Repository: GouravSidana/firstML

# firstML
My first Machine Learning Project

File: ml_features_filtered_by_clean_data.csv (part 1 of 20)
VOC,JSC,FF,PCE,Electrolyte,Semiconductor,Active area,Dye loading,Co-adsorbent,Co-sensitizer,Has_Coadsorbent,Has_Cosensitizer
687.0,10.79,0.7,5.19,"0.6 M 1-methyl-3-propylimidazolium iodide (PMII), 0.10 M guanidinium thiocyanate, 0.03 M I2 , 0.5 M tert-butylpyridine in acetonitrile and valeronitrile (85:15)",TiO2 (20 nm particle size),,-,-,-,0,0
651.0,10.3,0.75,5.0,"1,3-dimethylimidazolium iodide, 1-ethyl-3methylimidazolium iodide, 1-ethyl-3-methylimidazolium tetracyanoborate, iodide, N-butylbenzoimidazole and guanidinium thiocyanate (molar ratio: 12/12/16/1.67/3.33/0.67)",TiO2 film (8 uM thick + 5 uM scattering layer),0.158,-,-,-,0,0
693.0,10.0,0.75,5.1,"1,3-dimethylimidazolium iodide, 1-ethyl-3methylimidazolium iodide, 1-ethyl-3-methylimidazolium tetracyanoborate, iodide, N-butylbenzoimidazole and guanidinium thiocyanate (molar ratio: 12/12/16/1.67/3.33/0.67)",TiO2 film (8 uM thick + 5 uM scattering layer),0.158,-,-,-,0,0
740.0,8.0,0.77,4.8,"1,3-dimethylimidazolium iodide, 1-ethyl-3methylimidazolium iodide, 1-ethyl-3-methylimidazolium tetracyanoborate, iodide, N-butylbenzoimidazole and guanidinium thiocyanate (molar ratio: 12/12/16/1.67/3.33/0.67)",TiO2 film (8 uM thick + 5 uM scattering layer),0.158,-,-,-,0,0
678.0,13.2,0.67,6.0,"1.0 M 1,3-dimethylimidazolium iodide, 0.03 M I2, 0.05 M lithium iodide, 0.1 M guanidinium thiocyanate and 0.5 M tert-butylpyridine in acetonitrile and valeronitrile solvent mixture (85:15, v/v)",TiO2 film (8 uM thick + 5 uM scattering layer),0.158,-,-,-,0,0
695.0,12.2,0.74,6.2,"1.0 M 1,3-dimethylimidazolium iodide, 0.03 M I2, 0.05 M lithium iodide, 0.1 M guanidinium thiocyanate and 0.5 M tert-butylpyridine in acetonitrile and valeronitrile solvent mixture (85:15, v/v)",TiO2 film (8 uM thick + 5 uM scattering layer),0.158,-,-,-,0,0
800.0,9.0,0.76,5.5,"1.0 M 1,3-dimethylimidazolium iodide, 0.03 M I2, 0.05 M lithium iodide, 0.1 M guanidinium thiocyanate and 0.5 M tert-butylpyridine in acetonitrile and valeronitrile solvent mixture (85:15, v/v)",TiO2 film (8 uM thick + 5 uM scattering layer),0.158,-,-,-,0,0
560.0,3.41,0.73,1.39,OPV-AN-I  (iodide-triiodide),TiO2 film,0.16,-,-,-,0,0
660.0,7.72,0.71,3.62,OPV-AN-I  (iodide-triiodide),TiO2 film,0.16,-,-,-,0,0
660.0,7.72,0.71,3.62,"0.3 M 1-methyl-3-propylimidazolium iodide (MPII), 0.03 M I2 , 0.07 M LiI, 0.1 M guanidinium thiocyanate and 0.4 M 4-tert-butylpyridine (TBP)",TiO2 film (18um thick ),0.16,-,-,-,0,0
600.0,4.03,0.73,1.77,OPV-AN-I  (iodide-triiodide),TiO2 film,0.16,-,-,-,0,0
690.0,5.79,0.7,2.8,OPV-AN-I  (iodide-triiodide),TiO2 film,0.16,-,-,-,0,0
580.0,3.33,0.73,1.41,OPV-AN-I  (iodide-triiodide),TiO2 film,0.16,-,-,-,0,0
660.0,5.63,0.7,2.6,OPV-AN-I  (iodide-triiodide),TiO2 film,0.16,-,-,-,0,0
380.0,4.5,0.63,1.1,"0.6 M 1,2-dimethyl-3-n-propylimidazolium iodide (DMPImI), 0.1 M LiI, and 0.05 M I2 in methoxyacetonitrile (MAN)",TiO2 film (13 uM thick),0.25,-,-,-,0,0
490.0,7.5,0.7,2.6,"0.6 M 1,2-dimethyl-3-n-propylimidazolium iodide (DMPImI), 0.1 M LiI, and 0.05 M I2 in methoxyacetonitrile (MAN)",TiO2 film (13 uM thick),0.25,-,-,-,0,0
480.0,12.8,0.6,3.7,"0.6 M 1,2-dimethyl-3-n-propylimidazolium iodide (DMPImI), 0.1 M LiI, and 0.05 M I2 in methoxyacetonitrile (MAN)",TiO2 film (13 uM thick),0.25,-,-,-,0,0
470.0,15.1,0.5,3.5,"0.6 M 1,2-dimethyl-3-n-propylimidazolium iodide (DMPImI), 0.1 M LiI, and 0.05 M I2 in methoxyacetonitrile (MAN)",TiO2 film (13 uM thick),0.25,-,-,-,0,0
470.0,15.1,0.5,3.5,"0.6 M 1,2-dimethyl-3-n-propylimidazolium iodide (DMPImI), 0.1 M LiI, and 0.05 M I2 in methoxyacetonitrile (MAN)",TiO2 film (13 um thick),0.25,-,-,-,0,0
550.0,15.2,0.62,5.2,"0.6 M 1,2-dimethyl-3-n-propylimidazolium iodide (DMPImI), 0.1 M LiI, and 0.05 M I2 in methoxyacetonitrile (MAN)",TiO2 film (13 uM thick),0.25,-,-,-,0,0
550.0,15.2,0.62,5.2,"0.6 M 1,2-dimethyl-3-n-propylimidazolium iodide (DMPImI), 0.1 M LiI, and 0.05 M I2 in methoxyacetonitrile (MAN)",TiO2 film (13 um thick),0.25,-,-,-,0,0
530.0,13.2,0.67,4.7,"0.6 M 1,2-dimethyl-3-n-propylimidazolium iodide (DMPImI), 0.1 M LiI, and 0.05 M I2 in methoxyacetonitrile (MAN)",TiO2 film (13 uM thick),0.25,-,-,-,0,0
500.0,9.4,0.65,3.1,"0.6 M 1,2-dimethyl-3-n-propylimidazolium iodide (DMPImI), 0.1 M LiI, and 0.05 M I2 in methoxyacetonitrile (MAN)",TiO2 film (13 uM thick),0.25,-,-,-,0,0
500.0,12.9,0.64,4.1,"0.6 M 1,2-dimethyl-3-n-propylimidazolium iodide (DMPImI), 0.1 M LiI, and 0.05 M I2 in methoxyacetonitrile (MAN)",TiO2 film (13 uM thick),0.25,-,-,-,0,0
500.0,12.9,0.64,4.1,"0.6 M 1,2-dimethyl-3-n-propylimidazolium iodide (DMPImI), 0.1 M LiI, and 0.05 M I2 in methoxyacetonitrile (MAN)",TiO2 film (13 um thick),0.25,-,-,-,0,0
510.0,11.1,0.6,3.4,"0.6 M 1,2-dimethyl-3-n-propylimidazolium iodide (DMPImI), 0.1 M LiI, and 0.05 M I2 in methoxyacetonitrile (MAN)",TiO2 film (13 uM thick),0.25,-,-,-,0,0
510.0,11.1,0.6,3.4,"0.6 M 1,2-dimethyl-3-n-propylimidazolium iodide (DMPImI), 0.1 M LiI, and 0.05 M I2 in methoxyacetonitrile (MAN)",TiO2 film (13 um thick),0.25,-,-,-,0,0
410.0,4.1,0.56,0.9,"0.6 M 1,2-dimethyl-3-n-propylimidazolium iodide (DMPImI), 0.1 M LiI, and 0.05 M I2 in methoxyacetonitrile (MAN)",TiO2 film (13 uM thick),0.25,-,-,-,0,0
410.0,4.1,0.56,0.9,"0.6 M 1,2-dimethyl-3-n-propylimidazolium iodide (DMPImI), 0.1 M LiI, and 0.05 M I2 in methoxyacetonitrile (MAN)",TiO2 film (13 um thick),0.25,-,-,-,0,0
660.0,12.1,0.73,5.8,0.6 M DMPImI-0.1 M LiI-0.05 M I2-1.0 M 4-tert-butylpyridine (TBP) in AN,TiO2 film (15 uM thick),0.25,-,40 mM DCA,-,1,0
710.0,13.5,0.77,7.4,0.6 M DMPImI-0.1 M LiI-0.05 M I2-1.0 M 4-tert-butylpyridine (TBP) in AN,TiO2 film (15 uM thick),0.25,-,40 mM DCA,-,1,0
700.0,14.3,0.64,6.4,0.6 M DMPImI-0.1 M LiI-0.05 M I2-1.0 M 4-tert-butylpyridine (TBP) in AN,TiO2 film (15 uM thick),0.25,-,40 mM DCA,-,1,0
450.0,13.7,0.5,3.1,"0.6 M 1,2-dimethyl-3-n-propylimidazolium iodide (DMPImI), 0.1MLiI and 0.05M I2 in methoxyacetonitrile(MAN)",TiO2 film (14 uM thick),0.25,-,-,-,0,0
510.0,14.6,0.51,3.8,"0.6 M 1,2-dimethyl-3-n-propylimidazolium iodide (DMPImI), 0.1MLiI and 0.05M I2 in methoxyacetonitrile(MAN)",TiO2 film (14 uM thick),0.25,-,20  mM DCA,-,1,0
660.0,15.6,0.7,7.2,0.6 M DMPImI-0.1 M LiI-0.05 M I2-0.5 M TBP in AN,TiO2 film (14 uM thick),0.25,-,40  mM DCA,-,1,0
690.0,15.3,0.71,7.5,0.6 M DMPImI-0.1 M LiI-0.05 M I2-1.0 M TBP in AN,TiO2 film (14 uM thick),0.25,-,40  mM DCA,-,1,0
730.0,14.7,0.7,7.5,0.6 M DMPImI-0.1 M LiI-0.05 M I2-2.0 M TBP in AN,TiO2 film (14 uM thick),0.25,-,40  mM DCA,-,1,0
616.0,15.22,0.757,7.09,"0.6 m 1,2-dimethyl-3-propylimidazolium iodide (DMPII), 0.5 m 4-tert-butylpyridine (TBP), 0.05 m I2 and 0.1 m LiI in CH3CN","TiO2 film (14 um, 20 nm particle +4um scattering layer )",0.16,97 nmol/cm2,40 mM DCA,-,1,0
677.0,16.76,0.753,8.54,"0.6 m 1,2-dimethyl-3-propylimidazolium iodide (DMPII), 0.5 m 4-tert-butylpyridine (TBP), 0.05 m I2 and 0.1 m LiI in CH3CN","TiO2 film (14 um, 20 nm particle +4um scattering layer )",0.16,75 nmol/cm2,1 mM CCCC[C@@H](COc1ccc(cc1)c1ccc2c(c1)Sc1c(N2c2ccc(cc2)C(=O)O)ccc(c1)c1ccc(cc1)OC[C@H](CCCC)CC)CC,-,1,0
740.0,16.56,0.73,8.95,"0.6 m 1,2-dimethyl-3-propylimidazolium iodide (DMPII), 0.5 m 4-tert-butylpyridine (TBP), 0.05 m I2 and 0.1 m LiI in CH3CN","TiO2 film (14 um, 20 nm particle +4um scattering layer )",0.16,57 nmol/cm2,1 mM CCCC[C@@H](COc1ccc(cc1)c1ccc2c(c1)Sc1c(N2[C@@H]2CC=C(C=C2)c2ccc(cc2)C(=O)O)ccc(c1)c1ccc(cc1)OC[C@H](CCCC)CC)CC,-,1,0
715.0,16.92,0.734,8.88,"0.6 m 1,2-dimethyl-3-propylimidazolium iodide (DMPII), 0.5 m 4-tert-butylpyridine (TBP), 0.05 m I2 and 0.1 m LiI in CH3CN","TiO2 film (14 um, 20 nm particle +4um scattering layer )",0.16,-,1 mM C(C)C(COC1=CC=C(C=C1)C=1C=CC=2N(C3=CC=C(C=C3C2C1)C1=CC=C(C=C1)OCC(CCCC)CC)C1=CC=C(C(=O)O)C=C1)CCCC,-,1,0
702.0,15.38,0.7848,8.47,"0.6 M DMPII, 0.5 M TBP, 0.05 M I2 and 0.1M LiI in CH3CN","TiO2 film (14 um, 20 nm particle +4um scattering layer )",0.16,-,7 mM CC1(C2=CC=CC=C2C=2C=CC(=CC12)N(C1=CC=C(C(=O)O)C=C1)C1=CC=2C(C3=CC=CC=C3C2C=C1)(C)C)C,-,1,0
663.0,18.01,0.7616,9.09,"0.6 M DMPII, 0.5 M TBP, 0.05 M I2 and 0.1M LiI in CH3CN","TiO2 film (14 um, 13 nm particle +4um scattering layer )",0.16,-,7 mM CC1(C2=CC=CC=C2C=2C=CC(=CC12)N(C1=CC=C(C(=O)O)C=C1)C1=CC=2C(C3=CC=CC=C3C2C=C1)(C)C)C,-,1,0
690.0,9.79,0.71,4.78,"0.3 M 1-methyl-3-propylimidazolium iodide (MPII), 0.03 M I2 , 0.07 M LiI, 0.1 M guanidinium thiocyanate and 0.4 M 4-tert-butylpyridine (TBP)",TiO2 film (18um thick ),0.16,-,-,-,0,0
554.0,2.98,0.63,1.04,"0.5 M 1-butyl-3-methylimidazolium iodide, 0.10 M LiI, 0.05 M I2, and 0.5 M tert-butylpyridine in acetonitrile","TiO2 film (6 um,+4um scattering layer )",0.25,117 nmol/cm2,-,-,0,0
704.0,4.57,0.724,2.33,"0.5 M 1-butyl-3-methylimidazolium iodide, 0.10 M LiI, 0.05 M I2, and 0.5 M tert-butylpyridine in acetonitrile","TiO2 film (6 um,+4um scattering layer )",0.25,212 nmol/cm2,-,-,0,0
693.0,3.37,0.705,1.64,"0.5 M 1-butyl-3-methylimidazolium iodide, 0.10 M LiI, 0.05 M I2, and 0.5 M tert-butylpyridine in acetonitrile","TiO2 film (6 um,+4um scattering layer )",0.25,212 nmol/cm2,5 mM CDCA,-,1,0
687.0,5.63,0.695,2.69,"0.5 M 1-butyl-3-methylimidazolium iodide, 0.10 M LiI, 0.05 M I2, and 0.5 M tert-butylpyridine in acetonitrile","TiO2 film (6 um,+4um scattering layer )",0.25,202 nmol/cm2,-,-,0,0
711.0,6.21,0.729,3.22,"0.5 M 1-butyl-3-methylimidazolium iodide, 0.10 M LiI, 0.05 M I2, and 0.5 M tert-butylpyridine in acetonitrile","TiO2 film (6 um,+4um scattering layer )",0.25,202 nmol/cm2,5 mM CDCA,-,1,0
581.0,14.66,0.686,5.97,"0.6 m 1,2-dimethyl-3-propylimidazolium iodide (DMPII), 0.5 m 4-tert-butylpyridine (TBP), 0.05 m I2 and 0.1 m LiI in CH3CN","TiO2 film (14 um, 20 nm particle +4um scattering layer )",0.16,187 nmol/cm2,-,-,0,0
756.0,8.98,0.69,4.66,"0.6 M 1-methyl-3-propylimidazolium iodide (PMII), 0.10 M guanidinium thiocyanate, 0.03 M I2 , 0.5 M tert-butylpyridine in acetonitrile and valeronitrile (85:15)",TiO2 (20 nm particle size),,-,-,-,0,0
580.0,12.2,0.68,4.82,"0.6 M 1,2-dimethyl-3-propyl imidazolium iodide, 0.05 M iodine, 0.1 M LiI, and 0.5 M tert-butylpyridine in acetonitrile","TiO2 film (5 um,+4um scattering layer )",,230 nmol/cm2,-,-,0,0
580.0,14.3,0.72,5.97,"0.6 M 1,2-dimethyl-3-propyl imidazolium iodide, 0.05 M iodine, 0.1 M LiI, and 0.5 M tert-butylpyridine in acetonitrile","TiO2 film (5 um,+4um scattering layer )",,130 nmol/cm2,40 mM DCA,-,1,0
550.0,10.8,0.66,3.93,"0.6 M 1,2-dimethyl-3-propyl imidazolium iodide, 0.05 M iodine, 0.1 M LiI, and 0.5 M tert-butylpyridine in acetonitrile","TiO2 film (5 um,+4um scattering layer )",,220 nmol/cm2,-,-,0,0
560.0,13.3,0.68,5.03,"0.6 M 1,2-dimethyl-3-propyl imidazolium iodide, 0.05 M iodine, 0.1 M LiI, and 0.5 M tert-butylpyridine in acetonitrile","TiO2 film (5 um,+4um scattering layer )",,170 nmol/cm2,40 mM DCA,-,1,0
600.0,14.2,0.7,6.07,"0.6 M 1,2-dimetyl-3-propyl imidazolium iodide, 0.05 M iodine, 0.1 M LiI, and 0.5 M tert-butylpyridine in acetonitrile",TiO2 film (8 um),,-,10 mM DCA,-,1,0
620.0,10.5,0.57,3.73,"0.6 M 1,2-dimetyl-3-propyl imidazolium iodide, 0.05 M iodine, 0.1 M LiI, and 0.5 M tert-butylpyridine in acetonitrile",TiO2 film (8 um),,-,10 mM DCA,-,1,0
570.0,13.3,0.56,4.37,"0.6 M 1,2-dimetyl-3-propyl imidazolium iodide, 0.05 M iodine, 0.1 M LiI, and 0.5 M tert-butylpyridine in acetonitrile",TiO2 film (8 um),,-,10 mM DCA,-,1,0
640.0,16.1,0.7,7.19,"0.6 M 1,2-dimetyl-3-propyl imidazolium iodide, 0.05 M iodine, 0.1 M LiI, and 0.5 M tert-butylpyridine in acetonitrile",TiO2 film (8 um),,-,10 mM DCA,-,1,0
530.0,18.8,0.65,6.5,"0.6 M 1,2-dimethyl-3-n-propylimidazolium iodide (DMPImI), 0.1 M I2 , and 0.1 M N-methylbenzimidazole (NMBI) in 3-methoxypropionitrile (MPN)",TiO2 film (6 um),0.2354,-,-,-,0,0
610.0,16.5,0.76,7.6,"0.6 M DMPImI, 0.1 M LiI, 0.05 M I2 , and 0.1 M TBP",TiO2 film (6 um),0.2354,-,-,-,0,0
610.0,16.5,0.76,7.6,"0.6 M DMPImI, 0.2 M LiI, 0.05 M I2 , and 0.1 M TBP","TiO2 film (7 um,+5 um scattering layer )",0.25,-,30 mM DCA,-,1,0
520.0,16.71,0.67,5.8,"0.1 M LiI, 0.05 M I2 , and 0.6 M DMPImI","TiO2 film (7 um,+5 um scattering layer )",0.25,-,-,-,0,0
580.0,14.89,0.73,6.3,"0.1 M LiI, 0.05 M I2 , 0.6 M DMPImI and 0.1 M TBP","TiO2 film (7 um,+5 um scattering layer )",0.25,-,-,-,0,0
630.0,13.37,0.77,6.5,"0.1 M LiI, 0.05 M I2 , 0.6 M DMPImI and 0.5 M TBP","TiO2 film (7 um,+5 um scattering layer )",0.25,-,-,-,0,0
510.0,14.32,0.73,5.3,"0.1 M LiI, 0.05 M I2 , and 0.6 M DMPImI","TiO2 film (7 um,+5 um scattering layer )",0.25,-,-,-,0,0
530.0,10.93,0.75,4.3,"0.1 M LiI, 0.05 M I2 , 0.6 M DMPImI and 0.1 M TBP","TiO2 film (7 um,+5 um scattering layer )",0.25,-,-,-,0,0
520.0,17.46,0.69,6.3,"0.1 M LiI, 0.05 M I2 , and 0.6 M DMPImI","TiO2 film (7 um,+5 um scattering layer )",0.25,-,-,-,0,0
580.0,16.9,0.74,7.3,"0.1 M LiI, 0.05 M I2 , 0.6 M DMPImI and 0.1 M TBP","TiO2 film (7 um,+5 um scattering layer )",0.25,-,-,-,0,0
610.0,14.6,0.7,6.2,"0.1 M LiI, 0.05 M I2 , 0.6 M DMPImI, and TBP in dry AN","TiO2 film (6 um,+ 6 um scattering layer )",0.25,-,-,-,0,0
620.0,14.1,0.74,6.5,"0.1 M LiI, 0.05 M I2 , 0.6 M DMPImI, and TBP in dry AN","TiO2 film (6 um,+ 6 um scattering layer )",0.25,-,-,-,0,0
640.0,12.5,0.73,5.9,"0.1 M LiI, 0.05 M I2 , 0.6 M DMPImI, and TBP in dry AN","TiO2 film (6 um,+ 6 um scattering layer )",0.25,-,-,-,0,0
660.0,11.2,0.74,5.5,"0.1 M LiI, 0.05 M I2 , 0.6 M DMPImI, and TBP in dry AN","TiO2 film (6 um,+ 6 um scattering layer )",0.25,-,-,-,0,0
680.0,10.3,0.75,5.3,"0.1 M LiI, 0.05 M I2 , 0.6 M DMPImI, and TBP in dry AN","TiO2 film (6 um,+ 6 um scattering layer )",0.25,-,-,-,0,0
570.0,16.0,0.66,6.0,"0.1 M LiI, 0.05 M I2 , 0.6 M DMPImI, and guanidinium thiocynate in dry AN","TiO2 film (6 um,+ 6 um scattering layer )",0.25,-,-,-,0,0
580.0,15.7,0.7,6.4,"0.1 M LiI, 0.05 M I2 , 0.6 M DMPImI, and guanidinium thiocynate in dry AN","TiO2 film (6 um,+ 6 um scattering layer )",0.25,-,-,-,0,0
620.0,15.5,0.7,6.7,"0.1 M LiI, 0.05 M I2 , 0.6 M DMPImI, and guanidinium thiocynate in dry AN","TiO2 film (6 um,+ 6 um scattering layer )",0.25,-,-,-,0,0
630.0,13.6,0.7,6.0,"0.1 M LiI, 0.05 M I2 , 0.6 M DMPImI, and guanidinium thiocynate in dry AN","TiO2 film (6 um,+ 6 um scattering layer )",0.25,-,-,-,0,0
650.0,13.4,0.7,6.1,"0.1 M LiI, 0.05 M I2 , 0.6 M DMPImI, and guanidinium thiocynate in dry AN","TiO2 film (6 um,+ 6 um scattering layer )",0.25,-,-,-,0,0
610.0,13.3,0.68,5.5,"0.6 M DMPImI, 0.1 M LiI, 0.05 M I2 , and 0.5 M TBP",TiO2 film (18 um transparent layer+ 7 um scattering layer ),0.2354,-,-,-,0,0
620.0,15.0,0.69,6.4,"0.6 M DMPImI, 0.1 M LiI, 0.05 M I2 , and 0.5 M TBP",TiO2 film (18 um transparent layer+ 7 um scattering layer ),0.2354,-,10 mM CDCA,-,1,0
630.0,16.8,0.7,7.4,"0.6 M DMPImI, 0.1 M LiI, 0.05 M I2 , and 0.5 M TBP",TiO2 film (18 um transparent layer+ 7 um scattering layer ),0.2354,-,60 mM CDCA,-,1,0
707.5,11.91,0.7264,6.12,"0.7 M 1-propryl-3-methyl-imidazolium iodide (PMII), 0.2 M of LiI, 0.05 M of I2 , and 0.5 M of TBP in acetonitrileÀvaleronitrile (v/v, 85/18)",TiO2 thin film (20 nm particles with scattering layer containing 250 nm particles),0.24,-,Saturated,-,1,0
540.0,16.9,0.63,5.7,"0.1 M LiI, 0.05 M I2 , 0.6 M DMPImI, and TBP in dry AN","TiO2 film (6 um,+ 6 um scattering layer )",0.25,-,-,-,0,0
640.0,16.9,0.72,7.8,"0.6 M DMPImI, 0.1 M LiI, 0.05 M I2 , and 0.5 M TBP",TiO2 film (18 um transparent layer+ 7 um scattering layer ),0.2354,-,120 mM CDCA,-,1,0
660.0,16.0,0.72,7.6,"0.6 M DMPImI, 0.1 M LiI, 0.05 M I2 , and 0.5 M TBP",TiO2 film (18 um transparent layer+ 7 um scattering layer ),0.2354,-,160 mM CDCA,-,1,0
600.0,14.0,0.71,6.0,0.6 M DMPImI–0.1 M LiI–0.05 M I2 in propionitrile-acetonitrile (6:4),TiO2 film (13 um thick),0.25,-,-,-,0,0
730.0,14.3,0.74,7.7,"0.6 M DMPImI–0.1 M LiI–0.05 M I2, 1.0 M TBP in acetonitrile",TiO2 film (14 um thick),0.25,-,40 mM CDCA,-,1,0
670.0,14.7,0.73,7.2,"0.6 M DMPImI–0.1 M LiI–0.05 M I2, 1.0 M TBP in acetonitrile",TiO2 film (14 um thick),0.25,-,40 mM CDCA,-,1,0
491.0,2.461,0.635,0.767,"0.1 M LiI, 0.05 M I2, 0.5 M PMII, 0.6 M tert-butyl pyridine in 3-methoxypropionitile","TiO2 film (12 um,+4 um scattering layer )",0.25,-,-,-,0,0
501.0,2.082,0.614,0.64,"0.1 M LiI, 0.05 M I2, 0.5 M PMII, 0.6 M tert-butyl pyridine in 3-methoxypropionitile","TiO2 film (12 um,+4 um scattering layer )",0.25,-,-,-,0,0
470.0,1.912,0.69,0.581,"0.1 M LiI, 0.05 M I2, 0.5 M PMII, 0.6 M tert-butyl pyridine in 3-methoxypropionitile","TiO2 film (12 um,+4 um scattering layer )",0.25,-,-,-,0,0
441.0,1.754,0.683,0.528,"0.1 M LiI, 0.05 M I2, 0.5 M PMII, 0.6 M tert-butyl pyridine in 3-methoxypropionitile","TiO2 film (12 um,+4 um scattering layer )",0.25,-,-,-,0,0
610.0,13.47,0.68,5.53,"0.6 M 1-butyl-3-methylimidiazolium iodide (BMII), 0.1 M LiI, 0.05 M I2 , and 0.6 M tert-butylpyridine (TBP) in acetonitrile","TiO2 film (12 um,+4 um scattering layer )",0.142,143 nmol/cm2,-,-,0,0
608.0,10.77,0.7,4.56,"0.6 M 1-butyl-3-methylimidiazolium iodide (BMII), 0.1 M LiI, 0.05 M I2 , and 0.6 M tert-butylpyridine (TBP) in acetonitrile","TiO2 film (12 um,+4 um scattering layer )",0.142,-,5 mM DCA,-,1,0
561.0,10.5,0.68,4.02,"0.6 M 1-butyl-3-methylimidiazolium iodide (BMII), 0.1 M LiI, 0.05 M I2 , and 0.6 M tert-butylpyridine (TBP) in acetonitrile","TiO2 film (12 um,+4 um scattering layer )",0.142,124 nmol/cm2,-,-,0,0
558.0,8.84,0.71,3.52,"0.6 M 1-butyl-3-methylimidiazolium iodide (BMII), 0.1 M LiI, 0.05 M I2 , and 0.6 M tert-butylpyridine (TBP) in acetonitrile","TiO2 film (12 um,+4 um scattering layer )",0.142,-,5 mM DCA,-,1,0
508.0,7.61,0.7,2.74,"0.6 M 1-butyl-3-methylimidiazolium iodide (BMII), 0.1 M LiI, 0.05 M I2 , and 0.6 M tert-butylpyridine (TBP) in acetonitrile","TiO2 film (12 um,+4 um scattering layer )",0.142,196 nmol/cm2,-,-,0,0
536.0,8.36,0.72,3.24,"0.6 M 1-butyl-3-methylimidiazolium iodide (BMII), 0.1 M LiI, 0.05 M I2 , and 0.6 M tert-butylpyridine (TBP) in acetonitrile","TiO2 film (12 um,+4 um scattering layer )",0.142,-,5 mM DCA,-,1,0
590.0,12.91,0.61,4.59,"0.3 M 1-methyl-3-propylimidazolium iodide (MPII), 0.03 M I2 , 0.07 M LiI, 0.1 M guandine thiocyanate and 0.4 M 4-tert-butylpyridine",TiO2 film (18 um thick),0.16,-,-,-,0,0
590.0,12.91,0.61,4.59,"0.3 M 1,2-dimethyl-3-propylimidazolium iodide (DMPII), 0.03 M I2, 0.07 M LiI, 0.1 M guanidine thiocyanate, and 0.4 M 4-tert-butylpyridine (TBP) in acetonitrile",TiO2 18 um thick,,-,-,-,0,0
690.0,14.33,0.63,6.24,"0.3 M 1-methyl-3-propylimidazolium iodide (MPII), 0.03 M I2 , 0.07 M LiI, 0.1 M guandine thiocyanate and 0.4 M 4-tert-butylpyridine",TiO2 film (18 um thick),0.16,-,-,-,0,0
690.0,14.33,0.63,6.24,"0.3 M 1,2-dimethyl-3-propylimidazolium iodide (DMPII), 0.03 M I2, 0.07 M LiI, 0.1 M guanidine thiocyanate, and 0.4 M 4-tert-butylpyridine (TBP) in acetonitrile",TiO2 18 um thick,,-,-,-,0,0
550.0,2.18,0.69,1.03,"0.6M 1,2-dimethyl 3-propyl imidazolium iodide, 0.1 M LiI, 0.05 M I2, and 0.5 M 4-tert-butylpyridine dissolved in acetonitrile",TiO2 film,,-,-,-,0,0
490.0,1.44,0.7,0.63,"0.6M 1,2-dimethyl 3-propyl imidazolium iodide, 0.1 M LiI, 0.05 M I2, and 0.5 M 4-tert-butylpyridine dissolved in acetonitrile",TiO2 film,,-,-,-,0,0
710.0,10.4,0.74,5.5,"0.6 M 1,2-dimethyl-3-n-propylimidazolium iodide/0.1 M LiI/0.05 I2/0.6 M 4-tert-butylpyridine in acetonitrile",TiO2 film (14 uM thick),0.25,-,0.005 M DCA,-,1,0
740.0,9.9,0.74,5.4,"0.6 M 1,2-dimethyl-3-n-propylimidazolium iodide/0.1 M LiI/0.05 I2/0.6 M 4-tert-butylpyridine in acetonitrile",TiO2 film (14 uM thick),0.25,-,0.005 M DCA,-,1,0
675.0,15.18,0.55,5.71,HPE electrolyte (triiodide/iodide),TiO2 6.5 um thick,0.25,-,1 mM CDCA,-,1,0
540.0,9.52,0.65,3.36,"0.3 M 1-methyl-3-propylimidazolium iodide (MPII), 0.03 M I2 , 0.07 M LiI, 0.1 M guandine thiocyanate and 0.4 M 4-tert-butylpyridine",TiO2 film (18 um thick),0.16,-,-,-,0,0
540.0,9.52,0.65,3.36,"0.3 M 1,2-dimethyl-3-propylimidazolium iodide (DMPII), 0.03 M I2, 0.07 M LiI, 0.1 M guanidine thiocyanate, and 0.4 M 4-tert-butylpyridine (TBP) in acetonitrile",TiO2 18 um thick,,-,-,-,0,0
710.0,12.9,0.74,6.8,"0.6 M 1,2-dimethyl-3-n-propylimidazolium iodide/0.1 M LiI/0.05 I2/0.6 M 4-tert-butylpyridine in acetonitrile",TiO2 film (14 uM thick),0.25,-,0.005 M DCA,-,1,0
680.0,12.5,0.69,5.9,"0.6 M 1,2-dimethyl-3-n-propylimidazolium iodide/0.1 M LiI/0.05 I2/0.6 M 4-tert-butylpyridine in acetonitrile",TiO2 film (14 uM thick),0.25,-,0.005 M DCA,-,1,0
600.0,9.63,0.75,4.3,"0.6 M 1,2-dimethyl-3-n-propylimidazolium iodide, 0.1 M LiI, 0.05 M I2, and 0.5 M 4-tert-butylpyridine in dry acetonitrile",TiO2 film (6 um thick + 4 um scattering layer),0.2304,-,-,-,0,0
537.0,3.83,0.656,1.35,"0.6 M 1-butyl-3-methylimidiazolium iodide, 0.10 M LiI, 0.05 M I2, and 0.5 M tert-butylpyridine in acetonitrile",TiO2 film (6 um thick + 4 um scattering layer),0.25,-,-,-,0,0
588.0,5.09,0.735,2.2,"0.6 M 1-butyl-3-methylimidiazolium iodide, 0.10 M LiI, 0.05 M I2, and 0.5 M tert-butylpyridine in acetonitrile",TiO2 film (6 um thick + 4 um scattering layer),0.25,-,20 mM CDCA,-,1,0
678.0,13.31,0.697,6.29,"0.6 M 1-butyl-3-methylimidiazolium iodide, 0.10 M LiI, 0.05 M I2, and 0.5 M tert-butylpyridine in acetonitrile",TiO2 film (6 um thick + 4 um scattering layer),0.25,-,-,-,0,0
694.0,16.38,0.707,8.03,"0.6 M 1-butyl-3-methylimidiazolium iodide, 0.10 M LiI, 0.05 M I2, and 0.5 M tert-butylpyridine in acetonitrile",TiO2 film (6 um thick + 4 um scattering layer),0.25,-,20 mM CDCA,-,1,0
658.0,11.72,0.693,5.34,"0.6 M 1-butyl-3-methylimidiazolium iodide, 0.10 M LiI, 0.05 M I2, and 0.5 M tert-butylpyridine in acetonitrile",TiO2 film (6 um thick + 4 um scattering layer),0.25,-,-,-,0,0
680.0,15.1,0.698,7.17,"0.6 M 1-butyl-3-methylimidiazolium iodide, 0.10 M LiI, 0.05 M I2, and 0.5 M tert-butylpyridine in acetonitrile",TiO2 film (6 um thick + 4 um scattering layer),0.25,-,20 mM CDCA,-,1,0
760.0,10.4,0.72,5.2,"0.5 M LiI, 0.05 M I2, 0.05 M TBP, 0.05 M GSCN in 3-methoxy propionitrile",TiO2 12 um thick,0.1,-,-,-,0,0
748.0,8.3,0.73,4.1,"0.5 M LiI, 0.05 M I2, 0.05 M TBP, 0.05 M GSCN in 3-methoxy propionitrile",TiO2 12 um thick,0.1,-,-,-,0,0
731.0,7.5,0.71,3.5,"0.5 M LiI, 0.05 M I2, 0.05 M TBP, 0.05 M GSCN in 3-methoxy propionitrile",TiO2 12 um thick,0.1,-,-,-,0,0
709.0,6.79,0.7,3.1,"0.5 M LiI, 0.05 M I2, 0.05 M TBP, 0.05 M GSCN in 3-methoxy propionitrile",TiO2 12 um thick,0.1,-,-,-,0,0
670.0,2.17,0.51,0.74,"0.05 M I2, 0.50 M LiI and 0.10 M 1,2-dimethyl-3-n-propylimidazolium iodide (DMPImI) in acetonitrile (AN)/valeronitrile (VN) (9:1 in volume)",TiO2 film,0.25,-,5 mM isooctyltriethoxysilane,-,1,0
620.0,10.94,0.7,4.7,"0.3 M 1,2-dimethyl-3-propylimidazolium iodide (DMPII), 0.03 M I2, 0.07 M LiI, 0.1 M guanidine thiocyanate, and 0.4 M 4-tert-butylpyridine (TBP) in acetonitrile",TiO2 18 um thick,,-,-,-,0,0
610.0,12.97,0.64,5.06,"0.3 M 1,2-dimethyl-3-propylimidazolium iodide (DMPII), 0.03 M I2, 0.07 M LiI, 0.1 M guanidine thiocyanate, and 0.4 M 4-tert-butylpyridine (TBP) in acetonitrile",TiO2 18 um thick,,-,-,-,0,0
670.0,14.53,0.61,5.94,"0.3 M 1,2-dimethyl-3-propylimidazolium iodide (DMPII), 0.03 M I2, 0.07 M LiI, 0.1 M guanidine thiocyanate, and 0.4 M 4-tert-butylpyridine (TBP) in acetonitrile",TiO2 18 um thick,,-,-,-,0,0
720.0,10.9,0.57,2.48,0.5 M LiI (99.9%) and 0.05 M I2 (99.9%) in 3-methoxypropionitrile,"TiO2, 10uM thickness",0.35,209 nmol/cm2,-,-,0,0
710.0,4.12,0.71,1.65,OPV-AN-I,TiO2 8-12 uM thickness,0.16,-,-,-,0,0
610.0,8.47,0.6,2.39,0.5 M LiI (99.9%) and 0.05 M I2 (99.9%) in 3-methoxypropionitrile,"TiO2, 10uM thickness",0.35,-,-,-,0,0
640.0,10.41,0.72,3.96,"0.1 M lithium iodide, 0.6 M dimethylpropyl-imidazolium iodide (DMPII), 0.03 M I2, 0.5 M 4-tert-butylpyridine (4-TBP) in a mixed solvent of acetonitrile and 3-methoxypropionitrile (1:1, v/v)","TiO2, 12uM thickness",0.09,121 nmol/cm2,-,-,0,0
720.0,7.01,0.74,2.85,"0.1 M lithium iodide, 0.6 M dimethylpropyl-imidazolium iodide (DMPII), 0.03 M I2, 0.5 M 4-tert-butylpyridine (4-TBP) in a mixed solvent of acetonitrile and 3-methoxypropionitrile (1:1, v/v)","TiO2, 12uM thickness",0.09,-,-,-,0,0
650.0,10.51,0.72,4.19,"0.1 M lithium iodide, 0.6 M dimethylpropyl-imidazolium iodide (DMPII), 0.03 M I2, 0.5 M 4-tert-butylpyridine (4-TBP) in a mixed solvent of acetonitrile and 3-methoxypropionitrile (1:1, v/v)","TiO2, 12uM thickness",0.09,-,CDCA 1mM,-,1,0
690.0,12.16,0.69,4.68,"0.1 M lithium iodide, 0.6 M dimethylpropyl-imidazolium iodide (DMPII), 0.03 M I2, 0.5 M 4-tert-butylpyridine (4-TBP) in a mixed solvent of acetonitrile and 3-methoxypropionitrile (1:1, v/v)","TiO2, 12uM thickness",0.09,-,CDCA 10mM,-,1,0
770.0,11.43,0.69,4.66,"0.1 M lithium iodide, 0.6 M dimethylpropyl-imidazolium iodide (DMPII), 0.03 M I2, 0.5 M 4-tert-butylpyridine (4-TBP) in a mixed solvent of acetonitrile and 3-methoxypropionitrile (1:1, v/v)","TiO2, 12uM thickness",0.09,-,CDCA 1mM,-,1,0
760.0,8.02,0.72,3.0,"0.1 M lithium iodide, 0.6 M dimethylpropyl-imidazolium iodide (DMPII), 0.03 M I2, 0.5 M 4-tert-butylpyridine (4-TBP) in a mixed solvent of acetonitrile and 3-methoxypropionitrile (1:1, v/v)","TiO2, 12uM thickness",0.09,-,CDCA 10mM,-,1,0
530.0,10.41,0.72,3.96,"0.1 M lithium iodide, 0.6 M dimethylpropyl-imidazolium iodide (DMPII), 0.03 M I2, 0.5 M 4-tert-butylpyridine (4-TBP) in a mixed solvent of acetonitrile and 3-methoxypropionitrile (1:1, v/v)",TiO2 film,0.09,209 nmol/cm2,-,-,0,0
550.0,10.51,0.72,4.19,"0.1 M lithium iodide, 0.6 M dimethylpropyl-imidazolium iodide (DMPII), 0.03 M I2, 0.5 M 4-tert-butylpyridine (4-TBP) in a mixed solvent of acetonitrile and 3-methoxypropionitrile (1:1, v/v)",TiO2 film,0.09,-,CDCA 1mM,-,1,0
560.0,12.16,0.69,4.68,"0.1 M lithium iodide, 0.6 M dimethylpropyl-imidazolium iodide (DMPII), 0.03 M I2, 0.5 M 4-tert-butylpyridine (4-TBP) in a mixed solvent of acetonitrile and 3-methoxypropionitrile (1:1, v/v)",TiO2 film,0.09,-,CDCA 10mM,-,1,0
550.0,7.01,0.74,2.85,"0.1 M lithium iodide, 0.6 M dimethylpropyl-imidazolium iodide (DMPII), 0.03 M I2, 0.5 M 4-tert-butylpyridine (4-TBP) in a mixed solvent of acetonitrile and 3-methoxypropionitrile (1:1, v/v)",TiO2 film,0.09,121 nmol/cm2,-,-,0,0
610.0,11.43,0.69,4.66,"0.1 M lithium iodide, 0.6 M dimethylpropyl-imidazolium iodide (DMPII), 0.03 M I2, 0.5 M 4-tert-butylpyridine (4-TBP) in a mixed solvent of acetonitrile and 3-methoxypropionitrile (1:1, v/v)",TiO2 film,0.09,-,CDCA 1mM,-,1,0
550.0,8.02,0.72,3.17,"0.1 M lithium iodide, 0.6 M dimethylpropyl-imidazolium iodide (DMPII), 0.03 M I2, 0.5 M 4-tert-butylpyridine (4-TBP) in a mixed solvent of acetonitrile and 3-methoxypropionitrile (1:1, v/v)",TiO2 film,0.09,-,CDCA 10mM,-,1,0
609.0,9.83,0.7,5.02,"0.6 M 3-hexyl-1,2-dimethyl imidazolium iodide, 0.04 M iodine, 0.025 M LiI, 0.05 M guanidium thiocyanate, and 0.28 M tert-butylpyridine in acetonitrile",TiO2 13uM thickness,0.18,-,CDCA 10mM,-,1,0
714.0,11.5,0.66,5.15,"0.6 M 3-hexyl-1,2-dimethyl imidazolium iodide, 0.04 M iodine, 0.025 M LiI, 0.05 M guanidium thiocyanate, and 0.28 M tert-butylpyridine in acetonitrile",TiO2 13uM thickness,0.18,-,CDCA 10mM,-,1,0
874.0,7.85,0.71,3.87,"0.6 M 3-hexyl-1,2-dimethyl imidazolium iodide, 0.04 M iodine, 0.025 M LiI, 0.05 M guanidium thiocyanate, and 0.28 M tert-butylpyridine in acetonitrile",TiO2 13uM thickness,0.18,-,CDCA 10mM,-,1,0
919.0,9.11,0.68,3.76,"0.6 M 3-hexyl-1,2-dimethyl imidazolium iodide, 0.04 M iodine, 0.025 M LiI, 0.05 M guanidium thiocyanate, and 0.28 M tert-butylpyridine in acetonitrile",TiO2 13uM thickness,0.18,-,CDCA 10mM,-,1,0
802.0,11.0,0.64,4.8,"0.6 M 1,2-dimethyl-3-n-propylimidazolium iodide (DMPImI) + 0.1 M LiI + 0.05 M I2 + 0.5 M 4-tertbutylpyridine (TBP) in acetonitrile",TiO2 4.8 uM thickness,0.16,-,-,-,0,0
728.0,1.1,0.67,4.6,"0.6 M 1,2-dimethyl-3-n-propylimidazolium iodide (DMPImI) + 0.1 M LiI + 0.05 M I2 + 0.5 M 4-tertbutylpyridine (TBP) in acetonitrile",TiO2 4.6 uM thickness,0.16,-,-,-,0,0
796.0,11.0,0.6,4.7,"0.6 M 1,2-dimethyl-3-n-propylimidazolium iodide (DMPImI) + 0.1 M LiI + 0.05 M I2 + 0.5 M 4-tertbutylpyridine (TBP) in acetonitrile",TiO2 4.7 uM thickness,0.16,-,-,-,0,0
701.0,1.2,0.66,5.0,"0.6 M 1,2-dimethyl-3-n-propylimidazolium iodide (DMPImI) + 0.1 M LiI + 0.05 M I2 + 0.5 M 4-tertbutylpyridine (TBP) in acetonitrile",TiO2 5 uM thickness,0.16,-,-,-,0,0
755.0,11.0,0.64,5.0,"0.6 M 1,2-dimethyl-3-n-propylimidazolium iodide (DMPImI) + 0.1 M LiI + 0.05 M I2 + 0.5 M 4-tertbutylpyridine (TBP) in acetonitrile",TiO2 5 uM thickness,0.16,-,-,-,0,0
795.0,13.1,0.62,6.3,"0.6 M 1,2-dimethyl-3-n-propylimidazolium iodide (DMPImI) + 0.1 M LiI + 0.05 M I2 + 0.5 M 4-tertbutylpyridine (TBP) in acetonitrile",TiO2 6.3 uM thickness,0.25,-,-,-,0,0
743.0,14.5,0.71,7.8,"0.6 M 1,2-dimethyl-3-n-propylimidazolium iodide (DMPImI) + 0.1 M LiI + 0.05 M I2 + 0.5 M 4-tertbutylpyridine (TBP) in acetonitrile",TiO2 7.8 uM thickness,0.25,-,-,-,0,0
700.0,14.5,0.69,7.3,"0.6 M 1,2-dimethyl-3-n-propylimidazolium iodide (DMPImI) + 0.1 M LiI + 0.05 M I2 + 0.5 M 4-tertbutylpyridine (TBP) in acetonitrile",TiO2 7.3 uM thickness,0.25,-,-,-,0,0
650.0,16.0,0.71,8.1,"0.6 M 1,2-dimethyl-3-n-propylimidazolium iodide (DMPImI) + 0.1 M LiI + 0.05 M I2 + 0.5 M 4-tertbutylpyridine (TBP) in acetonitrile",TiO2 8.1 uM thickness,0.25,-,-,-,0,0
741.0,3.76,0.77,1.79,"0.6 M 3-hexyl-1,2-dimethyl imidazolium iodide, 0.04 M iodine, 0.025 M LiI, 0.05 M guanidium thiocyanate, and 0.28 M tert-butylpyridine in acetonitrile",TiO2 13uM thickness,0.18,-,CDCA 10mM,-,1,0
636.0,1.39,0.73,0.55,"0.6 M 3-hexyl-1,2-dimethyl imidazolium iodide, 0.04 M iodine, 0.025 M LiI, 0.05 M guanidium thiocyanate, and 0.28 M tert-butylpyridine in acetonitrile",TiO2 13uM thickness,0.18,-,CDCA 10mM,-,1,0
675.0,12.52,0.676,5.6,iodide/triiodide,TiO2 thin film (20 um),,-,-,-,0,0
728.0,4.65,0.64,2.71,"0.6 M 1-methyl-3-propylimidazolium iodide (PMII), 0.10 M guanidinium thiocyanate, 0.03 M I2 , 0.5 M tert-butylpyridine in acetonitrile and valeronitrile (85:15)",TiO2 thin film (14 um transparent layer and 4 um scattering layer),0.16,81 nmol/cm2,0.1 mM CDCA,-,1,0
570.0,4.7,0.78,2.1,"0.3 M HMII, 0.5 M LiI, 0.05 M I2 and 0.5 M TBP in MPN",TiO2 thin film (12 um thick 15-20 nm particles with scattering layer 4um containing 300-500 nm particles),0.2,-,-,-,0,0
570.0,4.7,0.78,2.1,"0.3 M HMII, 0.5 M LiI, 0.05 M I2 and 0.5 M TBP in MPN",TiO2 thin film (12 um thick film with 15-20 nm particles as the transparent layer and 4 um of 300-500 nm particles as the scattering layer),0.2,-,-,-,0,0
448.0,6.0,0.732,2.0,"0.6 M 1,2-dimetyl-3-propyl imidazolium iodide, 0.05 M iodine, 0.1 M LiI in acetonitrile",TiO2 thin film (13 um thick with 4 um scattering layer containing 400 nm particles),,-,10 mM CDCA,-,1,0
580.0,13.75,0.69,5.52,"0.6 M 1-butyl-3-methylimidazolium iodide (BMII), 0.05 M LiI, 0.03 M I2, 0.5 M 4-tert-butylpyridine, and 0.1 M guanidinium thiocyanate in a mixture of acetonitrile–valeronitrile (85:15, v/v)",TiO2 film (12 um thick + 4 um scattering layer),0.125,-,-,-,0,0
706.0,16.36,0.645,7.5,"0.6 M DMPII, 0.06 M LiI, 0.4 M TBP, 0.02 M I2 in dry acetonitrile",TiO2 films (10 um in thickness) with a scattering layer (4 um),0.1256,-,-,-,0,0
730.0,12.08,0.69,5.07,OPV-AN-I,TiO2 8-12 uM thickness,0.16,-,-,-,0,0
767.0,10.99,0.69,5.4,OPV-AN-I,TiO2 8-12 uM thickness,0.16,-,-,-,0,0
792.0,10.2,0.65,5.1,"0.6 M DMPImI, 0.1 M LiI, 0.05 M I2, 0.5 M TBP in acetonitrile",TiO2 6uM thickness,0.2399,-,-,-,0,0
580.0,9.71,0.72,5.3,"0.6 M DMPImI, 0.1 M LiI, 0.05 M I2, 0.5 M TBP in acetonitrile",TiO2 6uM thickness,0.2399,-,-,-,0,0
660.0,9.73,0.72,5.4,"0.6 M DMPImI, 0.1 M LiI, 0.05 M I2, 0.5 M TBP in acetonitrile",TiO2 6uM thickness,0.2399,-,-,-,0,0
938.0,3.9,0.681,1.56,"0.6 M propyl methyl imidazolium iodide, 0.03 M I2, 0.1 M guanidine thiocyanate and 0.5 M tributyl phosphate in the solution of 85:15 ratio of acetonitrile and Valeronitrile",TiO2 12uM thickness,0.2399,-,-,-,0,0
627.0,7.37,0.686,3.29,"0.6 M propyl methyl imidazolium iodide, 0.03 M I2, 0.1 M guanidine thiocyanate and 0.5 M tributyl phosphate in the solution of 85:15 ratio of acetonitrile and Valeronitrile",TiO2 12uM thickness,0.2399,-,-,-,0,0
620.0,8.3,0.738,3.8,"0.6 M propyl methyl imidazolium iodide, 0.03 M I2, 0.1 M guanidine thiocyanate and 0.5 M tributyl phosphate in the solution of 85:15 ratio of acetonitrile and Valeronitrile",TiO2 12uM thickness,0.2399,-,-,-,0,0
632.0,4.85,0.735,2.36,"0.6 M propyl methyl imidazolium iodide, 0.03 M I2, 0.1 M guanidine thiocyanate and 0.5 M tributyl phosphate in the solution of 85:15 ratio of acetonitrile and Valeronitrile",TiO2 12uM thickness,0.2399,-,-,-,0,0
639.0,3.22,0.73,1.53,"0.6 M propyl methyl imidazolium iodide, 0.03 M I2, 0.1 M guanidine thiocyanate and 0.5 M tributyl phosphate in the solution of 85:15 ratio of acetonitrile and Valeronitrile",TiO2 12uM thickness,0.2399,-,-,-,0,0
673.0,2.43,0.711,1.2,"0.6 M propyl methyl imidazolium iodide, 0.03 M I2, 0.1 M guanidine thiocyanate and 0.5 M tributyl phosphate in the solution of 85:15 ratio of acetonitrile and Valeronitrile",TiO2 12uM thickness,0.2399,-,-,-,0,0
638.0,9.68,0.74,4.56,"0.6 M 1-methyl-3-propylimidazolium iodide (PMII), 0.10 M guanidinium thiocyanate, 0.05 M LiI, 0.07 M I2 and 0.5 M tert-butylpyridine in acetonitrile/Valeronitrile (85:15)",TiO2 films (12 um in thickness) with a scattering layer (4 um),0.16,-,-,-,0,0
830.0,13.33,0.62,6.87,"3-dimethylimidazolium iodide (1.0 M), LiI (0.05 M), I 2 (0.03 M), guanidinium thiocyanate (0.1 M), and TBP (0.5 M) in MeCN : valeronitrile (85 : 15, v/v)",TiO2 thin film (16-18 um),0.25,-,10mM DCA,-,1,0
830.0,14.33,0.65,7.78,"3-dimethylimidazolium iodide (1.0 M), LiI (0.05 M), I 2 (0.03 M), guanidinium thiocyanate (0.1 M), and TBP (0.5 M) in MeCN : valeronitrile (85 : 15, v/v)",TiO2 thin film (16-18 um),0.25,-,10mM DCA,-,1,0
800.0,13.03,0.67,6.98,"3-dimethylimidazolium iodide (1.0 M), LiI (0.05 M), I 2 (0.03 M), guanidinium thiocyanate (0.1 M), and TBP (0.5 M) in MeCN : valeronitrile (85 : 15, v/v)",TiO2 thin film (16-18 um),0.25,-,10mM DCA,-,1,0
820.0,12.98,0.6,6.44,"3-dimethylimidazolium iodide (1.0 M), LiI (0.05 M), I 2 (0.03 M), guanidinium thiocyanate (0.1 M), and TBP (0.5 M) in MeCN : valeronitrile (85 : 15, v/v)",TiO2 thin film (16-18 um),0.25,-,-,-,0,0
820.0,14.0,0.64,7.38,"3-dimethylimidazolium iodide (1.0 M), LiI (0.05 M), I 2 (0.03 M), guanidinium thiocyanate (0.1 M), and TBP (0.5 M) in MeCN : valeronitrile (85 : 15, v/v)",TiO2 thin film (16-18 um),0.25,-,-,-,0,0
780.0,12.87,0.65,6.52,"3-dimethylimidazolium iodide (1.0 M), LiI (0.05 M), I 2 (0.03 M), guanidinium thiocyanate (0.1 M), and TBP (0.5 M) in MeCN : valeronitrile (85 : 15, v/v)",TiO2 thin film (16-18 um),0.25,-,-,-,0,0
820.0,10.25,0.6,5.05,"3-dimethylimidazolium iodide (1.0 M), LiI (0.05 M), I 2 (0.03 M), guanidinium thiocyanate (0.1 M), and TBP (0.5 M) in MeCN : valeronitrile (85 : 15, v/v)",TiO2 thin film (16-18 um),0.25,-,-,-,0,0
770.0,12.21,0.58,5.44,"3-dimethylimidazolium iodide (1.0 M), LiI (0.05 M), I 2 (0.03 M), guanidinium thiocyanate (0.1 M), and TBP (0.5 M) in MeCN : valeronitrile (85 : 15, v/v)",TiO2 thin film (16-18 um),0.25,-,-,-,0,0
540.0,3.64,0.65,1.29,iodide/triiodide,TiO2 film,,101 nmol/cm2,-,-,0,0
525.0,3.94,0.628,1.3,iodide/triiodide,TiO2 thin film (20 um),,-,-,-,0,0
675.0,14.96,0.682,6.8,iodide/triiodide,TiO2 thin film (20 um),,-,-,-,0,0
575.0,1.28,0.58,0.5,"0.6 M tetrabutylammonium iodide (TBAI), 0.1 M lithium iodide, 0.05 M iodine and 0.5 M 4-tert-butylpyridine (TBP) in 5 mL of acetonitrile",TiO2 thin film (13 um),0.78,-,-,-,0,0
615.0,3.64,0.57,1.3,"0.6 M tetrabutylammonium iodide (TBAI), 0.1 M lithium iodide, 0.05 M iodine and 0.5 M 4-tert-butylpyridine (TBP) in 5 mL of acetonitrile",TiO2 thin film (13 um),0.78,-,-,-,0,0
698.0,3.87,0.65,1.8,"0.6 M tetrabutylammonium iodide (TBAI), 0.1 M lithium iodide, 0.05 M iodine and 0.5 M 4-tert-butylpyridine (TBP) in 5 mL of acetonitrile",TiO2 thin film (13 um),0.78,-,-,-,0,0
683.0,4.46,0.6,1.9,"0.6 M tetrabutylammonium iodide (TBAI), 0.1 M lithium iodide, 0.05 M iodine and 0.5 M 4-tert-butylpyridine (TBP) in 5 mL of acetonitrile",TiO2 thin film (13 um),0.78,-,-,-,0,0
638.0,3.33,0.57,1.2,"0.6 M tetrabutylammonium iodide (TBAI), 0.1 M lithium iodide, 0.05 M iodine and 0.5 M 4-tert-butylpyridine (TBP) in 5 mL of acetonitrile",TiO2 thin film (13 um),0.78,-,-,-,0,0
627.0,1.77,0.59,0.6,"0.6 M tetrabutylammonium iodide (TBAI), 0.1 M lithium iodide, 0.05 M iodine and 0.5 M 4-tert-butylpyridine (TBP) in 5 mL of acetonitrile",TiO2 thin film (13 um),0.78,-,-,-,0,0
607.0,2.0,0.58,0.7,"0.6 M tetrabutylammonium iodide (TBAI), 0.1 M lithium iodide, 0.05 M iodine and 0.5 M 4-tert-butylpyridine (TBP) in 5 mL of acetonitrile",TiO2 thin film (13 um),0.78,-,-,-,0,0
411.0,3.1,0.724,0.9,"0.6 M 1,2-dimetyl-3-propyl imidazolium iodide, 0.05 M iodine, 0.1 M LiI in acetonitrile",TiO2 thin film (13 um thick with 4 um scattering layer containing 400 nm particles),,-,-,-,0,0
818.5,9.23,0.7597,5.74,"0.7 M 1-methyl-3-propylimidazolium iodide (PMII), 0.2 M LiI, 0.05 M I2  and 0.5 M 4-tert-butylpyr-idine in a mixed solvent of acetonitrile and valeronitrile (v/v, 85/18)",TiO2 thin film (8 um thick 20 nm particles with scattering layer containing 250 nm particles),0.25,103 nmol/cm2,-,-,0,0
768.7,10.26,0.7224,5.7,"0.7 M 1-methyl-3-propylimidazolium iodide (PMII), 0.2 M LiI, 0.05 M I2  and 0.5 M 4-tert-butylpyr-idine in a mixed solvent of acetonitrile and valeronitrile (v/v, 85/18)",TiO2 thin film (8 um thick 20 nm particles with scattering layer containing 250 nm particles),0.25,117 nmol/cm2,-,-,0,0
781.7,10.2,0.755,6.02,"0.7 M 1-methyl-3-propylimidazolium iodide (PMII), 0.2 M LiI, 0.05 M I2  and 0.5 M 4-tert-butylpyr-idine in a mixed solvent of acetonitrile and valeronitrile (v/v, 85/18)",TiO2 thin film (8 um thick 20 nm particles with scattering layer containing 250 nm particles),0.25,223 nmol/cm2,-,-,0,0
730.6,10.98,0.7213,5.78,"0.7 M 1-methyl-3-propylimidazolium iodide (PMII), 0.2 M LiI, 0.05 M I2  and 0.5 M 4-tert-butylpyr-idine in a mixed solvent of acetonitrile and valeronitrile (v/v, 85/18)",TiO2 thin film (8 um thick 20 nm particles with scattering layer containing 250 nm particles),0.25,245 nmol/cm2,-,-,0,0
734.0,13.01,0.68,6.49,"0.6 M 1,2-dimethyl-3-n-propylimidazolium iodide (DMPImI), 0.1 M LiI, 0.05 M I2 , and 0.5 M tertbutylpyridine (TBP) in acetonitrile",TiO2 thin film (12 um thick),0.18,150 nmol/cm2,-,-,0,0
674.0,10.02,0.69,4.64,"0.6 M 1-methyl-3-propylimidazolium iodide (PMII), 0.10 M guanidinium thiocyanate (GuSCN), 0.03 M I2, 0.5 M tertbutylpyridine in acetonitrile and valeronitrile (85:15)",TiO2 thin film (20 nm particle size),,95 nmol/cm2 + 52 nmol/cm2,-,-,0,0
679.0,9.13,0.71,4.4,"0.6 M 1-methyl-3-propylimidazolium iodide (PMII), 0.10 M guanidinium thiocyanate (GuSCN), 0.03 M I2, 0.5 M tertbutylpyridine in acetonitrile and valeronitrile (85:15)",TiO2 thin film (20 nm particle size),,123 nmol/cm2,-,-,0,0
705.0,12.63,0.69,6.14,"0.6 M 1,2-dimethyl-3-n-propylimidazolium iodide (DMPImI), 0.1 M LiI, 0.05 M I2 , and 0.5 M tertbutylpyridine (TBP) in acetonitrile",TiO2 thin film (12 um thick),0.18,110 nmol/cm2,-,-,0,0
748.0,14.02,0.68,7.13,"0.6 M 1,2-dimethyl-3-n-propylimidazolium iodide (DMPImI), 0.1 M LiI, 0.05 M I2 , and 0.5 M tertbutylpyridine (TBP) in acetonitrile",TiO2 thin film (12 um thick),0.18,170 nmol/cm2,-,-,0,0
710.0,12.96,0.71,6.63,"0.6 M 1,2-dimethyl-3-n-propylimidazolium iodide (DMPImI), 0.1 M LiI, 0.05 M I2 , and 0.5 M tertbutylpyridine (TBP) in acetonitrile",TiO2 thin film (12 um thick),0.18,180 nmol/cm2,-,-,0,0
636.0,18.692,0.6137,7.3,"3-propyl-1-methyl-imidazolium iodide (PMII, 1 M), lithium iodide (LiI, 0.2 M), iodide (I2 , 0.05 M), and tert-butylpyridine (TBP, 0.5 M) in acetonitrile/valeronitrile (85:15)",TiO2 thin film (scattering layer containing 400 nm particles),0.24,-,-,-,0,0
606.0,15.864,0.6287,6.04,"3-propyl-1-methyl-imidazolium iodide (PMII, 1 M), lithium iodide (LiI, 0.2 M), iodide (I2 , 0.05 M), and tert-butylpyridine (TBP, 0.5 M) in acetonitrile/valeronitrile (85:15)",TiO2 thin film (scattering layer containing 400 nm particles),0.24,-,-,-,0,0
530.0,5.63,0.68,2.02,iodide/triiodide,TiO2 film,,159 nmol/cm2,-,-,0,0
690.0,9.36,0.69,4.47,"1-propyl-2,3-dimethylimidazolium iodide (1.2 M), iodine (0.035 M), tert-butylpyridine (0.5 M) and guanidine thiocyanate (0.1 M) in acetonitrile/3-methoxypropionitrile mixture (8:2)",TiO2 film (12 um transparent + 4 um scattering layer),0.16,-,-,-,0,0
