Repository: GouravSidana/firstML

# firstML
My first Machine Learning Project

File: filtered_perovskite.csv (part 1 of 155)
Formula,A_ion,B_ion,X_ion,Bandgap,ETL,HTL,Backcontact,Antisolvent,Solvent,Solv_annel,Anneal_temp,Dep_procedure,Synth_atm,Cell_area,Is_module,Voc,Jsc,FF,PCE,entry_id
MAPbI3,MA,Pb,I,1.6,PCBM-60 | LiF,PEDOT:PSS | PDPP-DTT,Ag,Unknown,none,False,Unknown,Co-evaporation,Vacuum,0.2,False,1.0,13.3,0.74,9.8,--7QgUnINWBA_TA8jw3CCbRCRrcH
MAPbI3,MA,Pb,I,,PCBM-60 | Bphen,PEDOT:PSS,Ag,Unknown,DMF; DMSO,True,100,Spin-coating,N2,,False,0.96,18.59,0.78,14.1,--8F7Y4s3uKDX5NP3bucanTkQo8Q
MAPbI3,MA,Pb,I,1.6,PCBM-60 | Bphen,PEDOT:PSS,Ag,Chlorobenzene,DMF,False,100.0,Spin-coating,N2,0.045,False,0.912,18.76,0.691,11.82,--MlWiNv1SKTzJtpJWHqwwxmmsDW
MAPbI3,MA,Pb,I,1.6,TiO2-c,MeO-PheDOT,Au,Unknown,DMF,False,95.0,Spin-coating,Unknown,0.1256,False,0.885,18.19,0.588,9.46,--MwIi0wc7g_1YhFm95OcLR-Gp1p
MAPbI3,MA,Pb,I,1.6,TiO2-c,Spiro-MeOTAD,Au,Gas,DMF,False,Unknown,Spin-coating,Unknown,0.4,False,0.98,20.7,0.49,9.9,--Phx81KXd8q_-bTnwpZPUIWWiVa
MAPbI3,MA,Pb,I,1.6,TiO2-c,Spiro-MeOTAD,Ag,Chlorobenzene,DMSO; GBL,False,100,Spin-coating,Unknown,0.045,False,1.04,23.5,0.762,18.67,--RgE_khB0mtMTpdsdxLae7XuLI0
MAPbI3,MA,Pb,I,1.6,PCBM-60,PEDOT:PSS,Carbon-tape,Unknown,DMF >> IPA,False,Unknown >> 100.0,Spin-coating >> CBD,Unknown,0.1,False,,,,12.7,-09A82oyQC9E8fppw2ks3Ys6HfkE
MAPbI3,MA,Pb,I,1.5,TiO2-c | TiO2-mp,none,Au,Unknown,DMF >> IPA,False,Unknown >> 90.0,Spin-coating >> CBD,Unknown,0.1,False,0.8440000000000001,12.47,0.6729999999999999,7.09,-0IO-XG1_fgMXn1MzZpEZymrVenV
FAPbI3,FA,Pb,I,1.48,TiO2-c,Phenethylamine | Spiro-MeOTAD,Au,Chlorobenzene,DMF,False,100; 160,Spin-coating,N2,0.05,False,0.95,23.6,0.59,13.3,-0KDqwHqhhDfvD754VHcBJTx47Ls
MAPbI3 | (MIC3)2PbI4,MA | (MIC3),Pb | Pb,I | I,,TiO2-c | TiO2-mp,Spiro-MeOTAD,Au,Chlorobenzene,Unknown,False,100 >> 100,Spin-coating >> Spin-coating,Ar >> Ar,0.16,False,1.056,21.72,0.7290000000000001,16.41,-0Kc5v9Gc9P3MU9G-X5jfgkro0vU
MAPbI3,MA,Pb,I,1.6,TiO2-c | TiO2-mp,Spiro-MeOTAD,Au,Toluene,DMSO,False,100.0,Spin-coating,Unknown,1.05,False,1.0,20.0,0.84,15.89,-0Q6xbgwCbN2vzwpL8ioH4bLWZBw
MAPbI3,MA,Pb,I,1.6,PCBM-60,PTAA,Ti | Au,Unknown,DMF,False,70 | 100,Spin-coating | Spin-coating,N2 | N2,0.06,False,1.019,21.14,0.75,16.13,-0YoZGTSuTBeholJDom0fBZwvbcT
MAPbI3,MA,Pb,I,1.6,TiO2-c | TiO2-mp | ZrO2-mp,none,Carbon,Unknown,DMF,False,70,Spin-coating,Air,,False,0.85,14.11,0.68,8.11,-0e669DDaRfjtiXOsvq3lwr6V7te
MAPbI3,MA,Pb,I,1.6,TiO2-c,Spiro-MeOTAD,Au,Unknown,DMF >> none,False,Unknown >> 160.0,Spin-coating >> Gas reaction,N2 >> MAI; Vacuum,0.06,False,0.98,23.3,0.65,14.8,-0qukldnioTRu2enzkiKsOg791Y7
MAPbI3,MA,Pb,I,1.55,TiO2-c,CuSCN,Au,Chlorobenzene,DMF; DMSO,False,120,Spin-coating,Air,0.25,False,0.74,17.72,0.69,8.07,-0tQia6n0YoXq_YmCOAaMmPLJu5x
MAPbI3,MA,Pb,I,1.6,TiO2-c | PCBM-60,Spiro-MeOTAD,Au,Chlorobenzene,DMF; DMSO,False,100.0,Spin-coating,Unknown,0.06,False,1.02,21.41,0.7,15.2,-0uSQAIflzMrFQpxVkZ-3hRuS7K6
FA0.85MA0.15PbBr0.45I2.55,FA; MA,Pb,Br; I,1.55,PCBM-60 | C60 | BCP,PTAA,Cu,Toluene,DMF; DMSO,False,Unknown,Spin-coating,Unknown,0.0716,False,1.03,23.7,0.79,19.2,-1NTsx5Cpuqo-uo4Km9hmgf6Dx_D
Cs0.05FA0.76MA0.16PbBr0.48I2.52,Cs; FA; MA,Pb,Br; I,,SnO2-c,H6-ZnPc,Au,Unknown,Unknown,False,Unknown,Unknown,Unknown,0.1,False,1.04,19.0,0.43,8.52,-1QN9t4q0tQqW6gh7DLctV6y2crY
MAPbI3,MA,Pb,I,1.6,TiO2-c | TiO2-mp,Spiro-MeOTAD,Ag,Unknown,DMF,False,Unknown,Spin-coating,N2,0.07,False,0.933,20.42,0.578,11.01,-1rCXXydffwp7K0rCTZ-c5WXvZfT
MAPbI3,MA,Pb,I,1.6,C60 | BCP,CuS-np,Ag,Chlorobenzene,DMF,False,100.0,Spin-coating,N2,0.1,False,0.95,21.6,0.672,13.9,-1rrUzzQ_OglpamnXZJO9cHmeniz
MAPbI3,MA,Pb,I,1.6,TiO2-c,TPA-OMeTPA,Au,Chlorobenzene,DMF; DMSO,False,40; 100,Spin-coating,N2,0.0831,False,0.93,17.4,0.59,9.6,-1uxHuGKv0vQW3RD6J9WTfu4WLR1
FA0.83MA0.17PbBr0.51I2.49,FA; MA,Pb,Br; I,,SnO2-c | TiO2-c | TiO2-mp,Spiro-MeOTAD,Au,Chlorobenzene,DMF; DMSO,False,160.0,Spin-coating,N2,0.1886,False,1.08,19.9,0.74,15.7,-2FFGlcl7feqBbbOUzn7DVR9qssg
Cs0.05FA0.81MA0.14PbBr0.43I2.57,Cs; FA; MA,Pb,Br; I,,TiO2-c | TiO2-mp,Spiro-MeOTAD,Ag,Toluene,DMF; DMSO,False,150.0,Spin-coating,Unknown,0.14,False,1.111,19.86,0.6970000000000001,15.38,-2JQhK2Mr1PXNWV50MqAHYkXDUWd
MAPbI3,MA,Pb,I,1.5,PFN; ZnO,Spiro-MeOTAD,Au,Unknown,DMF >> IPA,False,Unknown >> 70.0,Spin-coating >> CBD,Unknown,0.09,False,1.0,20.0,0.64,12.8,-2MiDsCVhb6Tgefb-PA8ljd2RN5B
MAPbI3,MA,Pb,I,1.58,PCBM-60 | BCP,PEDOT:PSS,Ag,Toluene,DMSO; GBL,False,100.0,Spin-coating,N2,0.12,False,0.93,15.94,0.72,10.7,-2SnHBkqHaj5mAgg-lpGRXkCkn3M
MAPbI3,MA,Pb,I,1.6,C60 | BCP,PMT,Ag,Chlorobenzene,DMF,False,100.0,Spin-coating,Unknown,0.1,False,0.8,20.8,0.7,11.5,-2anzhUTjTWy1BKW82C9I7eU3tVM
MAPbI3,MA,Pb,I,1.6,SnO2-c | PCBM-60,Spiro-MeOTAD,Au,Unknown,DMF; DMSO,False,100.0,Spin-coating,N2,0.08,False,1.11,22.44,0.782,18.42,-2ftPOPxzDTdyqgk_ZZ7DwgcWh9G
MAPbI3,MA,Pb,I,1.58,C60 | BCP,2PACz,Cu,N2,2-methoxyethanol,False,100,Slot-die coating,N2,0.16,False,1.085,19.778,0.718,14.89,-2khfF1ZpadycdfA_1kFr6tLYDVC
MAPbI3,MA,Pb,I,1.6,PCBM-60,CuSCN,Al,Chlorobenzene,DMF,False,100.0,Spin-coating,Unknown,0.05,False,0.98,18.3,0.631,11.7,-31pPlyLgDI6jps4eLOb09vvwHYK
MAPbI3,MA,Pb,I,1.6,TiO2-c | TiO2-mp,Spiro-MeOTAD,Au,Chlorobenzene,GBL,False,100,Spin-coating,Air,0.1,False,1.01,17.3,0.664,11.6,-399oNlZHB5GQyMoXrfyWd8e_1rQ
Cs0.08FA0.77MA0.15PbBr0.51I2.49,Cs; FA; MA,Pb,Br; I,1.6,C60 | BCP,PEDOT:PSS,Cu,Ethyl acetate,DMF; DMSO,False,100,Spin-coating,N2,0.16,False,0.915,17.373,0.715,11.36,-3QEUHaf-qG4ZBNliGOImiX_rSzW
MAPbI3,MA,Pb,I,1.6,TiO2-c | TiO2-mp,Spiro-MeOTAD,Au,Unknown,DMF >> IPA,False,100.0 >> 100.0,Spin-coating >> Spin-coating,Air >> Air,0.09,False,0.81,19.0,,,-3X-zrAktlMgUIIopsYmVS1kHBIq
MAPb0.75Sn0.25Br1.8I1.2,MA,Pb; Sn,Br; I,1.73,PCBM-60 | bis-C60,PEDOT:PSS,Ag,Toluene,DMSO; GBL,False,100.0,Spin-coating,Air,0.1,False,0.99,15.16,0.74,11.11,-3XC68jebr4VwQQLHP1Uai89RhTw
MAPbI3,MA,Pb,I,1.6,C60 | BCP,PEDOT:PSS,Al,Unknown,DMSO; GBL,False,100.0,Spin-coating,N2,0.11,False,0.83,21.7,0.68,12.21,-3Yiof1nBYp2p7wEKKcyqCw1oM4Z
MAPbI3,MA,Pb,I,1.6,TiO2-c | TiO2-mp,none,Carbon,Unknown,DMF >> IPA,False,Unknown >> 100.0,Spin-coating >> Spin-coating,Unknown,0.152,False,0.8,16.4,0.45,7.7,-3_TKBIqU31x67M0xYnSX-TyifrA
MAPbI3,MA,Pb,I,1.6,TiO2-c,Spiro-MeOTAD,Au,Chlorobenzene,DMF,True,100.0,Spin-coating,N2,0.0813,False,1.05,19.3,0.66,13.28,-3_vhlPHDIHbt8wwopiIEUY7uo12
MAPbI3,MA,Pb,I,1.6,PCBM-60 | TiO2,PEDOT:PSS,Al,Unknown,DMF,False,90.0,Spin-coating,Unknown,0.16,False,0.8540000000000001,19.2,0.436,7.2,-3gSpkn8nyAHHEDfGtmGBI0NfMAT
FASnI3,FA,Sn,I,,C60 | BCP,PEDOT:PSS,Ag,Chlorobenzene,DMSO,False,60; 100,Spin-coating,N2,0.09,False,0.632,20.37,0.693,8.62,-3jEr11Mqu3sbb-n9-Bt2ycV3S1U
Cs0.05FA0.79MA0.16PbBr0.51I2.49,Cs; FA; MA,Pb,Br; I,,SnO2-np,Spiro-MeOTAD,Au,Chlorobenzene,DMF; DMSO,False,135,Spin-coating,N2,,False,1.14,22.56,0.75,19.25,-3n0FUBOUS8tY54ZFdl5osAvP70Z
MAPbI3,MA,Pb,I,1.6,PCBM-60 | BCP,PEDOT:PSS,Ag,Unknown,Unknown >> none >> none,False,Unknown >> 100.0,Spin-coating >> Evaporation >> Spray-coating,Unknown >> Vacuum >> Air,4.0,False,0.885,15.11,0.6809999999999999,9.11,-3sEJVgc_uDlPbw8iViXCLy7kARP
MAPbI3,MA,Pb,I,1.6,TiO2-c | SnO2-np,Spiro-MeOTAD,Au,Ethyl acetate,DMF; DMSO,False,60; 100,Spin-coating,Ambient,0.09,False,1.04,20.32,0.7140000000000001,14.57,-3yvLC22SfF26QvSW6AoUOiZvIl2
Cs0.05FA0.79MA0.16PbBr0.51I2.49,Cs; FA; MA,Pb,Br; I,,TiO2-c | TiO2-mp,Spiro-MeOTAD,Au,Chlorobenzene,DMF; DMSO,False,100.0,Spin-coating,Dry air,0.16,False,0.023,1.113,0.764,19.5,-495RhfW4sybP1vt5X4LqdcHLXTB
MAPbI3,MA,Pb,I,1.6,PCBM-60 | BCP,BDT-POZ,Ag,Toluene,DMF; DMSO,False,100.0,Spin-coating,Unknown,0.07,False,1.04,22.56,0.8170000000000001,19.19,-4ETdWoopgtP-gC7Glvv7BgdPB-c
Cs0.05FA0.8075MA0.1425PbBr0.45I2.55,Cs; FA; MA,Pb,Br; I,1.6,TiO2-c | TiO2-mp,Spiro-MeOTAD,Au,Chlorobenzene,DMF; DMSO,False,100.0,Spin-coating,Unknown,0.16,False,1.1,23.28,0.74,18.87,-4FXTC5S4AHNS_-3HU1VKkGxfLKF
MAPbI3,MA,Pb,I,1.61,PCBM-60 | bis-C60,PEDOT:PSS,Ag,Toluene,DMSO; GBL,False,100.0,Spin-coating,N2,0.1,False,0.92,19.6,0.78,14.07,-4kZs-XQfI9yZ_8Ic6xdaZs-zeaA
MAPbI3,MA,Pb,I,1.6,TiO2; WOx,Spiro-MeOTAD,Ag,Unknown,DMF,False,Unknown,Spin-coating,N2,0.09,False,0.85,22.87,0.65,12.73,-4v_qAoo51EQQUzGneMA6czdVed-
MAPbI3,MA,Pb,I,1.5,C60 | BCP,NiO-np,Ag,Chlorobenzene,DMF; DMSO,False,Unknown,Spin-coating,Unknown,0.08,False,1.072,21.18,0.71,15.71,-51EqaQJIRFh2DwKz8GEzaRuQ3iH
MAPbI3,MA,Pb,I,1.6,PCBM-60 | C60 | BCP,P3CT-N,Cu,Chlorobenzene,DMF; DMSO,False,60; 80; 140,Spin-coating,N2,0.1,False,1.1,22.1,0.8,19.52,-52p6pQ-RIOW5d6zsIMjFCt0CWjE
MAPbI3,MA,Pb,I,1.6,TiO2-c,PTAA,MoO3 | Ag,Diethyl ether,DMSO; GBL,False,100.0,Spin-coating,N2,0.05,False,,,,,-5A4GJToRpb_jIaL7uxXNMVokYza
Cs0.2FA0.8PbI3,Cs; FA,Pb,I,,TiO2-c,Florinated polymer | Spiro-MeOTAD,Ag,Unknown,Cyclohexyl-2-pyrrolidone; DMF,False,170.0,Spin-coating,N2,0.1,False,0.91,24.5,0.62,13.9,-5Y-cWrBimLvwD8LFCturjR2W_Kw
Cs0.05FA0.79MA0.16PbBr0.5I2.5,Cs; FA; MA,Pb,Br; I,1.558,TiO2-c | TiO2-mp,Spiro-MeOTAD,Au,Chlorobenzene,DMF; DMSO,False,100.0,Spin-coating,N2,0.115,False,1.037,21.46,0.726,16.17,-5fSNlNqSTpmJsbkEquH4Un76tol
MAPbI3,MA,Pb,I,1.6,TiO2-c | TiO2-mp,Spiro-MeOTAD,Ag,Ethyl ether; Hexane,DMF; DMSO,False,100,Spin-coating,Air,0.07,False,1.065,21.83,0.691,16.06,-5riEtpGlvnQDXdtyMNYLbEydK5j
MAPbI3,MA,Pb,I,1.5,PCBM-60 | BCP,PEDOT:PSS,Ag,Unknown,DMF; DMSO,False,90.0,Doctor blading,Air,0.1,False,0.894,18.93,0.675,11.42,-5sO2dbkbtuhyGagXl2hNaXvO753
Cs0.05FA0.79MA0.16PbBr0.51I2.49,Cs; FA; MA,Pb,Br; I,,TiO2-c | TiO2-mp,Spiro-MeOTAD,Au,Trifluorotoluene,DMF; DMSO,False,100.0,Spin-coating,Unknown,0.15,False,0.804,27.31,0.748,25.26,-62Tnuo-R5CXisLqbJz4Onxst3oS
MAPbI3,MA,Pb,I,1.6,SrTiO3 | TiO2-mp,Spiro-MeOTAD,Au,Unknown,DMF,False,130.0,Spin-coating,Unknown,0.16,False,0.952,20.534,0.631,12.33,-6B7F7Xi7xaPzCjPHcsOn1T_SPN6
MAPbI3,MA,Pb,I,1.51,TiO2-c | TiO2-mp,Spiro-MeOTAD,Ag,Toluene,DMSO; GBL,False,100.0,Spin-coating,N2,0.09,False,0.997,19.02,0.736,13.97,-6KS2IIq6LKM0oGyivd5KflEQnEy
MAPb0.9Sb0.1I3,MA,Pb; Sb,I,,TiO2-c | TiO2-mp,Spiro-MeOTAD,Ag,Unknown,Unknown,False,Unknown,Spin-coating,Unknown,0.07,False,0.937,17.37,0.557,9.48,-6WALMjHEJMcD2HBd9i6UZzxynVm
MAPbI3,MA,Pb,I,1.6,TiO2-c,Spiro-MeOTAD,Au,Gas,DMF,False,100.0,Spin-coating,Air,0.16,False,0.997,18.81,0.61,11.37,-6h2G96GkmCPYPIqdXaq8HCWu5jf
MAPbI3,MA,Pb,I,1.6,TiO2-c | TiO2-mp,Spiro-MeOTAD,Au,Unknown,DMF; DMSO >> IPA,False,Unknown >> 130.0,Spin-coating >> Spin-coating,N2 >> N2,0.089,False,1.0490000000000002,19.8,0.7659999999999999,15.9,-6qG3qZAyIrdkP9MRxWqWv1QD0O6
MAPbI3,MA,Pb,I,1.6,TiO2-c | TiO2-mp,Spiro-MeOTAD,Au,Unknown,DMF; DMSO >> IPA,False,Unknown >> 100.0,Spin-coating >> Spin-coating,Unknown,0.06,False,1.01,16.16,0.69,16.16,-6wIdM0nN9Pyp8-JSqcbftOk1SfF
MAPbI3,MA,Pb,I,1.5,TiO2-c | TiO2-mp,Spiro-MeOTAD,Ag,Unknown,DMF >> IPA,False,70.0 >> 100.0,Spin-coating >> CBD,N2 >> N2,0.16,False,0.88,22.54,0.622,12.34,-76tdyCa0F0EEKeDBzXMhZ72qI0A
MAPbI3,MA,Pb,I,1.55,SnO2-c,PTAA,Au,Unknown,DMF >> IPA,False,Unknown >> 70.0,Spin-coating >> CBD,Ambient >> Ambient,0.09,False,1.0,19.4,0.67,13.1,-78Ilrb8NLbwNPncr6BJkeCT0DVZ
MAPbI3,MA,Pb,I,1.5,PCBM-60 | BCP,NiO-c,Ag,Unknown,DMF >> IPA,False,70.0 >> 70.0,Spin-coating >> CBD,Unknown,0.09,False,1.035,13.9,0.67,9.6,-7B2bBeX_4ziXdDC5JnMy4XY_aHm
MAPbI3,MA,Pb,I,1.6,TiO2-c,SP-02,Au,Unknown,DMF,False,95.0,Spin-coating,Unknown,0.1,False,,,,,-7CMNIskEQLMjHz4dArLsyonezH4
Cs0.08FA0.77MA0.15PbBr0.51I2.49,Cs; FA; MA,Pb,Br; I,1.6,C60 | BCP,PEDOT:PSS,Cu,Ethyl acetate,DMF; DMSO,False,100,Spin-coating,N2,0.16,False,0.742,18.372,0.683,9.3,-7EmjWVRoxE2z-oowqsacZAocg6l
MAPbI3,MA,Pb,I,1.55,TiO2-c | TiO2-mp,Spiro-MeOTAD,Au,Unknown,DMF; GBL,False,100.0,Spin-coating,Air,0.09,False,0.02,0.903,0.536,9.63,-7M8qe4wtT5gCQrCpDQGhbZH7-8A
MAPbI3,MA,Pb,I,1.6,TiO2-c | TiO2-mp,Spiro-MeOTAD,Au,Unknown,DMF >> IPA,False,Unknown >> 100.0,Spin-coating >> CBD,Unknown,0.13,False,1.025,18.69,0.72,13.75,-7MYdDRfgoRsp5vfrQ9pRwmHbePn
MAPbI3,MA,Pb,I,1.6,TiO2-c,Spiro-MeOTAD,Au,Unknown,DMF >> IPA,False,70.0 >> 100.0,Spin-coating >> CBD,N2 >> N2,0.04,False,0.9,17.6,0.52,8.29,-7Yl-S0GiGdRqtLEoA3nmlIRbkXh
(DMA)PbI3,(DMA),Pb,I,,TiO2-c,Spiro-MeOTAD,Au,Unknown,DMF,False,140; 180,Spin-coating,Unknown,0.09,False,0.899,19.6,0.6,10.5,-7_3IDb7715g0wK4QBMp7ZlwUOru
CsPbBrI2,Cs,Pb,Br; I,1.91,TiO2-c,PTAA,Au,Unknown,DMSO >> Octane,False,260.0 >> Unknown,Spin-coating >> Spin-coating,Unknown,0.09,False,1.17,12.69,0.799,11.87,-89kmkbexGQ6nG5R4tZIU41Rqmvi
MAPbI3,MA,Pb,I,1.6,TiO2-c | TiO2-mp | ZrO2-mp,NiO-mp,Carbon,N2,DMF; DMSO,False,60; 100,Drop-infiltration,N2,0.1,False,0.98,18.3,0.4589999999999999,8.23,-8bJNr0c-rH9rePWgKKctezx5hdY
CsPbBrI2,Cs,Pb,Br; I,1.92,TiO2-c | TiO2-mp,P3HT,Au,Unknown,DMSO,False,160.0,Spin-coating,Air,0.096,False,1.21,13.93,0.79,13.33,-8eoN2m9kSmhxQo7FPeKk_IfSsAt
MAPbI3,MA,Pb,I,1.56,PCBM-60 | Bphen,TS-CuPc,Ag,Unknown,DMF; GBL,False,95.0,Spin-coating,N2,0.0725,False,0.78,18.31,0.61,8.71,-8fx0nOP-T93nPKH-O50ZRAjkye-
MAPbI3,MA,Pb,I,1.59,PCBM-60 | bis-C60,CuSCN,Ag,Chlorobenzene,DMF; DMSO,False,100.0,Spin-coating,Unknown,0.1,False,0.92,19.45,0.62,11.2,-92GY2Jdtot3Pk9Xi_0FnX6B5nwZ
MAPbI3,MA,Pb,I,1.6,TiO2-c,"2,5‐bis(4,4′‐bis(methoxyphenyl)aminophen‐4′′‐yl)‐3,4‐ethylenedioxythiophene",Au,Unknown,DMF >> IPA,False,70.0 >> 70.0,Spin-coating >> CBD,Air >> Air,0.2,False,0.97,18.9,0.57,10.6,-9jRrf047nZpe-D5sHevb4xOWV-S
BA2MA3Pb4I13,BA; MA,Pb,I,,TiO2-c,Spiro-MeOTAD,Au,Unknown,DMF; DMSO,False,100.0,Spin-coating,Air,0.09,False,1.01,16.61,0.525,10.01,-9tF1l-qy0GTpenODIqeSO5f-eQn
FA0.85MA0.15PbBr0.45I2.55,FA; MA,Pb,Br; I,1.62,TiO2-c | SnO2-c,PTAA,Au,Chlorobenzene,DMF; DMSO,False,100.0,Spin-coating,N2,0.16,False,1.13,22.58,0.78,19.8,-9wQc8Sn0uKmkmx8zHMLbpFQHDUO
MAPbI3,MA,Pb,I,1.6,TiO2-c | TiO2-mp,none,Carbon,Diethyl ether,DMF; DMSO,False,100.0,Spin-coating,N2,0.09,False,0.97,22.78,0.64,14.29,-9znkqAe0yNa8iJe2PkzWJm7DiTB
Cs0.05FA0.7885MA0.1615PbBr0.4845I2.51555,Cs; FA; MA,Pb,Br; I,1.6,C60 | BCP,PTAA,Cu,Ethyl acetate,DMF; DMSO,False,100.0,Spin-coating,N2,0.1,False,1.13,21.59,0.77,18.79,-A8OjJPua4mcaou3gByGWXL5rHpj
MAPbI3,MA,Pb,I,1.6,PCBM-60,Spiro-MeOTAD | MoO3,Ag,Unknown,DMF,False,100.0,Spin-coating,N2,0.12,False,0.8,24.2,0.556,10.8,-ANDkpl8VtIArDGET0iBEm__HYWE
FA0.9MA0.1PbBr0.1I2.9,FA; MA,Pb,Br; I,1.68,SnO2-np,Spiro-MeOTAD,Au,Unknown,DMF; DMSO >> IPA,False,70.0 >> 150.0,Spin-coating >> Spin-coating,Air >> Air,0.0737,False,1.13,23.69,0.8059999999999999,21.52,-ANz0L4yXpTsvZVe0HkXc8Nvcu2e
CsPbBrI2,Cs,Pb,Br; I,,SnO2-np,Aminothiazolium iodide | P3HT,Au,Unknown,DMF; DMSO,False,40; 160,Spin-coating,Unknown,0.1,False,1.185,14.67,0.8079999999999999,13.4,-AsNAiPX7IwMDjlLsI-QLpiSg1V5
MAPbI3,MA,Pb,I,1.53,TiO2-c | TiO2-mp,C12-carbazole,Au,Unknown,DMF >> IPA,False,Unknown >> 100.0,Spin-coating >> Spin-coating,Unknown >> Unknown,0.1,False,0.86,21.13,0.62,11.26,-Av_5bsqxxiutcMlAI3SzT1rAs8d
MAPbI3,MA,Pb,I,1.57,TiO2-c | TiO2-mp,Spiro-MeOTAD,Au,Unknown,Unknown >> Unknown,False,Unknown,Unknown >> Unknown,Unknown >> Unknown,0.1,False,0.94,21.1,0.557,11.1,-B0zs6OXhI_s9fepWfiSn9ZzaTVr
MAPbI3,MA,Pb,I,1.6,TiO2-c | TiO2-mp,Spiro-MeOTAD,Au,Unknown,DMF; DMSO,False,100.0,Spin-coating,N2,0.1,False,1.043,15.69,0.66,10.8,-B7fQ2PI0qkQQj25NQWVor2pEaTN
MAPbI3,MA,Pb,I,1.6,TiO2-c | TiO2-mp,none,Carbon,Toluene,DMF; DMSO,False,100.0,Spin-coating,Unknown,0.14,False,0.98,18.26,0.632,11.28,-BFgC8f4mXxRR2QcoTs59_lJw8Gk
FA0.85MA0.15PbBr0.45I2.55,FA; MA,Pb,Br; I,,TiO2-c,Spiro-MeOTAD,Au,Toluene,DMF; DMSO,False,100.0,Spin-coating,Unknown,0.15,False,1.038,23.2,0.705,14.77,-BPLqBJTUyvIaleWUh9i1D4kPkdf
MAPbI3,MA,Pb,I,1.6,ZnO-nw | ZnO-c,Spiro-MeOTAD,Ag,Unknown,DMF >> IPA,False,70.0 >> 70.0,Spin-coating >> CBD,Unknown,0.07,False,0.95,16.6,0.455,7.19,-BYqqkFrOo1FslOGAtuQGGXuU-IQ
MAPb0.9Sr0.1I3,MA,Pb; Sr,I,,TiO2-c | TiO2-mp,Spiro-MeOTAD,Au,Unknown,DMSO; acetonitrile >> IPA,False,40 | 105,Spin-coating >> Spin-coating,Unknown,0.09,False,,,,,-B_4Jh8sq96GWU9dejBCDJzaT9jm
MAPbI3,MA,Pb,I,1.6,PCBM-60,PEDOT:PSS,Al,Unknown,DMF,False,Unknown,Spin-coating,Ar,0.03,False,0.8340000000000001,21.6,0.735,13.22,-Bbyg0ambA1UiV2VXRIYj_7hnZ5e
MAPbI3,MA,Pb,I,1.59,SnO2-c,Spiro-MeOTAD,Au,Chlorobenzene,DMF; DMSO; GBL,False,Unknown,Spin-coating,Air,0.1,False,,,,13.9,-Bcj3Y0UoFxFiNfGTrjVC53pts72
Cs0.125FA0.75MA0.125PbBr0.33I2.67,Cs; FA; MA,Pb,Br; I,,NiO-c,PCBM-60 | bis-C60,Ag,Toluene,DMF; DMSO,False,95.0,Spin-coating,Unknown,0.1,False,1.07,21.3,0.726,16.4,-Bcw_t5NYwM4KGQx8ZvOWXhletst
MAPbI3,MA,Pb,I,1.55,PCBM-60,PEDOT:PSS,Ag,Unknown,GBL,False,80.0,Spin-coating,Air,0.1,False,0.94,19.48,0.68,12.49,-BfVnNeCYAzjsmXmsitGU7jA7Hpi
Cs0.05FA0.81MA0.14PbBr0.45I2.55,Cs; FA; MA,Pb,Br; I,1.63,TiO2-c | TiO2-mp | MXene,Spiro-MeOTAD,Au,Chlorobenzene,DMF; DMSO,False,100.0,Spin-coating,N2,0.09,False,1.09,23.82,0.7759999999999999,20.14,-BvEGBERwmLfjFIeU2rMIIsGd3cX
Cs0.05FA0.79MA0.16PbBr0.3I2.7,Cs; FA; MA,Pb,Br; I,,TiO2-c | TiO2-mp,Spiro-MeOTAD,Au,Chlorobenzene,DMF; DMSO,False,100,Spin-coating,Unknown,0.1,False,1.13,22.56,0.75,19.15,-ByAu9ZMCPb8uHlzmHqCajoTjevk
Cs0.05FA0.79MA0.16PbBr0.51I2.49,Cs; FA; MA,Pb,Br; I,,TiO2-c,Spiro-MeOTAD,Au,Chlorobenzene,DMF; DMSO,False,100.0,Spin-coating,Unknown,0.1,False,1.1,22.68,0.73,18.57,-C1Pb32dqAE1xFdoYcBXUEPUWCD9
MAPbI3,MA,Pb,I,1.6,TiO2-c,Spiro-MeOTAD,Ag,Unknown,DMF,False,100.0,Spin-coating,N2,0.12,False,0.91,20.12,0.5379999999999999,9.85,-C4QYI-CEgyW823QOgjcYan3X9Bs
MAPbI3,MA,Pb,I,1.6,TiO2-c,Spiro-MeOTAD,Au,Unknown,acetonitrile; Methylamine,False,100,Spin-coating,Inert,0.0559999999999999,False,1.05,21.2,0.73,16.3,-CHjD1b1jzK1P5IKbmIiPtK2KVnt
MAPbI3,MA,Pb,I,1.5,PCBM-60,PEDOT:PSS,Al,Unknown,DMF,False,100.0,Spin-coating,N2,0.09,False,0.82,19.14,0.674,10.61,-CNEiFJf-z8iqcN6uDHC_0j5mlRw
MAPbI3,MA,Pb,I,1.6,TiO2-c | TiO2-mp,Spiro-MeOTAD,Au,Unknown,DMF; DMSO >> IPA,False,Unknown >> 150.0,Spin-coating >> Spin-coating,Unknown,0.09,False,1.015,22.98,0.718,16.74,-CS8pQzrzoQeeiGXCngGy-TAhPaX
MAPbI3,MA,Pb,I,,TiO2-np,P3HT,Au,Unknown,Unknown,False,Unknown,Spin-coating,N2,,False,0.78,19.36,0.68,11.26,-CVejRDvfm5L7pLyhcTHV5P-F0Mu
FA0.85MA0.15PbBr0.45I2.55,FA; MA,Pb,Br; I,,SnO2-c,Spiro-MeOTAD,Au,Unknown,DMF >> IPA,False,Unknown >> 160.0,Spin-coating >> CBD,Unknown,0.09,False,0.96,21.3,0.544,11.1,-CVzWLooEuYVBeno6N4myFUTGObb
MAPbI3,MA,Pb,I,1.6,TiO2-c,Spiro-MeOTAD,Au,Chlorobenzene,DMF; DMSO,True,100.0,Spin-coating,Unknown,0.13,False,1.01,19.6,0.628,12.5,-CeFS3-FCt-62PeUya5dhe3NIVmg
FA0.83MA0.17PbBr0.51I2.49,FA; MA,Pb,Br; I,,TiO2-c | TiO2-mp,Spiro-MeOTAD,Au,Unknown,DMF; DMSO,False,Unknown,Spin-coating,N2,0.09,False,1.061,23.08,0.7340000000000001,18.0,-ClJ07zlUT9seUWoYMFw2euGQjHq
FA0.85MA0.15PbBr0.45I2.55,FA; MA,Pb,Br; I,,TiO2-c | TiO2-mp,Spiro-MeOTAD,Au,Chlorobenzene,DMF; DMSO,False,240; 105,Spin-coating,Unknown,0.09,False,0.95,16.71,0.6759999999999999,10.73,-Cve4aSMsl4IXG5UURlgY-KjEByN
FAPbBr3I,FA,Pb,Br; I,1.6,PCBM-60,PEDOT:PSS,Al,Unknown,DMF >> IPA,False,110.0 >> 110.0,Spin-coating >> Spin-coating,Unknown,0.1,False,,,,,-DAeWYTNGUG50wQYHiSQt2vVob5T
Cs0.05FA0.75MA0.25Rb0.05PbBr0.25I0.75,Cs; FA; MA; Rb,Pb,Br; I,1.68,BCP | PCBM-60,NiO,,,,False,,,,,False,1.207,20.98,0.794,20.11,-DNGrC7wbM6f5G2-WGh1oqlJ7jzr
MAPbI3,MA,Pb,I,1.6,ZnO-nw,Spiro-MeOTAD,Ag,Toluene,DMSO; GBL,False,100.0,Spin-coating,Unknown,0.1,False,1.0,19.0,0.716,13.6,-DcMKPOGWgkoX4Nqrx_HvVEKZqQy
FA0.85MA0.15PbBr0.45I2.55,FA; MA,Pb,Br; I,1.6,TiO2-c | TiO2-mp,AQ310 | Spiro-MeOTAD,Ag,Chlorobenzene,DMF; DMSO,False,100,Spin-coating,Unknown,0.09,False,1.11,21.36,0.73,17.35,-Dcc-DnWHJeUoV_SJFTbxDP_Ptri
MAPbI3,MA,Pb,I,1.6,TiO2-c | PCBM-60,PCDTBT1,MoO3 | Au,Unknown,DMF; DMSO >> IPA,False,Unknown >> 100.0,Spin-coating >> Spin-coating,N2 >> N2,0.04,False,1.13,22.31,0.7829999999999999,19.75,-Ddw3Y9_9TfIHPQpWQ9BjhYni1Vc
MAPbI3,MA,Pb,I,1.6,TiO2-c,Spiro-MeOTAD,Ag,Unknown,GBL >> none,False,100.0 >> Unknown,Spin-coating >> Recrystallization,Unknown >> Pyridine,0.125,False,1.15,22.0,0.71,17.9,-Dj9JVp-lqVobYl2YWxjUXvLaIU7
MAPb0.5Sn0.5I3,MA,Pb; Sn,I,,PCBM-60 | Phen-NaDPO,PEDOT:PSS,Ag,Unknown,DMF,False,Unknown,Spin-coating,Unknown,0.04,False,0.66,23.3,0.6709999999999999,10.3,-Dy6iG2HGrzkJzncPL-wKR4GtKx_
MAPbI3,MA,Pb,I,1.6,TiO2-c | TiO2-mp,Spiro-MeOTAD,Au,Toluene,DMSO,True,100.0,Spin-coating,Unknown,1.02,False,1.04,21.0,0.69,14.9,-EMN_zw6BUNmy7JUbNKOE6XVKSAP
FA0.76MA0.15PbBr0.48I2.42,FA; MA,Pb,Br; I,,TiO2-c | TiO2-mp,Spiro-MeOTAD,Au,Chlorobenzene,DMF; DMSO,False,100.0,Spin-coating,N2,0.16,False,1.12,19.2,0.72,15.48,-EQ1iqWRLNxra-sCJnckDdpBhJaN
MAPbI3,MA,Pb,I,1.6,TiO2-c | TiO2-mp,Spiro-MeOTAD,Au,Unknown,DMF; DMSO >> IPA,False,Unknown >> 100.0,Spin-coating >> Spin-coating,Unknown,0.06,False,1.02,21.4,0.68,15.08,-EWAIcw5MKkIi21sSPT9tJjxLCsH
BA2Cs1.5MA2.85Pb4I13,BA; Cs; MA,Pb,I,1.63,PCBM-60 | BCP,MoO3 | PEDOT:PSS,Ag,Unknown,DMSO; GBL,False,70; 100,Spin-coating,N2,0.1058,False,1.01,16.21,0.69,12.74,-EiGgnDrp1siQAqh-z6OMikb7sn1
MAPbI3,MA,Pb,I,1.6,PCBM-60 | BCP,NiO-c,Ag,Chlorobenzene,DMSO; GBL,False,70.0,Spin-coating,N2,0.09,False,0.94,20.2,,,-EoV80PUoNlPomMDCsbdOg3LySoh
MAPbI3,MA,Pb,I,1.6,PCBM-60 | LiF,PEDOT:PSS,Al,Dichloromethane,DMSO; GBL,False,100.0,Spin-coating,Unknown,0.04,False,0.96,18.4,0.82,14.6,-Eu9ro0KBA1oFmRx7T69ws3A8iXY
MAPbI3,MA,Pb,I,1.6,PCBM-60,PEDOT:PSS,Al,Unknown,DMF,False,75.0,Spin-coating,N2,0.1,False,0.93,17.9,0.603,10.1,-F2sFpwSWKEGzbpmA8Y8OtKjkDme
FA0.7MA0.3PbBr0.3I2.9,FA; MA,Pb,Br; I,,SnO2-np | PCBM-60,Spiro-MeOTAD,MoO3 | Au,Unknown,DMF; DMSO >> IPA,False,Unknown >> 100,Spin-coating >> Spin-coating,Unknown,0.0676,False,1.11,21.3,0.68,16.0,-FPLovrWDH7cKUbrkn76CTJWZmiS
MAPbI3,MA,Pb,I,1.6,ZnO-c | PCBM-70,Spiro-MeOTAD,Ag,Unknown,DMSO >> IPA,False,Unknown,Spin-coating >> CBD,N2 >> N2,0.1,False,0.981,19.4,0.652,12.4,-FdwbA-L-7yj-ytC6jLnXLApyKQe
FA0.85MA0.15PbBr0.45I2.55,FA; MA,Pb,Br; I,,TiO2-c | TiO2-mp,P3HT,Au,Chlorobenzene,DMF; DMSO,False,100.0,Spin-coating,Air,0.09,False,,,,,-FpeLxLJXQKh36ZgiQw4DUc5EIZr
MAPbI3,MA,Pb,I,1.6,SnO2-c,HMe2Pc,Au,Unknown,Unknown,False,Unknown,Spin-coating,Unknown,0.11,False,1.035,21.28,0.708,14.9,-G0orPj5q3QgXWuElt_ArYlW3Rq6
MAPb0.4Sn0.6Br1.2I1.8,MA,Pb; Sn,Br; I,1.26,PCBM-60,PEDOT:PSS,Ag,Ether,DMF; DMSO,False,80.0,Spin-coating,N2,0.04,False,0.78,20.95,0.73,11.9,-GMKN7O6M11Qe2p7ni2lOeSDZNNb
MAPbI3,MA,Pb,I,1.59,TiO2-c | TiO2-mp | ZrO2-mp,none,Carbon,Unknown,GBL,False,50,Drop-infiltration,Air,0.13,False,0.879,18.0,0.65,10.2,-GOEBm4MnnlDvc6Ha10koW0vkhhu
MAPbI3,MA,Pb,I,1.6,TiO2-c,Spiro-MeOTAD,Au,Chlorobenzene,DMF; DMSO,False,100.0,Spin-coating,Unknown,0.09,False,1.03,19.8,0.778,15.9,-GYg9Kb0poMC8BTQsug4YRF4GdkZ
MAPbI3,MA,Pb,I,1.6,TiO2-c | TiO2-mp,none,Carbon,Unknown,DMF >> IPA,False,100.0 >> Unknown,Spin-coating >> CBD,Air >> Air,0.07,False,0.98,15.91,0.46,7.17,-Gpe2-BAeeaU-TwMp7a5Q6ADujYR
MAPbI3,MA,Pb,I,1.6,Br-PDI | ZnO-np,PEDOT:PSS,Ag,Unknown,DMF >> IPA,False,70.0 >> 100.0,Spin-coating >> Spin-coating,Unknown,0.12,False,0.84,18.8,0.6459999999999999,10.2,-Gv-vmZ0D5iLhBzcE5fd9SPQmLol
Cs0.15FA0.68MA0.17PbBr0.72I2.28,Cs; FA; MA,Pb,Br; I,1.71,C60 | BCP,PTAA,,,,False,,,,,False,1.09,18.7,0.724,14.9,-GwlbcGp4JFYvtnZhOIv6e-8K6QL
FA0.85MA0.15PbBr0.45I2.55,FA; MA,Pb,Br; I,,TiO2-c | TiO2-mp,Spiro-MeOTAD,Au,Toluene,DMF; DMSO,True,110,Spin-coating,Unknown,0.25,False,1.11,21.28,0.72,17.0,-H27pp4PBARUawgaOT3lrvKS7AXy
MAPb1.0I3,MA,Pb,I,1.55,PCBM-60,PEDOT:PSS,Al,Unknown,DMF,False,95,Spin-coating,N2,0.09,False,0.89,17.68,0.61,9.65,-H402C1J3lmWVv2FrLq3Ua23L4AY
MAPbI3,MA,Pb,I,1.6,TiO2-c | TiO2-mp,Spiro-MeOTAD,Ag,Diethyl ether,DMF; DMSO,False,100,Spin-coating,Air,0.1,False,1.037,20.91,0.687,15.6,-HChfLpp-5tSBTnbopNwLgWRe1lT
MAPbI3,MA,Pb,I,1.6,TiO2-c | TiO2-mp,Spiro-MeOTAD,Au,Toluene,DMF,False,100.0,Spin-coating,Air,0.1,False,1.09,22.2,0.7809999999999999,18.72,-HKQW9EAonC3faQhSLI7hR-VJ9Ts
BA2MA3Pb4I13,BA; MA,Pb,I,,PCBM-60 | LiF,PEDOT:PSS,Al,Unknown,DMF,False,60; 100,Spin-coating,Unknown,0.05,False,0.98,10.85,0.685,7.33,-HPjenadqU6P_Oet0tPGXErsLCZ3
FA0.85MA0.15PbBr0.45I2.55,FA; MA,Pb,Br; I,,PCBM-60 | ZnO-np,NiO-c,Ag,Ethyl acetate,DMF; DMSO,False,150,Spin-coating,N2,0.09,False,1.05,22.56,0.716,16.96,-HUsKiNH14rBna87xhSkVe7Qw3kd
MAPbI3,MA,Pb,I,1.56,C60 | BCP,PEDOT:PSS,Au,Toluene,DMSO; GBL,False,100.0,Spin-coating,N2,0.09,False,0.95,17.07,0.63,10.02,-HbTzGqjtcc5dzg0SYj8sBBS95a_
(EDA)0.015FA0.29MA0.695Pb1.0I3,(EDA); FA; MA,Pb,I,,SnO2-np,Spiro-MeOTAD,Au,Chlorobenzene,DMF; DMSO,False,100,Spin-coating,N2,0.09,False,1.064,23.38,0.74,18.34,-HfJcXv0cS_z6pU1dG4C_p4MmrBr
MAPbI3,MA,Pb,I,1.6,TiO2-c | Al2O3-mp,Al2O3-mp | MeO-DATPA,Ag,Unknown,DMF,False,100,Spin-coating,N2,0.1,False,0.96,16.41,0.56,8.8,-HiEFQjjGbjCUq84b9Qt7xOfxi2d
MAPbI3,MA,Pb,I,1.6,TiO2-c | TiO2-mp,Spiro-MeOTAD,Au,Unknown,Unknown,False,120.0 >> 135.0,Spin-coating >> Spin-coating,Unknown,0.1,False,0.9,20.4,0.636,11.7,-Hk9QMmDy_cJ2piz7aYoDWQUx9zy
MAPbI3,MA,Pb,I,1.6,ZnO-np,Spiro-MeOTAD,Au,Diethyl ether,DMF; DMSO,False,65.0; 100.0,Spin-coating,Unknown,0.09,False,0.995,10.66,0.7140000000000001,7.57,-IB0k9q8EzB7-GddBYBdCnSSS4Vv
MAPbI3,MA,Pb,I,1.54,PTO,Spiro-MeOTAD,Au,Unknown,DMF; DMSO,False,100.0,Spin-coating,Unknown,0.09,False,0.7659999999999999,18.017,0.522,7.2,-IBwzgNXlZB8bpOEDiHQvbDHN6Y6
MAPbI3,MA,Pb,I,1.6,TiO2-c | TiO2-mp,none,MWCNTs,Unknown,DMF >> DMF >> Cyclohexene; IPA,False,100.0 >> 100.0 >> 100.0,Spin-coating >> Spin-coating >> CBD,Air >> Air >> Air,0.08,False,0.83,17.21,0.71,10.14,-IVzfCKz3gEJBujvBBjmBIF578BV
MAPbI3,MA,Pb,I,1.6,PCBM-60,PEDOT:PSS,Al,Unknown,DMF,False,100.0,Spin-coating,Unknown,0.04,False,1.1,16.69,0.7609999999999999,13.97,-IYLlTdNhgDeR4OYl0lKSmiUNCmx
MAPbI3,MA,Pb,I,1.6,PCBM-70 | ZrO2,PEDOT:PSS,Ag,Unknown,DMF >> IPA,False,70.0 >> 100.0,Spin-coating >> Spin-coating,Unknown,0.1,False,0.79,16.79,0.537,7.12,-IjfHWd_awomnIyAt-3V3AA_XYLI
FAPbI3,FA,Pb,I,1.54,TiO2-np | C70,Spiro-MeOTAD,Ag,Unknown,DMF >> IPA,False,25 >> 120,Spin-coating >> Spin-coating,Ar >> Ar,0.12,False,1.07,23.1,0.738,18.28,-ItkO4x-jFLmsk829_qiAQOVUX1k
MAPbI3,MA,Pb,I,1.6,PCBM-60 | BCP,NiMgLiO,Ag,Toluene,DMSO; GBL,False,100.0,Spin-coating,Unknown,0.09,False,1.067,21.349,0.738,16.81,-IuZ0JuD6EkYMQHRpH26cVaIgTzf
MAPbI3,MA,Pb,I,1.6,TiO2-c | Al2O3-mp,Spiro-MeOTAD,Au,Toluene,DMF,False,100.0,Spin-coating,N2,0.1,False,1.01,21.0,0.58,12.5,-Iv4ihOZts9RAyeyMrn6HVpSfWDv
MAPbI3,MA,Pb,I,1.6,TiO2-c | PCBM-60,Spiro-MeOTAD,Au,Unknown,DMF; DMSO >> IPA,False,Unknown >> 100,Spin-coating >> Spin-coating,Air >> Air,0.1,False,1.13,19.73,0.7190000000000001,16.03,-JK-JT_nPhF8EcQ37I8NR53N2oLz
Cs0.05FA0.79MA0.16PbBr0.51I2.49,Cs; FA; MA,Pb,Br; I,1.62,SnO2-c,Spiro-MeOTAD,Au,Chlorobenzene,DMF; DMSO,False,100.0,Spin-coating,Unknown,0.16,False,1.14,21.72,0.76,19.5,-JWY7aT09gUBJHl38ZOj2Gv28QFX
MAPbI3,MA,Pb,I,1.6,PCBM-60,V2O5 | PEDOT:PSS,Ag,Unknown,DMF,False,100.0,Spin-coating,N2,0.05725,False,0.88,20.97,0.64,11.23,-JXKgjLqCWZUCemFJYHdBEDvwjzC
MAPb1.0I3,MA,Pb,I,1.6,none,none,Metal,Unknown,DMF >> IPA,False,Unknown,Spin-coating >> CBD,Unknown,0.1,False,0.8220000000000001,17.85,0.534,7.84,-JZsK6iHwPPaIzF4zYieXEvIDH_q
MAPbI3,MA,Pb,I,1.6,PCBM-60,PEDOT:PSS,Au,Unknown,DMF,False,100.0,Spin-coating,N2,0.08,False,0.93,14.98,0.551,7.68,-Jkh-WUYvqhRkwMgaZm2RWqhIlYN
MAPbI3,MA,Pb,I,1.6,TiO2-c | TiO2-mp,Spiro-MeOTAD,Au,Diethyl ether,DMF; DMSO,False,100.0,Spin-coating,Air,0.12,False,1.11,21.62,0.76,16.9,-Jp3sW5-M4m9S0AQ7OasJOSRT84J
Cs0.1FA0.75MA0.15PbBr0.35I2.65,Cs; FA; MA,Pb,Br; I,,SnO2-np,Spiro-MeOTAD,Au,Chlorobenzene,DMF; DMSO,False,25; 100,Spin-coating,Unknown,0.1,False,1.14,22.78,0.755,19.61,-JuLp9wjsbPAun7hnNbOcX4dLvTW
CsPbBr3,Cs,Pb,Br,,TiO2-c,Spiro-MeOTAD,MoO3 | Al,Unknown,DMF,False,335.0,Spin-coating,N2,0.06,False,1.1,10.8,0.6890000000000001,8.18,-JvPQfqdg7gf46XphjGv6MjDAWT6
MAPbI3,MA,Pb,I,1.6,TiO2-c | TiO2-mp,Spiro-MeOTAD,Au,Unknown,DMF >> IPA,False,Unknown,Spin-coating >> Spin-coating,Unknown,0.075,False,1.001,17.7,0.6829999999999999,12.2,-K6DGot1BARdoQgzlzfEQLNcT5ST
FA0.83MA0.17PbI3,FA; MA,Pb,I,,In2O3-c,Spiro-MeOTAD,Au,Unknown,DMF; DMSO >> IPA,False,Unknown >> 150.0,Spin-coating >> Spin-coating,Air >> Air,0.0883,False,1.137,24.25,0.795,21.73,-K93Pg0Tta0oHkSpgsi0Ec5N-a69
FA0.85MA0.15PbBr0.15I0.85,FA; MA,Pb,Br; I,1.63,SnO2-np,Spiro-MeOTAD,Au,Chlorobenzene,DMF; DMSO,False,60,Spin-coating,N2,,False,,,,15.77,-KJyLETKGDyM4RxqeLHtyd8O6RPC
(CIEA)0.05MA0.95PbI3,(CIEA); MA,Pb,I,1.61,TiO2-c | TiO2-mp,Spiro-MeOTAD,Au,Unknown,DMSO,False,100.0,Spin-coating,N2,0.16,False,1.07,22.2,0.736,17.45,-K_1xdVLkcyAhmvzTHu5a0lf6aYk
Cs0.05FA0.79MA0.16PbBr0.51I2.49,Cs; FA; MA,Pb,Br; I,,TiO2-c | TiO2-mp,SnS,Au,Chlorobenzene,DMF; DMSO,False,100.0,Spin-coating,N2,0.16,False,0.944,21.22,0.617,12.36,-KlJM7V6PsLVukEeXFmGmcvA7_Fp
FA0.85MA0.15PbBr0.45I2.55,FA; MA,Pb,Br; I,,PDI-T | C60 | BCP,P3CT-Na,Ag,Chlorobenzene,DMF; DMSO,False,60.0; 85,Spin-coating,Unknown,0.09,False,1.092,22.35,0.836,20.41,-Kq9Ay_f-LkzEg-P1hwkvxO3zyo8
FA0.5MA0.5Pb0.5Sn0.5I3,FA; MA,Pb; Sn,I,1.23,PCBM-60 | BCP,PEDOT:PSS,,,,False,,,,,False,0.87,28.38,0.87,18.13,-LH_6bNHhpcbC5ZumhMc9UgeYx-r
Cs0.05FA0.81MA0.14PbBr0.45I2.55,Cs; FA; MA,Pb,Br; I,1.6,SnO2-np | MSAPBS,Spiro-MeOTAD,Au,Chlorobenzene,DMF; DMSO,False,120.0,Spin-coating,Unknown,0.1,False,1.19,22.84,0.779,21.18,-LRptRt8GY7kdvpRP6Zk_y5tZgSh
CsPbBrI,Cs,Pb,Br; I,1.75,SnO2-np | LiF,Spiro-MeOTAD,Au,Unknown,DMF; DMSO,False,170.0,Spin-coating,N2,0.0737,False,1.16,18.53,0.7879999999999999,16.96,-LqSBj7zOwzl8HnvSedIWpQkoub8
MAPbI3,MA,Pb,I,1.6,PEIE | C60,Spiro-MeOTAD,Au,Unknown,none >> IPA,False,Unknown >> 100.0,Evaporation >> Spin-coating,Vacuum >> N2,0.15,False,1.03,18.2,0.736,14.8,-M5QB1Pll31akfVNln51PfGxbNd8
MAPbI3,MA,Pb,I,1.6,TiO2-c,none,Au,Unknown,DMF >> DMF >> none,False,100.0 >> 100.0 >> 175.0,Spin-coating >> Spin-coating >> Gas reaction,Air >> Air >> N2,0.09,False,0.74,18.0,0.58,7.74,-M5aGovYZhQFbo24cxddTSTLdSpi
Cs0.15FA0.85PbI3,Cs; FA,Pb,I,,TiO2-c | TiO2-mp,Spiro-MeOTAD,Au,Chlorobenzene,DMF; DMSO,False,130.0,Spin-coating,Unknown,0.25,False,1.03,22.21,0.64,14.6,-MEe2-ucteIT8vnnP_1qAoyQP5G9
MAPbI3,MA,Pb,I,1.6,TiO2-c,Spiro-MeOTAD,Ag,IPA,DMF >> IPA,False,Unknown >> 70.0,Spin-coating >> Air brush spray,Air >> Air,0.15,False,1.05,19.3,0.74,14.9,-MK_JhOXgMAmp0TEtSywXcyWOzBJ
MAPbI3,MA,Pb,I,1.6,PCBM-60 | C60 | BCP,PEDOT:PSS,Ag,Unknown,DMF,False,90.0,Spin-coating,N2,0.08,False,1.04,21.09,0.71,15.57,-MXIqZZw_NHCNKrNI3SGAlLEpcdb
MAPbI3,MA,Pb,I,1.6,TiO2-c | TiO2-mp,Spiro-MeOTAD,Au,Unknown,DMF; DMSO,False,100.0,Spin-coating,N2,0.159,False,0.977,18.5,0.727,12.1,-Mf9a3lkJ9kUj8OUgaGyCPI0QBC8
MAPbI3,MA,Pb,I,1.6,PCBM-60 | PEI,PEDOT:PSS,Ag,Toluene,DMSO; GBL,False,95.0,Spin-coating,Unknown,0.1058,False,0.96,20.1,0.78,15.2,-MkqjGw8W8lYj8aXhNE2IKQMyUY9
MAPbI3,MA,Pb,I,1.63,TiO2-c,Spiro-MeOTAD,Au,Unknown,DMSO >> IPA,True,Unknown >> 100.0,Spin-coating >> CBD,N2 >> N2,0.1,False,1.039,19.71,0.609,12.34,-MngOBBImCCMSzBoIZj4hTbX9CyB
Cs0.05FA0.79MA0.16PbBr0.51I2.49,Cs; FA; MA,Pb,Br; I,,TiO2-c | SnO2-c,CuPc,Carbon,Chlorobenzene,DMF; DMSO,True,100.0,Spin-coating,N2,0.071,False,0.98,23.28,0.67,15.39,-MnibvZC9Pl-HHBxoiKneFE4uNUG
MAPbI3,MA,Pb,I,1.6,PCBM-60 | C60,PEDOT:PSS,Al,Unknown,DMF,False,100.0,Spin-coating,Air,0.09,False,0.93,17.44,0.6,9.75,-MoFRZXlQVl68z3LR8nFemex5kxr
MAPbI3,MA,Pb,I,1.6,PCBM-60 | BCP,NiO-c | PTAA,Ag,Chlorobenzene,DMF; DMSO,True,100.0,Spin-coating,N2,0.1,False,1.075,16.099,0.536,9.3,-N1igYPo9Fitdgv8MU-xNhtLGm5T
Cs0.05FA0.79MA0.16PbBr0.51I2.49,Cs; FA; MA,Pb,Br; I,,PCBM-60 | BCP,NiMgLiO,Ag,Chlorobenzene,DMF; DMSO,False,150.0,Spin-coating,Unknown,0.09,False,1.03,21.98,0.7340000000000001,16.62,-N5wstULyxzCu3F8guTMFtncMNmh
MAPbI3,MA,Pb,I,1.56,ZnO-c | ZnO-nanofibers | PEI,Spiro-MeOTAD,Ag,Unknown,Unknown,False,Unknown >> 70.0,Spin-coating >> CBD,Unknown,0.1,False,1.0,22.6,0.74,16.86,-NEHb6RaFoC1VvB4Dc6ZpIRHu6rY
MAPbI3,MA,Pb,I,1.6,TiO2-c | TiO2-mp,P3TAA-co-P3HT,Ag,Unknown,DMF; DMSO,False,100.0,Spin-coating,N2,0.1,False,1.053,16.56,0.64,11.16,-NJ2TjXXnbGf4jJaC74NHTArt1PN
MAPbI3,MA,Pb,I,1.61,PCBM-60,Spiro-MeOTAD,Au,Unknown,none,False,Unknown,Flash evaporation,Vacuum,0.1,False,0.99,15.81,0.64,10.01,-NJh8VckAJo3-ALvL6MOmlzHuEL9
FA0.5MA0.5Pb0.5Sn0.5I3,FA; MA,Pb; Sn,I,1.2,SnO2-np | C60-SAM,P3HT,MoO3 | Ag,Unknown,DMF; DMSO,False,Unknown,Spin-coating,Unknown,0.1,False,0.48,28.7,0.66,9.0,-NQcXUuL9tU5xi09vDZJceaIkro5
MAPbI3,MA,Pb,I,1.6,PCBM-60 | BCP,NiO-c,Ag,Unknown,DMF; DMSO,False,100.0,Spin-coating,Unknown,0.09,False,1.13,22.49,0.78,19.82,-NVFD3CB0bWXVMOuicdAQ7Ao7FIE
FA0.05MA0.95PbI3,FA; MA,Pb,I,1.5,nTi-MOF,Spiro-MeOTAD,Au,Diethyl ether,DMF; DMSO,False,65; 135,Spin-coating,Unknown,0.12,False,0.991,20.98,0.594,12.35,-NX3wHjKfDP3xEl42QEFtwuu8JB3
MAPbI3,MA,Pb,I,1.6,SnO2-np; ZnO-np,Spiro-MeOTAD,Ag,Unknown,DMF >> IPA,False,70 >> 70,Spin-coating >> CBD,Unknown,0.04,False,1.06,19.5,0.643,13.2,-NZcPJJTJtC1yE_CmMovJVjcx4-A
Cs0.05FA0.83MA0.12PbBr0.36I2.64,Cs; FA; MA,Pb,Br; I,1.61,TiO2-c,Oleylamine | Spiro-MeOTAD,Au,Anisole,DMF; DMSO,False,150,Spin-coating,Dry air,0.14,False,1.2,22.15,0.81,21.53,-NdE3UuZMTmj94JiOwUhrK76awVj
MAPbI3,MA,Pb,I,1.6,SnO2-c | TiO2-mp | ZrO2-mp,none,Carbon,Unknown,GBL,False,50,Drop-infiltration,Unknown,0.107,False,0.88,22.35,0.65,12.69,-NiPMe3bA1Q8s4eKLTch_VQs_3KV
CsPbI3,Cs,Pb,I,,TiO2-c | TiO2-mp,Spiro-MeOTAD,Au,Unknown,DMF; DMSO,False,350.0,Spin-coating,N2,0.09,False,1.03,18.3,0.72,13.6,-NpS7RbeCnrpiRwNiMuq8SjXR--s
MAPbI3,MA,Pb,I,1.6,PCBM-60 | BCP,PEDOT:PSS,Ag,Unknown,DMF,False,90.0,Spin-coating,Air,0.1,False,1.03,21.1,0.7709999999999999,16.8,-NwcQkK7a4HnsgLUu5bdRxZY7KTB
MAPbI3,MA,Pb,I,1.6,PEIE | PCBM-60,P3HT,Au,Diethyl ether,DMF; DMSO,False,65; 100,Spin-coating,Air,0.12,False,0.938,22.73,0.7120000000000001,15.18,-Nxbc5LO9wZ6-XNT5N92hNnr4e31
MAPbI3,MA,Pb,I,1.6,TiO2-c | TiO2-mp,Spiro-MeOTAD,Ag,Unknown,DMF,False,100.0,Spin-coating,Unknown,0.1,False,0.94,17.9,0.66,11.1,-NyxaS0smagU6toWZF5HvItK6HXQ
FA0.85MA0.15PbBr0.45I2.55,FA; MA,Pb,Br; I,,PCBM-60 | bis-C60,PEDOT:PSS,Ag,Chlorobenzene,DMF; DMSO,False,100,Spin-coating,Unknown,0.059,False,0.99,21.67,0.77,16.62,-O-RbbgIUAN633sGnghbVHotFf2M
MAPbI3,MA,Pb,I,1.6,SnO2-np,Spiro-MeOTAD,Au,Chlorobenzene,DMF; DMSO,False,130.0,Spin-coating,N2,0.1,False,1.08,21.39,0.758,17.5,-O1_5Nt4cP8gMxSWv9LL4X-nw8uc
MAPbBr0.75I2.25,MA,Pb,Br; I,1.7,PCBM-60 | BCP,PTAA,Ag,Chlorobenzene,DMF; DMSO,False,100.0,Spin-coating,Unknown,0.08,False,1.14,20.3,0.7959999999999999,18.4,-O6rax4VjeYofnKf2EAPgfEpPmsq
FA0.29MA0.71PbBr0.3I2.7,FA; MA,Pb,Br; I,,SnO2-np,Spiro-MeOTAD,Au,Unknown,DMF; DMSO >> IPA,False,70.0 >> 150.0,Spin-coating >> Spin-coating,N2 >> Ambient,0.1009999999999999,False,1.01,22.33,0.71,16.02,-OOhPMlnZEabxC3ZFoI4WVSgCgtY
CsPb0.997Zn0.003Br3,Cs,Pb; Zn,Br,,TiO2-c | TiO2-mp,none,Carbon,Unknown,DMF >> Methanol,False,Unknown >> 250.0,Spin-coating >> Spin-coating,Ambient >> Ambient,0.1,False,1.485,6.34,0.813,7.66,-OVZ1l-VSxrOrbubNeiYXdT4ShOh
MAPbBr1.25I75,MA,Pb,Br; I,1.76,TiO2-c | TiO2-mp,Spiro-MeOTAD,Au,Unknown,DMF >> none,False,110.0 >> 70.0,Spin-coating >> Gas reaction,Air >> Air; MABr,0.1,False,1.07,12.22,0.65,8.56,-OXj5HTfcgl9cToHzuYl8ZLBVWFe
Cs0.07FA0.7MA0.23PbBr0.69I2.31,Cs; FA; MA,Pb,Br; I,,ZnO-c | ZnOS | TiO2-mp,Spiro-MeOTAD,Au,Unknown,DMF; DMSO >> IPA,False,Unknown >> 110.0,Spin-coating >> Spin-coating,Unknown,0.1,False,1.121,24.1,0.767,20.1,-OcOAAp6KO7mDPomxZ6SCVedyh_t
MAPbI3,MA,Pb,I,1.6,C60 | bis-C60,NiO-c,Ag,Toluene,DMSO; GBL,False,100.0,Spin-coating,Unknown,0.0314,False,1.04,22.48,0.75,17.53,-OvhNqmYEauHmx1yD6jIQ1NQs5Je
MAPbI3,MA,Pb,I,1.6,TiO2-c | TiO2-mp,Spiro-MeOTAD,Au,Ethyl acetate,DMF; DMSO,False,100.0,Spin-coating,N2,0.1,False,1.043,20.799,0.65,14.18,-OyZwR75mLsQCMvJu6ekwT4yosJy
Cs0.025FA0.7MA0.25Rb0.025PbI3,Cs; FA; MA; Rb,Pb,I,1.51,CdI2 | C60 | BCP,PTAA,Cu,Unknown,DMF,False,100,Doctor blading,Unknown,0.08,False,1.2,23.5,0.777,21.7,-PA061L7KA8ZQadw977_g7GWUnif
Cs0.05FA0.79MA0.16PbBr0.51I2.49,Cs; FA; MA,Pb,Br; I,,TiO2-c,Spiro-MeOTAD,Au,Chlorobenzene,DMF; DMSO,False,100.0,Spin-coating,N2,0.1,False,1.14,22.63,0.7659999999999999,19.74,-PF2Ih4oV2IimwF7nfDOIkaddNaZ
MAPbI3,MA,Pb,I,1.6,C60; C70,PEDOT:PSS,Ag,Unknown,DMF >> none,False,70; 150,Spin-coating >> Evaporation,N2 >> Vacuum,0.06,False,0.946,21.01,0.706,14.04,-PJdcgGZ-KMclCN5aV7TULEWO_Ny
MAPbI3,MA,Pb,I,1.6,PCBM-60 | LiF,WO3,Al,Toluene,DMF; DMSO,False,100.0,Spin-coating,N2,0.04,False,0.87,20.7,0.74,13.3,-PMJ37nXzIJhI4VLJpSe4QPFsM42
MAPbI3,MA,Pb,I,1.6,TiO2-c | TiO2-mp,Spiro-MeOTAD,Au,Unknown,DMF,False,100; 100,Spin-coating,N2,0.1,False,0.79,20.3,0.555,9.0,-PXvAX9aADe0WLPitDH6gMRjIQTm
MAPbI3,MA,Pb,I,1.6,TiO2-c | TiO2-mp | ZrO2-mp,none,Carbon,Unknown,GBL,False,50,Drop-infiltration,Air,0.1,False,0.9,16.0,0.59,8.5,-PfOr6KSLz7kGTLpPfnQ1_ntq1FX
MAPbI3,MA,Pb,I,1.6,none,Spiro-MeOTAD | CANP | Spiro-MeOTAD,Au,Unknown,DMF,False,100,Spin-coating,Unknown,0.1,False,1.124,22.96,0.732,18.89,-PgY4LfWLiWxzGl6qiy5ZLhup3ia
MAPbI3,MA,Pb,I,1.6,PCBM-60,PEDOT:PSS,Al,Unknown,DMF,False,90,Spin-coating,N2,0.0725,False,0.98,17.29,0.727,12.3,-Pm2T5SXEu3HAINT8tdohH0NgmY-
MAPbI3,MA,Pb,I,1.6,PCBM-60 | Bphen,PEDOT:PSS | MoS2,Ag,2-Butanol,DMF; DMSO,False,100,Spin-coating,N2,0.0625,False,1.0,21.19,0.772,16.32,-Pr3BB8Y-9-0fqKPPUXo4qPbRPlm
MAPb0.75Sn0.25Br1.5I1.5,MA,Pb; Sn,Br; I,1.65,PCBM-60 | bis-C60,PEDOT:PSS,Ag,Toluene,DMSO; GBL,False,100.0,Spin-coating,Air,0.1,False,0.94,16.31,0.75,11.5,-PrNz8o9cRIiTCKc_aNtFXafORau
Cs0.17FA0.83PbBr0.75I2.25,Cs; FA,Pb,Br; I,,TiO2-c | PCBM-60,V997,Au,Air,DMF,False,25; 70,Spin-coating,Air,0.1,False,0.93,20.93,0.71,14.02,-PuoSEwCWyBwHWfErkWkyv7xvQfS
MAPbI3,MA,Pb,I,1.6,C60 | BCP,NiO-c | n-Butylamine,Ag,Toluene,DMF; DMSO,False,100.0,Spin-coating,Unknown,0.066,False,1.08,22.5,0.779,18.5,-PwBJ60t6Ao-iHJbwOgWWishiESw
MAPbI3,MA,Pb,I,1.82,TiO2-mp | N719 | LPP,I2; KI; Propylene carbonate; Polyethylene glycol,Pt | FTO,Unknown,Toluene,False,Unknown,Dipp-coating,N2,0.1,False,0.738,15.58,0.688,7.91,-Q-p8yJ_h6obGs2_pWcNUgM9ghq9
MAPbI3,MA,Pb,I,1.6,PCBM-60 | BCP,NiO-c,Ag,Unknown,DMF; DMSO,False,100.0,Spin-coating,Unknown,0.09,False,1.07,22.19,0.75,17.81,-Q2DTa3umjTG642a7wONYKxYRDey
MAPb1.0I3,MA,Pb,I,1.6,PCBM-60 | BCP,NiO-c,Ag,Chlorobenzene,DMF; DMSO,False,100,Spin-coating,N2,0.1,False,1.02,20.25,0.731,15.03,-Q9mB8_pY_OksUB0FBm1sJzbV97m
Cs0.05FA0.79MA0.16PbBr0.51I2.49,Cs; FA; MA,Pb,Br; I,,ZnO-np | Mg-EA,Spiro-MeOTAD,Au,Ethyl acetate,DMF; DMSO,False,125.0,Spin-coating,Air,0.11,False,1.08,21.94,0.72,17.1,-QCAdyf89EZa3WGZgY-9GBJ68Ekp
MAPbI3,MA,Pb,I,1.5,NDP-V | C60 | BCP,P3CT-Na,Ag,Chlorobenzene,DMF; DMSO,False,60.0; 80.0,Spin-coating,N2,0.09,False,1.038,21.51,0.77,17.09,-QOIagSJ7L4quELBM7FDzH7QZcQj
FA0.75MA0.15PbBr0.45I,FA; MA,Pb,Br; I,,TiO2-c | TiO2-mp,Spiro-MeOTAD,Au,Chlorobenzene,DMF; DMSO,False,100.0,Spin-coating,Unknown,0.09,False,1.07,23.7,0.74,18.8,-R8M4sUqtqXpr5Sza8KJshREaWpm
FA0.5MA0.5PbI3,FA; MA,Pb,I,1.54,TiO2-c,Spiro-MeOTAD,Ag,Unknown,DMF,False,100.0,Spin-coating,N2,0.1,False,1.0,22.26,0.71,15.8,-RMDXxxUayS1bsb0hzZCsT-xJu41
MAPbI3,MA,Pb,I,1.6,TiO2-c | TiO2-mp,Spiro-MeOTAD,Ag,Unknown,DMF >> IPA,False,70.0 >> 100.0,Spin-coating >> CBD,N2 >> N2,0.1,False,1.01,23.77,0.58,13.92,-RNgUR3S42sQaokj9iag7ckOvawr
FA0.85MA0.15PbBr0.45I2.55,FA; MA,Pb,Br; I,,SnO2-c,Spiro-MeOTAD,Au,Toluene,DMF; DMSO,False,Unknown,Spin-coating,Unknown,0.16,False,1.06,20.8,0.594,13.23,-RNnBzYLKjw8jXLmcAiWh9DQAZb8
MAPbI3,MA,Pb,I,1.6,TiO2-c | Al2O3-mp,Spiro-MeOTAD,Au,Toluene,DMSO; GBL,False,85.0,Spin-coating,Unknown,0.16,False,1.01,18.99,0.5329999999999999,10.23,-RO9nAwtYUTj6B84EIke49nic8-V
Cs0.05FA0.79MA0.16PbBr0.51I2.49 | CsPbI3,Cs; FA; MA | Cs,Pb | Pb,Br; I | I,,C60 | BCP,PTAA,Cu,Chlorobenzene,DMF; DMSO >> Toluene,False,100.0 >> Unknown,Spin-coating >> Spin-coating,N2 >> Air,0.07,False,1.11,18.97,0.71,15.07,-RWzL48QwqkERvGgan7GwJJzlKlH
MAPbI3,MA,Pb,I,1.6,TiO2-c,P3HT,Ag,Unknown,DMF,True,80.0,Spin-coating,Unknown,0.04,False,0.8,21.37,0.47,8.05,-RcznXwpxkJIhB2281XL2wyhwMwk
MAPbI3,MA,Pb,I,1.6,TiO2-c | TiO2-mp,TAZ-[MeOTPATh]2,Au,Unknown,DMF >> IPA,False,70.0 >> 70.0,Spin-coating >> CBD,Unknown,0.16,False,1.0,21.8,0.66,14.4,-RlywpHh6A3kUz1x-5CD-MZchyqY
Cs0.04FA0.80MA0.16PbBr0.51I2.49,Cs; FA; MA,Pb,Br; I,1.61,C60 | BCP,PTAA,Ag,Ethyl acetate,DMF; DMSO,False,60; 100,Spin-coating,N2,1.0,False,1.043,23.42,0.758,18.3,-RmW4V1ShI0-ojF-TN12uSUQ8OFG
Cs0.05FA0.79MA0.16PbBr0.51I2.49,Cs; FA; MA,Pb,Br; I,,TiO2-c,Spiro-MeOTAD,Au,Chlorobenzene,DMF; DMSO,False,70; 100,Spin-coating,Unknown,0.07,False,1.04,21.8,0.73,16.6,-S2WRqHEmWg4YYfuREDYgxm75ECi
(PEA)2Cs59Pb60I181,(PEA); Cs,Pb,I,1.73,SnO2-np,Spiro-MeOTAD,Au,Chlorobenzene,DMSO,False,25; 50; 75; 100,Spin-coating,Unknown,0.16,False,1.06,14.74,0.71,11.09,-S6l13L-7ZMhfFwuIPtbIdGD67sz
