Repository: GouravSidana/firstML

# firstML
My first Machine Learning Project

File: filtered_perovskite.csv (part 2 of 155)
Formula,A_ion,B_ion,X_ion,Bandgap,ETL,HTL,Backcontact,Antisolvent,Solvent,Solv_annel,Anneal_temp,Dep_procedure,Synth_atm,Cell_area,Is_module,Voc,Jsc,FF,PCE,entry_id
MAPbI3,MA,Pb,I,1.6,TiO2-c | SrTiO3-np; TiO2-nw,Spiro-MeOTAD,Ag,Unknown,DMF >> IPA,False,Unknown >> 100,Spin-coating >> Spin-coating,Unknown,0.1,False,0.91,16.82,0.55,8.41,-SCrn-N-0HCs6vo5ATsS50sk19zs
MAPbI3,MA,Pb,I,1.6,TiO2-c | TiO2-mp,Spiro-MeOTAD,Au,Unknown,DMSO >> Ethanol,False,Unknown >> 100.0,Spin-coating >> CBD,Unknown,0.09,False,0.87,17.3,0.63,9.51,-SE_1xKfhEfB8MUszpoPU1CSwnIu
MAPbI3,MA,Pb,I,1.6,PCBM-60; PCDTBT,PEDOT:PSS,Ag,Chlorobenzene,DMSO; GBL,False,95.0,Spin-coating,N2,0.096,False,1.1,21.41,0.8,18.51,-SJI1GeDLPVBZ0B4ldg1UNrnS1QJ
FA0.84MA0.16PbBr0.45I2.55,FA; MA,Pb,Br; I,,TiO2-c | TiO2-mp,Au@SiO2-nw | Spiro-MeOTAD,Au,Unknown,DMF; DMSO,False,100.0,Spin-coating,N2,0.09,False,1.018,21.4,0.637,13.88,-SNxeDbTNlwtxynRVmsXOPlaSK-V
MAPbI3,MA,Pb,I,1.6,PCBM-60 | BCP,PEDOT:PSS,Ag,Unknown,DMF; DMSO >> IPA,False,Unknown >> 100.0,Spin-coating >> Spin-coating,N2 >> N2,0.1,False,0.96,20.43,0.7290000000000001,14.45,-SQwBMA4BZqS_KaRce4-9evCUWI3
FAPb0.7Sn0.3I3,FA,Pb; Sn,I,1.34,PEIA | PCBM-60 | BCP,PEDOT:PSS,Ag,Unknown,DMF; DMSO >> IPA,False,Unknown >> 130.0,Spin-coating >> Spin-coating,N2 >> N2,0.06,False,0.68,19.57,0.66,8.93,-ST6qPmdasfa1AU4vQsfOBJ79OJS
Cs0.08FA0.77MA0.15PbBr0.51I2.49,Cs; FA; MA,Pb,Br; I,1.6,C60 | BCP,PTAA,Cu,Ethyl acetate,DMF; DMSO,False,100,Spin-coating,N2,0.16,False,1.074,20.833,0.773,17.3,-STItbRn2AYLOaJ0Cu2cJOSpkzog
MAPbI3,MA,Pb,I,1.6,PCBM-60,NiO-np,Ag,Chlorobenzene,DMF; DMSO,False,70; 100,Spin-coating,Unknown,0.07,False,1.028,18.78,0.723,14.2,-SZHLlDn3shooj7jZKIFtEOWPDw0
MAPbI3,MA,Pb,I,1.6,ZnO-c,Spiro-MeOTAD,Ag,Unknown,DMF >> IPA; TBP,False,70.0 >> 70.0,Spin-coating >> CBD,Unknown,0.1,False,,,,12.6,-ScKNGvzOIdiXGo4t0a9Arn2AR7l
FA0.85MA0.15PbBr0.45I2.55,FA; MA,Pb,Br; I,,TiO2-c | TiO2-mp,Spiro-MeOTAD,Au,Toluene,DMF; DMSO,True,110,Spin-coating,Unknown,0.25,False,1.02,19.77,0.64,13.0,-Sg9RlMWG9u8bgGFmiX3pl62onVS
MAPbI3,MA,Pb,I,1.58,TiO2-c,Spiro-MeOTAD,Au,Chlorobenzene,DMF; DMSO,False,100.0,Spin-coating,Unknown,0.16,False,1.05,19.2,0.7140000000000001,14.3,-SjF35FI0SCwbDumQj1_NryTGY0Y
MAPbI3,MA,Pb,I,1.56,TiO2-c | TiO2-mp,Co-Porphyrin,Au,Diethyl ether,DMF; DMSO,False,Unknown,Spin-coating,Air,0.1,False,,,,18.1,-SpnL7jh19ezGTFtjLyF1IJDO_jD
Cs0.05FA0.81MA0.14PbBr0.51I2.49,Cs; FA; MA,Pb,Br; I,,TiO2-c | TiO2-mp,CuSCN,Carbon-nt,Chlorobenzene,DMF; DMSO,False,100,Spin-coating,N2,0.067,False,1.01,23.7,0.7340000000000001,14.55,-SrFr35KTmR1KNB9pRjJjPYjrVUK
MAPbI3,MA,Pb,I,1.6,TiO2-c | TiO2-mp,Spiro-MeOTAD,Ag,Unknown,DMF; DMSO >> IPA,False,Unknown >> 150.0,Spin-coating >> Spin-coating,Unknown,0.1,False,0.97,18.7,0.691,12.6,-SsZVF-tEVSxKvt-HL_3jmFScKLH
MAPbI3,MA,Pb,I,1.6,PCBM-60 | BCP,PEDOT:PSS,Al,Toluene,DMSO; GBL,False,90.0,Spin-coating,N2,0.09,False,0.98,13.6,0.7,9.29,-SyOu9mpl4vv4sCExnMzuXpAKBqA
Cs0.17FA0.83PbBr0.2I0.8,Cs; FA,Pb,Br; I,,SnO2 Nanoparticle,Spiro-MeOTAD,,,,False,,,,,False,1.244,20.8,0.795,20.56,-SzX0LCFh_85hLpW2p14dfKf4YsZ
MAPbI3,MA,Pb,I,1.59,TiO2-c | TiO2-mp,Spiro-MeOTAD,Au,Toluene,DMF; DMSO,False,110,Spin-coating,N2,0.16,False,1.1,22.6,0.753,18.3,-T-PihD9b-9nQmHD5BtUxhhWtKKr
CsPbBrI2,Cs,Pb,Br; I,,TiO2-c,PTAA,Au,Unknown,DMF >> Ethyl acetate,False,300.0 >> Unknown,Spin-coating >> Dipp-coating,N2 >> N2,0.09,False,1.22,14.46,0.772,13.62,-T-ly24SVt51KbY-6ga33vgwzmSm
MAPbI3,MA,Pb,I,1.5,TiO2-c | TiO2-mp | ZrO2-mp,none,Carbon,Unknown,GBL,False,Unknown,Drop-infiltration,Unknown,0.09,False,0.85,21.64,0.6,11.25,-TFUHY_J0NIleyAtQ8G477bivlqi
MAPbI3,MA,Pb,I,1.6,TiO2-c,P3HT,Au,Unknown,Unknown,False,110.0,Spin-coating,N2,0.1,False,0.7759999999999999,21.4,0.51,8.5,-THtfbqEmpiSGohp6hnVMkc-LjB1
MAPbI3,MA,Pb,I,1.6,FeO | PCBM-60,Spiro-MeOTAD,Au,Chlorobenzene,DMF; DMSO,False,100.0,Spin-coating,Unknown,0.06,False,0.94,22.33,0.69,14.5,-TaVSYnbVXcAcc-SVUh-4i9f-Geg
FAPbI3,FA,Pb,I,1.48,PCBM-60 | LiF,NiO-c,Ag,Diethyl ether,DMF; DMSO,False,20; 100,Spin-coating,N2,0.1,False,0.865,0.479,0.748,14.1,-TjmFXKKWj7MzQKC6t-uYtmkXNk_
MAPbI3,MA,Pb,I,1.55,TiO2-c,Spiro-MeOTAD,Ag,Chlorobenzene,DMF,False,100.0,Spin-coating,N2,0.16,False,1.031,20.34,0.667,13.99,-TkM1X7GoqPh9WMyc4Qrk4gmTcvr
MAPbI3,MA,Pb,I,1.6,PCBM-60 | LiF,PEDOT:PSS,Al,Chlorobenzene,DMF; DMSO,False,100.0,Spin-coating,N2,0.05,False,0.8,19.35,0.73,11.9,-UC0q8FR5ZsrT3yBC6Ry9ZdlwKlD
CsPbI3,Cs,Pb,I,1.68,TiO2-c | TiO2-mp,none,Carbon,Unknown,DMF,False,200.0,Spin-coating,N2,0.0625,False,0.82,16.5,0.64,8.9,-UGRx4WqwMIhZ-_UzWN7qbAlbAZP
MAPbI3,MA,Pb,I,1.6,TiO2-c | TiO2-mp,M104,MoO3 | Ag,Chlorobenzene,DMSO; GBL,False,100.0,Spin-coating,N2,0.16,False,1.009,20.84,0.698,14.71,-UHyccYIUlzofTOSHVv6z2bjOjv3
MAPbI3,MA,Pb,I,1.6,PCBM-60 | Bphen,X-DVTPD,Ag,Unknown,DMF >> IPA,False,70.0 >> 100.0,Spin-coating >> Spin-coating,Unknown,0.1,False,1.05,21.15,0.691,15.34,-ULolaHPcqmRviLxAdIdodkkw5J5
CsPbI3,Cs,Pb,I,1.73,TiO2-c,PTB7-Th,MoO3 | Ag,Unknown,Octane >> Octane >> Octane >> Octane,False,Unknown,Spin-coating >> Spin-coating >> Spin-coating >> Spin-coating,Air >> Air >> Air >> Air,0.00725,False,1.22,10.6,0.74,9.85,-UmFITTBY8az6c1sywVsHd0uTJ0C
MAPbI3,MA,Pb,I,1.6,C60 | BCP,PTAA,Ag,Unknown,DMF; DMI >> Ethanol,False,Unknown >> 110.0; 120,Spin-coating >> Spray-coating,Ar >> Ar,0.1,False,0.967,20.86,0.718,14.53,-UnuZsyt5qoWrf5DWzEcAfpjcJxP
MAPbI3,MA,Pb,I,1.6,TiO2-c,Spiro-MeOTAD,Ag,Toluene,DMSO; GBL,False,85.0,Spin-coating,N2,0.12,False,1.04,19.9,0.68,14.1,-Uq8kKB1wFDU8A2hQapeMmCY3cUb
CsPbBrxIx,Cs,Pb,Br; I,,ZnO | C60,NiO-np,Ag,Chlorobenzene,DMF; DMSO,False,55; 250,Spin-coating,N2,0.0672,False,1.1,17.0,0.742,11.0,-UrQjerYr0xhLJ_mSRvOQw05bUZ4
Cs0.05FA0.8MA0.15PbBr0.45I2.55,Cs; FA; MA,Pb,Br; I,,SnO2-np,Spiro-MeOTAD | MoO3,Ag,Chlorobenzene,DMF; DMSO,False,100,Spin-coating,Unknown,,False,1.105,22.74,0.7070000000000001,17.78,-Uv5hGi043W7ih3954rxJzh4l80e
MAPbI3,MA,Pb,I,1.6,SnO2-c,Spiro-MeOTAD,Au,Diethyl ether,DMF; DMSO,False,100.0,Spin-coating,N2,0.09,False,1.05,22.2,0.763,17.81,-Uw50V-KZltbaeiz8hwhJXNqWS1B
MAPbI3,MA,Pb,I,1.6,PCBM-60 | ZnO-np,PEDOT:PSS,AZO,Chlorobenzene,DMSO; GBL,False,100.0,Spin-coating,N2,0.45,False,0.9,14.2,0.792,10.12,-V3opkb8efP4VvkYJGEz6R2tjvsI
MAPbI3,MA,Pb,I,1.53,TiO2-c | TiO2-mp,Spiro-MeOTAD,Au,Unknown,DMF >> none,False,110.0 >> 145.0,Spin-coating >> Gas reaction,Air >> Air; MAI,0.1,False,0.9,19.9,0.76,13.5,-VFHtwvyvZ2_BazC1ASJxndovGKe
MAPbI3,MA,Pb,I,1.6,PCBM-60 | C60 | BCP,P3CT-N,Cu,Chlorobenzene,DMF; DMSO,False,80.0,Spin-coating,N2,0.09,False,1.07,21.92,0.78,18.39,-VMfRu9yUrCQGMoD4oNUAlPj-ymb
MAPbI3,MA,Pb,I,1.55,F8BT | C60,PEDOT:PSS,Al,Unknown,DMF,False,95.0,Spin-coating,N2,0.09,False,0.967,21.71,0.63,13.1,-VNerl1aWzflCguEZJqt1svnvBol
MAPbI3,MA,Pb,I,1.6,ZnO-np,PTAA,Au,Unknown,DMF,False,100.0,Spin-coating,Air,0.096,False,1.13,20.1,0.78,17.7,-VO1zC9XWcjjC4IJZy-pcRVSDWAX
MAPbI3,MA,Pb,I,1.6,SnO2-c,Spiro-MeOTAD,Ag,Anisole,DMF,False,100.0,Spin-coating,Dry air,0.0925,False,1.06,22.5,0.77,16.1,-VqquDZ3tOtfPAzvs-hWjVL_Ka3W
MAPbI3,MA,Pb,I,1.6,TiO2-c,Spiro-MeOTAD,Au,Unknown,DMF >> IPA,False,Unknown >> 100.0,Spin-coating >> Spin-coating,N2 >> N2,0.049,False,0.97,18.36,0.602,10.72,-W8ZIci1W68Vo_xm4kkL8Cv43Nod
MAPbI3,MA,Pb,I,1.6,TiO2-c | TiO2-mp,Spiro-MeOTAD,Ag,Unknown,DMF >> IPA,False,100.0 >> 100.0,Spin-coating >> Spin-coating,Unknown,0.0625,False,0.96,20.0,0.59,11.33,-WCO5if9biuzYus0rCoi7h-XMHvQ
FA0.85MA0.15PbBr0.45I2.55,FA; MA,Pb,Br; I,,TiO2-c | TiO2-mp,X59,Au,Chlorobenzene,DMF; DMSO,False,100.0,Spin-coating,Unknown,0.1,False,1.13,23.4,0.73,19.8,-WMfSI6NomhQx24_m6VWnNbU-Gnq
Cs0.05FA0.79MA0.16PbBr0.54I2.46,Cs; FA; MA,Pb,Br; I,,SnO2-np,EH44,MoO3 | Al,Chlorobenzene,DMF; DMSO,False,100.0,Spin-coating,N2,0.1,False,1.023,20.54,0.58,12.19,-WPrRX9-vAzIM8wK-jxJCmgouhFj
MAPbI3,MA,Pb,I,1.6,PCBM-60 | TmPyPB,PEDOT:PSS,Ag,Unknown,DMF,False,100.0,Spin-coating,N2,0.051,False,0.84,0.132,0.75,26.3,-WVyQ6NolJll645nfe9xQ9o4vujE
FA0.6MA0.4Pb0.4Sn0.6I3 | (PEA)2Pb0.4Sn0.6I4,FA; MA | (PEA),Pb; Sn | Pb; Sn,I | I,1.26,TiO2-c,Spiro-MeOTAD,Au,Toluene,DMF; DMSO >> IPA,False,70 >> 100,Spin-coating >> Spin-coating,Unknown >> Unknown,0.16,False,0.77,26.6,0.757,15.5,-WYSi7Jmd10cH2n_zAmAJo0e4e-I
Cs0.08FA0.77MA0.15PbBr0.51I2.49,Cs; FA; MA,Pb,Br; I,1.6,C60 | BCP,PTAA,Cu,Ethyl acetate,DMF; DMSO,False,100,Spin-coating,N2,0.16,False,1.037,19.989,0.768,15.93,-Wu7cFXid1M4QikFrPpdPyob0H90
Cs0.05FA0.7885MA0.1615PbBr0.34I2.66,Cs; FA; MA,Pb,Br; I,,C60 | BCP,PEDOT:PSS,Ag,Ethyl acetate,DMF; DMSO,False,105.0,Spin-coating,N2,1.0,False,,,0.6,10.0,-WylOmidGW7Wfh5rA1aq53mEF26r
Cs0.1FA0.9PbBr0.9I2.1,Cs; FA,Pb,Br; I,1.678,SnO2-np,Spiro-MeOTAD,,,,False,,,,,False,1.176,20.36,0.786,18.83,-XQghti_iyuxifWOVbEC8Z2FWRPV
MAPbI3,MA,Pb,I,1.6,PCBM-60 | LiF,PEDOT:PSS,Al,Unknown,DMF,False,100.0,Spin-coating,Air,0.1,False,0.959,14.6,0.772,11.8,-XSjwyoZBkugH8cshxagUKQ0S2Nt
MAPbI3,MA,Pb,I,1.6,Fullerene @ F2,PEDOT:PSS,Mg | Ag,Toluene,DMF; NMP,False,80,Spin-coating,Air,0.16,False,0.91,18.9,0.74,12.3,-XUkIWWmx02NdkWY-o3gRwBs-LCT
MAPbI3,MA,Pb,I,1.6,PCBM-60 | Bphen,PEDOT:PSS,Ag,Unknown,DMF,False,100.0,Spin-coating,N2,0.1,False,0.93,19.26,0.73,13.08,-Xeui74d1RGjGrgCdCDJm1Y-Taec
MAPbI3,MA,Pb,I,1.6,TiO2-c | TiO2-mp,Spiro-MeOTAD,Au,Unknown,DMF; DMSO >> IPA,False,70.0 >> 90.0,Spin-coating >> Spin-coating,Unknown,0.09,False,0.86,19.63,0.682,10.76,-XjX-UuxVv6OPIQ1e3ckbiDzg-o5
MAPbI3,MA,Pb,I,1.6,TiO2-c,Spiro-MeOTAD,Au,N2,DMF,False,100.0,Spin-coating,Air,0.1,False,,,,17.98,-Xqt2PnuBO0cvAOBvuYfhimKZlzP
Cs0.05FA0.8MA0.15PbBr0.5I2.5,Cs; FA; MA,Pb,Br; I,,TiO2-c | TiO2-mp,Spiro-MeOTAD,Au,Chlorobenzene,DMF; DMSO,False,100.0,Spin-coating,N2,0.2,False,1.13,22.7,0.82,20.9,-XvsdWimZ9wYtHF2xA039MrLFoyC
MAPbI3,MA,Pb,I,1.6,ZnO-c | ZnO-nw | TiO2-c,Spiro-MeOTAD,MoO3 | Al,Unknown,DMF >> IPA,False,70.0 >> 70.0,Spin-coating >> Spin-coating,N2 >> N2,0.1,False,0.021,0.94,0.51,10.1,-Y04tWQBX8iQ2L67WxqHN0gHivKd
MAPbI3,MA,Pb,I,1.6,PCBM-60 | BCP,PEDOT:PSS,Ag,Unknown,DMF,False,90.0,Spin-coating,N2,0.08,False,0.13,24.36,0.69,17.31,-Y9mpwXNClXL-VcemvutVPjC_I04
MAPbI3,MA,Pb,I,1.6,C60 | BCP,PEDOT:PSS,Ag,Unknown,DMSO; GBL,False,120,Ultrasonic spray,Air,1.0,False,0.76,17.86,0.607,8.26,-YKSi-BPMyW7dWOFKTajlsaMvSKx
FA0.85MA0.15PbBr0.45I2.55,FA; MA,Pb,Br; I,,PDI-V | C60 | BCP,P3CT-Na,Ag,Chlorobenzene,DMF; DMSO,False,60.0; 85,Spin-coating,Unknown,0.09,False,1.093,22.24,0.83,20.17,-YM_35maWOFSp6yPLpmPYMQJ0Kmt
FA0.5MA0.5PbBr0.45I2.55,FA; MA,Pb,Br; I,,TiO2-c | TiO2-mp,NiO-np,Au,Unknown,DMF; DMSO >> IPA,False,70.0 >> 100.0,Spin-coating >> Spin-coating,Unknown,0.1,False,,,,,-YNDRNnWlzhdbgrEvlc1bU5jhPsN
MAPbI3,MA,Pb,I,1.55,TiO2-c | TiO2-mp,P3HT,Au,Unknown,DMF >> IPA,False,70.0 >> 70.0,Spin-coating >> CBD,N2 >> N2,0.1,False,1.02,22.725,0.725,16.81,-YNmmheJfZOyaRO4NtNxx5Q8LkEx
MAPbI3,MA,Pb,I,1.6,SnO2-np,Spiro-MeOTAD,Ag,Vacuum,DMF; DMSO,False,100.0,Spin-coating,Unknown,0.1,False,1.05,22.8,0.73,17.47,-YZGF3Sf7pLaSXvJadrP_ExNWNhI
Cs0.1FA0.9PbI3,Cs; FA,Pb,I,,TiO2-c | C60,Spiro-MeOTAD,Au,Unknown,IPA >> DMF >> none,False,Unknown >> 170.0 >> Unknown,Spin-coating >> Spin-coating >> Gas reaction,N2 >> N2 >> FAI; Vacuum,0.09,False,0.89,22.88,0.6990000000000001,14.23,-Ya7-yNrTxMuOusQov-ko_OhGSpQ
MAPbI3,MA,Pb,I,1.6,TiO2-c | C60,Spiro-MeOTAD,Ag,Unknown,acetonitrile; Methylamine >> IPA,False,Unknown >> 100,Spin-coating >> Spin-coating,Dry air >> Dry air,0.0912,False,1.08,22.4,0.74,17.8,-YdOQKlVt_nDnT9QtcS4O5kzI62f
MAPbI3,MA,Pb,I,1.5,C60 | BCP,MoO3 | TaTm,Ag,Unknown,none,False,Unknown,Co-evaporation,Vacuum,0.0651,False,1.034,21.0,0.73,15.8,-YeLLOMXCXE5s4hJuu6w2hMCtGit
MAPbI3,MA,Pb,I,1.6,TiO2-c | TiO2-mp,Spiro-MeOTAD,Au,Unknown,DMF >> IPA >> IPA,False,40 >> 100 >> 100,Spin-coating >> CBD >> Spin-coating,Unknown,0.172,False,1.081,18.92,0.6509999999999999,13.31,-YogtT5Eqgi3NoPxp-1NTuBBjGpZ
FA0.83MA0.17PbBr0.51I2.49,FA; MA,Pb,Br; I,1.6,SnO2-c,NiO-c,Au,Chlorobenzene,DMF; DMSO,False,100.0,Spin-coating,Unknown,0.126,False,0.72,20.8,0.52,7.8,-YsWAagQGsiW2v4VNTbT3pCxooXq
MAPbI3,MA,Pb,I,1.58,TiO2-c | TiO2-mp,CuS,Au,Chlorobenzene,DMSO,False,100.0,Spin-coating,Unknown,0.1,False,0.83,19.83,0.69,11.39,-ZVo62EXn3ySyVBguMLmfYptQG7X
MAPbI3,MA,Pb,I,1.6,TiO2-c,Spiro-MeOTAD,Au,Dichloromethane,DMSO; GBL,False,100,Spin-coating,N2,0.09,False,1.08,21.8,0.64,15.0,-Zg54AXfyWEvXO_QZNmNSfd5HVkV
FA0.85MA0.15PbBr0.45I2.55,FA; MA,Pb,Br; I,,TiO2-c | TiO2-mp,Spiro-MeOTAD,Au,Chlorobenzene,DMF; DMSO,False,100.0,Spin-coating,N2,0.159,False,1.04,18.7,0.64,12.3,-ZikD_6crw3zjNaHwqdIW5fpABu0
MAPbI3,MA,Pb,I,1.6,PCBM-60 | LiF,PEDOT:PSS,Al,Chlorobenzene,DMSO; GBL,False,100.0,Spin-coating,N2,0.1,False,0.974,20.5,0.84,16.77,-Zlp1_-0OO01ZmXKkjE5Xcj5cTqs
FA0.3MA0.7PbI3,FA; MA,Pb,I,1.57,SnO2-np,Spiro-MeOTAD,Ag,Ethyl acetate,DMF; DMSO,False,60; 100,Spin-coating,N2,0.045,False,1.04,22.53,0.6890000000000001,16.21,-ZvUHkL5YzHxbeJgtCCaRP96iWUn
MAPbI3,MA,Pb,I,1.6,SnO2-c,Spiro-MeOTAD,Ag,Chlorobenzene,DMF,False,100.0,Spin-coating,N2,0.09,False,1.07,22.9,0.74,18.2,-ZzjecbsHiaeyt-yGcyXj0lY1SnE
Cs0.05FA0.92MA0.3PbBr0.09I2.91,Cs; FA; MA,Pb,Br; I,,SnO2-np | PEG; SnO2-mp,Spiro-MeOTAD,Ag,Unknown,DMF; DMSO >> IPA,False,70 >> 150,Spin-coating >> Spin-coating,N2 >> Air,0.09,False,1.1,20.0,0.7440000000000001,20.0,-_9AnQ_oVz1XnqvR0Z4oCQlEodQa
Cs0.05FA0.79MA0.16PbCs0.49FA2.51MA,Cs; FA; MA,Pb,Cs; FA; MA,1.63,SnO2,Spiro-MeOTAD,Au,Unknown,DMF; DMSO; GBL,False,100,Slot-die coating,N2,0.09,False,0.878,19.33,0.46,8.89,-_NV6h7Bx9ZIAZQUjXoiEWd4YMDa
FA0.026MA0.974PbI3,FA; MA,Pb,I,1.516,TiO2-c | Al2O3-mp | NiO-np,Spiro-MeOTAD,Au,Unknown,DMF,False,130,Spin-coating,Air,0.17,False,1.051,24.83,0.774,20.21,-_YKou8igSsauq8gpCH6uSbo_23Z
MAPbI,MA,Pb,I,1.58,C60 | BCP,PEDOT:PSS,Cu,Ethyl acetate,DMF; DMSO,False,100,Spin-coating,N2,0.16,False,0.624,18.775,0.601,7.04,-_cDJz2PCaPAGdp0pkxWAVsYVGQR
FAPb0.75Sn0.25I3,FA,Pb; Sn,I,1.39,PCBM-60 | bis-C60,PEDOT:PSS,Ag,Toluene,DMSO; GBL,False,100.0,Spin-coating,N2,0.1,False,0.75,19.48,0.703,10.27,-_uE5M8qlBzHRAzMIhqNj3SYxplz
MAPbI3,MA,Pb,I,1.58,PDPT,PEDOT:PSS,Ag,Toluene,DMSO; GBL,False,100.0,Spin-coating,Unknown,0.1,False,0.76,22.9,0.44,7.6,-aA51f8G1zCivd-eoo3Z-DFCFkcu
MAPbI3,MA,Pb,I,1.6,C60 | BCP,VOx | Cu phtalocyanine,Ag,Unknown,none >> IPA,False,Unknown >> 60.0,Evaporation >> Spin-coating,Vacuum >> N2,0.0706,False,1.015,22.15,0.748,16.85,-aAhlzBXfdlkI_3j22rsprCwgOd3
FA0.85MA0.15PbBr0.45I2.55,FA; MA,Pb,Br; I,,TiO2-c | TiO2-mp,PCDTBT,Au,Chlorobenzene,DMF; DMSO,False,100.0,Spin-coating,N2,0.0256,False,1.04,20.7,0.63,14.3,-aQOOIZWUC0CbA896yS6Eseza2BN
FA0.85MA0.15PbBr0.45I2.55,FA; MA,Pb,Br; I,1.6,TiO2-c | TiO2-mp,Spiro-MeOTAD,Au,Chlorobenzene,DMF; DMSO,False,100,Spin-coating,N2,0.16,False,1.1,20.16,0.74,16.53,-aQVCK2QAo15cHFYk4UOWxoyljG6
CsPbBrI2,Cs,Pb,Br; I,,TiO2-c | TiO2-mp,Spiro-MeOTAD,Au,Unknown,DMF; DMSO,False,55; 240,Spin-coating,N2,0.1,False,1.11,14.61,0.71,11.51,-aR0xdedF7p8VQVqGxo1phMD-Zi_
Cs0.1FA0.75MA0.15PbBr0.35I2.65,Cs; FA; MA,Pb,Br; I,,NDI; SnO2-np,Spiro-MeOTAD,Au,Chlorobenzene,DMF; DMSO,False,120.0,Spin-coating,Unknown,0.1,False,1.052,20.35,0.726,16.81,-aYLo6eFjuIn4Sb_vTXGUNqOs9X3
MAPbI3,MA,Pb,I,1.6,TiO2-c | TiO2-mp,Spiro-MeOTAD,Au,Unknown,DMF >> IPA,False,Unknown,Spin-coating >> CBD,N2 >> N2,0.1,False,0.8340000000000001,18.906,0.7,11.04,-awD5FvPhbclHg_bZBujGY7f4mqe
MAPbI3,MA,Pb,I,1.6,PCBM-60 | ZnO-np,TPAC2M,Al,Toluene,DMSO; GBL,False,Unknown,Spin-coating,N2,0.1,False,0.98,21.68,0.72,15.2,-ayZLpfaKBXXRLPOI59X_nInhCIA
CsPbBrI2,Cs,Pb,Br; I,1.92,PCBM-60 | C60 | BCP,P3CT,Ag,Unknown,DMSO,False,25; 300,Spin-coating,N2,0.09,False,1.113,15.473,0.685,11.97,-b60HEygXLswRq1T-1qF5VcL5dCi
MAPbI3,MA,Pb,I,1.6,TiO2-c | TiO2-mp,Spiro-MeOTAD,Au,Toluene,DMSO; GBL,False,100.0,Spin-coating,Unknown,0.1,False,1.09,19.95,0.71,15.51,-b6tgbu2eMwIX0EF1Lm_UELoBOik
MAPbI3,MA,Pb,I,1.6,PCBM-60 | BCP,DMZ,Ag,Chlorobenzene,DMF; DMSO,False,100.0,Spin-coating,Unknown,0.11,False,,,,17.48,-b7pVb-mljuF2mHeefmViM_KUROU
MAPbI3,MA,Pb,I,1.6,TiO2-c | TiO2-mp,Spiro-MeOTAD,Au,Unknown,DMF >> IPA,False,100.0 >> 100.0,Spin-coating >> CBD,Air >> Air,0.06,False,0.945,15.8,0.63,9.4,-bBt4qbHC8w9F70mFKYBGVhY5e_L
Cs0.05FA0.79MA0.16PbBr0.51I2.49,Cs; FA; MA,Pb,Br; I,,TiO2-c | TiO2-mp,RCP-BTT,Au,Chlorobenzene,DMF; DMSO,False,100.0,Spin-coating,Unknown,0.09,False,1.09,19.71,0.69,14.82,-bD6GmhT9F8HUE3i33DE9Vkf6j7h
MAPbI3,MA,Pb,I,1.6,TiO2-c | TiO2-mp,Spiro-MeOTAD,Au,Unknown,DMF >> IPA,False,100.0 >> 100.0,Spin-coating >> Spin-coating,Air >> Air,0.09,False,0.86,18.0,,,-bFhUUtm8fG1eHAYBIoatDHZ0ENl
MAPbI3,MA,Pb,I,1.6,TiO2-c | TiO2-mp,Spiro-MeOTAD,Au,Diethyl ether,DMF,False,100.0,Spin-coating,N2,0.1,False,1.08,22.93,0.76,18.83,-bL9X4gKVL_IYCkxoBek83uo2N76
MAPb1.0I3,MA,Pb,I,1.5,TiO2-c | TiO2-mp,Spiro-MeOTAD,Au,Unknown,DMF >> IPA,False,70 >> 70,Spin-coating >> CBD,Unknown,0.09,False,1.09,21.08,0.56,12.97,-bOJAUcABWpt407FLpbLuk_HgDdf
MAPbI3,MA,Pb,I,1.6,TiO2-c | TiO2-mp,Spiro-MeOTAD,Au,Chlorobenzene,DMF,False,Unknown,Spin-coating,N2,0.1,False,1.05,20.5,0.755,16.3,-bQ2JTvNM5Pdg2bMxKhMvnCc5Z-h
MAPbI3,MA,Pb,I,1.6,ZnO-np,PTAA | PEDOT:PSS,Au,Unknown,DMF >> IPA,False,90.0 >> 80.0,Spin-coating >> CBD,Air,0.1,False,0.98,19.22,0.6990000000000001,13.17,-bWUwxMHgH-Rm5LAIEFcdKBl8SgT
MAPbI3,MA,Pb,I,1.6,TiO2-c,Spiro-MeOTAD,MoO3 | Ag,Chlorobenzene,DMSO; GBL,False,100.0,Spin-coating,N2,0.1,False,1.14,22.26,0.75,19.15,-bbN5U8Ma_zjxzBtm750thY1D07b
MAPbI3,MA,Pb,I,1.6,TiO2-c,Spiro-MeOTAD,Au,Unknown,DMF >> IPA,False,25.0 >> 100.0,Spin-coating >> Spin-coating,Unknown,0.1,False,1.03,19.28,0.7,13.9,-bcEMg0bfhpQR0R5tqqEKs5Z4SgC
MAPbI3,MA,Pb,I,1.6,TiO2-c,PTAA,Au | MoO3,Unknown,DMF,False,90.0,Spin-coating,N2,0.06,False,0.91,15.0,0.653,8.9,-bdPVfhsKP_QTrAQmVw13JhXAACu
FA0.85MA0.15PbBr0.45I2.55,FA; MA,Pb,Br; I,,TiO2-c | TiO2-mp,Spiro-MeOTAD,Au,Chlorobenzene,DMF; DMSO,False,100.0,Spin-coating,Air,0.09,False,,,,,-beKcpbW1g97K3IjIwsFesN-JPfy
MAPbI3,MA,Pb,I,1.6,PCBM-60 | Bphen,PEDOT:PSS | Graphene oxide,Ag,Unknown,DMF,False,100,Spin-coating,N2,0.1,False,1.0,20.76,0.69,14.35,-bqZoWNbxiKKD-lTB6uhdMxOl5J7
MAPbI3,MA,Pb,I,1.6,ZnO-c | Al2O3-c | TiO2-mp,Spiro-MeOTAD,Au,Unknown,DMF >> IPA,False,70.0 >> 25.0,Spin-coating >> CBD,Unknown,0.09,False,1.0,18.42,0.59,14.29,-bxbA4qiD5T7frpBWcsNV5SWsVhg
MAPbI3,MA,Pb,I,1.56,TiO2-c,Spiro-MeOTAD,MoO3 | Ag,Chlorobenzene,DMF; DMSO,False,100.0,Spin-coating,N2,0.1,False,,,,15.87,-c8EvL-_eKznBSFv0IW7DWTWP-IQ
MAPbI3,MA,Pb,I,1.6,PCBM-60 | BCP,NiO-np,Ag,Toluene,DMSO; GBL,False,100.0,Spin-coating,N2,0.077,False,1.04,19.28,0.747,15.0,-cNxa-YvYilhNAMO9foASvcWzMJY
MAPbI3,MA,Pb,I,1.6,TiO2-c | TiO2-mp,BTT-3,Au,Chlorobenzene,DMF,False,100.0,Spin-coating,N2,0.16,False,1.065,21.9,0.767,18.2,-cRcep2XF7apuo7dxYzcU2WiR9ij
MAPbI3,MA,Pb,I,1.6,TiO2-c,Spiro-MeOTAD,Ag,Unknown,DMF >> IPA,False,Unknown >> 150.0,Spin-coating >> Spin-coating,Unknown,0.078,False,1.05,20.41,0.612,13.05,-cTw6SWZP3vV6fe-ITXLNX2OpeLL
MAPbI3,MA,Pb,I,1.58,TiO2-c | TiO2-mp,Pyridine | Spiro-MeOTAD,Au,Unknown,DMF >> IPA,False,Unknown >> 70.0,Spin-coating >> Spin-coating,Dry air >> Dry air,0.119,False,0.99,19.2,0.65,12.6,-c_8M6agpMe6f4NNlpRamhgg9eLU
MAPbI3,MA,Pb,I,1.6,Al2O3-c,Spiro-MeOTAD,Au,Unknown,DMF,False,50; 100,Spin-coating,Unknown,0.09,False,0.97,22.5,0.569,13.2,-caZrmYla8jIehMZ9N6HeDB97xle
MAPbI3,MA,Pb,I,1.6,TiO2-c,Spiro-MeOTAD,MoOx | Ag | MoOx,Diethyl ether,DMF; DMSO,False,65.0,Spin-coating,Unknown,0.14,False,1.003,18.29,0.68,12.45,-cePfJDdOiUBnuwAokQdpojRqMAN
MAPbI3,MA,Pb,I,1.5,none,Spiro-MeOTAD,Ag,Diethyl ether,DMF; DMSO,False,100.0,Spin-coating,Air,0.12,False,0.944,20.46,0.5720000000000001,10.05,-cfJc-JKFzMTAfI6GkUrK3h9ZQC3
Cs0.1FA0.75MA0.15PbBr0.35I2.65,Cs; FA; MA,Pb,Br; I,,C60 | BCP,PTAA,Ag,Chlorobenzene,DMF; DMSO,False,100.0,Spin-coating,N2,0.105,False,1.08,21.753,0.74,17.42,-cfuIetvAqpG65VaApnZikLkSIR5
MAPbI3,MA,Pb,I,1.6,PCBM-60 | BCP,PEDOT:PSS,Ag,Toluene,DMF; GBL,False,100.0,Spin-coating,Unknown,0.125,False,0.98,19.0,0.792,14.0,-clkelCR82EfVPJVJacQF1RELSm9
MAPbI3,MA,Pb,I,1.6,PCBM-60,PEDOT:PSS | Au@SiO2-nw,Al,Unknown,DMF,False,100.0,Spin-coating,N2,0.09,False,1.04,20.7,0.72,15.6,-cvCSoPVSETFTHgfgptzWL8_3ESM
Cs0.05FA0.81MA0.14PbBr0.45I2.55,Cs; FA; MA,Pb,Br; I,,TiO2-c,Spiro-MeOTAD,Au,Chlorobenzene,DMF; DMSO,False,100.0,Spin-coating,N2,0.049,False,1.062,21.7,0.6940000000000001,16.4,-cwW4JD6xmJjiqeLocHs17tfeuE1
MAPbI3,MA,Pb,I,1.6,PCBM-60,P3CT-Na,Ag,Chlorobenzene,DMF; DMSO,False,60.0; 80.0,Spin-coating,Unknown,0.1,False,1.03,18.82,0.6709999999999999,13.03,-dEhW87AhhOlpxATgPGPoAlJsqQB
FA0.85MA0.15PbI3,FA; MA,Pb,I,,SnO2-c,Spiro-MeOTAD,Au,Chlorobenzene,DMF; DMSO,False,100.0,Spin-coating,Unknown,0.09,False,1.05,21.3,0.71,15.9,-dK7dNwCFuVI4qPTswt1kRbALas7
MAPbI3,MA,Pb,I,1.6,PCBM-60,PEDOT:PSS,Ag,Chlorobenzene,DMF; DMSO,False,95.0,Spin-coating,Unknown,0.09,False,1.07,20.58,0.72,15.85,-dKChCn28r-jWhQychNW2vGXOHZ2
MAPbI3,MA,Pb,I,1.6,PCBM-60 | LiF,PEDOT:PSS,Al,Unknown,DMF,False,100.0,Spin-coating,N2 >> N2,0.16,False,0.85,16.7,0.7,9.9,-dj9DnMj3jUSrnDi8N1YbUAtGeV2
MAPbI3,MA,Pb,I,1.6,TiO2-c | TiO2-mp,Spiro-MeOTAD,Au,Hexane,DMF,False,100.0,Spin-coating,Unknown,0.09,False,0.93,18.8,0.65,11.3,-drFGsWSYJWIx5wLflYsu3-Zn0mb
Cs0.05FA0.788GU0.162PbBr0.51I2.49,Cs; FA; GU,Pb,Br; I,,TiO2-c,Spiro-MeOTAD,Au,Toluene,DMF; DMSO,False,120,Spin-coating,Unknown,0.06,False,1.06,12.1,0.591,7.51,-e84GAYswf6vG_d40X2FWgbxs9vl
MAPbI3,MA,Pb,I,1.6,TiO2-c,Spiro-MeOTAD,Au,Unknown,DMF,False,140.0,Spin-coating,Unknown,0.1,False,,,,,-eH9vys-NNmy-7SWNJQOL8-ZTaP4
FA0.3MA0.7PbI3,FA; MA,Pb,I,,SnO2-c | C60-SAM,DTP-C6Th,Au,Diethyl ether,DMF; DMSO >> Chlorobenzene,False,100 >> 100,Spin-coating >> Spin-coating,N2 >> N2,0.08,False,1.12,22.96,0.794,20.36,-eSi_3WnOyrF8a_BFLRaxFT6SGWD
MAPbI3,MA,Pb,I,1.6,PCBM-60 | Bphen | Cs2CO3,PEDOT:PSS,Ag,Unknown,DMF,False,60.0; 100.0,Spin-coating,N2,0.0725,False,0.9,19.28,0.71,12.32,-eVfEwensgDOkePm5NMafwy8zGA6
MAPbI3,MA,Pb,I,1.6,TiO2-c,Spiro-MeOTAD,MoO3 | Al,Unknown,DMF >> IPA,False,70.0 >> 100.0,Spin-coating >> Spin-coating,Ar >> Ar,0.1,False,0.96,21.2,0.7,14.3,-eWS8lmenilr_Ql99sNf3f04Avsz
Cs0.05FA0.79MA0.16PbBr0.51I2.49,Cs; FA; MA,Pb,Br; I,,TiO2-c | TiO2-mp,Spiro-MeOTAD,Au,Chlorobenzene,DMF; DMSO,False,100.0,Spin-coating,N2,0.1,False,1.043,19.64,0.7070000000000001,14.48,-e_raINzqyWjUD7MeRu5ITikDaq6
MAPbI3,MA,Pb,I,1.6,TiO2-c,Spiro-MeOTAD,Au,Ar,DMF,False,Unknown,Spin-coating,Unknown,0.16,False,1.0,21.9,0.7,15.4,-eaCF57sZUMdID_qHVXWH7zZlIkX
MAPbI3,MA,Pb,I,1.6,TiO2-c,SCZF-5,MoO3 | Ag,Chlorobenzene,DMSO; GBL,False,100.0,Spin-coating,N2,0.1,False,,,,14.1,-emt14lAPzF0ZNmp42BSHpYfksF0
nannannan,,,,,Unknown,Unknown,,,,False,,,,,False,,,,,-fM4N6_KDtHap204gmEXKp37Ts9i
MAPbI3,MA,Pb,I,,TiO2-c | TiO2-mp,Spiro-MeOTAD,Au,Chlorobenzene,DMF; DMSO,False,100,Spin-coating,Unknown,0.094,False,0.97,8.72,0.3779999999999999,7.68,-fPXK882CTzOMyVWI2pW7fikEDYH
,MA | FA,Pb,Br; I,1.713,C60 | BCP,2PACz,Cu,N2,2-methoxyethanol; acetonitrile; NMP; DMF,False,Unknown,Slot-die coating,Unknown,0.16,False,1.183,18.561,0.718,15.77,-fbYqA7o-NKYAImfT3LjbPsqW6Lb
MAPbI3,MA,Pb,I,1.6,TiO2-c | TiO2-mp,Spiro-MeOTAD,Au,Diethyl ether,DMF; DMSO,False,70.0; 100.0,Spin-coating,Unknown,0.11,False,1.07,22.85,0.752,18.5,-fhlWe2GdFFr1m_TQWo5NjNmgcMc
MAPbI3,MA,Pb,I,1.6,TiO2-c,Spiro-MeOTAD,AgAl,Diethyl ether,DMSO,False,100.0,Spin-coating,Unknown,0.1,False,0.99,22.09,0.71,15.53,-firA3H5flM-zOEdFn5YXfPRDWYO
MAPbI3,MA,Pb,I,1.6,PCBM-60,Co0.878Cu0.122O,Ag,Ethyl ether,DMF; DMSO,False,Unknown,Spin-coating,Dry air,0.07,False,0.95,15.96,0.578,8.76,-g1S_Iw7e_NhMWmJu_i9a7dwdwmH
MAPbI3,MA,Pb,I,1.6,TiO2-c | PCBM-60,Spiro-MeOTAD,Ag,Ethyl acetate,DMF; DMSO,False,50.0,Spin-coating,N2,0.15,False,1.02,22.2,0.66,15.0,-g5YotXaPXAa0HOXR5XvUoW0Yw8G
Cs0.05FA0.79MA0.16PbBr0.51I2.49,Cs; FA; MA,Pb,Br; I,,TiO2-c | NiO-np,Spiro-MeOTAD,Au,Chlorobenzene,DMF; DMSO,False,100.0,Spin-coating,Unknown,0.12,False,1.11,23.25,0.758,19.42,-g5oWdyilsHGNKM3QiTID8OtG5Oz
FA0.3MA0.7PbI3,FA; MA,Pb,I,,SnO2-c | C60-SAM,Spiro-MeOTAD,Au,Diethyl ether,Unknown,False,100.0,Spin-coating,N2,0.08,False,,,,,-gDa2--E9K8GlIQEo1NGO3VDtjGl
MAPbI3,MA,Pb,I,1.6,TiO2-np | PCBM-60,PDCBT | MoO3,Ag,N2,DMF; DMSO,False,110,Spin-coating,N2,0.1,False,,,,17.2,-gNBpYOhUhRp8ANB2z6z44O1N3LE
FAPbI3,FA,Pb,I,1.48,TiO2-c | TiO2-helices,Spiro-MeOTAD,Au,Unknown,DMF >> IPA,False,40.0 >> 150.0,Spin-coating >> CBD,Unknown,0.123,False,0.912,19.88,0.66,12.03,-gwB7yiaXAwezsz_nv0TmBtG0G5U
MAPbI3,MA,Pb,I,1.6,TiO2-c | TiO2-mp,Spiro-MeOTAD,Au,Toluene,DMSO; GBL,False,60; 100,Spin-coating,N2,0.1,False,1.01,21.9,0.772,17.1,-gzGyxJgUk6xeRJK6Osi24GJeE63
MAPbI3,MA,Pb,I,1.6,PCBM-60 | BCP,PEDOT:PSS,Au,Unknown,DMF; DMSO,False,100.0,Spin-coating,Unknown,0.1,False,1.013,19.87,0.79,15.92,-hBwsAxew5Aj_jdst-tbFsx-VAr3
MAPbI3,MA,Pb,I,1.56,TiO2-c | TiO2-mp,Spiro-MeOTAD,Au,Diethyl ether,DMF; DMSO,False,100.0,Spin-coating,Ar,0.1,False,1.03,23.7,0.7,17.5,-hES2WIUFXLIEB54OOz-jeus_US8
Cs0.05FA0.7MA0.25PbI3,Cs; FA; MA,Pb,I,,PCBM-60,LiNiO-c,Al,Unknown,DMSO,False,Unknown,Spin-coating,Ar,0.35,False,1.08,24.35,0.765,20.5,-hOgNzfi0MPhpOEGCmSKWoM3-aDv
MAPbI3,MA,Pb,I,1.6,PCBM-60 | BCP,NiO-c | NiO-nw,Ag,Unknown,DMF >> DMF; IPA,False,70.0 >> 70.0,Spin-coating >> Spin-coating,Unknown,0.1,False,1.03,21.83,0.74,14.78,-hOpfIq_n7DlavXza3RMOgR0i8R-
MAPbI3,MA,Pb,I,1.6,PCBM-60 | TmPyPB,PEDOT:PSS,Ag,Unknown,DMF,False,100.0,Spin-coating,N2,0.051,False,0.76,0.133,0.76,24.8,-hX7bDzqDoD81A2rvcN-6tVYQXDX
MAPbI3,MA,Pb,I,1.6,GDY-Tz-CH2(CH2)16CH3; PCBM-60 | C60,PEDOT:PSS,Al,Unknown,DMF,False,Unknown,Spin-coating,Unknown,0.1,False,1.05,23.7,0.773,19.26,-hgbFiCfD1AtIIO72JbH42NIKkEn
MAPbI3,MA,Pb,I,1.6,TiO2-c | TiO2-mp | Al2O3-c,Spiro-MeOTAD,Au,Unknown,DMF,False,110.0,Spray-coating,Air,0.1,False,0.93,21.56,0.64,12.79,-hpXsh_NAi46IkQnH7vQ71Khe1DR
MAPbI3,MA,Pb,I,1.6,C60; PCBM-60 | Zr(acac)4,NiO-np,Ag,Chlorobenzene,DMF,True,100.0,Spin-coating,N2,0.1,False,,,,16.74,-hsYacYxFSEVTFns1cN5pZ_Z-NvL
MAPbI3,MA,Pb,I,1.6,TiO2-c | TiO2-mp,Spiro-MeOTAD,Au,Unknown,DMF; DMSO,False,100.0,Spin-coating,N2,0.159,False,1.074,21.9,0.779,18.1,-hwjqF2O-J4OeEjMQOcDbzmT_gI5
Cs0.25FA0.75Pb0.5Sn0.5I3,Cs; FA,Pb; Sn,I,1.2,PCBM-60 | Phen-NaDPO,PEDOT:PSS,Ag,Vacuum,DMF,False,100.0,Spin-coating,N2,0.04,False,0.7,24.7,0.711,12.3,-i3MVg9qa_yPqooXh1WjqRUSjPIi
MAPbI3,MA,Pb,I,1.6,TiO2-c | TiO2-mp,Spiro-MeOTAD,Au,Diethyl ether,DMF; DMSO,False,100.0,Spin-coating,N2,0.16,False,1.04,23.53,0.6609999999999999,16.2,-i7AzwYCVC8ycoVWh9NekEKrvn41
Cs0.05FA0.79MA0.16PbBr0.51I2.49,Cs; FA; MA,Pb,Br; I,1.61,SnO2-c,Spiro-MeOTAD,Au,N2,DMF; DMSO,False,105.0,Spin-coating,Unknown,0.04,False,1.08,22.4,0.65,15.8,-i84IciR5QLRmHuRw6NXKhoLl2Wq
MAPbI3,MA,Pb,I,1.6,PCBM-60 | Zr(acac)4 | PEI,NiO-np,Ag | Ta2O3,Chlorobenzene,DMF; DMSO,False,100.0,Spin-coating,Unknown,0.1,False,1.09,18.81,0.736,15.13,-iUBCfIh8Vg9t9s8pQos0ghgYUT_
MAPbI3,MA,Pb,I,1.6,PCBM-60 | Rhodamine 101 | LiF,P3CT-Na,Ag,Chlorobenzene,DMF; DMSO,False,60; 80,Spin-coating,N2,0.09,False,1.022,20.6,0.73,15.27,-ipmrpmaLrcLWkxk93qy6I1JTkP5
MAPbI3,MA,Pb,I,1.6,TiO2-nw,Spiro-MeOTAD,Au,Unknown,DMF >> IPA,False,70.0 >> Unknown,Spin-coating >> CBD,N2 >> N2,0.09,False,0.923,15.88,0.57,8.36,-itdVPG40KFGxwx3fZ8e4pBjdfI1
MAPbI3,MA,Pb,I,1.6,TiO2-c | TiO2-mp,none,Carbon,Chlorobenzene,DMF; DMSO,False,60; 100,Spin-coating,N2,0.07,False,,,,9.7,-iwJSW0-N1G2g3dpD0yWSjYnsJrG
Cs0.17FA0.83PbBr1.2I1.8,Cs; FA,Pb,Br; I,1.752,TiO2-c | PCBM-60,Spiro-MeOTAD,Ag,Unknown,DMF,False,65; 185,Spin-coating,N2,0.1,False,1.064,17.81,0.779,14.76,-j7yg59pfTRpwMsPAJWPPidbJZ_k
MAPbI3,MA,Pb,I,1.6,TiO2-c | TiO2-mp,Spiro-MeOTAD,Au,Toluene,DMSO; GBL,False,125.0,Spin-coating,Unknown,0.1,False,1.01,21.7,0.726,15.96,-j8PX_zvLpNF_nmY9G-h-7v_1eDM
MAPbI3,MA,Pb,I,1.6,TiO2-c | TiO2-mp,Spiro-MeOTAD,Ag,Diethyl ether,DMF; DMSO,False,100.0,Spin-coating,N2,0.07,False,1.0590000000000002,20.21,0.5670000000000001,12.22,-j8ViKAuelhy59mE8P26UAp_tusX
MAPbI3,MA,Pb,I,1.6,SnO2-c | TiO2-mp,Spiro-MeOTAD,Au,Unknown,DMF >> IPA,False,Unknown >> 25.0,Spin-coating >> CBD,Air >> Air,0.1,False,0.92,21.55,0.545,10.48,-jAMwA7_kjN_pCuu8kipM0HvSJ-2
MAPbI3,MA,Pb,I,1.6,ZnO-c,Spiro-MeOTAD,MoO3 | Al,Unknown,DMF >> IPA,False,70.0 >> 100.0,Spin-coating >> Spin-coating,N2 >> N2,0.1,False,0.018,1.03,0.59,10.9,-jLXvg5ccgqqD1pmSOyysTLGMC2a
Cs0.125FA0.875PbBr0.375I2.625,Cs; FA,Pb,Br; I,,TiO2-c | TiO2-mp,Spiro-MeOTAD,Au,Diethyl ether,DMF; DMSO,False,140.0,Spin-coating,Unknown,0.125,False,1.075,22.155,0.768,18.3,-jNYqtzlZ_UOqKlDgrVF79TVtlia
MAPbI3,MA,Pb,I,1.6,SnO2-c,Spiro-MeOTAD | Cu1.75S,Au,Diethyl ether,DMF; DMSO,False,60.0,Spin-coating,N2,0.09,False,1.125,23.1,0.715,17.91,-jcQ2qA2p4VMkrK9K6OPIq2qSc_x
MAPbI3,MA,Pb,I,1.5,PCBM-60,NiO-c,Al,Unknown,none,True,Unknown,Co-evaporation,Vacuum,0.04,False,1.15,20.75,0.78,18.61,-jdQM4SV5FGNsWIxG_sD1Xdj-eeu
MAPbI3,MA,Pb,I,1.59,TiO2-c | TiO2-mp,2TPA-2-DP,Au,Unknown,DMF >> IPA,False,Unknown >> 90,Spin-coating >> CBD,Air >> Air,0.08,False,0.942,19.33,0.647,12.29,-jktNMljVfu_xoAxBuiokngyxiCI
MAPbI3,MA,Pb,I,1.6,TiO2-c | TiO2-nw,Spiro-MeOTAD,Au,Unknown,DMF >> IPA,False,70 >> 100.0,Spin-coating >> CBD,Unknown,0.1,False,0.97,17.6,0.6,10.3,-jl6JecQiGtpnmxPfniSgM4Krt2Y
Cs0.05FA0.79MA0.16PbBr0.54I2.46,Cs; FA; MA,Pb,Br; I,,TiO2-c | TiO2-mp,EH44,Au,Chlorobenzene,DMF; DMSO,False,100.0,Spin-coating,N2,0.1,False,1.105,20.76,0.71,16.3,-joCUXIzBu-MW7w4O2n0LcDfW8o9
MAPb0.95Sr0.05I3,MA,Pb; Sr,I,1.632,TiO2-np,Spiro-MeOTAD,Au,Unknown,DMF >> IPA,False,75.0 >> 135.0,Spin-coating >> Spin-coating,Dry air >> Dry air,0.108,False,1.11,21.08,0.71,16.3,-k5wywwpdvTyiR_Se4wWwOs42zpg
MAPbI3,MA,Pb,I,1.59,PCBM-60,V2Ox | PEDOT:PSS,Ag,Unknown,DMF,False,100.0,Spin-coating,N2,0.0625,False,0.92,22.25,0.72,13.56,-kISL2CLIwiCcN3uJCOZrvTgCLvJ
MAPbI3,MA,Pb,I,1.6,TiO2-c | TiO2-mp,Spiro-MeOTAD,Au,Chlorobenzene,DMSO,False,100.0,Spin-coating,N2,0.16,False,1.04,22.12,0.73,16.83,-kWZ2l63wKIIOv8qDGI-iYxNqMuv
MAPbI3,MA,Pb,I,1.56,C60 | BCP,PEDOT:PSS,Au,Toluene,DMSO; GBL,False,100.0,Spin-coating,N2,0.09,False,1.02,18.23,0.58,10.73,-kZHwNlxAXzctKVg9rZ0i5ARC6iJ
Cs0.06FA0.83MA0.17PbBr0.51I0.249,Cs; FA; MA,Pb,Br; I,,ZnO-np,Spiro-MeOTAD,Ag,Chlorobenzene,DMF; DMSO,False,95.0,Spin-coating,Unknown,0.1,False,1.11,22.6,0.753,17.8,-kg9DsnS_UQsIvXKtOu83VCDaEAR
MAPbI3,MA,Pb,I,1.6,TiO2-c,JY5,Ag,Unknown,DMF,False,95.0,Spin-coating,N2,0.09,False,,,,16.04,-l-lVXSk21DxO-oPK6_AA887met1
MAPbI3,MA,Pb,I,1.6,PCBM-60,PEDOT:PSS,Ag,Chlorobenzene,DMF; DMSO,False,100.0,Spin-coating,N2,0.1,False,0.88,18.3,0.6920000000000001,11.4,-l222ljM61mz6MXglcgleQOBF_vg
CsPbBrI2,Cs,Pb,Br; I,,TiO2-c | TiO2-mp,none,Carbon black | Carbon,Unknown,DMSO,False,280,Spin-coating,Unknown,,False,1.181,14.08,0.7020000000000001,11.68,-l4pmFin44MC3f47Fi3F9m0KVawk
MAPbI3,MA,Pb,I,1.6,PCBM-60 | bis-C70,PEDOT:PSS,Al,Unknown,DMF,False,75.0,Spin-coating,N2,0.12,False,0.92,14.68,0.67,9.04,-l7Kh2szeMtTuj-4l2oe8UASYfqH
FA0.8MA0.2PbI3,FA; MA,Pb,I,,TiO2-c,Spiro-MeOTAD,Ag,Diethyl ether,DMSO; GBL,False,50; 130,Spin-coating,Unknown,0.12,False,1.09,23.2,0.78,19.0,-lL8a2UIz6N-0loHCpIHlmZ4S8k7
MAPbI3,MA,Pb,I,1.6,TiO2-c | TiO2-mp,Spiro-MeOTAD,Au,Chlorobenzene,DMSO,False,100,Spin-coating,Unknown,0.16,False,0.911,19.3,0.72,12.7,-lasdh443VzdrOFGp2GnrScZICz4
MAPbI3,MA,Pb,I,1.6,WO3,Spiro-MeOTAD,Ag,Unknown,DMF >> IPA,False,Unknown >> 150.0,Spin-coating >> Spin-coating,Unknown,0.078,False,1.02,22.3,0.575,13.07,-lfQkq7Itdi6Ebkk8hEOEYzWj4CH
MAPbI3,MA,Pb,I,1.61,Choline chloride | C60 | BCP,NiO-np,Ag,Toluene,DMF; DMSO,False,90.0,Spin-coating,N2,0.04,False,1.116,23.5,0.82,21.14,-lgeyG3-5q1mITmBrOW3M0L7O4Np
MAPbI3,MA,Pb,I,1.6,TiO2-c | TiO2-mp,Spiro-MeOTAD,Au,Toluene,DMSO; GBL,False,50.0; 100.0,Spin-coating,Unknown,0.1,False,1.04,19.92,0.644,13.35,-lhBoWZZCX5Xv1WyPMs_H0KCZH7q
MAPbI3,MA,Pb,I,1.6,PCBM-60,PEDOT:PSS,Al,Antisolvent,DMF; GBL,False,Unknown,Spin-coating,N2,0.04,False,0.9,11.87,0.78,8.33,-lhFoVkOLz6zGUDKjEtjQF_Hg5DY
MAPbI3,MA,Pb,I,1.6,PCBM-60,NiO,Ag,Chlorobenzene,DMF,False,100,Spin-coating,Unknown,0.1,False,0.968,17.33,0.634,10.64,-lqQXWsaX09DaIpeAMh1-avffIzg
MAPbI3,MA,Pb,I,1.6,PCBM-60 | BCP,PTAA,Ag,Unknown,DMF >> IPA,True,Unknown >> 100,Spin-coating >> CBD,N2 >> N2,0.055,False,1.05,18.21,0.758,14.5,-lvvzFRnJ5g2wHup13wv1Fln1JqC
MAPbI3,MA,Pb,I,1.6,TiO2-c,Spiro-MeOTAD,Au,Unknown,DMF,False,100.0,Spin-coating,Unknown,0.0314,False,0.912,20.9,0.64,12.3,-mBGaanhs1wEN11W0BFdcVUEAZp6
MAPbI3,MA,Pb,I,1.596,PCBM-60,NiO-c,Ag,Unknown,DMF >> none,False,90.0 >> 110.0,Spin-coating >> Gas reaction,Unknown >> MAI; Vacuum,0.07,False,1.061,20.77,0.67,14.73,-mHC-3eZ2e1VSU1pygWQ3_QH3s_B
FA0.7MA0.3PbBr0.3I2.9,FA; MA,Pb,Br; I,,SnO2-np | PCBM-60; PCBA | C60,Spiro-MeOTAD,MoO3 | Au,Unknown,DMF; DMSO >> IPA,False,Unknown >> 100,Spin-coating >> Spin-coating,Unknown,0.0676,False,1.03,20.6,0.69,15.5,-mYEAMnIMlHYKzGS2gnMDntJaOe1
MAPbI3,MA,Pb,I,1.6,TiO2-c,Spiro-MeOTAD,Au,Unknown,DMF,False,Unknown,Spin-coating,N2,0.013,False,0.93,14.4,0.67,9.1,-mq28iO9p_FzKIyHmy0smpb5Kh5v
FA0.81MA0.19PbBr0.54I2.46,FA; MA,Pb,Br; I,1.62,TiO2-c | TiO2-mp,Spiro-MeOTAD,Au,Chlorobenzene,DMF; DMSO,False,100.0,Spin-coating,N2,0.16,False,1.2,14.4,0.66,11.4,-n32qaRtJPXHx804CacU-WnvL8-f
MAPbI3,MA,Pb,I,1.6,PCBM-60,CF-Sp-BTh,Au,Unknown,DMF; DMSO,False,100.0,Spin-coating,N2,0.1,False,1.03,16.98,0.62,10.84,-n3oiVaHpynVSXrusy2AZvy-JPD6
MAPbI3,MA,Pb,I,1.6,TiO2-c | TiO2-mp,Spiro-MeOTAD,Ag,Diethyl ether,DMF,False,100.0,Spin-coating,Unknown,0.1,False,0.95,15.62,0.69,10.24,-nH4JJGqmC0c41XBRvXRq_qQP7_e
MAPbI3,MA,Pb,I,1.6,PCBM-60 | LiF,PEDOT:PSS | PEI-HI,Ag,Unknown,DMF,False,90.0,Spin-coating,Unknown,0.1,False,1.06,18.06,0.66,12.58,-nI1sb1yXoTE7urE7b_KWPI8_eF4
MAPbI3,MA,Pb,I,1.59,SnO2-c,Spiro-MeOTAD | Rubrene,Au,Chlorobenzene,DMF; DMSO,False,100.0,Spin-coating,N2,0.16,False,1.123,22.4,0.79,19.87,-nJuBGvQjbgcR_QfrS61G7vDGGe6
Cs0.05FA0.7885MA0.16150PbBr0.51I2.49,Cs; FA; MA,Pb,Br; I,,TiO2-c | TiO2-mp,Spiro-MeOTAD,Au,Unknown,DMF; DMSO,False,Unknown,Spin-coating,N2,0.09,False,0.99,18.25,0.64,11.5,-nKiJEkSfO5tTLjaQnELvEaMiS1M
MAPbI3,MA,Pb,I,1.6,PCBM-60,PEDOT:PSS,Ag,Toluene,DMSO; GBL,False,100.0,Spin-coating,Unknown,0.07,False,0.97,17.0,0.63,10.4,-nQ_Kx0Ij8V4Y3A1JBikpAZec9hT
MAPbI3,MA,Pb,I,1.6,TiO2-c | TiO2-mp,Spiro-MeOTAD,Ag,Diethyl ether,DMF,False,65; 100,Spin-coating,Unknown,0.1,False,1.114,18.24,0.72,14.71,-nTsRndKGdJjOCbs_WdaAqVaXhg4
FA0.84MA0.16PbBr0.5I1.5,FA; MA,Pb,Br; I,1.88,TiO2-c | TiO2-mp,P1,Au,Chlorobenzene,DMF; DMSO,False,100.0,Spin-coating,N2,0.09,False,0.94,17.62,0.62,10.26,-nl9ZqglTp-nAtUWND_CVZI-CehB
MAPbI3,MA,Pb,I,1.6,C60 | BCP,Ni | Au | Cu,Al,Unknown,DMF; GBL,False,100.0,Spin-coating,N2,0.06,False,1.01,14.36,0.767,11.1,-nqVJ436XSQAOdUj5p1_dAMANGsz
MAPbI3,MA,Pb,I,1.6,PCBM-60 | BCP,NiO-c,Ag,Toluene,Dimethylacetamide; NMP,False,100.0,Spin-coating,Unknown,0.115,False,1.09,22.28,0.79,18.5,-ntJ2e-G0uJJ4Oml-q5FBKQbyHLe
MAPbI3,MA,Pb,I,1.6,PCBM-60 | LiF,PEDOT:PSS,Al,Chlorobenzene,DMF; DMSO,False,100.0,Spin-coating,N2,0.1,False,,,,15.35,-ntgJObXxAtrj7JOdKz4E9cr79zN
MAPbI3,MA,Pb,I,1.6,C60 | BCP,PEDOT:PSS,Al,Unknown,DMF >> IPA,False,Unknown >> 100,Spin-coating >> Spin-coating,Unknown,0.0757,False,1.06,20.95,0.77,17.2,-o-Xj9FVL7sIRWRyOwH_eXiNxZzT
MAPbI3,MA,Pb,I,1.6,TiO2-c,Spiro-MeOTAD,Au,Toluene,DMF; DMSO,False,100.0,Spin-coating,N2,0.1,False,1.03,21.43,0.6629999999999999,14.53,-o0ZYRqiOdSzIUmhD47NmkkurPBC
MAPb1.0I3,MA,Pb,I,1.55,PCBM-60 | BCP,Graphene oxide,Ag,Unknown,DMF,False,80,Spin-coating,N2,0.04,False,0.96,16.69,0.7440000000000001,11.97,-o28XPxJkEtvbSSWd5ttS1cRZ5Jy
MAPbI3,MA,Pb,I,1.6,TiO2-c | TiO2-mp,Spiro-MeOTAD,Au,Unknown,DMSO; GBL,False,100.0,Doctor blading,Dry air,0.23,False,0.96,22.7,0.67,14.8,-o8Woqc3bTOy8N_HkKJ_pfOZIQsm
MAPbI3,MA,Pb,I,1.6,TiO2-c | TiO2-mp,Spiro-MeOTAD,Au,Unknown,DMF >> IPA,False,70.0 >> 70.0,Spin-coating >> CBD,Unknown,0.1,False,0.9,18.45,0.7,11.65,-oHjq_44jMyFN-oJktsHSyWExrJg
MAPbI3,MA,Pb,I,1.6,C60,BTF2,MoO3 | Ag,Chlorobenzene,DMF; DMSO,False,60.0; 85.0,Spin-coating,N2,0.04,False,0.96,20.01,0.667,12.76,-oIQhO1f0Qd_K31rHpZfpkmoZ325
MAPbI3,MA,Pb,I,1.6,PCBM-60 | Bphen,PEDOT:PSS,Al,2-Butanol,DMF; DMSO,True,100.0,Spin-coating,N2,0.12,False,0.972,22.25,0.7659999999999999,16.58,-oy9xo9TFHhpcSC5KwThDoogfo1u
MAPbI3,MA,Pb,I,1.6,TiO2-c | TiO2-mp,Spiro-MeOTAD,Au,Diethyl ether,DMF; DMSO,False,65.0,Spin-coating,Unknown,0.14,False,1.03,17.29,0.735,13.1,-ozQooq05I8B_qsYCrQcMuI3nhEp
MAPbI3,MA,Pb,I,1.6,TiO2-c | TiO2-mp,Spiro-MeOTAD,Au,Unknown,DMF >> IPA,False,70.0 >> 70.0,Spin-coating >> CBD,Ambient >> Ambient,0.04,False,0.968,20.1,0.7340000000000001,14.3,-p0EiaoevOr44RuLcX4Lbguy7RHO
FA0.92MA0.08PbI3,FA; MA,Pb,I,1.55,SnO2-c,PEAI | Spiro-MeOTAD,Au,Unknown,DMF; DMSO >> IPA,False,70.0 >> 150.0,Spin-coating >> Spin-coating,Air >> Air,0.07,False,1.09,24.03,0.784,20.55,-p50yv_RZM3k9j4kNTXdWD4OFu4Z
MAPbI3,MA,Pb,I,1.59,SnO2-np,Spiro-MeOTAD,Au,Ethyl acetate,DMF; DMSO,False,100,Spin-coating,Ar,0.08,False,1.0,20.98,0.72,15.18,-p528RLX-gYju9JzT1Z4Rj6jArD7
MAPbI3,MA,Pb,I,1.6,C60 | BCP,Graphene oxide,Au,Unknown,DMF >> IPA,False,70 >> Unknown,Spin-coating >> Spin-coating,N2 >> N2,0.1,False,,21.6,0.762,16.5,-pCjsbFRDWCpnHDPfw_Rny_h58DH
MAPbI3,MA,Pb,I,1.59,TiO2-c | TiO2-mp | SiO2-mp,none,Carbon,Unknown,DMF >> none,False,60.0 >> 100.0,Spin-coating >> Gas reaction,Unknown >> Air; Methylamin,0.1,False,0.884,19.5,0.62,10.62,-peW5gSTzdUvEb-mxrXlkmwc8oWP
CsPbBr3,Cs,Pb,Br,2.3,SnO2-QDs,none,Carbon,Unknown,DMF >> Methanol,False,90.0 >> 250.0,Spin-coating >> Spin-coating,Air >> Air,0.1,False,1.444,7.31,0.78,8.2,-ped_sMdzabR4VRgrwwbgNgpQpfj
FA0.9MA0.1PbBr0.095I0.905,FA; MA,Pb,Br; I,1.61,TiO2-np,Spiro-MeOTAD,Au,Unknown,DMF >> IPA,False,70.0 >> 135.0,Spin-coating >> Spin-coating,Air >> N2 >> Air,0.102,False,1.122,21.11,0.7609999999999999,18.01,-q36LbKA_H2xPP5AvC6mQtyGA3-2
Cs0.05FA0.95PbI3,Cs; FA,Pb,I,,PCBM-60 | PFN-Br,NiO-c,Ag,Unknown,DMF; DMSO >> IPA,False,50 >> 200; 150,Spin-coating >> Spin-coating,Unknown,0.09,False,0.969,20.69,0.703,14.09,-q3TGn_KqS0Gek5DDZclhQyANI4J
MAPbI3,MA,Pb,I,1.6,TiO2-c | TiO2-mp,none,Carbon,Unknown,DMF >> IPA,False,70.0 >> 70.0,Spin-coating >> CBD,Unknown,0.1,False,0.989,18.41,0.63,11.49,-qEXtP9sKYXDqdN9UlmVT3C0dodF
MAPbI,MA,Pb,I,1.58,C60 | BCP,PEDOT:PSS,Cu,Ethyl acetate,DMF; DMSO,False,100,Spin-coating,N2,0.16,False,0.895,15.997,0.748,10.72,-qRX-WIgGPamZNBvAl07C0uR5ymt
MAPbI3,MA,Pb,I,1.6,TiO2-c | TiO2-mp | ZrO2-mp,none,Carbon,Unknown,GBL,False,60.0,Drop-infiltration,Ar,0.1,False,0.89,20.23,0.536,9.66,-qVtIUVz9-Y_mLB4BhcmLvxbzlcn
MAPbI3,MA,Pb,I,1.6,PCBM-70 | AZO-np,PEDOT:PSS,Al,Unknown,DMF,False,120.0,Spin-coating,N2,0.1,False,0.9,18.5,0.8,13.3,-qbELuZcIWpDUxQGuXHCsiFGhTrE
MAPbI3,MA,Pb,I,1.6,TiO2-c | TiO2-mp,Spiro-MeOTAD,AgAl,Unknown,DMF; DMSO >> IPA,False,Unknown >> 100.0,Spin-coating >> Spin-coating,Air >> Air,0.1,False,0.99,18.35,0.583,10.6,-qdonaAou9aTHH7y6zJWGaruZGzR
MAPbI3,MA,Pb,I,1.6,TiO2-c | TiO2-mp,2H-MoS2 | Spiro-MeOTAD,Au,Unknown,DMF >> IPA,False,Unknown >> 80.0,Spin-coating >> CBD,Unknown,0.1,False,1.06,20.2,0.72,15.5,-qhmY6DzIrhxfTEnWNknjq9jDZ3Y
Cs0.05FA0.79MA0.16PbBr0.51I2.49,Cs; FA; MA,Pb,Br; I,1.6,TiO2-c | TiO2-mp,Carbozole @ S12,Au,Chlorobenzene,Unknown,False,100,Spin-coating,Air,0.09,False,1.0,17.35,0.43,7.43,-qteeRuxJeRQ0b9xU7VgHYPryMAq
MAPbI3,MA,Pb,I,1.6,ZnO-c | CdSO,Spiro-MeOTAD,Ag,Chlorobenzene,DMF,False,100.0,Spin-coating,N2,0.1,False,0.75,18.52,0.48,7.8,-r7-R2RflpfaYY2nHoo81W_YVabw
CsPbBr2I,Cs,Pb,Br; I,,SnO2-np,Spiro-MeOTAD,Ag,Unknown,DMSO,False,40.0; 160.0,Spin-coating,N2,0.04,False,1.06,14.7,0.736,11.5,-rVPdX8_MkrQ3vv5DHwwSzdOvgQX
MAPbI3,MA,Pb,I,1.6,C60 | BCP,PolyTPD,Ag,Toluene,DMF; DMSO,True,100,Spin-coating,Unknown,0.1,False,1.04,23.18,0.75,18.08,-r_tRLzXXc9lMSDsRkOzaOf5TqGS
MAPbI3,MA,Pb,I,1.63,PCBM-60 | BCP,NiO-np | PAS,Ag,Unknown,DMSO; GBL,False,100,Doctor blading,Unknown,1.0,False,1.07,20.3,0.608,11.92,-rdutr9HgaASg24_pgunD_vqKoBm
MAPbI3,MA,Pb,I,1.6,PCBM-60,PEDOT:PSS,Ag,Diethyl ether,DMF; DMSO,False,Unknown,Spin-coating,Unknown,0.04,False,1.0,18.79,0.72,13.41,-rgCTPdssJl-Nw33QIRv926TJ2Ot
MAPbI3,MA,Pb,I,1.6,TiO2-c | TiO2-mp,PTAA,Au,Unknown,GBL,False,100,Spin-coating,Unknown,0.096,False,0.997,16.5,0.727,12.0,-rh110W3nx2yBSW-BdJKrEhX1G1u
MAPbI3,MA,Pb,I,1.6,TiO2-c,Spiro-MeOTAD,Au,Unknown,DMF >> IPA,False,90.0 >> 120.0,Spin-coating >> Spin-coating,N2 >> N2,0.16,False,0.97,16.9,0.695,12.7,-rp3FNBe5Ko7z9FagFKbMusKc6LG
MAPbI3,MA,Pb,I,1.6,PCBM-60 | BCP,DMZ,Ag,Chlorobenzene,DMF; DMSO,False,100.0,Spin-coating,Unknown,0.11,False,1.03,20.72,0.8029999999999999,17.17,-rtwXpZ_3tLEG6nGCkYEtpL32Bxv
MAPbI3,MA,Pb,I,1.6,TiO2-c,Spiro-MeOTAD,Au,Unknown,DMF >> IPA,False,125.0 >> 100.0,Spin-coating >> Spin-coating,N2 >> N2,0.096,False,0.99,16.66,0.4679999999999999,7.79,-rvJUF-SVCWfj6B-Oel10R054nWx
