Repository: GouravSidana/firstML

# firstML
My first Machine Learning Project

File: filtered_perovskite.csv (part 3 of 155)
Formula,A_ion,B_ion,X_ion,Bandgap,ETL,HTL,Backcontact,Antisolvent,Solvent,Solv_annel,Anneal_temp,Dep_procedure,Synth_atm,Cell_area,Is_module,Voc,Jsc,FF,PCE,entry_id
MAPbI3,MA,Pb,I,1.6,PCBM-60 | BCP,PEDOT:PSS,Ag,Unknown,none >> none,False,120.0 >> Unknown,Evaporation >> Gas reaction,Vacuum >> Chlorobenzene; MAI,0.09,False,0.95,18.09,0.79,13.6,-rwnjaYOurmtcvgfGTtd5VcMc5hp
FA0.83MA0.17PbBr0.51I2.49,FA; MA,Pb,Br; I,,TiO2-c | TiO2-mp,CuSCN,Carbon,Chlorobenzene,DMF; DMSO,False,100,Spin-coating,Air,0.09,False,1.004,19.47,0.684,14.87,-s-SLKItqUc95HyWMgl99TY-atHR
MAPbI3,MA,Pb,I,1.6,TiO2-c | TiO2-mp,Spiro-MeOTAD,Ag,Unknown,DMF >> IPA,False,70.0 >> 100.0,Spin-coating >> CBD,N2 >> N2,0.1,False,1.03,21.59,0.55,12.27,-sEFePZbE3a9pEopkdFUtvKxtHir
Cs0.05FA0.79MA0.16PbBr0.51I2.49,Cs; FA; MA,Pb,Br; I,1.58,TiO2-c,Spiro-MeOTAD,Ag | ITO,Chlorobenzene,DMF; DMSO,False,100.0,Spin-coating,N2,0.1,False,1.06,21.52,0.77,17.7,-sFKY3VSJ96f87tqWfe3sq4wCtkm
MAPbI3,MA,Pb,I,1.6,TiO2-c | TiO2-mp,Spiro-MeOTAD,Au,Diethyl ether,DMF; DMSO,False,60; 100,Spin-coating,Unknown,0.125,False,1.052,22.35,0.69,16.22,-sL8IuPiomnpCkE_39fsrr9w06aN
MAPbI3,MA,Pb,I,1.6,TiO2-c | TiO2-mp,Spiro-MeOTAD,Au,Hot air,DMF,False,140.0,Spin-coating,Air,0.09,False,,,,12.13,-sROnsykhlRdC69JAX-OJVhtKJse
MAPbI3,MA,Pb,I,1.6,SnO2-c | PCBM-60,PdMe2Pc,Au,Unknown,DMF; DMSO,False,60; 100,Spin-coating,N2,0.09,False,1.0,20.74,0.73,15.13,-sSOD8NtG1aXR38qz516mkHABvGi
MAPbI3,MA,Pb,I,1.6,PCBM-60 | AZO-np,PEDOT:PSS,Ag,Unknown,DMF >> IPA,False,Unknown >> 100,Spin-coating >> Spin-coating,N2 >> N2,0.26,False,0.95,19.68,0.78,14.52,-sVDoVBXjf0gYX7DSsrBlzURy-Th
Cs0.05FA0.57MA0.38PbI3,Cs; FA; MA,Pb,I,1.54,TiO2-c | TiO2-mp,Spiro-MeOTAD,Au,Unknown,DMF; DMSO >> IPA,False,150.0 >> 120.0,Spin-coating >> Spin-coating,Air >> Air,0.1,False,1.08,23.2,0.79,19.9,-sWh2FvKwTMzC9m1IBr5EKqSFvEd
MAPbI3,MA,Pb,I,1.6,PCBM-60 | BCP,PEDOT:PSS,Ag,Unknown,DMF,False,100.0,Spin-coating,N2,0.0464,False,,,,9.27,-t1Hb0Cxx_lp4a69xsdccQShYEQw
Cs0.05FA0.79MA0.16PbBr0.51I2.49,Cs; FA; MA,Pb,Br; I,,SnO2-np,CuSCN | MoOx,ITO | Au-grid,Chlorobenzene,DMF; DMSO,False,130,Spin-coating,Unknown,,False,1.06,20.44,0.632,13.69,-t1U0_8Ups9aUv5G504D5egNP7cL
MAPbI3,MA,Pb,I,1.6,C60 | BCP,Polythiophene,Ag,Unknown,DMF >> IPA,False,Unknown >> 100.0,Spin-coating >> CBD,Air >> Air,0.1,False,0.93,18.6,0.72,12.7,-t3DP4eOLt9c31bnzbHe3vXF2vxG
MAPbI3,MA,Pb,I,1.6,C60 | BCP,MoOx | TaTm,Ag,Unknown,none,False,Unknown,Co-evaporation,Vacuum,0.026,False,1.12,20.3,0.7829999999999999,18.0,-tDFP85kQNHNIN3TwxwZR6YSF9Nw
MAPbI3,MA,Pb,I,1.6,PCBM-60 | BCP,NiO-np,Ag,Unknown,DMF,False,100.0,Spin-coating,N2,0.096,False,1.05,20.74,0.7859999999999999,17.11,-tGNsq5fwH9Gyi27cRw4HyF-oxwy
MAPbI3,MA,Pb,I,1.6,PCBM-60 | BCP,PEDOT:PSS,Au,Unknown,DMF,False,100.0,Spin-coating,Unknown,0.1,False,0.98,18.71,0.74,13.49,-tQKbm7Ri4dgUKTLp7Dmypz2Kunf
MAPbI3,MA,Pb,I,1.6,TiO2-c | TiO2-mp,Spiro-MeOTAD,Ag,Unknown,DMF >> IPA,False,70.0 >> 90.0,Spin-coating >> Spin-coating,Unknown,0.06,False,0.9,15.5,0.62,9.2,-tX7NoblHPDUUatJDSvHqLEcNViQ
MAPbI3,MA,Pb,I,1.6,PCBM-60 | Bphen,P3CT-N,Ag,Chlorobenzene,DMF; DMSO,False,60; 80,Spin-coating,N2,0.09,False,1.116,22.67,0.7909999999999999,19.68,-td-a_-G9w95pxijp8E_Gd5Ws0Sp
MAPbI3,MA,Pb,I,1.6,SnO2-nanosheets,Spiro-MeOTAD,Au,Ar,DMF; DMSO,False,115.0,Spin-coating,Unknown,0.16,False,1.007,23.05,0.75,17.36,-tdymthoiERoBPJDAyJTfC4y366w
MAPbI3,MA,Pb,I,1.6,TiO2-c | TiO2-mp,Spiro-MeOTAD,Au,Chlorobenzene,DMSO,False,100.0,Spin-coating,N2,0.1,False,0.956,18.975,0.64,11.64,-tfS2v0_V1JDRtwz0ohNafjykpRN
Cs0.05FA0.79MA0.16PbBr0.48I2.52,Cs; FA; MA,Pb,Br; I,,TiO2-c | TiO2-mp,Spiro-MeOTAD,Au,Chlorobenzene,DMF; DMSO,False,100.0,Spin-coating,N2,0.16,False,,,,19.35,-tfWF6brM65Xc1jBzTaWW43UFftJ
MAPbI3,MA,Pb,I,1.6,TiO2-c,Spiro-MeOTAD,Ag,Chlorobenzene,DMF; DMSO,False,60; 100,Spin-coating,Unknown,0.1,False,1.12,15.5,0.7,12.8,-tgQpe-AStXvXEP_J-VQ4FnfPkf8
FA0.85MA0.15PbI3,FA; MA,Pb,I,,PCBM-60 | BCP,NiO-c,Ag,Toluene,DMF; DMSO,True,130.0,Spin-coating,N2,0.1,False,0.97,22.8,0.785,17.4,-thTd8pow1c874-ROWtbDODyH4ir
FA0.85MA0.15PbBr0.45I2.55,FA; MA,Pb,Br; I,,TiO2-c | TiO2-mp,Spiro-MeOTAD,Au,Unknown,DMF; DMSO >> IPA,False,70.0 >> 100.0,Spin-coating >> Spin-coating,N2 >> N2,0.16,False,1.11,22.52,0.7490000000000001,19.03,-tly0_Vyal3fGcjskq6abYochS51
MABa0.03Pb0.97I3,MA,Ba; Pb,I,,TiO2-c,Spiro-MeOTAD,Au,Unknown,DMF,False,100.0,Spin-coating,N2,0.09,False,0.99,20.4,0.696,14.0,-tpSNimQFdgOkm8mMqXUuy28gnnJ
MAPbI3,MA,Pb,I,1.6,TiO2-c | TiO2-mp,Spiro-MeOTAD,Au,Unknown,DMF >> IPA,False,70.0 >> 70.0,Spin-coating >> Spin-coating,N2 >> N2,0.56,False,1.0,17.6,0.69,12.3,-u26Z7HJ2D6O6kAPDixDykPeODGC
BA2MA3Pb4I13,BA; MA,Pb,I,1.62,TiO2-c,Spiro-MeOTAD,Au,Unknown,DMF; DMSO,False,100.0,Spin-coating,N2,0.09,False,,,,,-uAADvdg7lI2WzDYYmuh0S0Sm4rH
MAPbI3,MA,Pb,I,1.6,PCBM-60 | BCP,NiO-np,Au,Unknown,Unknown,False,Unknown,Unknown,Unknown,0.1,False,,,,11.54,-uHB9BgKklPIdZ2VOwpaL8O9Kc4P
MAPbI3,MA,Pb,I,1.6,TiO2-c | TiO2-mp,OMeTPA-TPA,Au,Unknown,DMF >> IPA,False,70.0 >> 70.0,Spin-coating >> CBD,Air >> Air,0.16,False,0.934,19.49,0.6,10.97,-uIzAx6BncIBUZ2wUC5f3DZeg6FY
MAPbI3,MA,Pb,I,1.6,TiO2-c | TiO2-mp,Spiro-MeOTAD,Au,Unknown,DMF >> none,False,110.0 >> 70.0,Spin-coating >> Gas reaction,Air >> Air; MACl,0.1,False,1.105,13.7,0.67,10.18,-uLe6BEooYbeYAt3cIC7WdgEQy2f
Cs0.05FA0.79MA0.16PbBr0.51I2.49,Cs; FA; MA,Pb,Br; I,,Polystyrene | C60 | BCP,PTAA,Cu,Diethyl ether,DMF; DMSO,False,100.0,Spin-coating,N2,1.0,False,1.072,22.8,0.7709999999999999,18.9,-uPwf_2PK8dk2ZL_qXCj4i9gmVbk
MAPbI3,MA,Pb,I,1.6,TiO2-c | TiO2-mp,Azu-Hex,Au,Toluene,DMF; DMSO,False,40; 55; 75; 100,Spin-coating,Unknown,0.1,False,1.08,21.83,0.74,17.5,-uUFfYGfrN2zkTwA_kVKXDKpzvXh
Cs0.05FA0.81MA0.14PbBr0.45I2.55,Cs; FA; MA,Pb,Br; I,,PCBM-60 | TIPD,NiO-c,Ag,Chlorobenzene,DMF; DMSO,False,100.0,Spin-coating,N2,0.04,False,1.13,20.53,0.74,17.05,-uZfQF17qa8W8CObu_8EtA2I7hER
MAPbI3,MA,Pb,I,1.6,Zn2SnO4 | TiO2-mp,Spiro-MeOTAD,Au,Unknown,DMF >> IPA,False,70.0 >> 70.0,Spin-coating >> CBD,Unknown,0.1,False,1.021,18.5,0.58,10.96,-ubg5mDU9yrqU63gnqNOIKbRznTC
Cs0.125FA0.875PbBr0.375I2.625,Cs; FA,Pb,Br; I,,SnO2-c,Spiro-MeOTAD,Au,Diethyl ether,DMF; DMSO,False,145.0,Spin-coating,Unknown,0.125,False,1.07,21.09,0.68,15.31,-vBMB3xOljG-RCu3nWQljjTCLcQT
MAPbI3,MA,Pb,I,1.6,PCBM-60 | BCB,TAPC,Ag,Toluene,DMF; NMP,False,105.0,Spin-coating,N2,0.1,False,1.034,20.53,0.679,14.42,-vH0h9cjJCf6UBnUAbAX3XhZinP1
MAPbBrI2,MA,Pb,Br; I,,C60 | BCP,PTAA,Ag,N2,DMF; DMSO,False,Unknown,Spin-coating,N2,0.1,False,1.11,12.4,0.53,7.3,-vPhmtr9NXsJ46qoItjzhPy_wH2x
Cs0.05FA0.78MA0.16PbBr0.5I2.5,Cs; FA; MA,Pb,Br; I,,SnO2-np,Spiro-MeOTAD,Au,Chlorobenzene,DMF; DMSO,False,100,Spin-coating,N2,0.09,False,1.12,21.51,0.7929999999999999,19.03,-vRlD2u7Sjufr79AeKqasnodZ2rh
MAPbI3,MA,Pb,I,1.6,TiO2-c | TiO2-mp,Spiro-MeOTAD,PEDOT:PSS,Toluene,DMSO; GBL,False,100.0,Spin-coating,N2,0.04,False,1.11,19.3,0.7,15.2,-vdumA9ThslfzK3p4C3T4ioe1OhL
MAPbI3,MA,Pb,I,1.6,PCBM-60 | PEI,PEDOT:PSS; PEI | PEDOT:PSS,Ag,Toluene,DMSO; GBL,False,100,Spin-coating,Air,2.25,False,0.98,13.36,0.6,7.99,-vigSqjaoqUOp12_f4lJxdhmnLlJ
MAPbI3,MA,Pb,I,1.6,TiO2-c | TiO2-mp | ZrO2-mp,none,Carbon,Unknown,GBL,False,50.0,Drop-infiltration,Unknown,0.16,False,0.8690000000000001,21.2,0.747,12.6,-voA-hWBjSRd0C8fgQdyz9c8upM_
MAPbI3,MA,Pb,I,1.6,TiO2-c | TiO2-mp,Spiro-MeOTAD,Ag,Unknown,DMF >> IPA,False,Unknown >> 100.0,Spin-coating >> CBD,Unknown,0.127,False,0.97,,,12.4,-vrbXJm1j_3QtBe4PLltIC2Jbrr9
MAPbI3,MA,Pb,I,1.6,PCBM-60 | BCP,NiMgLiO,Ag,Toluene,DMSO; GBL,False,100.0,Spin-coating,Unknown,0.09,False,1.032,18.644,0.3939999999999999,7.44,-vv9niqZlkIOiadeQCya0B1xOvPK
MAPbI3,MA,Pb,I,1.5,PFN-OX,Spiro-MeOTAD,Au,Unknown,DMF >> IPA,False,Unknown >> 70.0,Spin-coating >> CBD,Unknown,0.09,False,0.94,18.7,0.63,11.1,-w9NZcoyU2BMNlQD9v_BNSz3aoe6
MAPbI3,MA,Pb,I,1.6,TiO2-c,Spiro-MeOTAD,Au,Unknown,DMF,False,90,Spin-coating,N2,0.09,False,0.97,17.9,0.7,12.2,-wBAR8L9AmygZP0_t-5DByaLtH2t
Cs0.05FA0.79MA0.16PbBr0.48I2.52,Cs; FA; MA,Pb,Br; I,,TiO2-c | TiO2-mp,Spiro-MeOTAD,Au,Chlorobenzene,DMF; DMSO,False,100.0,Spin-coating,N2,0.16,False,,,,19.54,-wT2auHMcJ4oXorDr5S2SfLZ1Mwc
MAPbI3,MA,Pb,I,1.6,SrTiO3 | TiO2-mp,Spiro-MeOTAD,Au,Unknown,DMF,False,130.0,Spin-coating,Unknown,0.16,False,0.99,23.82,0.72,17.0,-wWK7iYyjfKyjEPPHPw_iyV9V48Y
MAPbI3,MA,Pb,I,1.6,SnO2-np,Spiro-MeOTAD,Ag,Vacuum,DMF; DMSO,False,100.0,Spin-coating,Unknown,0.1,False,0.99,20.4,0.63,12.69,-wZkVGwWezA2A7QPz2bZsBwOV2SY
FAPbI3,FA,Pb,I,1.48,PCBM-60 | BCP,PTAA,Ag,Chlorobenzene,DMF >> IPA,False,90.0 >> Unknown,Spin-coating >> CBD,N2 >> N2,0.09,False,1.103,22.55,0.782,19.02,-wkAzAKzP3mBCJHynhj_abRf2Fac
MAPbI3,MA,Pb,I,1.6,PCBM-60 | ZnO-np,PEDOT:PSS,Al,Unknown,DMF,False,90.0,Spin-coating,N2,0.13,False,0.69,17.6,0.693,8.4,-wl9eg6IwGwbS5XRC_atxzQc8E4J
MAPbI3,MA,Pb,I,1.6,PCBM-60 | BCP,NiO-c | SY2,Ag,Toluene,DMF; DMSO,False,100.0,Spin-coating,Ar,0.1,False,1.086,21.27,0.765,17.67,-wownVvzaw36eScUBcQapV0N0AEX
MAPbI3,MA,Pb,I,1.57,PCBM-60,NiO-c,Ag,Diethyl ether,DMF; DMSO,False,70.0; 100.0,Spin-coating,Unknown,0.1,False,1.05,19.94,0.68,14.32,-x2earoeHUXPYqK8sw6QsXQlHYVM
FA0.85MA0.15PbBr0.45I2.55,FA; MA,Pb,Br; I,,TiO2-c | TiO2-mp,Spiro-MeOTAD,Au,Chlorobenzene,DMF; DMSO,False,100.0,Spin-coating,N2,0.09,False,1.1,22.0,0.58,14.0,-xGy1ym7JKQOaUnGMZmT7zbVVB57
CsPbBrI2,Cs,Pb,Br; I,1.92,SnO2-np,PTAA,MoO3 | Ag,Unknown,DMF; DMSO,False,200.0,Spin-coating,N2,0.1,False,1.17,14.69,0.732,12.59,-xHUScuPymnab0Aq8Js2hpC7Vyym
MAPbI3,MA,Pb,I,1.6,PCBM-60 | Bphen,PTAA | PMMA,Al,2-Butanol,DMF; DMSO,True,100.0,Spin-coating,N2,0.1,False,1.098,23.81,0.748,19.06,-xMfUMj-8nuGsP9NTGWmOubgqi6-
MAPb0.5Sn0.5I3,MA,Pb; Sn,I,1.22,bis-C60,PEDOT:PSS,Ag,Toluene,DMF; DMSO,False,70.0,Spin-coating,N2,0.102,False,0.68,23.6,0.69,11.02,-xT4Gv7Q9DHPUnNrPBYJCgEQZdI0
MAPbI3,MA,Pb,I,1.6,PCBM-60 | C60 | BCP,NiPcS4 | PEDOT:PSS,Ag,Unknown,DMF,False,90.0,Spin-coating,N2,0.08,False,1.04,21.63,0.69,15.52,-xTNP8bxhCoqOo0rHyOw31RzSzcZ
MAPbI3,MA,Pb,I,1.6,ZnO-np,PEDOT:PSS,Al,Unknown,DMF,False,100.0,Spin-coating,N2,0.0725,False,0.96,13.96,0.61,8.47,-xW7dks_LI43Vuj9GK8uD7Iv5l9S
MAPbI3,MA,Pb,I,1.6,TiO2-c,Spiro-MeOTAD,Ag,Diethyl ether,DMF,False,100.0,Spin-coating,Unknown,0.09,False,1.06,17.6,0.7,13.1,-xkEW_HhpzexJ58KvQT-1cH0G4YY
MAPbI3,MA,Pb,I,1.6,PCBM-60,PEDOT:PSS,Ca | Ag,Unknown,DMF >> IPA,False,Unknown >> 100.0,Spin-coating >> Spin-coating,Unknown,0.1,False,0.82,4.42,0.8,11.54,-xlnbEqQQs2xX6uN6HvlIzAyxU3j
MAPbI3,MA,Pb,I,1.6,PCBM-60 | BCP,NiO,Ag,Chlorobenzene,DMF; DMSO,False,100.0,Spin-coating,Unknown,0.09,False,1.03,20.86,0.65,14.0,-xsiKp3IkQNsPwSk6kVTj4q3xzO7
(5-AVA)0.03MA0.97PbI3,(5-AVA); MA,Pb,I,,TiO2-c | TiO2-mp | ZrO2-mp,none,Carbon,Unknown,GBL,False,50.0,Drop-infiltration,Unknown,0.1,False,,,,12.6,-xslN87gS4Wik6mf8lGALqzi33Fu
Cs0.05FA0.79MA0.16PbBr0.51I2.49,Cs; FA; MA,Pb,Br; I,1.63,TiO2-c,CuPc,Carbon,Chlorobenzene,DMF; DMSO,False,100.0,Spin-coating,Unknown,0.071,False,0.9,22.6,,14.38,-xzt92N0vVCPp52qvaBJKyBBXATW
MAPbI3,MA,Pb,I,1.6,TiO2-c | TiO2-mp,Spiro-MeOTAD,Au,Ethyl acetate,DMF; DMSO,False,100.0,Spin-coating,N2,0.1,False,1.055,18.861,0.74,14.66,-y7ndbNnPSjQsuABLttM2Zag1m-f
MAPbI3,MA,Pb,I,1.6,TiO2-c,pBBTa‐BDT2,Au,Unknown,DMF,False,100.0,Spin-coating,Dry air,0.09,False,,,,12.57,-yA9oKrqIljDLlJ6iPTrnI-82NJU
MAPbI3,MA,Pb,I,1.6,TiO2-c | TiO2-mp,Spiro-MeOTAD,Au,Diethyl ether,DMF; DMSO,False,70; 100,Spin-coating,Unknown,0.1,False,1.09,22.99,0.7559999999999999,18.96,-yDK08vISgQhl2JybFSmfWP6zYLO
CsPbBr3,Cs,Pb,Br,,TiO2-c | TiO2-mp,none,Carbon,Unknown,DMF >> Methanol,False,100.0 >> 250.0,Spin-coating >> Spin-coating,N2 >> N2,0.09,False,1.53,6.69,0.8009999999999999,8.08,-yJAQIEkKujkKAd3P7x19HTN0Qmz
MAPbI3,MA,Pb,I,1.57,PCBM-60,NiO-c,Ag,Diethyl ether,DMF; DMSO >> IPA,False,70.0; 100 >> 90,Spin-coating >> Spin-coating,Unknown,0.1,False,1.07,21.51,0.72,16.64,-yJgnYmr05bWR0pGaf9GEa392pcC
MAPbI3,MA,Pb,I,1.6,TiO2-c | TiO2-nanoflowers,Spiro-MeOTAD,Au,Unknown,GBL,False,Unknown,Spin-coating,Air,0.09,False,0.979,19.47,0.69,13.15,-yV8ZMiosIDHNJn_IeEw9WIcre5H
MAPbI3,MA,Pb,I,1.55,PCBM-60 | C60,PEDOT:PSS,Ag,Toluene,DMSO; GBL,False,100.0,Spin-coating,Unknown,0.12,False,0.85,17.89,0.54,8.18,-yg-ANX4cJq9L6jRSEdmE1IEC-rf
FA0.85MA0.15PbBr0.45I2.55,FA; MA,Pb,Br; I,,SnO2-c | PCBM-60,Spiro-MeOTAD,Au,Anisole,DMF; DMSO,False,100.0,Spin-coating,Unknown,0.09,False,1.05,21.6,0.68,14.5,-yjFUfHaTwgP6X04Haiu4BEWSuew
MAPbI3,MA,Pb,I,1.6,PCBM-60,CuInS2 | Al2O3-mp,Ag,Unknown,DMF,False,100,Spin-coating,N2,0.04,False,0.95,23.8,0.73,16.5,-ylIgdHYvFnvxQzt2RD6Cd9C7N0L
(5-AVA)0.1MA0.9PbI3,(5-AVA); MA,Pb,I,,TiO2-c | TiO2-mp | ZrO2-mp | Carbon-mp,none,Carbon,Unknown,GBL,False,50.0,Drop-infiltration,Unknown,0.8,False,0.92,23.07,0.64,13.58,-yla6th1MkaK8xY2msXCxFGmJsLZ
MAPbI3,MA,Pb,I,1.6,TiO2-c | TiO2-mp,Spiro-MeOTAD,Au,Unknown,DMF,False,120.0,Spin-coating,N2,0.25,False,0.87,17.0,0.723,10.7,-yurdf_vTK1H8uh_p4rQYPqxCN2u
MAPbI3,MA,Pb,I,1.53,TiO2-c | TiO2-mp,Spiro-MeOTAD,Au,Unknown,DMF >> none,False,110.0 >> 145.0,Spin-coating >> Gas reaction,Air >> Air; MAI,0.1,False,0.915,17.05,0.72,11.22,-z8XONKwqXar8erYUAqt4ngCj-WC
MAPb1.0I3,MA,Pb,I,1.6,TiO2-c | TiO2-mp,Spiro-MeOTAD,Au,Unknown,DMF; DMSO,False,Unknown,Spin-coating,N2,0.1,False,,,,17.5,-zBEkedx2FzLj4aM2zjfoxss1s9j
MAPbI3,MA,Pb,I,1.6,PCBM-60 | BCP,NiO-c,Ag,Chlorobenzene,DMF; DMSO,False,100.0,Spin-coating,Unknown,0.15,False,1.01,20.2,0.65,13.33,-zD6dMdXQxZLqqCoRMaWlx275wRm
MAPbI3,MA,Pb,I,1.6,TiO2-c,Spiro-MeOTAD,Ag,Unknown,DMF; DMSO >> IPA,False,Unknown >> 50; 100,Spin-coating >> Spin-coating,Unknown,0.1,False,1.06,22.19,0.77,18.05,-zKtRdhvcSrndBmRTGqnGxsGqM9N
Cs0.04FA0.8MA0.16PbBr0.49I2.51,Cs; FA; MA,Pb,Br; I,1.62,SnO2-np,Spiro-MeOTAD,MoO3 | Al,Chlorobenzene,DMF; DMSO,False,100.0,Spin-coating,N2,0.059,False,1.096,20.94,0.7659999999999999,17.6,-zcqg3g0xPKpRbFBirh6sOgMtMur
EA0.92FA0.08SnI3,EA; FA,Sn,I,,C60 | BCP,PEDOT:PSS,Al,Diethyl ether,DMF; DMSO,False,Unknown,Spin-coating,N2,0.04,False,0.51,23.75,0.7,8.4,-zn7SvEuou37iMSnjV857E1RoDIe
CsPbBrI2,Cs,Pb,Br; I,1.91,SnO2-np,Spiro-MeOTAD,Ag,Unknown,DMSO,False,50; 160,Spin-coating,Unknown,0.075,False,1.22,15.4,0.805,14.5,-ztO_vHNYf_9uMsF5z3sekBzhysh
MAPbI3,MA,Pb,I,1.6,PCBM-60,PEDOT:PSS,Al,Unknown,DMF,False,100,Spin-coating,N2,0.04,False,0.87,14.12,0.785,9.64,-ztaXSeP6HsmaLiTMMORK1j4EZxI
MAPbI3,MA,Pb,I,1.6,PCBM-60 | TIPD,PEDOT:PSS,Al,Unknown,DMF >> none,False,Unknown >> 150.0,Spin-coating >> Gas reaction,N2 >> MAI; Vacuum,0.1,False,0.89,21.61,0.63,12.11,-zuOZRFyYN8GS9yG2moPt04sYHhA
MAPbI3,MA,Pb,I,1.6,TiO2-c | TiO2-mp,Spiro-MeOTAD,Ag,Unknown,DMF >> IPA,False,70.0 >> 90.0,Spin-coating >> Spin-coating,Unknown,0.06,False,0.86,14.9,0.61,7.8,0-2ut6BOzXw5HPcX19TVQLgsZJxl
MAPbI3,MA,Pb,I,1.6,TiO2-c,Spiro-MeOTAD,MoO3 | Al,Unknown,none >> none,False,Unknown >> 90.0,Evaporation >> Evaporation,Vacuum >> Vacuum,0.09,False,0.98,19.5,0.6,11.5,0-SskJ5z9jlRoGnAouJHJyQBXdDT
MAPbI3,MA,Pb,I,1.59,TiO2-c | TiO2-mp,P3HT,Ag,Unknown,DMF >> IPA,False,100,Spin-coating >> CBD,Unknown,0.08,False,0.99,18.6,0.679,12.56,0-Y-2Taf3WUx0t44iGtIMm1QWPQM
MAPbI3,MA,Pb,I,1.6,PCBM-60 | PEI,PEDOT:PSS,Ag,Unknown,DMF,False,Unknown >> 100.0,Spin-coating >> Spin-coating,Air >> N2,0.3,False,0.9,18.84,0.674,11.4,0-x6R_zAoJ2OadfwG7qnKaVj48vt
Cs0.05FA0.95PbI3,Cs; FA,Pb,I,1.54,TiO2-c,Spiro-MeOTAD,Au,Chlorobenzene,DMSO; GBL,False,150,Spin-coating,N2,0.09,False,1.06,23.83,0.747,18.89,002r28KXshEUUetKmBGmJ_K_TwYj
MAPbI3,MA,Pb,I,1.6,PCBM-60,NiO-np,Ag,Chlorobenzene,DMF; DMSO,False,100.0,Spin-coating,Unknown,0.1,False,0.99,19.42,0.63,12.08,00EW3-3_NR5PTxu4RSKfcAjC_xXJ
MAPbI3,MA,Pb,I,1.6,PCBM-60 | BCP,PEDOT:PSS,Ag,Chlorobenzene,DMF,False,100.0,Spin-coating,N2,1.8,False,1.05,22.4,0.732,17.2,00LYJ8O0RhiPb95dYm6jJ-waIU6I
Cs0.05FA0.81MA0.14PbBr0.45I2.55,Cs; FA; MA,Pb,Br; I,,TiO2-c | TiO2-mp,asy-PBTBDT,Au,Chlorobenzene,DMF; DMSO,False,100.0,Spin-coating,N2,0.09,False,1.05,21.3,0.746,16.8,00gNg4IV3E8ZFtc1uPzriya2OBeW
MAPbI3,MA,Pb,I,1.6,TiO2-c | D35,Spiro-MeOTAD,Ag,Unknown,DMF,False,100.0,Spin-coating,Ar,0.12,False,1.05,22.53,0.72,13.0,00rygWaqCp9tVQPDMV5FDYGi1_rt
Cs0.2FA0.8PbI3,Cs; FA,Pb,I,1.55,TiO2-c,Spiro-MeOTAD,Ag,Unknown,DMF; DMSO >> none,False,100.0 >> 185.0,Spin-coating >> Gas reaction,Unknown >> FAI,0.12,False,0.7,20.75,0.53,7.67,00sh8SgBFThM0qwZ07-JtY8UBqHB
FA0.8MA0.2PbBr0.6I2.4,FA; MA,Pb,Br; I,,PCBM-60 | ZnO-np,PEDOT:PSS,Ag,Chlorobenzene,DMF; DMSO,False,Unknown,Spin-coating,N2,0.1,False,1.13,22.4,0.8,20.3,00tdpaKlemzx9fvgV_Vq1OjddZhx
MAPbI3,MA,Pb,I,1.6,PCBM-60 | C60 | BCP,PEDOT:PSS,Ag,Unknown,DMF >> IPA,False,Unknown >> 100.0,Spin-coating >> Spin-coating,Unknown,0.096,False,0.94,18.7,0.77,13.3,00ztThaBZHDZ5IEXwwQ-PMSDkYX-
MAPbI3,MA,Pb,I,1.6,TiO2-c | TiO2-mp | ZrO2-mp,none,Carbon,Unknown,GBL,False,60.0,Drop-infiltration,N2,0.7,False,0.93,23.56,0.521,11.36,01-cQfCelOB5-QbroIvGTNzwxb8Z
MAPbI3,MA,Pb,I,1.6,PCBM-60 | Bphen,PEDOT:PSS,Ag,Unknown,DMF,False,100.0,Spin-coating,N2,0.15,False,0.96,20.65,0.733,14.58,01EK3HnsAFpuerINwczy59D8FExU
MAPbI3,MA,Pb,I,1.6,TiO2-c | TiO2-mp,Spiro-MeOTAD,Au,Unknown,DMF >> IPA,False,70.0 >> 100.0,Spin-coating >> CBD,Air >> Air,0.1,False,1.012,18.74,0.79,14.92,01LsZgWwXGOC2fjQyB8cHZugUhA_
MAPbI3,MA,Pb,I,1.6,ZnO-c | TiO2-mp,Spiro-MeOTAD,Au,Chlorobenzene,DMF; DMSO,False,100.0,Spin-coating,Unknown,0.09,False,,,,19.0,01Oqd5t3P9mMXTT-05pkiRRZdX4o
MAPbI3,MA,Pb,I,1.6,none,PTAA,Ti | Cu,Unknown,DMF; DMSO >> IPA,True,100.0 >> 70.0,Spin-coating >> Spin-coating,N2 >> N2,0.1,False,1.086,22.97,0.7509999999999999,18.74,01QkARaCjrZk-FioDt1N-5t1PPCF
MAPbI3,MA,Pb,I,1.6,TiO2-c | TiO2-mp,Spiro-MeOTAD,Au,Unknown,DMF,False,130; 100,Spin-coating,Air,0.16,False,0.79,20.4,0.687,11.07,01SyIjiwWBmG_5Kr8cxT5wkhnMdc
MAPbI3,MA,Pb,I,1.6,PCBM-60 | PFN,PEDOT:PSS,Al,Unknown,DMF >> IPA,False,100.0 >> 100.0,Spin-coating >> Spin-coating,N2 >> N2,0.0004,False,0.926,20.79,0.655,12.6,01ZF-LbpU55nmHM0t2nFZYcq16ES
MAPbI3,MA,Pb,I,1.6,C60 | BCP,m-MTDATA,Ag,Unknown,DMF,False,Unknown,Spin-coating,Unknown,0.044,False,1.028,20.71,0.7659999999999999,16.3,01m0H1HmiRZ7Pe2i8dg1CNyl5Uz5
FA0.85MA0.15PbBr0.45I2.55,FA; MA,Pb,Br; I,,TiO2-c | TiO2-mp,H65,Au,Chlorobenzene,DMF; DMSO,False,100.0,Spin-coating,N2,0.1,False,0.98,18.58,0.51,9.37,01nrEtiKao9a6hBnIVgbQfpI-OVN
MAPbI3,MA,Pb,I,1.6,TiO2-c | TiO2-mp,Spiro-MeOTAD,Au,IPA,DMF; DMSO,False,150.0,Spin-coating,N2,0.09,False,1.01,22.87,0.7090000000000001,15.5,01nw4xIh6wznS-PpOCPcEVn-ljqx
MAPbI3,MA,Pb,I,1.56,TiO2-c | TiO2-nw,Spiro-MeOTAD,Au,Chlorobenzene,DMSO; GBL,False,100.0,Spin-coating,Air,0.1,False,0.98,19.8,0.54,12.1,01oSROwySZh-RYPg7XAtbyePzhri
MAPbI3,MA,Pb,I,1.586,C60; PCBM-60 | Zr(acac)4,NiO-np,Cu,Chlorobenzene,DMF,False,100.0,Spin-coating,N2,0.1,False,1.06,22.12,0.7959999999999999,18.67,01rDbY2EWzpozUiFumUP3r4Om1wf
MAPbI3,MA,Pb,I,1.6,ZnO-c | ZnO-mp,Spiro-MeOTAD,Ag,Unknown,DMF,False,95,Spin-coating,Unknown,0.25,False,0.96,21.0,0.68,13.7,02P6OQsB3Xgc4Z6vy36YE3eTS8rt
FA0.15MA0.85PbI3,FA; MA,Pb,I,1.63,TiO2-c,Spiro-MeOTAD,Au,Diethyl ether,DMF; DMSO >> none >> IPA,False,130.0 >> Unknown >> 100.0,Spin-coating >> Evaporation >> CBD,N2 >> Vacuum >> N2,0.07,False,1.12,24.23,0.805,21.88,02iYwtldxX8W5r6Oho3c6ypsXeSZ
MAPbI3,MA,Pb,I,1.5,PCBM-60 | LiF,PEDOT:PSS,Al,Unknown,2-methoxyethanol,False,100.0,Spin-coating,Air,0.1,False,0.983,18.37,0.7909999999999999,14.18,03-eg10SB04PV1VJg0gdh8ReNiHF
FA0.85MA0.15PbBr0.45I2.55,FA; MA,Pb,Br; I,,TiO2-c,Spiro-MeOTAD,Au,Vacuum,DMF; DMSO,False,150.0,Spin-coating,N2,0.1,False,1.02,19.69,0.662,13.3,039TPWQSKB_FsvpUO9IDYa9naYBf
MAPbI3,MA,Pb,I,1.6,PCBM-60 | C60,NiO-c,Ag,Unknown,DMF,False,180.0,Spin-coating,N2,0.1,False,,,,,03_DS1UNdMbE90BDTNws7W-C5SWz
MAPbI3,MA,Pb,I,1.6,TiO2-c | PCBA,Spiro-MeOTAD,Au,Toluene,DMF,False,100.0,Spin-coating,N2,0.04,False,1.0,20.97,0.639,13.4,03eqNKNkW61_35GW_97ONBtLrnUT
MAPbI3,MA,Pb,I,1.6,TiO2-c | TiO2-mp,none,Au,Unknown,DMF >> DMF >> IPA,False,90.0 >> 90.0 >> 90.0,Spin-coating >> Spin-coating >> CBD,Air >> Air >> Air,0.08,False,0.89,12.4,0.698,7.7,03fHvc92wWdjlZedWKovAId1MAns
Cs0.05FA0.79MA0.16PbBr0.51I2.49,Cs; FA; MA,Pb,Br; I,,TiO2-c | TiO2-mp,TB4-ZnPc,Au,Chlorobenzene,DMF; DMSO,False,100.0,Spin-coating,N2,0.25,False,1.1,22.4,0.685,16.6,03ki1ikg1xd_6AltwQ7D9mAo4zhn
MAPbI3,MA,Pb,I,1.6,PCBM-60 | BCP,NiO-c,Ag,Toluene,DMF; DMSO,False,100.0,Spin-coating,Ar,0.1,False,1.06,21.31,0.715,16.19,03sLhP0C5tYy6Vkoucbf6LUWiHXz
FA0.84MA0.16PbBr0.51I2.49,FA; MA,Pb,Br; I,1.64,TiO2-c | TiO2-mp,Spiro-MeOTAD,Au,Chlorobenzene,DMF; DMSO,False,100.0,Spin-coating,N2,0.16,False,1.15,22.2,0.68,17.4,04LwjY8xjgXEkT_kKuwA878571Q1
MAPbI3,MA,Pb,I,1.6,PCBM-60 | PEIE,PEDOT:PSS,Ag,Unknown,DMF,False,100.0,Spin-coating,N2,0.09,False,0.8,12.66,0.68,7.16,04g9UzsL5jI6Ux8D4mVh0QyrW3gM
MAPbI3,MA,Pb,I,1.6,SnO2-c,Spiro-MeOTAD,Ag,Toluene,DMSO; GBL,False,100.0,Spin-coating,Unknown,0.0314,False,0.99,17.32,0.48,8.28,04qwEOgDIoRLDD8XSwFsDWykK94x
MAPbI3,MA,Pb,I,1.6,PCBM-70 | Bphen,PEDOT:PSS,Ag,Unknown,DMF,False,Unknown,Spin-coating,N2,0.0725,False,0.93,19.7,0.75,13.4,04v0ZQPAGL1XEMurqwo32KHivwt8
MAPbI3,MA,Pb,I,1.6,C60 | BCP,m-MTDATA,Ag,Unknown,DMF,False,Unknown,Spin-coating,Unknown,0.044,False,1.022,20.19,0.737,15.21,05OCt9uwnyI6QtWKVa9sq9KGCUU5
MAPbBr0.08I2.92,MA,Pb,Br; I,1.6,TiO2-c | TiO2-mp,Spiro-MeOTAD,Au,Unknown,GBL,False,100.0,Spin-coating,Unknown,0.09,False,0.742,16.2,0.5820000000000001,7.0,05_j41ttqix2EJr_uhonOhXI7Tlh
Cs0.2FA0.8PbBr0.5I0.5,Cs; FA,Pb,Br; I,1.85,PEAI | PCBM-60 | AZO-np | SnO2,MeO-2PACz,,,,False,,,,,False,1.3,15.5,0.8,16.0,05iNHmHXMBBXQoPcVUp7CItmOFLA
Cs0.17FA0.83PbBr0.51I2.49,Cs; FA,Pb,Br; I,,TiO2-c | TiO2-mp,Spiro-MeOTAD,Au,Chlorobenzene,DMSO >> DMF; DMSO,False,100.0,Spin-coating,N2,0.1,False,0.99,15.98,0.544,8.73,05ifQk1XRD2y0GAcMaSFDXXxXCn0
Cs0.05FA0.79MA0.16PbBr0.51I2.49,Cs; FA; MA,Pb,Br; I,1.6,C60 | BCP,PolyTPD,Cu,Ethyl acetate,DMF; DMSO,False,100.0,Spin-coating,N2,0.06,False,1.13,21.3,0.79,19.2,05l7p86SGYV4D0EFQzBTbjWMpYpR
MAPbI3,MA,Pb,I,1.6,PCBM-60 | TiO2-c,NiO-np,Ag,Chlorobenzene,DMF; DMSO,False,100.0,Spin-coating,Unknown,1.02,False,1.04,20.49,0.78,16.98,05rp2yv6hgKPqsgfTEXz5Mc_CSlb
Cs0.05FA0.76MA0.16PbBr0.48I2.52,Cs; FA; MA,Pb,Br; I,,SnO2-c,Spiro-MeOTAD,Au,Unknown,Unknown,False,Unknown,Unknown,Unknown,0.1,False,1.14,23.17,0.732,19.33,05sU0M-FJuOu9ZlJIv1u9qQp3Whv
FA0.85MA0.15PbBr0.45I2.55,FA; MA,Pb,Br; I,1.6,TiO2-c | TiO2-mp,Spiro-MeOTAD,Au,Chlorobenzene,DMF; DMSO,False,100.0,Spin-coating,N2,0.16,False,1.11,23.17,0.767,19.46,05wZJ3YdAYXTYDOrc5M326HXTz8o
Cs0.05FA0.81MA0.14PbBr0.43I2.57,Cs; FA; MA,Pb,Br; I,,TiO2-c | TiO2-mp,Spiro-MeOTAD,Ag,Ether,DMF; DMSO,False,150.0,Spin-coating,Unknown,0.14,False,1.079,19.47,0.6890000000000001,14.48,06AsUwVD3oEiGFbSod47XjacpQDF
Cs0.06FA0.94PbI3,Cs; FA,Pb,I,,PCBM-60 | AZO-np | SnO2-c,PTAA,ITO,N2,DMF; NMP,False,100.0,Spin-coating,N2,0.1,False,1.03,21.23,0.75,16.4,06ECxqpPxUvUDudMWvYkmPQDDxYL
Cs0.05FA0.79MA0.16PbBr0.48I2.52,Cs; FA; MA,Pb,Br; I,,TiO2-c | TiO2-mp,PEA2PBI4,Carbon,Chlorobenzene,DMF; DMSO,False,100.0,Spin-coating,Unknown,0.132,False,1.04,21.12,0.68,14.64,06Itf81r6jGrYryVwaaAAQAwhOJr
Cs0.05FA0.54MA0.41PbBr0.06I2.94,Cs; FA; MA,Pb,Br; I,,SnO2-np,Spiro-MeOTAD,Au,Unknown,DMF; DMSO >> IPA,False,70.0 >> 150.0,Spin-coating >> Spin-coating,N2 >> N2,0.09408,False,1.126,24.23,0.804,21.92,06ck8eyuHWHEjZrKOEMxGM57LB52
MAPbI3,MA,Pb,I,1.63,PCBM-60 | BCP,Graphene oxide,Au,Chlorobenzene,DMF; DMSO,False,100,Spin-coating,N2,0.09,False,1.05,19.22,0.7390000000000001,14.91,06jkar-QVTO55pHvhL8VQ5klqaIS
MAPbI3,MA,Pb,I,1.6,C60,none,Carbon,Diethyl ether,DMF; DMSO,False,95.0,Spin-coating,N2,0.1,False,1.03,22.72,0.597,13.7,06laV1bg-58Koqp8s9GiKZNxTaGl
MAPbI3,MA,Pb,I,1.6,PCBM-60 | BCP,NiO-c,Au,Unknown,DMF; DMSO >> IPA,False,Unknown | 115.0,Spin-coating >> Spin-coating,Unknown,0.0625,False,1.13,22.3,0.748,18.75,06makbW_q1_I0IKz6BacrD5Qe8W5
MAPbI3,MA,Pb,I,1.6,TiO2-c | TiO2-mp,Spiro-MeOTAD,Au,Unknown,DMF >> IPA,False,70.0 >> 70.0,Spin-coating >> CBD,N2 >> N2,0.1,False,1.01,22.19,0.72,16.1,06uUBNhBSviEKYZDQQXltQzpss2W
MAPbI3,MA,Pb,I,1.6,SnO2-np | CPTA,Spiro-MeOTAD,Au,Chlorobenzene,DMF; DMSO,False,80.0,Spin-coating,Unknown,0.1,False,,,,17.0,07dEwAMpYotq9YUkS8MBi6Si62vW
MAPbI3,MA,Pb,I,1.6,TiO2-c | TiO2-mp,PTAA,Au,Chlorobenzene,DMSO,False,100.0,Spin-coating,Unknown,0.16,False,1.1,21.64,0.8079999999999999,19.22,07gzdEY3q2aFnUQddjKsxxI_hQXm
Cs0.05FA0.81MA0.14Pb0.95Br0.43I2.42,Cs; FA; MA,Pb,Br; I,1.64,TiO2-c,Spiro-MeOTAD,Ag,Trifluorotoluene,DMF; DMSO,False,85.0,Spin-coating,N2,0.09,False,1.1,21.87,0.63,12.35,07hKhPpE1Oqrhtbdk97HCjJhBKOs
MAPbI3,MA,Pb,I,1.6,TiO2-c,Spiro-MeOTAD,Au,Diethyl ether,DMF; DMSO,False,100.0,Spin-coating,N2,0.59,False,1.067,22.77,0.733,17.83,07kfY5PtPAOXr9br80YFSJ-Y04Jx
MAPbI3,MA,Pb,I,1.6,PCBM-60,PEDOT:PSS,Ca | Al,Unknown,DMF,False,80.0,Spin-coating,N2,0.025,False,0.972,17.2,0.64,10.7,07n2bpgkeYf9DABljdz8aH-brlzU
MAPbI3,MA,Pb,I,1.6,PCBM-60,PEDOT:PSS,Ag,Unknown,DMF,False,Unknown,Spin-coating,Unknown,0.1,False,0.96,17.97,0.632,10.9,07pouvj5rs9L5wPAz8s_P_LSvfiu
Cs0.05FA0.79MA0.16PbBr0.5I2.5,Cs; FA; MA,Pb,Br; I,1.5,TiO2-c | TiO2-mp,Spiro-MeOTAD,Au,Chlorobenzene,DMF; DMSO,False,100.0,Spin-coating,N2,0.12,False,1.13,23.2,0.75,19.6,07s0l2PWmw0VmCFIl-Aa55eDg0bM
CsPbBrI2,Cs,Pb,Br; I,,Mg0.1Zn0.9O-np,P3HT,Au,Hot air,DMSO,False,280.0,Spin-coating,Air,1.0,False,1.276,14.22,0.73,13.21,07vqqzk6JbxJmuI5sEs8_gyjOuqT
MAPbI3,MA,Pb,I,1.69,TiO2-c | TiO2-mp,Spiro-MeOTAD,Au,Chlorobenzene,DMSO,False,100.0,Spin-coating,Unknown,0.16,False,0.98,16.56,0.62,10.6,07xWwIXwtSzsw5lHeuaziOMbT_uk
FA0.85MA0.15PbBr0.45I2.55,FA; MA,Pb,Br; I,,TiO2-c,Spiro-MeOTAD,Au,Chlorobenzene,DMF; DMSO,True,150; 100,Spin-coating,N2,0.1,False,1.08,21.22,0.746,17.1,087Cwq3xin3EqASnYewRHsmqzzVT
CsPbBr2I,Cs,Pb,Br; I,,SnO2-np,Spiro-MeOTAD,Au,Methanol,DMSO,False,60 >> 150,Spin-coating,Unknown,,False,1.15,12.3,0.6890000000000001,9.2,087cikIcEOo5VE-vI1vYva_nZhbg
FAMAPbI3,FA; MA,Pb,I,,TiO2-np,Spiro-MeOTAD,Ag,Unknown,DMF; DMSO >> IPA,False,Unknown >> 120.0,Spin-coating >> Spin-coating,Ar >> Ar,0.12,False,0.99,23.41,0.688,15.93,08H95NnuZIU0pVdv6AyAgKbeeXiS
MAPbI3,MA,Pb,I,1.6,TiO2-c,Spiro-MeOTAD,Au,Unknown,DMF; DMSO >> IPA,False,Unknown >> 60.0,Spin-coating >> CBD,Unknown,0.1,False,1.07,13.0,0.784,10.9,08JP4Dbjm4TGb4ogvfG1mQYdDkeM
Cs0.04FA0.81MA0.14PbBr0.43I2.57,Cs; FA; MA,Pb,Br; I,,none,Spiro-MeOTAD,Ag,Antisolvent,DMF; DMSO,False,150.0,Spin-coating,N2,0.1,False,1.05,21.06,0.69,15.34,08ZplILscrHQudwgNiX0m5K06xME
Cs0.07FA0.7MA0.23PbBr0.69I2.31,Cs; FA; MA,Pb,Br; I,,ZnO-c | ZnOS | TiO2-mp,Spiro-MeOTAD,Au,Unknown,DMF; DMSO >> IPA,False,Unknown >> 110.0,Spin-coating >> Spin-coating,Unknown,0.1,False,1.067,22.57,0.696,16.76,08_Ac1z0Lh5ai43_tfAZ4OAranAz
MAPbI3,MA,Pb,I,1.6,TiO2-c | TiO2-mp,Spiro-MeOTAD,Au,Unknown,DMF; DMSO,False,65; 100,Spin-coating,Unknown,0.075,False,1.02,22.33,0.68,15.45,08fbmRpFsjh-heKUu8j8I_W32tv4
MAPbI3,MA,Pb,I,1.6,TiO2-c | C60,PTAA,Ag,Air,DMF,False,100,Spin-coating,Unknown,0.12,False,1.02,20.0,0.79,16.8,08htpryP4x6VVAIj0HgEknVyU6c5
MAPbI3,MA,Pb,I,1.6,PCBM-60,NiO-c,Ag,IPA,DMF >> IPA,False,Unknown >> 80.0,Spin-coating >> CBD,Unknown >> Unknown,0.04,False,0.94,20.46,0.716,13.87,090z7vwSKrebRP6x0NknMPIl1LNv
MAPbI3,MA,Pb,I,1.6,TiO2-c | TiO2-mp | ZrO2-mp,none,Carbon,Unknown,GBL,False,60.0,Drop-infiltration,Air,0.1,False,0.82,19.21,0.456,7.19,0939xBSDb5vFfLiT2hp7MnQtKQP1
MAPbI3,MA,Pb,I,1.6,PCBM-60,PEDOT:PSS,Al,Chlorobenzene,DMF,False,100,Spin-coating,N2,0.14,False,0.78,14.48,0.7829999999999999,8.84,093JrLNNVhMmbZ6gwKPgJloLWl0x
MAPbI3,MA,Pb,I,1.6,TiO2-c | TiO2-mp,Spiro-MeOTAD,Ag,Diethyl ether,DMF,False,110.0,Spin-coating,Unknown,0.1,False,1.12,21.38,0.73,17.37,09KjP7wkF94olnUG5Fx5ZagMxsno
MAPbI3,MA,Pb,I,1.6,SnO2-np,Spiro-MeOTAD,Au,Ethyl acetate,DMSO,False,130.0,Spin-coating,Unknown,0.121,False,0.105,17.9,0.67,16.1,09LQHus4Kj8NsDxPgnaBl-ZLMuxX
MAPbI3,MA,Pb,I,1.6,PCBM-60,PEDOT:PSS,Al,Chlorobenzene,DMF; GBL,False,Unknown,Spin-coating,Unknown,0.1,False,0.948,15.26,0.657,9.49,09byGd2AYvcfewXjqDdHoeDPMKHl
MAPbI3,MA,Pb,I,1.59,SnO2-c,Spiro-MeOTAD,Au,Chlorobenzene,DMF; DMSO; GBL,False,Unknown,Spin-coating,Air,0.1,False,1.054,21.32,0.695,14.57,09eAwj7RXQa24U755KfzocpxDMA5
MAPbI3,MA,Pb,I,1.55,SnO2-np,Spiro-MeOTAD,Ag,Vacuum,DMF; DMSO,False,100.0,Spin-coating,Air,0.09,False,1.06,22.84,0.754,18.26,09efSybMlJVS2bfB8gi9GFsmEQ6X
MAPbI3,MA,Pb,I,1.6,TiO2-c | TiO2-mp,Spiro-MeOTAD,Au,Chlorobenzene,DMSO; GBL,False,100.0,Spin-coating,N2,0.1,False,1.0,23.82,0.39,9.15,09mUy5ws_aVzZFtNMuRbUwrg-MCW
Cs0.15FA0.65MA0.20PbBr0.6I2.4,Cs; FA; MA,Pb,Br; I,1.68,C60 | SnO2-c | ZTO,PTAA,IZO,Unknown,Unknown,False,Unknown,Spin-coating,N2,0.06,False,1.137,19.6,0.768,17.1,09r4CFQmABBjVC0W_sSVcDr-uyAh
MAPbI3,MA,Pb,I,1.6,TiO2-c | TiO2-mp,Spiro-MeOTAD,Au,Unknown,DMF >> IPA,False,100.0 >> 100.0,Spin-coating >> Spin-coating,N2 >> N2,0.09,False,0.98,18.01,0.63,11.14,09r51B-KrlKmFs-WF7FoUTm_nJU_
Cs0.05FA0.79MA0.16PbBr0.51I2.49,Cs; FA; MA,Pb,Br; I,1.61,TiO2-c | TiO2-mp,Spiro-MeOTAD,Au,Chlorobenzene,DMF; DMSO,False,100.0,Spin-coating,N2,0.085,False,1.08,23.0,0.7,15.8,09rgPh41F2AfT7yfNXNfm-0mmjiD
MAPbI3,MA,Pb,I,1.6,PCBM-60,PEDOT:PSS,Al,Unknown,DMF >> Ethanol,False,Unknown >> 100.0,Spin-coating >> Spin-coating,N2 >> N2,0.16,False,0.85,18.7,0.73,11.21,09uZVBE1RroUQvtC6PlkvIZIAZ9d
Cs0.05FA0.827MA0.123PbBr0.369I2.631,Cs; FA; MA,Pb,Br; I,,SnO2-c,Spiro-MeOTAD,Au,Chlorobenzene,DMF; DMSO,False,150; 100,Spin-coating,Unknown,0.16,False,1.152,23.4,0.7829999999999999,21.2,0A15YZcPzyTdq3fw7tHJxhTe_E7z
MAPbI3,MA,Pb,I,1.6,TiO2-c,Spiro-MeOTAD,Au,Unknown,DMF >> none,False,Unknown >> 130.0,Spin-coating >> Gas reaction,Air >> Air; MAI,0.1,False,0.93,18.22,0.71,12.01,0A7Y5VfrQuTT_iAcemgUknFJLTjt
FA0.93MA0.03PbBr0.09I2.91,FA; MA,Pb,Br; I,1.55,SnO2-np,Spiro-MeOTAD,Au,Unknown,DMF >> IPA,False,70.0 >> 135.0,Spin-coating >> Spin-coating,Unknown,0.108,False,1.1,25.17,0.7140000000000001,19.72,0A88Qzt3wcxLa1J_xLRgeiqyKbf-
MAPbI3,MA,Pb,I,1.6,ZnO-c | ZnO-nw,Spiro-MeOTAD,Au,Air,DMF >> IPA,False,110.0 >> 110.0,Spin-coating >> CBD,Unknown,0.1,False,0.98,16.6,0.5429999999999999,8.81,0AImQk57f_ttEICxb2oz19YokgsC
MAPbI3,MA,Pb,I,1.6,TiO2-c | TiO2-mp,Spiro-MeOTAD,Ag,Unknown,DMF; DMSO >> IPA,False,Unknown >> 100,Spin-coating >> Spin-coating,Unknown,0.09,False,1.03,23.54,0.71,17.21,0AJtAnEVydz1-uq_AeVBFbdyJc9h
MAPbI3,MA,Pb,I,1.6,TiO2-c | TiO2-mp,"cyclopenta[2,1-b; 3,4-b′]dithiophene",MoO3 | ITO,Unknown,DMSO; GBL,False,80.0,Spin-coating,N2,2.34,True,0.99,20.65,0.732,14.96,0AOW9BFm7iqORzp0Agn15t-Qx6tA
MAPbI3,MA,Pb,I,1.6,PCBM-60 | LiF,PEDOT:PSS,Al,Chlorobenzene,DMF; DMSO,False,100.0,Spin-coating,N2,0.1,False,0.91,19.27,0.705,12.46,0AlALPF87jkoVnMHaVfwlgcIHKLz
MAPbI3,MA,Pb,I,1.6,PCBM-60,PEDOT:PSS,Ba | Ag,Unknown,DMF,False,90.0,Spin-coating,N2,0.0264,False,0.963,18.2,0.6759999999999999,11.8,0AmijZArXyfNxBaEpa1wq3t--HbF
Cs0.05FA0.7885MA0.1615PbBr0.34I2.66,Cs; FA; MA,Pb,Br; I,,C60 | BCP,PEDOT:PSS,Ag,Ethyl acetate,DMF; DMSO,False,105.0,Spin-coating,N2,1.0,False,0.85,18.03,0.71,10.82,0AxVZxzBKBVwqU17yGv06MlVSCOX
MAPbI3,MA,Pb,I,1.6,TiO2-c,Spiro-MeOTAD,Ag,Unknown,DMF >> IPA,False,100.0 >> 100.0,Spin-coating >> Spin-coating,Unknown,0.0625,False,1.0,18.9,0.66,12.54,0Ay_mf9ux9i9MAHspiTIrBmzACKx
MAPbI3,MA,Pb,I,1.6,ZnO-c,Spiro-MeOTAD,Ag,Unknown,DMF >> IPA,False,Unknown >> 70.0,Spin-coating >> CBD,Unknown,0.1,False,0.965,19.0,0.69,12.65,0B627Ja83oYfptTXzpBB4jFWI_u3
FA0.85MA0.15PbBr0.15I0.85,FA; MA,Pb,Br; I,1.63,SnO2-np,Spiro-MeOTAD,Au,Chlorobenzene,DMF; DMSO,False,140,Spin-coating,N2,,False,,,,16.33,0B8Bub8IwgzTy1rvUx65iQfwcxjJ
CsPbBrI2,Cs,Pb,Br; I,1.9,TiO2-c | TiO2-mp,Spiro-MeOTAD,Ag,Unknown,DMF,False,345.0,Spin-coating,N2,0.03,False,1.12,13.99,0.672,10.34,0B9ok-vU49kd0fNIT-oHvox9OtzA
MAPbI3,MA,Pb,I,1.6,PCBM-60 | BCP,NiO-np,Ag,Toluene,DMSO; GBL,False,100,Spin-coating,N2,0.1,False,1.03,20.74,0.74,15.81,0BCZkjkOPa1b6yO58h5xbrpjc5-e
MAPbI3,MA,Pb,I,1.6,TiO2-c | TiO2-mp,Spiro-MeOTAD,Au,Unknown,DMF >> IPA,False,100.0 >> 100.0,Spin-coating >> Spin-coating,Air >> Air,0.09,False,0.96,18.06,0.53,9.23,0BFfplNVysGqL3TKeEw_voo1Fel5
MAPbI3,MA,Pb,I,1.6,PCBM-60 | C60 | BCP,PEDOT:PSS,Al,Unknown,DMF,False,100.0,Spin-coating,N2,0.06,False,0.82,12.4,0.741,7.53,0BL74mbykjSbbCejPYmSrqXndLfW
MAPbI3,MA,Pb,I,1.6,PCBM-60 | AZO-np,PEDOT:PSS,Ag-nw,N2,DMF; DMSO,False,110.0,Spin-coating,N2,0.1,False,0.93,13.28,0.67,8.3,0BLV_bnHuOKmzo-GAubV5pT946P7
MAPbI3,MA,Pb,I,1.58,TiO2-c | TiO2-mp,Spiro-MeOTAD,Au,Unknown,DMF,True,90,Spin-coating,N2,0.2,False,0.99,18.87,0.6659999999999999,12.4,0BOJCDVRclHcKf3LGMKllpnIB2U7
MAPbI3,MA,Pb,I,1.6,TiO2-c,Spiro-MeOTAD | PEDOT:PSS,Graphene | PMMA | PDMS,Unknown,DMF,False,100.0,Spin-coating,N2,0.01,False,0.91,17.46,0.578,9.18,0BVJBxkiqiMQ4NnWmr3Chk_12g6G
Cs0.05FA0.79MA0.16PbBr0.51I2.49,Cs; FA; MA,Pb,Br; I,,SnO2-c,Spiro-MeOTAD,Au,Chlorobenzene,DMF; DMSO,False,100.0,Spin-coating,Unknown,0.16,False,1.093,17.5,0.74,14.1,0BbxyIerf9sBpklkk6LGGCTQNTi9
Cs0.05FA0.79MA0.16PbBr0.51I2.49,Cs; FA; MA,Pb,Br; I,,TiO2-c | TiO2-mp,SnS,Au,Chlorobenzene,DMF; DMSO,False,100.0,Spin-coating,N2,0.16,False,0.941,22.89,0.614,13.11,0BrRJaThXlDe89s1hhq8AItG_rcV
MAPbI3,MA,Pb,I,1.6,TiO2-c | TiO2-mp,Spiro-MeOTAD,Au,Unknown,DMF; DMSO >> IPA,False,Unknown >> 100.0,Spin-coating >> Spin-coating,N2 >> N2,0.06,False,1.02,20.3,0.7,14.65,0BxiqQdDTGHAsebl5Xm7g_otEIEE
MAPbI3,MA,Pb,I,1.55,C60 | bis-C60,NiO,Ag,Toluene,DMSO; GBL,False,100,Spin-coating,N2,0.06,False,0.89,14.86,0.75,9.92,0C-1PHl_ra6BZLDqnGZlqRgmOoNl
MAPbI3,MA,Pb,I,1.6,TiO2-c | TiO2-mp | ZrO2-mp,none,Carbon,Unknown,GBL,False,50.0,Drop-infiltration,Unknown,0.09,False,0.882,23.39,0.67,14.15,0C-SyntFu4JrU86jk1JEc4-gWffm
(PEA)2Cs9Pb10I34,(PEA); Cs,Pb,I,1.73,SnO2-np,Spiro-MeOTAD,Au,Chlorobenzene,DMSO,False,25; 50; 75; 100,Spin-coating,Unknown,0.16,False,1.1,13.95,0.58,8.9,0C-by7nQmDJfo3rDLPLPo1XZ3jWV
MAPbI3,MA,Pb,I,1.6,SnO2-np,Spiro-MeOTAD,Au,Chlorobenzene,DMF; DMSO,False,100.0,Spin-coating,N2,0.1,False,1.1,22.2,0.7390000000000001,18.1,0CAzEQQR55qAElDxT1xy8o4VJp67
FA0.87MA0.13PbBr0.51I2.61,FA; MA,Pb,Br; I,,TiO2-c | TiO2-mp,Spiro-MeOTAD,Au,Chlorobenzene,DMF; DMSO,False,100,Spin-coating,Unknown,0.24,False,0.98,20.47,0.787,16.09,0CF7Ug1mOFx3tIyI92VzbkdcHtQQ
MAPbI3,MA,Pb,I,1.6,PCBM-60 | AgAl-np | Au-np | LiF,NiO-c,AgAl,Chlorobenzene,DMSO; GBL,False,100.0,Spin-coating,Unknown,0.09,False,1.05,21.29,0.754,16.87,0CPoOi3Sdl-_ElhQhFm3bLzIFXyH
MAPbI3,MA,Pb,I,1.6,SnO2-c,Spiro-MeOTAD,Au,Unknown,DMF >> IPA,False,70.0 >> 135.0,Spin-coating >> Spin-coating,N2 >> N2,0.108,False,1.05,20.24,0.72,15.33,0CRQdg41gczRo0i8Hg2ZlZyeavGd
MAPbI3,MA,Pb,I,1.6,PCBM-60 | BCP,PEDOT:PSS,Ag,Unknown,Unknown,False,85.0,Spin-coating,N2,0.09,False,1.05,20.89,0.75,16.45,0CtxGbTrQjuWxcy4txdjGBX4Zpoh
Cs0.05FA0.81MA0.14PbBr0.45I2.55,Cs; FA; MA,Pb,Br; I,,TiO2-c | TiO2-mp,DTB,Au,Chlorobenzene,DMF; DMSO,False,100.0,Spin-coating,Unknown,0.1,False,1.14,23.64,0.236,19.9,0CwEBandAa-PTlznk7jV7fEbOGKZ
MAPbI3,MA,Pb,I,1.6,SnO2-np,Zn-Chl,Ag,Chlorobenzene,DMF; DMSO,False,100.0,Spin-coating,N2,0.04,False,0.93,22.2,0.574,11.9,0DBKndnCsHR3sxr4id-TaboyTJc4
MAPbI3,MA,Pb,I,1.6,PCBM-60 | BCP,VOx,Ag,Unknown,DMF; DMSO >> IPA,False,Unknown >> 100.0,Spin-coating >> Spin-coating,Unknown,0.1,False,0.94,14.32,0.573,7.72,0DBRNTD7rCpUs62-Om-UihUZjYnh
MAPbI3,MA,Pb,I,1.6,TiO2-c,Spiro-MeOTAD,Au,Unknown,none >> none,False,100.0,Evaporation >> Evaporation,Vacuum >> Vacuum,0.1,False,1.09,17.6,0.711,13.63,0DEVz5spJsNwT2tEwkyttLMb9kCE
FAPbI3,FA,Pb,I,1.51,C60,PTAA,Ag,Chlorobenzene,DMF; DMSO,False,100,Spin-coating,N2,0.11,False,1.05,20.15,0.64,13.54,0DMYgvR36flLsRShB8pgMZKzgGFq
MAPbI3,MA,Pb,I,1.6,PCBM-60 | BCP,PEDOT:PSS,Ag,Unknown,none >> Methanol; Ethanol,False,Unknown >> 80.0,Evaporation >> Spin-coating,Vacuum >> N2,0.09,False,0.88,12.01,0.74,7.85,0DN-PWndyuPXjgly4cT_HZdzHR51
FA0.5MA0.5Pb0.5Sn0.5I3,FA; MA,Pb; Sn,I,,PCBM-60 | ZnO-np,PEDOT:PSS,Ag,Chlorobenzene,DMF; DMSO,False,100.0,Spin-coating,N2,0.04,False,0.59,28.8,0.6459999999999999,11.0,0DOTTTyR4JmRUwzZHN1_fQlDh4kE
FA0.85MA0.15PbBr0.15I0.85,FA; MA,Pb,Br; I,,SnO2-c | PCBM-60,XPP,MoO3 | Ag,Chlorobenzene,DMF; DMSO,False,100.0,Spin-coating,N2,0.1119999999999999,False,1.11,23.14,0.741,19.1,0DWbxYrMWJpz1choBpaWusr0HMPF
MAPbI3,MA,Pb,I,1.6,SnO2-np,Spiro-MeOTAD,Au,Chlorobenzene,DMF; DMSO >> IPA,False,100.0 >> 150,Spin-coating >> Spin-coating,Unknown,0.1,False,1.081,22.5,0.7190000000000001,17.53,0DmH8mQmPwN8Ituo5wGsaromIlW3
Cs0.08FA0.78MA0.14PbBr0.42I2.38,Cs; FA; MA,Pb,Br; I,1.61,SnO2-c | SnO2-c,Spiro-MeOTAD,Au,Chlorobenzene,DMF; DMSO,False,100.0,Spin-coating,Unknown,0.19,False,1.05,22.42,0.69,16.34,0DqY59j8wChBY1rslrvWy4hB38aN
MAPbI3,MA,Pb,I,1.59,PCBM-60,PEDOT:PSS,Ag,Chlorobenzene,DMSO; GBL,False,Unknown,Spin-coating,N2,0.14,False,0.98,18.76,0.693,12.69,0E90ay67YKyJQIq4fMRcrFzsWiDO
Cs0.05FA0.79MA0.16PbBr0.51I2.49,Cs; FA; MA,Pb,Br; I,,TiO2-c | TiO2-mp,Spiro-MeOTAD,Au,Chlorobenzene,DMF; DMSO,False,100.0,Spin-coating,N2,0.1,False,0.99,21.3,0.6970000000000001,13.1,0EB5sIUMX22xIVTEk6PB9Y0EKE2S
MAPbI3,MA,Pb,I,1.6,TiO2-c,P3HT,Au,Unknown,DMF >> none,False,Unknown >> 180.0,Spin-coating >> Gas reaction,Unknown >> N2; MAI,0.1,False,0.87,18.17,0.5329999999999999,8.4,0EEEUH3N_TroZH7r___vQltnvSEq
MAPbI3,MA,Pb,I,1.6,PCBM-60,NiO-c,Ag,Toluene,DMSO; GBL,False,100.0,Spin-coating,Ar,0.14,False,1.02,18.94,0.61,11.82,0EM_CabDByB4IxNAmY_-3Qn66VQ1
MAPbI3,MA,Pb,I,1.6,PCBM-60,PEDOT:PSS,Al,Chlorobenzene,DMF,False,100.0,Spin-coating,N2,0.09,False,,,,11.0,0EVXzh2fo7SZviA8o3tP6fTWTG2L
MAPbI3,MA,Pb,I,1.6,C60 | BCP,CuCrO2,Ag,Diethyl ether,DMF; DMSO,False,60; 100,Spin-coating,N2,0.1,False,0.935,19.1,0.67,12.0,0EVj5j-x6UEQ90uW_slQOAMqe9qo
MAPbI3,MA,Pb,I,1.6,PCBM-60 | BCP,PEDOT:PSS,Al,Unknown,DMF,True,100.0,Spin-coating,Unknown,0.1,False,0.95,18.0,0.57,10.3,0EZPB0RWcF3SRCIYRK_Wd_frrW6h
MAPbI3,MA,Pb,I,1.6,TiO2-c,Spiro-MeOTAD,Au,Unknown,DMF >> none,False,Unknown,Spin-coating >> Gas reaction,N2 >> MAI,0.12,False,0.924,19.8,0.6629999999999999,12.1,0EgaJVIDa-sjv7K4B1VtBGk2MUxK
MAPbI3,MA,Pb,I,1.6,ZnO-c,Spiro-MeOTAD,Au,Chlorobenzene,DMF; DMSO,False,80.0,Spin-coating,N2,0.1,False,0.868,19.6,0.44,7.5,0Ej87x5hw9MrdmJTFcPrqnZo5kM8
FA0.9MA0.1PbBr0.03I2.97,FA; MA,Pb,Br; I,,SnO2-np,NO2-PEIA | Spiro-MeOTAD,Au,Unknown,DMF; DMSO >> IPA,False,70.0 | 140.0,Spin-coating >> Spin-coating,N2 >> N2,0.044,False,1.06,23.36,0.667,16.51,0ErXGafpHCPsshY5uMCQmn6kFVRh
MAPbI3,MA,Pb,I,1.6,TiO2-c | TiO2-mp,Spiro-MeOTAD,Au,Unknown,DMF >> IPA,False,Unknown >> 105.0,Spin-coating >> Spin-coating,Unknown,0.09,False,0.923,19.04,0.665,11.67,0F07Zm5ayBLQz1HYXPM7NKjaze0Z
MAPbI3,MA,Pb,I,1.6,TiO2-c | TiO2-mp,Spiro-MeOTAD,Au,Unknown,DMF >> IPA,False,Unknown >> 40; 100; 130,Spin-coating >> CBD,N2 >> N2,0.1,False,0.85,22.64,0.49,9.46,0F3kr331C1dB4OqFQ-6MMEQgCOyQ
MAPbI3,MA,Pb,I,1.6,PCBM-60 | C60 | BCP,PTAA,Al,Unknown,DMF >> IPA,False,Unknown,Spin-coating >> Spin-coating,Unknown >> Unknown,0.08,False,,,,16.7,0F4FjbgHbOztgH9ULfsHgFeNpo8b
MAPbI3,MA,Pb,I,1.6,TiO2-c,Spiro-MeOTAD,Au,Chlorobenzene,DMSO; GBL,False,100.0,Spin-coating,Unknown,0.09,False,1.07,20.88,0.72,16.02,0F6fxaybfl_2Nb360D4ZwV98w56V
Cs0.05FA0.79MA0.16PbCs0.49FA2.51MA,Cs; FA; MA,Pb,Cs; FA; MA,1.63,SnO2,Spiro-MeOTAD,Au,Unknown,DMF; DMSO; GBL,False,100,Slot-die coating,N2,0.09,False,0.836,20.79,0.53,8.2,0F7EyvUJOb-_Zo2mVDiaqqUyKJuy
CsPbBrI2,Cs,Pb,Br; I,,Mg0.15Zn0.85O-np,P3HT,Au,Hot air,DMSO,False,280.0,Spin-coating,Air,0.09,False,1.265,14.098,0.76,13.0,0FBe4ne2vHej2PjRH7YxvhceVG2b
FA0.85MA0.15PbBr0.45I2.55,FA; MA,Pb,Br; I,,TiO2-c | TiO2-mp,BTP-1,Au,Chlorobenzene,DMF; DMSO,False,100.0,Spin-coating,Unknown,0.16,False,1.0659999999999998,20.34,0.713,15.5,0FOre48fD6E2xO2MAgQL9KKnosEI
FA0.85MA0.15PbBr0.45I2.55,FA; MA,Pb,Br; I,,TiO2-c | TiO2-mp,PTAA,Au,Chlorobenzene,DMF; DMSO,False,100.0,Spin-coating,N2,0.09,False,1.096,21.81,0.705,16.95,0FQQ53mbzFEYp44WN6y9bDeUBK_6
MAPbI3,MA,Pb,I,1.6,SnO2-np,Spiro-MeOTAD,Au,Chlorobenzene,DMF; DMSO,False,100.0,Spin-coating,Air,0.04,False,0.86,19.4,0.55,9.2,0FRoQpgS1ysncXiQYep0LbOYvyfU
Cs0.05FA0.79MA0.16PbBr0.51I2.49,Cs; FA; MA,Pb,Br; I,1.58,TiO2-c | TiO2-mp,Spiro-MeOTAD,Au,Ethyl acetate,DMF; DMSO,False,100.0,Spin-coating,Air,0.25,False,1.15,23.3,0.74,19.6,0FW30NUTEeJOOyr4lPKXs-CbCl_q
MAPbI3,MA,Pb,I,1.6,Unknown,Spiro-MeOTAD,Au,Unknown,DMF,False,100.0,Spin-coating,N2,0.09,False,0.86,21.23,0.61,11.27,0FejnS_gVjwsm00OxDwpKq61Oqie
MAPbI3,MA,Pb,I,1.6,SnO2-np,Spiro-MeOTAD,Au,Unknown,DMF; DMSO,False,100.0,Spin-coating,N2,0.1,False,1.14,22.05,0.8109999999999999,19.26,0Fkna03gB6h8PxDEn3YL1U00OW5t
Cs0.05FA0.85MA0.1PbBr0.5I2.5,Cs; FA; MA,Pb,Br; I,,C60 | BCP,NiO-c | PTAA,Cu,Ethyl acetate,DMF; DMSO,False,100.0,Spin-coating,N2,0.16,False,1.03,19.6,0.672,13.6,0FlSdu1Zui0Ep0fg_iMjKP39GG0Q
