Repository: GouravSidana/firstML

# firstML
My first Machine Learning Project

File: filtered_perovskite.csv (part 4 of 155)
Formula,A_ion,B_ion,X_ion,Bandgap,ETL,HTL,Backcontact,Antisolvent,Solvent,Solv_annel,Anneal_temp,Dep_procedure,Synth_atm,Cell_area,Is_module,Voc,Jsc,FF,PCE,entry_id
MAPbI3,MA,Pb,I,1.6,TiO2-c | TiO2-mp,Spiro-MeOTAD,Au,acetonitrile; Chlorobenzene,DMF; DMSO,False,150.0,Spin-coating,Unknown,0.09,False,0.98,18.73,0.7,12.8,0FtKtZPOQjYQCPhDhLQHb2dESBKh
Cs0.1FA0.75MA0.15PbBr0.46I2.54,Cs; FA; MA,Pb,Br; I,,TiO2-c,Spiro-MeOTAD,Au,Chlorobenzene,DMF; DMSO,False,100.0,Spin-coating,N2,0.06,False,1.07,22.97,0.74,18.28,0Fyby7dYY2hoxWOwA1Us7DmJwNeA
FAPbI3,FA,Pb,I,1.48,TiO2-c | TiO2-mp,Spiro-MeOTAD,Au,Unknown,DMF; DMSO >> IPA,False,150; 100 >> 100,Spin-coating >> Spin-coating,Unknown,0.1,False,1.09,26.0,0.784,22.1,0GC1700VhYHvhqha0H8xaeiXxKlA
CsPbBrI2,Cs,Pb,Br; I,,TiO2-c,Spiro-MeOTAD,Au,Unknown,DMF; DMSO,False,50; 150; 270,Spin-coating,Unknown,0.1,False,1.18,15.38,0.789,14.32,0GDfrwqBgs5kDM_j9co0Ig6CmNj1
MAPbI3,MA,Pb,I,1.6,PCBM-60 | C60 | BCP,PTAA,Al,Unknown,DMF >> IPA,True,100.0 >> 100.0,Spin-coating >> Spin-coating,N2 >> N2,0.1,False,1.05,21.0,0.6579999999999999,14.5,0GFb3o6j5rs7IpfBsL1gy903OMze
MAPbI3,MA,Pb,I,1.6,PCBM-60 | Bphen,PEDOT:PSS,Al,2-Butanol,DMF; DMSO,True,100.0,Spin-coating,N2,0.12,False,0.983,20.73,0.7509999999999999,15.31,0GVn68I9_jYLkSlxKLOP1Atruxh0
Cs0.05FA0.7885MA0.1615PbBr0.34I2.66,Cs; FA; MA,Pb,Br; I,,C60 | BCP,PEDOT:PSS,Ag,Ethyl acetate,DMF; DMSO,False,105.0,Spin-coating,N2,0.1,False,0.86,18.21,0.75,11.74,0GiPrwHHzdLIdNV0Wr_OOiIzxgs7
Cs0.02FA0.38MA0.6PbBr0.025I2.975,Cs; FA; MA,Pb,Br; I,,PCBM-60,PEDOT:PSS,Ca | Al,Unknown,DMF,False,100.0,Slot-die coating,Air,0.1,False,1.04,17.13,0.67,11.92,0GnJ40cJOg3S6j5K4wYilvjfAp7C
MAPbI3,MA,Pb,I,1.6,TiO2-c,JY7,Ag,Unknown,DMF,False,95.0,Spin-coating,N2,0.09,False,1.02,20.34,0.62,12.81,0H009bmAIWMqXFGCfv5iSU6s4g0h
MAPbI3,MA,Pb,I,1.6,PCBM-60 | LiF,CuSCN,Ag,Toluene,DMSO; GBL,False,100.0,Spin-coating,N2,0.05,False,1.09,22.3,0.71,17.2,0HC7jM4Pytr-trEWU5UZ5XouMUMT
MAPb1.0Br0.15I2.85,MA,Pb,Br; I,1.57,TiO2-c,Spiro-MeOTAD,Ag,Unknown,DMF >> IPA,False,140,Spin-coating >> Spin-coating,N2 >> N2,0.09,False,1.01,20.4,0.66,13.65,0HJKFPaw18chb1EgynhtIXZbvCm7
Cs0.05FA0.79MA0.16PbBr0.51I2.49,Cs; FA; MA,Pb,Br; I,1.64,TiO2-c | TiO2-mp,Spiro-MeOTAD,Au,Chlorobenzene,DMF; DMSO,False,100,Spin-coating,N2,0.16,False,1.02,19.1,0.736,14.6,0HOrRhvKn3bU4ivUSdWKequroazk
MAPbI3,MA,Pb,I,1.6,TiO2-c | TiO2-mp,TSHBC,Au,Unknown,DMF >> IPA,False,Unknown >> 100.0,Spin-coating >> CBD,Unknown,0.1,False,,,,10.6,0H_DUA85bfF0ukpxD6IlRC_A3f2P
MAPbI3,MA,Pb,I,1.6,PCBM-60,PEDOT:PSS,Ca | Al,Unknown,DMF,False,80.0,Spin-coating,N2,0.025,False,0.951,18.3,0.684,11.9,0Hhvk51fGjCs-8XLL179jfmQ6JFU
Cs0.05FA0.81MA0.14PbBr0.45I2.55,Cs; FA; MA,Pb,Br; I,1.62,SnO2-np,Spiro-MeOTAD,Au,Diethyl ether,DMF; DMSO,False,105.0,Spin-coating,Unknown,0.09,False,1.03,21.7,0.67,15.0,0HlF1oEpma8PMfEs_FeVXoFvT6Kb
Cs0.05FA0.79MA0.16PbBr0.3I2.7,Cs; FA; MA,Pb,Br; I,,TiO2-c,CuPc(tBu)4,Au,Chlorobenzene,DMF; DMSO,False,100.0,Spin-coating,Ar,0.09,False,0.72,22.9,0.47,7.8,0Hq-aJ5ARsNq0wYz-Xj9shrV1_qU
MAPbI3,MA,Pb,I,1.6,ZnO-c | ZnO-mp,Spiro-MeOTAD,Au,Unknown,DMF >> IPA,False,Unknown,Spin-coating >> CBD,N2 >> N2,0.07,False,0.85,18.5,0.5489999999999999,8.64,0HuLRAniZYIJnJXcQUkZCTUgPz3N
Cs0.05FA0.79MA0.16PbBr0.51I2.49,Cs; FA; MA,Pb,Br; I,,TiO2-c,TAE1,Au,Chlorobenzene,DMF; DMSO,False,100.0,Spin-coating,Unknown,0.09,False,1.02,20.2,0.69,14.3,0HxYDLX9l_mv1rjTkJYAPGIiI0yO
MAPbI3,MA,Pb,I,1.55,TiO2-c,Spiro-MeOTAD,Au,Unknown,DMF >> Unknown,False,Unknown >> 150.0,Spin-coating >> Diffusion,Unknown,1.0,False,0.91,19.2,0.619,12.6,0IGNAI2YZkTWwxjKSI2-fLSth4ci
MAPbI3,MA,Pb,I,1.6,TiO2-c,Spiro-MeOTAD,Au,Ar,DMF,False,100.0,Spin-coating,N2,0.16,False,0.978,20.75,0.507,10.29,0IJQ_JtN82E5M6Cn7YGCYJVdu8T3
FA0.83MA0.17PbBr0.03I2.97,FA; MA,Pb,Br; I,,SnO2-np,Spiro-MeOTAD,Au,Unknown,DMF; DMSO >> IPA,False,Unknown >> 150.0,Spin-coating >> Spin-coating,Air >> Air,0.07565,False,1.11,24.7,0.75,20.1,0IWnk7ws-6T9kO-OY5i1t61FIRGR
MAPbI3,MA,Pb,I,1.6,TiO2-c | TiO2-mp,PTAA,Au,Unknown,GBL,False,100,Spin-coating,Unknown,0.096,False,0.925,15.2,0.67,9.5,0IdPMH5UADQS7KklSjkDQyiyrFY_
MAPbI3,MA,Pb,I,1.6,TiO2-c | TiO2-mp,Spiro-MeOTAD,Ag,Unknown,DMF >> H2O; IPA >> Unknown,False,70.0 >> 100.0,Spin-coating >> Dipp-coating >> Spin-coating,Unknown >> Unknown >> Air,0.16,False,0.97,22.06,0.54,11.74,0IwRdYMT2vB1DuPHkm6u9y8KiEEn
MAPbI3,MA,Pb,I,1.6,TiO2-c | TiO2-mp,Spiro-MeOTAD,Au,acetonitrile; Chlorobenzene,DMF; DMSO,False,150.0,Spin-coating,Unknown,0.09,False,0.94,17.79,0.66,11.07,0J9KXm3TXOXoLfzhx1IfkPXAAMks
Cs0.05FA0.85MA0.1PbBr0.1I2.9,Cs; FA; MA,Pb,Br; I,,TiO2-c | TiO2-mp,TFDIB | Spiro-MeOTAD,Au,Trifluorotoluene,DMF; DMSO,False,100.0,Spin-coating,Dry air,0.16,False,0.021,24.9,0.79,20.7,0JKaML3oWYwXYC4HFKnihmwag8o-
MAPbI3,MA,Pb,I,1.62,PCBM-60 | BCP,NiO-c,Ag,Chlorobenzene,DMSO; GBL,False,100.0,Spin-coating,Air,0.25,False,1.11,23.39,0.7559999999999999,19.6,0JO0rMAZ4xzeWre0oCeO4PeKCSwW
MAPbI3,MA,Pb,I,1.6,TiO2-c | TiO2-mp,Spiro-MeOTAD,Ag,Unknown,DMF >> IPA,False,70.0 >> 100.0,Spin-coating >> CBD,N2 >> N2,0.1,False,1.03,21.27,0.54,11.75,0JQN3-SIoyl0WHZyRYn77clYgCVl
MAPbI3,MA,Pb,I,1.6,TiO2-c | TiO2-mp,P3HT,Au,Air,DMF,False,100.0,Dropcasting,Air,0.06,False,0.954,15.93,0.741,11.3,0J_A01dwrjuS0swqdu4CHqyVdLKL
MAPbI3,MA,Pb,I,1.5,SnO2-np,Spiro-MeOTAD,Au,Chlorobenzene,DMF; DMSO,False,100.0,Spin-coating,Air,0.09,False,1.13,22.45,0.74,18.59,0JaQlcYKf4St3CB7l9SU4ifn5_yX
MAPbI3,MA,Pb,I,1.48,TiO2-c | TiO2-mp,Spiro-MeOTAD,Au,Unknown,DMF,False,70.0,Spin-coating,Unknown,0.16,False,0.879,14.1,0.72,9.1,0JnjqSn7L-Wddn8Bg1QSaiGvu8xR
MAPbI3,MA,Pb,I,1.6,TiO2-c,Spiro-MeOTAD,Au,Chlorobenzene,DMF; DMSO,False,100.0,Spin-coating,N2,0.09,False,1.08,23.03,0.754,18.75,0Jq2Pgpuv8RJvHbNsY6sKsU82SXl
FA0.83MA0.17PbBr0.51I2.49,FA; MA,Pb,Br; I,1.62,TiO2-c | TiO2-mp,Spiro-MeOTAD,Au,Chlorobenzene,DMF; DMSO,False,100.0,Spin-coating,Unknown,0.1,False,1.05,20.69,0.7,15.22,0K0FmDANntSJSUsGIbA2Tdrrg1LT
MAPbI3,MA,Pb,I,1.5,PCBM-60,PTAA,Ti | Au,Unknown,DMF >> IPA,False,110 >> 70; 100,Spin-coating >> Spin-coating,N2 >> N2,0.06,False,1.025,22.9,0.7759999999999999,18.21,0K4iszZqLPnL_fxpTZx5hRSkQf_g
MAPbI3,MA,Pb,I,1.6,ZnO-c | Al2O3-mp,Spiro-MeOTAD,Au,Unknown,DMF >> IPA,False,70.0 >> 70.0,Spin-coating >> CBD,Dry air >> Dry air,0.06,False,1.04,13.17,0.618,8.44,0K6MbAUoqc7DPf0kuD8KtaiBMBVa
MAPbI3,MA,Pb,I,1.6,PCBM-60,PEDOT:PSS,Al,Toluene,DMSO; GBL,False,100.0,Spin-coating,N2,0.084,False,0.9,12.54,0.72,8.13,0KB8VvyrzkOFSFy6tddjmVVHWVVU
MAPbBr0.45I2.55,MA,Pb,Br; I,,TiO2-c | TiO2-mp,Spiro-MeOTAD,Au,Chlorobenzene,DMSO,False,100,Spin-coating,Unknown,0.16,False,0.94,15.2,0.73,10.4,0KRWmUa-eSKY-N5nEo7KGmx-1GuD
MAPbI3,MA,Pb,I,1.6,TiO2-c,Spiro-MeOTAD,Au,Toluene,DMSO; GBL,False,100.0,Spin-coating,N2,0.09,False,1.06,21.3,0.665,15.0,0KTQOYtV-OKTu5eQmnsWII2Zq7h4
FA0.3MA0.7PbI3,FA; MA,Pb,I,,SnO2-c | C60-SAM,CZ-STA; CZ-TA,Au,Diethyl ether,Unknown,False,100.0,Spin-coating,N2,0.08,False,1.07,21.88,0.7440000000000001,17.33,0KWCS161xNoTGsYw6jPnVqbLN7D2
Cs0.08FA0.77MA0.15PbBr0.51I2.49,Cs; FA; MA,Pb,Br; I,1.6,C60 | BCP,PEDOT:PSS,Cu,Ethyl acetate,DMF; DMSO,False,100,Spin-coating,N2,0.16,False,0.838,17.002,0.746,10.63,0KZHKuPGkqrsAUt0Hcu-sz7QZ-Rw
MAPbI3,MA,Pb,I,1.6,TiO2-c | TiO2-mp,Spiro-MeOTAD,Au,Toluene,DMF; DMSO,False,Unknown,Spin-coating,N2,0.09,False,0.982,18.82,0.722,13.34,0KbyzyKTCVXC_QGEtWOybT3fN7aC
MAPbI3,MA,Pb,I,1.6,PCBM-60 | BCP,MHGO,Ag,Unknown,DMF,False,100.0,Spin-coating,N2,0.0464,False,0.86,16.7,0.725,10.5,0Kg04pceVGwFjywwuOIsZgGJThcP
MAPbI3,MA,Pb,I,,TiO2-c | TiO2-mp,Spiro-MeOTAD,Au,Unknown,DMSO,False,100,Spin-coating,N2,0.09,False,1.1,22.5,0.725,17.9,0KihzvDHid3dkyLU2wSjlT40OKiJ
FA0.85MA0.15PbBr0.45I2.55,FA; MA,Pb,Br; I,,SnO2-c,Spiro-MeOTAD,Ag,Toluene,Unknown,False,100.0,Spin-coating,N2,0.078,False,1.13,21.6,0.7490000000000001,18.3,0Kngw2LmgANXSvK2HUvYQnRtKzKw
FAxMAPbBrxI,FA; MA,Pb,Br; I,,SnO2-np,Spiro-MeOTAD,Au,Unknown,DMF; DMSO >> IPA,False,Unknown | 150,Spin-coating >> Spin-coating,Air | Air,,False,1.09,19.8,0.68,14.69,0KoZD0vra2tG-ce6ZAp_vtKTivmV
MAPbI3,MA,Pb,I,1.58,TiO2-c,"Hexakis[4-(N,N-di-p-methoxyphenylamino)phenyl]benzene",Ag,Unknown,Unknown,False,Unknown,Spin-coating,Unknown,0.04,False,1.1,22.83,0.662,16.67,0L3EfViIDGSJn9UY0QAau0TrZblV
FA0.83MA0.17PbBr0.51I2.49,FA; MA,Pb,Br; I,,SnO2-np,Spiro-MeOTAD,Au,Chlorobenzene,DMF; DMSO,False,25; 100,Spin-coating,Unknown,0.1,False,1.1,21.54,0.625,14.8,0LO7ulVKCa_6fNxHF9kySSIhKFyf
MAPbI3,MA,Pb,I,1.6,C60 | BCP,CuCrO2,Ag,Diethyl ether,DMF; DMSO,False,60; 100,Spin-coating,N2,0.1,False,0.975,18.6,0.6709999999999999,12.1,0LVyx8dr8QpGCVCGA49p5kilmed6
Cs0.05FA0.81MA0.14PbBr0.43I2.57,Cs; FA; MA,Pb,Br; I,,TiO2-c | TiO2-mp,Spiro-MeOTAD,Ag,Toluene,DMF; DMSO,False,150.0,Spin-coating,Unknown,0.14,False,1.103,18.35,0.622,13.27,0M1w3gSAMGnRCtGIKmGF9wd6NI76
MAPbI3,MA,Pb,I,1.6,none,P3HT,Ag,Unknown,DMF >> IPA,False,Unknown,Spin-coating >> Spin-coating,Unknown,0.072,False,0.94,18.8,0.66,11.7,0M96mVlPB6xPrhiRI-M2uPBXY3qP
MAPbI3,MA,Pb,I,1.6,C60 | BCP,P3HT,Cu,Toluene,DMSO; GBL,False,100.0,Spin-coating,N2,0.06,False,1.0,20.0,0.79,16.0,0ME0ASa92LnVFDU8QJuP5RKcxdjX
MAPbI3,MA,Pb,I,1.6,PCBM-60,PEDOT:PSS,Al,2-Butanol,DMF; DMSO,False,100.0,Spin-coating,N2,0.09,False,0.954,19.9,0.6920000000000001,13.14,0MR7wy-iF28W_95R-NuEvvjW-zsJ
(PEA)2MA4Pb5I16,(PEA); MA,Pb,I,1.65,PCBM-60 | BCP,PEDOT:PSS,Ag,Unknown,DMF,False,100.0,Spin-coating,N2,0.12,False,1.11,15.01,0.67,10.9,0MS1afc7jzh-CpT_bcVob46LPj_E
MAPbI3,MA,Pb,I,,TiO2-c,PTAA,Pd,Toluene,IPA >> DMF,False,70 >> 90,Spin-coating >> Spin-coating,Air >> Air,,False,1.06,22.19,0.63,15.04,0MT3OMShzRy1rYW96VJKlfUfbB7r
MAPbI3,MA,Pb,I,1.59,SnO2-c,Spiro-MeOTAD,Au,Unknown,DMF >> IPA,False,Unknown >> 150.0,Spin-coating >> Spin-coating,N2 >> N2,0.075,False,1.09,23.69,0.701,18.22,0MVPn3V9A1xpcJxcgtTR2Aeshplr
FAPb0.7Sn0.3I3,FA,Pb; Sn,I,1.34,PEIA | PCBM-60 | BCP,PEDOT:PSS,Ag,Unknown,DMF; DMSO >> IPA,False,Unknown >> 130.0,Spin-coating >> Spin-coating,N2 >> N2,0.06,False,0.76,24.23,0.74,13.17,0MtsErarCzfTgzs29DsSFDrfBuyD
FA0.3MA0.7PbI3,FA; MA,Pb,I,,PEAI | PCBM-60 | BCP,NiO-c,Ag,Unknown,DMF >> DMF; IPA,False,Unknown >> 100.0,Spin-coating >> Spin-coating,N2 >> N2,0.07,False,1.1,11.1,0.688,8.4,0N3AdR4gqa1xVgUPgMTSQfq-PP_e
Cs0.05FA0.79MA0.16PbBr0.48I2.52,Cs; FA; MA,Pb,Br; I,,TiO2-c | TiO2-mp,Spiro-MeOTAD,Au,Chlorobenzene,DMF; DMSO,False,100.0,Spin-coating,Unknown,0.132,False,1.11,22.04,0.77,18.92,0NDgl0-FoWg7I3xco7YQHc_ksefZ
Cs0.25FA0.75Pb0.5Sn0.5I3,Cs; FA,Pb; Sn,I,,PCBM-60 | BCP,PEDOT:PSS,Ag,Toluene,DMF; DMSO,False,100; 140,Spin-coating,N2,0.1,False,0.71,23.23,0.64,10.52,0NNUwvAwp6k20dWgu-0vfLhtelER
MAPbI3,MA,Pb,I,1.6,TiO2-c | TiO2-mp,Spiro-MeOTAD,Ag,Unknown,DMF,False,110.0,Spin-coating,Unknown,0.1,False,0.92,17.27,0.6,9.4,0NcSt0B-fE0-2YEy-Hd197vTkX0J
Cs0.17FA0.83PbBr1.2I1.8,Cs; FA,Pb,Br; I,,none,Spiro-MeOTAD,Au,Unknown,DMF,False,185.0,Spin-coating,Ar,0.107,False,0.98,17.3,0.69,11.8,0Nd2Wrygdvqjb-W9ziYxfyTnB-PO
FA0.85MA0.15PbBr0.46I2.54,FA; MA,Pb,Br; I,,TiO2-c | TiO2-mp,PTAA,Au,Chlorobenzene,DMF; DMSO,False,100.0,Spin-coating,N2,0.16,False,1.101,22.67,0.687,17.15,0NkyAH-kQ4_d29bEQIYm8Mf-UetC
MAPbI3,MA,Pb,I,1.6,TiO2-c,P3HT,Ag,Unknown,DMF,False,100,Spin-coating,N2,0.1,False,0.92,20.63,0.6759999999999999,12.8,0NwQrYUo2KcsT1uWQfdDNknOSw4b
MAPbI3,MA,Pb,I,1.6,TiO2-c | TiO2-mp,Spiro-MeOTAD,Au,Unknown,DMF; DMSO >> IPA,False,80 >> 80,Spin-coating >> Spin-coating,Air >> Air,0.16,False,0.957,20.6,0.67,13.2,0NwSLAS7qBgn2qAPKsxcyO6YOn2Y
MAPbI3,MA,Pb,I,1.6,none,Spiro-MeOTAD,Au,Chlorobenzene,DMSO; GBL,False,100.0,Spin-coating,N2,0.09,False,0.83,18.28,0.6,10.13,0O1WHqKWURkLIUfxb4ep4LCBCVY2
Cs0.1FA0.7MA0.2Pb0.5Sn0.5I3,Cs; FA; MA,Pb; Sn,I,,PCBM-60 | PEIE,PEDOT:PSS,Ag,Ethyl acetate,DMF; DMSO >> IPA,False,100.0,Spin-coating >> Spin-coating,N2 >> N2,0.0729,False,0.7979999999999999,30.0,0.789,18.95,0O7z6abvT20czOD3wI6_RTIYM03O
MAPbI3,MA,Pb,I,1.6,TiO2-c,Spiro-MeOTAD,Au,Ar,DMF,False,Unknown,Spin-coating,Unknown,1.044,False,1.01,20.44,0.7340000000000001,15.15,0OKd45vj74pifaOAlnFBeQ6AuLID
nannannan,,,,,Unknown,Unknown,,,,False,,,,,False,,,,,0OTgMlSW2WO4sYzaiHbOazE0Iscn
Cs0.05FA0.8075MA0.1425PbBr0.45I2.55,Cs; FA; MA,Pb,Br; I,,SnO2-np,Spiro-MeOTAD,Au,Chlorobenzene,DMF; DMSO,False,100.0,Spin-coating,N2,0.06,False,1.05,24.4,0.8,20.1,0OZjxrahkJMP9EqNVKmOouMkA5li
MAPbI3,MA,Pb,I,1.6,TiO2-c | TiO2-mp,Spiro-MeOTAD,AgAl,Unknown,DMF; DMSO >> IPA,False,Unknown >> 100.0,Spin-coating >> Spin-coating,Unknown,0.1,False,1.01,22.81,0.718,16.56,0OaK_w-JQyvM-CfP-eVDvLpYUK4m
MAPbI3,MA,Pb,I,1.6,TiO2-np,Spiro-MeOTAD,Au,Ar,DMF,False,100.0,Spin-coating,N2,0.16,False,0.942,19.85,0.65,12.08,0OaR15LJdsYlFSXCj47APikrJA1F
FAPbI3,FA,Pb,I,1.6,TiO2-c | TiO2-mp,MEH-PPV,Au,Unknown,DMF,False,100.0,Spin-coating,Unknown,0.1032,False,0.8,17.7,0.63,8.87,0P001WmaO90W3uscf0FkVSFPWOKJ
MAPbI3,MA,Pb,I,1.56,TiO2-c | TiO2-mp,Spiro-MeOTAD,Au,Unknown,DMF >> IPA,False,70.0 >> 70.0,Spin-coating >> CBD,Unknown,0.3,False,1.005,21.27,0.723,15.47,0P6lq2iEK_y4uYg7lopS1SMbzSz3
FA0.4MA0.6PbBr0.1I2.9,FA; MA,Pb,Br; I,1.51,TiO2-c,Spiro-MeOTAD,Au,Ether,DMF; DMSO,False,130.0,Spin-coating,Dry air,0.0676,False,1.08,21.8,0.72,16.9,0PFWbpnRBLaNHUNnwPMBP8t1LWyz
FA0.85MA0.15PbBr0.45I2.55,FA; MA,Pb,Br; I,,TiO2-c | TiO2-mp,TDAB,Au,Chlorobenzene,DMF; DMSO,False,150.0,Spin-coating,N2,0.1,False,1.01,19.5,0.69,13.6,0PMYmjO3m9wQA4Krlwhzg4YFQW1l
MAPbI3,MA,Pb,I,1.6,ZnO-c,Spiro-MeOTAD,Au,Unknown,DMF; DMSO >> IPA,False,100.0 >> 100.0,Spin-coating >> CBD,N2 >> N2,0.0707,False,1.047,20.58,0.68,14.61,0PUsR1_G5R0h-_pTkYK_uABuB1PZ
FA0.4MA0.6PbI3,FA; MA,Pb,I,,TiO2-c,WO3,Ag,Unknown,DMF >> none >> none,False,Unknown,Spin-coating >> Gas reaction >> Gas reaction,Unknown,0.2,False,1.04,20.85,0.732,15.86,0Ph-x9FBUIPVpazOAzTSIH28jzI9
FA0.83MA0.17PbBr0.5I2.5,FA; MA,Pb,Br; I,,TiO2-c,Spiro-MeOTAD,Au,Chlorobenzene,DMF; DMSO,False,100.0,Spin-coating,N2,0.0831,False,1.12,19.21,0.7,14.0,0PkkNG1RrEyPhhb7N4D_Hgw5bQet
FA0.9MA0.1PbBr0.03I2.91,FA; MA,Pb,Br; I,,SnO2-c,Spiro-MeOTAD,Au,Unknown,DMF >> IPA >> Anisole,False,70 >> Unknown >> 150,Spin-coating >> Spin-coating >> Spin-coating,Unknown,0.1,False,1.14,25.9,0.726,20.98,0PldHuoe7kVKHxiIZEK3oOryDurU
MAPbI3,MA,Pb,I,1.6,PCBM-60 | BCP,NiO-c,Ag,Unknown,DMF >> IPA,False,Unknown >> 104.0,Spin-coating >> Spin-coating,Unknown,0.07,False,1.06,21.79,0.733,16.99,0Q1I3TCfDyrF8J-tf2bLV2XzCPL3
(5-AVA)0.03MA0.97PbI3,(5-AVA); MA,Pb,I,,TiO2-c | TiO2-mp | ZrO2-mp,none,Carbon,Unknown,GBL,False,50.0,Drop-infiltration,Unknown,0.1,False,,,,,0Q6t3snIZw6tNOfpX9okubPFVvFB
MAPbI3,MA,Pb,I,1.6,PCBM-60 | bis-C60,PEDOT:PSS,Ag,Unknown,DMF,False,90.0,Spin-coating,N2,0.0314,False,0.92,17.4,0.73,11.62,0Q7LxCKVwYgB_m3T8NMp0HdD5YwU
Cs0.23MA0.77PbI3,Cs; MA,Pb,I,1.644,TiO2-c,Spiro-MeOTAD,Au,Unknown,none >> none,False,Unknown >> 150,Co-evaporation >> Diffusion-gas reaction,Vacuum >> MAI; N2,0.09,False,1.04,22.51,0.76,17.96,0Q7W6P5jtlAYxaQkCf1h11KrUoWl
MAPbI3,MA,Pb,I,1.6,TiO2-c | TiO2-mp,Spiro-MeOTAD,Graphite,Unknown,DMF,False,100,Spin-coating,N2,0.09,False,0.841,17.6,0.5,7.4,0QCLuEnoANN2l0V6mKB5VWu6YdG6
MAPbI3,MA,Pb,I,1.55,TiO2-c | TiO2-mp,Spiro-MeOTAD,Ag,Unknown,GBL,False,100.0,Spin-coating,Unknown,0.1,False,0.878,17.16,0.49,7.39,0QDcOoYVuH5Wdm_Oa21_EdQiw6nI
Cs0.1FA0.75MA0.15Rb0.05PbI,Cs; FA; MA; Rb,Pb,I,1.72,TiO2-c | TiO2-mp,Spiro-MeOTAD,,,,False,,,,,False,1.282,18.9,0.788,19.1,0QMyBUtzrUX2Vy6FJBwglTeG2sUp
Cs0.05FA0.788MA0.162PbBr0.3I2.7,Cs; FA; MA,Pb,Br; I,,SnO2 | C60,Spiro-MeOTAD,Au,Gas,DMF; DMSO,False,Unknown,Spin-coating,Unknown,0.1,False,1.08,24.3,0.758,19.89,0QSE3QRX3Xbn2UBFlBtf2LqW7p6L
FA0.9MA0.1PbBr0.1I2.9,FA; MA,Pb,Br; I,,WOx,Spiro-MeOTAD,Ag,Unknown,DMF; DMSO >> IPA,False,70 >> 130,Spin-coating >> Spin-coating,N2 >> Air,0.1,False,1.04,24.81,0.768,19.97,0QU1ukPqDMYLgDZ7OmDhrBgGfUi5
MAPbI3,MA,Pb,I,1.6,TiO2-c | TiO2-mp,Spiro-MeOTAD,Au,Chlorobenzene,DMF,False,100.0,Spin-coating,N2,0.09,False,0.93,17.3,0.5870000000000001,9.44,0QYqBdEfJill6_YjPsvWsGdFwOJz
MAPbI3,MA,Pb,I,1.6,TiO2-c | TiO2-mp | HOOC-Ph-SH,Pentafluorobenzenethiol | Spiro-MeOTAD,Au,Unknown,DMF >> IPA,False,120 >> 100,Spin-coating >> CBD,Air >> Air,0.12,False,0.97,20.66,0.6579999999999999,13.21,0Qa9eYa9V5LsDXOEegsTDKHI0M9n
MAPbI3,MA,Pb,I,1.6,TiO2-c | TiO2-mp | ZrO2-mp,none,Carbon,Unknown,GBL,False,50.0,Drop-infiltration,Unknown,5.95,True,0.857,23.603,0.5870000000000001,11.9,0QohSe4fbPHPh8Vf3HDhT-cHCDsa
MAPbI3,MA,Pb,I,1.6,PCBM-60 | BCP,NiO-c,Ag,Unknown,DMSO; GBL,False,120.0,Doctor blading,Air,0.1,False,0.92,14.05,0.643,8.35,0QplAdgKS1E4PBU2SjylJVxg5P-N
MAPbI3,MA,Pb,I,1.6,TiO2-c,Spiro-MeOTAD,Au | Ag-nw,Chlorobenzene,DMF,False,100.0,Spin-coating,N2,0.06,False,0.953,15.79,0.56,8.38,0QuZgQ2chtsRmNErhNG2VxzhDdpa
MAPbI3,MA,Pb,I,1.6,PCBM-60,PEDOT:PSS,Al,Unknown,DMF,False,70 | 100,Spin-coating | Spin-coating,Unknown,0.045,False,0.88,19.41,0.82,13.97,0QwfJDrDUHbM-kmquAqO5Jcq0_cB
MAPbI3,MA,Pb,I,1.5,SnO2-np,Cz-OMeTAD,Au,Chlorobenzene,DMF; DMSO,False,100.0,Spin-coating,Air,0.09,False,1.14,22.26,0.71,17.81,0Qx3r-Uc5q0CPbxG_c7vPH27idzR
MAPbI3,MA,Pb,I,1.6,PCBM-60,NiO-c,Ag,Chlorobenzene,DMF,False,100.0,Spin-coating,N2,0.126,False,0.97,16.6,0.56,9.0,0QxRwWXwpxTumwxkEeYdIBTdPEbG
MAPbI3,MA,Pb,I,1.6,TiO2-c | TiO2-mp,none,Carbon,Chlorobenzene,DMF; DMSO,False,100.0,Spin-coating,Unknown,0.08,False,0.88,23.21,0.47,9.5,0RQ9E2ZANCe1L3sEfiRgNZaopVRr
MAPbI3,MA,Pb,I,1.6,TiO2-c | TiO2-mp,Spiro-MeOTAD,Au,Chlorobenzene,DMF; DMSO,False,100.0,Spin-coating,Unknown,0.1,False,0.95,20.56,0.638,15.09,0RlyBiV8bD_7FtEYV62TMI36Sj28
MAPbI3,MA,Pb,I,1.6,C60 | BCP,PEDOT:PSS,Al,Unknown,DMF,False,110.0,Electrospraying,Air,0.06,False,0.87,19.71,0.55,9.3,0Rqoz1lb5UhX7q1U4mBzcwNk05fd
Cs0.05FA0.76MA0.16PbBr0.48I2.52,Cs; FA; MA,Pb,Br; I,,SnO2-c,Me6-ZnPc,Au,Unknown,Unknown,False,Unknown,Unknown,Unknown,0.1,False,1.04,22.83,0.669,15.93,0RsQvUqZcmBu-UwBCphfmrq9rwJ6
FA0.79MA0.21PbI3,FA; MA,Pb,I,,TiO2-c | TiO2-mp | ZrO2-mp,none,Carbon,Unknown,DMF >> IPA,False,70.0 >> 70.0,Drop-infiltration >> CBD,N2 >> N2,0.1,False,0.878,19.3,0.536,9.1,0Rsxw62J0CkE4NzUOYThfQxSnYvh
MAPbI3,MA,Pb,I,1.6,PCBM-60 | Bphen,PEDOT:PSS,Ag,Unknown,DMF,False,60; 25; 100,Spin-coating,N2,0.0625,False,0.955,22.421,0.73,15.61,0Ry9tZqQ-YWo7qqdI5Ontjvk56pS
MAPbI3,MA,Pb,I,1.6,ZnO-c | PCBM-70,"benzo[1,2b:4,5b′]-dithiophene",Ag,Unknown,DMSO >> IPA,False,Unknown,Spin-coating >> CBD,N2 >> N2,0.1,False,1.016,19.1,0.6779999999999999,13.2,0S57OcUe3E5ByGINdDZQoDZ3XJpS
MAPbI3,MA,Pb,I,1.59,SnO2-np,Spiro-MeOTAD,Ag,Unknown,DMF,False,100,Spin-coating,N2,0.045,False,1.02,22.0,0.73,16.5,0S70xXO7ecTFUXlacVzmqEQ-jeVQ
MAPbI3,MA,Pb,I,1.6,ZnO-np,Spiro-MeOTAD,Ag,Chlorobenzene,DMF; DMSO,False,65.0; 100.0,Spin-coating,Unknown,0.1,False,1.01,18.65,0.447,8.43,0SEKngnisvKwZO1GV1FFXEGQZ73N
MAPbI3,MA,Pb,I,1.6,TiO2-c | TiO2-mp,Spiro-MeOTAD,Au,Unknown,GBL,False,95.0,Spin-coating,Unknown,0.09,False,0.795,18.39,0.49,7.16,0SI5L96KMADQ0ksPZEoY0jo0YKUS
FA0.45MA0.55PbI3,FA; MA,Pb,I,,TiO2-c,Spiro-MeOTAD,Au,Diethyl ether,DMF; DMSO >> DMF; DMSO,False,Unknown >> 100.0,Spin-coating >> Spin-coating,Unknown,0.136,False,1.082,22.02,0.73,17.38,0SMgbADWL5839O40nOo4NUcrRcM4
MAPbI3,MA,Pb,I,1.6,TiO2-c | TiO2-mp,Spiro-MeOTAD,Ag,Unknown,DMSO >> IPA >> Toluene >> none,False,100 >> Unknown >> Unknown >> 100,Spin-coating >> CBD >> Spin-coating >> Gas reaction,Unknown >> Unknown >> Unknown >> MAI,0.026,False,1.02,19.2,0.65,12.5,0SPfqxhbLlePG8grKEYdvYy9rQCI
Cs0.1MA0.9PbI3,Cs; MA,Pb,I,1.602,TiO2-c | TiO2-mp,Spiro-MeOTAD,Ag,Unknown,DMF >> none,False,100.0 >> Unknown,Spin-coating >> Recrystallization,N2 >> Methylamin,0.09,False,1.1,20.97,0.74,16.24,0SQ8J-6dvVFclNqu-JPAwZ0_pocQ
FA0.85MA0.15PbBr0.46I2.54,FA; MA,Pb,Br; I,,TiO2-c | TiO2-mp,PTAA,Au,Chlorobenzene,DMF; DMSO,False,100.0,Spin-coating,N2,0.16,False,1.123,22.86,0.696,17.68,0SX0wnuQ48zQ-uqoRq1QpnUFpw6T
MAPbI3,MA,Pb,I,1.57,TiO2-c | TiO2-mp,Spiro-MeOTAD,Au,Unknown,DMF >> IPA,False,70.0 >> 70.0,Spin-coating >> CBD,Unknown,0.09,False,1.03,20.6,0.66,14.0,0SXk8-AGvlmGz7IcD1Ly7fJT4q2O
MAPbI3,MA,Pb,I,1.6,TiO2-c | TiO2-mp,Spiro-MeOTAD,Au,Chlorobenzene,DMF; DMSO,False,100.0,Spin-coating,N2,0.16,False,1.095,21.9,0.73,18.0,0Saxz8oxJZK021UZFVsoSi9GLC3A
MAPbI3,MA,Pb,I,1.6,TEACl | PCBM-60 | PEI,NiO-c,Ag,Unknown,DMSO; GBL,False,70.0,Spin-coating,Air,0.09,False,1.11,20.47,0.7829999999999999,17.78,0Sc7F8EtPOeMUyzV-BLlXRJ7JR6W
FA0.85MA0.15PbBr0.45I2.55,FA; MA,Pb,Br; I,1.59,TiO2-c | TiO2-mp,P3HT,Au,Ethyl acetate,DMF; DMSO,False,100,Spin-coating,N2,0.1,False,0.96,19.9,0.62,12.0,0SeL3VpLrEWKqJ0Ib35q22UkON9V
MAPbI3,MA,Pb,I,1.6,ZnO-np,Spiro-MeOTAD,Au,Unknown,DMF; DMSO >> IPA,False,Unknown >> 85.0,Spin-coating >> CBD,Air >> Air,0.0625,False,1.033,20.63,0.7,15.41,0SjvuVb19oeb7OUZa3Z_dVEQUCI_
MAPbI3,MA,Pb,I,1.6,TiO2-c | TiO2-mp,Spiro-MeOTAD,Au,Unknown,DMF >> IPA,False,Unknown >> 95.0,Spin-coating >> Spin-coating,Unknown >> Air,0.08,False,1.037,17.56,0.73,11.76,0SlTaWP-UeCZTxTIQZVG96PJW4N6
FA0.85MA0.15PbBr0.45I2.55,FA; MA,Pb,Br; I,,SnO2-c,Spiro-MeOTAD,Au,Toluene,DMF; DMSO,False,Unknown,Spin-coating,Unknown,0.16,False,1.1,22.13,0.5670000000000001,13.77,0SnPXbJFLthA9UXRApPy3Y9xbr3n
FA0.85MA0.15PbBr0.45I2.55,FA; MA,Pb,Br; I,,SnO2-np,Spiro-MeOTAD,Ag,Chlorobenzene,DMF; DMSO >> IPA,False,100.0 >> 100,Spin-coating >> Spin-coating,N2 >> N2,0.102,False,1.183,21.97,0.745,19.37,0SyS3HH0g6HDXeWse6PtF0aylvfL
MAPbI3,MA,Pb,I,1.6,TiO2-c | TiO2-mp,Spiro-MeOTAD,Ag,Unknown,DMF >> none,False,Unknown >> 100.0,Spin-coating >> Gas reaction,Dry air >> Dry air; Methylamin,0.1,False,1.04,21.81,0.74,16.87,0T4wpi3AtvEaN3xX-a7Kkg9jeLTR
Cs0.1FA0.135MA0.765PbBr0.45I2.55,Cs; FA; MA,Pb,Br; I,,TiO2-c,Spiro-MeOTAD,Au,Chlorobenzene,DMF; DMSO,True,150,Spin-coating,N2,0.055,False,1.2,23.44,0.73,19.08,0T5VUF47xAB8Vt9j15BZ2wjPFAuq
MAPbI3,MA,Pb,I,1.6,TiO2-c | TiO2-mp,Spiro-MeOTAD,Ag,Unknown,DMF,False,100.0,Spin-coating,N2,0.0314,False,0.75,22.12,0.65,10.72,0TBZQl1AM2vVAuK0xpyD5_hSDhcT
MAPbI3,MA,Pb,I,1.6,1-ethyl-3-methylimidazolium iodide | C60 | 1-ethyl-3-methylimidazolium iodide,Spiro-MeOTAD,Au,Chlorobenzene,DMF; DMSO,False,Unknown,Spin-coating,Unknown,0.09,False,0.93,22.56,0.693,14.59,0TLscg2OrbM5pQ1UA85fTPYzJ6cO
MAPbI3,MA,Pb,I,1.6,IPH,PEDOT:PSS,Ba | Ag,Unknown,DMF,False,85.0,Spin-coating,N2,0.01,False,0.9,17.5,0.8420000000000001,13.2,0TUzmKcEA67g_eHUtYdPx6W5EZK4
MAPbI3,MA,Pb,I,1.6,C60 | BCP,ZnPc,Al,Unknown,none >> none,False,Unknown,Evaporation >> Gas reaction,Vacuum >> MAI; Vacuum,0.032,False,0.85,17.2,0.65,9.5,0TYWaDXUsTdQq11awl2j0-eUrvoo
FAPbI3,FA,Pb,I,1.48,SnO2-np,Spiro-MeOTAD,Au,Chlorobenzene,DMF; DMSO,False,100.0,Spin-coating,N2,0.1,False,1.011,23.63,0.635,15.16,0TZIgjF-nJ2GRh940sBjf1CT1Tox
Cs0.05FA0.79MA0.16PbBr0.51I2.49,Cs; FA; MA,Pb,Br; I,,TiO2-c,Spiro-MeOTAD,Au,Anisole,DMF; DMSO,False,110.0,Spin-coating,Unknown,0.07,False,1.14,21.71,0.752,18.65,0TZKyXDeZj1DyjtE72q9SBfbOyT6
MAPbI3,MA,Pb,I,1.6,ZnO-c | p-amino-benzoic acid,Spiro-MeOTAD,MoO3 | Ag,Toluene,DMSO; GBL,False,100.0,Spin-coating,N2,0.06,False,1.07,19.79,0.59,12.53,0TrIuzX44hVk-ZwDUPNZPP-1x9jL
FA0.81MA0.15PbBr0.45I2.51,FA; MA,Pb,Br; I,,TiO2-c | TiO2-mp,Spiro-MeOTAD,Au,Vacuum,DMF; GBL,False,100.0,Spin-coating,Air,0.16,False,1.141,23.19,0.757,20.32,0UBcTHzEXtXxLJMS6kyzEsuZc7SH
MAPbI3,MA,Pb,I,1.6,TiO2-c | TiO2-mp,Spiro-MeOTAD,Au,Unknown,Unknown,False,5; 95.0,Spin-coating,N2,0.09,False,0.94,18.0,0.718,12.17,0UEr6Zy2WoRg7mBu-sn3z49zD7-G
MAPbI3,MA,Pb,I,1.6,PCBM-60 | BCP,NiO-c,Ag,Toluene,DMF; DMSO,False,100.0,Spin-coating,Unknown,0.01,False,,,,19.64,0UHLmjkjoQs52MPKUg-jxIQNZ8KZ
MAPbI3,MA,Pb,I,1.6,TiO2-c | TiO2-nanofibers,Spiro-MeOTAD,Au,Chlorobenzene,DMSO,False,95.0,Spin-coating,Unknown,0.081,False,0.92,19.24,0.6,10.54,0UHk4UkpJLxnq0y8LdfwAvci0F9C
MAPbI3,MA,Pb,I,1.6,PCBM-60 | BCP,Graphene | AuCl3 | PEDOT:PSS,Al,Toluene,DMF; DMSO,False,100.0,Spin-coating,Unknown,0.16,False,1.0,20.59,0.772,15.9,0USkTL22pUNJln4Cwp1uSIirNrdr
MAPbI3,MA,Pb,I,1.6,TiO2-c | TiO2-mp,Spiro-MeOTAD,Au,Diethyl ether,NMP,False,Unknown,Spin-coating,Unknown,0.1,False,1.02,18.3,0.67,12.6,0UVIUujFzZeWPJb34NPGzF-5wkFr
MAPbI3,MA,Pb,I,1.6,PCBM-60 | BCP,NiO-c,Ag,Chlorobenzene,DMF; DMSO,False,100.0,Spin-coating,N2,0.1,False,1.01,21.31,0.7879999999999999,18.69,0UZe2EVZ2yy4m8Gl4ZW2zmNi8vvB
MAPbI3,MA,Pb,I,1.6,SnO2-c,"4,4'-((2-Hexyl-2H-benzo[d][1,2,3]triazole-4,7-diyl)bis(thiophene5,2-diyl))bis(N,N-bis(4-(hexyloxy)phenyl)aniline)",Au,Unknown,DMF >> IPA,False,Unknown,Spin-coating >> Spin-coating,Unknown,0.108,False,0.99,17.26,0.45,7.69,0UkyyKl1DR4tnCbQTSq77TTpbkPf
MAPbI3,MA,Pb,I,1.6,PCBM-60 | BCP,PEDOT:PSS,Ag,Unknown,DMF; DMSO; N-cyclohexyl-2pyrrolidone,False,100,Slot-die coating,Air,0.1,False,0.88,14.52,0.809,10.35,0V-VGKurWs2y2RvIL043LMMwKoZE
MAPbI3,MA,Pb,I,1.6,PCBM-60,NiO-c,Ag,Diethyl ether,DMF; DMSO,False,100.0,Spin-coating,N2,0.12,False,1.03,17.5,0.591,10.6,0VGnNtBZDTUXU1m14OnXn3IQvrw-
MAPbI3,MA,Pb,I,1.6,PEIE | SnO2-np | ITIC,Spiro-MeOTAD,Au,Diethyl ether,DMF; DMSO,False,100.0,Spin-coating,Air,0.1,False,1.02,21.16,0.6,12.95,0VJWnv50ZOlDJLMChndRfC1SOGXs
MAPb1.0I3,MA,Pb,I,1.55,TiO2-c | TiO2-mp,none,Graphene,Unknown,DMF >> IPA,False,70 >> 120,Spin-coating | Dropcasting,Dry air | Dry air,0.15,False,0.943,16.7,0.73,11.5,0VaLOXMtkBcKmA1uQmNHL5-N8YZ3
Cs0.05FA0.46MA0.49PbBr0.12I2.88,Cs; FA; MA,Pb,Br; I,,SnO2-np,Spiro-MeOTAD,Au,Unknown,DMF; DMSO >> IPA,False,70.0 >> 150.0,Spin-coating >> Spin-coating,N2 >> Air,0.1,False,1.112,23.59,0.762,19.31,0VilMW21-HCPD-5CBrZzoB9NecqL
MAPbI3,MA,Pb,I,1.6,TiO2-c,Spiro-MeOTAD,Au,Unknown,DMF,False,65; 100,Spin-coating,Air,0.125,False,1.036,19.154,0.67,13.27,0W-G5zLavGUjuYZQEpGhc5teQJhx
FA0.81MA0.15PbBr0.45I2.55,FA; MA,Pb,Br; I,,PCBM-60 | C60 | BCP,PTAA,Cu,Unknown,DMF; DMSO >> IPA,False,105.0 >> 105,Spin-coating >> Spin-coating,N2 >> N2,0.07,False,1.2,22.5,0.78,21.06,0WC8YW2NvNrE9HP-eZf0Sve4xzfI
MAPbI3,MA,Pb,I,1.5,CdS,Spiro-MeOTAD,Au,Unknown,DMSO; GBL,False,100.0,Spin-coating,N2,0.09,False,0.94,19.87,0.52,9.72,0WUE4ebLvZT84v0hiFLqI4NZ94lJ
FA0.71MA0.29PbBr0.42I2.58,FA; MA,Pb,Br; I,1.62,C60 | BCP,TAPC,Ag,Chlorobenzene,DMF; DMSO,False,100.0,Spin-coating,N2,0.1,False,1.11,22.9,0.81,20.7,0Wg363kmjlHLQTUIldxPz6UzMyrn
MAPbI3,MA,Pb,I,1.6,TiO2-c,Spiro-MeOTAD,Au,Unknown,DMF >> IPA,False,60.0 >> 100.0,Spin-coating >> Spin-coating,N2 >> N2,0.0555,False,0.94,18.4,0.653,11.57,0WquV4WgrHCU6ruEo0uP9K_djJ1g
FA0.4MA0.6PbI3,FA; MA,Pb,I,,TiO2-c | TiO2-mp,Spiro-MeOTAD,Au,Diethyl ether,DMF; DMSO,False,60; 100,Spin-coating,N2,0.125,False,1.01,21.6,0.6829999999999999,14.8,0WrQmgaY7RbQY7TxrNz8NUMs8BaG
MAPbI3,MA,Pb,I,1.6,PCBM-60 | BCP,NiMgLiO,Ag,Toluene,DMSO; GBL,False,100.0,Spin-coating,Unknown,0.09,False,1.039,19.702,0.7290000000000001,14.92,0WtuffxIbfrrPROTwSm18sUaOYJ1
Cs0.05FA0.80MA0.15PbBr0.45I2.55,Cs; FA; MA,Pb,Br; I,,SnO2-c,Spiro-MeOTAD,Au,Ethyl acetate,DMF; DMSO,False,70; 100,Spin-coating,N2,0.105,False,1.14,21.92,0.73,18.38,0WzEJlj5ts-CuoV7LtHmRx4t5-Yv
MAPbI3,MA,Pb,I,1.6,PCBM-60,PEDOT:PSS,Al,Unknown,DMF,False,Unknown,Spin-coating,Unknown,0.1,False,0.92,15.4,0.682,9.6,0Wzj6JhyqQiDLGt1Ch29ACpUT7jt
FA0.7MA0.3Pb0.5Sn0.5I3,FA; MA,Pb; Sn,I,1.22,C60 | BCP,PEDOT:PSS,Cu,Ethyl acetate,DMF; DMSO,False,100.0,Spin-coating,N2,0.073,False,0.797,31.1,0.8,19.83,0X85wnghN3VIQwbkr4ZMtSuvvqHh
MAPbI3,MA,Pb,I,1.6,TiO2-c | TiO2-mp,Spiro-MeOTAD,Au,Diethyl ether,DMF,False,65; 100,Spin-coating,Unknown,0.125,False,1.07,20.9,0.74,16.5,0XGtrmhvoZZh68TLZXUurvaLjPfS
BA2MA3Pb4I13,BA; MA,Pb,I,,TiO2-c,Spiro-MeOTAD,Au,Unknown,DMF; DMSO,False,100.0,Spin-coating,Ar,0.0725,False,0.98,15.1,0.5429999999999999,8.0,0XSnKp1RpVMKsqGCTyiiFSAkp77F
MAPbI3,MA,Pb,I,1.6,TiO2-c | TiO2-mp,Spiro-MeOTAD,Au,Toluene,Dimethylacetamide; NMP,False,25,Spin-coating,Unknown,0.2,False,1.03,22.39,0.754,17.38,0XUOgarBu5JWpIpBiA0JC6p7w4Rw
Cs0.1FA0.6MA0.4PbBr0.4I0.6,Cs; FA; MA,Pb,Br; I,1.75,ICBA; C60; BCP,PTAA,,,,False,,,,,False,1.26,18.12,0.8,18.3,0XVRjN-YuF9ZEAc2nH20e61X4bn_
MAPbI3,MA,Pb,I,1.6,Fe2O3-mp,Spiro-MeOTAD,Au,Toluene,DMF; DMSO,False,100.0,Spin-coating,N2,0.1,False,0.993,17.1,0.73,12.4,0X_lb9K3EMe9pzpsSONDh7vEw13o
MAPbI3,MA,Pb,I,1.6,PCBM-60,PEDOT:PSS,Ag,Unknown,DMSO; GBL,False,105.0,Doctor blading,N2,0.021,False,0.82,15.19,0.58,7.23,0XilIUbFA8NIE_hJ6PziNc2R3yFd
FA0.3MA0.7PbI3,FA; MA,Pb,I,,TiO2-c | TiO2-mp,Spiro-MeOTAD,Au,Toluene,DMSO,False,100.0,Spin-coating,Unknown,0.16,False,0.899,19.84,0.71,12.73,0Xk_4KNl3tWPbzHTeBJyAccses8l
FA0.4MA0.6PbI3,FA; MA,Pb,I,,TiO2-c | Al2O3-mp,NiO-mp,Carbon,Unknown,DMF >> IPA,False,70.0 >> 100.0,Drop-infiltration >> CBD,Air >> Air,0.129,False,0.909,14.2,0.64,8.35,0XlaXLwnToUq2UiP4Z3tI5zVjPlF
Cs0.17FA0.83PbBr1.2I1.8,Cs; FA,Pb,Br; I,1.79,SnO2-np,Spiro-MeOTAD,Au,Chlorobenzene,DMF; DMSO,False,100.0,Spin-coating,N2,0.0893,False,1.15,17.3,0.643,12.8,0XmU0nvy7Odgd_1EGKQP3OFdUQ12
MAPb1.0I3,MA,Pb,I,1.55,TiO2-c | TiO2-mp,Spiro-MeOTAD,Ag-np | ITO,Toluene,DMF; N-Methyl-2-pyrrolidone,False,100,Spin-coating,N2,0.1,False,0.991,17.38,0.59,10.16,0Xvd30_hMAJ4wBEb6fH3scBYP5pa
MAPbI3,MA,Pb,I,1.6,SnO2-c | TiO2-mp | ZrO2-mp,none,Carbon,Unknown,GBL,False,50,Drop-infiltration,Unknown,0.107,False,0.9,22.86,0.58,12.05,0YTYop5D9-6M-OooYlBpFx6IwiOU
MAPbI3,MA,Pb,I,1.6,PCBM-60 | TiO2-c,NiO-np,Ag,Chlorobenzene,DMF; DMSO,False,100.0,Spin-coating,Unknown,1.02,False,1.03,20.57,0.75,15.89,0Yb-cYTJhWpH8dVykVTybQ9WcwtO
MAPbI3,MA,Pb,I,1.6,PCBM-60 | BCP,NiO-c,Ag,Unknown,DMF; DMSO >> IPA,False,Unknown >> 100.0,Spin-coating >> Spin-coating,N2 >> N2,0.159,False,1.033,19.3,0.687,13.5,0YoLw6Cn7ElRoTmvNLQ6O8C5gada
MAPbI3,MA,Pb,I,1.6,TiO2-c | TiO2-mp,none,Au,Unknown,DMF,False,130; 100,Spin-coating,Air,0.16,False,0.78,20.7,0.5820000000000001,9.4,0YsYbEbGhjNH3U80ZkXehcNYfLD8
(PEA)0.15FA0.85SnI3,(PEA); FA,Sn,I,,PCBM-60 | BCP,NiO-np,Ag,Chlorobenzene,DMF; DMSO,False,80.0,Spin-coating,N2,0.1,False,0.58,22.1,0.652,8.34,0YtJ59q8srHQIRQjqXW_r8ADpNaQ
MAPbI3,MA,Pb,I,1.6,TiO2-c | TiO2-mp,Spiro-MeOTAD,Ag,Unknown,DMF >> IPA,False,Unknown >> 125.0,Spin-coating >> Spin-coating,Unknown,0.06,False,1.02,21.0,0.73,15.42,0Z21yn3Ieh9PA31yd9WjySqi6dad
MAPbBr0.3I2.7,MA,Pb,Br; I,,PCBM-60 | LiF,PEDOT:PSS,Ag,Toluene,DMSO; GBL,False,100.0,Spin-coating,N2,0.11,False,0.96,18.1,0.71,12.3,0ZDZq6PdpotUXPZy_j_-FaKhY8CE
FA0.85MA0.15PbBr0.45I2.55,FA; MA,Pb,Br; I,,TiO2-c | TiO2-mp,NiPc,Au,Chlorobenzene,DMF; DMSO,False,100,Spin-coating,Ar,0.126,False,1.07,23.0,0.728,16.8,0ZEZBgYTo-Cc6V7uh_cno6b4nbu9
MAPbI3,MA,Pb,I,1.6,TiO2-c | TiO2-mp,none,Carbon | Al,Unknown,DMF >> IPA,False,Unknown >> 90.0,Spin-coating >> CBD,Air >> Air,0.08,False,1.002,21.3,0.634,13.53,0ZFPNpUJuUcVDhgrnXet8c62Jztd
MAPbI3,MA,Pb,I,1.6,TiO2-c | TiO2-mp,Spiro-MeOTAD,Ag,Diethyl ether,DMF; DMSO,False,100.0,Spin-coating,Unknown,0.1,False,1.045,21.82,0.711,16.21,0ZR8VktoiAZEXYzbQOpwxGVkb5uz
MAPbI3,MA,Pb,I,1.6,LiF | C60 | BCP,PTAA,Ag,Chlorobenzene,DMF; DMSO,False,120,Spin-coating,N2,0.09,False,1.02,24.09,0.741,18.2,0ZRqXPi9iU8oYMhLkwUdMpcZmJPP
MAPbI3,MA,Pb,I,1.6,TiO2-c,Spiro-MeOTAD,Au,Toluene,DMF; GBL,False,100.0,Inkjet printing,N2,0.09,False,1.0,19.1,0.63,12.2,0Zj15UdyDq17cTK9uzSl7ThO89XB
CsPbBr2I,Cs,Pb,Br; I,2.04,TiO2-c | CsBr,none,Carbon,Methanol,DMSO,False,280.0,Spin-coating,Unknown,0.09,False,1.261,11.8,0.72,10.71,0ZmzZD58nVkY-QuuHEklNfINQhFi
MAPbI3,MA,Pb,I,1.6,TiO2-c,IEICO-4F | Spiro-MeOTAD,MoO3 | Ag,Chlorobenzene,DMSO; GBL,False,100.0,Spin-coating,Unknown,0.16,False,1.07,22.04,0.74,17.92,0ZutYITBfMCL7VGl3XHgya7iDSH_
Cs0.11FA0.74MA0.15PbBr0.51I2.49,Cs; FA; MA,Pb,Br; I,,SnO2-c,Spiro-MeOTAD,Au,Chlorobenzene,DMF; DMSO,False,100.0,Spin-coating,N2,0.05,False,,,,19.1,0ZyFKkOKIqP428jEqj1J9lQKx-bz
MAPbI3,MA,Pb,I,1.6,TiO2-c | PCBM-60,Spiro-MeOTAD,Ag,Unknown,DMSO; GBL,False,100.0,Spin-coating,N2,0.125,False,1.05,20.12,0.545,11.5,0_9oHZiq20rFCIpd62Sru9G6oOMS
MAPbI3,MA,Pb,I,1.6,PCBM-60,PEDOT:PSS,Al,Unknown,DMF >> Ethanol,False,80.0 >> 100.0,Spin-coating >> Spin-coating,Unknown,0.045,False,0.91,18.97,0.76,13.13,0_DU733Dq1myv04ErBqpkGMEDAr-
MAPbI3,MA,Pb,I,1.5,TiO2-c,Spiro-MeOTAD,Au,Unknown,DMF,False,100.0,Spin-coating,Unknown,0.1,False,1.031,20.45,0.74,15.66,0_FVo4OLs2z1j53a435VMypO1dHq
FAPbI3,FA,Pb,I,1.47,TiO2-c | TiO2-mp | ZrO2-mp,none,Carbon,Unknown,DMF >> IPA,False,70 >> 70,Drop-infiltration >> CBD,Unknown,0.07,False,0.901,18.4,0.72,11.9,0_OA_W6Hsj-ijB8YmQKoGH1FpsbM
MAPbBr0.4I2.6,MA,Pb,Br; I,,TiO2-c | C60,Spiro-MeOTAD,Au,Unknown,DMF >> none,False,Unknown >> 150.0,Spin-coating >> Gas reaction,N2 >> MAI; Vacuum,0.09,False,0.987,22.16,0.71,15.58,0_ZfSPgLAImOlT28hmY-S_cl5uZz
MAPbI3,MA,Pb,I,1.6,PCBM-60 | BCP,PEDOT:PSS,Ag,Unknown,DMF,False,95.0,Spin-coating,Air,0.09,False,1.08,21.9,0.768,18.2,0a06Azuxl0ud6Vjndv5AP4j427x2
FAPbI3,FA,Pb,I,1.48,SnO2-c,Spiro-MeOTAD,Ag,Diethyl ether,DMF; DMSO,False,100; 150,Spin-coating,Dry air,0.1,False,0.995,23.21,0.604,13.97,0a4OoANcAvJHxY6BGtpwGlMyZYay
MAPbI3,MA,Pb,I,1.6,PCBM-60 | PEI,PEDOT:PSS,Ag,Unknown,DMSO; GBL,False,100,Spin-coating,Unknown,0.1058,False,0.88,20.25,0.75,13.37,0aGXJpL4QgmURs4feoGSxeUu7Glb
CsPbI3,Cs,Pb,I,,C60 | BCP,PEDOT:PSS,Ag,Diethyl ether,DMF; DMSO,False,60; 100,Spin-coating,N2,0.09,False,0.99,16.65,0.765,12.62,0aLDDO8ZB4FH8d-JZZXbAv434x7N
FA0.84MA0.16PbBr0.45I2.55,FA; MA,Pb,Br; I,,TiO2-c | TiO2-mp,Spiro-MeOTAD,Au,Chlorobenzene,DMF; DMSO,False,100.0,Spin-coating,Unknown,0.16,False,,,,,0aSJR_SrcONdJWkS1tasIXfu5DtI
MAPbI3,MA,Pb,I,1.6,ZnO-c | ZnO-nw,Spiro-MeOTAD,Ag,Unknown,DMF >> IPA,False,70.0 >> 100.0,Spin-coating >> Spin-coating,Unknown,0.12,False,0.926,18.3,0.628,10.62,0aSrcCx_Hry9IQVpM_9V672c-bgU
MAPbI3,MA,Pb,I,1.5,none,Spiro-MeOTAD,Ag,Diethyl ether,DMF; DMSO,False,100.0,Spin-coating,Air,0.12,False,0.95,20.64,0.601,11.77,0aekBSy3sL2PtrZ4vXN_YYdf3hLh
MAPbI3,MA,Pb,I,1.6,TiO2-c | TiO2-mp,Spiro-MeOTAD,Au,Unknown,DMF >> IPA,False,45; 100 >> 100,Spin-coating >> Spin-coating,IPA; N2 >> N2,0.1,False,1.02,21.54,0.6829999999999999,15.0,0ajxXy6Izq9EeaMAHSxhkKHCCIge
MAPbI3,MA,Pb,I,1.6,PCBM-60 | BCP,NiO-c,Ag,Chlorobenzene,DMSO; GBL,False,100.0,Spin-coating,N2,0.09,False,1.06,23.22,0.75,18.24,0alBsbALz54yKX0N-RDXoMqGH4sj
MAPbI3,MA,Pb,I,1.6,PCBM-70 | AZO-np,PEDOT:PSS,Al,Unknown,DMF,False,80.0,Spin-coating,N2,0.5,False,0.9,12.9,0.78,9.1,0arWlXl00DwXtT-fOOiCZIZJ7dUw
MAPbI3,MA,Pb,I,1.6,ZnO-np,Spiro-MeOTAD,MoOx | Ag,Unknown,DMF >> IPA,False,Unknown >> 100.0,Spin-coating >> Spin-coating,N2 >> N2,0.1,False,1.08,21.2,0.62,13.9,0asaiKSCLlmeqEwlxc1L_OCcKueW
FA0.285GU0.05MA0.665PbI3,FA; GU; MA,Pb,I,,SnO2-np | PFN-Br,Spiro-MeOTAD,Ag,Ethyl acetate,DMF; DMSO,False,100.0,Spin-coating,N2,0.1,False,1.16,23.25,0.787,21.22,0atR7IcfG37V-byBca5WiRw1p7eB
MAPbI3,MA,Pb,I,1.6,PCBM-60 | BCP,NiO-c,Ag,Chlorobenzene,DMF; DMSO,False,100.0,Spin-coating,Unknown,0.04,False,1.07,22.43,0.635,15.25,0av1xkwfYgmWaj39FGRCUgpEjTTQ
Cs0.17FA0.83PbBr0.51I2.49,Cs; FA,Pb,Br; I,,C60 | BCP,PTAA,Ag,Dry air,DMF; DMSO,False,60.0; 100.0,Spin-coating,Unknown,0.12,False,1.08,19.5,0.75,16.0,0azgEV6pAQTLjuCp31NlollF1pup
MAPbI3,MA,Pb,I,1.6,C60 | BCP,PEDOT:PSS,Ag,Unknown,DMSO; GBL,False,Unknown,Spin-coating,Air,0.1,False,0.85,21.48,0.708,13.02,0b3gRTwKxxfIhdCmcsJ1xMCJUNTE
MAPbI3,MA,Pb,I,1.57,TiO2-c | TiO2-mp,Spiro-MeOTAD,Au,Unknown,Unknown >> Unknown,False,Unknown,Unknown >> Unknown,Unknown >> Unknown,0.1,False,0.93,18.8,0.5870000000000001,10.3,0bHgURQGjb0EYMebuGQydiI8xqfl
MAPbI3,MA,Pb,I,1.55,C60 | PEI,PTAA,Ag,Ethyl acetate,DMF; DMSO >> Chloroform,False,100,Spin-coating >> Spin-coating,N2 | N2,,False,1.09,20.89,0.77,17.53,0bMNXxb6cOnzFOT5USvzu1J4_pb4
MAPbI3,MA,Pb,I,1.6,TiO2-c,PTAA,Au,Unknown,DMF,False,100.0,Spin-coating,N2,0.13,False,0.89,20.5,0.73,13.4,0bQE7eqeyg8PJ6PZpLxbIajJiN4H
MAPbI3,MA,Pb,I,1.61,MoS2-nanosheets,Spiro-MeOTAD,Au,Unknown,DMF; DMSO >> IPA,False,60 >> 100,Spin-coating >> Spin-coating,N2 >> N2,0.055,False,1.01,22.0,0.73,16.1,0baOo_-ZATEESdBp-yZ-xRfSR6R6
MAPbI3,MA,Pb,I,1.63,TiO2-c,Spiro-MeOTAD,Au,Diethyl ether,DMF; DMSO >> none >> IPA,False,130.0 >> Unknown >> 100.0,Spin-coating >> Evaporation >> CBD,N2 >> Vacuum >> N2,0.07,False,1.125,23.46,0.76,20.04,0bcimXlFs9180KIt2BxDq2o8K86s
MAPbI3,MA,Pb,I,1.6,TiO2-c | TiO2-mp,Spiro-MeOTAD,AgAl,Diethyl ether,DMF; DMSO,False,100.0,Spin-coating,Unknown,0.1,False,1.02,23.02,0.713,16.72,0blUbRLjx_ZGek1Y5kKimA9Ojs0-
MAPbI3,MA,Pb,I,1.5,ZnO-np,Spiro-MeOTAD,Ag-nw,Unknown,DMF >> IPA >> IPA,False,40 >> 100 >> 100,Spin-coating >> CBD >> Spin-coating,Dry air >> Dry air >> Dry air,0.15,False,1.03,22.71,0.467,10.93,0bulffOdDcXrNoE5aL5XDvegAoeD
Cs0.05FA0.79MA0.16PbBr0.51I2.49,Cs; FA; MA,Pb,Br; I,1.61,TiO2-c | TiO2-mp,Spiro-MeOTAD,Au,Toluene,DMF; DMSO,False,100.0,Spin-coating,N2,0.1,False,1.08,20.9,0.58,13.13,0butZ1k15BiUzoq5InnIFU5nwvUv
MAPbI3,MA,Pb,I,1.6,TiO2-c | TiO2-mp,Spiro-MeOTAD,Au,Unknown,DMF >> IPA,False,70.0 >> 70.0,Spin-coating >> CBD,Air >> Air,0.06,False,0.97,13.9,0.657,8.9,0bz8U8wz7FKt69GSdYfZEPdX3fMe
MAPbI3,MA,Pb,I,1.6,TiO2-c | TiO2-mp,HTM,Ag,Unknown,DMF >> IPA,False,Unknown >> 145.0,Spin-coating >> Spin-coating,Dry air >> Dry air,0.1,False,0.98,18.67,0.7,12.84,0c0dw8UAM3W-Kf0IwMkI5Qu2GxhM
MAPbI3,MA,Pb,I,1.6,PCBM-60 | PEI,NiO-c,Ag,Unknown,DMF; DMSO >> IPA,False,Unknown >> 100.0,Spin-coating >> Spin-coating,N2 >> N2,0.1058,False,1.06,21.15,0.73,16.0,0c4tmpkhEH1MAjhUJYMvBNoYS3A1
MAPbI3,MA,Pb,I,1.6,PCBM-60 | C3-CBL,PEDOT:PSS,Ag,Diethyl ether,DMF; DMSO,False,60.0; 100,Spin-coating,Unknown,0.09,False,0.87,18.21,0.77,12.21,0cHQ9wjOo9fZJxWkdlxa6sFhJGay
MAPbI3,MA,Pb,I,1.6,C60 | BCP,3-F-br-4C,Ag,Chlorobenzene,DMF,False,100.0,Spin-coating,N2,0.09,False,,,,,0cMJal4EhGygs-l3rbD4PpQmQLRJ
CsPbBr3,Cs,Pb,Br,2.32,TiO2-c | SnO2-c,CuPc,Carbon,Unknown,DMF >> Methanol,False,90.0 >> 250.0,Spin-coating >> CBD,Air >> Air,0.071,False,1.31,8.24,0.8140000000000001,8.37,0cN8SO-kR92nJFsmSCCvQAXj4slM
MAPbI3,MA,Pb,I,1.6,TiO2-c,Spiro-MeOTAD,Au,Chlorobenzene,DMF; DMSO,False,100.0,Spin-coating,Unknown,0.07,False,0.93,13.0,0.67,8.1,0ck9PJmzTn7g7Kv4k2FJV3kYEbgA
MAPbBr0.4I2.6,MA,Pb,Br; I,,PCBM-60,PEDOT:PSS,Al,Toluene,DMSO; GBL @ 3; 7 >> DMSO; GBL @ 3; 7,False,100 >> 100,Spin-coating >> Spin-coating,Unknown,0.09,False,1.06,19.17,0.72,14.6,0cqdZIwIKnCde3dNNQRDp9fO-Bkx
MAPbI3,MA,Pb,I,1.6,PCBM-60 | C60 | BCP,P3CT-Na | PASP,Ag,Chlorobenzene,DMF; DMSO,False,75; 90,Spin-coating,N2,0.04,False,1.05,21.51,0.815,18.41,0d9TY3sS9rOSWHNbvCHwpf-0GoGR
CsPb0.97Tb0.03Br3,Cs,Pb; Tb,Br,,TiO2-c | TiO2-mp,SnS-np; ZnS-np | NiO-np,Carbon,Unknown,DMF >> Methanol,False,80.0 >> 250.0,Spin-coating >> Spin-coating,Unknown,0.09,False,1.57,8.21,0.7959999999999999,10.26,0d9s2jGxYPQpt2HnxxYhHazGTLOs
MAPbI3,MA,Pb,I,1.604,TiO2-c,Spiro-MeOTAD,Ag,Unknown,DMF,False,100.0,Spin-coating,N2,0.09,False,0.98,21.1,0.685,14.2,0dRpBBEn_pGfjVzEo7Ctd5cKDe9z
MAPbI3,MA,Pb,I,1.588,TiO2-c | TiO2-mp,Spiro-MeOTAD,Au,Unknown,DMF,False,140.0,Spin-coating,Air,0.0784,False,,,,13.8,0dUQi2l6lEcljUWcBs_IsOWAmfmq
MAPbI3,MA,Pb,I,1.608,In2O3,Spiro-MeOTAD,Ag,Chlorobenzene,DMF; DMSO,False,100.0,Spin-coating,Unknown,0.1,False,1.05,21.3,0.6809999999999999,14.39,0dXyylmJMu4zZ9poP7xTT1IEiVoz
FAPbI3,FA,Pb,I,1.48,TiO2-c | TiO2-mp,Spiro-MeOTAD,Au,N2,DMF; DMSO,False,110.0,Spin-coating,N2,0.65,False,0.931,23.7,0.63,13.9,0dZBLbVu9X5wtdwPBjvRmzGYUZnT
Cs0.05FA0.8075MA0.1425PbBr0.45I2.55,Cs; FA; MA,Pb,Br; I,,PCBM-60 | BCP,NiO-c | PTAA,Ag,Chlorobenzene,DMF; DMSO,True,100.0,Spin-coating,N2,0.1,False,1.116,20.678,0.7859999999999999,18.15,0e54sjErHek-s7ydvK4ml2BKltlb
MAPbI3,MA,Pb,I,1.6,TiO2-c | TiO2-mp,Spiro-MeOTAD,Au,Toluene,DMSO,False,100.0,Spin-coating,N2,0.12,False,0.935,17.8,0.64,10.6,0eHPi9cjZ1BvINHdS071srlNYa4b
Cs0.05FA0.79MA0.16PbBr0.51I2.49,Cs; FA; MA,Pb,Br; I,,SnO2-np,Spiro-MeOTAD,Au,Chlorobenzene,DMF; DMSO,False,100.0,Spin-coating,Unknown,0.1,False,1.05,24.0,0.72,16.2,0e_f1TlW-XruObERS-2KmLZLQxg9
MAPbI3,MA,Pb,I,1.6,PCBM-60 | ZnO-np,PEDOT:PSS,Al,Unknown,DMF,False,95.0,Spin-coating,N2,0.09,False,0.91,18.27,0.68,11.31,0eh1iSHRMA3-YRr60jNsasi71XQM
FA0.9MA0.1PbBr0.1I2.9,FA; MA,Pb,Br; I,,Unknown,Spiro-MeOTAD,Ag,Unknown,DMF; DMSO >> IPA,False,Unknown >> 150.0,Spin-coating >> Spin-coating,Air >> Air,0.757,False,0.98,24.07,0.5720000000000001,13.42,0ekired_FKeCdaslM2VabQKCsJvF
MAPbI3,MA,Pb,I,1.6,PCBM-60,PTAA,Ag,Unknown,DMF >> DMF,True,90.0 >> Unknown,Spin-coating >> Spin-coating,Unknown,0.057,False,1.0,17.35,0.5920000000000001,11.5,0eo82lT2BV-BIlHJmO7XV9tLvU4D
MAPbI3,MA,Pb,I,1.6,PCBM-60,PEDOT:PSS,Al,Unknown,DMF >> IPA,False,70 >> 60; 100,Spin-coating >> Spin-coating,Air >> Air,0.1,False,0.92,14.99,0.583,8.0,0erm2-gcAa7dGopn-vjBuO6F42C4
Cs0.04FA0.8MA0.16PbBr0.49I2.51,Cs; FA; MA,Pb,Br; I,,TiO2-c,Spiro-MeOTAD-I,Au,Chlorobenzene,DMF; DMSO,False,150.0,Spin-coating,Unknown,0.066,False,1.06,24.67,0.71,18.57,0erw6rm-FgC7Bv_g5VG3fisZLDQu
MAPbBr0.45I2.55,MA,Pb,Br; I,,TiO2-c,PTAA,Au,Toluene,DMSO; GBL,False,100.0,Spin-coating,Unknown,0.16,False,1.09,19.2,0.69,14.4,0etbR8LHzqK3X6IMzTfIXczDfUoc
