Repository: GouravSidana/firstML

# firstML
My first Machine Learning Project

File: filtered_perovskite.csv (part 5 of 155)
Formula,A_ion,B_ion,X_ion,Bandgap,ETL,HTL,Backcontact,Antisolvent,Solvent,Solv_annel,Anneal_temp,Dep_procedure,Synth_atm,Cell_area,Is_module,Voc,Jsc,FF,PCE,entry_id
MAPbI3,MA,Pb,I,1.61,C60 | BCP,NiO-c,Ag,Diethyl ether,DMF; DMSO,False,60; 110,Spin-coating,N2,0.1,False,1.015,17.13,0.545,9.78,0f-ikwEXgHV941QLgAsZBVzhnNkM
EA2MA2Pb3I10,EA; MA,Pb,I,,TiO2-c | TiO2-mp,Spiro-MeOTAD,Au,Chlorobenzene,DMF; DMSO,False,105.0,Spin-coating,Ambient,0.09,False,0.97,17.59,0.59,10.26,0f4t_Tkhv50SbesNy3MFtU0_rUx7
FAMAPbI3,FA; MA,Pb,I,,PCBM-60 | BCP,PEDOT:PSS | PEDOT:PSS,Ag,Unknown,DMF >> IPA,False,Unknown >> 100.0,Spin-coating >> Spin-coating,Unknown,0.09,False,0.94,21.14,0.698,12.5,0f6osYfQVb2QqXsiGPt8ZD6QwozN
MAPbI3,MA,Pb,I,1.6,C60 | BCP,PEDOT:PSS,Al,Unknown,DMF >> IPA,False,Unknown >> 100,Spin-coating >> Spin-coating,Unknown,0.0757,False,0.95,20.6,0.747,14.6,0fKnYZrvh-jGgZAOXx6zdnm4LAZ2
FA0.85MA0.15PbBr0.45I2.55,FA; MA,Pb,Br; I,,TiO2-c | TiO2-mp,Spiro-MeOTAD,Au,Unknown,DMF; DMSO >> IPA,False,70.0 >> 100.0,Spin-coating >> Spin-coating,N2 >> N2,0.16,False,1.13,22.2,0.745,19.3,0fZ8_Bpaj5_VVqxZ5cTJP1PbD_Bo
FA0.85MA0.15PbBr0.45I2.55,FA; MA,Pb,Br; I,,ZnO-np,NiO-c | NiO-mp,Ag,Chlorobenzene,DMF; DMSO,False,100.0,Spin-coating,Unknown,0.108,False,1.14,21.58,0.79,19.34,0fcc6k-ydwjLg27zm6YiktOvEoJt
MAPbI3,MA,Pb,I,1.6,C60,Thiophene | Spiro-MeOTAD,Au,Unknown,DMF,False,90.0; 120,Spin-coating,N2,0.0919,False,1.05,21.5,0.67,14.4,0fuCKqgGoxFizI9gl4ezbhS3pBYJ
CsFAPbBrClI,Cs; FA,Pb,Br; Cl; I,1.7,C60 | TmPyPB,Spiro-TTB,Ag,Unknown,none >> Ethanol,False,Unknown >> 150,Co-evaporation >> Spin-coating,Vacuum >> N2,0.1,False,1.086,18.05,0.7240000000000001,14.2,0fxyUhsYBWsowpjsWgtsRhZ77RW1
MAPbI3,MA,Pb,I,1.6,PCBM-60 | BCP,P3CT-N,Ag,Chlorobenzene,DMF,False,100.0,Spin-coating,Unknown,0.09,False,1.04,22.02,0.76,17.44,0g-7G2REFIP3Ad4F0h2sAbkowFKy
MAPbBr2I,MA,Pb,Br; I,,TiO2-c | TiO2-mp,Spiro-MeOTAD,Au,Unknown,DMF >> none,False,Unknown >> 100.0,Spin-coating >> Gas reaction,Dry air >> Dry air; Methylamin,0.1,False,1.15,14.4,0.73,11.9,0g5wid5L4F8GxWsHhk6D9PG9r8xa
MAPbI3,MA,Pb,I,1.6,PCBM-60 | BCP,NiMgLiO-c,Ag,Diethyl ether,DMF; DMSO,False,Unknown,Spin-coating,N2,0.09,False,1.07,20.0,0.765,17.0,0gAKAXVEGCAOIG2V7SzCVY4IJCmP
MAPbI3,MA,Pb,I,1.56,PCBM-60,PEDOT:PSS,Ca | Al,Toluene,DMSO; GBL,False,100.0,Spin-coating,N2,0.045,False,0.88,20.4,0.71,12.6,0gIcAs0wYLayj9TnmitjBp-zjfMY
MAPbI3,MA,Pb,I,,PCBM-60 | BCP,PEDOT:PSS,Ag | MoO3,Unknown,DMF,False,25; 60; 65,Spin-coating,Air,,False,,15.34,0.6,9.18,0giKu2cK9bvkVXBfZL8flSTg-eWm
MAPbI3,MA,Pb,I,1.6,C60 | BCP,PASQ-IDT,Ag,Chlorobenzene,DMF; DMSO,False,60; 80,Spin-coating,N2,0.06,False,1.018,21.87,0.75,19.69,0gjtiJow10jHxVUSpiR9qPepi83i
MAPbI3,MA,Pb,I,1.6,PCBM-60 | BCP,NiO-c,Ag,Unknown,DMSO >> IPA,False,Unknown >> 100.0,Spin-coating >> Spin-coating,Unknown,0.0625,False,0.99,22.92,0.8029999999999999,18.15,0glebwLH2hRBn81cDGA7tiUAhGRJ
MAPbI3,MA,Pb,I,1.6,PCBM-60,NiO-np,Ag,Chlorobenzene,DMF; DMSO,False,70; 100,Spin-coating,Unknown,0.07,False,1.034,16.76,0.679,11.45,0gosSfoDCdl9NICtoiHUCsDVkzKn
MAPbBr0.15I2.85,MA,Pb,Br; I,,PCBM-60 | ZnO-np,PEDOT:PSS,Ag,Chlorobenzene,DMSO; GBL,False,100,Spin-coating,N2,0.135,False,,,,,0gpIjcXZIPEFQcStF0V-mh3bmFxH
MAPbI3,MA,Pb,I,1.6,TiO2-c | TiO2-nw,Spiro-MeOTAD,Au,Unknown,DMF >> IPA,False,Unknown >> 70.0,Spin-coating >> CBD,Unknown,0.09,False,0.89,18.0,0.629,10.1,0gqVHuAwpx2molTKRWE9xYjJwSDj
MAPbI3,MA,Pb,I,1.6,TiO2-c,Spiro-MeOTAD,Au,Unknown,DMF,False,95; 120,Spin-coating,N2,0.12,False,0.938,11.8,0.63,7.0,0gqpKFp9tzfBCbTbMi_vJHb-VqjC
FAPbI3,FA,Pb,I,1.859,C60 | BCP,2PACz,Cu,N2,2-methoxyethanol; acetonitrile; NMP; DMF,False,Unknown,Slot-die coating,Unknown,0.16,False,1.199,13.867,0.594,9.89,0gtyYJx1Z_o1v-bZZgniD8I54D98
MAPbI3,MA,Pb,I,1.6,TiO2-c,PEDOT:PSS,Au,Ethyl acetate,DMF,False,100.0,Spin-coating,Unknown,0.16,False,,,,8.21,0h9WCZRaGIBKhKxy1EZTRbKKvQaX
Cs0.05FA0.79MA0.16PbBr0.45I2.55,Cs; FA; MA,Pb,Br; I,1.6,TiO2-c | TiO2-mp | PCBM-60,Spiro-MeOTAD,Au,Unknown,DMF; DMSO,False,100.0,Spin-coating,Unknown,0.0916,False,1.05,23.6,0.75,18.5,0hIE0RY8wGoA6TpD5BgpSzaG27Qo
Cs0.05FA0.81MA0.14PbBr0.43I2.57,Cs; FA; MA,Pb,Br; I,,TiO2-c,Spiro-MeOTAD,Au,Anisole,DMF; DMSO,False,150.0,Spin-coating,Air,0.14,False,1.144,20.97,0.7659999999999999,18.37,0hOpTyWvxm2DyiVCHtzNRPQgMI7S
MAPbI3,MA,Pb,I,1.6,TiO2-np,Spiro-MeOTAD,Ag,Unknown,DMF >> IPA,False,70 >> 75,Spin-coating >> CBD,Air >> Air,0.07,False,0.928,19.32,0.59,10.59,0hS2xqJuJyd6ai3O7UIuF1clLnip
Cs0.05MA0.95Pb0.95Sn0.05Cl0.1I2.9,Cs; MA,Pb; Sn,Cl; I,,TiO2-c | TiO2-np | TiO2-mp,Spiro-MeOTAD,Au,Unknown,DMF; GBL,False,120.0,Spin-coating,Air,0.09,False,0.8440000000000001,18.5,0.5870000000000001,9.17,0hTc1wGN0qxI7lKCMSFXsPmQq9qY
FA0.85MA0.15PbBr0.45I2.55,FA; MA,Pb,Br; I,,TiO2-c | TiO2-mp,X21,Au,Chlorobenzene,DMF; DMSO,False,100.0,Spin-coating,Unknown,0.16,False,1.086,21.845,0.716,17.33,0hY_5Spfjk0HRtpvJlz27E0V3c_7
Cs0.05FA0.79MA0.16PbBr2.51I2.49,Cs; FA; MA,Pb,Br; I,1.63,TiO2-c,Spiro-MeOTAD,Au,Chlorobenzene,DMF; DMSO; Pyridin,False,100.0,Spin-coating,Dry air,0.125,False,1.136,22.29,0.7509999999999999,19.03,0hgNtG4xn6Yr80vSlLyW2ZDTzR3n
MAPbI3,MA,Pb,I,1.7,TiO2-c | TiO2-mp,Graphene oxide | CuBuPc,Au,Chlorobenzene,DMF; DMSO,False,90.0,Spin-coating,Ambient,0.06,False,1.07,21.0,0.71,15.9,0hu1nNInZvyiKBbM8899Qx6cz-Hs
FA0.85MA0.15PbBr0.45I2.55,FA; MA,Pb,Br; I,1.67,TiO2-c | TiO2-mp,Spiro-MeOTAD,Au,Chlorobenzene,DMF; DMSO,False,100.0,Spin-coating,N2,0.16,False,1.106,22.35,0.73,18.05,0i1ZKdZIRirlzVzGvjmdZB4qWsl0
MAPbI3,MA,Pb,I,1.6,PCBM-60 | Bphen,CuO-nw | PEDOT:PSS,Ag,2-Butanol,DMF; DMSO,True,100.0,Spin-coating,N2,0.04,False,0.98,21.72,0.77,16.35,0i7Prjn3g1XQ-sHlVeA-yQtiQMV8
MAPbI3,MA,Pb,I,,TiO2-mp | ZrO2-mp,Unknown,Carbon,Unknown,GBL,False,50,Slot-die coating,Unknown,,True,0.944,22.14,0.6,12.55,0i8UV0W2J29kVE4Yb0DQQU5Ufm9I
Cs0.06FA0.79MA0.15PbBr0.45I2.55,Cs; FA; MA,Pb,Br; I,1.61,PCBM-60 | BCP,PTAA,Ag,Chlorobenzene,DMF; DMSO,False,100,Spin-coating,N2,,False,1.14,23.31,0.7020000000000001,18.6,0iG4VL66FrOR1KmCJlgqsjmZSF-1
MAPbI3,MA,Pb,I,1.6,TiO2-c | TiO2-mp,Spiro-MeOTAD,Au,Unknown,DMF,False,100; 120,Spin-coating,Air,0.1,False,,,,16.43,0iOvaoZPBPDGJPWr5ONGFQm4NOph
(5-AVA)0.05MA0.95PbI3,(5-AVA); MA,Pb,I,,TiO2-c | TiO2-mp | Al2O3-mp,none,Carbon black; Graphite,Unknown,GBL,False,50,Spin-coating,Air,0.16,False,0.85,20.21,0.536,9.21,0iYs6XgCOiCYkZ9HazBl0hHHQ5Qb
MAPbI3,MA,Pb,I,1.6,Cyptop | PCBM-60 | BCP,PEDOT:PSS,Ag,Chlorobenzene,DMF,False,100.0,Spin-coating,N2,1.8,False,0.91,20.4,0.78,14.5,0iiGNtNOpH4Hip3oOsXcyaGDBXQq
Cs0.1FA0.9PbI3,Cs; FA,Pb,I,1.48,ZnO-c,Spiro-MeOTAD,Au,Chlorobenzene,DMF; DMSO,False,100.0,Spin-coating,Air,0.06,False,1.03,23.4,0.6629999999999999,15.97,0j1j16LndltHoer70iV03cEQ64U3
MAPbI3,MA,Pb,I,1.6,TiO2-c,Spiro-MeOTAD,Au,Diethyl ether,GBL; NMP,False,150.0,Spin-coating,Unknown,0.15,False,0.98,22.99,0.5,11.26,0jFf2McEgVX9R8eDGiKwYv5svJLH
Cs0.08FA0.77MA0.15PbBr0.51I2.49,Cs; FA; MA,Pb,Br; I,1.6,C60 | BCP,PEDOT:PSS,Cu,Ethyl acetate,DMF; DMSO,False,100,Spin-coating,N2,0.16,False,0.913,17.321,0.705,11.15,0jRZdGw2dzS10bRs0-AcRB0h9DbY
MAPbI3,MA,Pb,I,1.6,TiO2-c,Spiro-MeOTAD,Au,Unknown,DMSO,False,100.0,Spin-coating,Unknown,0.1,False,1.1,23.1,0.65,16.5,0jRhgBkqZ1hCwVFGdsWlfxoO99zq
MAPbI3,MA,Pb,I,1.6,TiO2-c | TiO2-mp,Spiro-MeOTAD,Ag,Unknown,DMF >> IPA,False,Unknown >> 70.0,Spin-coating >> CBD,N2 >> N2,0.09,False,0.91,21.0,0.68,12.76,0jZvkQVbzeXcHdd43fB6M2gyGXHd
MAPbI3,MA,Pb,I,1.6,TiO2-c | TiO2-mp,none,Carbon,Unknown,Water >> Ethanol >> IPA,False,Unknown >> Unknown >> 100.0,Electrodeposition >> CBD >> CBD,Unknown,0.07065,False,0.97,19.1,0.55,10.19,0jdLIcf0MkS_tW8L7VAoOKEMtZHH
MAPbI3,MA,Pb,I,1.6,TiO2-c | TiO2-mp,Spiro-MeOTAD,Au,Unknown,DMF >> IPA,False,Unknown >> 95.0,Spin-coating >> Spin-coating,Unknown >> Air,0.08,False,0.968,17.73,0.71,12.07,0k-1oLG3WOslMeNsQc1rrPyafEwu
MAPbI3,MA,Pb,I,1.55,TiO2-c,PBDTT-SeDPP,MoO3 | Ag,Unknown,DMF,False,95.0,Spin-coating,N2,0.1,False,0.89,18.1,0.604,9.7,0k4bl1IeKyHq3QQsKQtYBVZ5MWuD
CsPbBrI2,Cs,Pb,Br; I,1.9,Nb2O5,none,Carbon,Unknown,DMF; DMSO,False,350.0,Spin-coating,N2,0.09,False,1.22,13.89,0.67,11.35,0kAk8odEBJ040dFmdz74lIW0YY_B
FA0.85MA0.15PbBr0.45I2.55,FA; MA,Pb,Br; I,,ZnO-np | SnO2-np,Spiro-MeOTAD,Ag,Chlorobenzene,DMF; DMSO,False,Unknown,Spin-coating,N2,0.1,False,1.16,23.07,0.76,20.45,0kGnand93YkKAuqcKT9dcjCMVs3K
FA0.95MA0.05PbBr0.15I2.85,FA; MA,Pb,Br; I,,TiO2-c | TiO2-mp,SFXDAnCBZ,Au,Ethyl ether,DMF; DMSO,False,150 >> 100,Spin-coating,Unknown,0.094,False,1.09,23.1,0.83,20.87,0kL5zeJ4X8nZy211ugEgouKAhzIg
MAPbI3,MA,Pb,I,1.6,TiO2-c | TiO2-mp,Spiro-MeOTAD,Ag,Diethyl ether,DMF; DMSO,False,100.0,Spin-coating,Unknown,0.1,False,0.97,18.5,0.503,9.02,0kUNPXr-r58pEjeYz2kM9XlUVO7A
MAPbBr2.1I0.9,MA,Pb,Br; I,,PCBM-60 | PN4N,PEDOT:PSS,Ag,Unknown,DMF,False,100.0,Spin-coating,Ar,0.04,False,1.12,10.6,0.718,8.5,0kWgMD4ZbYxJg1ZLw_PF78KUOfZr
Cs0.05FA0.79MA0.16PbBr0.51I2.49,Cs; FA; MA,Pb,Br; I,,SnO2-np,Spiro-MeOTAD,Ag,Unknown,DMF; DMSO >> IPA,False,70.0 >> 150.0,Spin-coating >> Spin-coating,Air >> Air,0.16,False,1.032,23.51,0.664,14.63,0kfZpXHcTcGasaWRKYtELLG35qd1
MAPbI3,MA,Pb,I,1.6,TiO2-c,Spiro-MeOTAD,Au,Diethyl ether,DMF; DMSO,True,25; 60; 100,Spin-coating,Unknown,0.105,False,1.138,21.36,0.7440000000000001,18.08,0kogCy5XYsV6zfdLk-TuEXl2wqfK
MAPbI3,MA,Pb,I,1.6,TiO2-c | TiO2-mp,Spiro-MeOTAD,Au,Chlorobenzene,DMSO,False,100.0,Spin-coating,N2,0.16,False,1.074,20.9,0.777,17.42,0l709-dh_hbpDydixv4DdU7rD59u
MAPbI3,MA,Pb,I,1.6,TiO2-c | TiO2-mp,Spiro-MeOTAD,Au,Unknown,DMF; DMSO >> IPA,False,100.0 >> 100.0,Spin-coating >> Spin-coating,Unknown,0.06,False,0.98,19.53,0.67,12.8,0lN8Q02qP-u4igYAEFpLsmph00x9
MAPb0.95I3,MA,Pb,I,,TiO2-c | TiO2-mp,NiO,Au,Unknown,DMF,False,100.0,Spin-coating,N2,0.17,False,0.88,15.8,0.534,,0lQIQVCEpLDuUANDjZK-tc2XYcjG
Cs0.05FA0.80MA0.15PbBr0.45I2.55,Cs; FA; MA,Pb,Br; I,,SnO2-c,Spiro-MeOTAD,Au,Ethyl acetate,DMF; DMSO,False,70; 100,Spin-coating,N2,0.105,False,1.14,22.02,0.72,18.0,0l_4-2vgos-p39cVBiARzTlN-Y2a
MAPbI3,MA,Pb,I,1.63,TPE-DPP6 | C60 | BCP,P3CT-Na,Au,Unknown,none,False,60; 80,Evaporation,Vacuum,1.0,False,1.02,21.48,0.77,16.86,0mMA6IcbkBKfsB0ItKl_aj7gNj9M
MAPbI3,MA,Pb,I,1.58,pBTT,PEDOT:PSS,Ag,Toluene,DMSO; GBL,True,100.0,Spin-coating,N2,0.1,False,0.88,21.2,0.574,10.7,0mX1lVyNKmNR7GpA1TwQ6jqkNYf3
MAPbI3,MA,Pb,I,1.6,TiO2-c,pBBTa‐BDT2,Au,Unknown,DMF,False,100.0,Spin-coating,Dry air,0.09,False,0.95,20.3,0.752,14.5,0mdEgoxF3ojtNnsfI79qWntiIm4p
Cs0.05FA0.81MA0.14PbBr0.42I2.58,Cs; FA; MA,Pb,Br; I,1.61,TiO2-c | TiO2-mp,none,Carbon,Chlorobenzene,DMF; DMSO,False,100; 100,Spin-coating,N2,1.0,False,1.035,23.15,0.59,14.03,0mfpe5PcxW8gLTLk_6L_4hySBHF_
MAPbI3,MA,Pb,I,1.6,TiO2-c,Spiro-MeOTAD,Ag,Unknown,DMF; TBP,False,90; 100,Spin-coating,Unknown,0.12,False,0.9,21.62,0.65,12.64,0mh6FTcAz6hCmgOi-X4m9yOQE945
Cs0.21FA0.56MA0.23PbBr0.06I2.94,Cs; FA; MA,Pb,Br; I,,SnO2-c,Spiro-MeOTAD,Ag,Unknown,DMF >> IPA,False,70.0 >> 150.0,Spin-coating >> Spin-coating,Ambient >> Ambient,0.09,False,1.08,21.36,0.638,10.53,0mi8-3u6wNLw-CWD-6L88yuExZeR
MAPbI3,MA,Pb,I,1.56,TiO2-c | C60,PEO | Spiro-MeOTAD,Au,Toluene,DMF; DMSO,False,100.0,Spin-coating,N2,0.08,False,1.098,19.87,0.75,16.46,0mto8LVyhe5Kxc5O8P6wUiNdfjaE
MAPbI3,MA,Pb,I,1.6,TiO2-c | TiO2-mp,BTPA-6,Au,Toluene,DMSO,False,100.0,Spin-coating,Unknown,0.102,False,1.036,20.61,0.647,13.81,0n24aGbYtnDj3Y_d_vRi71MRBBuR
MAPbI3,MA,Pb,I,1.6,PCBM-60 | PEI,DH-MeO-FDPA,Ag,Chlorobenzene,DMSO; GBL,False,100.0,Spin-coating,Unknown,0.045,False,1.09,19.54,0.747,15.9,0n8Zyp4ljDwGT5Qv3rE0aPb5jqEr
MAPbI3,MA,Pb,I,1.55,SnO2-c,Spiro-MeOTAD,Au,Unknown,none,False,100.0,Co-evaporation,Vacuum,0.08,False,1.09,18.48,0.75,14.08,0nEdF6BW3D69Xf_VB6YI1H8HyfHZ
Cs0.05FA0.79MA0.16PbBr0.51I2.49,Cs; FA; MA,Pb,Br; I,,TiO2-c | TiO2-mp,Spiro-MeOTAD,Au,Ethyl acetate,DMF; DMSO,False,100,Spin-coating,Unknown,0.148,False,1.046,22.28,0.78,18.09,0nF9VR54TGrWVhkof0wia4f2Ewcz
IM0.1MA0.9PbI3,IM; MA,Pb,I,,TiO2-c | TiO2-mp,Spiro-MeOTAD,Au,Unknown,DMSO >> none,False,100.0 >> Unknown,Spin-coating >> Recrystallization,N2 >> Methylamin,0.16,False,1.11,22.88,0.7929999999999999,20.13,0nLYJJ6D3QO_tIP_8Qea2kqWVypp
MAPbI3,MA,Pb,I,1.6,PCBM-60,NiO-c | PhNa-1T,Ag,Diethyl ether,DMF; DMSO,False,100.0,Spin-coating,N2,0.12,False,1.02,20.3,0.742,15.5,0n_Kb4Ngf3wvZjMmnbP0AUpKbCj2
MAPbI3,MA,Pb,I,1.6,TiO2-c | TiO2-mp,Spiro-MeOTAD,Au,Diethyl ether,DMF; DMSO,False,100.0,Spin-coating,Air,0.16,False,0.96,22.13,0.62,13.4,0ndQaO89kHF3F-ImzwDb1Z4BLs5s
MAPbI3,MA,Pb,I,1.6,TiO2-c | TiO2-mp,Spiro-MeOTAD,Au,Ethyl acetate,DMF; DMSO,False,100.0,Spin-coating,N2,0.1,False,1.058,19.947,0.74,15.55,0njAGBquW-Br51jv6Uy6HRyCE2CI
MAPbI3,MA,Pb,I,,SiO2-c | ZnO-c,Cu2O,Ag,Toluene,DMSO; GBL,False,100,Spin-coating,Unknown,,False,,20.59,0.753,15.5,0nk390GX78c45lO0-GwgHGE0UWpb
MAPbI3,MA,Pb,I,1.6,PCBM-60 | PFN,PTAA,Au,Diethyl ether,DMF; DMSO,False,100.0,Spin-coating,N2,0.0464,False,1.12,19.75,0.57,12.7,0nyUBX9ipAbuFIeBEN8OZyn2uhcL
Cs0.1FA0.77MA0.13PbBr0.4I2.6,Cs; FA; MA,Pb,Br; I,,TiO2-c | TiO2-mp,V866,Au,Trifluorotoluene,DMF; DMSO,False,100.0,Spin-coating,N2,0.16,False,1.075,21.64,0.654,15.23,0oGyODRGy2dR-sxmmWA4WJSAmRmp
MAPbI3,MA,Pb,I,1.6,TiO2-c | TiO2-mp,Spiro-MeOTAD,Au,Unknown,DMF >> IPA,False,Unknown,Spin-coating >> Spin-coating,Air >> Air,0.16,False,0.9,14.8,0.54,7.19,0oV4SUpf19HpCdAQ0QfhPgi6UrEs
MAPbI3,MA,Pb,I,1.6,TiO2-c | TiO2-mp,MWCNTs; Spiro-MeOTAD,Au,Unknown,DMF,False,Unknown,Spray-coating,Air,0.0672,False,0.81,17.9,0.6,8.7,0oZvO2j09jMG433zD75mB7loMD3C
FAPbI3,FA,Pb,I,1.48,TiO2-nw,PEDOT,ITO | PEN,Vacuum,GBL,False,100.0,Drop-infiltration,Air,1.0,False,0.94,21.72,0.64,13.07,0obRP7UCq9y3QEYXK8tung8jGWAS
Cs0.05FA0.79MA0.16PbBr0.51I2.49,Cs; FA; MA,Pb,Br; I,,TiO2-c | TiO2-mp,WT3,Au,Trifluorotoluene,DMF; DMSO,False,100.0,Spin-coating,Unknown,0.15,False,0.767,27.9,0.727,23.94,0oeL7wSgTgGI3tJ6uYnWYXwoz3DF
FA0.4MA0.6PbI3,FA; MA,Pb,I,,ZnO-c,Spiro-MeOTAD,Ag,N2,DMF,False,100.0,Spin-coating,N2,0.045,False,0.969,21.38,0.647,13.41,0ofpw-HQu_BC0zqPAYnPJR_3_y_b
MAPbI3,MA,Pb,I,1.59,TiO2-c | TiO2-mp,Spiro-MeOTAD,Au,Unknown,DMF >> IPA,False,Unknown >> 100,Doctor blading >> CBD,Air >> Air,2.72,True,0.884,18.3,0.56,9.1,0olHZ4wvmMTT-vvGebnWVfF7ZNOB
Cs0.05FA0.81MA0.14PbBr0.45I2.55,Cs; FA; MA,Pb,Br; I,,TiO2-c,Spiro-MeOTAD,Au,Chlorobenzene,DMF; DMSO,False,100.0,Spin-coating,N2,0.06,False,1.05,23.86,0.74,18.72,0ow7SGWQm_q6TjxIj81T6-N7d43H
Cs0.05FA0.81MA0.14Pb0.95Br0.43I2.42,Cs; FA; MA,Pb,Br; I,1.64,NbOx,Spiro-MeOTAD,Ag,Trifluorotoluene,DMF; DMSO,False,85.0,Spin-coating,N2,0.09,False,1.04,22.28,0.67,15.67,0oyQ_1aGGDMh7ucNJGigvvtvvdiE
MAPbI3,MA,Pb,I,1.6,PCBM-60,CF-Sp-BTh,Au,Unknown,DMF; DMSO,False,100.0,Spin-coating,N2,0.1,False,0.972,15.69,0.602,9.2,0p08NDjjG0YmYus3AJ8UvwoDyOqI
Cs0.2FA0.6MA0.2PbBr0.33I2.67,Cs; FA; MA,Pb,Br; I,,NiO-c,PCBM-60 | bis-C60,Ag,Toluene,DMF; DMSO,False,95.0,Spin-coating,Unknown,0.1,False,1.05,18.9,0.698,13.9,0pAaV0dnve1gbG2z7atDkeDArRjt
MAPbI3,MA,Pb,I,1.55,TiO2-c | TiO2-mp,Spiro-MeOTAD,Au,Toluene,DMSO; GBL,False,Unknown,Spin-coating,Unknown,0.04,False,1.07,19.42,0.64,13.54,0pG6KJmPI3QZMizkBHEL1BDpLaDa
MAPbI3,MA,Pb,I,1.6,ZnO-c,Spiro-MeOTAD,Au,Diethyl ether,DMF; DMSO,False,100,Spin-coating,N2,0.1,False,0.8320000000000001,16.9,0.52,7.8,0pKIO0JNbXZtq1wH-oUwkmNUdgaA
MAPbI3,MA,Pb,I,,TiO2-c | TiO2-mp,Spiro-MeOTAD,Au,Unknown,DMF; DMSO,False,Unknown,Spin-coating,N2,0.09,False,1.027,22.1,0.6890000000000001,15.6,0pmtjiy38PZmXnYfJDBpwQyrtjdE
MAPbI3,MA,Pb,I,1.6,TiO2-c | SnO2-np,Spiro-MeOTAD,Ag,Chlorobenzene,DMF; DMSO,False,100.0,Spin-coating,N2,0.12,False,,,,,0popRqcv8HFAd5N0BMnH_sRbmMQU
MAPbI3,MA,Pb,I,1.6,TiO2-c,Spiro-MeOTAD,Au,Unknown,DMF,False,100,Spin-coating,Unknown,0.08,False,0.913,15.77,0.7,10.0,0pozDv6N53SGKBRebG_dfLBQ-p6R
MAPbI3,MA,Pb,I,1.6,Fe2O3,Spiro-MeOTAD,Ag,Diethyl ether,DMF; DMSO,False,40; 100,Spin-coating,N2,0.09,False,,,,16.49,0qBPsh4ViMKgd7AEFcYruLFVPi0F
MAPbI3,MA,Pb,I,1.59,SnO2-c,Spiro-MeOTAD,Au,Unknown,DMF >> IPA,False,Unknown >> 150.0,Spin-coating >> Spin-coating,N2 >> N2,0.075,False,1.11,23.85,0.7709999999999999,20.39,0qJys7O1Dr98UJT5TL-uHS6sZLos
FA0.8MA0.2PbBr0.6I2.4,FA; MA,Pb,Br; I,1.61,PCBM-60 | ZnO-np,PEDOT:PSS,Ag,Unknown,DMF; DMSO,False,80; 120,Spin-coating,Unknown,,False,0.97,20.1,0.77,15.1,0qU3mC8CmElGXXKjum0NW1js7b3H
MAPbI3,MA,Pb,I,1.57,PCBM-60 | PEIE,PEDOT:PSS,Ag | MoO3,Toluene,DMSO; GBL,False,100.0,Spin-coating,N2,0.07,False,0.98,18.6,0.74,10.4,0qXDleowefRUGW-MU69kFMhXVkQY
MAPbI3,MA,Pb,I,1.6,ITIC,Spiro-MeOTAD,Au,Unknown,DMSO; GBL,False,100.0,Spin-coating,N2,0.09,False,1.01,19.94,0.5670000000000001,11.51,0qXg4Tw09cSzTXd2wvughWWma9aV
MAPbI3,MA,Pb,I,1.6,PCBM-60 | bis-C70,PEDOT:PSS,Al,Unknown,DMF,True,75.0,Spin-coating,N2,0.12,False,0.95,17.85,0.73,12.38,0qpTiU7fUq2LYHHcMJGKC0AZAYsk
MAPbI3,MA,Pb,I,1.6,TiO2-c | TiO2-mp,Spiro-MeOTAD,Ag,Diethyl ether,DMF; DMSO,False,65; 100,Spin-coating,Unknown,0.125,False,1.118,23.4,0.755,19.8,0qubhQgH_lLSACs4o3AHYmu3KYiE
MAPbI3,MA,Pb,I,1.5,PCBM-60 | Bphen,PEDOT:PSS,Ag,Chlorobenzene,DMF,False,100.0,Spin-coating,Unknown,0.1,False,0.89,16.54,0.698,10.24,0qvwTsU-YLkojbj2HFGf-sTISqjz
FA0.9MA0.1PbBr0.3I2.7,FA; MA,Pb,Br; I,1.5,C60 | BCP,PTAA,Ag,Chlorobenzene,DMF; DMSO,True,100.0,Spin-coating,N2,0.11,False,,,,18.88,0rFgdsvQEABjGoqVm7pnj3OvuN86
MAPbI3,MA,Pb,I,1.6,SnO2-c,PTAA,Au,Unknown,DMF >> IPA,False,70.0 >> 105.0,Spin-coating >> Spin-coating,N2 >> N2,0.098,False,0.94,16.14,0.473,7.2,0rHCdDN82LorBWABcC2g7HIWcM9O
MAPbI3,MA,Pb,I,1.6,In2O3 | PCBM-60,Spiro-MeOTAD,Au,Unknown,DMF >> IPA,False,70.0 >> 70.0,Spin-coating >> CBD,N2 >> N2,0.09,False,0.98,16.21,0.496,7.88,0rJQQsUqIKs49YCpshcrbsQGjOyW
MAPbI3,MA,Pb,I,1.6,TiO2-c | TiO2-mp,Spiro-MeOTAD,Au,Chlorobenzene,DMF; DMSO,False,100.0,Spin-coating,N2,0.08,False,0.84,19.7,0.595,9.8,0rNyAcW0I3VEVBAo984SfabhtNJS
MAPbI3,MA,Pb,I,1.6,C60 | BCP,PEDOT:PSS,Al,Unknown,DMF,False,100.0,Spin-coating,N2,0.06,False,0.93,21.8,0.664,13.52,0rP0TBrliAsHiZxGa4DjIUh3Afib
MAPbI3,MA,Pb,I,1.6,TiO2-c,"9,9'-([1,2,5]thiadiazolo[3,4-c]pyridine-4,7-diylbis(4,1- phenylene))bis(N3,N3,N6,N6-tetrakis(4-methoxyphenyl)-9H-carbazole-3,6-diamine)",Ag,Unknown,DMF,False,95.0,Spin-coating,Unknown,0.1,False,1.08,21.84,0.79,18.51,0rWiEEuskkDdlLd10M7at5tTubLN
MAPbI3,MA,Pb,I,1.61,SnO2-np,Spiro-MeOTAD,Au,Diethyl ether,DMF; DMSO,False,60; 110,Spin-coating,N2,0.1,False,1.035,18.89,0.628,12.3,0rq8qqquONlCsX-qf9w3EPgPRuUU
Cs0.05FA0.79MA0.16PbBr0.51I2.49,Cs; FA; MA,Pb,Br; I,,SnO2-c,Spiro-MeOTAD,Au,Chlorobenzene,DMF; DMSO,False,100.0,Spin-coating,Unknown,0.09,False,1.05,21.8,0.767,17.5,0rwPI3zfoDuEUjHfxjG6nSwSA3Ep
MAPbI3,MA,Pb,I,1.6,TiO2-c,Spiro-MeOTAD,Au,Chlorobenzene,DMF; DMSO,False,100.0,Spin-coating,N2,0.16,False,1.17,22.98,0.768,20.65,0sRa7ya_MTjPhp2hhHh57wwoj0_t
FA0.4MA0.6PbI3,FA; MA,Pb,I,,ZnO-c | SnO2; TiO2-mp,Spiro-MeOTAD,Ag,Gas,DMF,False,100.0,Spin-coating,Unknown,0.045,False,0.988,22.76,0.7020000000000001,15.79,0sU5D4ZKCLZ9uVIu7MsAO9RHVChc
MAPbI3,MA,Pb,I,1.6,TiO2-c | TiO2-mp | ZrO2-mp,none,Carbon,Unknown,DMF; DMSO,False,65; 100,Spin-coating,Unknown,0.08,False,0.861,17.75,0.721,11.0,0sfjAeh3bBxVYPJdP8bm5Q3CAFrf
MAPbI3,MA,Pb,I,1.6,TiO2-np; Nb2O5,Spiro-MeOTAD,Au,Chlorobenzene,DMAc; NMP,False,Unknown,Spin-coating,N2,0.07,False,0.99,19.55,0.698,13.47,0srbhFdmh1uc2JA7qGO_Cvv9EXgM
MAPbI3,MA,Pb,I,1.6,none,Spiro-MeOTAD,Au,Diethyl ether,DMF; DMSO,True,25; 60; 100,Spin-coating,Unknown,0.105,False,1.102,21.76,0.7340000000000001,17.61,0st8D7vO9V_1MWYl87-lLaOk-kuK
MAPbI3,MA,Pb,I,,TiO2-c | TiO2-mp,Spiro-MeOTAD,Ag,Unknown,DMF >> Ethanol >> Ethanol,False,90; 25 >> 25 >> 90,Spin-coating >> Air brush spray >> Air brush spray,Unknown >> Air >> Air,0.09,False,0.94,18.94,0.65,11.6,0sxCwKdDo8Htt4lkgu1CTUnZlGaU
MAPbI3,MA,Pb,I,1.59,SnO2-np,Spiro-MeOTAD,Au,Toluene,DMSO; GBL,False,100,Spin-coating,N2,,False,1.06,22.6,0.68,16.02,0tWLsckMZQ0Lc00j6azOt1tK4p7o
MAPbI3,MA,Pb,I,1.6,SnO2-c,Spiro-MeOTAD,Au,Unknown,DMF >> IPA,False,25; 75 >> 135,Spin-coating >> Spin-coating,Dry air >> Dry air,0.1031,False,1.13,21.52,0.737,18.82,0tczaX4i01MVK8ZAElDE989aGnfR
MAPbI3,MA,Pb,I,1.56,TiO2-c,Spiro-MeOTAD | TS-CuPc,MoO3 | Ag,Chlorobenzene,DMF; DMSO,False,100.0,Spin-coating,N2,0.1,False,1.12,24.32,0.74,20.02,0tkE-zLnWPLqQ8ZHVe8bIucG_yCz
Cs0.05FA0.79MA0.16PbBr0.51I2.49,Cs; FA; MA,Pb,Br; I,,TiO2-c,Spiro-MeOTAD,Au,Chlorobenzene,DMF; DMSO,False,100.0,Spin-coating,Unknown,0.1,False,1.08,22.02,0.72,17.12,0tmMqhwZgHRsxabqC_a8zG979jgJ
MAPbI3,MA,Pb,I,1.6,TiO2-c,Spiro-MeOTAD,MoO3 | Ag,Chlorobenzene,DMSO; GBL,False,100.0,Spin-coating,N2,0.1,False,,,,,0tzNxPUloyi8tQoch1U_D8qTeFjN
Cs0.05FA0.81MA0.14PbBr0.45I2.55,Cs; FA; MA,Pb,Br; I,1.59,SnO2-np,Spiro-MeOTAD,Au,Chlorobenzene,DMF; DMSO,False,100.0,Spin-coating,Unknown,0.1,False,1.0,20.9,0.655,14.3,0uAc_xoei-OgHisSo212dDsWDRr5
Cs0.05FA0.85MA0.15PbBr0.45I2.55,Cs; FA; MA,Pb,Br; I,,TiO2-c,Spiro-MeOTAD,Au,Chlorobenzene,DMF; DMSO,False,100,Spin-coating,Ar,0.1,False,1.15,23.33,0.775,20.78,0uCESdc4GsI__PEnORTxZLSclhZU
MAPbI3,MA,Pb,I,1.5,TiO2-c | TiO2-mp,Spiro-MeOTAD,Au,Chlorobenzene,DMF; DMSO,False,100.0,Spin-coating,N2,0.16,False,1.1,22.3,0.7709999999999999,18.9,0uL64oXz9siMVQZNFnrkDZqFR1sb
MAPbI3,MA,Pb,I,1.62,PCBM-60 | ZnO-np,NiO-c,IZTO,Toluene,DMF; DMSO,False,100,Spin-coating,N2,,False,0.993,15.77,0.4579999999999999,7.18,0uRKHyd1-0U6HB1fxQvwEu-S55CP
MAPb1.0I3,MA,Pb,I,1.6,none,Carbon-nt; P3HT | PEDOT:PSS,Carbon-nt; PCBM-60,Diethyl ether,DMF; DMSO,False,65; 100,Spin-coating,Unknown,0.1,False,0.8,15.9,0.57,7.32,0ueWb7-bqt4tWt2drRID04IHu56i
MAPbI3,MA,Pb,I,1.6,TiO2-c | TiO2-mp,none,Au,Unknown,DMF >> IPA,False,90 >> 90,Spin-coating >> CBD,Unknown,0.08,False,0.905,17.8,0.65,10.49,0vKWEuGVz-FIEAekI0rKEBqv0xv7
CsPbI3,Cs,Pb,I,1.8,SnO2-np,Spiro-MeOTAD,Ag,Unknown,Octane,False,Unknown,Spin-coating >> Dipp-coating,Unknown,,False,1.1,15.84,0.64,11.31,0vj31xFms60-0CE-lJdUrwJKgeDJ
MAPbI3,MA,Pb,I,1.6,TiO2-c | TiO2-mp,none,Carbon,Diethyl ether,DMF; DMSO,False,100.0,Spin-coating,N2,0.09,False,0.956,19.96,0.627,11.96,0vx4s1bSWbWFDvYEKAW8S2YHQSEp
MAPbI3,MA,Pb,I,1.6,C60-N,PEDOT:PSS,Al,Unknown,DMF,False,90,Spin-coating,N2,0.0725,False,1.02,21.24,0.764,16.6,0w-JFCg8yxH8zdU6v1pXUTQdewhR
MAPbI3,MA,Pb,I,1.6,PCBM-60 | Bphen,PEDOT:PSS,Ag,Unknown,DMF,False,100,Spin-coating,N2,0.1,False,0.89,21.86,0.64,12.5,0w-k7CjJ275cnh7Lf9pLNlke9uDz
(PEA)2MA5Pb6I19,(PEA); MA,Pb,I,,TiO2-c,Spiro-MeOTAD,Au,Unknown,DMF,False,100.0,Spin-coating,Unknown,0.049,False,1.15,18.23,0.44,9.22,0wEeOu1FyrMYO2rB_g5p9dm1CkaW
MAPb1.0I3,MA,Pb,I,1.55,PCBM-70 | ZnO-np,PEDOT:PSS,Al,Unknown,DMF; Furfural,False,120,Spin-coating,N2,0.09,False,0.9,14.2,0.73,9.8,0wIRkGIZcpiaKLIWq0C9fauhzgdI
MAPbI3,MA,Pb,I,1.6,TiO2-c | TiO2-mp,Spiro-MeOTAD,Ag,Diethyl ether,DMF; DMSO,False,65; 100,Spin-coating,Unknown,0.125,False,1.079,22.87,0.625,15.11,0wIzE7L4hT-ImenHg72dGyZTevTB
MAPbI3,MA,Pb,I,1.59,SnO2-c,Spiro-MeOTAD,Au,Unknown,DMF >> IPA,False,Unknown >> 150.0,Spin-coating >> Spin-coating,N2 >> N2,0.075,False,1.09,22.93,0.726,18.17,0wScqAEvl-Yl7zvc1cqqkaiPwvAP
MAPbI3,MA,Pb,I,1.6,TiO2-nw,Spiro-MeOTAD,Ag,Unknown,DMF,False,105.0,Spin-coating,Air >> N2,0.09,False,0.813,18.7,0.64,9.67,0wgJKjlsPTyDiqidnJy6SYF0aFBN
MAPbI3,MA,Pb,I,1.5,PCBM-60,NiO-c,Al,Unknown,DMF >> IPA,False,70.0 >> 100.0,Spin-coating >> Spin-coating,N2 >> N2,0.1,False,0.99,19.5,0.7659999999999999,14.8,0wuhb-WOliVqLVtJ5H5s2ChCB9NF
FA0.85MA0.15PbBr0.45I2.55,FA; MA,Pb,Br; I,,TiO2-c | TiO2-mp,Spiro-MeOTAD,Au,Chlorobenzene,DMF; DMSO,False,100.0,Spin-coating,Unknown,0.1,False,1.07,23.76,0.8,20.31,0wvEidMKqQNHhohkKGwMC0j8DmJU
MAPbI3,MA,Pb,I,1.5,SnO2-c | C60-SAM,Spiro-MeOTAD,Au,Ethyl ether,DMF; DMSO,False,65; 100,Spin-coating,N2,0.08,False,1.08,21.43,0.765,17.73,0xDn6CFP9MuBI5P7uxEVdOTeDRna
MAPbI3,MA,Pb,I,1.62,TiO2-c,Spiro-MeOTAD | MoO3,Ag,Chlorobenzene,Unknown,False,100,Spin-coating,N2,,False,1.07,21.93,0.74,17.36,0xFCe4cpRNjWYYifagFjft0xxXjK
MAPbI3,MA,Pb,I,1.6,TiO2-c | TiO2-mp,Spiro-MeOTAD,Au,Diethyl ether,DMF,False,65; 100,Spin-coating,Unknown,0.125,False,1.04,21.0,0.75,16.4,0xGLRSpfW-H7fW6w7T8CNW3k6UvN
Cs0.05FA0.81MA0.14PbBr0.45I2.55,Cs; FA; MA,Pb,Br; I,1.6,SnO2-c,Spiro-MeOTAD,Au,Chlorobenzene,DMF; DMSO,False,100.0,Spin-coating,N2,0.12,False,1.071,22.38,0.7340000000000001,17.6,0xP-41DAX3Gj8K7ZxdboCkOf48Dk
Cs0.1FA0.75MA0.15PbBr0.51I2.49,Cs; FA; MA,Pb,Br; I,,TiO2-c | TiO2-mp,Spiro-MeOTAD,Au,Chlorobenzene,DMF; DMSO,False,100.0,Spin-coating,Unknown,0.06,False,1.14,21.25,0.78,18.9,0xX0pl808DNEBhbZ2S0iYqXqOv8b
CsPbI3,Cs,Pb,I,,TiO2-c,PTAA,Au,Unknown,DMF; DMSO,False,150.0,Spin-coating,Air,0.1,False,1.08,17.77,0.7090000000000001,13.72,0xc8sl_j_VoonLaWBzCvT528DIAQ
MAPbI3,MA,Pb,I,1.59,TiO2-c | PCBM-60,P3HT,MoO3 | Ag,Unknown,DMF >> IPA,False,70.0 >> 100.0,Spin-coating >> Spin-coating,Unknown,0.1,False,0.92,25.23,0.5489999999999999,12.74,0xd_-fIZpZrbKvYhmOz9zSRIK2u7
MAPbI3,MA,Pb,I,1.6,PCBM-60 | TIPD,PEDOT:PSS,Al,Unknown,DMF,False,100.0,Spin-coating,Unknown,0.04,False,0.92,22.5,0.71,14.8,0xez-7Rp0i3hlwqBOW00U4TMaE8y
MAPbI3,MA,Pb,I,,B2F | C60 | BCP,P3CT,Ag,Chlorobenzene,DMF; DMSO,False,60; 80,Spin-coating,N2,0.06,False,1.051,20.22,0.769,16.34,0xkyrOh6uWgvH6Oy2Jav4HbvTHPX
MAPbI3,MA,Pb,I,1.586,PCBM-60,NiO-c,Ag,Chlorobenzene,DMF; DMSO,False,100,Spin-coating,Air,0.1,False,1.03,22.26,0.713,16.62,0xrgg9Cq5VZFoaVNCNAMnSlpo1HZ
MAPbI3,MA,Pb,I,1.6,C60,NiO-c,Ag,Chlorobenzene,DMSO; GBL,False,100.0,Spin-coating,Unknown,0.12,False,,,,,0xruoCwP6Fbyno6dvsZzlZrqH0gl
MAPbI3,MA,Pb,I,1.6,C60,Spiro-MeOTAD,Ag,Toluene,DMF; DMSO,False,100.0,Spin-coating,Unknown,0.1,False,0.929,21.58,0.392,7.8,0xuIq4vhOJ8xuPNgADkPrpih8qzG
CsPbBr2I,Cs,Pb,Br; I,,TiO2-c,Spiro-MeOTAD,Au,Unknown,DMSO,False,250.0,Spin-coating,Unknown,0.09,False,1.13,10.87,0.68,8.42,0xviINUXi9KkTClOeRXYtcWDCQFM
MAPbBr0.045I2.955,MA,Pb,Br; I,,PCBM-60 | BCP,PEDOT:PSS,Ag,Unknown,DMF,False,80.0,Spin-coating,N2,0.09,False,0.97,22.5,0.8,17.6,0yT0Fw3JsR2df4riJxhsWK-k88-n
MAPbI3,MA,Pb,I,1.6,TiO2-c | TiO2-mp,Spiro-MeOTAD,Au,Unknown,DMF >> none,False,70.0 >> 70.0,Spin-coating >> Gas reaction,N2 >> Air; MAI,0.1,False,1.023,17.6,0.59,10.7,0yWxp65kyqXsFMuXVkbG6Fc-ZP3n
MAPbI3,MA,Pb,I,1.6,PCBM-60 | BCP,PEDOT:PSS,Ag,Toluene,DMF; DMSO,False,100.0,Spin-coating,Unknown,0.1,False,0.92,18.96,0.79,13.82,0ydnwSRwStOWShtZVdvHd1ljf9eL
MAPbI3,MA,Pb,I,1.6,TiO2-c | TiO2-mp | ZrO2-mp,none,Carbon,Unknown,DMF,False,100.0,Spin-coating,Unknown,0.1,False,0.86,19.94,0.416,7.11,0yeIwBJDH697324AU11kuQo6BR7i
MAPbI3,MA,Pb,I,1.7,C60 | BCP,MoO3 | TPTPA,Al,Unknown,none,False,85.0,Co-evaporation,Vacuum,0.2,False,0.93,16.1,0.74,11.1,0yk-Lv_z1da3sgLXrkglxcvo60JY
MAPbI3,MA,Pb,I,1.6,TiO2-c | TiO2-mp,Spiro-MeOTAD,Ag,Unknown,DMF; DMSO >> IPA,False,Unknown >> 150.0,Spin-coating >> Spin-coating,N2 >> N2,0.1,False,0.96,14.35,0.614,8.51,0ymM-pEN1l4jWNKxD6V6uRbQ8iA-
FA0.5MA0.5PbSnI3,FA; MA,Pb; Sn,I,,C60 | BCP,PEDOT:PSS,Ag,Diethyl ether,DMF; DMSO,False,100.0,Spin-coating,N2,0.06,False,0.75,28.54,0.76,16.34,0ysisWNQlwI9rhD3HTs6OyBQ_p3J
MAPbI3,MA,Pb,I,1.6,Ca | C60,TPTPA | TPTPA; MoO3,MoO3 | Ag,Unknown,none >> none,False,Unknown,Evaporation >> Evaporation,Vacuum >> Vacuum,0.1,False,1.07,22.19,0.615,14.6,0yuF-kwaTJKerLEQZWqxvPQujfiG
Cs0.1MA0.9PbBr1.2I1.8,Cs; MA,Pb,Br; I,1.82,C60 | bis-C60,NiO-c,Ag,Toluene,DMSO; GBL,False,100.0,Spin-coating,N2,0.14,False,1.2,15.1,0.69,12.8,0z4PZCgPKHPi8LjMpKzXGlvxbl0M
MAPbI3,MA,Pb,I,1.6,PCBM-60; PMMA,PEDOT:PSS,Au,Unknown,DMF,False,90.0,Spin-coating,N2,0.04,False,1.0,17.4,0.7090000000000001,12.3,0z8_kv5ehsYdOBkQ5J6xe5PjtNFc
MAPbI3,MA,Pb,I,1.6,TiO2-c,Spiro-MeOTAD,Ag,Diethyl ether,DMF; DMSO,False,100.0,Spin-coating,Unknown,0.052,False,1.03,23.14,0.7490000000000001,17.93,0z8wJGKoBqDSo4yJsKH28l72zNTD
FA0.3MA0.7PbBr0.48I2.52,FA; MA,Pb,Br; I,,PCBM-60,Spiro-MeOTAD,Ag,Chlorobenzene,DMSO; GBL,False,100.0,Spin-coating,N2,0.075,False,1.05,21.83,0.479,11.0,0zCahS_4d5mVgIxk62y9MyXyG6_u
MAPbI3,MA,Pb,I,1.6,PCBM-60,NiO,Ag,Chlorobenzene,DMF,False,100,Spin-coating,Unknown,0.1,False,0.96,17.9,0.62,10.5,0zDmY60c_fXrZSCOu2gU7BMeysRe
MAPbI3,MA,Pb,I,1.6,Ca | C60,TPTPA | MoO3,Ag,Unknown,none >> none,False,Unknown,Evaporation >> Evaporation,Vacuum >> Vacuum,0.1,False,1.02,22.6,0.545,12.6,0zG019x8LKxJ19DsMKeU2NzJeKu0
MAPbI3,MA,Pb,I,1.6,PCBM-60 | BCP,NiMgLiO,Ag,Toluene,DMSO; GBL,False,100.0,Spin-coating,Unknown,0.09,False,1.073,21.08,0.6459999999999999,14.6,0zLLI28GWtFJw6AtE72RHF95KlKh
MAPbI3,MA,Pb,I,1.6,TiO2-c,Spiro-MeOTAD,Au,Unknown,DMF >> IPA,True,90.0 >> 110.0,Spin-coating >> Spin-coating,Air >> Air,0.09,False,1.0659999999999998,21.113000000000003,0.698,15.55,0zdxDCF3_poHiheNB8W2OjK7YlZX
Cs0.05FA0.79MA0.16PbBr0.51I2.49,Cs; FA; MA,Pb,Br; I,,C60 | BCP,PTAA,Cu,Ethyl acetate,DMF; DMSO,False,100.0,Spin-coating,N2,0.16,False,1.125,21.5,0.7929999999999999,18.9,0zoT-8RUbiDt5d8DQinLIFRmo2sc
MAPbI3,MA,Pb,I,1.6,TiO2-c | TiO2-mp,Spiro-MeOTAD,Au,Unknown,DMF >> none,False,120.0 >> 150.0,Spin-coating >> Gas reaction,N2 >> MAI,0.1,True,0.92,17.2,0.635,10.0,0ztMpI9hr_uql5z7GPMrPXSciAOJ
MAPbI3,MA,Pb,I,1.6,TiO2-c | CdS,Spiro-MeOTAD,Ag,Unknown,DMF >> none,False,100 >> 150,Spin-coating >> Gas reaction,Unknown,0.12,False,1.05,20.62,0.497,10.84,1-2OrKU4X9vOMC12RVcSJ5FGsk2Q
MAPbI3,MA,Pb,I,1.6,TiO2-c | TiO2-mp,Spiro-MeOTAD,Au,Unknown,DMF >> IPA,False,Unknown >> Unknown,Spin-coating >> CBD,Unknown,0.12,False,1.01,17.2,0.72,12.4,1-3649ly9bVlPLpxL-oGRAkS8nTN
MAPbI3,MA,Pb,I,1.6,PCBM-60,PEDOT:PSS,Ag,Toluene,DMF; DMSO,False,100,Spin-coating,Unknown,0.096,False,0.9,19.7,0.68,12.1,1-5tU36LadliGpNGA0EV429m0EDA
CsPbBr3,Cs,Pb,Br,,TiO2-np,Spiro-MeOTAD,Au,Unknown,DMF >> Methanol,False,90; 250 >> 250,Spin-coating >> CBD,Air >> Air,0.12,False,1.375,7.76,0.7929999999999999,8.03,1-ErOAUI_ZjjQF2x6fh-hOD4Gv2L
MAPbI3,MA,Pb,I,1.6,PCBM-60,PTAA,Al,Unknown,DMF; DMSO >> IPA,False,Unknown >> 100,Spin-coating >> Spin-coating,N2 >> N2,0.1,False,1.04,21.68,0.75,17.5,1-KCfMh8FuABVLU6d5Za3Za8fZ_f
FA0.85MA0.15PbBr0.45I2.55,FA; MA,Pb,Br; I,,TiO2-c | TiO2-mp,Spiro-MeOTAD,Au,Chlorobenzene,DMF; DMSO,False,100.0,Spin-coating,N2,0.16,False,1.12,23.4,0.74,19.5,1-Pyx33FyH2Y1v7XpznQxoiRRCQ7
MAPbI3,MA,Pb,I,1.6,TiO2-c,PTAA,Au,Unknown,DMF; HI,False,100.0,Spin-coating,Unknown,0.096,False,1.09,20.57,0.7659999999999999,17.17,1-cBwLad6upM6jYodlQTFQ4fxqRm
FA0.85MA0.15PbBr0.45I2.55,FA; MA,Pb,Br; I,,SnO2-np,Spiro-MeOTAD,Au,Ethyl acetate,DMF; DMSO,False,120.0,Spin-coating,Unknown,0.16,False,1.096,21.57,0.7390000000000001,17.46,1-ebMPlCPsqrz7pQX_GgC_TjXHXI
MAPbI3,MA,Pb,I,1.6,TiO2-c | TiO2-mp,Spiro-MeOTAD,Au,Unknown,DMF >> IPA,False,Unknown >> 70.0,Spin-coating >> CBD,Unknown,0.1,False,1.03,20.93,0.71,15.34,1-glJeXvWahYiNNdWbRLtuASOWnw
MAPbI3,MA,Pb,I,1.6,TiO2-c | TiO2-mp | ZIF-8-40,Spiro-MeOTAD,Au,Chlorobenzene,DMSO,False,90.0,Spin-coating,Ar,0.1,False,1.0,20.58,0.69,14.2,10EWSOKcxhStOEwbvKNEqlvrqQu4
MAPbI3,MA,Pb,I,1.63,PCBM-60,NiO-c,AgAl,Chlorobenzene,DMSO; GBL,False,100,Spin-coating,N2,,False,1.052,22.98,0.6829999999999999,16.54,10NdCq_5z5jqypMnIizAgrqZtUdL
MAPbBrI2,MA,Pb,Br; I,1.8,PCBM-60 | BCP,NiO-c,Ag,Chlorobenzene,DMF >> IPA,False,100.0 >> Unknown,Spin-coating >> Spin-coating,N2 >> N2,0.1,False,,,,,10S_Jpii5RDC0J6m7HTELuKg8j6W
Cs0.05FA0.81MA0.14PbBr0.45I2.55,Cs; FA; MA,Pb,Br; I,,TiO2-c,Spiro-MeOTAD,Au,Chlorobenzene,DMF; DMSO,False,100.0,Spin-coating,Unknown,0.16,False,1.07,23.34,0.742,16.88,10b-jUcNeoAN8iDsl3Ftp3OpyHgA
Cs0.03FA0.945MA0.025PbBr0.075I2.925,Cs; FA; MA,Pb,Br; I,1.56,SnO2-np,Spiro-MeOTAD,Ag,Unknown,DMF; DMSO >> IPA,False,70.0 >> 150.0,Spin-coating >> Spin-coating,N2 >> Air,0.09,False,1.04,22.6,0.7140000000000001,16.74,10c0nhyXNNsrH9veJixsSybu8TwX
CsPb1.0Br1.5I1.5,Cs,Pb,Br; I,,TiO2-c | TiO2-mp,PTAA,Au,Chlorobenzene,DMF; DMSO,False,Unknown,Spin-coating,Air,0.1,False,1.2819999999999998,11.0,0.65,9.1,10mTFckJErxwZ5UQ9k5DuWNqHKbe
MAPbI3,MA,Pb,I,1.6,TiO2-c | TiO2-np,Spiro-MeOTAD,Au,Unknown,DMF >> IPA,False,100.0 >> 100.0,Spin-coating >> Spin-coating,Unknown,0.318,False,1.06,21.3,0.76,17.3,10vS7gcpn32VHYc81631lD5HMxee
MAPbI3,MA,Pb,I,1.6,PCBM-60 | Rhodamine 101 | LiF,PEDOT:PSS,Ag,Toluene,DMSO; GBL,False,25; 100,Spin-coating,N2,0.11,False,0.95,19.0,0.7340000000000001,13.2,10x7ggxGeUBN4y5M-_hi7KzauTZl
MAPbI3,MA,Pb,I,1.6,TiO2-c | TiO2-mp,Spiro-MeOTAD,Au,Unknown,DMF,False,95; 120,Spin-coating,N2,0.12,False,0.8059999999999999,17.1,0.71,9.8,11G3Zlh8FmW3c3octywRhlrGBr14
MAPbI3,MA,Pb,I,1.6,PCBM-60 | AZO,PEDOT:PSS,Al,Unknown,DMF,False,100.0,Doctor blading,N2,1.1,False,0.85,15.9,0.66,8.82,11bDzPyRThGUgTz2aEeaV9kzG3NP
MAPbI3,MA,Pb,I,1.6,TiO2-c | TiO2-mp,Spiro-MeOTAD,Ag,Unknown,DMF; DMSO >> IPA,False,Unknown >> 150.0,Spin-coating >> Spin-coating,Unknown,0.1,False,1.01,18.8,0.722,13.8,11i8mJ0GFZy8YTUeYjPYQVeewwEo
BA2MA3Pb4I13,BA; MA,Pb,I,1.6,PCBM-60 | PEIE,PEDOT:PSS,Ag,Unknown,DMF,False,50; 100,Dropcasting,Air,0.1,False,1.14,18.8,0.69,14.8,11tnlFWHap0JjFRcK7d8FY8tvC4H
MAPbI3,MA,Pb,I,1.6,TiO2-c | Dimethylbiguanide,Spiro-MeOTAD,Au,Toluene,DMF; DMSO,False,100.0,Spin-coating,N2,0.1,False,1.08,23.61,0.736,18.79,120snnp72oWeGvE__qSPVZ9BdlU6
MAPbI3,MA,Pb,I,1.6,TiO2-c | TiO2-mp,Spiro-MeOTAD,Au,Unknown,DMF >> IPA,False,Unknown >> 100,Spin-coating >> Spin-coating,Unknown,0.1,False,1.02,25.4,0.602,15.6,1210g5RkuFQ3kDVyyM4rMU3ViZom
MAPbI3,MA,Pb,I,1.6,TiO2-c,Spiro-MeOTAD,Au,Unknown,DMF; DMSO,False,100.0,Spin-coating,N2,0.16,False,1.01,21.8,0.73,16.06,12PRR-CSZNWYiugcdCOaUPXtWQG7
MAPbI3,MA,Pb,I,1.6,TiO2-c | TiO2-nw,Spiro-MeOTAD,Au,Unknown,DMF,False,110.0,Spin-coating,Ar,0.1,False,0.82,20.5,0.65,10.9,12PzjSj1XMxDXIkSxeFk-a4aZ3nL
MAPbI3,MA,Pb,I,1.62,TiO2-c | TiO2-mp,Spiro-MeOTAD,Ag,Chlorobenzene,DMF,False,100.0,Spin-coating,Air,0.07,False,0.997,23.35,0.575,13.43,12ypv_ljP-NqVKP_4pyvgCcwNEfa
MAPbI3,MA,Pb,I,1.6,TiO2-c | TiO2-mp,Spiro-MeOTAD,Au,Toluene,DMF; DMSO,False,100.0,Spin-coating,Unknown,0.1,False,1.0,22.56,0.725,16.48,13D8v5e5uBBDCdUkijt3MBOl8CBq
FA0.85MA0.15PbBr0.45I2.55,FA; MA,Pb,Br; I,,TiO2-c | TiO2-mp,Spiro-MeOTAD,Au,Chlorobenzene,DMF; DMSO,False,105.0,Spin-coating,Dry air,0.09,False,1.02,20.43,0.67,14.05,13EF5jOepemGxQhRzTTB3mtSmMDD
FA0.81MA0.15PbBr0.45I2.55,FA; MA,Pb,Br; I,,PCBM-60 | C60 | BCP,PTAA,Cu,Unknown,DMF; DMSO >> IPA,False,105.0 >> 105,Spin-coating >> Spin-coating,N2 >> N2,0.07,False,1.2,22.31,0.77,20.61,13PdjWwXockoEu0upmIdaRT-aPOO
CsPbI3,Cs,Pb,I,,SnO2-np | ZnO-np,Spiro-MeOTAD,MoO3 | Ag,Unknown,DMF; DMSO,False,350.0,Spin-coating,N2,0.1,False,1.06,18.75,0.759,15.12,13ZU3MwsPMUVJfx06OvMF4LXBjiY
FA0.85MA0.15PbBr0.45I2.55,FA; MA,Pb,Br; I,1.47,TiO2-c,PCPD2FBT:BCF,PEDOT:PSS | ITO | SLG,Unknown,DMF; DMSO >> IPA,False,Unknown >> 150.0,Spin-coating >> Spin-coating,Unknown,1.0,False,1.08,20.5,0.768,17.0,13eU7GjCBMQvNkyrNqYUFsr7XCVZ
Cs0.17FA0.83Pb0.99999Sn0.00001I3,Cs; FA,Pb; Sn,I,1.51,PCBM-60 | BCP,PTAA | PFN,Ag,Anisole >> N2,DMF; DMSO,False,120,Spin-coating,N2,0.0919,False,0.96,20.4,0.7040000000000001,14.4,13jTkLKK2JhIGOIe5yFtLi1s67Fp
MAPbI3,MA,Pb,I,1.6,TiO2-c | TiO2-mp,FT55,Au,Toluene,DMSO,False,100.0,Spin-coating,N2,0.04,False,0.818,20.2,0.462,7.65,140xYVctXuz5Uy6R5oQ4CNis9eV7
Cs0.05FA0.79MA0.16PbBr0.51I2.49,Cs; FA; MA,Pb,Br; I,,TiO2-c | TiO2-mp,Spiro-MeOTAD,Au,Chlorobenzene,DMF; DMSO,False,100.0,Spin-coating,Unknown,0.2,False,0.775,25.8,0.63,21.7,147mQeg6Kncpj34CEKRMb-d--_p7
MAPbI3,MA,Pb,I,1.6,PCBM-60 | ZnO-np,PEDOT:PSS,Ag,Chlorobenzene,DMF,False,110.0,Spin-coating,N2,0.1,False,0.94,18.79,0.736,12.2,148aWoBjSXBOCKGO2aYr_3nuGzMB
FA0.95MA0.05PbBr0.15I2.85,FA; MA,Pb,Br; I,,TiO2-c | TiO2-mp,PTAA,Au,Unknown,DMF; DMSO >> IPA,False,Unknown >> 100.0; 150,Spin-coating >> Spin-coating,Unknown,1.0,False,1.1,24.7,0.723,19.7,14CLiYU043l4zmYPFmGtY1Aej8-d
MAPbI3,MA,Pb,I,1.6,TiO2-c | TiO2-mp,"cyclopenta[2,1-b; 3,4-b′]dithiophene",MoO3 | ITO,Unknown,DMSO; GBL,False,80.0,Spin-coating,N2,0.16,False,1.02,21.23,0.6829999999999999,14.72,14GrpJaYh4L_jgbDHEs-Z2URKgsG
FAPbBr0.15I2.85,FA,Pb,Br; I,,PCBM-60,PEDOT:PSS,Al,Unknown,DMF; DMSO >> IPA,False,Unknown >> 150,Spin-coating >> Spin-coating,Air >> Air,0.16,False,0.98,20.24,0.597,11.9,14Q97K1vbbdUhJIWnaFRGfipp-F_
MAPbI3,MA,Pb,I,1.6,WOx,Spiro-MeOTAD,Ag,Unknown,DMF,False,100,Spin-coating,N2,0.09,False,0.9,20.11,0.68,12.35,14V5ocv-HvEkEuMsxQby3APYAi1a
MAPbI3,MA,Pb,I,1.6,TiO2-c,Spiro-MeOTAD,Ag,Unknown,DMF >> IPA,False,Unknown >> 100.0,Spin-coating >> Spin-coating,N2 >> N2,0.065,False,,,,,14WA3ogRChg5ZNJzBuvtis5nE8QO
Cs0.125FA0.875PbBr0.375I2.625,Cs; FA,Pb,Br; I,,TiO2-c | TiO2-mp,Spiro-MeOTAD,Au,Diethyl ether,DMF; DMSO,False,140.0,Spin-coating,Unknown,0.125,False,1.115,22.486,0.7809999999999999,19.59,14dyGixAWoqgznvgahNt4KdVKvRc
Cs0.05FA0.8075MA0.1425PbBr0.45I2.55,Cs; FA; MA,Pb,Br; I,,TiO2-c,CuPc,Carbon,Chlorobenzene,DMF; DMSO,False,100.0,Spin-coating,N2,0.1,False,0.998,20.89,0.65,13.08,14nvqWr5i-8mXHCkRWsmhRdS4wrE
CsFAMAPbBrI,Cs; FA; MA,Pb,Br; I,,TiO2-c,Spiro-MeOTAD,Au,Chlorobenzene,DMF; DMSO,False,100,Spin-coating,Unknown,0.16,False,1.04,17.82,0.7,12.95,14o88MR4aY-CS6bufVE4Ho7yiLk7
MAPbI3,MA,Pb,I,1.6,PCBM-60,NiO-c,Ag,Toluene,DMSO; GBL,False,100.0,Spin-coating,Ar,0.14,False,1.03,16.18,0.56,9.26,14xMIdzG1MQsdnWP1c1Jo6GvpiJC
FA0.9MA0.1PbI3,FA; MA,Pb,I,,SnO2-np,Spiro-MeOTAD,Ag,Unknown,DMF; DMSO | IPA >> IPA,False,60,Spin-coating | Spin-coating >> IPA washing | Spin-coating >> IPA washing,N2 | N2 | N2,,False,1.155,22.281,0.75,19.3,150z2LwxI7tC7lQDMzW_uUjm80Vv
MAPbI3,MA,Pb,I,,PCBM-60 | BCP,PTAA,Ag,Unknown,Unknown,False,80,Spin-coating,N2,0.04,False,0.96,19.34,0.718,13.7,15FhcUesXnrvlG7ayH_2ZOSUPVt1
Cs0.05FA0.81MA0.14PbBr0.45I2.55,Cs; FA; MA,Pb,Br; I,,TiO2-c | TiO2-mp,asy-PBTBDT,Au,Chlorobenzene,DMF; DMSO,False,100.0,Spin-coating,N2,0.09,False,1.07,22.0,0.7,16.3,15IrwIZvchv3t6Euotu21vnVRnKe
MAPbI3,MA,Pb,I,1.6,TiO2-c,Spiro-MeOTAD,Ag,Unknown,DMF >> none,False,Unknown >> 100.0,Spin-coating >> Gas reaction,Methylamin; N2 >> Methylamin; N2,0.1,False,1.16,17.07,0.73,14.0,15PYplmGcdgKRyu4YJG_g5pZ7rwb
Cs0.05FA0.79MA0.16PbBr0.51I2.49,Cs; FA; MA,Pb,Br; I,,TiO2-c | TiO2-mp,Spiro-MeOTAD,Au,Chlorobenzene,DMF; DMSO,False,120.0,Spin-coating,Unknown,0.1,False,1.04,25.16,0.76,19.62,15UpPK2xMPqFFRH8wxkTBP7ndvKi
MAPbI3,MA,Pb,I,1.6,TiO2-c | TiO2-mp,Spiro-MeOTAD,Carbon,Unknown,DMF >> IPA,False,70.0 >> 100.0,Spin-coating >> CBD,N2 >> N2,0.09,False,0.906,18.98,0.51,8.73,15dJzKE4c_PAGYd115CnXMgNw3_U
MAPbI3,MA,Pb,I,1.63,TiO2-c | TiO2-mp,none,Carbon,Unknown,DMF >> IPA,False,100 >> 100,Spin-coating >> CBD,Air >> Air,,False,0.856,19.83,0.573,9.72,15f7EwboChzG2V4ZdUn-uDFmTbGV
Cs0.05FA0.81MA0.14PbBr0.45I2.55,Cs; FA; MA,Pb,Br; I,,TiO2-c,Spiro-MeOTAD,Au,Chlorobenzene,DMF; DMSO,False,100.0,Spin-coating,N2,0.049,False,1.16,21.9,0.78,19.7,15v4GKws1-8hUu61habWIo435Xzp
Cs0.1FA0.75MA0.15PbBr0.45I2.55,Cs; FA; MA,Pb,Br; I,,C60 | BCP,NiO-c,Au,Vacuum,DMF; DMSO; GBL,False,100.0,Inkjet printing,Air,0.1,False,1.07,20.4,0.68,15.0,161j1yzapGgI2Ub0Vef5zb0ADbpu
Cs0.05FA0.79MA0.16PbBr1.2I2.6,Cs; FA; MA,Pb,Br; I,1.71,ICBA-tran3 | C60 | BCP,PTAA,Cu,Toluene,DMF; DMSO,False,70; 100,Spin-coating,Unknown,0.075,False,,,,,16DMVst4-dQ13prEK0JmANHLpbaG
MAPbI3,MA,Pb,I,1.6,TiO2-c,Spiro-MeOTAD,Ag,Diethyl ether,GBL; NMP,False,150.0,Spin-coating,Unknown,0.6,False,1.09,21.6,0.6859999999999999,16.1,16NlzdNZlKxFGnOQJy-X5EZ84Yz0
MAPbI3,MA,Pb,I,1.6,TiO2-c | TiO2-mp,Spiro-MeOTAD,Au,Chlorobenzene,DMF; DMSO,False,100.0,Spin-coating,Air,0.09,False,1.05,21.74,0.748,17.04,16PYdGAnhj4VwgDzOrUOCgW55nNd
Cs0.05FA0.79MA0.16PbBr0.51I2.49,Cs; FA; MA,Pb,Br; I,1.63,TiO2-c | TiO2-mp,Spiro-MeOTAD,Au,Chlorobenzene,DMF; DMSO,False,100.0,Spin-coating,N2,0.126,False,1.04,22.0,0.74,17.1,16m9il3SCs13NsXC03J1OcOIjzZ7
FA0.3MA0.7PbI3,FA; MA,Pb,I,1.57,SnO2-np,Spiro-MeOTAD,Ag,Ethyl acetate,DMF; DMSO,False,60; 100,Spin-coating,N2,0.045,False,1.06,23.32,0.758,18.79,16xqbZzp2yjUSoK5_2QL3kS9FoM-
FAPbI3,FA,Pb,I,1.5,TiO2-c,Spiro-MeOTAD,Ag,Unknown,DMF,False,175.0,Spin-coating,N2,0.12,False,1.02,20.9,0.5920000000000001,12.5,176gvGZvj3SCwMn2LKox12iHts5I
MAPbI3,MA,Pb,I,1.55,PCBM-60,PEDOT:PSS,Al,Unknown,DMF >> IPA,False,70.0 >> 130.0,Spin-coating >> Spin-coating,N2 >> Air,0.1,False,0.94,20.5,0.73,14.1,178fMfvgKtuYD4P5l6HulR7NLR03
MAPbI3,MA,Pb,I,1.6,ZnO-c | ZnO-nw,Spiro-MeOTAD,Ag,Chlorobenzene,DMF,False,70,Spin-coating,Unknown,0.09,False,1.07,18.04,0.5589999999999999,10.79,17M0SkyxRv9kA3RUO9IWr4bk2Vqy
MAPbI3,MA,Pb,I,1.6,TiO2-c,Spiro-MeOTAD,Au,Chlorobenzene,Unknown,False,25.0; 100.0,Spin-coating,N2 >> Air,0.09,False,1.06,20.44,0.74,16.02,17PgsMnQQYh_9xnWTioovNjSx1Ue
BA2MA3Pb4I13,BA; MA,Pb,I,1.6,PCBM-60 | PEIE,PEDOT:PSS,Ag,Unknown,DMF,False,50; 100,Slot-die coating,Air,0.1,False,1.06,16.6,0.7090000000000001,12.5,17SJ0j19dwWof1cKwbsT8ajD_8C4
MAPbI3,MA,Pb,I,1.6,SnO2-np,PTAA,Ag,Chlorobenzene,DMF; DMSO,False,65.0,Spin-coating,N2,0.1,False,,,,,17WReZn5zXLCg9Gsv4c-tQ1FYnKk
