Repository: GouravSidana/firstML

# firstML
My first Machine Learning Project

File: filtered_perovskite.csv (part 6 of 155)
Formula,A_ion,B_ion,X_ion,Bandgap,ETL,HTL,Backcontact,Antisolvent,Solvent,Solv_annel,Anneal_temp,Dep_procedure,Synth_atm,Cell_area,Is_module,Voc,Jsc,FF,PCE,entry_id
Cs0.05FA0.81MA0.14PbBr0.43I2.57,Cs; FA; MA,Pb,Br; I,,TiO2-c | TiO2-mp,Spiro-MeOTAD,Ag,Anisole,DMF; DMSO,False,150.0,Spin-coating,Unknown,0.14,False,1.152,21.88,0.746,18.8,17diNIXTWnhk3VGodd39GksKatYJ
MAPbI3,MA,Pb,I,1.6,TiO2-c | TiO2-mp,none,Carbon,Unknown,DMF >> IPA,False,Unknown >> 100,Spin-coating >> CBD,Air >> Air,0.1,False,0.999,19.13,0.629,12.78,17mW1biCTo3gk5wLjpTRmMjKv8eR
MAPbI3,MA,Pb,I,1.6,TiO2-c | TiO2-mp,Spiro-MeOTAD,Au,Unknown,DMF >> none,False,110.0 >> 70.0,Spin-coating >> Gas reaction,Air >> Air; MACl,0.1,False,0.92,15.42,0.68,9.61,17x7Yo0PKLK_oLhCP0XP0oOTW-DM
MAPbI3,MA,Pb,I,1.6,TiO2-c | TiO2-mp | Al2O3-mp,Spiro-MeOTAD,Ag,Unknown,DMF,False,100.0,Spin-coating,Unknown,0.1,False,0.92,19.5,0.55,10.1,17zm9EROA-9JzRjFsECZJ9NYUJX6
MAPbI3,MA,Pb,I,1.6,TiO2-c,Spiro-MeOTAD,Ag,Chlorobenzene,DMF,False,100.0,Spin-coating,N2,0.1,False,0.92,19.69,0.55,9.9,187agsE4w5nLAY5J_es6ZUO--u7m
Cs0.05FA0.70MA0.25PbI3,Cs; FA; MA,Pb,I,1.51,C60 | BCP,PTAA,Cu,Unknown,DMF,False,100.0,Doctor blading,N2,0.08,False,1.06,23.4,0.684,17.0,18U0dJizWzeg9MRn6Yi1SUtY0F1W
FA0.85MA0.15PbBr0.45I2.55,FA; MA,Pb,Br; I,1.51,TiO2-c | TiO2-mp,POZ9,Au,Chlorobenzene,DMF; DMSO,False,100.0,Spin-coating,Unknown,0.13,False,1.05,21.85,0.6940000000000001,15.86,18fVVeAwaq2xTBA7Cw4-RgRUReUR
MAPbI3,MA,Pb,I,1.6,TiO2-c,Spiro-MeOTAD,Ag,Chlorobenzene,DMF; DMSO,False,70; 100,Spin-coating,N2,,False,1.106,21.07,0.7,16.31,18mRJyH1ixSxVGeF0Vo1xL87fO7Y
MAPbI3,MA,Pb,I,1.6,TiO2-c | TiO2-mp,none,Carbon,Ethyl acetate; Toluene,DMF; DMSO >> IPA,False,60.0; 100 >> 60; 100,Spin-coating >> Spin-coating,Dry air >> Dry air,0.48,False,1.041,20.05,0.7140000000000001,14.9,18sAuDYT64cwMuSwH_0VQf9r9y1z
FA0.5MA0.5PbBr0.3I2.7,FA; MA,Pb,Br; I,,PCBM-60 | Bphen,PTAA,Ag,Unknown,DMF; DMSO >> IPA,False,Unknown >> 100.0,Spin-coating >> Spin-coating,Air >> Air,0.06,False,1.0,19.63,0.745,14.62,18sOWygCAGSY33TzhSMJ8XjDzxim
Cs0.05FA0.7885MA0.1615PbBr0.4845I2.51555,Cs; FA; MA,Pb,Br; I,1.6,PEIE | C60,P3HT,MoOx | Cu,Ethyl acetate,DMF; DMSO,False,100.0,Spin-coating,N2,0.1,False,0.85,18.69,0.65,10.33,18x6GfK-shdrU-bnl279zXxuKh8V
MAPbI3,MA,Pb,I,1.6,TiO2-c | TiO2-mp,Spiro-MeOTAD,Au,Diethyl ether,DMF; DMSO,False,65.0; 100,Spin-coating,Unknown,0.06,False,1.07,20.38,0.754,16.38,190a8bEiG5pKK6TKen9--PgCNeDL
MAPbI3,MA,Pb,I,1.6,PCBM-60 | LiF,PEDOT:PSS,Al,Chlorobenzene,DMF; DMSO,False,100.0,Spin-coating,N2,0.1,False,,,,14.4,196aLIgaGj-ej8-HMZWIbgbLonWR
MAPbI3,MA,Pb,I,1.6,TiO2-c,Spiro-MeOTAD,Au,Unknown,DMF,False,110; 115,Spin-coating,N2,0.1,False,0.944,21.2,0.66,13.21,19JhS5cmUZ7WuzT6l3rUIscsqwzd
MAPbI3,MA,Pb,I,1.6,TiO2-c | TiO2-mp | Aminocaproic acid; Caproic acid,Spiro-MeOTAD,Au,Unknown,DMF; DMSO >> IPA,False,80.0 >> 110.0,Spin-coating >> CBD,Air >> Air,0.11,False,1.06,22.57,0.75,18.21,19Q0gI3BYB_BYuTO3E98cvc7bttO
CsPbBr0.15I2.85,Cs,Pb,Br; I,1.7,TiO2-c,PTAA,Au,Unknown,DMF; DMSO,False,Unknown,Spin-coating,N2,0.09,False,1.135,19.75,0.7659999999999999,16.83,19TKavQ1wpSb_eoc5p-UH_pYWlfJ
Cs0.05FA0.79MA0.16PbBr0.51I2.49,Cs; FA; MA,Pb,Br; I,,TiO2-c | TiO2-mp,CuSCN,Au,Chlorobenzene,DMF; DMSO,False,100.0,Spin-coating,Dry air,0.16,False,1.103,23.4,0.772,20.3,19fpaJ8kecbLt0QaWb7rKbI-t1Fn
Cs0.05FA0.79MA0.16PbBr0.51I2.49,Cs; FA; MA,Pb,Br; I,,TiO2-c | TiO2-mp,Spiro-MeOTAD,Au,Chlorobenzene,DMF; DMSO,False,100.0,Spin-coating,Unknown,1.0,False,1.14,23.1,0.74,19.0,19hk4UJn8RmjeP99bVu8BnoSB6iQ
MAPbI3,MA,Pb,I,1.6,TiO2-c | PCBA,Spiro-MeOTAD,Au,Toluene,DMF,False,100.0,Spin-coating,N2,0.04,False,0.99,20.58,0.643,13.1,1A3KqEjvmqOeztLMZOtVIce9OzTE
Cs0.05FA0.79MA0.16PbBr0.51I2.49,Cs; FA; MA,Pb,Br; I,1.57,SnO2-c,Spiro-MeOTAD,Au,Ethyl acetate,DMF; DMSO,False,120.0,Spin-coating,N2,0.16,False,1.147,21.92,0.7,17.6,1A6W-y8b-5sqytLISNPaXnNf0X6N
MAPbI3,MA,Pb,I,1.6,TiO2-c | TiO2-mp,Spiro-MeOTAD,Au,Chlorobenzene,DMF; Glycerol >> DMF; DMSO,False,Unknown >> 105.0,Spin-coating >> Spin-coating,Unknown,0.09,False,0.95,21.5,0.653,13.4,1AE6YlP2hXlpwrd3Zd1oMovIqMrP
Cs0.05FA0.8MA0.15PbI3,Cs; FA; MA,Pb,I,,TiO2-c,Spiro-MeOTAD,Au,Unknown,DMF; DMSO,False,100,Doctor blading,Air,0.09,False,1.03,22.74,0.6940000000000001,16.25,1AOHlyy1M8WsOz4lZydPZOEVlzYn
MAPbI3,MA,Pb,I,1.62,PCBM-60,PEDOT:PSS,Al,Chlorobenzene,DMSO; GBL,True,100.0,Spin-coating,N2,0.1,False,1.01,16.13,0.75,12.88,1A_Z2bEKCjE9KSbl0UJIZQaTL6qx
FA0.83MA0.17PbBr0.51I2.49,FA; MA,Pb,Br; I,1.62,TiO2-c | TiO2-mp,A102,Au,Chlorobenzene,DMF; DMSO,False,100.0,Spin-coating,Unknown,0.1,False,1.08,20.21,0.78,17.03,1Aq8Ol0xvlmOj8eWPsLCXLzFjJFG
nannannan,,,,,Unknown,Unknown,,,,False,,,,,False,,,,,1ArTLSwSGMktGo5C_O1zapZj5-zI
MAPbI3,MA,Pb,I,1.6,PCBM-60 | BCP,PolyTPD,Al,Unknown,DMSO,False,100.0,Spin-coating,Unknown,0.04,False,1.05,18.5,0.7240000000000001,14.0,1As9Q9y0TixZS_Pq4-VMcJww0un8
MAPbI3,MA,Pb,I,1.6,TiO2-c | TiO2-mp,BTPA-5,Au,Toluene,DMSO,False,100.0,Spin-coating,Unknown,0.102,False,0.959,18.7,0.63,11.3,1Az_DjsEBEIhVOfKSddr15bfrt3k
MAPbI3,MA,Pb,I,1.6,TiO2-c,Spiro-MeOTAD,Au,Unknown,DMF,False,100.0,Spin-coating,N2,0.04,False,0.98,18.4,0.68,12.2,1B-2epvXLiOcMv67XdsPxtfalq0A
FA0.85MA0.15PbBr0.45I2.55,FA; MA,Pb,Br; I,,TiO2-c | TiO2-mp,PTAA,Au,Chlorobenzene,DMF; DMSO,False,100.0,Spin-coating,Unknown,0.159,False,,,,15.31,1B-IscIq2qNUpSYqf-MX_iGWW1yu
MAPbI3,MA,Pb,I,1.6,ZnO,Spiro-MeOTAD,Au,Unknown,DMF >> IPA,False,Unknown >> 80.0,Spin-coating >> Spin-coating,Air >> Air,0.15,False,0.97,18.67,0.6890000000000001,12.48,1B-uEBFKPQgfRgjCMrAaWfGVt4E7
MAPbI3,MA,Pb,I,1.55,TiO2-c | TiO2-mp,P3HT,Au,Unknown,DMF,False,100.0,Spin-coating,Air,0.069,False,0.995,23.79,0.58,13.73,1B-wkcHLAVY2iTY8MtJ_O685EH-i
MAPbI3,MA,Pb,I,1.6,PCBM-60 | BCP,PTAA,Ag,Unknown,DMF; DMSO >> IPA,False,Unknown >> 95.0,Spin-coating >> Spin-coating,N2 >> N2,0.1,False,1.1,21.9,0.83,20.0,1BNKHBa0BlM78lHQzAvGg_woBTpR
MAPbI3,MA,Pb,I,1.6,TiO2-c,Spiro-MeOTAD,Au,Chlorobenzene,DMF,False,100.0,Spin-coating,Unknown,0.15,False,0.997,20.57,0.7,14.32,1BRvqR0p2MvJlj5tj96WLgL_PTGX
FA0.9MA0.1PbBr0.3I2.7,FA; MA,Pb,Br; I,,C60 | ZnSe,PTAA,Ag,Chlorobenzene,DMF; DMSO,False,100.0,Spin-coating,Unknown,0.11,False,1.08,23.38,0.72,18.15,1BieEJrqO2agFwyv2QMjEJaJPGGD
FA0.83MA0.17PbBr0.51I2.49,FA; MA,Pb,Br; I,,TiO2-c | TiO2-mp,Spiro-MeOTAD,Au,Chlorobenzene,DMF; DMSO,False,100.0,Spin-coating,N2,0.1,False,1.09,22.35,0.754,18.36,1Bne9j7B3Qmvpg8u59e9D8RwFuqT
MAPb1.0I3,MA,Pb,I,1.55,PCBM-60,PEDOT:PSS,Al,Unknown,DMF,False,95,Spin-coating,N2,0.09,False,0.85,17.69,0.57,8.64,1Brb5tOacP9UqX6Cu1B8PDThGmQh
MAPbI3,MA,Pb,I,1.6,TiO2-mp | MgO,Spiro-MeOTAD,Au,Toluene,DMSO,False,100,Spin-coating,Unknown,0.1,False,0.913,17.23,0.48,7.5,1CIWo2oKy7_UY0yAvO2NyruIDM8O
MAPbI3 | BAPbI4,MA | BA,Pb | Pb,I | I,,SnO2-np,Spiro-MeOTAD,Au,Chlorobenzene,DMF; DMSO >> IPA,False,100 >> 150,Spin-coating >> Spin-coating,N2 >> N2,0.1,False,1.09,22.55,0.745,18.3,1CJLTvxFUUKyhYTj3UXNH0zehwpo
MAPbI3,MA,Pb,I,1.6,PCBM-60 | BCP,NiO-c,Ag,Toluene,DMF,False,100.0,Spin-coating,N2,0.09,False,1.022,17.988,0.828,15.22,1CYngKTci_p3aybfkAM1aqfOYb34
MAPbI3,MA,Pb,I,1.6,PCBM-60,PEDOT:PSS,Al,Unknown,DMF | IPA,False,70 | 130,Spin-coating | Spin-coating,N2 | N2,0.1,False,0.91,19.5,0.8,14.2,1Car-M4VOIeCX-_D8-WUDJoC5_Tq
FA0.75MA0.25PbBr0.5I2.5,FA; MA,Pb,Br; I,,TiO2-c,Spiro-MeOTAD,Au,Chlorobenzene,DMF; DMSO,False,100.0,Spin-coating,Ar,0.09,False,1.12,19.9,0.61,13.6,1Cb5rUT26y4Zok5Mqi5cG5QgZP77
MAPbI3,MA,Pb,I,1.6,PCBM-60 | Bphen,P3CT-N,Ag,Chlorobenzene,DMF; DMSO,False,60; 80,Spin-coating,N2,0.09,False,1.072,21.98,0.754,17.7,1CcO2yUwJhA3Z5OD2_dW3UyQ7FxI
Cs0.15FA0.85PbI3,Cs; FA,Pb,I,,PCBM-60 | PFN-Br,NiO-c,Ag,Unknown,DMF; DMSO >> IPA,False,50 >> 200; 150,Spin-coating >> Spin-coating,Unknown,0.09,False,1.039,21.08,0.732,15.19,1CeCuJLfhlsqTNS6TOnx10YIMnvA
MAPbI3,MA,Pb,I,1.6,PCBM-60 | BCP,PEDOT:PSS,Ag,Unknown,DMF; DMSO,False,40; 100,Spin-coating,N2,0.1,False,0.9,12.2,0.7,7.7,1CtHO3ElHULS7dzq7DbGU2Efpr5R
MAPbI3,MA,Pb,I,1.6,PCBM-60,PEDOT:PSS,Al,Chlorobenzene,Unknown,False,100.0,Spin-coating,N2,0.09,False,0.92,22.9,0.705,12.77,1Ctci_vsiIsFOWgquryV-nRFXDn5
MAPbI3,MA,Pb,I,1.6,TiO2-c | PCBSD:GD,Spiro-MeOTAD,Au,Chlorobenzene,GBL; DMSO,False,100,Spin-coating,N2,0.09,False,1.06,21.36,0.74,17.07,1D40jU2MDbZBv8-k94P3Kz3Zaywl
Cs0.05FA0.79MA0.16Pb0.5Sn0.5I3,Cs; FA; MA,Pb; Sn,I,,TiO2-c | NaYF4:Yb:Tm-np,NaYF4:Yb:Tm-np | Spiro-MeOTAD,Au,Chlorobenzene,DMF; DMSO,False,100.0,Spin-coating,N2,0.07,False,1.06,25.46,0.675,18.2,1DBMVEOYDlFw_nGtEUAhZd1Kp6D0
MAPbI3,MA,Pb,I,1.5,TiO2-c | TiO2-mp,Spiro-MeOTAD,Au,Unknown,DMF,False,100.0,Spin-coating,Unknown,0.07,False,0.713,18.52,0.61,8.08,1DP1MEhHjRxbTxXRaBanFSIPLh0U
MAPbI3,MA,Pb,I,1.6,TiO2-c | TiO2-mp,Spiro-MeOTAD,Au,N2,DMF,False,100.0,Spin-coating,N2,0.16,False,1.027,22.31,0.713,16.33,1DScVHj5aLjpHk7Y9tH98D8WiVuk
Cs0.085FA0.915PbBr0.45I2.55,Cs; FA,Pb,Br; I,1.625,TiO2-c | TiO2-mp,Spiro-MeOTAD,Au,Chlorobenzene,DMF; DMSO,False,105.0,Spin-coating,N2,0.09,False,1.1,20.38,0.731,16.31,1DYPbcW-X_DbkMUIFlKr8YKQq8ft
MAPbI3,MA,Pb,I,1.6,TiO2-c | TiO2-mp,Spiro-MeOTAD,Au,Unknown,DMF; DMSO >> IPA,False,Unknown,Spin-coating >> Spin-coating,Unknown,0.1,False,1.0,18.1,0.62,11.2,1Dd8cx08lh5TBBfQdgiQUiQRRSEL
Cs0.05FA0.8075MA0.1425PbBr0.3I2.7,Cs; FA; MA,Pb,Br; I,,PCBM-60 | BCP,P1-2,Ag,Toluene,DMF; DMSO,False,100.0,Spin-coating,N2,0.1,False,1.02,21.4,0.74,15.8,1DfokO1q0hcCa3DB7B7ytlZ00pl3
MAPbI3,MA,Pb,I,1.6,TiO2-c | TiO2-mp,PTAA,Au,Toluene,DMSO,False,120.0,Spin-coating,N2,0.1,False,1.04,21.8,0.74,16.8,1DhcItbT2HTvlg5G1-zOlBr5eWfI
CsPbBr3,Cs,Pb,Br,,TiO2-c | TiO2-mp,P1Z1,Carbon,Unknown,DMF >> Methanol,False,80.0 >> 250.0,Spin-coating >> Spin-coating,Air >> Air,0.09,False,1.578,7.652,0.831,10.03,1DkI3Qgga2z7kIYetJhqdpbjrVtC
MAPbI3,MA,Pb,I,1.6,TiO2-c | TiO2-mp | ZrO2-mp,none,Carbon,Chlorobenzene,DMF; DMSO,False,100.0,Spin-coating,Unknown,0.1,False,0.99,21.16,0.63,13.2,1DqwfKu73vpxGg4IE5Vx4T2mI8PJ
MAPbI3,MA,Pb,I,1.6,WO3,Spiro-MeOTAD,Ag,Unknown,DMF >> IPA,False,Unknown >> 150.0,Spin-coating >> Spin-coating,Unknown,0.078,False,1.02,22.83,0.6459999999999999,15.09,1Dseck3GpdTiS76o0bui-dZfOMUG
MAPbI3,MA,Pb,I,1.6,TiO2-c | TiO2-nw,none,Carbon,Unknown,DMF,False,90.0,Spin-coating,Ar,0.1,False,0.875,19.24,0.4679999999999999,7.87,1E1JagSTfhhOt3fhy-avI8-iaJib
MAPbI3,MA,Pb,I,1.6,PCBM-60 | LiF,NiO-c,Al,Toluene,Unknown,False,100.0,Spin-coating,N2,0.15,False,1.04,18.1,0.755,14.2,1E4oMnZW3XeYOxczMulw8qUyfB-Q
MAPbI3,MA,Pb,I,1.6,TiO2-c,Spiro-MeOTAD,Au,Chlorobenzene,DMF; DMSO,False,100.0,Spin-coating,Unknown,0.09,False,1.01,19.5,0.7559999999999999,14.9,1ECwkfMwIBKn16fI1lz74QDVJfya
Cs0.13FA0.72MA0.16PbBr0.51I2.49,Cs; FA; MA,Pb,Br; I,1.63,TiO2-c | TiO2-mp,Spiro-MeOTAD,Au,Chlorobenzene,DMF; DMSO,False,100.0,Spin-coating,N2,0.16,False,1.088,19.4,0.69,14.6,1EEKtW-n7BN7gy5tllWSkVX8-03f
MAPbBr0.45I2.55,MA,Pb,Br; I,,TiO2-c | TiO2-mp,Spiro-MeOTAD,Ag,Unknown,DMF >> IPA,False,Unknown >> 100,Spin-coating >> CBD,Unknown,0.1,False,1.087,20.6,0.752,16.84,1EL0SSVAYbxLjqKeTODSpZ5sTp6U
MAPbI3,MA,Pb,I,1.6,TiO2-c | PCBA,Spiro-MeOTAD,Au,Toluene,DMF,False,100.0,Spin-coating,N2,0.04,False,0.99,19.22,0.66,12.6,1EV-GColuUG8xKSQ6Q3bBWG4RKXO
MAPbI3,MA,Pb,I,1.6,TiO2-c | Au@TiO2-np; TiO2-mp,Spiro-MeOTAD,Ag,Unknown,Unknown,False,100.0,Spin-coating,Unknown,0.07,False,1.09,21.36,0.7440000000000001,17.33,1Ek5q_he3fot1Y0xERZp_PjlVGVs
MAPbBr3,MA,Pb,Br,,ZnO-np,P3HT,Ag,Unknown,none >> IPA,False,Unknown,Evaporation >> Spin-coating,Vacuum >> Air,0.0708,False,0.94,16.0,0.55,9.3,1FLBl2r6paC_Uut0sFAJl8Tf6-P9
MAPbI3,MA,Pb,I,1.6,ZnO | MgO | EA | TiO2-mp,Spiro-MeOTAD | CuI,Au,Unknown,DMF; DMSO >> IPA,False,Unknown >> 70.0,Spin-coating >> CBD,Unknown,0.1,False,1.02,20.61,0.679,14.26,1FSNWOunH-2uq0UOjG7b9nqtl3mO
Cs0.07FA0.79MA0.14PbBr0.45I2.55,Cs; FA; MA,Pb,Br; I,,TiO2-c | TiO2-mp,Spiro-MeOTAD | MoO3,IZO,Unknown,DMF; DMSO,False,Unknown,Spin-coating,N2,1.0,False,1.12,22.7,0.63,16.02,1Fr7GCKTff0j-vfT1HABJ2KN1xJC
MAPbI3,MA,Pb,I,1.6,TiO2-c | PCBM-60,Spiro-MeOTAD,Ag,Chlorobenzene,DMF; DMSO,False,70; 100,Spin-coating,N2,,False,1.102,21.53,0.746,17.71,1FtSPsNDgwfJ12goAkuBypH9_Up1
MAPbI3,MA,Pb,I,1.6,MoO3 | Au | SnO2-c | TiO2-mp,Spiro-MeOTAD,Au,Diethyl ether,DMF; DMSO,False,100.0,Spin-coating,N2,0.1,False,0.96,14.83,0.608,8.74,1GJgYzY5a4LZFjRdBVVPpy2H1KGA
MAPbI3,MA,Pb,I,1.6,TiO2-c | TiO2-mp,Spiro-MeOTAD,Au,Unknown,DMF >> IPA,False,100.0 >> 120.0,Spin-coating >> Spin-coating,Unknown,0.1,False,0.91,18.43,0.575,9.64,1GOsGfvrBa8Q2JbKrwi-gj5KTCNI
MAPbI3,MA,Pb,I,1.6,TiO2-c | Au-np,P3HT,Ag,Unknown,DMF,False,Unknown,Spin-coating,N2,0.0725,False,0.95,15.2,0.64,9.3,1GPjt1kb93gMSzqUOYPXFFXn9diM
MAPbI3,MA,Pb,I,1.6,PCBM-70,PEDOT:PSS,Al,Unknown,Unknown,False,Unknown,Spin-coating,Ar,0.1,False,1.0,16.28,0.65,10.61,1GcNfn-Xp-c1Kkjzsf_DAGHSB-3R
FA0.5MA0.5PbBr0.45I2.55,FA; MA,Pb,Br; I,,TiO2-c,Spiro-MeOTAD,Au,Unknown,DMF; DMSO >> DMF; IPA,False,150.0 >> 110.0,Spin-coating >> Spin-coating,N2 >> N2,0.1,False,1.07,23.15,0.77,19.23,1GdMbCSHSVwXLKU_H7D2bWoSNZv4
MAPbI3,MA,Pb,I,1.6,PCBM-60,PEDOT:PSS,Ag,Unknown,DMF,False,100.0,Spin-coating,Air,0.0464,False,0.78,12.73,0.732,7.31,1GfoMk0pH-a2JwhPaOJp4tAyXVqV
Cs0.17FA0.83PbBr1.2I2.8,Cs; FA,Pb,Br; I,1.75,TiO2-c,Spiro-MeOTAD,Au,Chlorobenzene,DMF; DMSO; Formarmid,False,100.0,Spin-coating,Unknown,0.1,False,1.23,18.34,0.79,17.8,1GgIxsTdDn5Tdn2F5dfaFFuOiUhm
Cs0.94Rb0.06PbBr3,Cs; Rb,Pb,Br,2.25,TiO2-c | TiO2-mp,none,Carbon,Unknown,DMF >> Methanol,False,90.0 >> 250.0,Spin-coating >> Spin-coating,Air >> Air,0.09,False,1.486,7.28,0.7929999999999999,8.58,1Gh6UefNr3Zd2PyMr0tGJDcRTxzS
MAPbI3,MA,Pb,I,1.6,TiO2-c,Spiro-MeOTAD,Au,Chlorobenzene,DMSO,False,120.0,Spin-coating,Unknown,0.09,False,1.02,24.11,0.71,17.46,1Ghz2bT3tnEkyBe-9_4eJCPCQYr9
nannannan,,,,,Unknown,Unknown,,,,False,,,,,False,,,,,1GubakHCkBKOBu4vyfzRBuj4JTuh
FA0.8MA0.2PbBr0.2I2.8,FA; MA,Pb,Br; I,1.53,C60 | BCP,Poly(3-bromothiophene),Ag,Chlorobenzene,DMF,False,120,Spin-coating,N2,0.1,False,0.94,19.9,0.67,13.5,1GwqsUzcHxPZdo72-JufuGSGzqXV
FA0.85MA0.15PbBr0.45I2.55,FA; MA,Pb,Br; I,,SnO2-c,Spiro-MeOTAD,Au,Chlorobenzene,DMF; DMSO,False,150.0,Spin-coating,N2,0.09,False,1.08,22.36,0.727,17.57,1H-waXGAs5NW8KAjx-vYzgVUdxem
Cs0.05FA0.85MA0.1PbBr0.3I2.7,Cs; FA; MA,Pb,Br; I,,TiO2-c | TiO2-mp,Spiro-MeOTAD,Au,Chlorobenzene,DMF; DMSO,False,100.0,Spin-coating,N2,0.25,False,0.99,24.4,0.738,17.9,1H5mkFuWTnP_Ug4xL3AABm9vygx3
MAPbI3,MA,Pb,I,1.55,TiO2-c | TiO2-mp,Spiro-MeOTAD,Au,Unknown,DMF; GBL,False,100.0,Spin-coating,Air,0.09,False,,,,9.1,1H7CS7rtlz9Xz5P5ZL2aawV40_Jb
MAPbI3,MA,Pb,I,1.6,TiO2-c | TiO2-mp,Spiro-MeOTAD,Au,Chlorobenzene,DMSO,False,100.0,Spin-coating,Unknown,0.16,False,1.051,21.4,0.74,17.0,1HVYIMf-IHV2ycUotnLTRZ5dAwIF
MAPbI3,MA,Pb,I,1.6,TiO2-c,P3HT,Ag,Unknown,DMSO,False,100.0,Spin-coating,N2,0.1,False,0.921,20.8,0.542,10.4,1HY2bISsZhdCDWnbltLP2nCkLb6f
FAPbI3,FA,Pb,I,1.49,TiO2-c,Spiro-MeOTAD,Au,Unknown,none >> none,False,Unknown >> Unknown,Evaporation >> Gas reaction,Vacuum >> FAI; Vacuum,1.0,False,0.97,18.4,0.43,7.7,1HbVDZ9zqr-z9LRhAxN0_xjuX3zi
Cs0.03FA0.37MA0.6PbBr0.025I2.975,Cs; FA; MA,Pb,Br; I,1.6,C60 | BCP,PTAA,Cu,Unknown,DMF,False,100.0,Doctor blading,N2,0.1,False,1.1,22.5,0.73,18.0,1HiJXb4GuVwryfB2gpExNvTAasLr
MAPbI3,MA,Pb,I,1.6,TiO2-c | TiO2-mp,Spiro-MeOTAD,Au,Unknown,DMF; DMSO >> IPA >> IPA,False,Unknown >> Unknown >> 70.0,Spin-coating >> Dropcasting >> Spin-coating,Air >> Air >> Air,0.125,False,1.036,20.34,0.67,14.11,1Hwxh5VeQeZ2amHHJl_L81q1bzh2
FA0.975MA0.025PbBr0.075I2.925,FA; MA,Pb,Br; I,,SnO2-np,Spiro-MeOTAD,Au,Chlorobenzene,DMF; DMSO,False,100.0,Spin-coating,N2,0.1,False,1.112,12.48,0.787,20.55,1I5AzS1QbJq5-DvMBQMl_TqF_Mao
Cs0.09FA0.58MA0.33PbBr0.65I2.35,Cs; FA; MA,Pb,Br; I,1.59,PCBM-60 | BCP,NiO-c,Ag,Ethyl acetate,DMF; DMSO,False,100,Spin-coating,O2,0.09,False,1.05,23.0,0.79,19.1,1I8L-uYw85ks9lB_9bK6K_o44zZl
Cs0.07FA0.7MA0.23PbBr0.69I2.31,Cs; FA; MA,Pb,Br; I,,ZnO-c | ZnSO,Spiro-MeOTAD,Au,Unknown,DMF; DMSO >> IPA,False,Unknown >> 110.0,Spin-coating >> Spin-coating,Unknown,0.1,False,1.078,21.72,0.7140000000000001,16.73,1IFhVNyMRDOBMe7fk09ZIyxNxk4u
BA2Cs0.15MA2.85Pb4I13,BA; Cs; MA,Pb,I,,PCBM-60 | BCP,PEDOT:PSS,Ag,Unknown,DMSO; GBL,False,100.0,Spin-coating,N2,0.0409999999999999,False,0.96,16.66,0.685,10.96,1IGIfEdjheyLS2DdRkpApUeZ6Hy7
MAPbI3,MA,Pb,I,1.57,TiO2-c | TiO2-mp,Spiro-MeOTAD,Ag,Diethyl ether,DMF; DMSO,False,65.0; 100.0,Spin-coating,Unknown,0.125,False,1.07,23.44,0.7290000000000001,18.3,1IKy2vMCobIUp-qz8B5hn8I1FPEp
MAPbI3,MA,Pb,I,1.56,PCBM-60 | Bphen,TS-CuPc,Ag,Unknown,DMF; GBL,False,95.0,Spin-coating,N2,0.0725,False,0.82,18.8,0.66,10.46,1IM00TRzms6Xmso0dJmaJkIr9hoS
MAPbI3,MA,Pb,I,1.6,TiO2-c | TiO2-mp,none,Carbon | CsAc,Ethyl acetate; Toluene,DMF; DMSO,False,60; 100,Spin-coating,Dry air,0.48,False,0.977,19.55,0.659,12.58,1ISBkvGVQ1bx9SxttkQAJIAYeLur
MAPbI3,MA,Pb,I,1.5,TiO2-c | TiO2-mp,Spiro-MeOTAD,Ag,Unknown,DMSO | 1-pentanol,True,Unknown | 150,Spin-coating | Spin-coating,N2 | N2,0.1,False,0.95,17.83,0.66,11.23,1IVCRM4U8tzRwTf9hhb7e-rCWjgb
CsPbBrI2,Cs,Pb,Br; I,,TiO2-c,Spiro-MeOTAD,Au,Chlorobenzene,DMSO,False,35; 120,Spin-coating,N2,0.1,False,1.03,10.63,0.6559999999999999,7.19,1Iw7RzeVIDtYU77Um9MFqxitnXk8
MAPbI3,MA,Pb,I,1.6,TiO2-c | TiO2-mp,Spiro-MeOTAD,Au,Unknown,DMF; GBL,False,100,Spin-coating,Unknown,0.16,False,0.735,1.42,0.75,7.78,1IxRM_46VicJgBc3ok-Z9JKtBJVH
Cs0.3MA0.7PbI3,Cs; MA,Pb,I,,C60,PTAA,Ag,Toluene,DMF; DMSO,False,100.0,Spin-coating,Unknown,0.1,False,1.08,19.7,0.72,15.37,1JCbnZThhfe7Gs-p0xftOYUpVXOd
MAPbI3,MA,Pb,I,1.6,TiO2-c | TiO2-mp,Spiro-MeOTAD,Au,Diethyl ether,DMF; DMSO,False,100.0,Spin-coating,Unknown,0.1,False,1.05,23.18,0.7709999999999999,18.86,1JiqY9iqDbcLzQxtK5__ssDxnNNz
MAPb1.0I3,MA,Pb,I,1.55,TiO2-c | TiO2-mp,Spiro-MeOTAD,MoO3 | Ag,Unknown,DMF >> none,False,100 >> Unknown,Spin-coating >> Recrystallization,N2 >> MAI,0.1,False,0.96,22.2,0.67,14.26,1Jmw1o5RtBlcEEYyUfRzqpwEe6iv
FA0.85MA0.15PbI3,FA; MA,Pb,I,,TiO2-c | TiO2-mp,FH-0,Au,Chlorobenzene,DMF; DMSO,False,100.0,Spin-coating,Unknown,0.1,False,0.99,19.5,0.77,13.0,1JpDo92F8ScZLj1NVfadazBDtpnr
Cs0.2FA0.8PbBr0.9I2.1,Cs; FA,Pb,Br; I,1.75,SnO2-c | C60,Spiro-MeOTAD,Au,Diethyl ether,DMF; DMSO,False,65; 100,Spin-coating,Unknown,0.08,False,1.02,17.63,0.6970000000000001,12.56,1K2naGH_1IAu4IPqJXX6mcfdvoHj
MAPbI3,MA,Pb,I,1.6,C60 | BCP,PEDOT:PSS,Cu,Diethyl ether,DMF; DMSO,False,70.0; 110,Spin-coating,Air,1.2,False,,,,,1K3LFfuFAniPSpLF47onk-3ATaUq
MAPbI3,MA,Pb,I,1.6,TiO2-c,Spiro-MeOTAD,Au,Chlorobenzene,DMF; DMSO,False,100.0,Spin-coating,Unknown,0.066,False,1.06,23.41,0.7,17.37,1K8rN1AOez02dJ1ZovbP7jAsRkEa
MAPbI3,MA,Pb,I,1.6,SnO2-c,Spiro-MeOTAD,Au,Unknown,Unknown,False,Unknown,Spin-coating,Unknown,0.1,False,1.1,21.68,0.705,16.82,1KVKZbQaI6O6BTY0r4rjyhHA6Xjk
MAPbI3,MA,Pb,I,1.6,TiO2-c | TiO2-mp,Spiro-MeOTAD,Au,Chlorobenzene,GBL,False,100,Spin-coating,Air,0.1,False,0.926,7.2,0.69,7.73,1KY-S_gHzJEpJheb-ZfEJMjOPzNb
MAPbI3,MA,Pb,I,1.6,S-acetylthiocholine chlorde | C60 | BCP,PEDOT:PSS,Ag,Unknown,DMF,False,90.0,Spin-coating,N2,0.08,False,,,,,1KYH6R3tQFzr9NFjoL-x3QjDhT7b
MAPbI3,MA,Pb,I,1.6,TiO2-c | TiO2-mp,PTAA,Au,Toluene,DMSO; GBL,False,100,Spin-coating,Unknown,0.096,False,1.04,21.3,0.73,16.2,1KYODC0tKre_mSUlRxR_WN0Kj8v1
CsPbBrI2,Cs,Pb,Br; I,,TiO2-c,Spiro-MeOTAD,Au,Chlorobenzene,DMF; DMSO,False,120; 200,Spin-coating,Unknown,0.09,False,1.24,14.49,0.76,13.75,1K_wW1hRTXI7NPLeMlt6j8v_CYjV
MAPbI3,MA,Pb,I,1.58,TiO2-c | TiO2-mp,Triazine | Spiro-MeOTAD,Au,Unknown,DMF >> IPA,False,Unknown >> 70.0,Spin-coating >> Spin-coating,Dry air >> Dry air,0.119,False,1.022,21.3,0.737,16.0,1KkGOjIfPgVNvCWRI8fYMkfmPWgB
MAPbI3,MA,Pb,I,1.6,PCBM-60,PEDOT:PSS,Al,Unknown,DMF,False,100.0,Spin-coating,Unknown,0.04,False,1.1,17.59,0.752,14.55,1KpM1Gx-lY2xJ76XmC-ly3mIYHvw
MAPbI3,MA,Pb,I,1.6,TiO2-c | TiO2-mp | Al2O3-mp,none,Carbon,Unknown,DMF >> IPA,False,Unknown >> 70.0,Drop-infiltration >> CBD,N2 >> N2,0.16,False,0.8959999999999999,17.59,0.71,11.2,1Krr9oyLLjxHvuBmxE0JO_UCw6Jv
MAPbI,MA,Pb,I,1.58,C60 | BCP,PTAA,Cu,Ethyl acetate,DMF; DMSO,False,100,Spin-coating,N2,0.16,False,0.929,17.553,0.693,11.29,1KvEvm_mTZAy9ivXoqa-dXE-9f-C
Cs0.1FA0.75MA0.15Pb0.5Sn0.5Br0.5I2.5,Cs; FA; MA,Pb; Sn,Br; I,1.31,PCBM-60 | C60 | BCP,PEDOT:PSS,Ag,Toluene,DMSO; GBL,False,100.0,Spin-coating,N2,0.0314,False,,,,13.52,1L-oG2bAq3tmbbao23YKnsI7PXuu
MAPbI3,MA,Pb,I,1.6,TiO2-c | TiO2-mp,Spiro-MeOTAD,Au,Unknown,Unknown,False,Unknown,Spin-coating,Unknown,0.04,False,1.02,21.1,0.716,15.3,1L8osjuHQJRbaPM80p5jfw6JLYTi
Cs0.05FA0.79MA0.16PbBr0.51I2.49,Cs; FA; MA,Pb,Br; I,1.62,C60 | BCP,PTAA,Cu,Diethyl ether,DMF; DMSO,False,100.0,Spin-coating,Unknown,0.1,False,1.166,21.9,0.7090000000000001,18.3,1LMvuzKO-Hle13_BTuryOIpLp_Lr
MAPbI3,MA,Pb,I,1.6,TiO2-c | TiO2-mp,Spiro-MeOTAD,Au,Unknown,DMF >> IPA,False,70.0 >> 70.0,Spin-coating >> CBD,Unknown,0.096,False,1.06,22.06,0.75,17.65,1LkPsHAyTQu4f5xY4wnMIBMjB033
MAPbI3,MA,Pb,I,1.55,C60 | PEI,PTAA,Ag,Ethyl acetate,DMF; DMSO >> Chloroform,False,100,Spin-coating >> Spin-coating,N2 | N2,,False,1.08,21.46,0.818,18.93,1Ll5AEs14-7ITX0vsfMmt4awMojA
MAPbI3,MA,Pb,I,1.55,SnO2-np,Spiro-MeOTAD,Ag,Vacuum,DMF; DMSO,False,100.0,Spin-coating,Air,0.09,False,1.05,22.01,0.675,14.82,1M-a_uQzEHObdQTjNl5W4V41WTMT
MAPbI3,MA,Pb,I,1.6,PCBM-60,PEDOT:PSS,Ag,Chlorobenzene,DMF,True,100.0,Spin-coating,N2,0.1,False,0.872,20.4,0.831,14.8,1M0iKH5SmBgu99c_u_yisjZDF-Zw
CsPbBrI2,Cs,Pb,Br; I,1.88,PCBM-60 | C60 | BCP,P3CT-N,Ag,IPA,DMF; DMSO,False,40 >> 180,Spin-coating,Unknown,0.09,False,1.079,15.24,0.721,11.42,1ME-5fnpT6CaTeHIRwRu3T2tore3
MAPbI3,MA,Pb,I,1.6,TiO2-c | TiO2-mp | ZrO2-mp,none,Carbon,Unknown,DMF,False,100.0,Drop-infiltration,Unknown,0.1,False,0.91,22.39,0.64,13.03,1MG00MCiZ-IBteUP82AVSNj0BeWa
MAPbI3,MA,Pb,I,1.6,PCBM-60 | C60 | BCP,PEDOT:PSS,Al,Unknown,DMSO >> IPA,False,70.0 >> 100.0,Spin-coating >> Spin-coating,N2 >> N2,0.1,False,1.04,19.42,0.747,15.08,1MK0LDpEtZ-nLhUUv0WtEbr5cUph
CsPbBr3,Cs,Pb,Br,2.3,TiO2-c | TiO2-mp,none,Carbon,Unknown,DMF >> Methanol,False,Unknown >> 250.0,Spin-coating >> Spin-coating,Unknown,0.1,False,1.37,7.66,0.8220000000000001,8.5,1MSeKn-m0AzGtLeDT8MEr8cA3hM9
Cs0.05FA0.81MA0.11PbBr0.45I2.55,Cs; FA; MA,Pb,Br; I,,SnO2-c,Spiro-MeOTAD,Au,Ethyl acetate,DMF; DMSO,False,120,Spin-coating,Unknown,0.16,False,1.129,22.82,0.765,19.71,1MZGB4GjoQF2qeFp3kKYkvwfaqpl
MAPbI3,MA,Pb,I,1.6,ZnO-c,Spiro-MeOTAD,Au,Diethyl ether,DMF; DMSO,False,100,Spin-coating,N2,0.1,False,1.01,15.9,0.502,9.1,1MbtU0UVtBdCd9m24L57nf6SmFKV
MAPbI3,MA,Pb,I,1.6,PCBM-60,Spiro-MeOTAD,Ag,Unknown,DMF; DMSO,False,Unknown,Spin-coating,Unknown,0.06,False,1.02,17.13,0.72,12.2,1Mn_wFhB47EAQqfmN1t1zx42htjI
MAPbI3,MA,Pb,I,1.55,TiO2-c | TiO2-mp,Spiro-MeOTAD,Au,Unknown,DMF,False,140.0,Spin-coating,Air,0.09,False,0.924,14.2,0.616,8.05,1Mt84M7KLmNn2oiLAKaWVTXnB2Ag
MAPbI3,MA,Pb,I,1.6,TiO2-c,P3HT,Ag,Unknown,DMF,False,95.0,Spin-coating,N2,0.04,False,0.94,18.8,0.58,10.2,1N5YnGQDR__6JEJGWNPJ-k94v3HB
MAPbI3,MA,Pb,I,1.6,TiO2-c,Spiro-MeOTAD,Au,Unknown,DMF >> IPA,False,70.0 >> 100.0,Spin-coating >> Spin-coating,Air >> Air,0.1,False,1.06,21.2,0.68,15.3,1NA6sO0x8qk4FG6xNQ45MGUo5SWH
MAPbI3,MA,Pb,I,1.6,TiO2-c,PbS-QDs | Spiro-MeOTAD,Au,Toluene,DMF; DMSO,False,100.0,Spin-coating,Unknown,0.09,False,1.14,23.17,0.728,19.24,1NPnDS2GBN6_DrDtA9CUiRHYTivZ
FA0.3MA0.7PbI3,FA; MA,Pb,I,,TiO2-c | SnO2-c,Spiro-MeOTAD,Au,Vacuum,DMF,False,120.0,Spin-coating,Air,0.1,False,,,,22.0,1NTTYF3_-Awm0_ly9R9TSMH9kHdj
MAPbI3,MA,Pb,I,1.6,TiO2-c | TiO2-mp,Z1011,Au,Unknown,DMF; DMSO >> IPA,False,70.0 >> 100.0,Spin-coating >> Spin-coating,N2 >> N2,0.16,False,0.974,19.5,0.556,10.6,1Nl8HcZEx35yJOm2ePYEMDlPB3LA
MAPbI3,MA,Pb,I,1.6,TiO2-c,Spiro-MeOTAD,Ag,Unknown,DMF >> none,False,Unknown >> 145.0,Spin-coating >> Gas reaction,Air >> MAI,0.12,False,0.915,16.62,0.557,8.39,1Ns5jtSAunnNjCyPRkhvfD_XdHjh
MAPbI3,MA,Pb,I,1.6,C60 | BCP,PTAA | PFN-Br,Cu,Toluene,DMF; DMSO,False,100.0,Spin-coating,Unknown,0.1,False,1.09,22.5,0.762,18.7,1NwTUsPhS7zV8H18qbstKqUqqKP4
MAPbI3,MA,Pb,I,1.6,TiO2-c | TiO2-mp,BDTT:DPPD:TT,Au,Diethyl ether,DMF; DMSO,False,65; 100,Spin-coating,Air,0.1,False,0.95,23.35,0.64,14.41,1Nwed5FDZyTMncBcTm-ooaJntfuH
MAPbI3,MA,Pb,I,1.6,ZnO-np,Spiro-MeOTAD,Ag,Unknown,DMF >> IPA,False,70.0; Unknown,Spin-coating >> CBD,Unknown,0.1,False,1.06,17.9,0.674,12.7,1Ny7cxHTHvKPuxE_eUZqLqqcuK_1
MAPbI3,MA,Pb,I,1.6,PCBM-60,NiO-np,Ag,IPA,DMF,False,100.0,Spin-coating,N2,0.1,False,1.042,19.5,0.7,14.5,1OCGVP7cpHROFDhWkXS-3URxUnod
MAPbI3,MA,Pb,I,1.6,TiO2-c,P3HT | SWCNTs | PMMA,Cu,Unknown,DMF,False,100.0,Spin-coating,Unknown,0.1,False,1.04,22.39,0.71,16.53,1OIisRNw6ixy2Y31VdA4hwv5SW2-
MAPbI3,MA,Pb,I,1.5,PCBM-60 | PEIE,NiO-c,Ag,Toluene,DMSO; GBL,False,100.0,Spin-coating,Unknown,0.1,False,1.07,19.13,0.81,16.6,1OTd0nrwxDBi0FahDFkpj-KxhjWz
MAPbI3,MA,Pb,I,1.6,PCBM-60,PEDOT:PSS,Al,Unknown,DMF >> IPA,False,25; 70 >> 85,Spin-coating >> CBD,N2 >> N2,0.07,False,0.97,20.2,0.8,15.2,1OXYtaipOw6Tq7C47WBDGRHnlUAQ
MAPbI3,MA,Pb,I,1.6,TiO2-c | TiO2-mp,Al2O3-c,Au,Unknown,DMF >> DMF >> IPA,False,90.0 >> 90.0 >> 90.0,Spin-coating >> Spin-coating >> CBD,Air >> Air >> Air,0.08,False,0.911,16.46,0.627,9.4,1OdWuGMwb3dzSmGfzD6BMY8d0pV3
MAPbI3,MA,Pb,I,1.6,PCBM-60,PEDOT:PSS,Ag,Unknown,DMF | IPA,False,70 | 100,Spin-coating | Spin-coating,Air | Air,0.06,False,0.98,17.27,0.79,13.37,1Oe-1k1FWl9O_d-GYS-73L0-U81Q
MAPbI3,MA,Pb,I,1.59,PCBM-60 | Zr(acac)4,NiO-c,Ag,Chlorobenzene,DMF; DMSO,False,100,Spin-coating,N2,0.1,False,1.061,20.68,0.731,15.85,1OfC40e8gTfS7EKPzxR1Ql2L9mwi
MAPbI3,MA,Pb,I,1.6,TiO2-c | TiO2-mp,none,Carbon,Unknown,DMF >> IPA,False,125.0 >> 125.0,Spin-coating >> Spin-coating,Unknown,0.16,False,0.932,15.88,0.599,8.85,1OgDfnfp-rF1wnfM2WS5eX7gLNWQ
FA0.3MA0.7PbBr0.9I2.1,FA; MA,Pb,Br; I,,SnO2-np | C60,Spiro-MeOTAD,Au,Chlorobenzene,DMF; DMSO,False,100.0,Spin-coating,N2,0.09,False,,,,18.8,1Ogmq8devYlp9xAEViAN9YWi7vKr
MAPbI3,MA,Pb,I,1.6,ZnO-c | ZnO-mp,Spiro-MeOTAD,Au,Unknown,DMF >> IPA,False,70.0 >> 70.0,Spin-coating >> CBD,N2 >> N2,0.25,False,0.96,18.2,0.64,11.18,1OrULEah9qPK3uUHW4U_NKRFpZoC
FAPbI3,FA,Pb,I,1.52,SnO2-np,Spiro-MeOTAD,MoO3 | Ag | WO3,Vacuum,DMF; NMP >> IPA,False,150.0 >> Unknown,Spin-coating >> Spin-coating,Ambient >> Ambient,0.1,False,1.09,20.18,0.635,13.91,1P-yrjkusglWEcwIFY-TuripLxKB
MAPbI3,MA,Pb,I,1.59,C60,FU7,Au,Unknown,DMF,False,100,Spin-coating,Air,0.107,False,0.919,15.7,0.633,8.9,1P3sq4wQZJbi53_6xtOxUCsPVNvC
MAPbI3,MA,Pb,I,1.6,TiO2-c | Dimethylbiguanide,Spiro-MeOTAD,Au,Toluene,DMF; DMSO,False,100.0,Spin-coating,N2,0.1,False,1.08,23.34,0.757,19.1,1P7w-9nXzESJrI1novJ9dlzLVGu4
FA0.9MA0.1PbI3,FA; MA,Pb,I,,SnO2-c | NPC60 OH,Spiro-MeOTAD,Ag,Unknown,DMF; DMSO | IPA,False,Unknown | 125,Spin-coating | Dropcasting,N2 | N2,0.0757,False,1.13,23.18,0.795,20.78,1P9xJvFEY_8U0aug69B4PI8W_ICJ
FASnI3,FA,Sn,I,,C60 | BCP,PEDOT:PSS,Ag,Chlorobenzene,DMF; DMSO,False,90.0,Spin-coating,N2,0.04,False,0.517,20.3,0.669,7.03,1PHuhcGGQvw0ASwI6CYRKUUHCsKS
MAPbI3,MA,Pb,I,1.6,TiO2-c | SiO2-np; TiO2-mp,Spiro-MeOTAD,Au,Diethyl ether,DMF; DMSO,False,100.0,Spin-coating,Unknown,0.1009999999999999,False,1.065,20.03,0.74,15.99,1PLia5COVNfUaFHo6Y64aYf4V6wY
MAPbI3,MA,Pb,I,1.6,TiO2-c,Spiro-MeOTAD,Ag,Unknown,DMF,False,Unknown,Spin-coating,Unknown,0.07,False,1.0,22.7,0.65,14.8,1PO78DDQdCaVU9jy-ng2eOp3fr5Y
MAPbI3,MA,Pb,I,1.55,ZnO-c | ZnO-mp,Spiro-MeOTAD,Au,Unknown,DMF >> IPA,False,Unknown >> 70.0,Spin-coating >> CBD,Air >> Air,0.1,False,0.98,15.0,0.67,9.84,1Pf8N1vBhF6lKydptB_p6QoIV21K
MAPbI3,MA,Pb,I,1.56,SnO2-c,Spiro-MeOTAD,Ag,Diethyl ether,DMF; DMSO,False,100.0,Spin-coating,Unknown,0.103,False,1.1,21.7,0.75,17.94,1PvpwXsTERUf-661b3JMgqUxS3rk
MAPbI3,MA,Pb,I,1.63,TiO2-c | TiO2-mp,PFB,Au,Unknown,DMF >> IPA,False,Unknown >> 100.0,Spin-coating >> Spin-coating,Air >> Air,0.07,False,0.94,14.2,0.6,8.81,1Py5BI5G092iSgCCixHg777Bl6gM
MAPbI3,MA,Pb,I,1.6,TiO2-c | TiO2-mp,Spiro-MeOTAD,Au,Unknown,DMF >> IPA,False,Unknown >> Unknown,Spin-coating >> CBD,Unknown,0.12,False,0.95,14.31,0.6940000000000001,9.43,1Q2yH8qX8NxpVZGW-0Uz8jDQBjRx
Cs0.05FA0.76MA0.19PbBr0.6I2.4,Cs; FA; MA,Pb,Br; I,,TiO2-c | TiO2-mp,Spiro-MeOTAD,Au,Chlorobenzene,DMF; DMSO,False,100.0,Spin-coating,N2,0.12,False,1.1,23.24,0.782,19.6,1QTqAgjfTBYv9Zo95PvOrJ8F2T8L
MAPbI3,MA,Pb,I,1.6,TiO2-c | TiO2-mp; YVO4:Eu:Bi-np,Spiro-MeOTAD,Au,Chlorobenzene,DMF; DMSO,False,100.0,Spin-coating,N2,0.1,False,1.09,21.26,0.738,17.1,1QatjavJUUyY-VAlkwotYMSfJFeG
MAPbI3,MA,Pb,I,1.6,TiO2-c | TiO2-mp,Spiro-MeOTAD,Au,Ethyl acetate,DMF; DMSO,False,100.0,Spin-coating,N2,0.1,False,1.019,20.4,0.71,14.68,1Qb-DupMtCI11UZn6uvu06INj9_b
MAPbI3,MA,Pb,I,1.6,TiO2,Spiro-MeOTAD,Ag,Chlorobenzene,DMF,False,100.0,Spin-coating,Unknown,0.09,False,0.923,20.01,0.607,11.24,1QnCTij033Le19JjldDkPYThunZ9
Cs0.05FA0.79MA0.16PbBr0.31I2.7,Cs; FA; MA,Pb,Br; I,1.59,PCBM-60 | ZnO-np | ZnO-c,NiO-np,ITO | MgF2,Chlorobenzene,DMF; DMSO,False,100.0,Spin-coating,N2,0.09,False,0.98,20.25,0.7,14.75,1QsSXqxGFzB_v1YyYcPaqeR-d6hO
MAPbI3,MA,Pb,I,1.6,ZnO-c | ZnO-nw,Spiro-MeOTAD,Ag,Unknown,DMF >> IPA,False,70.0 >> 100.0,Spin-coating >> Spin-coating,Unknown,0.12,False,0.895,15.5,0.62,10.01,1QykjTaJWSjPmSaG-L5wCJ3tLJcH
MAPbI3,MA,Pb,I,1.5,TiO2-c,Spiro-MeOTAD,Au,Unknown,DMF,False,180.0,Spray-coating,Air,0.1,False,0.91,18.31,0.49,8.16,1R6FS3fSibPgBfRrssniz1IxSjzR
MAPbBr1.25I75,MA,Pb,Br; I,1.76,TiO2-c | TiO2-mp,Spiro-MeOTAD,Au,Unknown,DMF >> none,False,110.0 >> 70.0,Spin-coating >> Gas reaction,Air >> Air; MABr,0.1,False,1.075,14.15,0.69,10.49,1R6WtbXg-1fOa9uQ6kSOAcWSXyO9
MAPb1.0I3,MA,Pb,I,1.55,PCBM-60 | BCP,PEDOT:PSS,Ag,Unknown,DMF,False,80,Spin-coating,N2,0.04,False,0.95,20.73,0.687,13.51,1RAGJcZbCWqh2leRQ6GbmwoWGzfk
MAPbI3,MA,Pb,I,1.59,PCBM-60,NiO-c,Au,Chlorobenzene,DMF,False,105,Spin-coating,N2,0.08,False,0.99,23.5,0.67,16.0,1RAQBCGhF_C56cUlvLBoK8m2E6jr
Cs0.05FA0.79MA0.16PbBr0.3I2.7,Cs; FA; MA,Pb,Br; I,,C60 | BCP,NiO-c,Cr | Au,Anisole,DMF; DMSO; NMP,False,100.0,Spin-coating,Unknown,0.0919,False,1.01,22.5,0.77,17.6,1S38ywfiWcBKvB3vBRIZ_KJayA-3
MAPbI3,MA,Pb,I,1.6,TiO2-c | PCBM-60,Spiro-MeOTAD,Ag,Unknown,DMF,False,93.0,Spin-coating,N2,0.1,False,0.97,14.3,0.66,9.15,1S6GUxpQJqQ8PU1fWU0zPYff7gXg
Cs0.15FA0.85PbBr0.12I2.88,Cs; FA,Pb,Br; I,1.6,PCBM-60 | BCP,NiO-c | CuGaO2,Ag,Anisole,DMF; DMSO,False,100,Spin-coating,N2,0.09,False,1.12,22.74,0.7809999999999999,19.87,1S8-FC4sKxQbGea3MXAdceNr2jzZ
MAPbI3,MA,Pb,I,1.6,PCBM-60 | Bphen,PEDOT:PSS,Ag,Unknown,DMF,False,100,Spin-coating,N2,0.0625,False,0.8690000000000001,18.338,0.775,12.35,1S9E6pjvmRtPVLZa27OD8etEkF8k
MAPbI3,MA,Pb,I,1.6,In2S3,Spiro-MeOTAD,Au,Chlorobenzene,DMSO; GBL,False,100.0,Spin-coating,Unknown,0.09,False,,,,13.8,1SEPFM1FH0iyiVmSng9EzlrXvyLp
MAPbI3,MA,Pb,I,1.6,C60 | BCP,PEDOT:PSS,Au,Toluene,DMSO; GBL,False,100.0,Spin-coating,N2,0.1,False,0.951,18.82,0.684,12.25,1SFTFuyNnGwKMmek-fixgVfIA5LM
Cs0.05FA0.79MA0.16PbBr0.51I2.49,Cs; FA; MA,Pb,Br; I,,PCBM-60,NiO,Ag,Chlorobenzene,DMF; DMSO,False,105,Spin-coating,Unknown,0.1,False,1.04,20.91,0.76,16.2,1SWGMR_YgtWYvQLNxAcpkKApQ_Km
MAPbI3,MA,Pb,I,1.6,PCBM-60,PEDOT,Al,Unknown,DMF,False,100.0,Spin-coating,N2,0.1,False,1.031,20.1,0.721,14.94,1SXLHhkdisYe0uAGprivBBeYSDCZ
CsPbI3,Cs,Pb,I,1.73,TiO2-c,Spiro-MeOTAD,MoO3 | Ag,Unknown,Octane >> Octane >> Octane >> Octane,False,Unknown,Spin-coating >> Spin-coating >> Spin-coating >> Spin-coating,Air >> Air >> Air >> Air,0.00725,False,1.22,9.9,0.68,8.05,1SaRO3RNZLWnX491kscuvOPmK6fJ
MAPbI3,MA,Pb,I,1.6,TiO2-c | TiO2-np,Spiro-MeOTAD,Ag,Ar,DMF,False,100.0,Spin-coating,N2,0.16,False,0.977,15.7,0.69,10.6,1Sk9kA_9o3D_d4WUiiyYZueJMFeo
Cs0.05FA0.79MA0.16PbBr0.51I2.49,Cs; FA; MA,Pb,Br; I,,TiO2-c | TiO2-mp,Spiro-MeOTAD,Ag,Unknown,DMF; DMSO,False,150.0,Spin-coating,Unknown,0.14,False,1.143,21.62,0.77,19.03,1Snub29-NvbivPu2BtaWOc7oRWFd
Cs0.05FA0.79MA0.16PbBr0.51I2.49 | (PEI)2PbI4,Cs; FA; MA | (PEI),Pb | Pb,Br; I | I,1.6,TiO2-c | TiO2-mp,Spiro-MeOTAD,Au,Chlorobenzene,DMF; DMSO,False,65.0 >> 100,Spin-coating >> Spin-coating,Unknown,0.165,False,1.09,21.34,0.69,16.05,1StdfX7B87hxZ8dY27gIe8r52rap
MAPbI3,MA,Pb,I,1.6,TiO2-c | C60,Spiro-MeOTAD,Au,Vacuum,DMSO; GBL,False,Unknown,Inkjet printing,Air,0.04,False,1.05,20.06,0.672,14.15,1SvAeoIiCEFnevRU__cb14gDzkz3
CsPbBrI2,Cs,Pb,Br; I,,ZnO-np,NiO-c,Al,Unknown,DMF; DMSO,False,Unknown,Spin-coating,N2,0.04,False,0.99,11.86,0.605,7.1,1Sx4vC0Bpgf2dzlxwRO7Sl1rTSRt
MAPbI3,MA,Pb,I,1.6,TiO2-c,Spiro-MeOTAD,Ag,Chlorobenzene,DMF,False,100,Spin-coating,N2,0.12,False,1.055,17.57,0.71,13.16,1SzFiFHCoYShGISaIevJccqaB5kj
MAPbI3,MA,Pb,I,1.6,TiO2-c | TiO2-mp,Spiro-MeOTAD,Au,Unknown,DMF; DMSO >> IPA,False,Unknown >> 100.0,Spin-coating >> Spin-coating,N2 >> N2,0.06,False,0.79,16.93,0.64,8.48,1T425Ut-LkabaESldZMYAzRE_0Ec
MAPbI3,MA,Pb,I,1.6,PCBM-60 | BCP,NiO-c,Ag,Toluene,DMF; DMSO,False,100.0,Spin-coating,Unknown,0.01,False,,,,20.18,1T6ynaRh46aVwpugxPhWq8a3OzfF
Cs0.1FA0.75MA0.15PbBr0.35I2.65,Cs; FA; MA,Pb,Br; I,,SnO2-np,Spiro-MeOTAD,Au,Chlorobenzene,DMF; DMSO,False,25; 100,Spin-coating,Unknown,0.1,False,1.13,22.75,0.754,19.38,1T909jfaFue_wi8ZYnYb39E1rLWY
Cs0.05FA0.79MA0.16PbBr0.45I2.55,Cs; FA; MA,Pb,Br; I,,TiO2-c,Thiophene | Spiro-MeOTAD,Au,Chlorobenzene,DMF; DMSO,False,100.0,Spin-coating,Unknown,0.0625,False,,,,18.02,1TOZsRlSXJ9aMA60fzX-VT2Enx8L
MAPbI3,MA,Pb,I,1.6,PCBM-60 | Bphen,PEDOT:PSS | MoS2,Ag,2-Butanol,DMF; DMSO,False,100,Spin-coating,N2,0.0625,False,0.98,21.23,0.7490000000000001,15.5,1TQj5NY8biX_OiXgRMlnUf1P--qo
MAPbI3,MA,Pb,I,1.6,PCBM-60,none,Ag,Unknown,DMF; DMSO >> IPA,False,Unknown >> 100.0,Spin-coating >> Spin-coating,N2 >> N2,0.09,False,1.05,16.3,0.561,9.59,1TR2awQWfkS7vemjLwAyrITI5ecd
MAPbI3,MA,Pb,I,1.5,TiO2-c | TiO2-mp | ZrO2-mp,none,Carbon,Unknown,DMF,False,100.0,Drop-infiltration,Air,0.126,False,0.88,14.16,0.66,8.14,1TZUGc1i-394vDrBTThmdTNlQ9b8
FA0.85MA0.15PbBr0.45I2.55,FA; MA,Pb,Br; I,1.57,SnO2-np,Spiro-MeOTAD,Au,Chlorobenzene,DMF; DMSO,False,130.0,Spin-coating,N2,0.1,False,1.1,21.17,0.674,15.69,1TZWCgCNPS66CYhrnDYk-xSg_rdv
MAPbI3,MA,Pb,I,1.6,TiO2-c | TiO2-mp,Spiro-MeOTAD,Ag,Diethyl ether,DMF; DMSO,False,100,Spin-coating,Air,0.1,False,1.062,21.96,0.73,17.05,1Th3etvIlnQBftezORfvfnCLLSS0
Cs0.05FA0.85MA0.15PbBr0.45I2.55,Cs; FA; MA,Pb,Br; I,1.58,TiO2-c,Spiro-MeOTAD,Au,IPA,DMF; DMSO,False,100,Spin-coating,Air,0.16,False,1.12,22.68,0.7340000000000001,18.83,1Tl7QW1lkXtWEzw9AnqGsSqLIKbz
MAPbI3,MA,Pb,I,1.6,TiO2-c | TiO2-mp,Spiro-MeOTAD,Au,Chlorobenzene,DMF; DMSO,False,100.0,Spin-coating,Unknown,0.06,False,,,,,1TnZxzLMFpMo06wpR5oNALrKpnXL
MACu0.05Pb0.9Sn0.05Br0.1I2.9,MA,Cu; Pb; Sn,Br; I,1.55,TiO2-c,Spiro-MeOTAD,MoO3 | Ag,Chlorobenzene,DMSO; GBL,False,100.0,Spin-coating,N2,0.09,False,1.08,23.97,0.81,19.89,1TqFXtMRJ9heMxQ2BTmurTWZp9JN
MAPbI3,MA,Pb,I,1.6,TiO2-c | TiO2-mp,Spiro-MeOTAD,Au,Unknown,DMF >> IPA,False,Unknown,Spin-coating >> Spin-coating,Unknown,0.1,False,1.02,25.4,0.602,15.6,1Tzuxy1QygYxhJkQqOOLAORGkhrm
AN0.15Cs0.5MA0.8PbI3,AN; Cs; MA,Pb,I,1.58,PCBM-60 | BCP,PEDOT:PSS,Ag,Chlorobenzene,DMF; DMSO,False,120.0,Spin-coating,N2,0.1,False,0.9,19.91,0.605,10.73,1U2ZvTFFO9KfgN6k5s2sOvdMJRwr
Cs0.05FA0.49MA0.16PbBr0.51I2.49,Cs; FA; MA,Pb,Br; I,1.73,SnO2-np,Spiro-MeOTAD,MoO3 | Ag,Chlorobenzene,DMF; DMSO,False,100.0,Spin-coating,N2,0.04,False,1.09,23.54,0.604,15.43,1U7ywax6UBLq0ww5ZY03EmdTM--n
MAPbBr0.45I2.55,MA,Pb,Br; I,,TiO2-c | TiO2-nw,Spiro-MeOTAD,Au,Unknown,DMSO >> IPA,False,Unknown,Spin-coating >> Dropcasting,Unknown,0.09,False,1.05,22.32,0.7340000000000001,17.09,1UB0PquRP-Y4mX44RX1Sv3W5TjDU
MAPbBr1.25I75,MA,Pb,Br; I,1.76,TiO2-c | TiO2-mp,Spiro-MeOTAD,Au,Unknown,DMF >> none,False,110.0 >> 70.0,Spin-coating >> Gas reaction,Air >> Air; MABr,0.1,False,1.07,13.42,0.67,9.69,1UNea_z9upH1fYVqaywymIA99Nvg
MAPbI3,MA,Pb,I,1.6,TiO2-c,Spiro-MeOTAD,MoO3 | Al,Unknown,DMF; DMSO >> IPA,False,Unknown >> 150,Spin-coating >> Spin-coating,Unknown,0.1,False,1.03,21.5,0.73,16.1,1UV8mXGbETDza3UtkAAkLAaHAs3i
MAPbI3,MA,Pb,I,1.6,c-HATNA | bis-C60,c-TCTA,Ag,Toluene,DMF; DMSO,False,100.0,Spin-coating,Unknown,0.1,False,1.04,20.72,0.725,15.62,1U_JH7b9Oj00D4sqZbAQOYvYIL3P
MAPbI3,MA,Pb,I,1.6,TiO2-c,Spiro-MeOTAD,Au,Unknown,DMF,False,100.0,Spin-coating,N2,0.09,False,1.1,23.03,0.6729999999999999,17.1,1Ugoakvgnl3p6kp0U_8poaX-nHO2
MAPbI3,MA,Pb,I,1.6,PCBM-60 | Bphen,PEDOT:PSS | Graphene oxide,Ag,Unknown,DMF,False,100,Spin-coating,N2,0.1,False,0.98,21.33,0.68,14.18,1UsvFmaPuzf46FiGLisTAittLzyX
FA0.8MA0.2Pb1.0I3,FA; MA,Pb,I,,TiO2-c | TiO2-mp,none,Carbon black,Diethyl ether,DMF; DMSO,False,100,Spin-coating,N2,0.1,False,0.97,20.03,0.488,9.49,1V-KWe68Q--b_QFamb6qeiivB8gi
MAPbI3,MA,Pb,I,1.6,PCBM-60,PEDOT:PSS,Ag,Unknown,DMSO; GBL; IPA,False,105.0,Doctor blading,N2,0.021,False,0.82,19.17,0.5489999999999999,8.63,1V-eA7xDXdCju0L6Z7tq4KM5yAcs
FA0.85MA0.15PbBr0.45I2.55,FA; MA,Pb,Br; I,,TiO2-c | TiO2-mp,Spiro-MeOTAD,Au,Unknown,DMF; DMSO >> IPA,False,70.0 >> 100.0,Spin-coating >> Spin-coating,N2 >> N2,0.16,False,1.13,22.54,0.726,18.83,1VD4UJAv10h7x4Di6mQRU37xC4On
MAPbI3,MA,Pb,I,1.6,SnO2-c | PCBM-60,Spiro-MeOTAD,Au,Chlorobenzene,DMF; DMSO,False,60; 100,Spin-coating,Unknown,0.09,False,,,,,1VOBXRPrjmMWGzPrhYYyvjJc6-Of
MAPbI3,MA,Pb,I,1.6,PCBM-60 | BCP,P3HT,Ag,Chlorobenzene,DMF; DMSO,False,100.0,Spin-coating,N2,0.1,False,0.91,19.198,0.777,13.58,1VoRi828cn4CWpc4zEcZZkSiu62p
MAPbI3,MA,Pb,I,1.6,C60 | BCP,PolyTPD,Ag,Toluene,DMF; DMSO,True,100,Spin-coating,Unknown,0.1,False,1.0,22.9,0.6659999999999999,15.25,1Vr7UDDCbnxSKT_dTSGY_XF-gxxj
MAPbI3,MA,Pb,I,1.6,TiO2-c | TiO2-mp | Al2O3-mp,none,Carbon,Unknown,NMP,False,20.0,Drop-infiltration,Air,0.09,False,,,,,1W4nIuLT8BUgeW-PSERqHyyVara3
MAPbI3,MA,Pb,I,1.6,TiO2-c | TiO2-mp,Spiro-MeOTAD,Ag,Unknown,DMF >> IPA,False,70.0 >> 100.0,Spin-coating >> Spin-coating,Unknown,0.1,False,0.93,22.88,0.47,10.02,1WAMmmTYKty1I9WCyuAJM82D_ZuO
MAPbI3,MA,Pb,I,1.6,TDTP | LiF,PEDOT:PSS,Al,Unknown,DMF,False,100.0,Spin-coating,N2,0.09,False,1.05,22.4,0.7709999999999999,18.2,1WMdRmZfJGUTJDVKCK4fSKs7kCxI
Cs0.2FA0.32MA0.48PbBr0.2I2.8,Cs; FA; MA,Pb,Br; I,1.607,TiO2-c | Al2O3-mp,NiO-mp,Carbon,Unknown,DMF >> IPA,False,70.0 >> 100.0,Drop-infiltration >> CBD,Air >> Air,0.129,False,0.013,0.889,0.68,7.64,1WTCy4yoEQ2xaG02tQeqdmQcmOsr
MAPbI3,MA,Pb,I,1.59,C60 | BCP,PEDOT:PSS,Ag,Toluene,DMSO; GBL,False,90,Spin-coating,Air,0.06,False,0.72,17.63,0.77,9.77,1WUjENpvXzctGXYVE41Kv5MPseRC
MAPbI3,MA,Pb,I,1.6,TiO2-c | TiO2-mp,Spiro-MeOTAD,Au,Unknown,DMF >> none,False,110.0 >> 70.0,Spin-coating >> Gas reaction,Air >> Air; MACl,0.1,False,1.07,15.04,0.58,9.3,1Wf2DU1Pk1fWzizaTpVOih9aIsje
MAPbI3,MA,Pb,I,1.6,ZnO-np,Spiro-MeOTAD,Ag,Chlorobenzene,DMF; DMSO,False,65.0; 100.0,Spin-coating,Unknown,0.1,False,1.07,21.72,0.5,11.8,1X0sRnQ2g7X8ed4C0ei0u4BJddU9
Cs0.2FA0.8PbI3,Cs; FA,Pb,I,,TiO2-c,Spiro-MeOTAD,Ag,Unknown,Cyclohexyl-2-pyrrolidone; DMF,False,170.0,Spin-coating,Unknown,0.1,False,0.998,18.8,0.617,11.6,1X9iZZEvlLvqd2fQXv3fJa6H1RZ-
MAPbI3,MA,Pb,I,1.6,TiO2-c,Spiro-MeOTAD,Au,Chlorobenzene,DMF; DMSO,False,100,Spin-coating,N2,0.1,False,1.08,20.6,0.65,13.6,1XAYpERwUyvAvLIpZFGqJVLXwLZ1
MAPbBr0.14I2.86,MA,Pb,Br; I,1.591,TiO2-c | TiO2-mp,Spiro-MeOTAD,Au,Diethyl ether,DMF; DMSO,False,60; 100,Spin-coating,Unknown,0.125,False,1.064,23.52,0.72,18.02,1XBczzh3-PWESzEPXilpxtbKN0TH
BA2MA3Pb4I13,BA; MA,Pb,I,1.64,PCBM-60,NiO-c,Ag,Unknown,DMF; DMSO,False,100.0,Spin-coating,N2,0.05,False,1.1,16.18,0.612,10.96,1XMgl4q_YnD_zP3l-Zn9x4PafPvB
MAPbI3,MA,Pb,I,1.59,ZnO-np,Spiro-MeOTAD,Ag,Unknown,DMF >> IPA,False,60.0 >> 110.0,Spin-coating >> CBD,N2 >> N2,0.1,False,1.07,20.62,0.708,15.63,1XTXvU8tq3SJVPdsIv7jKjOg7wZx
MAPbI3,MA,Pb,I,1.6,PCBM-60 | LiF,PEDOT:PSS,Al,Dichloromethane,DMSO; GBL,False,100.0,Spin-coating,Unknown,0.04,False,0.88,14.1,0.8,9.9,1XiAegRyiZPo0nTQwa70UMLDUX82
MAPbI3,MA,Pb,I,1.6,C60,Spiro-MeOTAD,Au,Toluene,DMSO; GBL,False,100.0,Spin-coating,N2,0.1,False,1.05,19.9,0.629,12.9,1Xr5zLehYyJWM-d6vn5otnEJBqhe
Cs0.05FA0.7885MA0.1615PbBr0.34I2.66,Cs; FA; MA,Pb,Br; I,,C60 | BCP,PEDOT:PSS,Ag,Ethyl acetate,DMF; DMSO,False,105.0,Spin-coating,N2,0.05,False,,,0.81,13.9,1Xw31Wahj8Y2sR4r0cdx72VcY_Dl
MAPbI3,MA,Pb,I,1.6,TiO2-c | TiO2-mp,TQ2,Au,Chlorobenzene,DMF; DMSO,False,100.0,Spin-coating,Unknown,0.09,False,1.12,22.55,0.777,19.31,1XzbOa9XEHn6xlVCUL5nfsCHNarG
MAPbI3,MA,Pb,I,1.6,TiO2-c | TiO2-mp,EtheneDTPA,Au,Unknown,DMF >> IPA,False,70.0 >> 70.0,Spin-coating >> CBD,N2 >> N2,0.16,False,0.99,16.99,0.61,10.26,1Y1KZTk3H7HQFSoHoi_SsmRtaDWs
Cs0.05FA0.79MA0.16PbBr0.5I2.5,Cs; FA; MA,Pb,Br; I,1.5,TiO2-c | TiO2-mp,Spiro-MeOTAD,Au,Chlorobenzene,DMF; DMSO,False,100.0,Spin-coating,N2,0.12,False,1.14,24.9,0.76,21.6,1YBrn37a1clJYCAO-4tp1pkn3wKG
MAPbI3,MA,Pb,I,1.7,TiO2-c | TiO2-mp,Graphene oxide | CuBuPc,Au,Chlorobenzene,DMF; DMSO,False,90.0,Spin-coating,Ambient,0.06,False,0.98,17.2,0.72,12.1,1YNKNTQGFBEt7rrRy-JyX-e8N-Lq
