Repository: GouravSidana/firstML

# firstML
My first Machine Learning Project

File: filtered_perovskite.csv (part 7 of 155)
Formula,A_ion,B_ion,X_ion,Bandgap,ETL,HTL,Backcontact,Antisolvent,Solvent,Solv_annel,Anneal_temp,Dep_procedure,Synth_atm,Cell_area,Is_module,Voc,Jsc,FF,PCE,entry_id
CsPbBrI2,Cs,Pb,Br; I,,TiO2-c | TiO2-mp,Bi2Te3 | Spiro-MeOTAD,Ag,Unknown,DMF; DMSO,False,150.0,Spin-coating,N2,0.1,False,1.09,13.32,0.68,9.87,1YREI2SvAaoR_m5ZL3z-x_upqIHa
MAPbI3,MA,Pb,I,1.6,TiO2-c | PCBSD,HPB-OMeDPA,Au,Unknown,DMF >> IPA,False,110.0 >> 105.0,Spin-coating >> Spin-coating,N2 >> Air,0.08,False,1.09,20.3,0.754,16.7,1YTnUGmxJsgGsPP7ZMOTs5AI8zc9
MAPbI3,MA,Pb,I,1.6,PCBM-60 | BCP,NiO-c,Ag,Toluene,DMF; DMSO,False,100.0,Spin-coating,N2,0.1,False,1.01,20.27,0.8,16.32,1YadhdQxtw0g_oM5I1nnTA1oFh4g
MAPbI3,MA,Pb,I,1.6,TiO2-c | TiO2-mp,Spiro-MeOTAD,Ag,Toluene,DMF; GBL,False,95.0,Spin-coating,N2,0.09,False,0.98,19.8,0.67,13.0,1YbkmY-VJRWpqZSM4nKJnfqZW6tJ
MAPbBr0.01I2.99,MA,Pb,Br; I,,PCBM-70 | AZO-np,PEDOT:PSS,Al,Unknown,DMF,False,80,Spin-coating,N2,0.09,False,0.9,15.7,0.75,10.6,1YdBOH9Qb2OE9FbOztw0pCCmLVhP
Cs0.05FA0.7885MA0.1615PbBr0.45I2.55,Cs; FA; MA,Pb,Br; I,,TiO2-c | TiO2-mp,PTAA,Au,Chlorobenzene,DMF; DMSO,False,100.0,Spin-coating,N2,0.16,False,1.093,21.1,0.68,15.8,1YlA36q_ZRQjVk5jeR8vR7xHCgvN
MAPbI3,MA,Pb,I,1.53,TiO2-c | TiO2-mp,Spiro-MeOTAD,Au,Unknown,DMF,False,150,Spin-coating,Air,0.09,False,0.972,20.9,0.616,12.51,1YpJvsqYbg75pyX43vWAGoP38tnv
FAPbI3,FA,Pb,I,1.47,TiO2-c,Spiro-MeOTAD,Ag,Toluene,DMF,False,170.0,Spin-coating,Air,0.12,False,0.92,18.88,0.52,9.0,1YpMEd8eUBe649K2N_7u8QogsdnV
nannannan,,,,,SnO2,Spiro-MeOTAD | MoO3,Au,Unknown,methylamine formate; IPA,False,150,Spin-coating,Unknown,0.05,False,1.17,25.34,0.8140000000000001,23.7,1Z3EYsl16IYZIZpOsnjykBcc-3ZS
Cs0.1FA0.9PbBr0.135I2.865,Cs; FA,Pb,Br; I,,TiP2-c | PCBM-60,Spiro-MeOTAD,Au,Unknown,DMF; DMSO >> IPA,False,Unknown >> 100.0,Spin-coating >> Spin-coating,N2 >> N2,0.08,False,1.04,23.1,0.787,18.9,1Z3cv4zcpbkHpfiJkXbtmFRHV_lk
Cs0.05FA0.8075MA0.1425PbBr0.45I2.55,Cs; FA; MA,Pb,Br; I,,SnO2-np,BTTI-C8,Au,Chlorobenzene,DMF; DMSO,False,100.0,Spin-coating,N2,0.1,False,1.06,24.1,0.705,18.04,1Z4kuE6U14xHmHif08OErXMze2rW
MAPbI3,MA,Pb,I,1.6,PCBM-60,DFTAB,Ag,Chlorobenzene,DMSO; GBL,False,80.0,Spin-coating,N2,0.1,False,1.07,17.4,0.66,12.2,1Z7u4XR5Gy7qJKyFPqqYAehjH82Q
MAPbI3,MA,Pb,I,1.6,TiO2-c | TiO2-mp | ZrO2-mp,none,Carbon,Unknown,GBL >> none,False,50.0 >> Unknown,Drop-infiltration >> Recrystallization,Air >> Ar; Methylamin,0.5,False,0.965,19.5,0.71,13.38,1Z9URO4zN5LGdmVQsDbiTWib4Dk9
MAPbI3,MA,Pb,I,1.6,PCBM-60 | LiF,PEDOT:PSS,Ag,Unknown,DMF,False,100.0,Spin-coating,Unknown,0.1,False,1.01,18.8,0.68,12.96,1ZAP4sk7WiYTy6EMrvp_jh-0m-gX
FA0.7MA0.3Pb0.5Sn0.5I3,FA; MA,Pb; Sn,I,1.25,C60 | BCP,PEDOT:PSS,,,,False,,,,,False,0.74,28.0,0.6,13.0,1ZIiJsr37kmOf2iyTc__h83sl80O
MAPbI3,MA,Pb,I,1.6,TiO2-c,CuGaO2,Au,Chlorobenzene,Unknown,False,25.0; 100.0,Spin-coating,N2 >> Air,0.09,False,1.05,21.0,0.67,14.77,1ZVYX2Z9uq-TbF95KtHj0CPbmvUY
MAPbI3,MA,Pb,I,1.5,PCBM-60 | BCP,PEDOT:PSS,Ag,Toluene,Unknown,False,100.0,Spin-coating,Unknown,0.1,False,0.95,16.53,0.759,12.07,1ZaMdXeyhKB2MCkUes8LShJuSVW9
MAPbI3,MA,Pb,I,1.6,TiO2-c | TiO2-mp,Spiro-MeOTAD,Au,Ethyl acetate,DMF,False,90.0,Spin-coating,N2,0.12,False,1.05,19.04,0.67,11.32,1Zg7cZUAeMsJbbNTqva_NkHMMFvR
FA0.5MA0.5Pb0.5Sn0.5I3,FA; MA,Pb; Sn,I,1.2,PCBM-60 | bis-C60,PEDOT:PSS,Ag,Toluene,DMF; DMSO,False,100.0,Spin-coating,N2,0.1,False,0.58,24.51,0.67,9.55,1ZgpkpgCwpHus0DsY3dqCAkfnKSv
Cs0.17FA0.83PbBr0.17I0.83,Cs; FA,Pb,Br; I,1.6,C60 | BCP,NiO-c,Ag,N2,DMF; DMSO,False,60; 100,Spin-coating,N2,0.12,False,1.02,20.9,0.76,17.0,1Zi1Xg1gK6DR_iyXLl5Op08iRFLq
MAPbI3,MA,Pb,I,1.6,PCBM-60 | BCP,NiO-np,Ag,Toluene,DMF; DMSO,False,60; 100,Spin-coating,Unknown,0.0464,False,1.07,18.32,0.823,16.13,1ZmsOxD4SEpKDLmaifGbhkvYtvpt
MAPbI3,MA,Pb,I,1.6,TiO2-c | TiO2-mp,Spiro-MeOTAD,Au,Chlorobenzene; DMSO,Unknown,False,100.0,Spin-coating,Unknown,0.09,False,0.94,18.54,0.7,12.7,1ZnJq373SH1J2JC78OYC1Eu34n50
MAPbI3,MA,Pb,I,1.6,TiO2-c | TiO2-mp,Spiro-MeOTAD,Au,Unknown,DMF; DMSO,False,100.0,Spin-coating,Unknown,0.136,False,,,,14.14,1ZxiUiz_RVFNO_E1JMuyrx4uWN-W
Cs0.05FA0.07MA0.25PbI3,Cs; FA; MA,Pb,I,1.51,C60 | BCP,PTAA,Cu,Unknown,DMF,False,100,Doctor blading,Unknown,0.08,False,1.16,23.0,0.78,20.3,1_-JKwesVUTKtSXXeLVqMsnuWrGb
MAPbI3,MA,Pb,I,1.6,TiO2-c | TiO2-mp,Spiro-MeOTAD,Au,Unknown,DMF >> IPA,False,Unknown >> 70.0,Spin-coating >> CBD,Unknown,0.3,False,1.024,21.87,0.75,16.97,1_DL081j6nv4kSDMxDmZtDhtNr_P
FA0.85MA0.15PbBr0.45I2.55,FA; MA,Pb,Br; I,,TiO2-c,Spiro-MeOTAD,Au,Toluene,DMF; DMSO,False,400.0,Spin-coating,N2,0.1,False,1.133,23.8,0.7659999999999999,20.28,1_ZlrsTE0OtRMlrhY6gytmbZWEuV
MAPbI3,MA,Pb,I,1.6,TiO2-c | TiO2-mp,Spiro-MeOTAD,Au,Unknown,DMF >> none,False,Unknown >> 110.0,Spin-coating >> Gas reaction,Air >> MAI,0.24,False,0.991,18.2,0.72,13.52,1_bVaHCzaeNYzdBCE3Q1Xv2IoBnv
MAPbI3,MA,Pb,I,1.6,none,Spiro-MeOTAD,Au,Unknown,DMF,False,100.0,Spin-coating,Unknown,0.07,False,0.95,15.2,0.612,9.0,1a4ZgOt9iYe2XJev0EXvDijZKY4j
FAPb0.5Sn0.5I3,FA,Pb; Sn,I,1.28,C60 | BCP,MoO3 | PTAA,Ag,Unknown,none,False,Unknown,Co-evaporation,Vacuum,0.01,False,0.72,24.5,0.7929999999999999,13.98,1aCwt__90I8KGwBxn0chSVJvIVDM
Cs0.05FA0.79MA0.16PbBr0.48I2.52,Cs; FA; MA,Pb,Br; I,1.63,C60 | BCP,PTAA,Cu,Ethyl acetate,DMF; DMSO,False,100,Spin-coating,Unknown,0.16,False,1.09,21.4,0.77,18.2,1aPiNVwmRmAt5F8NS0x1_qafs_gX
Cs0.05FA0.79MA0.16PbBr0.51I2.49,Cs; FA; MA,Pb,Br; I,1.7,SnO2-np,D103,Au,Chlorobenzene,DMF; DMSO,False,100.0,Spin-coating,N2,0.088,False,1.04,20.65,0.6679999999999999,14.36,1aRfl8PqOjspXWNKE8bxFP-wH9F9
MAPbI3,MA,Pb,I,1.59,TiO2-c,Spiro-MeOTAD,Ag,Chlorobenzene,DMF; DMSO,False,100,Spin-coating,Air,0.1,False,1.024,17.861,0.722,13.19,1aULRlCTZRoZ1uLnJgnQNsimdSLH
MAPbI3,MA,Pb,I,1.6,TiO2-c | TiO2-mp,Spiro-MeOTAD,Au,Unknown,DMF >> IPA,False,50; 100 >> 100,Spin-coating >> Spin-coating,N2 >> N2,0.14,False,0.84,19.5,0.72,11.6,1aeAOK0qnf0K97EkeZiDHEqqcYdt
FA0.17MA0.83PbBrI2,FA; MA,Pb,Br; I,1.764,TiO2-c | TiO2-mp,Spiro-MeOTAD,Au,Chlorobenzene,DMF; DMSO,False,100.0,Spin-coating,N2,0.16,False,1.125,16.707,0.647,12.22,1agTQUTzNYu7blzmLtAVcw67bqjA
MAPbI3,MA,Pb,I,1.6,TiO2-c,Spiro-MeOTAD,Au,Unknown,DMF >> IPA,False,Unknown >> 135.0,Spin-coating >> Spin-coating,Dry air >> Dry air,0.108,False,1.01,22.0,,,1amQR8laOFcL6mZszqauEwzxKOyA
FA0.85MA0.15PbBr0.45I2.55,FA; MA,Pb,Br; I,,SnO2-c,Spiro-MeOTAD,Au,Chlorobenzene,DMF; DMSO,False,100.0,Spin-coating,Ar,0.1,False,1.03,20.11,0.655,13.57,1arERMnrIyCVL_4JHOO9TMUsq-zo
MAPbI3,MA,Pb,I,1.6,TiO2-c | TiO2-mp | ZrO2-mp,none,Carbon,Unknown,DMF >> IPA,False,Unknown >> 70.0,Drop-infiltration >> Drop-infiltration,Unknown,0.128,False,0.884,17.13,0.66,10.02,1avSCYdNW5r66lVRXeJvmpL0Yw2E
MAPbI3,MA,Pb,I,1.6,ZnO-np,Spiro-MeOTAD,Au,Ethyl ether,DMF; DMSO,False,65; 100,Spin-coating,Unknown,0.14,False,0.97,19.3,0.53,10.0,1awSxSHU4oWh5UPv5jJlItWijko-
MAPbI3,MA,Pb,I,1.6,TiO2-c | TiO2-mp,Spiro-MeOTAD,Au,Unknown,DMF >> IPA,False,70.0 >> 100.0,Spin-coating >> Spin-coating,N2 >> N2,0.09,False,0.96,20.87,0.69,13.49,1b5AxLMsfR60CrnYuY1OFLr6l90J
MAPbI3,MA,Pb,I,1.58,PCBM-60 | Bphen,PolyTPD,Ag,Unknown,acetonitrile; Methylamine,False,100.0,Spin-coating,N2,0.0256,False,1.05,15.62,0.799,12.8,1bAiAbiJ1UJfpdkUItF2X7Zb6hDN
CsPbBrI2,Cs,Pb,Br; I,1.91,SnO2-np,PTAA,Au,Unknown,DMF; DMSO,False,100.0,Spin-coating,Dry air,0.1,False,1.1,14.0,0.71,10.93,1bGszpHV9QFOIiFau__hsJce8EHe
MAPbI3,MA,Pb,I,1.6,TiO2-c | TiO2-mp,Spiro-MeOTAD,Au,Ethyl acetate,DMF; DMSO,False,100.0,Spin-coating,N2,0.1,False,1.058,19.987,0.73,15.47,1bHS-K-dWljuL07v62if8IRG0Y_E
FA0.85MA0.15PbBr0.45I2.55,FA; MA,Pb,Br; I,,SnO2-c,Spiro-MeOTAD,Au,Chlorobenzene,DMF; DMSO,False,120,Spin-coating,N2,0.1,False,1.03,21.74,0.723,16.25,1bIz2Jd-yNL9EzPhgy3ouPh8onrs
MAPbI3,MA,Pb,I,1.6,C60 | BCP,PEDOT:PSS,Au,Iodobenzene,DMSO; GBL,False,100.0,Spin-coating,N2,0.1,False,0.919,21.66,0.688,13.67,1bKjwwqLR4Y5reAhwNDEa8HyNqMY
MAPbI3,MA,Pb,I,1.6,TiO2-c,Spiro-MeOTAD,Au,Unknown,DMF,False,Unknown,Spin-coating,N2,0.09,False,0.97,17.89,0.62,10.79,1bM-jkgSOcQeLAmmOUHgaptIj82C
MAPbI3,MA,Pb,I,1.59,TiO2-c,Spiro-MeOTAD,Au,Unknown,Unknown,False,Unknown,Unknown,Unknown,0.1,False,,22.0,,,1bzGPNvFIzSEUW2Gc_-jU3YqVci8
MAPbI3,MA,Pb,I,1.6,TiO2-c | TiO2-mp,Spiro-MeOTAD,Au,Unknown,GBL,False,95.0,Spin-coating,Unknown,0.09,False,0.843,20.25,0.63,10.75,1c6j2y9n98Pdcb5jw2GMm4jjbiva
MAPbI3,MA,Pb,I,1.6,TiO2-c,Spiro-MeOTAD,Au,Unknown,DMF,False,105.0,Spin-coating,N2,0.1,False,1.02,22.0,0.72,16.1,1c8D3Dv-E6QEpLcka2fuel8pCEdu
MAPbI3,MA,Pb,I,1.6,PCBM-60 | BCP,JW7,Ag,Unknown,DMF,False,100.0,Spin-coating,N2,0.1,False,0.833,22.13,0.62,11.43,1cA1WqCnemSz_rEuQslOV-hZcsow
Cs0.05MA0.95PbBr0.3I2.7,Cs; MA,Pb,Br; I,,TiO2-c,Spiro-MeOTAD,Au,Unknown,DMF >> IPA,False,Unknown >> 150,Spin-coating >> Spin-coating,Unknown,0.078,False,1.07,22.96,0.723,17.84,1cAq1UA9Ge-rXEMCq-db754uNSLa
MAPbI3,MA,Pb,I,1.6,TiO2-c,Spiro-MeOTAD,MoO3 | Ag,Chlorobenzene,DMSO; GBL,False,100.0,Spin-coating,N2,0.1,False,1.01,21.68,0.7,16.72,1cRACZmGs4Efik7hQ77wBc-zvUD2
MAPb1.0I3,MA,Pb,I,1.55,PCBM-70 | BCP,PEDOT:PSS,Ag,Unknown,DMF; DMSO,False,100,Spin-coating,N2,0.01,False,1.0,20.1,0.7,14.0,1cWMhu2rn1-kvke3pGIARr_lLgj4
MAPbI3,MA,Pb,I,1.6,C60,Thiophene | Spiro-MeOTAD,Au,Unknown,DMF,False,90.0; 120,Spin-coating,N2,0.0919,False,1.07,23.0,0.73,16.6,1cXFje2KQZ0VAgUuZQoCFtgLx8l2
MAPbI3,MA,Pb,I,1.587,PCBM-60,NiO-c,Ag,Chlorobenzene,DMF; DMSO,False,100,Spin-coating,Air,0.1,False,1.03,22.63,0.6920000000000001,16.07,1cjZUuuUlZvEZLhCNg58s7ljO2g-
MAPbI3,MA,Pb,I,1.6,TiO2-c,Spiro-MeOTAD,Au,Unknown,acetonitrile; DMSO >> IPA,False,Unknown >> 105.0,Spin-coating >> Spin-coating,Air >> Air,0.09,False,0.94,18.31,0.63,10.82,1cq2FoTkyTkqqv047z9j6-CyOHME
FA0.4MA0.6PbI3,FA; MA,Pb,I,,TiO2-c,WO3,Ag,Unknown,DMF >> none >> none,False,Unknown,Spin-coating >> Gas reaction >> Gas reaction,Unknown,0.2,False,1.04,18.38,0.706,13.49,1cr1byQyi-ZL3ISnd9NfrQFUgzJL
MAPbI3,MA,Pb,I,1.6,PCBM-60,PEDOT:PSS,Ag,Toluene,DMSO; GBL,False,Unknown,Spin-coating,Unknown,0.11,False,1.02,18.48,0.713,13.4,1cusCDlRJOwfFpDIWRoOs92Px7kh
FA0.85MA0.15PbI3,FA; MA,Pb,I,1.55,PCBM-60 | BCP,NiO,Ag,Chlorobenzene,DMF; DMSO,False,100; 150,Spin-coating,N2,0.096,False,0.94,21.9,0.736,15.05,1d1TnNo5ZbDM-8n0lm15jgop13Km
MAPbI3,MA,Pb,I,1.6,TiO2-c | TiO2-mp,none,Carbon,Chlorobenzene,DMF; DMSO,False,100.0,Spin-coating,Unknown,0.08,False,0.9,21.81,0.44,8.5,1d7PTtKLt9tP3MnWUnYg3D2BIpIn
MAPbI3,MA,Pb,I,1.59,SnO2-c,Spiro-MeOTAD,Au,Unknown,DMF >> IPA,False,Unknown >> 150.0,Spin-coating >> Spin-coating,N2 >> N2,0.075,False,1.1,23.75,0.73,19.03,1dB9VV4KZQpy84nF48D9it5fooFc
MAPbI3,MA,Pb,I,1.6,TiO2-c | TiO2-mp | ZrO2-mp,none,Carbon,Unknown,DMF,False,100.0,Doctor blading,Air,0.01,False,0.95,17.22,0.63,10.31,1dF3zpE-QfArtfwoThhPHRRwrBU5
Cs0.25FA0.75PbBr0.6I2.40,Cs; FA,Pb,Br; I,,C60 | SnO2,PTAA,ITO | Ag-grid,Dry air,DMF; DMSO,False,60.0; 100.0,Spin-coating,Unknown,0.39,False,,,,,1dGpHTzGTivDuK_RMUda5LU2XpC5
FA0.3MA0.7PbI3,FA; MA,Pb,I,1.58,SnO2-c | C60-SAM,Spiro-MeOTAD,Au,Diethyl ether,DMF; DMSO,False,100.0,Spin-coating,N2,0.08,False,1.123,21.9,0.7909999999999999,19.0,1dKYzF0BqlWsv6rbqewmP0pfKEM0
MAPbI3,MA,Pb,I,1.6,TiO2-c | TiO2-mp,Spiro-MeOTAD,Au,Ethyl acetate,DMF; DMSO,False,100.0,Spin-coating,N2,0.1,False,1.056,19.907,0.74,15.45,1dM3uMOz4_ZmQaS9DIGG42lqjpHi
MAPbI3,MA,Pb,I,1.6,TiO2-c | TiO2-mp,Spiro-MeOTAD,Au,Chlorobenzene,DMF; DMSO,False,100.0,Spin-coating,N2,0.25,False,1.1,19.9,0.77,17.43,1dZLGEnep5-pEvYrZXm34-DcX1mH
MAPbI3,MA,Pb,I,1.6,C60,FTA1,MoO3 | Ag,Chlorobenzene,DMF; DMSO,False,60.0; 85.0,Spin-coating,N2,0.04,False,1.01,20.76,0.723,14.81,1dgyeuy0WHaZTEODzBWeh0qV1dpP
Cs0.05FA0.79MA0.16PbBr0.51I2.49,Cs; FA; MA,Pb,Br; I,,TiO2-c | TiO2-mp,Spiro-MeOTAD,Au,Chlorobenzene,DMF; DMSO,False,100,Spin-coating,Unknown,0.1,False,1.11,21.6,0.75,18.0,1dtb-1nhlRlhSi35w7GVujibhXLp
MAPbI3,MA,Pb,I,1.6,PCBM-60 | C60 | BCP,PEDOT:PSS,Al,Unknown,DMF >> Ethanol,False,70.0 >> Unknown,Spin-coating >> Spray-coating,Air >> Air,1.5,False,0.89,18.2,0.62,10.1,1eDmvwsvc2Xw4BxRTddSAPvoa2cL
MAPbI3,MA,Pb,I,1.6,PDTP-DFBT:PCBM-60,PEDOT:PSS,Ca | Al,Unknown,DMF >> IPA,False,70.0 >> 130.0,Spin-coating >> Spin-coating,N2 >> N2,0.1,False,0.96,21.1,0.78,15.8,1eE0iODqf6qk_WKB0iwpnzq5vj6S
MAPbI3,MA,Pb,I,1.6,TiO2-c | TiO2-mp,Spiro-MeOTAD,Au,Chlorobenzene,DMSO,False,100.0,Spin-coating,N2,0.25,False,1.04,18.9,0.7879999999999999,15.5,1eSWaicVuWRg9qLqJZkR0mo7CAw-
MAPbI3,MA,Pb,I,1.6,C60 | BCP,PTAA,Cu,Unknown,DMF,False,100.0,Doctor blading,Air,3.575,True,1.07,20.3,0.6890000000000001,14.6,1eUZ28SZTn_5hwjmGTvZ10F3WhKy
FA0.15MA0.85PbI3,FA; MA,Pb,I,,TiO2-c | TiO2-mp,Spiro-MeOTAD,Au,Toluene,DMF; DMSO,False,120,Spin-coating,Unknown,0.1,False,1.07,20.31,0.66,14.35,1eYhWSm3oEBZ8hvmauF6mmteEFTf
Cs0.02FA0.83MA0.17PbBr0.51I2.49,Cs; FA; MA,Pb,Br; I,,TiO2-c,Spiro-MeOTAD,Au,Chlorobenzene,DMF; DMSO,False,100,Spin-coating,N2,0.05,False,1.06,21.0,0.57,12.7,1eZPXSZNXUQeD94hpy7nVRXZv3ZO
MAPbI3,MA,Pb,I,1.6,TiO2-c | TiO2-mp,ZPPHT,Carbon,Unknown,DMF >> IPA,False,125.0 >> 125.0,Spin-coating >> Spin-coating,Unknown,0.16,False,1.0,19.66,0.573,11.26,1esIf5d2upEpycbgYp2j2GjB1vW8
MAPbI3,MA,Pb,I,1.6,C60/C70-N,PVBT-SO3,Ag,Unknown,DMF,False,90,Spin-coating,N2,0.055,False,0.87,21.84,0.6890000000000001,13.16,1f1_6yDfd3yDWkHvPYSmZyti67_m
MAPbI3,MA,Pb,I,1.6,PCBM-60 | PEI,NiO-c,Ag,Hot substrate,Unknown,False,180.0,Spin-coating,N2,0.09,False,1.085,21.2,0.792,18.2,1fFC5DaD2LWGQz8ts4lMJ3UtVFU2
FAPbI3,FA,Pb,I,1.48,TiO2-c | NAMF-Cl,Spiro-MeOTAD,Ag,Unknown,DMF; DMSO >> IPA,False,Unknown >> 100.0,Spin-coating >> Spin-coating,N2 >> N2,0.04,False,1.08,22.7,0.7859999999999999,18.7,1fH5kgmBAiqwWkBSaG57xU1q2tQn
MAPbI3,MA,Pb,I,1.6,SnO2-np,Spiro-MeOTAD,Au,Unknown,DMF; DMSO >> IPA,False,70.0 >> 100.0,Spin-coating >> CBD,Air >> Air,0.096,False,1.12,22.4,0.722,18.2,1fOG05poKsekl3hFLNJbmrwaGsd4
MAPbI3,MA,Pb,I,1.6,none,PTAA,Ti | Cu,Unknown,DMF; DMSO >> IPA,True,100.0 >> 70.0,Spin-coating >> Spin-coating,N2 >> N2,0.1,False,1.101,23.13,0.753,19.17,1fQLZe8f_8iAR-gS-Q9Vt6TixySd
FA0.9MA0.1PbBr0.3I2.7,FA; MA,Pb,Br; I,1.5,C60,NiO,Ag,Chlorobenzene,DMF; DMSO,True,100.0,Spin-coating,N2,0.11,False,1.01,22.06,0.54,11.88,1fZ5XggT9Bt_hmPGghCpCBMZ9ni6
MAPbI3,MA,Pb,I,1.6,TiO2-c | Al2O3-mp,Spiro-MeOTAD,Au,Unknown,DMF,False,100.0,Spin-coating,Air,0.1,False,0.8009999999999999,15.15,0.71,8.67,1fZoE01gdAGTkkXAHLwVogqi68kg
MAPbI3,MA,Pb,I,1.6,TiO2-c,Spiro-MeOTAD,Ag,Unknown,DMF; DMSO,False,Unknown,Spin-coating,Unknown,0.1,False,1.05,21.78,0.74,16.92,1fhpXJyWhfuxTOtgPsS2UyurbM4O
MAPbI3,MA,Pb,I,1.6,Nb2O5,Spiro-MeOTAD,Au,Unknown,DMF,False,100.0,Spin-coating,N2,0.09,False,1.02,20.86,0.62,13.3,1fvLaywtEQIxMgS4sZS6jDvdtXIO
MAPbI3,MA,Pb,I,1.6,PCBM-60,PEDOT:PSS,Al,Unknown,DMF; DMSO >> IPA,True,Unknown >> 100.0,Spin-coating >> Spin-coating,N2 >> N2,0.09,False,0.94,16.84,0.6859999999999999,8.35,1fysdKmLL6OiuYF1DaMkJE3d50KA
MAPbI3,MA,Pb,I,1.6,MgO-c | TiO2-mp,Spiro-MeOTAD,Au,Unknown,DMF >> IPA,False,70 >> 70,Spin-coating >> CBD,Unknown,0.09,False,1.02,17.3,0.65,11.53,1g46tP3_SNX_5jdkPfUQ1MbNun_s
FA0.85MA0.15PbBr0.45I2.55,FA; MA,Pb,Br; I,1.6,TiO2-c | TiO2-mp,Spiro-MeOTAD,Au,Chlorobenzene,DMF; DMSO,False,Unknown,Spin-coating,Unknown,0.2,False,1.167,22.99,0.76,18.9,1g4_ZuLQgWIsBu-3Sbhi4nR30OLL
MAPbI3,MA,Pb,I,1.6,TiO2-c,Spiro-MeOTAD,Au,Chlorobenzene,DMSO; GBL,False,100.0,Spin-coating,N2,0.09,False,1.12,21.88,0.7559999999999999,18.5,1gCn5g55pn6CNg4fL_qMz-fdREB-
MAPbI3,MA,Pb,I,1.6,ZnO-c | ZnO-mp | PEI,Spiro-MeOTAD,Au,Unknown,DMF >> IPA,False,70.0 >> 70.0,Spin-coating >> CBD,N2 >> N2,0.25,False,0.979,20.0,0.66,12.72,1gEYv4_5EqsqWxCtBOoabAu0jhmz
Cs0.05FA0.7885MA0.1615PbBr0.51I2.49,Cs; FA; MA,Pb,Br; I,1.57,Cr2O3,Spiro-MeOTAD,Au,Chlorobenzene,DMF; DMSO,False,100.0,Spin-coating,Ar,0.13,False,1.063,20.95,0.657,14.63,1gMi2ZV28B6QzsbOs1uFP5FuH0Fl
MAPbI3,MA,Pb,I,1.59,PCBM-60 | BCP,NiO-mp,Ag,Unknown,DMF; DMSO >> IPA,False,Unknown >> 100,Spin-coating >> Spin-coating,Ar >> Ar,0.04,False,1.054,19.42,0.74,15.1,1gO8fu8BiilOeryfSByJ8LlEHsdd
MAPbI3,MA,Pb,I,1.6,TiO2-c | TiO2-mp,Spiro-MeOTAD,Au,Unknown,DMF >> IPA,False,70.0 >> 70.0,Spin-coating >> CBD,Dry air >> Dry air,0.16,False,0.974,19.9,0.7,13.6,1gZ0-_bZSLLAcjNvIvWI3SUJ7dMK
FA0.83MA0.17PbBr0.51I2.49,FA; MA,Pb,Br; I,,SnO2-c,Spiro-MeOTAD,Au,Unknown,DMF; DMSO,False,100.0,Spin-coating,Unknown,0.1,False,1.108,23.03,0.718,18.32,1gkZLA_gQFYrvbMOwbYKtjftBRHx
MAPbI3,MA,Pb,I,1.6,TiO2-c | Al2O3-mp,Spiro-MeOTAD,Ag,Unknown,Unknown,False,Unknown,Spin-coating,Air,0.063,False,0.99,21.3,0.64,11.0,1grs-rqNI9D6EeFJifkH-mEDsFzm
FA0.4MA0.6PbI3,FA; MA,Pb,I,,TiO2-c | TiO2-mp | ZrO2-mp,none,Carbon,Diethyl ether,DMF; DMSO,False,80; 100,Spin-coating,Unknown,0.1,False,0.88,19.168,0.496,8.37,1gvsvKDa37KYLPPutwySyQQmWEHP
FA0.88MA0.12PbI3,FA; MA,Pb,I,1.53,TiO2-c | TiO2-mp,Spiro-MeOTAD,Au,Diethyl ether,DMF; DMSO >> IPA,False,Unknown >> 150.0,Spin-coating >> Spin-coating,N2 >> N2,0.09,False,1.08,23.6,0.75,17.6,1gzszjJD-0fA81F17ThSdU0CYb9R
MAPbI3,MA,Pb,I,1.5,SnO2-np,Spiro-MeOTAD,Ag,Chlorobenzene,DMF,False,100,Spin-coating,N2,0.16,False,1.05,22.3,0.731,17.12,1h6GEI9dtFkOMboKHufhZ_-i-85s
FA0.2MA0.8PbBr0.3I2.7,FA; MA,Pb,Br; I,,C60 | BCP,PEDOT:PSS,Ag,Toluene,DMSO; GBL,False,60; 100,Spin-coating,N2,0.1,False,0.94,19.82,0.7559999999999999,14.06,1hAt5Y6a-2uPbEtypscLn2nZt6Pc
Cs0.05FA0.788MA0.162PbBr0.5I2.5,Cs; FA; MA,Pb,Br; I,,PCBM-60,PEDOT:PSS,Ag,Chlorobenzene,DMF; DMSO,False,100; 85,Spin-coating,Unknown,0.1,False,0.85,20.25,0.67,11.7,1hE9Xf393wR1oaqLIBGzZRdPuTgQ
Cs0.03FA0.7MA0.27Pb0.5Sn0.5Br0.03I2.97,Cs; FA; MA,Pb; Sn,Br; I,,C60 | BCP,PEDOT:PSS,,,,False,,,,,False,0.779,31.15,0.763,18.51,1hEcOaP7VWGFytKQtCUJMQkfr3c0
Cs0.3FA0.7PbI3,Cs; FA,Pb,I,,SnO2-c | C60-SAM,Spiro-MeOTAD,Au,Diethyl ether,DMF; DMSO,False,150.0,Spin-coating,Unknown,0.08,False,1.03,20.33,0.725,15.21,1hG2hkTJqSvCQ9tLQeAByXGSA8Yd
MAPbI3,MA,Pb,I,1.6,C60 | BCP,PPP,Ag,Chlorobenzene,DMF,False,100.0,Spin-coating,Unknown,0.1,False,1.02,21.0,0.71,15.8,1hQiGacDOq_uXckmJR59eyjpwD-v
Cs0.05FA0.95PbI3,Cs; FA,Pb,I,1.53,TiO2-c,Spiro-MeOTAD,Au,Chlorobenzene,DMF; DMSO,False,Unknown,Spin-coating,N2,0.1,False,0.98,21.8,0.6829999999999999,14.7,1h_iTpiKimE27pRk9ATCBgyHycFS
MAPbI3,MA,Pb,I,1.5,PCBM-60,PEDOT:PSS,Al,Unknown,DMF,False,80.0,Spin-coating,N2,0.2,False,1.0,16.11,0.56,8.78,1hcevvfVuS_nvxe-D6W-vt51QNpu
MAPb1.0I3,MA,Pb,I,1.6,TiO2-c | TiO2-mp,Spiro-MeOTAD,Au,Unknown,DMF; DMSO,False,Unknown,Spin-coating,N2,0.1,False,1.043,15.22,0.718,10.9,1hsilNLE6UXflY2aKMjktADV4pwn
MAPbI3,MA,Pb,I,1.6,PCBM-60 | BCP,NiO-c,Ag,IPA,DMF; NMP,False,120.0,Spin-coating,N2,0.85,False,0.95,19.43,0.657,12.13,1hvaUSdOf2j7UhYYOcRKfR8KipXY
FAPbI3,FA,Pb,I,1.54,ZnO-c,Spiro-MeOTAD,Ag,Chlorobenzene,DMSO,False,150,Spin-coating,N2,0.04,False,1.11,18.82,0.628,13.11,1hzZuY2imqUZX50Ub2YZ-Bl87E_d
MAPbI3,MA,Pb,I,1.6,PCBM-60,PEDOT:PSS,Ag,Toluene,DMSO; GBL,False,Unknown,Spin-coating,Unknown,0.07,False,0.94,20.5,0.705,13.6,1i1wwkkoy0S6IddYY7UTjehfTFgI
MAPbI3,MA,Pb,I,1.6,PCBM-60 | BCP,PEDOT:PSS,Al,Unknown,DMF,True,100.0,Spin-coating,Unknown,0.1,False,0.942,19.2,0.63,11.7,1i8dgh3mi_mYcsHFkfiXOMmZXoFO
MAPbI3,MA,Pb,I,1.6,PCBM-60 | FPI-PEIE,PEDOT:PSS,Ag,Unknown,DMF,False,100.0,Spin-coating,Ar,0.1,False,,,,13.95,1i9GAeATiWAzLSRS94b31jk4-crW
MAPbI3,MA,Pb,I,1.6,PCBM-60,PEDOT:PSS,Ag,Chlorobenzene,DMF; DMSO,False,100.0,Spin-coating,Unknown,0.1,False,1.08,22.38,0.79,19.0,1i9JNiOc3F15UkWIb6XFlOWeE9UU
MAPbI3,MA,Pb,I,1.6,PCBM-60 | PEI,NiO-c,Ag,Unknown,DMF; DMSO,False,Unknown,Spin-coating,Unknown,0.096,False,1.04,19.03,0.659,13.08,1iFlIUhWBEcKtANpqUCI0v1HDEpi
MAPbI3,MA,Pb,I,1.6,C60 | BCP,CuCrO2-np,Ag,Chlorobenzene,DMF; DMSO,False,Unknown,Spin-coating,Unknown,0.1,False,1.012,18.7,0.6970000000000001,13.95,1iL1TE4oxjM4AX9NOcMm9xyjrJia
MAPbI3,MA,Pb,I,1.6,SnO2-c,CuPrPc,Au,Unknown,DMF; DMSO >> IPA,False,Unknown,Spin-coating >> Spin-coating,Unknown,0.11,False,1.01,23.2,0.76,17.8,1iWNjkBeJKzP0R3eeSS86Cd3r5xS
Cs0.1FA0.9PbI3,Cs; FA,Pb,I,1.49,TiO2-c,Spiro-MeOTAD,Ag,Unknown,DMF; TBP >> IPA,False,70.0 >> 150.0,Spin-coating >> Spin-coating,Unknown >> Unknown,0.0256,False,1.01,19.4,0.65,12.7,1iXLqrZknAcZhYFvslKaFtp8i8CN
MAPbI3,MA,Pb,I,1.6,TiO2-c | TiO2-mp,Spiro-MeOTAD,Au,Diethyl ether,DMF; DMSO,False,Unknown,Spin-coating,Unknown,0.16,False,1.06,18.0,0.65,12.8,1iYMw1mtHM8EhS3ODyqN5KMsk0fp
MAPbI3,MA,Pb,I,1.6,C60 | Bphen,PEDOT:PSS,Ag,Chlorobenzene,DMF,False,100,Spin-coating,N2,0.12,False,0.95,16.88,0.66,10.51,1iassRdw83DYnBuC-HlMvfiJutZM
Cs0.05FA0.81MA0.14PbBr0.45I2.55,Cs; FA; MA,Pb,Br; I,,TiO2-c | TiO2-mp,LD22,Au,Chlorobenzene,DMF; DMSO,False,100.0,Spin-coating,Dry air,0.1,False,1.03,19.6,0.65,13.04,1idu7Dydw4NHq5B6bLjSY6QM-6rk
MAPbI3,MA,Pb,I,1.61,PCBM-60,Spiro-MeOTAD,Au,Diethyl ether,DMF; DMSO,False,70; 100,Spin-coating,N2,0.1,False,1.027,20.65,0.66,14.0,1ij8-3JCmBJxIzTa-y53hAZwQ8bt
MAPbI3,MA,Pb,I,1.6,CdSe-QDs,Spiro-MeOTAD,Ag,Unknown,Unknown,False,90,Spin-coating,Unknown,0.052,False,0.99,17.6,0.62,10.7,1ishfwjXhNtXaPL3MJKCYrcN8gCS
Cs0.17FA0.83PbBr0.5I2.5,Cs; FA,Pb,Br; I,,SnO2-np,Spiro-MeOTAD,Au,Toluene,DMF; DMSO,True,100,Spin-coating,Unknown,0.1,False,1.16,22.58,0.75,17.88,1j4fJ_tMM3epOYCr1NQB01E9dEiM
MAPbI3,MA,Pb,I,1.6,C60 | BCP,NiO-np,Ag,Chlorobenzene,DMF,False,100.0,Spin-coating,Unknown,0.06,False,1.06,22.73,0.79,19.0,1jEZbLDqbwweX0tS-_Fxu2s5z4rQ
MAPbI3,MA,Pb,I,1.6,TiO2-c | TiO2-mp,ZnP,Au,Unknown,DMF >> IPA,False,100 >> 70,Spin-coating >> CBD,Unknown,0.126,False,1.099,22.689,0.713,17.78,1jQTHrF06VMunD1TSKLV6GnXp61S
MAPb0.875Sn0.125I3,MA,Pb; Sn,I,1.42,PCBM-60 | BCP,PEDOT:PSS,Ag,Unknown,DMF; DMSO >> IPA,False,Unknown >> 120.0,Spin-coating >> Spin-coating,N2 >> N2,0.09,False,0.813,21.6,0.7759999999999999,13.64,1jRjtAqr6_rxLY0sw_ZBQ-di6jvT
MAPbI3,MA,Pb,I,1.6,TiO2-c,CMO,Au,Unknown,DMF; DMSO,False,Unknown,Spin-coating,N2,0.07,False,1.02,22.32,0.728,16.7,1jZ6QXuN76jiTuqvpyTck89UdHvQ
Cs0.05FA0.79MA0.16PbBr0.45I2.55,Cs; FA; MA,Pb,Br; I,,SnO2-np | PCBM-60,M107,Au,Chlorobenzene,DMF; DMSO,False,100.0,Spin-coating,Unknown,0.14,False,,,,15.32,1jhuvWxlrCBzjhy4fQas5Jd5YvHC
FA0.83MA0.17PbBr0.39I2.61,FA; MA,Pb,Br; I,,SnO2-np,Spiro-MeOTAD,Au,Chlorobenzene,DMF; DMSO,False,100.0,Spin-coating,Unknown,0.24,False,1.05,23.03,0.754,18.22,1jjrWQSAdelga1sAxYmZNx8riaCO
MAPbI3,MA,Pb,I,1.56,TiO2-c | TiO2-mp,PTAA,Au,Unknown,DMF; DMSO >> IPA,False,150.0,Spin-coating >> Spin-coating,Unknown,0.1,False,1.0,20.2,0.72,14.6,1jn6fwlDyPnOLgL3Tgt7ieQaatM3
MAPbI3,MA,Pb,I,1.6,PCBM-60 | C60 | BCP,PEDOT:PSS,Ag,Unknown,DMF >> IPA,True,Unknown >> 100.0,Spin-coating >> Spin-coating,Unknown,0.096,False,0.96,21.0,0.76,15.1,1jqLG_-_O4WYlbv7mLPuow1OCIyd
MAPbI3,MA,Pb,I,1.6,PCBM-60 | C3-CBL,X1,Ag,Diethyl ether,DMF; DMSO,False,60.0; 100,Spin-coating,Unknown,0.09,False,1.05,19.99,0.738,15.51,1jvPc-KjIJ23PTxKCghTbZVP7tTz
Cs0.1FA0.83MA0.17PbBr0.51I0.249,Cs; FA; MA,Pb,Br; I,,ZnO-np,Spiro-MeOTAD,Ag,Chlorobenzene,DMF; DMSO,False,95.0,Spin-coating,Unknown,0.1,False,1.12,22.5,0.72,18.1,1k5KpXkZcA_Y8PWwxt7eoBjJUXnO
MAPbI3,MA,Pb,I,1.6,PCBM-60 | BCP,VOx,Ag,Unknown,DMF >> Ethanol,True,80.0 >> 100.0,Spin-coating >> Spin-coating,N2 >> N2,0.057,False,0.92,19.69,0.6509999999999999,11.77,1k5tiy_YHMb25dU55WJCXSk44fRi
MAPbI3,MA,Pb,I,1.6,SnO2,Spiro-MeOTAD,Au,Unknown,DMF; DMSO,False,70.0,Spin-coating,Unknown,0.12,False,1.115,21.44,0.746,17.83,1kAOYixR_CPnxitG8RyAu4qNAhjx
Cs0.16FA0.8MA0.04PbBr1.83I1.17,Cs; FA; MA,Pb,Br; I,1.91,PEAI | PCBM-60 | BCP | SnO2-c,NiO-c,Ag,Chlorobenzene,DMF; DMSO,False,65; 100,Spin-coating,N2,0.1,False,1.23,12.79,0.812,12.75,1kXXMy1w4oBI3W85ELVMl53m7E9q
MAPbI3,MA,Pb,I,1.6,TiO2-c | TiO2-mp,NiO-np,Carbon,Chlorobenzene,DMF; DMSO,False,60; 100,Spin-coating,N2,0.07,False,0.97,19.98,0.6,11.8,1kctAQy987yvzl3W32HczuehOZIJ
FA0.88MA0.12PbBr0.15I2.85,FA; MA,Pb,Br; I,,TiO2-c | TiO2-mp,Spiro-MeOTAD,Au,Unknown,DMF >> IPA,False,Unknown >> 100.0,Spin-coating >> Spin-coating,Unknown,0.06,False,0.95,21.23,0.64,12.91,1kdTU13fi41cRy8cjiH9VnPH0kur
Cs0.94Na0.06PbBr3,Cs; Na,Pb,Br,2.27,TiO2-c | TiO2-mp,none,Carbon,Unknown,DMF >> Methanol,False,90.0 >> 250.0,Spin-coating >> Spin-coating,Air >> Air,0.09,False,1.49,6.97,0.8,8.31,1kkRzHIyk7Ixci92Wbp67a_MRuBs
Cs0.2FA0.8PbI3,Cs; FA,Pb,I,1.59,TiO2-c | TiO2-mp,Spiro-MeOTAD,Au,Chlorobenzene,DMF; DMSO,False,150.0,Spin-coating,Dry air,0.16,False,0.98,22.54,0.672,14.95,1lLatn6mmbe7Y4yNWprkR1tW7qtS
MAPbI3,MA,Pb,I,1.58,PCBM-60 | BCP,NiO-c,Ag,Chlorobenzene,DMF; DMSO,False,Unknown,Spin-coating,N2,0.0706,False,0.949,17.04,0.78,12.53,1lWxylFFWU6YgUC6IFvyE9Z6D4nN
MAPbI3,MA,Pb,I,1.6,PCBM-60; PCDTBT,PEDOT:PSS,Ag,Chlorobenzene,DMSO; GBL,False,95.0,Spin-coating,N2,0.096,False,1.09,21.47,0.77,18.0,1lgQ889vxC-OOgO_JaDfzOYLIa7k
FA0.4MA0.6PbI3,FA; MA,Pb,I,,PCBM-60 | Bphen,PEDOT:PSS,Ag,Unknown,DMF >> IPA,False,70.0 >> 80.0,Spin-coating >> Spin-coating,Air >> Air,0.1,False,0.959,20.957,0.626,10.86,1lmjXF4iMdHzhfrgdaEAcHDTQZI_
MAPbI3,MA,Pb,I,1.6,ZnO-c,Spiro-MeOTAD,Au,Toluene,GBL,False,100.0,Spin-coating,N2,0.081,False,1.12,18.7,0.6679999999999999,14.0,1ltwve4UbmXWq9CerlZzkz-wWc_A
MAPbI3,MA,Pb,I,1.6,TiO2-c | TiO2-mp,Spiro-MeOTAD,Au,Unknown,DMF >> IPA,False,Unknown >> 70,Spin-coating >> CBD,Unknown,0.285,False,1.022,17.2,0.66,11.7,1luMicBMgVDU5uNJhI7URkF2DdSM
MAPbI3,MA,Pb,I,1.6,TiO2-c | TiO2-mp,Spiro-MeOTAD,AgAl,Unknown,DMF; DMSO >> IPA,False,Unknown >> 100.0,Spin-coating >> Spin-coating,Unknown,0.1,False,1.01,22.03,0.632,14.05,1lu_yQCiuxThy_19WF8PRPlcWbtF
MAPbI3,MA,Pb,I,1.5,PCBM-70,NiO-np,Ag,Diethyl ether,DMF; DMSO,False,65; 100,Spin-coating,Unknown,,False,1.04,20.58,0.713,15.38,1lwGY3V0t4L4Cv6y-hosGBfJMtn5
BA2FAMA2.64Pb5I16,BA; FA; MA,Pb,I,,TiO2-c,Spiro-MeOTAD,Au,Toluene,DMF,False,100.0,Spin-coating,Unknown,0.12,False,1.06,16.37,0.65,11.28,1m4RYRWWXfxJj39hHVzoDTjxRwz7
MAPbI3,MA,Pb,I,1.6,TiO2-c | WO3,Spiro-MeOTAD,Ag,Unknown,DMF >> IPA,False,Unknown >> 150.0,Spin-coating >> Spin-coating,Unknown,0.078,False,1.07,23.65,0.765,19.4,1mQwqk5cqFnZvRpoCE-kcFdAQk8f
Cs0.05FA0.8075MA0.1425PbBr0.45I2.55,Cs; FA; MA,Pb,Br; I,1.626,SnO2-c | PCBM-60,Spiro-MeOTAD,Au,Chlorobenzene,DMF; DMSO >> IPA,False,100.0 >> 100,Spin-coating >> Spin-coating,N2 >> N2,0.08,False,1.07,23.06,0.7559999999999999,18.57,1mRAuFpkhBAPGl2VFqxaDsAMSaLE
Cs0.17FA0.83PbBr1.2I1.8,Cs; FA,Pb,Br; I,1.72,SnO2-c | PCBM-60,Spiro-MeOTAD,Au,Unknown,DMF,False,70; 175,Spin-coating,N2,0.0919,False,1.18,19.8,0.73,17.3,1mYJTEIiZe93pYMZLDfxhihjOp8R
MAPbI3,MA,Pb,I,1.5,PCBM-60 | ZnO-np,PEDOT:PSS,Al,Unknown,DMF,False,100.0,Spin-coating,N2,0.0725,False,0.92,18.8,0.7,12.1,1mvO4OoavsuiwyUR5RNK_Cq1Zi-P
MAPbI3,MA,Pb,I,1.56,TiO2-c,Spiro-MeOTAD,Au,Unknown,DMF; DMSO; n-butyl amine >> n-butanol,False,70.0 >> 100.0,Spin-coating >> CBD,Air >> Air,0.12,False,1.09,22.61,0.72,17.13,1n14Z51BvpkZvxq1NpaOO9tEuGnK
MAPbI3,MA,Pb,I,1.6,TiO2-c | TiO2-mp,Spiro-MeOTAD,Au,Unknown,DMF >> IPA,False,Unknown >> 100.0,Spin-coating >> CBD,Unknown,0.12,False,0.86,20.4,0.524,9.21,1n1viQzKO0uqN38w5Ob3P7DHlxff
MAPbI3,MA,Pb,I,1.6,TiO2-c,TPADPP-2,Au,Unknown,DMF >> IPA,False,Unknown >> 135.0,Spin-coating >> Spin-coating,Unknown,0.108,False,0.972,14.35,0.71,9.85,1nJ3YlSdIikrOSRk3nHczAamzt5s
MAPbI3,MA,Pb,I,1.6,TiO2-c | TiO2-mp,2TPA-2-DP,Au,Unknown,GBL,False,100.0,Spin-coating,Unknown,0.1,False,0.94,16.3,0.597,9.1,1nW5Ey5-qFzJoJm0yBff57AK2qj7
MAPbI3,MA,Pb,I,1.6,PCBM-60 | BCP,PEDOT:PSS,Ag,Unknown,DMF,True,100.0,Spin-coating,N2,0.135,False,1.026,19.1,0.7859999999999999,15.4,1nfdVRVePXiStp5Nv9QIsO1rQcQJ
MAPbI3,MA,Pb,I,1.6,TiO2-c | TiO2-mp,Spiro-MeOTAD,Ag,Unknown,DMF | IPA,False,40 | 100 | 100,Spin-coating | Spray-coating,Unknown,0.09,False,0.87,19.2,0.57,9.56,1nm1PomgTUQmgPzCpBt3Cxlkn_yO
MAPbI3,MA,Pb,I,1.6,SnO2-c,Spiro-MeOTAD,Ag,Ethyl acetate,DMF; DMSO,False,100.0,Spin-coating,Ambient,0.09,False,1.09,22.97,0.608,14.83,1no8SXMB-0wK-JPp1zJz5u5xEA_a
MAPbI3,MA,Pb,I,1.6,PCBM-60 | bis-C60,PEDOT:PSS,Ag,Toluene,DMSO; GBL,False,100.0,Spin-coating,N2,0.0314,False,0.89,18.85,0.8,13.37,1nsIsMlsryq9x7ROEs91bU_x46IQ
MAPbI3,MA,Pb,I,1.5,PCBM-60 | Bphen,PEDOT:PSS,Ag,Chlorobenzene,DMF,False,100.0,Spin-coating,Unknown,0.1,False,0.92,20.09,0.72,13.11,1o3uLpGFJuGh3D330vU2tjJ87YH5
MAPbI3,MA,Pb,I,1.6,TiO2-c,Spiro-MeOTAD,Ag,Unknown,DMF,False,100.0,Spin-coating,Air,0.12,False,0.914,17.81,0.48,7.87,1oBEEYub0bcx01No7f_YfCv1DHBk
MAPbI3,MA,Pb,I,,TiO2-np,P3HT,Au,Unknown,Unknown >> Unknown,False,70 >> 125,Spin-coating >> Spin-coating,Dry air >> Dry air,0.108,False,0.89,20.8,0.54,9.64,1oLOC6_om75lxycTGh0GN7tK_igC
MAPbI3,MA,Pb,I,1.6,TiO2-c | SnO2-np,Spiro-MeOTAD,Au,Ethyl acetate,DMF; DMSO,False,60; 100,Spin-coating,Ambient,0.09,False,1.06,21.08,0.7509999999999999,16.5,1oXLLZ_jfCypzODYj4RxNjTaCnye
MAPbI3,MA,Pb,I,1.59,PCBM-60 | BCP,NiMgO-c,Ag,Chlorobenzene,DMSO,False,100.0,Spin-coating,N2,0.09,False,1.05,21.54,0.764,17.27,1oaJdpuMH9LYZ-wGSVzfuGjt8-gL
(PEA)2FA0.85MA0.15Pb2Br1.05I5.95,(PEA); FA; MA,Pb,Br; I,1.59,TiO2-c | TiO2-mp,Spiro-MeOTAD,Au,Chlorobenzene,DMF; DMSO,False,25; 150,Spin-coating,N2,0.159,False,1.09,23.5,0.737,18.9,1ookqUpkuoVptoQ2KVoypf92OfhD
MAPbI3,MA,Pb,I,1.6,TiO2-c | TiO2-mp,Spiro-MeOTAD,MoO3 | Ag,Chlorobenzene,DMF; DMSO,False,100.0,Spin-coating,Unknown,0.1,False,1.04,23.0,0.7,16.8,1ozQIuQ4SoC8xvRqL3Gj9GCV9EL2
MAPbI3,MA,Pb,I,1.6,PCBM-60 | LiF,PEDOT:PSS,Al,Chlorobenzene,DMF; DMSO,False,100.0,Spin-coating,N2,0.1,False,,,,13.8,1p7tzI0NTB8HyWN53Zba8S-qCPD0
Cs0.08FA0.77MA0.15PbBr0.51I2.49,Cs; FA; MA,Pb,Br; I,1.6,C60 | BCP,PTAA,Cu,Ethyl acetate,DMF; DMSO,False,100,Spin-coating,N2,0.16,False,1.05,18.584,0.786,15.35,1p93MS3ad_hrYfX5xx9_b5iTcI8f
MAPbI3,MA,Pb,I,1.56,CdS-np,NiO-c,Au,Chlorobenzene,DMF; DMSO,False,100.0,Spin-coating,N2,0.1,False,0.982,18.13,0.637,11.34,1pEDMeLCvlm6hQui-tGm_6MvuAhl
MAPbI3,MA,Pb,I,1.6,PCBM-60,NiO-c,Ag,Chlorobenzene,DMF; DMSO,False,95.0,Spin-coating,N2,0.1,False,1.09,22.75,0.77,19.09,1pPX-j-pyeNDFv9xf4E-BJ90FSq9
FA0.85MA0.15PbBr0.45I2.55,FA; MA,Pb,Br; I,,TiO2-c | TiO2-mp,PTAA,Au,Ethyl ether,DMF; DMSO,False,Unknown,Spin-coating,Unknown,0.1,False,1.07,22.0,0.711,16.7,1pVXTpBwVzPaFTYZFGtsGh_8Bz2v
Cs0.05FA0.76MA0.16PbBr0.49I2.51,Cs; FA; MA,Pb,Br; I,1.6,PCBM-60,PEDOT:PSS,Al,Chlorobenzene,DMF; DMSO,False,100.0,Spin-coating,N2,0.1,False,0.92,22.1,0.59,12.1,1pY7_HLqqKKF2-byNv-wiUgpG61o
MAPbI3,MA,Pb,I,1.6,ZrO2-c | TiO2-c | Al2O3-mp,Spiro-MeOTAD,Ag,Unknown,DMF,False,100.0; 120.0,Spin-coating,Unknown,0.0625,False,0.99,21.16,0.78,16.13,1pphxsSUxJlIPwGsaHHy9aMv3G1i
FA0.97MA0.03PbBr0.09I2.91,FA; MA,Pb,Br; I,,SnO2-np | SnO2-c,Spiro-MeOTAD,Au,Unknown,DMF >> IPA,False,Unknown >> 150.0,Spin-coating >> Spin-coating,Unknown,0.12,False,,,,,1px-VRGKgtELOS808UagYvERAj1c
MAPbI3,MA,Pb,I,1.6,PCBM-60 | BCP,NiO-c,Ag,Chlorobenzene,DMSO; GBL,False,100.0,Spin-coating,N2,4.0,False,0.84,0.102,0.69,21.26,1qPtVs47UteDAL5ZHMv3GXGal0Zg
MAPbI3,MA,Pb,I,1.6,TiO2-c | TiO2-mp,PTAA,Au,Chlorobenzene,DMSO,False,100.0,Spin-coating,Unknown,0.16,False,1.09,22.28,0.789,19.13,1qZ1pgIM3LJSgZRGBDpkNDVqYrLf
Cs0.15FA0.65MA0.2PbBr0.6I2.4,Cs; FA; MA,Pb,Br; I,1.67,C60 | BCP,PTAA,,,,False,,,,,False,1.14,19.9,0.718,16.0,1qaVrJgM-wrGDAShs7SlH_yUydlE
MAPbI3,MA,Pb,I,1.6,C60 | BCP,none,Ag,Chlorobenzene,DMF,False,70.0,Spin-coating,N2,0.1,False,1.04,22.5,0.67,15.7,1r2TBcdDlmMTzCK5LxQ0tAjXUIs5
MAPbI3,MA,Pb,I,1.6,TiO2-c,PbS-QDs | Spiro-MeOTAD,Au,Toluene,DMF; DMSO,False,100.0,Spin-coating,Unknown,0.09,False,1.11,22.77,0.72,18.2,1rLXIfDW5bFt2BuTcim6TIJrCjbh
MAPbI3,MA,Pb,I,1.6,TiO2-c | TiO2-mp,P3HT,Au,Toluene,DMSO,False,100.0,Spin-coating,N2,0.04,False,0.906,21.1,0.721,13.8,1rN2SaAjX66F_zrO1xPoruOoNj5b
MAPbI3,MA,Pb,I,1.6,TiO2-c | TiO2-nw,Spiro-MeOTAD,Pd,Toluene,DMF,False,70; 100,Spin-coating,Unknown,0.0314,False,1.05,22.31,0.62,14.78,1rnF7XV4eBMzMnKQivHIZDVaBvpS
Cs0.2FA0.8PbBr0.8I0.2,Cs; FA,Pb,Br; I,2.08,C60 | BCP,NiO | 2PACz,,,,False,,,,,False,,,,13.5,1rzyAOM8mZw_k7DqrgdA38pz8eQ3
MAPbI3,MA,Pb,I,1.6,TiO2-c,Spiro-MeOTAD,Ag,Unknown,DMF,False,100.0,Spin-coating,Unknown,0.09,False,0.89,19.9,0.65,11.6,1s-dWBvpmH_nSUBdgg-_IgAZXM1Y
MAPbI3,MA,Pb,I,1.55,TiO2-c,Spiro-MeOTAD,Au,Unknown,DMF >> IPA,False,Unknown >> 175.0,Spin-coating >> Spin-coating,Air >> Air,0.06,False,0.99,21.97,0.6509999999999999,14.16,1sFZvSIZZUbb_7MoEiusw0diw4vY
Cs0.125FA0.875PbBr0.375I2.625,Cs; FA,Pb,Br; I,,SnO2-c,Spiro-MeOTAD,Au,Diethyl ether,DMF; DMSO,False,145.0,Spin-coating,Unknown,0.125,False,0.89,21.24,0.69,13.13,1sLk2ogJB7OCtZJfpVM6F4naFkeX
MAPbI3,MA,Pb,I,1.6,TiO2-c | TiO2-mp,Spiro-MeOTAD,Au,Unknown,DMF >> IPA,False,70.0 >> 160.0,Spin-coating >> Spin-coating,N2 >> N2,0.09,False,0.9,17.03,0.61,9.5,1sbpRDYbtb3WFpqsaWPlVFYTQ9hx
MAPbI3,MA,Pb,I,1.6,TiO2-c | TiO2-mp,Spiro-MeOTAD,MoOx | Al,Toluene,DMSO; GBL,False,100.0,Spin-coating,Unknown,0.06,False,,,,,1so3tMEEaEf5qyVOC1ZU-4z1TVLh
MAPbI3,MA,Pb,I,1.6,2PDI-4S | PEIE,PTAA,Ag,Chlorobenzene,DMF; DMSO,False,100.0,Spin-coating,N2,0.16,False,,,,,1sywKtSaIsvkLb9eZKJ3XEogBlWk
Cs0.05FA0.81MA0.14PbBr0.45I2.55,Cs; FA; MA,Pb,Br; I,,SnO2-c,Spiro-MeOTAD,Au,Ethyl acetate,DMF; DMSO,False,120.0,Spin-coating,Unknown,0.16,False,1.055,21.87,0.65,14.98,1t-xb9TNRJg1p5k_JDQCDlrluraU
MAPbI3,MA,Pb,I,1.6,TiO2-c | TiO2-nw,none,Carbon,Unknown,DMF >> IPA,False,100.0 >> 100.0,Spin-coating >> Spin-coating,Air >> Air,0.068,False,0.949,19.5,0.607,11.2,1t4-qkG5XGASHd86EnUW3tlwW-6P
MAPbI3,MA,Pb,I,1.6,PCBM-60,PEDOT:PSS,Ag,Chloroform,DMSO; GBL,False,100.0,Spin-coating,N2,0.1,False,0.88,16.39,0.63,9.11,1tK7ajwgwQHq64pDB2aLEgnKCDSQ
CsPbBrI2,Cs,Pb,Br; I,1.92,TiO2-c | TiO2-mp,P3HT,Au,Unknown,DMSO,False,160.0,Spin-coating,Air,0.096,False,1.21,14.0,0.812,13.75,1u6NAP9YQgFiN18CXXUwehnAWV4G
FA0.85MA0.15PbBr0.15I2.85,FA; MA,Pb,Br; I,,ZnO-c | TiO2-c,Spiro-MeOTAD,Au,Unknown,DMF >> IPA,False,100 >> 80; 100,Spin-coating >> CBD,Air >> Air,0.1,False,1.15,23.0,0.76,20.1,1uIvAul89DKJICiWChwvyEzpYfHf
MAPbI3,MA,Pb,I,1.6,TiO2-c | SnO2-mp,P2,Au,Diethyl ether,DMF; NMP,False,150.0,Spin-coating,Air,0.1,False,1.05,20.6,0.7559999999999999,16.4,1udheItnnD_1FL9Skp1lZ6Pkh4QB
MAPbI3,MA,Pb,I,1.6,TiO2-c | TiO2-mp,Spiro-MeOTAD,Au,Unknown,DMF,False,100.0,Spin-coating,Air,0.026,False,0.89,20.0,0.72,11.7,1ujW9v1-regFx-vvkOSypVepSXSZ
MAPbI3,MA,Pb,I,1.6,TiO2-c,Spiro-MeOTAD,Au,Diethyl ether,DMF; DMSO,False,100.0,Spin-coating,N2,0.012,False,1.13,22.69,0.722,18.54,1un9CXKnzabepZvdLi5g2ek0GuPR
FA0.79MA0.16PbBr0.51I2.49,FA; MA,Pb,Br; I,,PCBM-60 | BCP,NiO-np | PMMA,Ag,Ethyl acetate,DMF; DMSO,False,105.0,Spin-coating,N2,0.09,False,1.12,22.18,0.8059999999999999,20.01,1uo-JAvsCfCY8d-hI7csdcO0mEvl
(NH4)6.8FA0.15MA1.7Pb7.8Br0.45I23.8,(NH4); FA; MA,Pb,Br; I,,TiO2-c | TiO2-mp,Spiro-MeOTAD,Au,Chlorobenzene,DMF; DMSO,False,100.0,Spin-coating,N2,0.1,False,1.09,22.25,0.764,18.53,1uoNe4XZRFkLFSvFV2ta0o53pgn0
CsPbBrI2,Cs,Pb,Br; I,,SnO2-np,P3HT,Au,Unknown,DMF; DMSO,False,40; 160,Spin-coating,Unknown,0.1,False,1.096,13.52,0.685,9.65,1v9g9dU95CAV3TUDAx2hawQZlIMu
MAPbI3,MA,Pb,I,1.5,TiO2-c | TiO2-mp | ZrO2-mp,NiO-np,Carbon,Unknown,GBL,False,Unknown,Drop-infiltration,Unknown,0.09,False,0.86,22.3,0.62,12.27,1vAPmpmW4EFqLgvAFle95wDIiEiU
MAPbI3,MA,Pb,I,1.6,PCBM-60 | PFN,PTAA | PFN,Cu-CFN,Diethyl ether,DMF; DMSO,False,60; 100,Spin-coating,N2,0.1,True,,,,,1vJQZ3pWVqBp_uukKVHCV5UsbnCI
FA0.85MA0.15PbBr0.45I2.55,FA; MA,Pb,Br; I,,TiO2-c | TiO2-mp,Spiro-MeOTAD,Au,Chlorobenzene,DMF; DMSO,False,100.0,Spin-coating,Ar,0.126,False,1.07,23.6,0.675,17.0,1vVQ54OLWh-MpN-PPONvL3TyetlS
MAPbI3,MA,Pb,I,1.6,TiO2-c | TiO2-mp,Spiro-MeOTAD,Au,Unknown,DMF >> IPA,False,100.0 >> 100.0,Spin-coating >> Spin-coating,Unknown,0.125,False,0.959,19.21,0.66,12.16,1vVfJYvDeImDYFBpH2NjaC92yJWw
Cs0.17FA0.83PbBr1.2I1.8,Cs; FA,Pb,Br; I,,KY7F22-np,Spiro-MeOTAD,Au,Unknown,DMF,False,185.0,Spin-coating,Air,0.107,False,0.987,17.6,0.68,11.8,1vd2F59Q65Kmc4Cr4-APejYALLYi
MAPbI3,MA,Pb,I,1.6,TiO2-c | Al2O3-mp,Spiro-MeOTAD,Ag,Unknown,DMF,False,100.0,Spin-coating,Unknown,0.09,False,0.97,20.7,0.532,10.7,1vgJKP66gSqcuXeQ7mtBruIFcjrF
FA0.5MA0.5PbSnI3,FA; MA,Pb; Sn,I,,C60 | BCP,PEDOT:PSS,Ag,Diethyl ether,DMF; DMSO,False,100.0,Spin-coating,N2,0.06,False,0.79,28.97,0.79,18.1,1vjQt-ZWhWEpSvZn5aJvN7NXMs4p
MAPbI3,MA,Pb,I,1.6,C60 | C60; PhIm,F6-TCNNQ; TaTm | TaTm,Ag,Unknown,none,False,Unknown,Co-evaporation,N2,0.1,False,1.077,19.65,0.711,15.0,1vmCOvZ-cuU-kNuOe72shJsDFJlA
FA0.3MA0.7PbI3,FA; MA,Pb,I,,SnO2-c | C60-SAM,Spiro-MeOTAD,Au,Diethyl ether,DMF; DMSO,False,65; 100,Spin-coating,N2,0.1,False,1.12,22.61,0.787,19.92,1w351rEvajB5zr_3UQXFM51X-Ld1
FA0.55MA0.45PbI3,FA; MA,Pb,I,,TiO2-c,Spiro-MeOTAD,Au,Diethyl ether,DMF; DMSO >> DMF; DMSO,False,Unknown >> 100.0,Spin-coating >> Spin-coating,Unknown,0.136,False,1.061,23.42,0.7170000000000001,17.81,1w5yh6Dw_PMlSeMLpeOot4vwXj2X
CsPbBrI2,Cs,Pb,Br; I,1.82,Ca | C60,TAPC | MoO3; TAPC,Ag,Unknown,none,False,260.0,Co-evaporation,Vacuum,0.051,False,1.13,15.2,0.68,11.8,1w6VeUMt9jsLp4S3PL75qYRk1-Re
FAPbI3,FA,Pb,I,1.48,PCBM-60 | Polyethylimine,PTAA,Ag,Unknown,DMF >> IPA,False,120.0 >> 90.0,Spin-coating >> Spin-coating,N2 >> N2,0.09,False,1.01,20.74,0.758,15.89,1wXNQG_uT5YE7KlRbmJKmz_zyDiT
(PEA)2MA4Pb5I16,(PEA); MA,Pb,I,1.64,PCBM-60 | BCP,PEDOT:PSS,Ag,Unknown,DMF,False,100.0,Spin-coating,N2,0.12,False,1.1,15.6,0.64,11.0,1wc5C-SEuOeZf4HGY5YLOGJdALEy
FASnI3,FA,Sn,I,,C60 | BCP,PEDOT:PSS,Ag,Chlorobenzene,DMF; DMSO,False,90.0,Spin-coating,N2,0.04,False,0.542,19.99,0.679,7.35,1wg-50HehU4mM2fSnhyQLwClUZL-
MAPbI3,MA,Pb,I,1.6,TiO2-c | TiO2-mp,Spiro-MeOTAD,Au,Unknown,acetonitrile,False,100.0,Spin-coating,Unknown,0.096,False,1.13,19.98,0.71,16.1,1wlK5uot96kfMjdi7gFCikULhk77
MAPbI3,MA,Pb,I,1.6,ZnO-np,PTAA | PEDOT:PSS,Graphene | PET,Unknown,DMF >> IPA,False,90.0 >> 80.0,Spin-coating >> CBD,Air,0.1,False,0.93,14.03,0.623,8.13,1x2hyidtMCeL1LAEz4ZxdZsUAqfA
MAPbI3,MA,Pb,I,1.6,TiO2-c | TiO2-mp,Spiro-MeOTAD,Au,Diethyl ether,DMF; DMSO,False,50; 100,Spin-coating,Unknown,0.1,False,1.04,18.73,0.685,13.3,1xKwc6Of1ckGdWQ5j5HHh2O0ZKOs
FA0.85MA0.85PbBr0.45I2.55,FA; MA,Pb,Br; I,,Zn2SnO4-c | rGO; Zn2SnO4-fiber,Spiro-MeOTAD,Au,Unknown,DMSO; GBL,False,100.0,Spin-coating,Unknown,0.03,False,1.046,22.5,0.76,17.89,1xOkQGoONVRDEnkgpjzrZl71Bt6P
(PDA)0.04Cs0.15FA0.81PbI3,(PDA); Cs; FA,Pb,I,,PCBM-60 | BCP,PTPD,Ag,Unknown,none >> IPA,False,80.0 >> 140.0,Spin-coating >> Spin-coating,Air >> N2,0.07,False,1.02,15.03,0.736,11.28,1xZQFtlvDrKEhqOtiSilF-25eyg4
MAPbI3,MA,Pb,I,1.6,TiO2-c,Spiro-MeOTAD,Au,Chlorobenzene,DMSO; GBL,False,100.0,Spin-coating,N2,0.0725,False,1.07,22.8,0.72,17.7,1xdnuFaSDSMdxPhivnqskBz68m_B
FAPbBr0.15I2.85,FA,Pb,Br; I,,TiP2-c | PCBM-60,Spiro-MeOTAD,Au,Unknown,DMF; DMSO >> IPA,False,Unknown >> 150.0,Spin-coating >> Spin-coating,N2 >> N2,0.08,False,1.02,22.4,0.7559999999999999,16.8,1xrj9TvMvW0zzLsTNjFq6goczR_q
MAPbI3,MA,Pb,I,1.6,TiO2-c,P3HT,Au,Unknown,none >> none,False,Unknown >> 180.0,Evaporation >> Gas reaction,Vacuum >> N2; MAI,0.1,False,0.93,16.91,0.6940000000000001,10.9,1y7qilBIxB3qCqLQ85CuCuHunPDy
MAPbI3,MA,Pb,I,1.6,PCBM-60 | ZnO-np,PEDOT:PSS,Ag,Unknown,DMF; DMSO,False,100.0,Spin-coating,Unknown,0.104,False,0.868,15.3,0.764,10.13,1y8T9RlQrbu3EyVprFWXoQAshEzU
MAPbI3,MA,Pb,I,1.55,TiO2-c,Spiro-MeOTAD,Au,Unknown,DMF >> IPA,False,Unknown >> 100.0,Spin-coating >> Spin-coating,N2 >> N2,0.0555,False,0.96,18.9,0.662,12.06,1yAIz_vW_e-CsUoha62o0C-wEcPA
FA0.9MA0.1PbBr0.1I2.9,FA; MA,Pb,Br; I,1.56,SnO2-c,Spiro-MeOTAD,Au,Unknown,DMF; DMSO >> IPA,False,Unknown >> 150.0,Spin-coating >> Spin-coating,Dry air >> Dry air,0.125,False,1.02,22.08,0.753,16.96,1yGix2-GCjYk1Ap7XmpQnsbL34k0
MAPbI3,MA,Pb,I,1.6,PCBM-60 | AZO-np,PEDOT:PSS,Al,Chlorobenzene,DMSO; GBL,False,85.0,Spin-coating,Unknown,0.1,False,,,,,1yS2hKHkQ7Ljdd7yW-GdcOURCcHF
MAPbI3,MA,Pb,I,1.6,PCBM-60,PEDOT:PSS,Ag,Chlorobenzene,DMF; DMSO,False,55,Spin-coating,N2,0.06,False,0.99,18.47,0.568,9.62,1yZkO1E_AUvwOLA7RDcIzi0Fgoic
MAPbI3,MA,Pb,I,1.6,TiO2-c | TiO2-mp,Spiro-MeOTAD,AgAl,Diethyl ether,DMSO; GBL,False,110.0,Spin-coating,Unknown,0.1,False,0.99,21.39,0.746,15.82,1yiqTb03h-Oi0FKxlBQK-0aA_hQo
MAPbI3,MA,Pb,I,1.6,PCBM-60 | BCP,NiO-c,Ag,Unknown,DMSO; GBL,False,Unknown,Doctor blading,Air,1.02,False,1.05,21.6,0.78,17.7,1yqUfYXfQbjw1UYyeHY78SUq98YB
MAPbI3,MA,Pb,I,1.6,TiO2-c,Spiro-MeOTAD,MoO3 | Au | MoO3,Chlorobenzene,DMSO; GBL,False,100.0,Spin-coating,N2,0.096,False,1.156,19.8,0.799,18.1,1yxkD0x5K8ZKYf8WTzTWLt2Q1rTx
CsPbBr0.45I2.55,Cs,Pb,Br; I,,TiO2-c | TiO2-mp,Spiro-MeOTAD,Au,Unknown,DMF; DMSO >> DMSO; Methanol,False,Unknown >> 280,Spin-coating >> Spin-coating,Inert >> Inert,0.1,False,1.25,12.0,0.62,9.3,1z-huTWlMFw9gMLymGretmmXZWKX
MAPbI3,MA,Pb,I,1.6,SnO2-c | MgO-c,Spiro-MeOTAD,Au,Diethyl ether,DMF; DMSO,False,50; 100,Spin-coating,Unknown,0.1,False,1.12,21.26,0.74,17.92,1z6PrQu05g8vo5nFp2VRYqjvmcX8
CsPbI3,Cs,Pb,I,,TiO2-c,Spiro-MeOTAD,MoO3 | Al,Unknown,Octane >> Ethyl acetate,False,Unknown,Spin-coating >> Dipp-coating,Air >> Air,0.0579999999999999,False,1.2,14.37,0.78,13.4,1zAO6flGUsuLiX5LIeKQKbf6Wevp
