Repository: GouravSidana/firstML

# firstML
My first Machine Learning Project

File: filtered_perovskite.csv (part 8 of 155)
Formula,A_ion,B_ion,X_ion,Bandgap,ETL,HTL,Backcontact,Antisolvent,Solvent,Solv_annel,Anneal_temp,Dep_procedure,Synth_atm,Cell_area,Is_module,Voc,Jsc,FF,PCE,entry_id
MAPbI3,MA,Pb,I,1.6,TiO2-c,Spiro-MeOTAD | MoOx,Al,Toluene,DMSO; GBL,False,100.0,Spin-coating,Air,0.06,False,1.013,17.395,0.685,12.23,1zDdMGD3zP08qIIYo9e1PMSNzHyD
MAPbI3,MA,Pb,I,1.6,TiO2-c | TiO2-mp,LHTM-1,Au,Chlorobenzene,DMF,False,100.0,Spin-coating,N2,0.09,False,1.033,16.61,0.66,11.25,1zFtR9PIeN9X2A2Bm2GlN2mKqTRg
CsPbI3,Cs,Pb,I,1.71,TiO2-c,PPDI | Spiro-MeOTAD,Au,Unknown,DMF; DMSO,False,180.0,Spin-coating,Unknown,0.09,False,0.96,15.8,0.65,9.8,1zHz_mrDkaZIc2pBfFo5nWTv5uil
MAPbI3,MA,Pb,I,1.5,TiO2-c | TiO2-mp | ZrO2-mp,none,Carbon,Unknown,GBL,False,50.0,Drop-infiltration,Unknown,0.16,False,0.815,21.37,0.604,10.72,1zL6XXINZVCx4LOo4MsGvjAw1unk
Cs0.05FA0.81MA0.14PbBr0.45I2.55,Cs; FA; MA,Pb,Br; I,,none,Spiro-MeOTAD,Au,Chlorobenzene,DMF; DMSO,False,100.0,Spin-coating,Ar,0.125,False,1.07,20.99,0.68,15.42,1zQmwRuhQ2-9BAcPyr26dI1oh7X1
MAPbBr0.48I2.52,MA,Pb,Br; I,,PCBM-60 | Bphen,PEDOT:PSS,Ag,Unknown,DMF; DMSO >> none >> none >> none,False,100.0 >> 100.0 >> 1000 >> Unknown,Spin-coating >> Gas reaction >> Solvent annealing >> Recrystallization,N2 >> Air; DMSO; HBr >> Air; DMSO >> Air; Methylamin,4.04,False,1.038,18.24,0.7020000000000001,13.3,1zVEFcet3N1wyDd9nMSyMtmracKP
MAPbI3,MA,Pb,I,1.6,TiO2-c | TiO2-mp | Al2O3-mp,NiO-mp,Carbon,Unknown,DMF >> IPA,False,25 >> 70,Drop-infiltration >> CBD,N2 >> N2,0.1,False,0.932,13.52,0.62,7.8,1zWCpz51yXekiCCPnemvRgugPiEH
Cs0.2FA0.66MA0.14Pb0.5Sn0.5Br0.5I2.5,Cs; FA; MA,Pb; Sn,Br; I,1.31,PCBM-60 | C60 | BCP,PEDOT:PSS,Ag,Toluene,DMSO; GBL,False,100.0,Spin-coating,N2,0.0314,False,,,,10.81,1zWgAfHE9Wd6ru8Y_I3ZN4Px5BkR
MAPbI3,MA,Pb,I,1.5,PCBM-60 | C60 | BCP,Si-OMeTPA,Ag,Unknown,DMF; DMSO >> IPA,False,Unknown >> 100.0,Spin-coating >> Spin-coating,Unknown,0.1,False,1.07,23.08,0.772,19.06,1zdpwUq6D1rCMq0ZpiURTpheDVWl
FA0.66MA0.34Pb0.25Sn0.75I3,FA; MA,Pb; Sn,I,1.26,C60 | BCP,PEDOT:PSS,,,,False,,,,,False,0.5,22.2,0.63,7.1,1zhz8GIaPSWTF_zB7PqgT8RmhmAo
FA0.85MA0.15PbBr0.45I2.55,FA; MA,Pb,Br; I,,TiO2-c | TiO2-mp,Spiro-MeOTAD,Au,Chlorobenzene,DMF; DMSO,False,60.0,Spin-coating,N2,0.02,False,1.1,23.6,0.688,17.86,1zrTEydzdcO5PkrjL2yX7Vj_Cwtu
Cs0.05FA0.79MA0.16PbBr0.51I2.49,Cs; FA; MA,Pb,Br; I,,SnO2-c,Spiro-MeOTAD,Ag,Chlorobenzene,DMF; DMSO,False,100.0,Spin-coating,Unknown,0.1,False,1.13,23.3,0.72,19.0,1zttG7YtryckZGEhH7MRIFWN9qaz
CsPbBrI2,Cs,Pb,Br; I,1.92,TiO2-c | PCBM-60,Spiro-MeOTAD,Au,Unknown,none,False,Unknown,Flash evaporation,Vacuum,1.0,False,1.06,12.9,0.68,9.4,2--ZKUeezFmRdnoXWarzufvsr1cH
MAPbI3,MA,Pb,I,1.56,TiO2-c,Spiro-MeOTAD,Ag,Diethyl ether,DMF; DMSO,False,50.0; 150.0,Spin-coating,Air,0.125,False,1.065,21.5,0.71,16.4,2-AQvDx-CpIPhLwk8aG4xBgv1zV9
FAPbI3,FA,Pb,I,1.48,TiO2-c | TiO2-mp,Spiro-MeOTAD,Au,Unknown,DMF; DMSO >> IPA,False,150; 100 >> 100,Spin-coating >> Spin-coating,Unknown,0.1,False,1.06,25.9,0.772,21.45,2-ELFSFUY-mr41yq-VXdNlMKh0yD
MAPbI3,MA,Pb,I,1.59,PCBM-60 | PEIE,PEDOT:PSS,Au,Unknown,DMF,False,100.0,Spin-coating,N2,0.04,False,0.96,19.72,0.653,12.36,2-WSE9cKljVRFRWT8AqdW34QeL8R
FA0.75MA0.25PbBr0.5I2.5,FA; MA,Pb,Br; I,,SnO2-np,Spiro-MeOTAD,Au,Chlorobenzene,DMF; DMSO,False,100.0,Spin-coating,Unknown,0.09,False,1.12,22.41,0.677,17.01,2-_PQiaH8NR2Kmah0FTf1Hsbs-CX
MAPbI3,MA,Pb,I,1.6,TiO2-c | TiO2-mp,Spiro-MeOTAD,Au,Unknown,acetonitrile; Methylamine,False,100.0,Spin-coating,Unknown,0.096,False,0.906,20.98,0.504,9.59,2-cCGo3yr4lMjsmZb6b6aBgSKiE1
MAPbI3,MA,Pb,I,1.6,TiO2-c | TiO2-mp,Spiro-MeOTAD,Ag,Unknown,DMF; DMSO,False,50; 120,Spin-coating,Unknown,0.11,False,0.96,17.5,0.499,7.5,2-i76OFfGNc1sUk-PXLe0HWyc7E8
CsPbI3,Cs,Pb,I,1.63,Unknown,PTAA,Au,Unknown,DMF; DMSO,False,150,Spin-coating,N2,,False,1.113,19.17,0.743,15.59,2-m0sHOSqNesKe99nI_gP5hU2bPa
MAPb1.0I3,MA,Pb,I,1.6,TiO2-c,Spiro-MeOTAD,Au,Unknown,DMF; DMSO,False,50; 100,Spin-coating,N2,0.16,False,1.061,21.9,0.682,15.9,20-plneyYTxFNu_FMrO7AQrDIrd_
MAPbI3,MA,Pb,I,1.6,PCBM-60 | ZnO,P3CT-K,Al,Chlorobenzene,DMF; DMSO,False,60; 100,Spin-coating,N2,0.06,False,1.04,21.0,0.72,15.7,209i5Ki1G1ySA40sgro0CIsc0FQ0
CsPbBrI2,Cs,Pb,Br; I,1.91,TiO2-c,PTAA,Au,Unknown,DMSO,False,60; 250,Spin-coating,Air,0.09,False,1.32,15.34,0.795,16.14,20EEhF1wvqdGRsNpGY5zjeQ7aP2O
MAPbI3,MA,Pb,I,1.6,TiO2-c,Spiro-MeOTAD,Au,Chlorobenzene,Unknown,False,100.0,Spin-coating,N2,0.1,False,1.06,20.8,0.601,13.39,20F1vMjVAVdWfschMOqe1e2RKGyo
MAPbI3,MA,Pb,I,1.6,PCBM-60,PEDOT:PSS,Al,Chloroform,DMF,False,100,Spin-coating,Unknown,0.1,False,0.88,14.7,0.63,8.14,20OttzzeZbHVZtUOSyuDkTRGfPDS
MAPbI3,MA,Pb,I,1.5,TiO2-c | TiO2-mp,Spiro-MeOTAD,Ag,Unknown,DMF; DMSO >> Ethanol; IPA,False,Unknown >> 150.0,Spin-coating >> Spin-coating,N2 >> N2,0.07,False,1.02,21.88,0.7,15.58,20WcMCoCO2dyvVGgJjg3jISNCqWh
MAPbI3,MA,Pb,I,1.6,TiO2-c | TiO2-mp,Spiro-MeOTAD,Ag,Diethyl ether,DMF; DMSO,False,100.0,Spin-coating,Unknown,0.1,False,1.054,21.84,0.705,16.23,20d5nGVdwpfXuNfThLRq6Tul1bko
MAPbI3,MA,Pb,I,1.6,TiO2-c | TiO2-mp | ZrO2-mp,none,Carbon,Unknown,DMF,False,90.0,Inkjet printing,Air,0.3,False,0.927,18.61,0.45,7.83,20jDZGMgPH3ZCf-cjYw6UdeP4zka
GUMA3Pb3I10,GU; MA,Pb,I,,TiO2-c,Spiro-MeOTAD,Au,Chlorobenzene,DMF; DMSO,False,150.0,Spin-coating,N2,0.09,False,1.07,20.7,0.685,16.0,20nJA9CLj61uKTR1PM0z3soNvl2n
MAPbI3,MA,Pb,I,1.6,TiO2-c | PCBM-60,Spiro-MeOTAD,Au,Toluene,DMSO; GBL,False,100.0,Spin-coating,Unknown,0.125,False,1.04,19.1,0.64,12.2,20osLqxgFyki-i3_tx_4sJqUI86T
FA0.85MA0.15PbBr0.45I2.55,FA; MA,Pb,Br; I,,TiO2-c | TiO2-mp,PTAA,Au,Chlorobenzene,DMF; DMSO,False,120.0,Spin-coating,N2,0.1,False,1.1,22.65,0.71,17.68,21ULJ2ryhz2Zpc735NObSiwe_MFF
MAPbI3,MA,Pb,I,1.5,PCBM-60,PEDOT:PSS,Al,Unknown,DMF >> Ethanol,False,70.0 >> 100.0,Spin-coating >> Spin-coating,Air >> Air,0.045,False,0.86,17.31,0.772,11.45,21ebMBwFizupOxlw7pdj4S4GLR38
FA0.85MA0.15PbBr0.45I2.55,FA; MA,Pb,Br; I,,TiO2-c | TiO2-mp,PTAA,Au,Chlorobenzene,DMF; DMSO,False,100.0,Spin-coating,N2,0.09,False,1.119,22.2,0.75,18.51,21kQUiVgqRMxLd9E0Gq9ATVxw-y0
(PEA)2MA59Pb60I181,(PEA); MA,Pb,I,,TiO2-c,Spiro-MeOTAD,Au,Unknown,DMF,False,100.0,Spin-coating,Unknown,0.049,False,1.06,22.45,0.773,18.4,21t6VHZCMZpjeRpTzcYZ0Y2vVH33
FA0.85MA0.15PbBr0.46I2.54,FA; MA,Pb,Br; I,,TiO2-c | TiO2-mp,PTAA,Au,Chlorobenzene,DMF; DMSO,False,100.0,Spin-coating,N2,0.16,False,1.125,21.73,0.636,15.54,22ASMV8PKYPfhb-FP_AB6Wb1QKiQ
MAPbI3,MA,Pb,I,1.6,TiO2-c | TiO2-nw,none,Carbon,Unknown,DMF,False,90.0,Spin-coating,Ar,0.1,False,0.895,19.93,0.48,8.56,22D6anAaiPG__Oj-x58mGehDReYv
MAPbI3,MA,Pb,I,1.6,PCBM-60 | LiF,PEDOT:PSS,Al,Chlorobenzene,DMF,False,100.0,Spin-coating,Unknown,0.06,False,0.968,17.67,0.643,10.93,22OcAJmDwfiVIsn6lW3ExX4A-nxY
MAPbI3,MA,Pb,I,1.6,TiO2-c | TiO2-mp,Spiro-MeOTAD,Au,Ethyl acetate,DMF; DMSO,False,100.0,Spin-coating,N2,0.1,False,1.034,21.231,0.65,14.32,22R4Y97Bh9oADnMyM-RSbRHCC2hz
MAPbI3,MA,Pb,I,1.6,TiO2-c | TiO2-mp,none,Carbon,Unknown,Unknown,False,40; 100 >> 100,Spin-coating >> CBD,Unknown,0.1,False,0.86,15.81,0.54,7.45,22RQDZSKfdV0MFIVj-KZUnO8jt7-
MAPbI3,MA,Pb,I,1.6,TiO2-c | TiO2-mp,Spiro-MeOTAD,Au,Toluene,DMF; DMSO,False,100.0,Spin-coating,N2,0.1,False,1.0,20.28,0.611,12.24,22Vb9xxpeH6CLhoUQvw0JSKWNVBH
MAPbI3,MA,Pb,I,1.6,TiO2-c | TiO2-mp | ZrO2-mp,none,Carbon,Unknown,Unknown,False,50,Drop-infiltration,Unknown,0.1,False,0.9,22.85,0.59,12.1,22Z7cTXRsGfIz_9ymUsyN8z6wrZS
MAPbI3,MA,Pb,I,1.6,PCBM-60 | PFN,PTAA | PFN,Ag,Diethyl ether,DMF; DMSO,False,60; 100,Spin-coating,N2,1.0,False,1.12,20.5,0.725,16.5,22qcCp1M8-LfPo0lqKV0eSC8HRj7
MAPbI3,MA,Pb,I,1.6,PCBM-60 | ZnO-np,PEDOT:PSS,Al,Unknown,DMF,False,95.0,Spin-coating,N2,0.09,False,0.92,17.91,0.67,11.04,234SZ9qvuRZ1W6TxGobLK5_o8e0g
FA0.95MA0.05PbBr0.15I2.85,FA; MA,Pb,Br; I,,TiO2-c | TiO2-mp,PTAA,Au,Unknown,DMF; DMSO >> IPA,False,Unknown >> 100.0; 150,Spin-coating >> Spin-coating,Unknown,0.96,False,1.11,25.0,0.8170000000000001,22.6,23HRCINZTLOwEzZl3De-Cz5f2I4-
MAPbI3,MA,Pb,I,1.6,TiO2-c | TiO2-nw,Spiro-MeOTAD,Au,Unknown,DMF >> IPA,True,Unknown >> 90.0,Spin-coating >> Spin-coating,Air >> Air,0.16,False,1.02,20.19,0.65,13.36,23HkDH4d6OZ9Jrmb-ftjheMtHxoV
MAPbI3,MA,Pb,I,1.6,TiO2-c | TiO2-mp,Spiro-MeOTAD,Au,Unknown,DMF,False,100.0,Ultrasonic spray,Air,0.026,False,0.83,20.1,0.72,11.4,23Q6T5JvcuxEiIc4cOvk0RMLrvi3
MAPbI3,MA,Pb,I,1.6,PCBM-60,CrOx,Ag,Unknown,DMF >> IPA,False,80.0 >> 80.0,Spin-coating >> CBD,Unknown,0.09,False,0.93,14.9,0.67,9.27,23U2y92d3AWc7jWCglmF-zEpfg1b
FA0.2MA0.8PbI3,FA; MA,Pb,I,1.6,PCBM-60 | Zr(acac)4,NiO-c,Ag,Toluene,DMF,False,100.0,Spin-coating,N2,0.1,False,1.11,20.0,0.69,15.5,23YhrWQtG-0gAKedvGB2IQrbcSeM
MAPbI3,MA,Pb,I,1.6,ZnO-c | PCBM-60,Spiro-MeOTAD,Ag,Toluene,DMSO; GBL,False,100.0,Spin-coating,N2,0.1,False,1.04,19.77,0.75,15.38,23ekjMtLsMuePBFQgoRFl3wA82gh
MAPbI3,MA,Pb,I,1.6,TiO2-c | PCBA,Spiro-MeOTAD,Au,Toluene,DMF,False,100.0,Spin-coating,N2,0.04,False,1.0,20.97,0.639,13.4,23lpbeULRx6o43ZTR4kHP2K6nKC6
MAPbI3,MA,Pb,I,1.6,PCBM-60,CPE-K,Al,Unknown,DMF,False,90.0,Spin-coating,N2,0.017,False,,,,11.2,23pHnSmMXL5qSxMadVAhc4H23Mqq
MAPbI3,MA,Pb,I,1.6,PCBM-60,PEDOT:PSS,Al,Unknown,DMF,False,100.0,Spin-coating,Unknown,0.1,False,0.87,19.2,0.7,11.7,23pW3AQ4Ghoaois_WAiT9G1qWLcb
MAPbI3,MA,Pb,I,1.6,TiO2-c | TiO2-mp | ZrO2-mp,none,Carbon | Ag,Unknown,GBL,False,50.0,Drop-infiltration,Unknown,0.49,False,0.82,22.0,0.498,9.0,23qTbMuhrV_UBZQ_lXN4w72sHL5S
MAPbI3,MA,Pb,I,1.6,TiO2-c | TiO2-nw,Spiro-MeOTAD,Au,Chlorobenzene,DMSO,False,100.0,Spin-coating,Ar,0.1,False,0.99,19.44,0.745,14.35,23su0fYg5J2QFYNx5YQuPRtxTXCk
Cs0.05FA0.83MA0.17PbBr0.17I0.83,Cs; FA; MA,Pb,Br; I,,C60; PCBM-60 | BCP,NiO-np,Ag,Chlorobenzene,DMF; DMSO,False,150.0,Spin-coating,Unknown,0.1,False,1.043,21.13,0.62,13.57,23u8ER2MDS17tNx2pGBF3tVtsGpf
MAPbI3,MA,Pb,I,1.6,PCBM-60 | BCP,PTAA,Ag,Unknown,DMF >> DMF,True,90.0 >> Unknown,Spin-coating >> Spin-coating,Unknown,0.057,False,1.02,19.98,0.76,15.6,23v0gXAog3oTUPA8RlpOrkzOEr_X
MAPbI3,MA,Pb,I,1.6,SnO2-c,Spiro-MeOTAD,Au,Unknown,DMF >> IPA,False,25; 75 >> 135,Spin-coating >> Spin-coating,Dry air >> Dry air,0.1031,False,1.14,21.31,0.7290000000000001,17.94,243M64LwhXdo2OQYj53NL-caY5S6
MAPbI3,MA,Pb,I,1.6,C60,PEDOT:PSS,Ag,Vacuum,DMF,False,100.0,Spin-coating,N2,0.09,False,0.89,14.5,0.695,9.35,24849en1e03joKc20T62RfUo-l8o
MAPbI3,MA,Pb,I,1.6,PCBM-60 | BCP,PEDOT:PSS,Ag,Toluene,DMF; DMSO,False,90,Spin-coating,N2,0.06,False,0.88,14.24,0.6779999999999999,8.62,24EHdxdO4efssw0Yr4MvCtk4gZVr
MAPbI3,MA,Pb,I,1.6,PCBM-60,PTAA,Ag,Unknown,DMF >> DMF,True,90.0 >> Unknown,Spin-coating >> Spin-coating,Unknown,0.057,False,1.0,18.81,0.68,12.8,24EVHH-kv1UpjgIEbT9lBUh5VAIF
MAPbI3,MA,Pb,I,1.6,SnO2-c,Spiro-MeOTAD,Ag,Toluene,DMSO; GBL,False,100.0,Spin-coating,Unknown,0.0314,False,0.88,18.6,0.56,9.09,24HAZ4b3wVDfVufyD9txuJ5DtVH_
FA0.9MA0.1PbBr0.03I2.97,FA; MA,Pb,Br; I,,TiO2-c | TiO2-mp | CaTiO3,Spiro-MeOTAD,Ag,Unknown,DMF >> IPA,False,Unknown >> 100.0,Spin-coating >> Spin-coating,N2,0.1,False,1.08,23.65,0.725,18.48,24R3buHp3n9AQ8v_hU0bRQ9JsuYo
MAPbI3,MA,Pb,I,1.6,PCBM-60 | BCP,PEDOT:PSS,Ag,Unknown,DMF,False,100.0,Doctor blading,Air,0.1,False,0.87,19.5,0.69,11.7,24T6c5aCBj_5UjXRi4rxrMfua71U
MA2PbI4,MA,Pb,I,1.56,TiO2-c,Spiro-MeOTAD,Au,Chlorobenzene,DMSO; GBL >> none,False,300.0 >> 150.0,Spin-coating >> Diffusion-gas reaction,Unknown,0.09,False,,,,,24dnXNBqgmOiojs7_ijsLkJeGU0-
Cs0.05FA0.95PbI3,Cs; FA,Pb,I,,PCBM-60 | BCP,NiO-c | PTAA,Ag,Chlorobenzene,DMF; DMSO,True,150.0,Spin-coating,N2,0.1,False,1.01,22.022,0.773,17.33,24mvrvx3ry2G2dHttB-meNyJFAZH
MAPbI3,MA,Pb,I,1.5,TiO2-c | TiO2-mp,P3HT | Carbon-nt,Au,Unknown,DMF; DMSO >> Cyclohexane; IPA,False,70 >> 100,Spin-coating >> CBD,Air >> Air,0.08,False,0.83,18.66,0.55,8.47,24p0EE9gDUKF8UREsoHUHiIhvisL
MAPbI3,MA,Pb,I,1.56,AZO-c | ZnO-nw,Spiro-MeOTAD,Au,Unknown,DMF >> IPA,False,Unknown >> 70.0,Spin-coating >> Spin-coating,Unknown,0.038,False,0.84,21.26,0.5760000000000001,10.29,25PGo4UCluOWTHhMiky-Ofzb7dXa
FA0.85MA0.15PbBr0.45I2.55,FA; MA,Pb,Br; I,,TiO2-c | TiO2-mp | Trimethylamine oxide,Spiro-MeOTAD,Au,Chlorobenzene,DMF; DMSO,False,100,Spin-coating,N2,0.1,False,1.16,23.5,0.785,21.3,25PUpJvK8E7-slE9wcIqgNFA3d2a
MAPbI3,MA,Pb,I,1.61,PCBM-60,NiO-c,Ag,Unknown,DMF >> IPA,False,Unknown >> 100.0,Spin-coating >> Spin-coating,N2 >> N2,0.075,False,1.01,19.63,0.633,12.58,25Ts-xiWUDqWMDhOWfqjzDeDEGVx
Cs0.15FA0.85PbBr0.87I2.13,Cs; FA,Pb,Br; I,1.72,SnO2-np,AL2O3-c | Spiro-MeOTAD,MoOx | ITO | MgF2,Toluene,DMF; DMSO; GBL,False,100.0,Spin-coating,Air,0.13,False,1.22,15.4,0.7340000000000001,13.8,25bmlG8TtsyfqXv6sOdcU5ZP4ltx
MAPbI3,MA,Pb,I,1.6,TiO2-c | TiO2-mp,B186,Au,Unknown,DMSO,False,105.0,Spin-coating,N2,0.1,False,0.98,20.11,0.732,14.59,25c8vTOySZ3YfiXzIht3864whKLP
MAPbI3,MA,Pb,I,1.57,TiO2-c,Spiro-MeOTAD,Ag,Unknown,DMF >> IPA,False,70.0 >> 100.0,Spin-coating >> Air brush spray,Air >> Air,0.15,False,1.1,22.2,0.68,15.0,25h9rSVj8-BwYY7_BZGs8-OKpzOT
FA0.95MA0.05PbBr0.15I2.85,FA; MA,Pb,Br; I,1.51,TiO2-c | SnO2-c,PTAA,Au,Trifluorotoluene,DMF; DMSO,False,130.0,Spin-coating,N2,0.09,False,1.085,23.3,0.83,20.1,25kO9AlZlELp2k_UB_2JhGUswupx
MAPbI3,MA,Pb,I,1.623,TiO2-c,Spiro-MeOTAD,Au,Diethyl ether,DMF; DMSO,False,65.0; 100.0,Spin-coating,N2,0.09,False,1.06,20.53,0.696,15.11,25ks5RNTocugdc74XxHBVROiJZQS
MAPbI3,MA,Pb,I,1.6,C70,Spiro-MeOTAD,Au,Unknown,DMF >> IPA,False,Unknown >> 100.0,Spin-coating >> CBD,Ar >> Ar,0.07,False,1.0,11.5,0.69,8.0,25tlCmCH0EI8bhO1lx8LmvOlq1qM
MAPbI3,MA,Pb,I,1.54,TiO2-c | TiO2-mp,Spiro-MeOTAD,Au,Chlorobenzene,DMSO; GBL,False,100.0,Spin-coating,Unknown,0.1,False,1.0,21.0,0.629,13.2,265oZ5gqMlL9DNBFkE7l3Er8otfB
MAPbI3,MA,Pb,I,1.6,TiO2-c,Spiro-MeOTAD,Au,Chlorobenzene,DMF,False,100.0,Spin-coating,Unknown,0.1,False,1.0,21.35,0.7,15.22,268O9wk2H0coE_5EB4G0YHvgO50w
Cs0.05FA0.79MA0.16PbBr0.51I2.49,Cs; FA; MA,Pb,Br; I,,SnO2-np,Spiro-MeOTAD,Au,Ethyl acetate,DMF; DMSO,False,120.0,Spin-coating,Unknown,0.1,False,1.07,20.51,0.54,11.85,269hEn6QRgsTrxBMLIHUlkPB0C4u
MAPbI3,MA,Pb,I,1.6,PCBM-60 | BCP,VOx | APPA,Ag,Unknown,DMF >> Ethanol,False,75.0 >> 100.0,Spin-coating >> Spin-coating,Unknown,0.16,False,0.98,19.42,0.7509999999999999,14.04,26CVBDhZtZz0qoTagWKgcDdHNNVz
FA0.85MA0.15PbBr0.45I2.55,FA; MA,Pb,Br; I,,TiO2-c,Spiro-MeOTAD,Au,Toluene,DMF; DMSO,False,400.0,Spin-coating,N2,1.0,False,1.135,21.95,0.706,17.59,26F7YEQoHRvd9Eedi8eHTecO7y87
MAPbI3,MA,Pb,I,1.6,TiO2-c | TiO2-mp,Spiro-MeOTAD,Au,Unknown,DMF >> IPA,False,Unknown,Spin-coating >> Spin-coating,Unknown,0.075,False,1.0,22.2,0.6920000000000001,15.3,26KaKXPi73BBLYacL3oYccELQ6Vu
MAPbI3,MA,Pb,I,,TiO2-c | TiO2-mp,Spiro-MeOTAD,Au,Unknown,DMF; DMSO,False,90,Spin-coating,Unknown,0.096,False,1.11,22.45,0.772,19.2,26_fNci025BeXrMf_tuJzrC5Jn2T
Cs0.05FA0.79MA0.16PbBr0.48I2.52,Cs; FA; MA,Pb,Br; I,1.55,PCBM-60,PANI,Au,Chlorobenzene,DMF; DMSO,False,100.0,Spin-coating,Air,0.09,False,0.84,21.19,0.66,11.69,26knXUHOCPeXFQiMluLhljD-ecvO
MAPbI3,MA,Pb,I,1.6,TiO2-c | TiO2-mp,Spiro-MeOTAD,Au,Unknown,DMF >> IPA,False,Unknown >> 95.0,Spin-coating >> Spin-coating,Unknown >> Air,0.08,False,0.974,16.92,0.69,11.39,26nHSU9cK3FeuGA59Xg9xlHHaO2j
MAPbI3,MA,Pb,I,1.6,TiO2-c,PEDOT:PSS,Au,Ethyl acetate,DMF,False,100.0,Spin-coating,Unknown,0.16,False,,,,8.11,26oj6ytD9tUIAG8W1YRYwrRXhBgC
FA0.85MA0.15PbBr0.45I2.55,FA; MA,Pb,Br; I,,PCBM-60 | C60 | BCP,PTAA,Cu,Toluene,DMF; DMSO,False,65; 100,Spin-coating,Unknown,0.08,False,1.13,23.3,0.8,21.1,26sACUN7GrgkQWijGBY7IaSpixOY
MAPbI3,MA,Pb,I,1.6,TiO2-c,Spiro-MeOTAD,Au,Unknown,GBL,False,120.0,Spin-coating,Unknown,0.81,False,1.04,23.54,0.727,17.94,27APPkmjHMkFDvWac07fcAymQ4LC
MAPbI3,MA,Pb,I,1.6,PCBM-60 | BCP,PEDOT:PSS,Ag,Chlorobenzene,DMSO; GBL,False,100,Spin-coating,N2,0.09,False,,19.8,0.721,14.3,27P_1AIbKIRnOB-yTTVPvZRNVg6u
MAPbI3,MA,Pb,I,1.6,TiO2-c | TiO2-nw,Spiro-MeOTAD,Au,Toluene,DMSO,False,Unknown,Spin-coating,Unknown,0.03,False,1.06,21.5,0.68,15.4,27VqMj7AoOyy2dB_P623lOUbh-zx
MAPbBr0.3I2.7,MA,Pb,Br; I,1.5,N2200; PCBM-70; TT,PEDOT:PSS | VOx,Al,Toluene,DMSO; GBL,False,Unknown,Spin-coating,Unknown,0.4639999999999999,False,1.05,19.99,0.7,14.52,27wCpb6ZVUO4fZHLaf52OqgSzXc7
Cs0.1FA0.75MA0.15PbBr0.46I2.54,Cs; FA; MA,Pb,Br; I,,TiO2-c,Spiro-MeOTAD,Au,Chlorobenzene,DMF; DMSO,False,100.0,Spin-coating,N2,0.06,False,1.05,22.05,0.7,16.29,281Fm1po6tmrkJ066EXhLYCnnbvU
FA0.87MA0.13PbBr0.13I2.83,FA; MA,Pb,Br; I,,SnO2-np,none,Carbon,Unknown,DMF; DMSO >> DMF; IPA,False,Unknown >> 140.0,Spin-coating >> Spin-coating,Air >> Air,0.08,False,,,,,282sWRiiVG40ZeHkuii5UiZjWWpi
CsPbI3,Cs,Pb,I,,TiO2-c,Spiro-MeOTAD,MoO3 | Al,Unknown,Octane >> Ethyl acetate,False,Unknown,Spin-coating >> Dipp-coating,Air >> Air,0.0579999999999999,False,1.22,12.7,0.81,12.6,284XsN6ndZAvJqX681PYh3kOsjiD
MAPbI3,MA,Pb,I,1.55,SnO2-np,Spiro-MeOTAD,Ag,Unknown,acetonitrile; Methylamine,False,130.0,Slot-die coating,Air,0.15,False,1.111,22.4,0.6970000000000001,15.6,289AOwd-nU9YWlfoo136m5SePIfK
CsPbBrI2,Cs,Pb,Br; I,1.9,TiO2-c,PTAA,Au,Unknown,DMF; DMSO >> IPA,False,300.0 >> 150,Spin-coating >> Spin-coating,N2 >> N2,0.09,False,1.199,14.87,0.787,14.03,28IjnaUTmF9jlK_PbQ_xWJGkRWtY
Cs0.05FA0.79MA0.16PbBr0.51I2.49,Cs; FA; MA,Pb,Br; I,,PCBM-60 | BCP,NiO-np,Ag,Chlorobenzene,DMF; DMSO,False,100.0,Spin-coating,N2,0.04,False,1.06,21.24,0.782,17.62,28Jj7omZV4KSKlNR8xgxcRQYUuFo
MAPb1.0I3,MA,Pb,I,1.5,C60,IDF-SFXPh | MoO3,Ag,Chlorobenzene,DMF; DMSO,False,60; 85,Spin-coating,N2,0.04,False,1.05,21.4,0.733,16.5,28NdrtC56vnq3zspaFP7JkBbNF4G
Cs0.05FA0.79MA0.16PbBr0.51I2.49,Cs; FA; MA,Pb,Br; I,,C60 | BCP,PTAA,Cu,Ethyl acetate,DMF; DMSO,False,100.0,Spin-coating,N2,0.16,False,1.11,21.0,0.77,18.2,28OhRqya2T9ij6SDWOqhs6BxbRny
CsPbBr3,Cs,Pb,Br,2.3,SnO2-QDs,CsCuBr3-QDs,Carbon,Unknown,DMF >> Methanol,False,90.0 >> 250.0,Spin-coating >> Spin-coating,Air >> Air,0.1,False,1.556,7.68,0.78,9.34,28TBbyJY3Yj3fWb3YgzyHkh-Pp2B
MAPbI3,MA,Pb,I,1.6,ZnO-c | ZnO-nw,Spiro-MeOTAD,Au,Unknown,DMF; DMSO >> IPA,False,Unknown >> 100.0,Spin-coating >> CBD,N2 >> N2,0.1,False,1.01,15.29,0.5329999999999999,8.22,28Yct5n-rpfmCAAncA6vDz5ajwEM
MAPbI3,MA,Pb,I,1.6,C60 | BCP,VOx | Cu phtalocyanine,Ag,Unknown,none >> IPA,False,Unknown >> 60.0,Evaporation >> Spin-coating,Vacuum >> N2,0.0706,False,0.996,21.68,0.738,15.98,28cByu-Ex74CRcE2Gb2N2azsdO8F
MAPbI3,MA,Pb,I,1.6,IT4F | s-Bphen,P3CT-N,Ag,Chlorobenzene,DMF; DMSO,False,60; 80,Spin-coating,N2,0.06,False,1.045,20.55,0.7190000000000001,15.43,28p3F6G3fVsu2piRhzM83c65HasF
MAPbI3,MA,Pb,I,1.5,PCBM-60,NiO-c,Ag,Toluene,DMF; DMSO,False,40; 100,Spin-coating,N2,0.09,False,0.954,22.42,0.626,13.4,291D3DMdoYPhupp7a6ZFHDI-GzBa
MAPbBr3,MA,Pb,Br,,ZnO-np,P3HT,Ag,Unknown,none >> IPA,False,Unknown,Evaporation >> Spin-coating,Vacuum >> Air,0.0708,False,0.94,17.0,0.57,11.2,291k1ZgHCoB7B6y6jH4si_9Nccvg
MAPbI3,MA,Pb,I,1.6,PCBM-60,PEDOT:PSS,Ag,Toluene,DMF; DMSO,False,100,Spin-coating,Unknown,0.096,False,0.83,15.0,0.594,7.4,2940SYcA5SHnw3GEGxz6HF40yV7x
MAPbI3,MA,Pb,I,1.6,TiO2-c,Spiro-MeOTAD,Au,Unknown,DMF,False,100.0,Spin-coating,Unknown,0.135,False,1.01,21.3,0.612,13.17,2962PfULyRFztLBjMKOwwfYGdzU6
MAPbI3,MA,Pb,I,1.6,PCBM-60,PEDOT:PSS,Ca | Al,Unknown,DMF,False,Unknown,Spin-coating,Ar,0.12,False,0.85,14.29,0.67,8.14,29OdWb7QzzyZNojiKad_1m_MLDpT
FA0.95MA0.05PbBr01.51I2.85,FA; MA,Pb,Br; I,,SnO2-c | SnO2-np,Spiro-MeOTAD,Au,Ethyl ether,DMF; DMSO,False,100,Spin-coating,Unknown,0.096,False,1.02,23.6,0.769,18.5,29Plftw7jf_YQ6-FgEB1HyblPgHq
MAPbI3,MA,Pb,I,1.6,C60; PhIm | C60,TaTM | F6-TCNNQ; TaTm,Ag,Unknown,none,False,Unknown,Co-evaporation,N2,0.1,False,1.141,22.08,0.805,22.08,29SL4vNrrvuM5exD0VOW-_bGTiiZ
MAPbI3,MA,Pb,I,1.6,PCBM-60 | C60 | BCP,PTAA,Cu,Toluene,DMF; DMSO,False,65; 100,Spin-coating,Unknown,0.08,False,1.12,22.8,0.79,20.2,29_SuWSN3tWR0GYuRDmdmXSE-1Cz
MAPbI3,MA,Pb,I,1.6,TiO2-c | TiO2-mp | ZrO2-mp,none,Carbon,Unknown,DMF,False,100.0,Spin-coating,N2,0.07,False,0.914,16.92,0.68,10.54,29cH12BitBKeZOh6eetPu7YjULw9
FAPbBrxIx,FA,Pb,Br; I,,PCBM-60,PEDOT:PSS,Al,Unknown,DMF,False,100,Spin-coating,Unknown,1.0,False,1.1,22.9,0.795,20.0,29jnE10QukdBv_15xmXogkQvp5IV
MAPbI3,MA,Pb,I,1.6,TiO2-c | TiO2-mp,HTM,Ag,Unknown,DMF >> IPA,False,Unknown >> 145.0,Spin-coating >> Spin-coating,Dry air >> Dry air,0.1,False,0.99,18.7,0.71,13.16,29nc_NF0iVPBcqFjEft5ASoYco6M
MAPbI3,MA,Pb,I,1.6,SnO2-c,TFAP,Au,Diethyl ether,DMF; DMSO,False,65; 100,Spin-coating,Air,0.012,False,1.11,22.63,0.74,19.74,29tGUVO8f98ZRn908xVw-H7EpIsj
(PEA)0.33MA0.67PbI3,(PEA); MA,Pb,I,,TiO2-c,Spiro-MeOTAD,Au,Chlorobenzene,DMF; DMSO,False,100.0,Spin-coating,N2,0.12,False,1.1,15.27,0.65,10.86,2ACYN_qNmI5D9L0eFy85Zg22fJs8
MAPbI3,MA,Pb,I,1.6,C60 | BCP,PEDOT:PSS,Ag,Unknown,DMF >> IPA,False,Unknown >> 75.0,Spin-coating >> CBD,Air >> Air,0.1,False,1.1,18.0,0.71,14.0,2AaK7fpq2fJw_Vn2JXm3-Ll-sf1U
MAPbI3,MA,Pb,I,1.6,TiO2-c | TiO2-mp | ZrO2-mp,none,Carbon,Unknown,GBL,False,Unknown,Drop-infiltration,Unknown,0.1,False,0.94,22.3,0.5379999999999999,11.3,2Ad19paT4IGT2-ESuJhwgw7uKfh_
CsPbI3,Cs,Pb,I,1.75,Unknown,Unknown,,,,False,,,,,False,,,,,2Ak9L_5QRIMD6IxaCASbxutV2z4u
MAPbI3,MA,Pb,I,1.6,TiO2-c | TiO2-mp,MoS2-QDs; rGO-flakes | Spiro-MeOTAD,Au,Diethyl ether,DMF; DMSO,False,50; 100,Spin-coating,N2,0.1,False,1.11,22.81,0.7979999999999999,20.12,2ArxXL97LTzfIa_XajySTtSy7ea1
MAPbI3,MA,Pb,I,1.6,TiO2-c | TiO2-mp,Spiro-MeOTAD,AgAl,Diethyl ether,DMF; DMSO,False,100.0,Spin-coating,Unknown,0.1,False,0.99,21.72,0.531,11.46,2AsdAh0DgCAXUn96sMNx4OQU3qD-
MAPbI3,MA,Pb,I,1.6,TiO2-c | TiO2-mp,Spiro-MeOTAD,Au,Diethyl ether,DMF; DMSO,False,Unknown,Spin-coating,Air,0.16,False,1.06,22.0,0.77,18.0,2AwcfTwhtrY86N7DZjJRKOFjShAf
MAPbI3,MA,Pb,I,1.6,TiO2-c | TiO2-mp,"tetra{4-[N,N-(4,4'-dimethoxydiphenylamino)]phenyl}ethene",Au,Unknown,DMF,False,100.0,Spin-coating,Unknown,0.1,False,0.885,17.22,0.722,11.02,2AxdRBNCypaxQXO4hf91GtES8Ivf
FA0.76MA0.15PbBr0.48I2.42,FA; MA,Pb,Br; I,,TiO2-c | TiO2-mp,Spiro-MeOTAD,Au,Chlorobenzene,DMF; DMSO,False,100.0,Spin-coating,N2,0.16,False,1.111,18.52,0.73,15.02,2BDoK-WF4fFksPHM4lZ4CMI5ZF0v
MAPbI3,MA,Pb,I,1.6,TiO2-c | TiO2-mp,HMDI,Au,Unknown,DMF >> IPA,False,70.0 >> 70.0,Spin-coating >> Spin-coating,Unknown,0.16,False,0.907,14.31,0.551,7.13,2BaTT1EqrLU_wsF804upLyIy3ryg
Cs0.05FA0.8MA0.15PbBr0.45I2.55,Cs; FA; MA,Pb,Br; I,,SnO2-np,Spiro-MeOTAD | MoO3,Ag,Chlorobenzene,DMF; DMSO,False,100,Spin-coating,Unknown,,False,1.141,23.44,0.753,19.7,2BaijZGZhocc2esa2huK4BZk3dg3
MAPbI3,MA,Pb,I,1.6,TiO2-c,Spiro-MeOTAD,Au,Chlorobenzene,DMF; DMSO,False,100,Spin-coating,Unknown,0.06,False,0.9,22.77,0.71,14.7,2BfTzqxhODFO2691LQIt4cRNNRpj
MAPbI3,MA,Pb,I,1.6,TiO2-c | TiO2-mp,Spiro-MeOTAD,Au,Unknown,DMF >> IPA,False,Unknown >> 95.0,Spin-coating >> Spin-coating,Unknown >> Air,0.08,False,1.0,18.02,0.67,12.13,2Bkk29pVD1Xz9hCo5zGXz2BI_y2r
MAPbI3,MA,Pb,I,1.6,TiO2-c,Spiro-MeOTAD,Au,Unknown,none >> none,False,Unknown >> 100.0,Evaporation >> Evaporation,Vacuum >> Vacuum,0.09,False,0.856,17.1,0.56,8.3,2C-4X0mSe_AC9ns-2W-4fO5eSmRb
(EDA)0.015FA0.29MA0.695Pb1.0I3,(EDA); FA; MA,Pb,I,,SnO2-np,Spiro-MeOTAD,Au,Chlorobenzene,DMF; DMSO,False,100,Spin-coating,N2,0.09,False,1.075,23.74,0.77,19.73,2C-5JZLWb6rlm2oIjKopD74r-3Q_
MAPbI3,MA,Pb,I,1.62,PCBM-60,PEDOT:PSS,Al,Chlorobenzene,DMSO; GBL,True,100.0,Spin-coating,N2,0.1,False,1.01,15.46,0.75,12.17,2C6iqxT00JX-44WW9NVhIqjzould
MAPbI3,MA,Pb,I,1.6,TiO2-c,Spiro-MeOTAD,Au,Ar,DMF,False,Unknown,Spin-coating,Unknown,0.16,False,1.02,21.9,0.73,16.5,2C7poZ_M87A1fo6A320g_QIpGpcn
MAPbI3,MA,Pb,I,1.6,TiO2-c | TiO2-mp,Spiro-MeOTAD,Au,Diethyl ether,DMF; DMSO,False,50; 100,Spin-coating,Air,0.09,False,1.05,22.5,0.77,18.2,2CSXiC9NLE3ufPBY6404lkszWUwF
Cs0.08FA0.77MA0.15PbBr0.51I2.49,Cs; FA; MA,Pb,Br; I,1.6,C60 | BCP,PEDOT:PSS,Cu,Ethyl acetate,DMF; DMSO,False,100,Spin-coating,N2,0.16,False,0.8,23.31,0.5,9.31,2C_fYSJ6h7RRZSj_uwyYQ62vuPeo
FAPbBr0.45I2.55,FA,Pb,Br; I,,TiO2-c,Spiro-MeOTAD,Au,Unknown,DMF; DMSO >> none,False,100.0 >> 150.0,Ultrasonic spray >> Gas reaction,Air >> FAI; FABr; MACl; Vacuum,0.1,False,1.03,20.9,0.209,15.5,2CmUa5qpl1cmI8LuEpmOIkt-Ij40
MAPbI3,MA,Pb,I,1.62,ZnO-c | ZnO-mp,Spiro-MeOTAD,Au,Unknown,DMF; DMSO >> IPA,False,Unknown >> 70.0,Spin-coating >> Spin-coating,Unknown,0.07,False,1.01,19.16,0.64,11.86,2CnJqanMsAig3qzlt9EBUG40rhIf
MAPbI3,MA,Pb,I,1.6,TiO2-c | TiO2-mp | Al2O3-mp,NiO-mp,Carbon,Unknown,DMF >> IPA,False,25 >> 70,Drop-infiltration >> CBD,N2 >> N2,0.1,False,,,,8.03,2CofHaLOLr2PaIVRUX3310Im0bBv
FA0.85MA0.15PbBr0.45I2.55,FA; MA,Pb,Br; I,,TiO2-c | TiO2-mp,CuPc,Au,Ethyl ether,DMF; DMSO,False,150.0,Spin-coating,Unknown,0.0955,False,1.045,21.9,0.66,15.2,2D1-7NRtRivc7keify_xxlxFzxP1
MAPbI3,MA,Pb,I,1.6,PCBM-60,PEDOT:PSS,Ag,Toluene,DMSO; GBL,False,100.0,Spin-coating,Unknown,0.1,False,0.922,19.68,0.491,8.91,2D9rFFNEqA3U8A_Rum5E8TE66Iit
FA0.85MA0.15PbBr0.45I2.55,FA; MA,Pb,Br; I,,TiO2-c | TiO2-mp,TPA-AZO,Au,Unknown,DMF; DMSO,False,70,Spin-coating >> Spin-coating,Unknown,0.096,False,0.94,17.01,0.63,10.07,2DYQyJqqLqQYniZ42UShaPoD-C9i
CsPbBrI2,Cs,Pb,Br; I,,TiO2-c | TiO2-mp,P3HT,Au,N2,DMF; DMSO,False,100.0,Spin-coating,N2,0.159,False,0.962,13.4,0.598,7.7,2DZFiOkTdcch4PFbmD6Yu15Cs8vg
MAPbI3,MA,Pb,I,1.6,PCBM-60,PEDOT:PSS,Ag,Unknown,Unknown,False,Unknown >> 100.0,Spin-coating >> Spin-coating,Unknown,0.18,False,0.958,19.2,0.74,13.6,2DdQuxDiQKNTOlR3erh84b4hGXGX
MAPbI3,MA,Pb,I,1.6,TiO2-c | TiO2-mp,Spiro-MeOTAD,Ag,Unknown,DMF >> none,False,Unknown >> 150.0,Spin-coating >> Gas reaction,Air >> Air; MAI,0.09,False,1.0,20.55,0.6509999999999999,13.34,2DdWQv_HftOYvyvs7iCQiHdNPrcL
MAPbI3,MA,Pb,I,1.6,PCBM-60 | C60/C70-N,PVBT-SO3,Ag,Unknown,DMF,False,90,Spin-coating,N2,0.055,False,0.95,20.21,0.6990000000000001,13.44,2Du6u6JWA5YWeRToICLcIj2LVfkn
MAPbI3,MA,Pb,I,1.6,PCBM-60 | bis-C60,PEDOT:PSS,Ag,Toluene,DMSO; GBL,False,100.0,Spin-coating,N2,0.0314,False,0.86,14.2,0.75,9.5,2EDYUL78qJTHJecqVVAKzXzm-ycV
FA0.85MA0.15PbBr0.45I2.55,FA; MA,Pb,Br; I,,TiO2-c,Spiro-MeOTAD,Au,Toluene,DMF; DMSO,False,400.0,Spin-coating,N2,1.0,False,1.159,21.12,0.725,17.75,2EF7w9auZaesTiyundRJ5-IYyH2-
MAPbI3,MA,Pb,I,1.6,ZnO-c | CPTA; PbI2,Spiro-MeOTAD,Au,Chlorobenzene,DMF; DMSO,False,80.0,Spin-coating,N2,0.1,False,1.115,21.69,0.787,19.03,2ERDQ3bzj4vOs_JsVEBT0q7Qbsot
MAPbI3,MA,Pb,I,1.6,PCBM-60,PEDOT:PSS | Carbon-nt,Ag,Chlorobenzene,DMF; DMSO,False,Unknown,Spin-coating,N2,0.1,False,1.04,20.35,0.754,16.0,2EZ4Xp96MBwd4eSArBvB8H6ruWDT
MAPbI3,MA,Pb,I,1.6,TiO2-c | TiO2-mp,Black phosphorous nanosheets,Au,Unknown,Unknown,False,Unknown,Spin-coating,Unknown,0.1,False,,,,,2EsptCl53Pg8NP0KL2-VT1cbkyfj
MAPbBr0.15I2.85,MA,Pb,Br; I,1.53,TiO2-c,Spiro-MeOTAD,Au,Unknown,DMF >> IPA,False,100.0 >> 150.0,Spin-coating >> CBD,Unknown,0.1,False,1.09,23.2,0.758,19.2,2Eu_ux9XTFV45w8tjxt5wpUB_qbN
FA0.95MA0.05PbBr0.15I2.85,FA; MA,Pb,Br; I,,TiO2-c | TiO2-mp,Spiro-MeOTAD,Au,Diethyl ether,DMF; DMSO; GBL,False,150.0,Spin-coating,N2,0.1,False,1.0,24.36,0.774,18.85,2F3TSq9P9cfjtKOXRfuYVarlHCK0
Cs0.17FA0.87PbBr0.36I2.64,Cs; FA,Pb,Br; I,,TiO2-c | TiO2-mp,Spiro-MeOTAD,Au,Chlorobenzene,DMF; DMSO,False,100.0,Spin-coating,N2,0.12,False,1.0659999999999998,23.0,0.738,18.11,2F6R6ZmCiDRjO7RoD9NZvEghjJTl
FA0.85MA0.15PbBr0.45I2.55,FA; MA,Pb,Br; I,,TiO2-c | TiO2-mp | Trimethylamine oxide,Spiro-MeOTAD,Au,Chlorobenzene,DMF; DMSO,False,100,Spin-coating,N2,0.1,False,1.16,23.76,0.7909999999999999,21.77,2FL1tzFwX83dLnvS7xlk6C7YYhop
MAPbI3,MA,Pb,I,1.6,TiO2-c,Spiro-MeOTAD,Au,Diethyl ether,DMF; DMSO,False,100.0,Spin-coating,Unknown,0.1,False,1.1,21.42,0.68,16.03,2FM-b362QE31BbXNNL77atgGhFG-
Cs0.67FA0.33PbBr0.75I2.25,Cs; FA,Pb,Br; I,,TiO2-c | TiO2-mp,Spiro-MeOTAD,Au,Unknown,DMSO,False,280.0,Spin-coating,Dry air,0.16,False,1.17,15.2,0.7390000000000001,13.1,2FOpGhcJq0nLTffukbDb7FO4vqIC
MAPbI3,MA,Pb,I,1.56,PCBM-60 | bis-C60,PEDOT:PSS,Ag,Acetone,DMSO; GBL,False,100.0,Spin-coating,N2,0.09,False,1.069,22.47,0.809,19.43,2FWJDogiR7hkaCxHauueXaCIoiCp
MAPbI3,MA,Pb,I,1.58,PCBM-60,PEDOT:PSS,Ag,Unknown,DMF,False,100.0,Spin-coating,N2,0.12,False,0.965,19.15,0.5760000000000001,10.68,2F_gkTeGk8UT9tcgc5EdbCYofYlz
MAPbI3,MA,Pb,I,1.6,TiO2-c | TiO2-mp,none,Carbon,Diethyl ether,DMF; DMSO,False,100.0,Spin-coating,N2,0.09,False,0.969,21.75,0.633,13.33,2Fa3y3Cnpqn_MhXwMQT9oWmpKlO6
FAPbI3,FA,Pb,I,1.5,TiO2-c,Spiro-MeOTAD,Ag,Unknown,DMF,False,175.0,Spin-coating,N2,0.12,False,1.051,21.62,0.725,16.49,2Fhfy7luK9VFUOD76oiJZN7vkiZj
Cs0.02FA0.98PbI3,Cs; FA,Pb,I,,SnO2-c,Spiro-MeOTAD,Au,Diethyl ether,DMF; NMP,False,100.0; 150,Spin-coating,N2,0.11,False,1.12,24.2,0.736,19.95,2Fjmj1SflMWFFronvK21VCkLKuX3
MAPbI3,MA,Pb,I,1.594,PCBM-60,AgI-QDs,Ag,Unknown,DMF,False,100.0,Spin-coating,Unknown,0.11,False,1.01,22.94,0.708,16.39,2Fr2xVXu34sTWwgfYgzcVg9fwB0-
MAPbI3,MA,Pb,I,1.6,PCBM-60 | BCP,PTAA,Ag,Chlorobenzene,DMF; DMSO,False,100.0,Spin-coating,Unknown,0.06,False,1.06,21.94,0.72,16.75,2FucblN8DZ6f7MhvGDD0jtT7HYPJ
CsPb0.95I3,Cs,Pb,I,1.75,TiO2-c | TiO2-mp,P3HT,Au,N2,DMF; DMSO,False,300.0,Spin-coating,N2,0.159,False,0.945,17.9,0.8,13.3,2FybN0S-3wR16xGmbG_S0UV0Ob3q
Cs0.05FA0.79MA0.16PbBr0.51I2.49,Cs; FA; MA,Pb,Br; I,,TiO2-c,Spiro-MeOTAD,Au,Chlorobenzene,DMF; DMSO,False,100.0,Spin-coating,Unknown,0.1,False,1.12,22.77,0.74,19.14,2G2eZjCgpt1FbAhBk1ZTOGz2jhMg
CsPbBr3,Cs,Pb,Br,,TiO2-c | TiO2-mp,none,Carbon,Unknown,DMF >> Methanol,False,90.0 >> 250.0,Spin-coating >> Spin-coating,Air >> Air,0.09,False,1.456,7.5,0.825,9.41,2G6-UwbnzPRzfWusF9zhSHtWJGWa
MAPbI3,MA,Pb,I,1.6,PCBM-60,CrO2,Ag,Chlorobenzene,DMF; DMSO,False,100.0,Spin-coating,Dry air,0.1,False,1.05,17.19,0.68,12.24,2G86kHQhQt7bswYT5MN_MfrGVZP5
FA0.83MA0.17PbBr0.51I2.49,FA; MA,Pb,Br; I,,TiO2-c,Spiro-MeOTAD,Ag,Chlorobenzene,DMF; DMSO,False,100,Spin-coating,Unknown,0.159,False,1.01,24.0,0.6940000000000001,16.74,2GP5miXFsdBaimlLOmSy0TMfV0PW
MAPbI3,MA,Pb,I,1.6,PCBM-60 | PEIE,PEDOT:PSS,Ag,Unknown,DMF,False,100.0,Spin-coating,N2,0.4,False,0.94,10.5,0.79,7.91,2GYXvU3dR3VGCPGO5hyhzWsdn05w
MAPbI3,MA,Pb,I,1.6,TiO2-c | TiO2-mp,Spiro-MeOTAD,Ag,Unknown,DMF >> n-butyl alchohol,False,70.0 >> 100.0,Spin-coating >> Spin-coating,Ar >> Ar,0.09,False,1.06,22.79,0.691,16.66,2G_29GYihEd1ifIj1CPe2i7k8Nn8
MAPbI3,MA,Pb,I,1.6,PCBM-60 | PEIE,PTAA,Ag,Chlorobenzene,DMF; DMSO,False,100.0,Spin-coating,N2,0.16,False,,,,,2GjbB8AF_rOJxMSryKokEfjeb_Cm
MAPbI3,MA,Pb,I,1.6,TiO2-c,Spiro-MeOTAD,Au,Unknown,DMF,False,95.0,Spin-coating,Unknown,0.1256,False,0.986,19.22,0.687,11.83,2H8_ZI4rJK_Y-_xPJDg1J6BHWyrM
MAPbI3,MA,Pb,I,1.5,SnO2-c,Spiro-MeOTAD,Ag,Unknown,DMF,False,100.0,Spin-coating,N2,0.045,False,0.95,21.33,0.498,10.03,2HDyCRHvbFGOttKGxQ72N3aDrX26
FA0.3MA0.7PbI3,FA; MA,Pb,I,1.62,PCBM-60 | Zr(acac)4,NiO-c,Ag,Toluene,DMF,False,100.0,Spin-coating,Unknown,0.1,False,1.12,23.0,0.75,20.3,2HIVxlYeRlShfblZCc3ugry2kpqL
MAPbI3,MA,Pb,I,1.59,SnO2-c | PCBM-60,Spiro-MeOTAD,Ag,Anisole,DMF; DMSO,False,100,Spin-coating,N2,0.045,False,0.94,19.8,0.68,12.5,2HLQc42qDEI-PSAJ4lnsXw9XdUXf
MAPbI3,MA,Pb,I,1.6,TiO2-c | TiO2-mp,P3HT,Au,Chlorobenzene,DMSO,False,105.0,Spin-coating,Air,0.24,False,0.87,17.87,0.66,10.2,2HeGgC0bgPx16gbu4CuRu-mwGki4
MAPbI3,MA,Pb,I,1.6,TiO2-c | TiO2-mp,Spiro-MeOTAD,Au,Diethyl ether,DMF; DMSO,False,65.0,Spin-coating,Unknown,0.14,False,1.04,21.33,0.7390000000000001,16.4,2Hi-dO9_IziOV0Vv3bzIUPurJihl
Cs0.05FA0.79MA0.11Rb0.05PbBr0.39I2.61,Cs; FA; MA; Rb,Pb,Br; I,,TiO2-c | TiO2-mp,Spiro-MeOTAD,Au,Chlorobenzene,DMF; DMSO,False,100.0,Spin-coating,Unknown,0.1024,False,1.17,22.4,0.73,19.1,2HnR95t3-gt6zCEHnz4WVjcV6e9O
MAPbI3,MA,Pb,I,1.6,PCBM-60 | BCP,PEDOT:PSS,Ag,Unknown,DMSO; GBL,False,75.0,Spin-coating,N2,0.07,False,,,,11.2,2I4EBeEANlRn7ikOkXbD8L-5_wp4
MAPbI3,MA,Pb,I,1.5,PCBM-60,"N,N‐di‐p‐methylthiophenylamine",Al,Unknown,DMF >> DMF,False,Unknown >> 90.0,Spin-coating >> Spin-coating,N2 >> N2,0.1,False,1.1,21.5,0.747,17.65,2ID8SAeHSBXX_01fpmkDLsTUgQy6
Cs0.02FA0.38MA0.6PbBr0.025I2.975,Cs; FA; MA,Pb,Br; I,,PCBM-60,PEDOT:PSS,Ca | Al,Unknown,DMF,False,100.0,Slot-die coating,Air,0.1,False,0.94,17.59,0.742,12.26,2ILHYoflGm4EnMNUBNltChkFWmNu
Cs0.1FA0.765MA0.135PbBr0.45I2.55,Cs; FA; MA,Pb,Br; I,,TiO2-c | TiO2-mp,KR360,Au,Trifluorotoluene,DMF; DMSO,False,100.0,Spin-coating,Unknown,0.16,False,1.077,20.3,0.54,11.79,2IQI6x7MM1qSOl60xgT7rfUQKxhU
MAPbI3,MA,Pb,I,1.6,ZnO-c,Spiro-MeOTAD,Ag,Unknown,DMF >> IPA,False,Unknown >> 80.0,Spin-coating >> Spin-coating,Air >> Air,0.096,False,1.04,18.21,0.721,13.66,2IRHe67qkFjut_P1YJ0IxYdLoR84
MAPbI3,MA,Pb,I,1.6,PCBM-60,PEDOT:PSS,Ca | Al,Chlorobenzene,DMF,False,110.0,Spin-coating,Ar,0.12,False,0.88,19.04,0.75,12.57,2Ib7m1fHWwn9Uzlb2fCmFPYdL9jR
FAPbI3,FA,Pb,I,1.49,TiO2-c,Spiro-MeOTAD,Au,Unknown,none >> none,False,Unknown >> Unknown,Evaporation >> Gas reaction,Vacuum >> FAI; Vacuum,0.135,False,0.97,19.5,0.56,10.5,2IcAsEKdjAXK4oXoWccWozHECekv
MAPbI3,MA,Pb,I,1.6,SnO2-np,TCPBr | Spiro-MeOTAD,Au,Chlorobenzene,DMF; DMSO,False,100.0,Spin-coating,Unknown,0.15,False,1.14,22.63,0.78,20.13,2IdqJU9ufs3cREtnoAFSArW8pY6o
MAPbI3,MA,Pb,I,1.6,BaSnO3-np,Spiro-MeOTAD,Ag,Chlorobenzene,DMF; DMSO,False,100.0,Spin-coating,Ar,0.09,False,0.991,12.36,0.637,7.77,2IePTEN_MRsDot9wNAjOBCCsY3RV
FA0.83MA0.17PbBr0.51I2.49,FA; MA,Pb,Br; I,,TiO2-c,Spiro-MeOTAD,Au,Unknown,DMF; DMSO,False,100.0,Spin-coating,N2,0.0831,False,1.14,19.97,0.72,16.51,2IiGpookjino4aIYVUjKU9hXwK9V
MAPbI3,MA,Pb,I,1.6,TiO2-c | TiO2-mp,Spiro-MeOTAD,Ag,Unknown,DMF >> IPA,False,70.0 >> 70.0,Spin-coating >> CBD,N2 >> N2,0.12,False,0.99,23.22,0.66,15.04,2IrUII73Na9bDuygUBNUpnl9bmP5
MAPbI3,MA,Pb,I,1.6,TiO2-c,Spiro-MeOTAD,Au,Chlorobenzene,DMSO; GBL,False,100.0,Spin-coating,N2,0.09,False,1.101,21.32,0.775,18.2,2IxgQ_AiDdHInD-CwWMbNiganXc6
FAPbI3,FA,Pb,I,1.48,SnO2-c,Spiro-MeOTAD,Au,Unknown,none >> none >> none,False,Unknown >> Unknown >> 160,Evaporation >> Evaporation >> Gas reaction,Vacuum >> Vacuum >> FAI; N2,0.16,False,0.997,17.35,0.654,11.33,2Izsg9GUnpgUdUaQPP2vbiIIPVqf
Cs0.05FA0.79MA0.16PbBr0.51I2.49,Cs; FA; MA,Pb,Br; I,,SnO2-np,Spiro-MeOTAD,Au,Chlorobenzene,DMF; DMSO,False,Unknown,Spin-coating,Unknown,0.1,False,1.079,24.4,0.722,19.01,2J49BjUBhzi0akPY7qIjs0MHdh8e
MAPbI3,MA,Pb,I,1.6,TiO2-c,Spiro-MeOTAD,Ag,Unknown,DMF,False,Unknown,Spin-coating,Unknown,0.07,False,0.85,18.37,0.56,8.7,2J5ho4JOoy-rTuZu8jl_qm7bSlUP
MAPbI3,MA,Pb,I,1.6,TiO2-c | TiO2-mp,Spiro-MeOTAD,Au,Unknown,DMF >> IPA,False,Unknown >> 95.0,Spin-coating >> Spin-coating,Unknown >> Air,0.08,False,1.011,18.57,0.69,12.0,2J752TDmD8RUeEna8cqMoGVNBwtM
MAPbI3,MA,Pb,I,1.6,PCBM-60,Graphene-QDs,Al,Toluene,Unknown,False,100.0,Spin-coating,Unknown,0.1,False,1.05,20.74,0.715,15.57,2J9uhkn9uXX3cQGZkJrhYPxtjwpu
MAPbI3,MA,Pb,I,1.6,PCBM-60,PEDOT:PSS,Al,Chlorobenzene,DMF,False,100.0,Spin-coating,N2,0.09,False,0.99,14.17,0.66,9.26,2JFaxutGsFURMEFqTtlpoFK6_rlU
MAPbI3,MA,Pb,I,1.6,SnO2-np,Spiro-MeOTAD,MoOx | Al,Diethyl ether,DMF; NMP,False,150.0,Spin-coating,N2,0.06,False,1.058,20.8,0.7959999999999999,17.54,2JIGlWC3WmDJClz5jQizJgM6QQqx
MAPbI3,MA,Pb,I,1.6,TiO2-c | TiO2-mp,Spiro-MeOTAD,Ag,Unknown,Unknown,False,Unknown >> 100.0,Spin-coating >> Spin-coating,N2 >> N2,0.04,False,1.125,22.01,0.713,17.66,2JTJCc_iZ3X4MLWF1fc5py856hq3
MAPbI3,MA,Pb,I,1.627,TiO2-c | PCBM-60,Spiro-MeOTAD,Au,Diethyl ether,DMF; DMSO,False,65.0; 100.0,Spin-coating,N2,0.09,False,1.0,7.42,0.7,12.18,2JZl4tRCcIByLX9XAvkCrJR97DIG
FA0.3MA0.7Pb1.0I3,FA; MA,Pb,I,,TiO2-c | TiO2-mp,Spiro-MeOTAD,Au,Chlorobenzene,DMSO,False,100,Spin-coating,N2,0.16,False,1.02,22.5,0.752,17.29,2Jdj7WxpXpUL61N8VHknuTIGhq49
FA0.57MA0.43PbBr0.13I2.87,FA; MA,Pb,Br; I,,SnO2-np,Spiro-MeOTAD,Au,Unknown,DMF; DMSO >> IPA,False,70.0 >> 150.0,Spin-coating >> Spin-coating,N2 >> Air,0.09408,False,1.13,23.92,0.774,21.0,2JlDTF7-biZrMpXiOpLcLySA4FEN
MAPbI3,MA,Pb,I,1.6,ZnO-c,Spiro-MeOTAD,Ag,Unknown,DMF >> IPA,False,Unknown >> 80.0,Spin-coating >> Spin-coating,Air >> Air,0.12,False,1.111,19.69,0.6759999999999999,14.78,2Jln7L9erFMLasQ4nEDmRNFWYlnI
BA2MA3Pb4I13,BA; MA,Pb,I,1.62,TiO2-c,Spiro-MeOTAD,Au,Unknown,DMF; DMSO,False,100.0,Spin-coating,N2,0.09,False,,,,,2Jtfr98-UaY6CROLnAOZ37BCheFk
FAPbI3,FA,Pb,I,1.48,TiO2-c | PCBM-60,PEDOT,Ag,Unknown,DMF >> IPA,False,Unknown >> 150.0,Doctor blading >> CBD,Unknown,0.12,False,1.06,21.91,0.608,14.11,2JzbxdEzwnvtA5J-DN21HNaVTi-7
MAPbI3,MA,Pb,I,1.6,TiO2-c,Spiro-MeOTAD,Au,Unknown,none >> IPA,False,Unknown >> 100.0,Evaporation >> CBD,Vacuum >> Unknown,0.1,False,1.0,20.0,0.64,12.8,2K0veuPFE8o5y3qakwVYSeX71Y0V
Cs0.15FA0.85PbBr0.3I2.7,Cs; FA,Pb,Br; I,,TiO2-c,Spiro-MeOTAD,Au,Anisole,DMF; DMSO,False,100.0,Spin-coating,N2,0.09,False,1.146,23.06,0.7979999999999999,21.07,2KEROcU_V-IVE25MBtsuLrogejxh
AN0.3MA0.7PbI3,AN; MA,Pb,I,1.58,PCBM-60 | BCP,PEDOT:PSS,Ag,Chlorobenzene,DMF; DMSO,False,120.0,Spin-coating,N2,0.1,False,0.96,18.06,0.401,7.02,2KHhDhCWr8Jglgy3nbyM58UFKo6i
MAPbI3,MA,Pb,I,1.6,PCBM-60,PEDOT:PSS,Ag,Unknown,DMF,False,100.0,Spin-coating,N2,0.0725,False,,19.51,,10.25,2KfsAa7EXsB6UWmX3nTpE7jpa4Em
MAPbI3,MA,Pb,I,1.6,PCBM-60 | BCP,PEDOT:PSS,Ag,Unknown,acetonitrile; Methylamine,False,100.0,Spin-coating,N2,0.09,False,0.91,18.1,0.74,11.1,2Kq_kiPkwacV3fyUsWhq-2BfEWiw
MAPbI3,MA,Pb,I,1.6,PEI | PCBM-60,PTAA,MoO3 | Ag,Diethyl ether,DMSO; GBL,False,100.0,Spin-coating,N2,0.05,False,,,,,2L8b7cvSDAJwEaQ2SJyXqd407rSQ
MAPbI3,MA,Pb,I,1.5,TiO2-c | TiO2-mp,"2,2′-[(4,5-Bis(1-octylnonyl)-dithieno[2,3-d:2′3′-d]thieno[3,2-b:4,5-b′]dipyrrole-2,7-diyl)bis(thien-5,5′-diyl)bis(methane-1-yl-1-ylidine)]dimalononitrile",Au,Unknown,DMF >> DMF >> Ethanol,False,Unknown >> 85.0,Spin-coating >> Spin-coating >> Air brush spray,Unknown,0.16,False,0.9,15.84,0.7,10.04,2LDRSfxSOLaBAtTjHoT-RvUvngQG
CsPbBrI2,Cs,Pb,Br; I,1.92,SnO2-np,Spiro-MeOTAD,Au,Unknown,DMF; DMSO,False,260.0,Spin-coating,N2,0.045,False,1.12,15.01,0.745,12.52,2LY-YgF5YHuKREJARg5ctgayDgm-
MAPbI3,MA,Pb,I,1.6,TiO2-c | NaYF4:Yb:Er-np; TiO2-mp,Spiro-MeOTAD,Au,Diethyl ether,DMF; DMSO,False,65; 100,Spin-coating,Unknown,0.09,False,1.1,20.23,0.72,15.98,2LrH3MdrUWjxYVDOAnDxaTHaSK5_
MAPbI3,MA,Pb,I,1.61,TiO2-nt,Spiro-MeOTAD,Au,Unknown,DMF >> IPA,False,Unknown >> 70.0,Spin-coating >> Spin-coating,Dry air >> Dry air,0.22,False,1.008,22.2,0.64,14.6,2LsqUn-mxyMZ6691t2pY_f0tpm5g
MAPbI3,MA,Pb,I,1.6,TiO2-c,Spiro-MeOTAD,Au,Unknown,DMF >> IPA,False,Unknown >> 135.0,Spin-coating >> Spin-coating,Dry air >> Dry air,0.1,False,1.017,20.2,0.748,15.4,2MFaqA2muG-VNBgFm4Qb95uTQm7y
Cs0.05FA0.8075MA0.1425PbBr0.45I2.55,Cs; FA; MA,Pb,Br; I,,SnO2-c | PCBM-60,Spiro-MeOTAD,Au,Chlorobenzene,DMF; DMSO,False,100.0,Spin-coating,N2,0.08,False,1.02,23.16,0.733,17.33,2MLFkL2kPCW1bpZabOrqKKan6eAR
MAPbI3,MA,Pb,I,1.6,TiO2-c,Spiro-MeOTAD,Ag,Unknown,DMF,False,100.0,Spin-coating,N2,0.12,False,1.0,19.66,0.62,12.26,2MSpnnouM4Cu3429tmQYmoNxnWqu
FAPbI3,FA,Pb,I,1.887,C60 | BCP,2PACz,Cu,N2,2-methoxyethanol; acetonitrile; NMP; DMF,False,Unknown,Slot-die coating,Unknown,0.16,False,1.231,13.686,0.622,,2MdOYJ90we_G9ReoRSoHTLSC0wRl
Cs0.15FA0.65MA0.18PEA0.02PbBr0.2I0.785SCN0.015,Cs; FA; MA; PEA,Pb,Br; I; SCN,1.68,C60; PEIE,PTAA,,,,False,,,,,False,1.21,21.0,0.814,20.7,2MjSuKWGBC-pUSthA8DRleLZDX_k
FA0.3MA0.7PbI3,FA; MA,Pb,I,1.57,SnO2-c | C60-SAM,CZ-TA,Au,Diethyl ether,DMF; DMSO,False,100,Spin-coating,N2,0.08,False,1.044,21.66,0.81,16.36,2MrCyxDft6PppSFP8qjCcfoM8zhf
MAPbI3,MA,Pb,I,1.6,TiO2-c,PTAA,Au,IPA,none >> none,False,Unknown >> 70.0,Evaporation >> Diffusion-gas reaction,Vacuum >> N2,0.1134,False,1.04,21.37,0.74,16.45,2MsJRzXbgW6I4qZUFYzoBzA7XhRv
MAPbI3,MA,Pb,I,1.6,TiO2-c | TiO2-mp,PTAA,Au,Chlorobenzene,DMSO,False,100.0,Spin-coating,Unknown,0.16,False,1.07,22.72,0.7929999999999999,19.36,2N076_WhJyWgSJhBKCvJ7LyuPXYk
MAPbI3,MA,Pb,I,1.6,PCBM-60 | BCP,NiO-c,Ag,Toluene,DMF; DMSO,False,100.0,Spin-coating,N2,0.1,False,,,,,2N0eb_SQamNwTN9OpPTGTahf8AXu
Cs0.125FA0.875PbBr0.375I2.625,Cs; FA,Pb,Br; I,,TiO2-c | TiO2-mp,Spiro-MeOTAD,Au,Diethyl ether,DMF; DMSO,False,140.0,Spin-coating,Unknown,0.125,False,1.116,22.441,0.777,19.45,2N66orM8SdI4x2HLb2hnJn_46uNe
GU0.025MA0.975PbI3,GU; MA,Pb,I,,TiO2-c | TiO2-mp,Spiro-MeOTAD,Au,Chlorobenzene,DMSO,False,100.0,Spin-coating,Unknown,0.16,False,1.06,22.28,0.76,18.14,2NPEIurNfEIqI9YcgsHNKLn9p_xk
Cs0.05FA0.81MA0.14PbBr0.45I2.55,Cs; FA; MA,Pb,Br; I,,Carbon-QDs; SnO2-c,Spiro-MeOTAD,MoO3 | Au,Chlorobenzene,DMF; DMSO,False,130.0,Spin-coating,N2,0.1,False,1.11,23.5,0.802,20.91,2NZwhI8fcL9n3Mqo_PKAzCbOWaVi
FA0.2MA0.8PbI3,FA; MA,Pb,I,,NDI-BTH1,PEDOT:PSS,Ag,Toluene,DMSO; GBL,False,100.0,Spin-coating,N2,0.1,False,0.94,19.95,0.6,11.3,2Nbqrjn74pIkuIvqEGELJPwR4mnJ
MAPbI3,MA,Pb,I,1.6,PCBM-60,none,Al,Toluene,DMF; DMSO; NMP,False,90.0,Spin-coating,Air,0.1,False,0.997,18.83,0.68,12.1,2NczMiAUi8p9kPCsS_1toHgCrl26
MAPbI3,MA,Pb,I,1.5,PCBM-60 | Bphen,PEDOT:PSS,Ag,Chlorobenzene,DMF,False,100.0,Spin-coating,Unknown,0.1,False,0.9,17.28,0.711,11.07,2Ne7paGa_DfQw_BJDlFr0SKQhuQM
