Repository: GouravSidana/firstML

# firstML
My first Machine Learning Project

File: filtered_perovskite.csv (part 9 of 155)
Formula,A_ion,B_ion,X_ion,Bandgap,ETL,HTL,Backcontact,Antisolvent,Solvent,Solv_annel,Anneal_temp,Dep_procedure,Synth_atm,Cell_area,Is_module,Voc,Jsc,FF,PCE,entry_id
MAPbI3,MA,Pb,I,1.6,TiO2-c | TiO2-mp,BDT:TT,Au,Diethyl ether,DMF; DMSO,False,65; 100,Spin-coating,Air,0.1,False,0.85,23.78,0.62,12.78,2Ne9pknpKjBajG6UVvF-bHBFUTxi
MAPbI3,MA,Pb,I,1.6,TiO2-c | CsBr,Spiro-MeOTAD,Au,Unknown,DMF,False,25; 90; 120,Spin-coating,N2,0.79,False,0.88,18.5,0.6,9.66,2Nl8VQyxQoEqRwW6iwDuDTUmfIB9
MAPbI3,MA,Pb,I,1.6,PCBM-60,PEDOT:PSS,Ag,Unknown,DMF,False,25; 100.0,Spin-coating,N2,0.045,False,0.85,18.13,0.69,10.63,2NsIhDsBYdBmtKHw1tLKV6Ut8xug
MAPbI3,MA,Pb,I,1.6,TiO2-c | TiO2-mp,IEICO; PBDB-T,MoOx | Ag,Unknown,DMF; DMSO >> IPA,False,Unknown >> 100,Spin-coating >> Spin-coating,N2 >> N2,0.04,False,1.05,22.35,0.5760000000000001,13.52,2OECTkfrUCVa9dm84n5z4TSxp8fq
CsPbBr3,Cs,Pb,Br,,SnO2-QDs,none,Carbon,Unknown,DMF >> Methanol,False,70.0 >> 250.0,Spin-coating >> Spin-coating,N2 >> N2,0.1,False,1.408,7.35,0.7879999999999999,8.15,2OJBVuTincjkN15sNoTx5HHo1X3G
MAPbI3,MA,Pb,I,1.6,TiO2-c | TiO2-mp,none,Carbon,Ethyl acetate; Toluene,DMF; DMSO,False,Unknown,Spin-coating,N2,0.105,False,0.99,19.49,0.6709999999999999,13.0,2OPboiDw2aBEMdsxjDwWmShq6Phb
FA0.48MA0.52PbI3,FA; MA,Pb,I,1.62,TiO2-c | PCBM-60,Spiro-MeOTAD,Au,Unknown,DMSO >> IPA,False,115,Spin-coating >> Spin-coating,N2,0.1,False,1.09,23.6,0.75,19.3,2OVBL0SgGWKHOTWPeiliQPRwAn2o
MAPbI3,MA,Pb,I,1.6,PCBM-60,Lignosulfonate; PEDOT:PSS; PDA,Al,Chlorobenzene,Unknown,False,Unknown,Spin-coating,N2,0.09,False,1.01,18.04,0.6609999999999999,12.05,2OZ1060LM-0H1lD-ElA_N2PPrFIV
MAPbI3,MA,Pb,I,1.52,TiO2-c | TiO2-mp,Spiro-MeOTAD,Au,Unknown,DMF; DMSO >> IPA,False,70.0 >> 100.0,Spin-coating >> Spin-coating,Unknown,0.16,False,1.078,20.932,0.72,16.7,2Oapfpi4oS2cxmKq26DrS5R4qF-p
MAPbI3,MA,Pb,I,1.6,Cs2CO3,Spiro-MeOTAD,Au,Unknown,DMF >> IPA,False,100.0 >> 130.0,Spin-coating >> CBD,N2 >> N2,0.085,False,1.03,19.0,0.69,13.5,2Ol4DRh7gAkkmm8extcuyFc1o5lv
MAPbI3,MA,Pb,I,1.6,PCBM-60 | BCP,PEDOT:PSS,Ag,Unknown,DMF; DMSO >> IPA,False,100.0 >> 100,Spin-coating >> Spin-coating,N2 >> N2,0.1,False,1.04,19.36,0.652,13.14,2P7l2wOEUVGksGdGojb4QpHDPIb8
CsPbI3,Cs,Pb,I,,SnO2-np,Spiro-MeOTAD,MoOx | Al,Ethyl acetate,DMF; DMSO,False,330.0,Spin-coating,N2,0.0579999999999999,False,0.999,18.44,0.7170000000000001,11.47,2PAUXQHhRU9URbEAsF4Uq4uTpf9f
FA0.85MA0.15PbBr0.45I2.55,FA; MA,Pb,Br; I,,TiO2-c | TiO2-mp,Spiro-MeOTAD,Au,Chlorobenzene,DMF; DMSO,False,Unknown,Spin-coating,N2,0.2,False,1.149,22.82,0.77,20.2,2PBweV4R75UXZGO5jMJprlIkM8GN
MAPbI3,MA,Pb,I,1.6,PCBM-60 | Rhodamine 101,PEDOT:PSS | Au@SiO2-np,Ag,Toluene,DMSO; GBL,False,90.0,Spin-coating,N2,0.16,False,0.93,21.56,0.688,13.8,2PI9Id2TZ_lJKU2vJxUSCQ4dwKMW
MAPbI3,MA,Pb,I,1.6,PCBM-60 | C60-N,PVBT-SB,Ag,Unknown,DMF,False,90.0,Spin-coating,N2,0.055,False,0.9,17.9,0.6679999999999999,10.8,2POBe-oYLJX_sichv0EpO3G2wmhY
MAPbI3,MA,Pb,I,1.6,TiO2-c,Spiro-MeOTAD,Au,Chlorobenzene,DMF,False,120.0,Spin-coating,Unknown,0.09,False,1.02,21.3,0.81,17.7,2PSmorFW9fXLyUyQyH3QSQuPgjyH
MAPbI3,MA,Pb,I,1.6,PCBM-60,NiO-c,Ag,Unknown,DMF; DMSO >> IPA,False,Unknown >> 100.0,Spin-coating >> Spin-coating,N2 >> N2,0.1058,False,1.0,21.25,0.72,15.3,2PXQyd1CO_pS7msLiKqv3woOXFBL
MAPbI3,MA,Pb,I,1.6,TiO2-c | TiO2-mp,Spiro-MeOTAD,Au,Unknown,none >> none,False,Unknown,Evaporation >> Gas reaction,Vacuum >> MAI; N2,0.09,False,1.06,21.7,0.68,20.3,2PY6rZhmjcWBre1kHMrUT2M-7QVL
MAPbI3,MA,Pb,I,1.56,TiO2-c,Spiro-MeOTAD,Ag,Unknown,DMF,False,Unknown,Spin-coating,N2,0.06,False,1.1,21.4,0.655,15.41,2P_dQELF6rc_WV2o0_ilT59Z30bW
MAPbI3,MA,Pb,I,1.6,TiO2-c | TiO2-mp,Spiro-MeOTAD,Ag,Unknown,DMF >> IPA,False,70.0 >> 70.0,Spin-coating >> CBD,N2 >> N2,0.12,False,0.96,22.73,0.68,14.89,2PfjRgSLFYZvO8iCU7oGk23nAl1w
MAPbI3,MA,Pb,I,1.6,TiO2-c | TiO2-mp,Spiro-MeOTAD,Au,Unknown,"N,N-dimethylacetamide",False,100.0,Spin-coating,Unknown,0.13,False,0.8059999999999999,17.12,0.65,9.02,2PgCUBRUcHE4lq05RI4e5KQzKkI_
MAPbI3,MA,Pb,I,1.6,SrTiO3 | Graphene; Al2O3-mp,Spiro-MeOTAD,Au,Unknown,DMF,False,130.0,Spin-coating,Unknown,0.16,False,,,,,2PmDvDwZj7t2FVax6hqKZMnE8pZP
MAPbI3,MA,Pb,I,1.6,TiO2-c | TiO2-nw,Spiro-MeOTAD,Au,Unknown,DMF >> IPA,False,Unknown >> 70.0,Spin-coating >> CBD,Unknown,0.09,False,0.89,16.4,0.519,7.6,2Prm1ogrSB3lR0RjLuZBIDBf7jPy
MAPbI3,MA,Pb,I,1.6,TiO2-np,Spiro-MeOTAD,Ag,Unknown,DMF >> IPA,False,70 >> 75,Spin-coating >> CBD,Air >> Air,0.07,False,0.897,16.62,0.5,7.41,2Q35MPK9o8rkRcT0znl3pRqRTX7D
FAPbI3,FA,Pb,I,1.48,TiO2-c,Spiro-MeOTAD,Au,Toluene,DMF,False,170.0,Spin-coating,N2,0.06,False,1.0,18.0,0.7,12.5,2QL55lndIHWWv4IHqin5dhJzCbxP
MAPbI3,MA,Pb,I,1.6,TiO2-c,P3HT,Au,Unknown,none >> none,False,Unknown >> 150.0,Evaporation >> Gas reaction,N2 >> MAI,0.104,False,0.96,21.76,0.653,13.7,2QOBF9IJIDpJJE9RxtHH10EAhKLv
MAPbI3,MA,Pb,I,1.6,TiO2-c | Al2O3-mp; Ag@TiO2-np,Spiro-MeOTAD,Ag,Unknown,DMF,False,100.0,Spin-coating,N2,0.0625,False,1.01,18.0,0.64,11.6,2QTbBrle7uuqQeL2qAs2K39whkCP
Cs0.05FA0.7917MA0.1583PbBr0.5I2.5,Cs; FA; MA,Pb,Br; I,,TiO2-c | TiO2-mp,SBFCz2,Au,Chlorobenzene,DMF; DMSO,False,100.0,Spin-coating,N2,0.16,False,1.04,18.05,0.7290000000000001,13.68,2QVVUXseo2OpxHZNkqPibJ9b4LJ1
Cs0.15FA0.85PbBr0.15I2.85,Cs; FA,Pb,Br; I,1.62,TiO2-c,Spiro-MeOTAD,Ag,Unknown,none >> none >> none,False,Unknown >> Unknown >> 130.0,Evaporation >> Evaporation >> Gas reaction,Vacuum >> Vacuum >> FAI; Vacuum,0.09,False,1.06,22.82,0.754,18.22,2QfJkUWCM6l7FV_V2G5LLmt9njwQ
MAPbI3,MA,Pb,I,1.6,TiO2-c | TiO2-mp,Spiro-MeOTAD,Carbon,Unknown,DMF >> Methanol,False,80.0 >> 70.0,Spin-coating >> CBD,Ar >> Ar,0.12,False,,,,,2Qo4ViZ17Kgne6E9wIaxCXr0pg4x
MAPbI3,MA,Pb,I,1.6,TiO2-c | TiO2-mp,Spiro-MeOTAD,Au | Ag,Unknown,DMF >> IPA,False,70.0 >> 90.0,Spin-coating >> CBD,N2 >> N2,0.1,False,0.86,17.96,0.611,9.7,2QwRgQEVhBjHVVfGIBbRIUAxvRl2
MAPb1.0I3,MA,Pb,I,1.57,TiO2-c,Spiro-MeOTAD,MoO3 | Ag,Chlorobenzene,DMF,False,100,Spin-coating,N2,0.045,False,1.06,21.46,0.742,16.8,2QzbutUBfACT93KJ6wStpnP4HpIU
MAPbI3,MA,Pb,I,1.6,TiO2-c,Spiro-MeOTAD,Au,Unknown,DMF >> IPA,False,Unknown >> 90.0,Spin-coating >> Spin-coating,Unknown,0.06,False,0.98,18.9,0.53,9.9,2R4xz1a7fdoPF1W7e7VMuVRicMS8
FA0.83MA0.17PbBr0.50I2.50,FA; MA,Pb,Br; I,,TiO2-c | TiO2-mp,Spiro-MeOTAD,Au,Chlorobenzene,DMF; DMSO,False,100.0,Spin-coating,Unknown,0.1,False,1.081,22.19,0.713,17.03,2RhTRYp_v8OY-o8IpamRPabWXq7G
FA0.5MA0.5PbBr0.45I2.55,FA; MA,Pb,Br; I,,TiO2-c | TiO2-mp,Spiro-MeOTAD,Au,Chlorobenzene,DMF; DMSO,False,Unknown,Spin-coating,Unknown,0.1,False,1.085,20.96,0.645,14.67,2RiPe3ub3O59JyWPzSRGz2Iwxan5
MAPbI3,MA,Pb,I,1.6,ZnO-c,Spiro-MeOTAD,Ag,Chlorobenzene,DMF,False,100.0,Spin-coating,N2,0.09,False,1.08,20.04,0.695,14.99,2RneHgUGwJHV1pJxAPWymwOQrCKs
MAPbI3,MA,Pb,I,1.56,PCBM-60 | ZnO-np,PEDOT:PSS,Al,Unknown,DMF,False,100.0,Spin-coating,Unknown,0.0725,False,0.95,14.87,0.66,9.4,2RrBPnZ4iys8Ox0I4D8FEJ7nB6u5
MAPbI3,MA,Pb,I,1.6,PCBM-60,PEDOT:PSS,Ca | Al,Chlorobenzene,DMF,False,110.0,Spin-coating,Ar,0.12,False,0.74,22.49,0.57,9.54,2Rt21db_JCUMDlJqhT4fHoMWZNFP
MAPbI3,MA,Pb,I,1.59,TiO2-c | TiO2-np,Spiro-MeOTAD,Au,Unknown,DMF >> IPA,False,70.0 >> 70.0,Spin-coating >> CBD,Air >> Air,0.2,False,0.9,13.1,0.65,7.7,2S-XuNThUY93IEnU1bt0TlVgPI8j
MAPbI3,MA,Pb,I,1.6,PCBM-60 | BCP,PEDOT:PSS,Au,Unknown,DMF,False,100.0,Spin-coating,Unknown,0.1,False,0.94,19.81,0.82,15.36,2S0GC6qwBHRyyH_sECtBXTEsN5ht
MAPbI3,MA,Pb,I,1.6,TiO2-c | TiO2-mp,Spiro-MeOTAD,Au,Toluene,DMF; DMSO,False,40; 55; 75; 100,Spin-coating,N2,0.1,False,1.16,23.4,0.75,19.2,2S2ina4JqxK7ASyYnOq7O3yo30Zm
FA0.3MA0.7PbI3,FA; MA,Pb,I,1.62,PCBM-60 | Zr(acac)4,NiO-c,Ag,Toluene,DMF,False,100.0,Spin-coating,Unknown,0.1,False,1.12,21.0,0.73,17.0,2Sg2bQkj-HdnW-t5pWlNbYAgEauW
MAPbI3,MA,Pb,I,1.6,TiO2-c,Spiro-MeOTAD,Au,Chlorobenzene,DMF; DMSO,False,100,Spin-coating,N2,0.066,False,1.08,21.58,0.76,17.7,2SimVmfckIQZvkJ5PjSPtO0ZdA9D
MAPbI3,MA,Pb,I,1.6,CYOP | PCBM-60 | PEIE,PEDOT:PSS,Ag,Unknown,DMF,False,100.0,Spin-coating,N2,0.4,False,0.94,9.52,0.8059999999999999,7.21,2SkQRfIYZxD9fq0xAjieLwCCgjQy
FA0.85MA0.15PbBr0.45I2.55,FA; MA,Pb,Br; I,,TiO2-c | TiO2-mp,Spiro-MeOTAD,Au,Chlorobenzene,DMF; DMSO,False,105.0,Spin-coating,Dry air,0.09,False,1.04,21.59,0.736,16.45,2SlrGYx3kQG6aK0MgxT-8sPvw4Ks
MAPbI3,MA,Pb,I,1.6,TiO2-c | TiO2-mp,Spiro-MeOTAD,Au,Unknown,DMF >> IPA,False,100.0 >> 100.0,Spin-coating >> Spin-coating,Unknown,0.125,False,1.041,20.09,0.67,14.01,2SqyN9PRCD5oY37U0SJvq6NlQiP6
MAPbI3,MA,Pb,I,1.6,TiO2-c | TiO2-mp,Spiro-MeOTAD,Au,Unknown,DMF >> IPA,False,70.0 >> 130.0,Spin-coating >> Spin-coating,N2 >> N2,0.09,False,0.91,19.35,0.65,11.79,2T4qtpHGUaHp_uINoBwagUZdMMn_
MAPbI3,MA,Pb,I,1.6,TiO2-c,Spiro-MeOTAD,Au,Unknown,none >> IPA,False,Unknown >> 100.0,Evaporation >> CBD,Vacuum >> Unknown,2.25,False,,,,10.6,2TH-_RpEsjfe8jdkh6eqbUUDaUBp
MAPbI3,MA,Pb,I,1.6,TiO2-c | In2O3-c,Spiro-MeOTAD,Ag,Chlorobenzene,DMF; DMSO,False,100.0,Spin-coating,Unknown,0.1,False,1.05,20.58,0.738,15.97,2TND9Qkw-6fy3fGiRyau8BQB4N6l
MAPbI3,MA,Pb,I,1.6,TiO2-c | TiO2-mp,Spiro-MeOTAD,Au,Unknown,DMF >> IPA,False,70.0 >> 95.0,Spin-coating >> Spin-coating,N2 >> N2,0.1,False,0.995,17.87,0.72,12.72,2TUMo3leFEQHegq5vyOQRun7xTor
MAPbI3,MA,Pb,I,1.6,PCBM-60,PEDOT:PSS,Ag,Unknown,DMF,False,90.0,Spin-coating,N2,0.1,False,0.97,20.2,0.72,14.1,2T_7wgSHKX-xoUg0HWzWzSjLAAUs
MAPbI3,MA,Pb,I,1.6,TiO2-c,Spiro-MeOTAD,Au,Chlorobenzene,DMF,False,100.0,Spin-coating,N2,0.1,False,1.07,23.3,0.69,17.4,2TaygHtZBdf_AEmQLsTJfCuMDhi_
MAPbI3,MA,Pb,I,1.6,TiO2-c | TiO2-mp,Spiro-MeOTAD,Au,Unknown,DMF,False,100.0,Spin-coating,N2,0.0625,False,0.75,17.46,0.68,8.87,2TbaSg3GyzlsUJ7Yxmu9KN1jxP43
FA0.3MA0.7PbI3,FA; MA,Pb,I,,SnO2-c | C60-SAM,Spiro-MeOTAD,Au,Diethyl ether,DMF; DMSO >> Chlorobenzene,False,100 >> 100,Spin-coating >> Spin-coating,N2 >> N2,0.08,False,1.135,23.07,0.7809999999999999,20.45,2Te1f7Ks4MHyBSEl1bezhvIxWHyd
MAPbI3,MA,Pb,I,,SnO2-c,H-Z2,Au,Unknown,DMF >> IPA,False,75 >> 135,Spin-coating >> Spin-coating,Air >> Air,0.108,False,1.026,20.43,0.6779999999999999,14.2,2Te5qozfgF0QH8Ay09U0H_gOzFIx
FA0.85MA0.15PbBr0.45I2.55,FA; MA,Pb,Br; I,,TiO2-c,Spiro-MeOTAD,Au,Toluene,DMF; DMSO,False,100.0,Spin-coating,N2,0.1,False,1.092,22.05,0.7070000000000001,16.99,2Tq4Qh9w-bygW272RCrs12kQGrJt
MAPbI3,MA,Pb,I,1.6,C60 | Rhodamine 101,PEDOT:PSS,Ag,Toluene,DMSO; GBL,False,50; 100,Spin-coating,N2,0.16,False,0.94,20.4,0.759,14.53,2TrUPlCCqFuNqddKCSoZ5OTwMgh9
MAPbI3,MA,Pb,I,1.6,TiO2-c | TiO2-mp,Spiro-MeOTAD,Au,Diethyl ether,GBL; N-methyl-2-pyrrolidinone,False,150.0,Spin-coating,Air,0.1,False,0.99,17.32,0.57,9.74,2TvmroKqiVj5cmv9c1M2XVlzviWz
MAPbI3,MA,Pb,I,1.6,Fullerene @ F1,PEDOT:PSS,Mg | Ag,Toluene,DMF; NMP,False,80,Spin-coating,Air,0.16,False,0.93,18.3,0.73,11.4,2TzMGWumq2ZtwRorruX0SfOm795D
FA0.7MA0.3PbBr0.3I2.9,FA; MA,Pb,Br; I,,SnO2-np | PCBM-60; PCBA | C60,Spiro-MeOTAD,MoO3 | Au,Unknown,DMF; DMSO >> IPA,False,Unknown >> 100,Spin-coating >> Spin-coating,Unknown,0.0676,False,1.05,20.3,0.68,14.4,2UU9rPez6RbjuShX8z-vgmoOFq4j
MAPbI3,MA,Pb,I,1.6,C60 | BCP,NiO,Ag,Unknown,DMSO; GBL,False,120; 130,Ultrasonic spray,Air,0.09,False,0.97,21.22,0.682,13.97,2Ur-CqHBdhI55db2f5lO11xLulN1
MAPbI3,MA,Pb,I,1.6,PCBM-60,PEDOT:PSS | Au@SiO2-nw,Al,Unknown,DMF,False,100.0,Spin-coating,N2,0.09,False,1.01,20.3,0.701,14.5,2V1ejeXTQwxEsmhVpQz5i1LeOrXo
MAPbI3,MA,Pb,I,1.6,TiO2-c | TiO2-mp,Spiro-MeOTAD,Au,Unknown,DMF >> IPA,False,90.0,Spin-coating >> CBD,Unknown,0.1,False,0.91,18.6,0.5539999999999999,9.37,2VEQYBjJnMQ-hYO4FidSX1FTJtru
MAPbI3,MA,Pb,I,1.6,PCBM-60 | C60,PEDOT:PSS,Al,Unknown,DMF,False,110.0,Spray-pyrolys,Air,0.1,False,0.78,14.5,0.63,7.13,2VJAd9weBMUawALC0bWY5dCUs1CN
FA0.97MA0.03PbBr0.09I2.91,FA; MA,Pb,Br; I,,SnO2-np | SnO2-c,Spiro-MeOTAD,Au,Unknown,DMF >> IPA,False,Unknown >> 150.0,Spin-coating >> Spin-coating,Unknown,0.12,False,1.015,21.023000000000003,0.713,15.08,2VZ5pvC3AJEE1gH7KTfP9M23078X
FA0.4MA0.6PbI3,FA; MA,Pb,I,,TiO2-c | TiO2-mp | ZrO2-mp,none,Carbon,Diethyl ether,DMF; DMSO,False,80; 100,Spin-coating,Unknown,0.1,False,0.96,22.18,0.495,10.55,2VZgqaOAp6M2nSNMZn8GHUeGVo4Q
Cs0.05FA0.79MA0.16PbBr0.51I2.49,Cs; FA; MA,Pb,Br; I,1.5,TiO2-c | TiO2-mp,Spiro-MeOTAD,Au,Chlorobenzene,DMF; DMSO,False,100.0,Spin-coating,N2,0.16,False,1.09,23.6,0.762,19.6,2V_RF-16JlpQskWvcYvMjIEvNAn4
FAPbI3,FA,Pb,I,1.48,ZnO-np,Spiro-MeOTAD,Ag,Unknown,DMF >> IPA,False,70 >> 100,Spin-coating >> Spin-coating,N2 >> N2,0.04,False,1.06,19.7,0.62,13.0,2VdDcNBuLdYa61Pyq2rd8InuJ2pX
MAPbI3,MA,Pb,I,1.6,PCBM-60 | LiF,NiO-c,Al,Unknown,DMSO; GBL,False,100.0,Spin-coating,N2,0.04,False,1.03,19.2,0.78,15.3,2VjIEyqfRXQcPqVbZP2sCH4M4ijy
MAPbI3,MA,Pb,I,1.6,TiO2-c,Spiro-MeOTAD,Au,Unknown,DMF,False,95,Spin-coating,Air,0.1256,False,1.032,19.8,0.73,12.0,2VkcHu1yRdRUzS3khfVd3CQagyT0
FA0.1MA0.9PbI3,FA; MA,Pb,I,,TiO2-c | TiO2-mp,TT0,Au,Chlorobenzene,DMSO,False,100.0,Spin-coating,N2,0.16,False,1.04,20.51,0.634,13.54,2VpQfwm-iqTVNgbHH9M1ejl-22V-
MAPbI3,MA,Pb,I,1.6,TiO2-c | TiO2-mp,TPA-BPFN-TPA,Ag,Chlorobenzene,DMF; DMSO,False,100.0,Spin-coating,Unknown,0.1,False,1.02,22.63,0.7609999999999999,18.4,2VxmHXuElp4KYoQwQgjh2e1W7qSu
MAPbI3,MA,Pb,I,1.6,PCBM-60,PEDOT:PSS,Al,Unknown,DMF,False,100,Spin-coating,N2,0.04,False,0.92,12.78,0.6940000000000001,8.16,2VytZo7V7a2UeMLfAmdIl7bLHQek
MAPbI3,MA,Pb,I,1.6,PCBM-60 | BCP,PEDOT:PSS,Ag,Unknown,DMF,False,90.0,Spin-coating,Air,0.1,False,1.02,20.9,0.767,16.4,2W0zK0SySoqU3JG5hNnohFaBt6Wp
FA0.1MA0.9PbI3,FA; MA,Pb,I,,TiO2-c | TiO2-mp,TT1,Au,Chlorobenzene,DMSO,False,100.0,Spin-coating,N2,0.16,False,1.03,18.66,0.601,11.55,2W6c48H5AqFr9QPLt-gMP9SKZdbr
MAPbI3,MA,Pb,I,1.6,TiO2-c | TiO2-mp,IEICO; PBDB-T,MoOx | Ag,Unknown,DMF; DMSO >> IPA,False,Unknown >> 100,Spin-coating >> Spin-coating,N2 >> N2,0.04,False,1.06,21.68,0.598,13.74,2W8wv7IgYw2ducWmoatymIZcEEww
MAPbI3,MA,Pb,I,1.6,C60 | BCP,PEDOT:PSS,Ag,Unknown,DMSO; GBL,False,120,Ultrasonic spray,Air,1.0,False,0.83,19.6,0.638,10.38,2WrlsgooPds_bxUhk-rTgGnJ4c5K
FA0.85MA0.15PbBr0.46I2.54,FA; MA,Pb,Br; I,,TiO2-c | TiO2-mp,PTAA,Au,Chlorobenzene,DMF; DMSO,False,100.0,Spin-coating,N2,0.16,False,1.118,22.25,0.684,17.01,2WsAHsbOYJ-wUbNqjNa7xxoSIjHz
FA0.83MA0.17PbBr0.5I2.5,FA; MA,Pb,Br; I,,TiO2-c,Spiro-MeOTAD,Au,Chlorobenzene,DMF; DMSO,False,100.0,Spin-coating,Unknown,0.2,False,0.92,19.02,0.477,8.33,2X4MIBmN5Bi5zF09gmapGSo5A1EV
MAPbI3,MA,Pb,I,1.57,TiO2-c | TiO2-mp,Spiro-MeOTAD,Au,Unknown,DMF >> none,False,Unknown >> 100.0,Spin-coating >> Gas reaction,Dry air >> Dry air; Methylamin,0.1,False,1.0,20.95,0.71,15.08,2XD5fker70_yv5eDBgc_OhaISGAp
MAPbI3,MA,Pb,I,1.6,TiO2-c | TiO2-mp,Spiro-MeOTAD,Au,Unknown,DMF >> IPA,False,60.0 >> 70.0,Spin-coating >> CBD,Unknown,0.09,False,0.88,21.2,0.64,11.9,2XHsOmYU_Yk1MPmKy4KivaEBAu1b
MAPbI3,MA,Pb,I,1.6,PCBM-60,PEDOT:PSS,Ag,Unknown,DMF,False,100.0,Spin-coating,N2,0.0725,False,,20.57,,13.54,2XKRw08vDNmMEVytcw0XJMVjyh1y
MAPbBr1.25I75,MA,Pb,Br; I,1.76,TiO2-c | TiO2-mp,Spiro-MeOTAD,Au,Unknown,DMF >> none,False,110.0 >> 70.0,Spin-coating >> Gas reaction,Air >> Air; MABr,0.1,False,1.075,12.06,0.65,8.39,2Xbhnp2ap43Jk1xgVI1MEhQlr4-J
MAPbI3,MA,Pb,I,1.6,TiO2-c,Spiro-MeOTAD,Ag,Diethyl ether,DMF; DMSO,False,65; 100,Spin-coating,Unknown,0.04,False,0.98,21.95,0.705,15.17,2Xnmm3y2vMpbp3pZXEXyEEoyCbbR
MAPbI3,MA,Pb,I,1.6,PCBM-60,PEDOT:PSS,Al,Chlorobenzene,DMF; DMSO,False,90.0,Spin-coating,N2,0.1,False,0.92,17.27,0.56,8.84,2YJPOY4n8P-zrZncxuLlMHBTk5dv
MAPbI3,MA,Pb,I,1.61,PCBM-60 | BCP,NiO-c,Ag,Chlorobenzene,DMF,False,100.0,Spin-coating,N2,0.1,False,,,,,2YKR75hTYk6edk4-XkjVI0Rp5jir
MAPbI3 | BA2MA2Pb3I310,MA | BA; MA,Pb | Pb,I | I,1.55,TiO2-c | C60,Spiro-MeOTAD,Au,Unknown,none >> none >> none,False,Unknown,Evaporation >> Gas reaction >> Gas reaction,Vacuum >> MAI; Vacuum >> Vacuum; BAI,0.045,False,0.95,22.09,0.5820000000000001,12.28,2YVg9d-y1CB4-FoNp59X4_2P8_Wj
MAPbI3,MA,Pb,I,1.6,TiO2-c,Spiro-OBuTAD,Au,Toluene,DMF; DMSO,False,95.0,Spin-coating,Unknown,0.4,False,,,,19.47,2Yd6gVprurAvkWUpaJnq8eTg6i3F
MAPbI3,MA,Pb,I,1.6,PCBM-60 | TiO2-c,PEDOT:PSS,Al,Toluene,DMSO; GBL,False,100.0,Spin-coating,N2,0.15,False,0.949,18.67,0.695,18.27,2Yh0JSk20udze0EpqOMx7QvG0xlY
MAPbI3,MA,Pb,I,1.6,TiO2-c | TiO2-mp,Spiro-MeOTAD,Ag,Diethyl ether,DMF; DMSO,False,65; 100,Spin-coating,Air,0.125,False,1.06,20.35,0.76,16.39,2YmGQ5Dm-SqY8BWhQKlf4tcgBIPL
MAPbI3,MA,Pb,I,1.55,TiO2-c,Spiro-MeOTAD,MoOx | Au | Cu | MoOx,Unknown,DMF,False,105.0,Spin-coating,N2,0.0314,False,0.993,16.6,0.76,12.5,2Z0m_9fO1bNcqt3yk-r-1zMaV7jM
MAPbI3,MA,Pb,I,1.6,PCBM-60 | BCP,NiO-np,Ag,Unknown,DMF >> IPA,False,Unknown >> 135.0,Spin-coating >> CBD,Unknown,0.1,False,1.04,21.41,0.72,16.04,2Z9p8rpbof8kALWjvR1KZ_r-ctV2
MAPbBr0.45I2.55,MA,Pb,Br; I,,TiO2-c | TiO2-mp,Spiro-MeOTAD,Au,Chlorobenzene,DMSO,False,100,Spin-coating,Unknown,0.16,False,1.087,18.8,0.72,14.7,2ZA_TiKv44wWSqCoSvBHL9gcYiSx
MAPbI3,MA,Pb,I,1.6,PCBM-60 | LiF,PEDOT:PSS,Ag,Toluene,DMSO; GBL,False,100.0,Spin-coating,Unknown,0.1,False,0.894,20.1,0.758,13.6,2ZLmLpCfu4pB1B5XsjNWmfBtgPiM
MAPbI3,MA,Pb,I,1.6,TiO2-c | PCBM-60,Spiro-MeOTAD,Au,Unknown,DMF; DMSO >> IPA,False,70.0 >> 100.0,Spin-coating >> Spin-coating,N2 >> N2,0.1,False,1.08,23.8,0.752,19.41,2ZPwSYHr_oRfXL2ejuPeZElVnwAG
MAPbI3,MA,Pb,I,1.57,SnO2-c,Spiro-MeOTAD,Ag,Anisole,DMF; DMSO,False,100.0,Spin-coating,Unknown,0.0925,False,1.05,23.8,0.71,17.9,2ZfIW4ZEoaxT5qDzzCjCk-Vy0Q3M
MAPbI3,MA,Pb,I,1.6,TiO2-c | TiO2-mp,PVP | Spiro-MeOTAD,Au,Unknown,DMF >> IPA,False,70.0 >> 70.0,Spin-coating >> CBD,Air >> Air,0.09,False,1.05,22.0,0.66,15.1,2ZiONwNPzG0f1LEBPhCI-cpqWNRG
Cs0.05FA0.79MA0.16PbBr0.48I2.52,Cs; FA; MA,Pb,Br; I,,PCBM-60 | Bphen,NiO-c,Ag,Chlorobenzene,DMF; DMSO,False,100.0,Spin-coating,N2,0.1,False,1.01,18.9,0.73,14.0,2ZkiEwO-4XCnmRozd-X0ivisyqlT
MAPbI3,MA,Pb,I,1.55,TiO2-mp,Spiro-MeOTAD,Au,Diethyl ether,DMF; DMSO; NMP,False,100.0,Spin-coating,Unknown,0.16,False,1.08,22.01,0.76,18.12,2ZmrUxCdu9mZp8c4xH_L4uNBSrtk
MAPbI3,MA,Pb,I,1.6,TiO2-c | TiO2-mp,Spiro-MeOTAD,Ag,Unknown,DMF >> IPA,False,70.0 >> Unknown,Spin-coating >> CBD,Unknown,0.1,False,0.88,17.5,0.48,7.4,2Zw07FxmvUsuDo73zbs1J6OW-_fn
MAPbI3,MA,Pb,I,1.59,TiO2-c | TiO2-mp,Spiro-MeOTAD,Au,Unknown,DMF; DMSO >> IPA,False,100.0 >> 100.0,Spin-coating >> Spin-coating,N2 >> N2,0.025,False,,,,,2ZxyE5cDkj-cMfzZ00aNsqZ3LtI9
(PEA)2Cs4MA35Pb40I121,(PEA); Cs; MA,Pb,I,,TiO2-c | TiO2-mp,Spiro-MeOTAD,Au,Toluene,DMSO; GBL,False,100.0,Spin-coating,Unknown,0.0759,False,0.92,25.5,0.61,14.3,2_6sdBE7pmgSRPM-OaupnqbGa62a
FA0.85MA0.15PbBr0.45I2.55,FA; MA,Pb,Br; I,,TiO2-c | TiO2-mp,Spiro-MeOTAD,Au,Toluene,DMF; DMSO,True,110,Spin-coating,Unknown,0.25,False,1.08,20.6,0.68,15.0,2_Q3e6BC-b8e6ZsokMbDiVJSQk5v
MAPbI3,MA,Pb,I,1.6,TiO2-c,P3HT,Au,Unknown,DMF >> IPA,False,95.0 >> 60.0,Spin-coating >> CBD,N2 >> N2,0.09,False,0.84,17.3,0.5,7.3,2_Reau1Ar5Pel5sPfhZzMsOilprQ
Cs0.17FA0.83PbBr0.51I2.49,Cs; FA,Pb,Br; I,,SnO2-c | Al2O3-mp,Spiro-MeOTAD,Au,Anisole,DMF; DMSO,False,100.0,Spin-coating,Air,0.09,False,1.14,24.3,0.76,20.3,2_XQgADnnGmlARdACM7sqkQzokNT
FA0.75MA0.25Pb0.75Sn0.25I3,FA; MA,Pb; Sn,I,1.33,PCBM-60 | bis-C60,PEDOT:PSS,Ag,Toluene,DMSO; GBL,False,100.0,Spin-coating,N2,0.1,False,0.7,16.55,0.65,7.53,2_XltZhU3wSuNSBEHXtBAc4wf73u
MAPbI3,MA,Pb,I,1.59,SnO2-c,Spiro-MeOTAD,Au,Chlorobenzene,DMF; DMSO; GBL,False,Unknown,Spin-coating,Air,0.1,False,0.977,20.66,0.6759999999999999,13.65,2_Xr_kSH-DEz6Yo_GWwwyCn3djcW
MAPbI3,MA,Pb,I,1.5,ZnO-c,Spiro-MeOTAD,Au,Chlorobenzene,DMF; DMSO,False,60; 100,Spin-coating,Air,0.06,False,0.96,22.43,0.568,12.23,2_axKkXCbQf84C26hDG-nM-m6G22
MAPbI3,MA,Pb,I,1.6,TiO2-nw,Spiro-MeOTAD,Au,Unknown,DMF,False,70.0; 90.0; 100.0,Spin-coating,Unknown,0.09,False,0.91,22.4,0.63,12.9,2_iB2YlerRMUop1stXPzeo7O2si4
MAPbI3,MA,Pb,I,1.6,TiO2-c | C60,PTAA,Ag,Air,DMF,False,100,Spin-coating,Unknown,0.12,False,1.04,20.0,0.81,17.2,2_qVpG9nrA_0EnI5IV0lG9WTTl39
MAPbI3,MA,Pb,I,1.6,TiO2-c | TiO2-mp,Spiro-MeOTAD,Ag,Unknown,DMF >> IPA,False,Unknown >> 105.0,Spin-coating >> CBD,N2 >> N2,0.06,False,0.94,20.06,0.56,10.6,2_t40jPFY1-8Fjnt2U7NXlXUdszu
(5-AVA)0.03MA0.97PbI3,(5-AVA); MA,Pb,I,,TiO2-c | TiO2-mp | ZrO2-mp,none,Carbon,Unknown,GBL,False,50.0,Drop-infiltration,Unknown,0.1,False,0.88,22.73,0.65,12.9,2_u8Omhx8LvmLfiPy42w07EGhokA
MAPbI3,MA,Pb,I,1.5,SnO2-c | SnO2-mp,Spiro-MeOTAD,Ag,Unknown,DMF,False,100.0,Spin-coating,N2,0.045,False,1.01,22.08,0.609,13.58,2a0CbjaEROdqdW0oc9DaBpTVOOcU
FA0.7MA0.3Pb0.5Sn0.5I3,FA; MA,Pb; Sn,I,1.26,C60 | BCP,PEDOT:PSS,,,,False,,,,,False,0.865,29.97,0.81,21.01,2a1h0dw11t36er6O7qNHwo8Qa81v
Cs0.05FA0.79MA0.16PbBr0.51I2.49,Cs; FA; MA,Pb,Br; I,1.62,C60 | BCP,PTAA,Cu,Diethyl ether,DMF; DMSO,False,100.0,Spin-coating,Unknown,0.1,False,1.175,22.6,0.7,19.7,2aFCtjsmaWp1FBvZyaf6GXu_yRe6
Cs0.125FA0.875PbBr0.375I2.625,Cs; FA,Pb,Br; I,,TiO2-c | TiO2-mp,Spiro-MeOTAD,Au,Diethyl ether,DMF; DMSO,False,140.0,Spin-coating,Unknown,0.125,False,1.08,22.516,0.7809999999999999,18.99,2aN8mHATgpCdwWUvLFkMRSoy6WcL
MAPbI3 | BA2PbI4,MA | BA,Pb | Pb,I | I,,PCBM-60 | C60 | BCP,PTAA,Cu,Toluene,DMF; DMSO >> Chlorobenzene,False,100 >> 100,Spin-coating >> Spin-coating,Unknown,0.1,False,1.08,22.34,0.72,17.46,2aOQGDsxwEJpUu8EXN6YZvRxqdoc
MAPbI3,MA,Pb,I,1.6,PCBM-60 | Zr(acac)4,PolyTPD,Ag,Unknown,DMF; DMSO >> IPA,False,Unknown >> 100,Spin-coating >> CBD,Unknown,0.1,False,1.02,22.6,0.779,19.1,2aOSP3OW6-txGK1e8XgrJ7Va4UNg
MAPbI3,MA,Pb,I,1.6,CdS-nw,Spiro-MeOTAD,Ag,Unknown,none >> none,False,Unknown >> 100.0,Evaporation >> Gas reaction,Vacuum >> MAI; Vacuum,2.5,False,1.01,19.88,0.62,12.46,2aWXaRmjMkVWGgTkJBpNaZOSuwZE
CsPbBr3,Cs,Pb,Br,,TiO2-c | TiO2-mp,none,Carbon,Unknown,DMF >> Methanol,False,90.0 >> 250.0,Spin-coating >> Spin-coating,Air >> Air,0.09,False,1.554,6.97,0.7879999999999999,9.94,2aYQh8nxex_CII40NIIwtFuGGc_N
MAPbI3,MA,Pb,I,1.6,TiO2-c,DOR3T-TBDT,MoO3 | Ag,Unknown,DMF,False,95.0,Spin-coating,N2,0.1,False,0.97,20.7,0.74,14.9,2auHOb2elGceH0KTmRoKVxrlX0Vr
FA0.85MA0.15PbBr0.45I2.55,FA; MA,Pb,Br; I,,TiO2-c | Al2O3-c | TiO2-mp,PTAA,Au,Chlorobenzene,DMF; DMSO,False,100.0,Spin-coating,Dry air,0.12,False,0.022,1.08,0.74,17.92,2ax8pmTp8ZDnv94hyxtyQ9ICjejs
CsPbBrF0.12I1.88,Cs,Pb,Br; F; I,1.85,TiO2-c | TiO2-mp,Spiro-MeOTAD,Ag,Unknown,DMF; DMSO,False,150,Spin-coating,N2,,False,0.96,13.51,0.6459999999999999,8.31,2axqHhPHdK5BUn_hbNp8VR1x9fXA
MAPbI3,MA,Pb,I,1.6,SnO2-c | PCBM-60,CuPc,Au,Unknown,DMF; DMSO >> IPA,False,Unknown,Spin-coating >> Spin-coating,Unknown,0.09,False,1.045,19.37,0.62,12.55,2b1JvU4ejqjWm--iyME_sqPFYaby
Cs0.1FA0.75MA0.15PbBr0.35I2.65,Cs; FA; MA,Pb,Br; I,,C60 | BCP,PTAA,Ag,Chlorobenzene,DMF; DMSO,False,100.0,Spin-coating,N2,0.105,False,0.972,22.814,0.67,14.77,2b2KbBr-h-acV2p7IssQny23hAm7
CsPbBr2I,Cs,Pb,Br; I,,TiO2-c | TiO2-mp,Spiro-MeOTAD,Metal,Unknown,DMF; DMSO,False,350.0,Spin-coating,Unknown,0.07,False,1.17,13.98,0.74,12.0,2b4icJ36Bw__W9ejdEc0V88v8Mt6
MAPbI3,MA,Pb,I,1.6,PCBM-60 | BCP,PEDOT:PSS,Au,Toluene,DMSO; GBL,False,100.0,Spin-coating,N2,0.1,False,0.93,13.44,0.602,7.55,2b8e3c0u0FZa2sRGzimdBHw0oneg
MAPbI3,MA,Pb,I,1.6,PCBM-60 | BCP,NiO-c,Ag,Ethyl acetate,DMSO; GBL,False,100.0,Spin-coating,N2,0.09,False,1.096,20.26,0.748,16.64,2bC4Xmj9giIaVa_9hRw5gKZuQqcS
MAPbI3,MA,Pb,I,1.6,TiO2-c,Spiro-MeOTAD,Au,Unknown,DMF,False,100.0,Spin-coating,Unknown,0.1,False,0.96,17.5,0.59,9.8,2bEdSoVdwyJmOoiGSQwAAV7A1neR
MAPbI3,MA,Pb,I,1.6,TiO2-c,SCZF-5,MoO3 | Ag,Chlorobenzene,DMSO; GBL,False,100.0,Spin-coating,N2,0.1,False,,,,,2bLw_C-2eozEVM9_E88xo_OanWUc
FA0.83MA0.17PbBr0.47I2.53,FA; MA,Pb,Br; I,1.61,TiO2-c | TiO2-mp | BaTiO3,Spiro-MeOTAD,Au,Chlorobenzene,DMF; DMSO,False,100.0,Spin-coating,N2,0.1,False,1.1,22.52,0.7170000000000001,17.87,2bOgzCTVrTYoiFWTcWC-XtvXBAgv
MAPbI3,MA,Pb,I,1.6,SnO2-np,Spiro-MeOTAD,Au,Chlorobenzene,DMF; DMSO,False,100.0,Spin-coating,Unknown,0.24,False,1.01,20.25,0.622,12.71,2bSka5TZVZA3eHanibJhY7N01sQf
MAPbI3,MA,Pb,I,,TiO2-c | TiO2-mp,Spiro-MeOTAD,Au,Unknown,DMF >> IPA,False,70 >> 70,Spin-coating >> CBD,Air >> Air,,False,1.086,22.31,0.7340000000000001,15.5,2bWsOy22I2_dVwbbtfD3VY6OXKaJ
FA0.85MA0.15PbBr0.45I2.55,FA; MA,Pb,Br; I,,TiO2-c,Spiro-MeOTAD,Au,Toluene,DMF; DMSO,False,100.0,Spin-coating,N2,0.1,False,1.12,21.58,0.708,17.12,2bt-wZjYB3NIwxFA5_O91C1wHJDG
MAPbI3,MA,Pb,I,1.6,PCBM-60,Au-np | NiO-c,Ag,Toluene,DMF; DMSO,False,95.0,Spin-coating,N2,0.1,False,,,,20.0,2c34485LUJynSdnnqY3rNVD9ixQI
MAPbI3,MA,Pb,I,1.6,SnO2-np,Spiro-MeOTAD,Au,Unknown,DMF; DMSO >> IPA,False,Unknown >> 100.0,Spin-coating >> CBD,Air >> Air,0.1,False,1.058,22.97,0.7979999999999999,18.7,2cCNGCX2KnI6fuwWfoNZcFwmUn1T
MAPbI3,MA,Pb,I,1.6,PCBM-60,CuAlO2 | PEDOT:PSS,Ag,Unknown,DMF,False,60; 70; 80; 90; 100,Spin-coating,N2,0.0725,False,0.88,20.68,0.73,13.31,2cCZrBwG3ma3_7XgrQ_fyN0pDUZ-
MAPbI3,MA,Pb,I,1.6,C60 | BCP | LiF,PEDOT:PSS,Al,Diethyl ether,DMF; DMSO,False,65; 100,Spin-coating,Air,0.0177,False,0.97,21.5,0.83,17.3,2cPYJJeMIF2x-SPpzJu7PYxwLmwz
MAPbBr0.05I2.95,MA,Pb,Br; I,,PCBM-60,NiO-c,Ag,Ether,DMF; DMSO,False,65.0; 100.0,Spin-coating,N2,0.1,False,1.08,20.37,0.747,16.42,2cUHxqwnefSVRyrE3qD8csLx53py
MAPbBr0.3I2.7,MA,Pb,Br; I,,TiO2-c | TiO2-mp,Spiro-MeOTAD,Au,Unknown,DMF; DMSO >> DMF; DMSO >> IPA,False,70.0 >> 70.0 >> 80.0,Spin-coating >> Spin-coating >> Spin-coating,N2 >> N2 >> N2,0.16,False,0.949,20.1,0.66,12.8,2cYc-7FS0yLbFydhOjZ37PwesJ71
MAPbI3,MA,Pb,I,1.6,C60 | BCP,PEDOT:PSS,Ag,Unknown,DMSO; GBL,False,120,Ultrasonic spray,Air,1.0,False,0.81,17.8,0.603,8.7,2cl8WQ-GvAvXDdue62nb62l09J_A
FA0.85MA0.15PbBr0.45I2.55,FA; MA,Pb,Br; I,,TiO2-c | TiO2-mp,Z28,Au,Chlorobenzene,DMF; DMSO,False,100.0,Spin-coating,Unknown,0.16,False,1.124,22.91,0.69,17.29,2cnfgvGeTCrr3dS10R7b4uZuzB4i
FA0.83MA0.17PbBr0.51I2.49,FA; MA,Pb,Br; I,,TiO2-c | TiO2-mp,Spiro-MeOTAD,Au,Toluene,DMF; DMSO,False,100.0,Spin-coating,Unknown,0.1,False,1.125,21.38,0.743,17.88,2ctFVGDR2ifPaSKXyItLZo-1Z3hj
MAPbI3,MA,Pb,I,1.52,TiO2-c | TiO2-mp,Z33,Au,Unknown,DMF; DMSO >> IPA,False,70.0 >> 100.0,Spin-coating >> Spin-coating,Unknown,0.16,False,1.087,20.525,0.66,15.4,2cxmLsV6Y4eQQ5GXCictASQqKHg7
FA0.9MA0.1PbBr0.1I2.9,FA; MA,Pb,Br; I,1.56,SnO2-c,Spiro-MeOTAD,Au,Unknown,DMF; DMSO >> IPA,False,Unknown >> 150.0,Spin-coating >> Spin-coating,N2 >> N2,0.125,False,1.02,22.23,0.764,17.25,2dAI9XIkYaZjJqbXDYVGzcDC3Bgq
(PEA)x(F5PEA)xCs0.15FA0.64MA0.2PbBr0.6I2.4,(PEA); (F5PEA); Cs; FA; MA,Pb,Br; I,1.68,C60 | BCP,PTAA,Ag,Diethyl ether,DMF; NMP,False,100,Spin-coating,N2,,False,1.175,21.3,0.81,20.3,2dQmk8Art86uIlAb5s_KCp-VpuzC
MAPbI3,MA,Pb,I,1.6,TiO2-c | TiO2-mp,Spiro-MeOTAD,Au,Chlorobenzene,DMSO; o-xylene,False,100.0,Spin-coating,Unknown,0.16,False,1.079,22.33,0.79,19.19,2dcCCmPeATSrIJz_ZiCf48aBW7bI
Cs0.17FA0.83PbBr0.45I2.55,Cs; FA,Pb,Br; I,,SnO2-c | C60,Spiro-MeOTAD,Ag,Air,DMF,False,22.5; 70; 180,Spin-coating,Air,0.0913,False,0.953,23.0,0.75,16.1,2duqLwN9mo93utp6ToZZ3egklI3T
MAPbI3,MA,Pb,I,,TiO2-c | TiO2-mp,Spiro-MeOTAD,Au,Unknown,DMF >> IPA,False,70 >> 70,Spin-coating >> CBD,Air >> Air,,False,0.98,18.95,0.648,12.0,2dv58DfxafFo01bFXtsjIk6yq082
Cs0.05FA0.79MA0.16PbBr0.51I2.49,Cs; FA; MA,Pb,Br; I,,PEIE | C60,P3HT | MoO3,Cu,Ethyl acetate,DMF; DMSO,False,100.0,Spin-coating,Unknown,1.0,False,0.902,20.0,0.648,11.68,2dzLqMZYlddD1NDmKI0X4pvc7ruR
FA0.2MA0.8Pb1.0I3,FA; MA,Pb,I,,TiO2-c | TiO2-mp,Spiro-MeOTAD,Au,Chlorobenzene,DMSO,False,100,Spin-coating,N2,0.16,False,1.08,22.54,0.794,19.32,2eB99xjx9pDkyFivthocHPDZ8Nf2
FA0.85MA0.15PbBr0.21I2.79,FA; MA,Pb,Br; I,1.56,SnO2-np,PTAA,Au,Unknown,DMF; DMSO >> DMSO; IPA,False,70.0 >> 150.0,Spin-coating >> Spin-coating,Air >> Air,0.04,False,1.05,22.88,0.6920000000000001,16.6,2eF137kmNim66Cuo4INOAFq6nSBV
FA0.85MA0.15PbBr0.45I2.55,FA; MA,Pb,Br; I,,TiO2-c,Spiro-MeOTAD,Au,Toluene,DMF; DMSO,False,200.0,Spin-coating,N2,0.1,False,1.116,21.33,0.777,18.5,2ePJ34363vTyt4wbcy9K3OmdEbQp
Cs0.17FA0.83PbBr0.75I2.25,Cs; FA,Pb,Br; I,,TiO2-c | PCBM-60,V997,Au,Air,DMF,False,25; 70,Spin-coating,Air,0.1,False,1.05,20.57,0.74,16.22,2eQZ4fhJETr1l7yvYjEkyTHt2ams
Cs0.05FA0.86MA0.09PbBr0.03I0.97,Cs; FA; MA,Pb,0.03; 0.97,,SnO2,Spiro-MeOTAD,,,,False,,,,,False,0.987,21.0,0.453,9.4,2eUf_sQhUyii0rrYGHcmf3gZDXjE
Cs0.05FA0.79MA0.16PbBr0.51I2.49,Cs; FA; MA,Pb,Br; I,1.63,SnO2-np,Spiro-MeOTAD,,,,False,,,,,False,1.09,23.4,0.766,19.53,2eZMK8mP8T1jE-e-QK-dJTzgorAr
Cs0.05FA0.76MA0.19PbBr0.6I2.4,Cs; FA; MA,Pb,Br; I,1.59,SnO2-c | 3-(1-pyridinio)-1-propanesulfonate,Spiro-MeOTAD,Au,Chlorobenzene,DMF; DMSO,False,100,Spin-coating,Unknown,0.09,False,1.12,23.2,0.7829999999999999,20.28,2ed3zoK19EUJoXAamljyyihFrsjg
MAPbBr3,MA,Pb,Br,2.2,ICBA,PEDOT:PSS,Ca | Al,Unknown,DMF >> IPA,True,Unknown >> 100.0,Spin-coating >> Spin-coating,Air >> Air,0.1,False,1.61,6.04,0.77,7.5,2elNbvGZ3lgAM6BLTQQjk3_n5t_H
Cs0.1FA0.75MA0.15Pb0.5Sn0.5Br0.5I2.5,Cs; FA; MA,Pb; Sn,Br; I,1.31,PCBM-60 | C60 | BCP,PEDOT:PSS,Ag,Toluene,DMSO; GBL,False,100.0,Spin-coating,N2,0.0314,False,0.72,23.14,0.65,10.91,2eq9uLeqxGADAVySBTrPG6TVzKM1
MAPbI3,MA,Pb,I,1.59,TiO2-c,Spiro-MeOTAD,PEDOT:PSS | Graphene,Unknown,DMF,False,105.0,Spin-coating,Unknown,0.06,False,0.968,21.0,0.55,11.2,2etKR0UHIfb8OP5UJ59wAWUlYQgv
MAPbI3,MA,Pb,I,1.6,TiO2-c | TiO2-mp,none,Carbon | CsAc,Ethyl acetate; Toluene,DMF; DMSO,False,60; 100,Spin-coating,Dry air,0.48,False,1.055,18.91,0.6829999999999999,13.62,2evOCk-V5eFUkjnyqDy74OXXe0KN
MAPbI3,MA,Pb,I,1.6,TiO2-c | TiO2-mp,none,Carbon | CsAc,Ethyl acetate; Toluene,DMF; DMSO,False,60; 100,Spin-coating,Dry air,0.48,False,1.035,20.18,0.731,15.27,2extdln_kqyCNYzGqJSrFLq5-bv-
Cs0.05FA0.79MA0.16PbBr0.51I2.49,Cs; FA; MA,Pb,Br; I,,SnO2-np,Spiro-MeOTAD,Au,Ethyl acetate,DMF; DMSO,False,120.0,Spin-coating,Unknown,2.67,True,1.121,19.68,0.69,15.22,2fDzSd1q3bzOaoyPvw3ueJBlH1rz
Cs0.08FA0.77MA0.15PbBr0.51I2.49,Cs; FA; MA,Pb,Br; I,1.6,C60 | BCP,PEDOT:PSS,Cu,Ethyl acetate,DMF; DMSO,False,100,Spin-coating,N2,0.16,False,0.909,17.973,0.768,12.55,2fFY7Hp_6dLHUEavlkvyyKG_-0I2
FA0.76MA0.15PbBr0.48I2.42,FA; MA,Pb,Br; I,,TiO2-c | TiO2-mp,Spiro-MeOTAD,Au,Chlorobenzene,DMF; DMSO,False,100.0,Spin-coating,N2,0.16,False,1.07,21.96,0.74,17.31,2fJm1r7OSdkRcWHzVEmdfzwztA8t
MAPbI3,MA,Pb,I,1.6,TiO2-c,Spiro-MeOTAD,Au,N2,DMF,False,100.0,Spin-coating,Air,0.1,False,1.02,16.8,0.69,12.0,2ft6UbbYM9Qn4x6B-D0r-jUyNc6F
MAPbI3,MA,Pb,I,1.609,PCBM-60 | BCP,PTAA,Ag,Unknown,DMF; DMSO >> IPA,False,25 >> 100,Spin-coating >> Spin-coating,N2 >> N2,,False,1.09,21.66,0.7659999999999999,17.26,2gePxqXugX6TQP7Z6fykEhO6D3oc
MAPbI3,MA,Pb,I,1.6,TiO2-c,Spiro-MeOTAD,MoO3 | Ag,Unknown,DMF,False,100,Spin-coating,Unknown,0.07,False,1.03,22.33,0.73,16.77,2gjPRtPZUupQ3q950UN_KsSmAf6y
MAPbI3,MA,Pb,I,1.59,PCBM-60,PEDOT:PSS,Ca | Al,Unknown,DMF,False,120,Spin-coating,N2,0.038,False,0.9,17.8,0.741,11.87,2goJk5ZM9lv7UNHnJVZ470uuFx4l
MAPbI3,MA,Pb,I,1.6,PCBM-60 | Zr(acac)4,NiO-np,Au,Toluene,DMF; DMSO; GBL,False,70; 100,Spin-coating,Unknown,0.04,False,1.08,23.11,0.79,19.8,2gpAspkm2OdCXPwnkQF31tkHHXCj
MAPbI3,MA,Pb,I,1.6,PCBM-60,PEDOT:PSS,Ag,Toluene,DMF,False,80.0,Spin-coating,N2,1.8,False,0.97,15.58,0.48,7.3,2gslcwZbZmbcKyRdtAu8qk0fZa5m
MAPbI3,MA,Pb,I,1.6,TiO2-c,Spiro-MeOTAD,Ag,Unknown,DMF >> IPA,False,100.0 >> 100.0,Spin-coating >> Spin-coating,Unknown,0.0625,False,,,,9.81,2gtAPMepOf13zugeNZXeTiiOKh3V
BA2MA3Pb4I13,BA; MA,Pb,I,,TiO2-c | TiO2-mp,Spiro-MeOTAD,Au,Unknown,GBL,False,100.0,Spin-coating,Unknown,0.03,False,1.14,16.0,0.6,11.04,2gtGV6RqIsTEOTVvLF80KkUFmRmB
MAPbI3,MA,Pb,I,1.55,TiO2-c,Spiro-MeOTAD,MoOx | Au,Unknown,DMF,False,105.0,Spin-coating,N2,0.0314,False,0.976,18.8,0.71,12.9,2gwGbDKddYxo3_mmJ-3bix7AnJwr
MAPbI3,MA,Pb,I,1.6,PCBM-60 | Rhodamine 101,NiO-c,Au | Ag,Diethyl ether,DMF,False,65; 100,Spin-coating,Unknown,0.22,False,0.757,16.85,0.5710000000000001,8.15,2h7-4fnoRtop3-wzo_Ebs_iJIioh
CsPbBr3,Cs,Pb,Br,,TiO2-c | TiO2-mp,CsSnBr2I-QDs,Carbon,Unknown,DMF >> Methanol,False,80.0 >> 250.0,Spin-coating >> Spin-coating,Unknown,0.25,False,1.39,8.7,0.755,9.13,2hNmoqQD4SvqXNGfgB9Pn6fhPOnJ
FA0.75MA0.25PbBr0.24I2.76,FA; MA,Pb,Br; I,,TiO2-c,Spiro-MeOTAD,Au,Chlorobenzene,DMF; DMSO,False,150; 100,Spin-coating,N2,0.1,False,1.07,23.38,0.777,19.44,2hO7MjpwIOT-VdHT7ZyhTP2yAXs6
MAPbI3,MA,Pb,I,1.6,TiO2-c | SnO2-np,Spiro-MeOTAD,Ag,Chlorobenzene,DMF; DMSO,False,100.0,Spin-coating,N2,0.12,False,0.023,1.082,0.8220000000000001,20.23,2hWj4ZpV2W64y5gCa5619cK4jcIV
Cs0.05FA0.79MA0.16PbBr0.51I2.49,Cs; FA; MA,Pb,Br; I,,TiO2-c | TiO2-mp,CuSCN,Au,Chlorobenzene,DMF; DMSO,False,100.0,Spin-coating,Dry air,0.16,False,1.077,22.2,0.73,17.6,2hkfnOEpPx-zIuyB2rkSWqDoU1-P
MAPbI3,MA,Pb,I,1.56,SnO2-c,Spiro-MeOTAD,Ag,Diethyl ether,DMF; DMSO,False,100.0,Spin-coating,Unknown,0.103,False,1.06,21.5,0.7,16.1,2htuFZm8aTP3LFPJ65vduK_a-w-f
MAPbI3,MA,Pb,I,1.6,TiO2-c | TiO2-mp,Spiro-MeOTAD,Ag,Diethyl ether,DMF,False,65; 100,Spin-coating,Unknown,0.1,False,1.108,19.08,0.73,15.34,2hw1Q6eEUQPLiZW1rZE-AOF0r0nf
Cs0.15FA0.85PbBr0.3I2.7,Cs; FA,Pb,Br; I,1.58,SnO2-np,Spiro-MeOTAD,,,,False,,,,,False,1.103,22.7,0.765,19.16,2i68FizvAPpdUKfXWtsMsjqusODO
GUMA3Pb3I12,GU; MA,Pb,I,1.61,TiO2-c,Spiro-MeOTAD,Au,Unknown,DMF; DMSO,False,80.0,Spin-coating,N2,0.09,False,0.97,19.0,0.632,12.5,2iB1VJUQL4RhTPW6OmDu1dcEuUgK
MAPbI3,MA,Pb,I,1.6,TiO2-c,Spiro-MeOTAD,Ag,Unknown,none,False,175.0,Co-evaporation,Vacuum,0.1,False,,,,15.74,2iYCR8xP7YlG11or8VBUbss5z1_h
MAPbI3,MA,Pb,I,1.55,TiO2-c,Au-np; P3HT,Au,Unknown,DMF,False,100.0,Spin-coating,Unknown,0.07,False,0.71,20.02,0.61,8.76,2i_RS9O6C0fdR6dYyRjxPZ5I48II
MAPbI3,MA,Pb,I,1.6,TiO2-c | Al2O3-mp,Spiro-MeOTAD,Au,Unknown,DMF,False,100.0,Spin-coating,Air,0.1,False,1.0,13.5,0.7,9.4,2ig1hCr1ho-NndTiKFJrILWcO9UN
MAPbI3,MA,Pb,I,1.59,PCBM-60,PTAA,Mg | Ag,Toluene,DMF; NMP,False,80,Spin-coating,Ar,0.16,False,1.08,20.9,0.73,16.6,2ijdAxr2fzYJHVLVFssOSNwf2ccr
MAPbI3,MA,Pb,I,1.6,TiO2-c,Spiro-MeOTAD,Ag,Diethyl ether,DMF; DMSO,False,100.0,Spin-coating,Unknown,0.09,False,1.057,23.36,0.69,14.32,2ivtdKR1ZaN4bH6TaWgv9t-Ghbsr
MAPbI3,MA,Pb,I,1.6,TiO2-c | TiO2-mp,Spiro-MeOTAD,Au,Unknown,DMF >> none,False,90.0 >> 100.0,Spin-coating >> Gas reaction,Ambient >> Air; MAI,2.0,True,1.018,13.56,0.62,8.6,2jDSlUCpXXV1c0FSHqaC5M1uaNu8
MAPbI3,MA,Pb,I,1.6,"ZnO | 1,2-ethanedithiol",Spiro-MeOTAD,Au,Unknown,DMF; DMSO >> IPA; H2O,False,100 >> 100,Spin-coating >> CBD,Air >> Air,0.0707,False,,,,18.5,2jSa52QBRC0w_FttNk25xG5TuYmP
MAPbI3,MA,Pb,I,1.6,TiO2-c,Spiro-MeOTAD,Au,Chlorobenzene,DMF,False,120.0,Spin-coating,Unknown,0.09,False,1.01,21.3,0.77,16.6,2jVJNBJ2hnkgBOHoLQ8gp3DmIA5-
MAPbI3,MA,Pb,I,1.55,ZnO-np,Spiro-MeOTAD,Au,Ar,DMF,False,100,Spin-coating,N2,0.16,False,0.957,12.4,0.59,7.0,2jWt_0DDzFhqFhxdYGRd59h6FrAK
Cs0.05FA0.79MA0.16PbBr0.49I2.51,Cs; FA; MA,Pb,Br; I,,TiO2-c,Spiro-MeOTAD,Au,Toluene,DMF; DMSO,False,100.0,Spin-coating,N2,0.06,False,1.071,17.2,0.716,13.18,2jYaODyhVrtdLZhUBz0xWzPC60do
FA0.5MA0.5PbI3,FA; MA,Pb,I,1.6,TiO2-c,CuSCN,Au,Unknown,DMF >> IPA,False,Unknown >> 120.0,Spin-coating >> Spin-coating,N2 >> N2,0.1,False,1.01,9.42,0.526,10.32,2jZaPB6L8bPj42tjXYe2GZ18aOXT
FA0.75MA0.25PbBr0.5I2.5,FA; MA,Pb,Br; I,,SnO2-np,Spiro-MeOTAD,Au,Chlorobenzene,DMF; DMSO,False,100.0,Spin-coating,Unknown,0.09,False,1.13,22.8,0.7040000000000001,18.14,2jb8y2Db0DU3Akj7lyQLWyaPbDWr
MAPbI3,MA,Pb,I,1.6,SnO2-np | LiF,Spiro-MeOTAD,Au,Toluene,Unknown,False,Unknown,Spin-coating,N2,0.06,False,1.14,19.61,0.706,15.7,2jbm6y95yBnAZOQQRAlF3VIUj8CE
MAPbI3,MA,Pb,I,1.6,TiO2-c | TiO2-mp,Spiro-MeOTAD,Au,Unknown,DMF,False,Unknown,Spray-coating,Air,0.0672,False,0.7,16.4,0.63,7.16,2jdhXVBiajOoOW4HjSr8NiReTx-H
MABa0.1Pb0.9I3,MA,Ba; Pb,I,,TiO2-c,Spiro-MeOTAD,Au,Unknown,DMF,False,100.0,Spin-coating,N2,0.09,False,0.85,17.0,0.611,8.8,2jk9UXi0EfhPP4w5FHc0eUFo2uwa
MAPbI3,MA,Pb,I,1.6,SrTiO3 | Al2O3-mp,Spiro-MeOTAD,Au,Unknown,DMF,False,130.0,Spin-coating,Unknown,0.16,False,0.98,23.19,0.6990000000000001,15.9,2jqMtxgCkizcP7w56H_466_HBVFc
MAPbI3,MA,Pb,I,1.59,TiO2-c | TiO2-mp,Spiro-MeOTAD,Ag,Unknown,none,False,150.0,Closed space sublimation,Vacuum,1.0,False,0.99,20.0,0.725,14.36,2jv3xkS1Y2gSNjkw-JUSi_UnUkOh
MAPbI,MA,Pb,I,1.58,C60 | BCP,PTAA,Cu,Ethyl acetate,DMF; DMSO,False,100,Spin-coating,N2,0.16,False,1.008,20.946,0.797,16.83,2k11W3rsavu2e3oElzj7MKKylR1C
MAPbI3,MA,Pb,I,1.6,TiO2-c | MCA,Spiro-MeOTAD,Ag,Unknown,DMF,False,55.0,Spin-coating,N2,0.04,False,1.17,20.6,0.706,17.09,2k6ykHxkf3ZHO1Et1-i1VFG4IYBS
MAPbI3,MA,Pb,I,1.56,PCBM-60 | C60 | BCP,PEDOT:PSS,Ag,Unknown,DMF,False,90.0,Spin-coating,N2,0.1,False,1.0,21.97,0.75,16.47,2kN3wKryLsXkNCiC2Q7JqIGBRNSg
MAPbI3,MA,Pb,I,1.6,Zn2SnO4,PTAA,Au,Toluene,Unknown,False,100.0,Spin-coating,Unknown,0.096,False,1.06,21.8,0.74,17.1,2kOTUtBMsgte9Zq_4qj0Qxg5jovj
MAPbI3,MA,Pb,I,1.5,TiO2-c,Spiro-MeOTAD,Au,Unknown,DMSO; GBL,False,100.0,Spin-coating,N2,0.09,False,1.02,21.96,0.68,15.2,2kZInqJwUrte0eRdVQyWHHGkJf2_
MAPbI3,MA,Pb,I,1.6,TiO2-c,Spiro-MeOTAD,Ag,Chlorobenzene,DMSO; GBL,False,120,Spin-coating,Unknown,0.045,False,1.074,21.21,0.762,17.36,2kqQvTranVrzhGRraQUSdBEnRwRW
FAPbI3,FA,Pb,I,1.48,TiO2-c | TiO2-mp,Spiro-MeOTAD,Au,Unknown,DMF >> IPA,False,Unknown >> 40.0; 100,Spin-coating >> CBD,Air >> Air,0.1,False,0.94,15.2,0.57,8.2,2krMOYfnvj9bxd33b1MV9EyAfi3W
MAPbI3,MA,Pb,I,1.57,TiO2-c | TiO2-mp,Spiro-MeOTAD,Ag,Diethyl ether,DMF,False,100.0,Spin-coating,Air,0.1,False,1.07,21.88,0.72,16.96,2kzIFctCCGT5x0OcEPjp5zPXQ3hA
MAPbI3,MA,Pb,I,1.6,TiO2-c,Spiro-MeOTAD,Ag,Chlorobenzene,DMF,False,100.0,Spin-coating,Unknown,0.06,False,0.97,20.76,0.638,12.84,2l0OsXZcKPj_UA4O9HCGtC0w0h62
Cs0.07FA0.81MA0.12PbBr0.38I2.62,Cs; FA; MA,Pb,Br; I,,TiO2-c | TiO2-mp,Spiro-MeOTAD,Au,Chlorobenzene,DMF; DMSO,False,100.0,Spin-coating,N2,0.1,False,1.13,21.7,0.7240000000000001,17.7,2l3-wqCBLlu7ietRShMHj7FZvdo2
MAPbI3,MA,Pb,I,1.59,PCBM-60 | Rhodamine 101 | LiF,P3CT-Na,Ag,Chlorobenzene,DMF; DMSO,False,60.0; 80.0,Spin-coating,N2,0.09,False,1.019,20.58,0.72,15.12,2lYi0w5q-60tuBbsi4uq9cSwsHFq
FAPbI3,FA,Pb,I,1.48,ZnO-np,Spiro-MeOTAD,Ag,Unknown,DMF >> IPA,False,70; 100 >> 145,Spin-coating >> Spin-coating,N2 >> N2,0.04,False,0.97,17.8,0.556,9.6,2l_TvQ2d_Q8d0rZuBrTu-2NUhFAp
MAPbI3,MA,Pb,I,1.6,WO3 | TiO2-c,Spiro-MeOTAD,Ag,Unknown,DMF >> IPA,False,70.0 >> 70.0,Spin-coating >> Spin-coating,N2 >> N2,0.1,False,0.87,17.0,0.76,11.24,2lf35csDUkx1APOLXBzJikKRZfq-
MAPbI3,MA,Pb,I,1.6,TiO2-c | TiO2-mp,SGT-405,Au,Unknown,DMF >> IPA,False,70 >> 70,Spin-coating >> CBD,Unknown,0.3,False,1.023,20.28,0.713,14.79,2lkYhNaLOTYsUbNvc0xCbRM-c5cD
MAPbI3,MA,Pb,I,1.6,TiO2-c,Spiro-MeOTAD,Ag,Unknown,DMF >> IPA,False,Unknown >> 150.0,Spin-coating >> CBD,N2 >> N2,0.078,False,1.02,22.8,0.698,16.3,2lu0hj1qZu97OpKsh3vUqCUUzRzW
MAPbI3,MA,Pb,I,1.63,TiO2-c,Spiro-MeOTAD,Ag,Ethyl acetate,DMF,False,100,Spin-coating,N2,0.1,False,1.05,23.01,0.78,18.84,2mak4LKhYvZkY8Mf5wXzEJb1K1Eb
MAPbI3,MA,Pb,I,1.6,PCBM-60,NiO-c,Ag,Chlorobenzene,DMSO; GBL,False,100.0,Spin-coating,Unknown,0.1,False,1.09,20.38,0.7290000000000001,16.1,2mep73zM7ccyPcOq--Bbh3wBnLUd
Cs0.05FA0.81MA14PbBr2.55I0.45,Cs; FA; MA,Pb,Br; I,1.59,TiO2-c | TiO2-mp,PTAA,Au,Chlorobenzene,DMF; DMSO >> IPA,False,110,Spin-coating,Unknown,,False,1.025,22.67,0.738,17.15,2miWMRgLdHCKe6AZWTMOeLhuTXiB
Cs0.22FA0.78PbBr0.15I0.85,Cs; FA,Pb,Br; I,1.67,BCP | C60,NiO,,,,False,,,,,False,1.15,20.35,0.816,19.09,2mmuPJLz5oWR_zafwJ-sWP_eCS9b
MAPbI3,MA,Pb,I,1.6,PCBM-60 | Bphen,PTAA | PMMA,Al,2-Butanol,DMF; DMSO,True,100.0,Spin-coating,N2,0.12,False,1.12,23.38,0.7709999999999999,20.16,2mrXx1QVYhvQIOgBLILCvOVh0q5y
MAPbI3,MA,Pb,I,1.6,TiO2-c | TiO2-mp,DMFA-TPA,Au,Unknown,DMF >> IPA,False,70.0 >> 70.0,Spin-coating >> CBD,Unknown,0.16,False,0.957,19.444000000000003,0.634,11.8,2mvLNeGXIbDHE7vg347hglxaZaY9
MAPb0.75Sn0.25I3,MA,Pb; Sn,I,1.55,C60 | PEI,PTAA,Ag,Ethyl acetate,DMF; DMSO,False,100,Spin-coating,N2,,False,0.74,24.7,0.5870000000000001,10.73,2myJvmrObcUUlv3xR10V1rOmgzIy
FA0.85MA0.15PbBr0.45I2.55,FA; MA,Pb,Br; I,,TiO2-c | SnO2-c,Spiro-MeOTAD,Ag,Toluene,Unknown,False,100.0,Spin-coating,N2,0.078,False,1.1,22.1,0.698,17.1,2nNbwIB4cuTxHq57shmyqATIsDyl
MAPbI3,MA,Pb,I,1.6,CdS,Spiro-MeOTAD,Au,Toluene,DMF; DMSO,False,40; 60; 70; 100,Spin-coating,Unknown,0.12,False,1.1,18.7,0.72,15.0,2nYEw3Jq1edOxypcFGQO0-QMR5wI
MAPbI3,MA,Pb,I,1.6,N2200,PEDOT:PSS,Al,Unknown,DMF,False,90.0,Spin-coating,N2,0.0725,False,0.8,14.23,0.62,7.05,2na1wlDJJEXk25pad8taoR8GZbw8
MAPbI3,MA,Pb,I,1.6,PCBM-60,PEDOT:PSS,Ag,Toluene,DMF,False,70.0,Spin-coating,Unknown,0.06,False,0.93,22.1,0.79,16.23,2nfc-NiFE8fKgxM_GDHGM51PluCm
Cs0.15FA0.85PbI3,Cs; FA,Pb,I,,PCBM-60,PEDOT:PSS,Ag,Unknown,DMF; DMSO,False,150.0,Spin-coating,N2,0.45,False,0.89,20.2,0.653,11.72,2nlrBxOu6QGUIzwF9DLB9AF_NFCt
Cs0.05FA0.79MA0.16PbBr0.49I2.51,Cs; FA; MA,Pb,Br; I,,TiO2-c,Spiro-MeOTAD,Au,Diethyl ether,DMF; DMSO,False,100.0,Spin-coating,N2,0.06,False,1.105,20.54,0.728,16.54,2nr3GqXQh38qHzbH7PI6wHPwmLuw
MAPbI3,MA,Pb,I,1.6,TiO2-c,PCBM-60,Au,Chlorobenzene,DMSO; GBL,False,100.0,Spin-coating,N2,0.09,False,1.06,20.3,0.748,16.35,2nr6GMfNfYR__tO9X2BSkyUFSUYg
