Repository: GouravSidana/firstML

# firstML
My first Machine Learning Project

File: filtered_perovskite.csv (part 10 of 155)
Formula,A_ion,B_ion,X_ion,Bandgap,ETL,HTL,Backcontact,Antisolvent,Solvent,Solv_annel,Anneal_temp,Dep_procedure,Synth_atm,Cell_area,Is_module,Voc,Jsc,FF,PCE,entry_id
MAPbI3,MA,Pb,I,1.6,TiO2-c | TiO2-mp,Spiro-MeOTAD,Au,Chlorobenzene,DMF; DMSO,False,65; 100,Spin-coating,Unknown,0.1,False,0.92,14.9,0.591,8.1,2nv39uunZRTjNC0v4YE5JM1sK1RN
MAPbI3,MA,Pb,I,1.6,TiO2-c | Dimethylbiguanide,Spiro-MeOTAD,Au,Toluene,DMF; DMSO,False,100.0,Spin-coating,N2,0.1,False,1.08,22.6,0.725,17.72,2nysRMT4nlJBFrtXaYdVM_NQTQUQ
FA0.85MA0.15PbBr0.45I2.55,FA; MA,Pb,Br; I,,SnO2-c,Spiro-MeOTAD,Au,Chlorobenzene,DMF; DMSO,False,100.0,Spin-coating,Ar,0.1,False,1.07,22.21,0.736,17.49,2o3OHd6KBnw5oGFYxjdGntG2M41c
FA0.85MA0.15PbBr0.45I2.55,FA; MA,Pb,Br; I,,TiO2-c | TiO2-mp,TbT-1,Au,Chlorobenzene,DMF; DMSO,False,100.0,Spin-coating,Unknown,0.16,False,1.05,20.79,0.72,15.59,2oLB8220SPudtw9RQ83SJMRr-PFq
MAPbI3,MA,Pb,I,1.59,PCBM-60 | ZnO,P3CT-K,Al,Chlorobenzene,DMF; DMSO,False,80,Spin-coating,N2,0.06,False,1.06,21.85,0.7190000000000001,16.7,2oTOlwwepGTJGOUzRe-yABBspyGi
MAPbI3,MA,Pb,I,1.6,PCBM-60,PEDOT:PSS,Al,Unknown,DMF,False,100,Spin-coating,N2,0.04,False,,,,7.97,2oZ4EpZA11aFaJyi8_ybkElwqnxQ
MAPbI3,MA,Pb,I,1.6,TiO2-c | ZnO-nw | ZnO-c,Spiro-MeOTAD,Au,Unknown,DMF >> IPA,False,Unknown >> 90.0,Spin-coating >> CBD,Air >> Air,0.1,False,0.7909999999999999,19.84,0.56,8.8,2o_Ju5TkfrM9_hgBunVZMbqsDJPE
GUMA4Pb4I13,GU; MA,Pb,I,,PCBM-60 | BCP,PEDOT:PSS,Ag,Toluene,DMF; NMP >> IPA,False,25 >> 90.0,Spin-coating >> Spin-coating,N2 >> N2,0.06,False,1.0,20.14,0.754,15.27,2obz-Ut2f59HEQOtMLFf4SXVVH4U
MAPbI3,MA,Pb,I,1.6,PCBM-60 | ZnO-np,PEDOT:PSS,Al,Toluene,DMF; GBL,False,70.0,Spin-coating,N2,0.06,False,,,,,2ocSqbLeNQAbY3ySGJJCpUvXMRRe
CsPbBr3 | FAPbBr2Cl,Cs | FA,Pb | Pb,Br | Br; Cl,2.32,TiO2-c | TiO2-mp,none,Carbon,Unknown,DMF >> Methanol | Cyclohexane,False,90 >> 250 | 85,Spin-coating >> Spin-coating | Spin-coating,Air >> Air | Air,,False,1.45,7.79,0.76,8.31,2oeUwWWD8Bgqr6DP1upRJAahL1V8
MAPbI3,MA,Pb,I,1.6,TiO2-c | TiO2-mp | ZrO2-mp,none,Carbon,Unknown,GBL,False,50.0,Spin-coating,Air,1.05,True,,,,10.31,2p7P00gQzL1nZVo9fZSq3-tM5PEC
MAPbI3,MA,Pb,I,1.6,PCBM-60 | BCP,PEDOT:P(SS-co-TFPMA),Ag,Toluene,DMF; DMSO,False,100.0,Spin-coating,Unknown,0.1,False,0.96,19.59,0.826,15.58,2pFPPcdGG0nskMHh_kI_VAWdXnT2
MAPbI3,MA,Pb,I,1.6,TiO2-c,Spiro-MeOTAD,Au,Unknown,DMF,False,105,Spin-coating,Air,0.02,False,0.925,12.78,0.61,7.16,2pG7aIsSapxNKKHoGWhN_d5xxlqR
MAPbI3,MA,Pb,I,1.6,TiO2-c,DR3T,Au,Chlorobenzene,DMSO; GBL,False,100.0,Spin-coating,N2,0.09,False,1.06,21.04,0.73,16.7,2pRUE6izHe--qKeSTHqIWX1BQyV6
Cs0.05FA0.81MA0.14PbBr0.45I2.55,Cs; FA; MA,Pb,Br; I,1.63,TiO2-c | SnO2-np,Spiro-MeOTAD,Au,Chlorobenzene,DMF; DMSO,False,100,Spin-coating,N2,0.09,False,0.022,1.12,0.8170000000000001,20.01,2pUraWre29DOqHy95VEJsepp296o
MAPbI3,MA,Pb,I,1.6,TiO2-c | TiO2-mp,Spiro-MeOTAD,Ag,Unknown,DMF,False,100,Spin-coating,N2,0.12,False,0.88,20.41,0.68,12.44,2pWKaB2HE7CucY-tkKK1iWmM62ba
MAPbI3,MA,Pb,I,1.62,PCBM-60 | Zr(acac)4,NiO-c,Al,Toluene,DMF,False,100.0,Spin-coating,N2,0.1,False,1.08,21.59,0.352,8.21,2pjX2oXXe7tYuEzMyJc3-_Pp8xVL
FA0.3MA0.7PbBr0.54I2.46,FA; MA,Pb,Br; I,,PCBM-60,Spiro-MeOTAD,Ag,Chlorobenzene,DMSO; GBL,False,100.0,Spin-coating,N2,0.075,False,1.12,24.11,0.64,17.24,2pqem8o7mvoJGukUuHBxwzD6alfZ
MAPbI3,MA,Pb,I,1.56,PCBM-60,PEDOT:PSS,Al,Unknown,DMF,False,95.0,Spin-coating,Unknown,0.03,False,0.91,20.91,0.67,12.29,2pvGEXQ5umW5-lD0C2ycxqUuK3rU
Cs0.05FA0.81MA0.14PbBr0.45I2.55,Cs; FA; MA,Pb,Br; I,,SnO2-c,Spiro p-xylene,Au,Chlorobenzene,DMF; DMSO,False,Unknown,Spin-coating,N2,0.09,False,0.934,20.6,0.7240000000000001,13.9,2pz6gdQXc_1LfXIDztaAi4s_wwx-
MAPbI3,MA,Pb,I,1.6,TiO2-c | TiO2-mp,none,Carbon,Unknown,DMF; DMSO,False,100.0,Spin-coating,N2,0.07,False,0.882,16.04,0.72,10.24,2pzCprPOsNYOMBiA1WNzCwW6dWLV
MAPbI3,MA,Pb,I,1.585,PCBM-60 | ZnO-np,NiO-np,Al,Toluene,DMSO; GBL,False,100.0,Spin-coating,N2,0.1024,False,1.04,20.72,0.76,16.31,2q9-kGWkOG17xlF_tmCBDIMeAADc
MAPbI3,MA,Pb,I,1.6,TiO2-c,Spiro-MeOTAD,MoO3 | Ag,Chlorobenzene,DMSO; GBL,False,100,Spin-coating,Air,0.09,False,,,0.65,15.77,2qE4F-Fl1MCyls62lawlqkVLqoZw
FA0.26MA0.74PbI3,FA; MA,Pb,I,,TiO2-c,Spiro-MeOTAD,Au,Unknown,none >> none >> IPA,False,Unknown >> Unknown >> 100.0,Evaporation >> Gas reaction >> Washing,Vacuum >> MAI; Vacuum; FAI >> N2,0.09,False,1.01,18.6,0.48,9.0,2qEfJ67Xv2HvdmzUR3_KWeQB1RMN
Cs0.05FA0.79MA0.16PbBr0.51I2.49,Cs; FA; MA,Pb,Br; I,,TiO2-c,Spiro-MeOTAD,Au,Chlorobenzene,DMF; DMSO,False,150.0,Spin-coating,N2,0.09,False,1.12,21.8,,19.63,2qJwL6T821rQrgOV4nnUw_3ogEA4
Cs0.07FA0.78MA0.15PbBr0.45I2.55,Cs; FA; MA,Pb,Br; I,1.61,TiO2-c | TiO2-mp | PCBM-60; PMMA,PMMA | Spiro-MeOTAD,Au,Chlorobenzene,DMF; DMSO,False,100.0,Spin-coating,Unknown,0.16,False,1.205,22.6,0.764,20.7,2qR1VmPLSe3P8b9XYTCHbOs1QIlB
MAPbI3,MA,Pb,I,1.6,TiO2-c | TiO2-mp,Me-BPZTPA,Au,Unknown,DMF >> IPA,False,90.0 >> 90.0,Spin-coating >> CBD,Unknown,0.1,False,0.928,16.26,0.54,8.16,2qXGc1jOGp-5spyrrI0nWp7sW70C
CsPb0.6Sn0.4I3,Cs,Pb; Sn,I,1.38,(4AMP)I2 | PCBM-60 | BCP,NiO-c,Ag,Unknown,DMF; DMSO,False,60; 120,Spin-coating,N2,0.105,False,0.735,24.57,0.624,12.51,2qaPE1GFpqBCmKv9vToX8pimQxGl
MAPbI3,MA,Pb,I,1.56,PEIE | PCBM-60,P3HT,Au,Diethyl ether,DMF; DMSO,False,65.0; 100.0,Spin-coating,Dry air,0.12,False,1.047,21.64,0.6759999999999999,15.32,2qk6yMXBzLSFI4b6SJ90pMMQ8WBT
MAPbI3,MA,Pb,I,1.6,TiO2-c | TiO2-mp,Spiro-MeOTAD,Au,Unknown,DMF >> IPA,False,100.0 >> 100.0,Spin-coating >> Spin-coating,N2 >> N2,0.09,False,0.95,20.27,0.66,13.08,2qsV0CFs2A7gP2EMmWf7ZvnfOgLs
(APMim)Pb(PF6)PF63,(APMim),Pb,(PF6); PF6,,TiO2-c,CuSeCN,Au,Chlorobenzene,DMSO,False,130.0,Spin-coating,N2,0.25,False,1.05,22.9,0.7190000000000001,17.3,2qw5RTtz4jVNG7jE1IH2v4W3ylOw
FA0.85MA0.15PbBr0.45I2.55,FA; MA,Pb,Br; I,1.55,TiO2-c | TiO2-mp,CuPc-DMP,Au,Chlorobenzene,DMF; DMSO,False,Unknown,Spin-coating,N2,0.09,False,1.04,23.2,0.71,15.1,2qwErfS0Ff7siLOVvCJBRF_vRGPq
(PEA)2Cs1.77FA57.23Pb60I181,(PEA); Cs; FA,Pb,I,,PCBM-60 | C60 | BCP,PEDOT:PSS,Ag,Diethyl ether,DMF; NMP,False,100.0; 150.0,Spin-coating,N2,0.1,False,0.86,25.1,0.76,15.5,2qzkldi6v0Gb-XRUI_04zUT-TSnZ
MAPb0.9Sn0.1I3,MA,Pb; Sn,I,1.5,PCBM-60 | bis-C60,PEDOT:PSS,Ag,Unknown,DMSO; GBL,False,100.0,Spin-coating,Unknown,0.09,False,0.999,20.32,0.546,11.08,2r14AJu5BCJtZ-mUZYwiqxwo5b0L
FASnI3,FA,Sn,I,,C60 | BCP,PEDOT:PSS,Al,Diethyl ether,DMF; DMSO,False,65.0,Spin-coating,Unknown,0.04,False,0.525,24.1,0.71,9.0,2r5vOwtToEv7GMCA_9BbGBox31rv
MAPbI3,MA,Pb,I,1.6,TiO2-c,Spiro-MeOTAD,MoO3 | Al,Unknown,DMF; DMSO >> IPA,False,Unknown >> 150,Spin-coating >> Spin-coating,Unknown,0.1,False,1.02,22.4,0.6629999999999999,15.1,2rAcCoJrdR1qUCMvUrAEFt5ecvhv
MAPbI3,MA,Pb,I,1.6,C60; PCBM-60-DPM-OE,PEDOT:PSS,Ag,Unknown,DMSO; GBL,False,Unknown,Spin-coating,Unknown,0.1,False,0.961,18.05,0.6829999999999999,11.84,2rJvuyQz22PiojpyxldvimHIdquY
Cs0.05FA0.79MA0.16PbBr0.15I0.85,Cs; FA; MA,Pb,Br; I,,C60 | BCP,MPA-BTI,Ag,Chlorobenzene,DMF; DMSO,False,100.0,Spin-coating,N2,0.1425,False,1.09,21.58,0.731,16.98,2rR0qvAbKFO1V-buYhbtjkr2yh4u
Cs0.05FA0.8075MA0.1425PbBr0.3I2.7,Cs; FA; MA,Pb,Br; I,,PCBM-60 | BCP,CL1-2,Ag,Toluene,DMF; DMSO,False,100.0,Spin-coating,N2,0.1,False,0.92,16.0,0.77,11.2,2rS1bY89gyCTBuVYC9zF423f9XbH
MAPbI3,MA,Pb,I,1.6,HATNAS3C7-C3h,NiO-c,Ag,Toluene,DMSO; GBL,False,100.0,Spin-coating,Unknown,0.1119999999999999,False,0.96,18.31,0.763,13.38,2rWYFTZ88eRK8NamRKNPeOaLIXi4
MAPbI3,MA,Pb,I,1.6,SnO2 | PCBM-60,FBT-TH4 | CuxO,Au,Unknown,DMF; DMSO,False,60; 100,Spin-coating,Air,0.09,False,1.12,22.35,0.75,18.85,2rhhNqh7cLz7CSroAQte1W1zGuYd
MAPbI3,MA,Pb,I,1.6,PCBM-60 | C60,PEDOT:PSS,Al,Unknown,DMF,True,100.0,Spin-coating,Air,0.09,False,0.83,19.0,0.64,10.13,2rn0FqBdmGsXpg9PWL-pVe9T4r6b
MAPbI3,MA,Pb,I,1.55,PCBM-60 | LiF,PEDOT:PSS,Al,Unknown,DMF,False,100,Spin-coating,Air,0.16,False,1.11,20.9,0.79,18.4,2rsMvaetnxW-yV51mf12SPRZ-eZa
MAPbI3,MA,Pb,I,1.6,PCBM-60 | Bphen,PEDOT:PSS,Ag,Unknown,DMF,False,105.0,Spin-coating,Air,0.0625,False,0.9,18.65,0.693,11.17,2rzMD6K_jdF3cmSTSuFa6xX3p-5h
MAPbI3,MA,Pb,I,1.6,PCBM-60,PEDOT:PSS,Al,Unknown,DMF,False,65.0,Spin-coating,N2,0.1,False,1.02,20.9,0.61,13.0,2s8Srvj_YOgKlRc9J-bHMfovOo34
CsPbBr3,Cs,Pb,Br,,TiO2-c | TiO2-mp | ZrO2-mp,none,Carbon,Unknown,DMF >> Methanol,False,70; 150 >> 100,Dropcasting >> CBD,Unknown,0.25,False,,,,,2sGcZPjx-ML_09c0p0d57YVSJL1p
CsxFAxPbI3,Cs; FA,Pb,I,,TiO2-c,Spiro-MeOTAD,MoO3 | Al,Unknown,Hexame >> Methyl acetate >> Ethyl acetate,False,Unknown,Spin-coating >> Dipp-coating >> Dipp-coating,Unknown,,False,1.1,13.7,0.7,9.8,2sKdkkS6UHWLqHTIv02U_IObZBLc
MAPbI3,MA,Pb,I,1.6,PCBM-60 | C60 | BCP,PEDOT:PSS,Ag,Chlorobenzene,DMF; DMSO,False,60; 85,Spin-coating,Unknown,0.09,False,1.07,18.78,0.77,15.5,2sSsYT7kFJmcfDArdYxM0WxZYUFS
Cs0.1FA0.747MA0.153PbBr0.17I0.83,Cs; FA; MA,Pb,Br; I,,SnO2-np,Spiro-MeOTAD,Au,Chlorobenzene,DMF; DMSO,False,100,Spin-coating,N2,0.25,False,1.08,22.5,0.78,18.97,2sUG7NHNDgqxHxJ16RYdmed-kPwF
(PDA)0.01Cs0.15FA0.84PbI3,(PDA); Cs; FA,Pb,I,,PCBM-60 | BCP,PTPD,Ag,Unknown,none >> IPA,False,80.0 >> 140.0,Spin-coating >> Spin-coating,Air >> N2,0.07,False,1.0,22.2,0.725,16.03,2sWQtcZxTXyvUR92tialtT1R30po
MAPbI3,MA,Pb,I,1.6,SnO2-np,Spiro-MeOTAD,Au,Unknown,DMF; DMSO,False,100.0,Spin-coating,N2,0.1,False,1.08,21.2,0.7609999999999999,17.42,2sdgPgiemBrlorKj3wGhmLInrwYU
MAPbI3,MA,Pb,I,1.6,SnO2-c,Spiro-MeOTAD,Au,Diethyl ether,DMF; DMSO,False,100.0,Spin-coating,N2,0.09,False,0.98,21.1,0.71,14.6,2sfV_GNXZF-zLZ4GQfGwbHBnxV_z
MAPbI3,MA,Pb,I,1.59,PCBM-60 | BCP,PTAA,Al,Unknown,acetonitrile; Methylamine,False,100,Spin-coating,Unknown,0.045,False,1.12,23.17,0.8,20.69,2sfht-pCvAPG0cpi7gRCqHMuvGWr
FA0.3MA0.7PbI3,FA; MA,Pb,I,,SnO2-c | C60-SAM,Spiro-MeOTAD,Au,Diethyl ether,DMF; DMSO,False,65; 100,Spin-coating,N2,0.08,False,1.121,22.64,0.79,20.04,2svA0woeLu3wb8qMFXg2z6V-c_AH
Cs0.08FA0.77MA0.15PbBr0.51I2.49,Cs; FA; MA,Pb,Br; I,1.6,C60 | BCP,PTAA,Cu,Ethyl acetate,DMF; DMSO,False,100,Spin-coating,N2,0.16,False,1.066,19.065,0.681,13.83,2t-Q-lcfqlFHqyWxbpFeBpMUKIxK
MAPbI3,MA,Pb,I,1.6,TiO2-mp,Spiro-MeOTAD,Au,Unknown,DMF >> IPA,False,Unknown >> 100.0,Spin-coating >> Spin-coating,N2 >> N2,0.06,False,0.87,14.37,0.62,7.69,2t3399qTWtMLwutZEeWMGYMzOX5v
MAPbI3,MA,Pb,I,1.6,TiO2-c | TiO2-mp,Spiro-MeOTAD,Au,Unknown,DMF >> IPA,False,70.0 >> 85.0,Spin-coating >> Electrospraying,Air >> Air,0.12,False,0.016,0.895,0.701,10.34,2t8h5cGIUKTeZnHoa0WVAfLsf6Gu
MAPbI3,MA,Pb,I,1.55,TiO2-c,Spiro-MeOTAD,Au,Unknown,DMF >> DMF; IPA,False,Unknown >> 100.0,Spin-coating >> Spin-coating,N2 >> N2,0.0555,False,1.03,22.6,0.716,16.67,2t9PccweilyY5w_2nKWPvZBmaciM
FA0.81MA0.15PbBr0.45I2.55,FA; MA,Pb,Br; I,,PCBM-60,NiO-np,Ag,Chlorobenzene,DMF; DMSO,False,100.0,Spin-coating,N2,0.09,False,0.99,15.75,0.62,9.61,2tAVkIYzHuGs0AgORxrzNx1T8i0x
MAPbI3,MA,Pb,I,1.6,C60 | PCBM-60 | BCP,PEDOT:PSS,Ag,N2,DMF,False,100.0,Slot-die coating,Air,2.5,True,0.95,16.4,0.52,8.3,2tE5v9gZmd9UZSY0wDWtof9h-hZV
MAPbI3,MA,Pb,I,,PCBM-60 | LiF,PEDOT:PSS,Ag,Unknown,DMF,False,100.0,Spin-coating,Unknown,0.1,False,1.04,19.7,0.7120000000000001,14.6,2tJzu3j_t4L-v4NhWC9y45mJlTmw
MAPbI3,MA,Pb,I,1.6,TiO2-c,Spiro-MeOTAD,Au,Unknown,DMF; DMSO >> IPA,False,Unknown >> 150.0,Spin-coating >> Spin-coating,Unknown,0.1,False,1.05,23.27,0.72,17.51,2tXp95RlCPgtJENBSinCn7Ke0oAt
MAPbI3,MA,Pb,I,,TiO2-c | TiO2-mp,BTDTP,Ag,Chlorobenzene,DMF; DMSO,False,120,Spin-coating,N2,0.12,False,0.97,25.73,0.705,17.6,2tY15ihsdPMqCPuUalhTdR-W3LLu
MAPb0.25Sn0.75I3,MA,Pb; Sn,I,,TiO2-c | ZnO-c,Spiro-MeOTAD,H2PtCl6,Unknown,DMF >> IPA,False,Unknown,Spin-coating >> CBD,Unknown,0.1,False,0.71,20.07,0.65,9.23,2tZhsknQF0FPpmKZ4jVZNUnJ4sAl
FA0.85MA0.15PbBr0.45I2.55,FA; MA,Pb,Br; I,,TiO2-c | TiO2-mp,Spiro-MeOTAD,Au,Toluene,DMF; DMSO,False,100.0,Spin-coating,Unknown,0.15,False,1.039,23.49,0.7490000000000001,18.28,2tuxiwWHyO-Ozkk7MyTJiEclSiv3
Cs0.05FA0.81MA0.14PbBr0.43I2.57,Cs; FA; MA,Pb,Br; I,,TiO2-c | TiO2-mp,Spiro-MeOTAD,Ag,Toluene,DMF; DMSO,False,150.0,Spin-coating,Unknown,0.14,False,1.111,19.86,0.6970000000000001,15.38,2twWRcRF-tbKhWvPDYaK4oCVcPTo
MAPbI3,MA,Pb,I,1.6,SnO2-c,Spiro-MeOTAD,Au,Chloroform,DMF; DMSO,False,120.0,Spin-coating,Air,0.1,False,1.144,23.01,0.76,20.06,2tyd-mqvAifvqrW_mWb77jMGxzkH
Cs0.05FA0.79MA0.16PbBr0.51I2.49,Cs; FA; MA,Pb,Br; I,,C60 | BCP,PEDOT:PSS,Cu,Ethyl acetate,DMF; DMSO,False,100.0,Spin-coating,Unknown,0.0729,False,1.02,21.24,0.7140000000000001,15.4,2u6gjwmtH_HHvd0wyWiepYgO0e8R
MAPbI3,MA,Pb,I,,TiO2-c | TiO2-mp,Spiro-MeOTAD,Au,Ethyl acetate,DMF; DMSO,False,65; 100,Spin-coating,Ambient,0.102,False,1.051,20.868,0.6859999999999999,15.04,2u9jB8wm7OBUYekqis8MtMP0km7W
Cs0.05FA0.7885MA0.1615PbBr0.4845I2.5155,Cs; FA; MA,Pb,Br; I,,PCBM-60 | BCP,FB-OMeTPA,Ag,Chlorobenzene,DMF; DMSO,False,100.0,Spin-coating,Unknown,0.06,False,1.11,16.91,0.768,14.35,2uAU8BiIzzKQ8-3TJLheljg8mOMr
MAPbI3,MA,Pb,I,1.55,PCBM-60 | BCP,PEDOT:PSS,Ag,Chlorobenzene; N2,DMF,False,80.0,Spin-coating,Air,0.9,False,0.84,20.58,0.77,13.31,2uMUyAtzc0GZwd_sfpMtnl0RIRKI
Cs0.15FA0.75MA0.1PbBr0.5I2.5,Cs; FA; MA,Pb,Br; I,,ZnO-c,Spiro-MeOTAD,Ag,Chlorobenzene,DMSO,False,110.0,Spin-coating,N2,0.1,False,1.12,22.0,0.711,17.53,2uTRKBvwheAYYpkOb9VTzZJvOPvW
MAPbI3,MA,Pb,I,1.6,TiO2-c,Spiro-MeOTAD,Ag,Unknown,DMF,False,100.0,Spin-coating,N2,0.09,False,1.08,20.4,0.62,13.7,2vMymCixiQP2rXVg-oWdDRw2G4r5
MAPbI3,MA,Pb,I,1.6,PCBM-60 | BCP,NiO-np | TPI-6MEO,Ag,Ether,DMF; DMSO,False,100.0,Spin-coating,N2,0.1,False,0.98,23.31,0.81,18.42,2vSAG_93RIgyRJwhvFMUA0R2JGFJ
Cs0.05FA0.79MA0.16PbBr0.51I2.49,Cs; FA; MA,Pb,Br; I,,TiO2-c,Spiro-MeOTAD,Au,Chlorobenzene,DMF; DMSO,False,100,Spin-coating,Ar,0.1,False,1.08,19.27,0.736,15.31,2viVQi20Y3UK00luTUrBcAjdyIDs
MAPbI3,MA,Pb,I,1.6,PCBM-60,PEDOT:PSS,Au,Unknown,DMSO >> IPA,False,Unknown >> 100.0,Spin-coating >> CBD,N2 >> N2,0.1,False,0.88,15.82,0.648,9.05,2vkwzDKJzCK8XPhAHa8vDU1OS4s-
CsPbBr3,Cs,Pb,Br,,TiO2-c,none,Carbon,Unknown,none >> none >> none >> none,False,Unknown,Evaporation >> Evaporation >> Evaporation >> Evaporation,Vacuum >> Vacuum >> Vacuum >> Vacuum,0.1,False,1.4169999999999998,8.22,0.722,8.41,2vxVQRNGZPmUOUQc2qoz7mYDO6mG
MAPbBr0.3I2.7,MA,Pb,Br; I,,Zn2SnO4-c | rGO; Zn2SnO4-fiber,Spiro-MeOTAD,Au,Toluene,DMSO; GBL,False,100.0,Spin-coating,Unknown,0.03,False,0.993,20.38,0.635,12.85,2vydjESFxDpD8UC4OpooekbGeKWG
FA0.85MA0.15PbBr0.45I2.55,FA; MA,Pb,Br; I,,TiO2-c | TiO2-mp,Spiro-MeOTAD,Au,Toluene,DMF; DMSO,True,110,Spin-coating,Unknown,0.25,False,1.09,21.39,0.71,16.5,2wLCnp9lNuDROygsZyIMjv412UHN
MAPbI3,MA,Pb,I,1.6,TiO2-c | TiO2-mp,Spiro-MeOTAD,Au,Unknown,DMF >> IPA,False,75.0 >> 75.0,Spin-coating >> CBD,Ar >> Ar,0.1,False,0.88,18.08,0.645,10.26,2wOKA5QTRTbCrP_yhQGlMqTO1vaq
MAPbI3,MA,Pb,I,1.6,PCBM-60 | BCP,NiO-c,Ag,Toluene,DMSO,False,100.0,Spin-coating,N2,0.0464,False,1.0,17.2,0.71,12.0,2wcnKbFRadqPxmuR0rVMgIin37cb
Cs0.05FA0.81MA0.14PbBr0.45I2.55,Cs; FA; MA,Pb,Br; I,1.585,SnO2-np,OMe-TATPyr,Au,Air,DMF; DMSO,False,Unknown,Spin-coating,N2,0.09,False,1.1,23.3,0.8059999999999999,20.6,2wfIxrYqJPYLZdxysiv51s0Tuqkz
MAPbI3,MA,Pb,I,1.5,C60 | BCP,PEDOT:PSS,Ag,Toluene,DMSO; GBL,False,90,Spin-coating,N2,0.06,False,0.84,18.6,0.71,11.0,2wtWP4c8hwkj1E2JBBY-BMs4SEIT
CsPbI3,Cs,Pb,I,1.71,TiO2-c,PPDI | Spiro-MeOTAD,Au,Unknown,DMF; DMSO,False,180.0,Spin-coating,Unknown,0.09,False,0.98,15.9,0.68,10.1,2wx5KzdWg5_z-kFciv0ze4DPbcRY
FA0.84MA0.16PbBr0.45I2.55,FA; MA,Pb,Br; I,,TiO2-c | TiO2-mp,Spiro-MeOTAD,Au,Chlorobenzene,DMF; DMSO,False,100.0,Spin-coating,Unknown,0.16,False,,,,,2x1y02T8QV0ZJMRl0FwaCH6-Dz3U
Cs0.05FA0.55MA0.4PbBr2.88I0.12,Cs; FA; MA,Pb,Br; I,1.56,TiO2-c | SnO2-c,Spiro-MeOTAD,Au,Vacuum,DMF; DMSO >> IPA,False,150,Slot-die coating >> Slot-die coating,N2 >> N2,0.09,False,1.093,22.5,0.77,19.0,2xBIdo40cFTTcohSm9KwOegK7_Ny
Cs0.05FA0.81MA0.14PbBr0.45I2.55,Cs; FA; MA,Pb,Br; I,1.6,SnO2-np,Spiro-MeOTAD,Au,Chlorobenzene,DMF; DMSO,False,100.0,Spin-coating,Air,0.06,False,1.12,22.24,0.736,18.34,2xIePuTYaxKkLl9ApRvgr6R6BxPp
MAPbI3,MA,Pb,I,1.6,PCBM-60 | LiF,PEDOT:PSS,Al,Unknown,DMF,False,105.0,Spin-coating,N2,0.04,False,0.91,20.19,0.615,11.33,2xQWjylCfMMncEd1z7-W_Z5iFjaX
MAPbI3,MA,Pb,I,1.57,TiO2-c | TiO2-mp,Spiro-MeOTAD,Au,Chlorobenzene,DMF; DMSO,False,100,Spin-coating,Unknown,0.094,False,0.952,18.29,0.53,10.2,2xSj7TB3xiQyOiUczovkHVh3GX4T
MAPbI3,MA,Pb,I,1.6,PCBM-60 | BCP,NiO-c,Ag,Toluene,DMSO; GBL,False,100.0,Spin-coating,N2,0.09,False,1.078,20.168,0.765,16.63,2xT4yCgk-4fmqRkKE13whax6LBYP
MAPbI3,MA,Pb,I,1.6,TiO2-c | TiO2-mp,DEPT-SC,Au,Unknown,DMF >> IPA,False,100.0 >> 70.0,Spin-coating >> CBD,N2 >> N2,0.09,False,0.909,17.5,0.7240000000000001,11.52,2xi7ESoJqLwuOwyQd8COv1Yl0vjn
MAPbI3,MA,Pb,I,1.6,SnO2-c | TiO2-c,Spiro-MeOTAD,Ag,Unknown,DMF,False,95.0,Spin-coating,Air,0.07,False,0.918,21.84,0.74,14.8,2xnKT-1dGuJrR5OWNu-TII9_tC-8
MAPbI3,MA,Pb,I,1.6,PCBM-60,PEDOT:PSS,Al,Unknown,DMF,False,100,Spin-coating,N2,0.04,False,0.86,14.35,0.682,8.42,2xrCtL8VUo8aHvukH8JcjktX1sFg
MAPbI3,MA,Pb,I,1.6,SnO2-c,Spiro-MeOTAD,Ag,Diethyl ether,DMF; DMSO,False,65; 100,Spin-coating,Unknown,0.1,False,1.112,22.0,0.753,18.35,2xsZ6irhPe3pO2dzcN5I8jFFFdC9
MAPbI3,MA,Pb,I,1.6,TiO2-c | TiO2-mp,Spiro-MeOTAD,Au,Unknown,DMF; DMSO >> IPA,False,Unknown >> 130.0,Spin-coating >> Spin-coating,N2 >> N2,0.089,False,,,,14.9,2xyAyM6emIWbTm4JmA8f7NKrWvwd
MAPbI3,MA,Pb,I,1.6,TiO2-c | TiO2-mp,Imidazonium iodide | Spiro-MeOTAD,Au,Chlorobenzene,DMSO,False,100.0,Spin-coating,Ar,0.16,False,1.102,20.56,0.75,16.91,2y8i6AjVOjZLkqspMO6_brP17mwg
FA0.85MA0.15PbBr0.45I2.55,FA; MA,Pb,Br; I,,TiO2-c,Spiro-MeOTAD,Au,Toluene,DMF; DMSO,False,200.0,Spin-coating,N2,0.1,False,1.092,21.26,0.758,17.6,2yYQYp9dqb3Y80Ql80_iFpEz7gJL
MAPbI3,MA,Pb,I,1.6,TiO2-c,Spiro-MeOTAD,Au,Unknown,DMF >> IPA,False,Unknown >> 100.0,Spin-coating >> CBD,Unknown,0.12,False,1.04,21.4,0.528,11.7,2yYRmFdsWOpkVAfZmm2GHCi-LfYm
MAPbI3,MA,Pb,I,1.6,TiO2-c | TiO2-mp | ZrO2-mp,none,Carbon,Unknown,GBL,False,50.0,Drop-infiltration,Air,0.13,False,0.871,19.1,0.71,11.86,2yguWlP0w30nbeYTq4QN5TwH6ksk
MAPbI3,MA,Pb,I,1.65,SnO2-np,none,Carbon,Chlorobenzene,DMF; DMSO,False,100,Spin-coating,Unknown,0.04,False,0.988,20.05,0.595,10.07,2ylnNGnv2Cr6BPlUTH3Vbm6pKPHq
MAPbI3,MA,Pb,I,1.6,TiO2-c | TiO2-mp | Caproic acid,Spiro-MeOTAD,Au,Unknown,DMF; DMSO >> IPA,False,80.0 >> 110.0,Spin-coating >> CBD,Air >> Air,0.11,False,1.02,22.38,0.72,16.34,2yoZTqFy093TjQ89zi03mQJ4seMg
MAPbI3,MA,Pb,I,1.6,PCBM-60 | ZnO-np,P3CT-K,Al,Chlorobenzene,DMF; DMSO,False,100.0,Spin-coating,N2,0.06,False,1.03,23.2,0.7979999999999999,18.95,2ytBEYNR2KXWSyQR6nzdorrNF1vO
BA2Cs0.15MA2.85Pb4I13,BA; Cs; MA,Pb,I,1.63,TiO2-c,Spiro-MeOTAD,Au,Unknown,DMF; DMSO,False,100.0,Spin-coating,N2,0.09,False,1.06,19.9,0.62,13.0,2yvycrpsI9rDsS3WuJtartivpPEe
MAPbI3,MA,Pb,I,1.56,TiO2-c,Spiro-MeOTAD,Au,Unknown,DMSO,False,100.0,Spin-coating,Unknown,0.1,False,1.105,21.42,0.764,18.08,2z8bruY8KWlG5nuBqPlwmBnp1snX
MAPbI3,MA,Pb,I,1.6,SnO2-np | TiO2-np,PTAA,Au,Unknown,DMF,False,90.0,Spin-coating,N2,0.06,False,0.98,21.7,0.713,15.2,2zK6WoVyRWfpaRsFmupbApV_BmEy
MAPbI3,MA,Pb,I,1.6,PCBM-60 | BCP,NiO-c,Ag,Unknown,DMSO,False,Unknown,Doctor blading,Air,1.02,False,0.99,20.7,0.44,9.0,2zN6h3P6rOFcyq6wDkA_byz8y97H
MAPbI3,MA,Pb,I,1.6,SnO2-c,RE-ZnBu4Pc,Au,Unknown,Unknown,False,Unknown,Unknown,Unknown,0.11,False,0.954,21.19,0.568,11.49,2zPYZwgNA0QNIunWBK7CKo7lirWG
MAPbI3,MA,Pb,I,1.51,TiO2-c | TiO2-mp,Spiro-MeOTAD,Ag,Unknown,DMSO; GBL,False,100.0,Spin-coating,Unknown,0.16,False,1.002,21.105,0.725,15.33,2zPvbdFhBIQaATmTbuDT6eKR630x
FA0.86MA0.15PbBr0.45I2.55,FA; MA,Pb,Br; I,,TiO2-c | TiO2-mp,TTPA-DTP,Au,Chlorobenzene,DMF; DMSO,False,100.0,Spin-coating,Unknown,0.16,False,,,,13.34,2zUO6gIypS4XvSAymdTXaA_qqcHW
CsPbI3,Cs,Pb,I,1.73,TiO2-c,CuI,Au,Unknown,DMF; DMSO,False,100.0,Spin-coating,Unknown,0.09,False,0.89,16.49,0.55,8.07,2zZqiy4BoTEEbj5rWcw0vwzE6gGu
MAPbI3,MA,Pb,I,1.6,TiO2-c | TiO2-mp,Spiro-MeOTAD,Au,Chlorobenzene,DMF; DMSO,False,100.0,Spin-coating,N2,0.09,False,1.07,22.77,0.747,18.22,2zaSFXwMlW3Oif6qJUODMtqT0mak
MAPbI3,MA,Pb,I,1.53,TiO2-c | TiO2-mp,Spiro-MeOTAD,Au,Unknown,DMF >> none,False,110.0 >> 145.0,Spin-coating >> Gas reaction,Air >> Air; MAI,0.1,False,0.84,17.92,0.68,10.21,2zqoKrqr8m8r9HajHeS8vaUim4GH
MAPbI3,MA,Pb,I,1.6,TiO2-c | TiO2-np,Spiro-MeOTAD,Ag,Ar,DMF,False,100.0,Spin-coating,N2,0.16,False,0.995,17.6,0.7,12.3,2zwUA-fPDOIQJoOgahes3J50uxUJ
MAPbBr0.6I2.4,MA,Pb,Br; I,1.67,TiO2-c | TiO2-mp,Spiro-MeOTAD,Au,Unknown,DMF; DMSO >> IPA,False,100.0 >> 100.0,Spin-coating >> Spin-coating,N2 >> N2,0.025,False,0.99,22.3,0.684,15.11,3-5zEP7sUQMBaTaGowveQlb7HwG_
CsPbI3,Cs,Pb,I,,TiO2-c,Spiro-MeOTAD,Ag,Unknown,DMF,False,210.0,Spin-coating,N2,0.1,False,1.106,19.94,0.8079999999999999,17.82,3-70ROtXIcfCzLPSocdKZ4Gfmeqd
FA0.85MA0.15PbBr0.45I2.55,FA; MA,Pb,Br; I,,TiO2-c | TiO2-mp,PFB,Au,Chlorobenzene,DMF; DMSO,False,100.0,Spin-coating,Air,0.09,False,0.95,20.7,0.4579999999999999,9.0,3-8SOTV5QAMAXLbhNwvCKP4YGYJA
MAPbI3,MA,Pb,I,1.6,WOx | I-Ph-PA_C60-C6-PA,Spiro-MeOTAD,Ag,Unknown,Unknown,False,Unknown,Unknown,Unknown,0.1,False,1.02,21.9,0.665,14.9,3-Lv1ip6ZAmUc-Al-thfyJOY5k8k
MAPbI3,MA,Pb,I,1.6,TiO2-c | PCBM-60,Spiro-MeOTAD,Au,Unknown,DMF,False,70.0,Spin-coating,N2,0.049,False,1.06,16.1,0.56,12.4,3-Pu_ipsdkzgE5xdu5TnvYktkXQ4
MAPbI3,MA,Pb,I,1.6,ZnO-c,Spiro-MeOTAD,Au,Unknown,DMF >> IPA,False,70.0 >> 70.0,Spin-coating >> CBD,N2 >> N2,0.25,False,0.946,18.0,0.63,10.72,3-SBvIGKAAxC505UJzBQw3dc9tfx
MAPbI3,MA,Pb,I,1.6,SnO2-np,Spiro-MeOTAD,Ag,Vacuum,DMF >> IPA,False,Unknown >> 150.0,Spin-coating >> Spin-coating,N2 >> N2,0.1,False,0.99,20.29,0.68,13.65,3-U2KcbWyh_g1IQxkK0mcAiiBSYW
MAPbI3,MA,Pb,I,1.56,ITIC-Th | Zn(acac)2,PTAA,Ag,Unknown,DMF; DMSO >> IPA,False,Unknown >> 100.0,Spin-coating >> Spin-coating,Unknown,0.1,False,1.06,20.3,0.6,12.96,3-_AgN8cQWHk5YTmP88aiS29LVpD
FA0.3MA0.7Pb1.0I3,FA; MA,Pb,I,1.55,TiO2-c | PCBM-60 | C60-SAM,Spiro-MeOTAD,Ag,Unknown,DMF >> IPA,False,100,Spin-coating >> Spin-coating,N2 >> N2,0.075,False,1.06,22.28,0.73,17.24,3-gYY9-_dlMzhqctC6XPP0Gf2f4G
FA0.85MA0.15PbBr0.45I2.55,FA; MA,Pb,Br; I,,SnO2-c | PCBM-60,Spiro-MeOTAD,Au,Anisole,DMF; DMSO,False,100.0,Spin-coating,Unknown,0.09,False,1.0,21.3,0.67,14.2,3-iruF3dNHZwa0eUcZn6AGxRAno1
MAPbI3,MA,Pb,I,1.6,TiO2-c,Spiro-MeOTAD,Au,Unknown,DMF >> IPA,False,Unknown >> 135.0,Spin-coating >> Spin-coating,Dry air >> Dry air,0.108,False,1.08,19.9,0.7190000000000001,15.4,3-lxQT4OHFmgx0pMFmVYEMOlhpw_
MAPbI3,MA,Pb,I,1.6,TiO2-c | TiO2-mp,Spiro-MeOTAD,Au,Unknown,DMF >> none,False,100.0 >> 140,Spin-coating >> Recrystallization,N2 >> Methylamin,0.1,False,0.95,20.25,0.5720000000000001,11.0,3-pIa_cRs5smqWy3wy1siPBJyJJd
MAPbI3,MA,Pb,I,1.6,TiO2-c | ZrO2-mp,none,Carbon,Unknown,GBL,False,60.0,Drop-infiltration,N2,0.7,False,0.82,23.0,0.407,7.99,3-s5RPMvRr6cT1ucpSV-9cAm8d52
MAPbI3,MA,Pb,I,1.6,ZnO-c | ZnO-nw,Spiro-MeOTAD,Au,Unknown,DMF >> IPA,False,Unknown >> 90.0,Spin-coating >> CBD,N2 >> N2,0.1,False,0.88,21.13,0.52,9.7,309mW4lA-PTmC4JYpG60uHzLwcKO
MAPbI3,MA,Pb,I,1.6,TiO2-c,Spiro-MeOTAD,Ag,Chlorobenzene,DMF,False,100,Spin-coating,N2,0.12,False,1.027,17.05,0.696,12.31,30GXG-t4q7OJJLSaycYhkqkEuntC
MAPbI3,MA,Pb,I,1.6,Nb2O5,Spiro-MeOTAD,Au,Unknown,DMF,False,100.0,Spin-coating,N2,0.09,False,0.99,19.77,0.65,12.89,30LxGxTj2UbSGd-tbwXAS7q1H8wy
MAPbI3,MA,Pb,I,1.6,PCBM-60,PEDOT:PSS,Al,Unknown,DMF; DMSO,False,190.0,Spin-coating,Unknown,0.06,False,,,,9.24,30PGhI12zrMr3Mf-pfb8Vg4zrZLV
MAPbI3,MA,Pb,I,1.6,TiO2-c | TiO2-mp,Spiro-MeOTAD,Au,Unknown,DMF >> IPA,False,70.0 >> Unknown,Spin-coating >> Spin-coating,N2 >> N2,0.09,False,0.99,21.25,0.67,14.1,30vBDoSgfXc0Li3gmPQc8jZy2DZG
MAPbI3,MA,Pb,I,1.6,TiO2-c | TiO2-mp,Spiro-MeOTAD,Au,Chlorobenzene,DMF; DMSO,False,105.0,Spin-coating,Ambient,0.09,False,1.05,22.33,0.74,17.41,30wCBTGlGizcQC2tLbXhHOWZRkBI
MAPbI3,MA,Pb,I,1.6,TiO2-c | TiO2-mp,Spiro-MeOTAD,Au,Toluene,DMSO; GBL,False,50.0; 100.0,Spin-coating,Unknown,0.1,False,1.068,20.22,0.6629999999999999,14.31,30wjL6-47LbCYihsrfd4YyxQ84Tq
MAPbI3,MA,Pb,I,1.6,none,Spiro-MeOTAD,Au,Toluene,DMF; DMSO,False,65; 100,Spin-coating,N2,0.04,False,0.979,19.7,0.76,14.7,3111FeHURNfPUYzSOIhrdTmYk5Xr
Cs0.05FA0.15MA0.85PbI3,Cs; FA; MA,Pb,I,,SnO2-np,Spiro-MeOTAD,Au,Chlorobenzene,DMF; DMSO,False,110.0,Spin-coating,Dry air,0.12,False,0.989,14.22,0.6779999999999999,9.56,31DLnieSGuXn0GYKEgRajvCWIFMF
CsFAPbBr3I,Cs; FA,Pb,Br; I,1.6,PCBM-60,PEDOT:PSS,Al,Unknown,DMF >> IPA,False,110.0 >> 110.0,Spin-coating >> Spin-coating,Unknown,0.1,False,,,,,31NYi5AWOwkR1TwStSTBzFifmIcA
MAPbI3,MA,Pb,I,1.6,PCBM-60,PTAA,Al,Unknown,none,False,Unknown,Co-evaporation,Vacuum,0.1,False,0.99,21.5,0.76,16.0,31VhiGhO9d4vsZnWdZMK4_C0He2x
MAPbI3,MA,Pb,I,1.6,Zn2SnO4,PTAA,Au,Toluene,Unknown,False,100.0,Spin-coating,Unknown,0.096,False,1.03,22.0,0.69,15.7,32KcXuWjMXjzsWiTcwzhFXuctZcb
MAPbI3,MA,Pb,I,1.6,TiO2-c | TiO2-mp,Spiro-MeOTAD,Ag,Unknown,DMF >> IPA,False,90.0 >> 100.0,Spin-coating >> CBD,Air >> Air,0.07,False,0.934,18.19,0.55,9.34,32NxhVFM_7TB0E9jkFxRO-4Wbmjs
MAPbI3,MA,Pb,I,1.6,TiO2-c | TiO2-mp,Spiro-MeOTAD,Au,Ethyl acetate,DMF; DMSO,False,100.0,Spin-coating,N2,0.1,False,1.054,21.594,0.68,15.57,32YjcDJo7RZv-WvUnsQ3Q6QdJVZZ
MAPbI3,MA,Pb,I,1.6,ZnO-c | C60,Spiro-MeOTAD,Au,Unknown,none >> IPA,False,Unknown >> 50.0,Evaporation >> Spin-coating,Vacuum >> N2,0.15,False,1.05,17.4,0.698,12.8,33m1wvpBDEhMF9vJJoxyF7l1bkuK
MAPbI3,MA,Pb,I,1.6,PCBM-60,PEDOT:PSS,Ag,Toluene,DMSO; GBL,False,100.0,Spin-coating,N2,0.11,False,0.91,17.71,0.53,8.5,33q2f1kGq6GAABG3Or9MRLS8WQmM
MAPbI3,MA,Pb,I,1.6,ZnO-c,Spiro-MeOTAD,Au,Unknown,DMF,False,Unknown,Spin-coating,Unknown,0.1,False,0.9,20.01,0.47,8.64,33rheyALQdU7LGoyGHuqVSOmhTnF
Cs0.05FA0.79MA0.15PbBr0.51I2.49,Cs; FA; MA,Pb,Br; I,,TiO2-c,Spiro-MeOTAD,Au,Chlorobenzene,DMF; DMSO,False,100,Spin-coating,Unknown,0.1,False,1.08,21.15,0.72,16.56,341xL_vFYWYA2KKdk-Ou9D5VcPS4
MAPbI3,MA,Pb,I,1.6,ZnO-np,Spiro-MeOTAD,Au,Unknown,DMF >> IPA,False,Unknown >> 85,Spin-coating >> Spin-coating,Unknown,0.1,False,1.01,16.1,0.6509999999999999,10.6,3442tGRM9kSuDsFAkgjkl0APA8Wh
MAPbBr0.15I2.85,MA,Pb,Br; I,,PCBM-60 | ZnO-np,PEDOT:PSS,Ag,Chlorobenzene,DMSO; GBL,False,100,Spin-coating,N2,0.135,False,1.0,19.66,0.772,15.12,34BizoWUyAlAlLFpnHMheDlygbQS
FAPbI3,FA,Pb,I,1.6,PCBM-60 | BCP,NiO-c,Al,Unknown,DMF,False,25,Spin-coating,N2,0.06,False,0.901,13.16,0.654,7.75,34LmGgxe8ZQKQdoET6VuP3NP1tqK
MAPbI,MA,Pb,I,1.58,C60 | BCP,PTAA,Cu,Ethyl acetate,DMF; DMSO,False,100,Spin-coating,N2,0.16,False,0.943,18.99,0.682,12.22,34T_UiHv0TDjd7fha58kdLDLbTJR
MAPbI3,MA,Pb,I,1.6,ZnO-c | ZnO-nw | TiO2-c,Spiro-MeOTAD,Au,Unknown,DMF >> IPA,False,70.0 >> 70.0,Spin-coating >> CBD,Air >> Air,0.1,False,0.91,18.38,0.52,8.68,34VUJKmJgaqMw7T5ZvmmvkDCc5Gt
MAPbI3,MA,Pb,I,1.6,TiO2-c,Spiro-MeOTAD,Au,Unknown,acetonitrile; DMSO >> IPA,False,Unknown >> 105.0,Spin-coating >> Spin-coating,Air >> Air,0.09,False,1.03,20.17,0.72,14.85,34c3R218KUGpFgXFNX_J_KqDr4QM
MAPbI3,MA,Pb,I,1.6,C60 | BCP | LiF,MoO3 | PEDOT:PSS,Al,Diethyl ether,DMF; DMSO,False,65.0; 100.0,Spin-coating,Unknown,0.0177,False,,,,17.1,34ctMclcU77t_IkZ_gUE4ks8BAR7
MAPbI3,MA,Pb,I,1.6,CPTA,Spiro-MeOTAD,Au,Chlorobenzene,DMF; DMSO,False,60; 80,Spin-coating,N2,0.06,False,1.04,17.75,0.7020000000000001,13.0,34fvfncHRpFx5aWbGKcU0tDNIwUx
MAPbI3,MA,Pb,I,1.61,ZnO-np,P3HT,Ag,Unknown,none >> IPA,False,Unknown,Evaporation >> Spin-coating,Vacuum >> Air,0.07,False,0.94,15.9,0.645,9.5,34h7RKqaueZ7JkrD7qLgefGxz_UW
MAPbI3,MA,Pb,I,1.58,PCBM-60,PEDOT:PSS,Ag,Unknown,DMF,False,100.0,Spin-coating,N2,0.12,False,0.996,19.9,0.621,12.32,34mv0kUkQ6N18lwLD5QoYE886C54
MAPbI3,MA,Pb,I,1.6,PCBM-60 | Rodhamine 101,NiO-c,Ag,Diethyl ether,DMF,False,65; 100,Spin-coating,Unknown,1.5,False,0.992,15.508,0.638,9.81,35-xLjUQYopGUU52MF3LyIyO9vAx
MAPbI3,MA,Pb,I,1.6,TiO2-c | TiO2-mp | ZrO2-mp,none,Carbon,Unknown,GBL,False,60.0,Drop-infiltration,Ar,0.1,False,0.89,21.21,0.5589999999999999,10.56,354sZ-SNILy_iZ_B1fCYhhI5pVaU
MAPbBr0.15I2.85,MA,Pb,Br; I,,TiO2-c | TiO2-mp,Spiro-MeOTAD,Au,N2,DMF,False,100.0,Spin-coating,Air,0.21,False,1.0,15.6,0.4,7.0,358zyNnq1f5zYh6SE1yTGuqvrj55
FA0.85MA0.15PbBr0.45I2.55,FA; MA,Pb,Br; I,1.6,TiO2-c | TiO2-mp,CuPcNO2-OBFPh,Au,Unknown,DMF,False,Unknown,Spin-coating,Air,0.1,False,1.04,20.62,0.64,13.66,3597zCDFB6otDO1z5rsr20ZYo7sW
MAPbI3,MA,Pb,I,1.6,TiO2-c,Spiro-MeOTAD,MoO3 | Ag,Chlorobenzene,DMSO; GBL,False,100.0,Spin-coating,N2,0.09,False,1.01,24.48,0.75,20.18,35DibB4SKR4klkjAuWebtdNhaxt4
MAPbI3,MA,Pb,I,1.61,TiO2-c,Spiro-MeOTAD,Au,Diethyl ether,DMF; DMSO,False,100,Spin-coating,Unknown,0.54,False,1.09,15.47,0.57,9.5,35Dpl-kHcErVIEpolRiYfxhzklcn
MAPbI3,MA,Pb,I,1.55,SnO2-np,Spiro-MeOTAD,Ag,Unknown,acetonitrile; Methylamine,False,130.0,Doctor blading,Air,0.15,False,1.124,22.86,0.762,18.2,35Laj-dMenZATKCnfTFTKTbtbLlK
FA0.83MA0.17PbBr0.3I2.7,FA; MA,Pb,Br; I,,ZnO-np | Graphene,Spiro-MeOTAD,Au,Unknown,DMF >> IPA,False,Unknown >> 150.0,Spin-coating >> CBD,N2 >> N2,0.16,False,1.15,23.42,0.7809999999999999,20.94,35Y5uVJtlxgOSzl62J3FfkcsSNk5
Cs0.16FA0.8MA0.04PbBr1.5I1.5,Cs; FA; MA,Pb,Br; I,1.82,PEAI | PCBM-60 | BCP | SnO2-c,NiO-c,Ag,Chlorobenzene,DMF; DMSO,False,65; 100,Spin-coating,N2,0.1,False,1.2,14.53,0.82,14.33,35ihQZ21bOb4aI2iiS-9K_SsDAHh
MAPbI3,MA,Pb,I,1.5,C60 | BCP,NiO-np,Ag,Chlorobenzene,DMF; DMSO,False,Unknown,Spin-coating,Unknown,1.0,False,1.07,21.39,0.74,16.68,35qfNcdzR3QSB0POEiUynnvBNjA4
MAPbBr3,MA,Pb,Br,,TiO2-c,Spiro-MeOTAD,Au,Trifluorotoluene,DMF; DMSO,False,100.0,Spin-coating,N2,0.09,False,1.35,7.53,0.77,7.84,35zMMjc8K_cC9Y8PXdlA9S70j9Cc
MAPbI3,MA,Pb,I,1.6,PCBM-60,NiO-c,Ag,Unknown,DMF; DMSO,False,100.0,Spin-coating,N2,0.04,False,0.89,14.86,0.5710000000000001,7.52,35ztK60St3pf7--nVE9gIgW7H2Ds
MAPbI3,MA,Pb,I,1.6,PCBM-60 | Bphen,PEDOT:PSS,Ag,Unknown,DMF,False,Unknown,Spin-coating,N2,0.1,False,0.96,21.29,0.755,14.69,368XAfTRp8XESZDmQMgFdjStXYC_
MAPbI3,MA,Pb,I,1.6,PCBM-60 | BCP,NiO,Ag,Chlorobenzene,DMF; DMSO,False,100.0,Spin-coating,Unknown,0.09,False,1.05,21.45,0.76,17.1,36LSj6t6uAoOVD-RLZGA9dv2qsuq
MAPbI3,MA,Pb,I,1.6,ZnO-c,Spiro-MeOTAD,Au,Toluene,GBL,False,100.0,Spin-coating,N2,0.081,False,1.12,21.13,0.6970000000000001,16.6,36LiKQNeWYv0oBy7C4icUPO_tu6S
MAPbI3,MA,Pb,I,1.6,TiO2-c,SP-01,Au,Unknown,DMF,False,95.0,Spin-coating,Unknown,0.1,False,,,,12.0,36QE03KT9wLOxtPDnHRF7XtpCPzq
MAPbI3,MA,Pb,I,1.6,NiO-c,PCBM-60,AZO | Ag | AZO,Unknown,none,False,100.0,CVD,Ar; MAI; PbI2,1.0,False,0.92,18.1,0.65,10.82,36QcNbOcGvw0_8ls3IKiPQskb3nn
Cs0.17FA0.83PbBr0.51I2.49,Cs; FA,Pb,Br; I,,TiO2-c,Spiro-MeOTAD,Ag,Diethyl ether,DMF; DMSO,False,70.0,Spin-coating,Unknown,0.09,False,1.14,21.9,0.743,18.5,36fb5-ZPSHGA_dJt4R4TfCL3JSjC
MAPbI3,MA,Pb,I,1.6,TiO2-c | PCBSD:GD,Spiro-MeOTAD,Au,Chlorobenzene,GBL; DMSO,False,100,Spin-coating,N2,0.09,False,1.11,23.3,0.78,20.01,36hxo83wGX7ROxmb5cIvqunE2HzK
MAPbI3,MA,Pb,I,1.585,PCBM-60 | ZnO-np,NiO-np | Spiro-MeOTAD,Al,Toluene,DMSO; GBL,False,100.0,Spin-coating,N2,0.1024,False,1.01,21.12,0.76,16.36,36oJCIZH5rbhx18dSKGYuW7BNUEw
MAPbI3,MA,Pb,I,1.6,(RhCp*Cp)2 | PTCBI,Spiro-MeOTAD,Ag,Unknown,acetonitrile; Methylamine,False,100.0,Spin-coating,N2,0.0919,False,1.07,20.1,0.67,14.2,36sRQ7I5u9kJr0RCLVpqutDHyEtm
MAPbI3,MA,Pb,I,1.6,ZnO-c | ZnMgO-c | ZnO-nw | PCBM-60,PEDOT:PSS,Ag,Unknown,DMF,False,100,Spin-coating,Air,0.1,False,0.82,21.0,0.85,14.7,36uJFScDjc22aXs5inbTjXf3Q3Jx
MAPbI3,MA,Pb,I,1.6,C60 | LiF,PEDOT:PSS,Ag,Vacuum,DMF,False,90; 100,Spin-coating,N2,0.125,False,0.97,15.36,0.762,13.52,36x3eNqmyBVWUylFomLtmW_PhSj2
MAPbI3,MA,Pb,I,1.6,TiO2-c,Spiro-MeOTAD,Ag,Unknown,DMF,False,100.0,Spin-coating,N2,0.0919,False,1.01,14.5,0.67,7.2,377emVJNt_dl5jQyEI8yLlOpN_3Q
FA0.85MA0.15PbBr0.45I2.55,FA; MA,Pb,Br; I,1.6,PCBM-60 | LiF,BTF3,Ag,Chlorobenzene,Unknown,False,100.0,Spin-coating,Unknown,0.059,False,1.03,19.3,0.759,15.09,379du_3zGag8QGAW4HuyAhbuouJs
MAPbI3,MA,Pb,I,1.6,TiO2-c | TiO2-mp,Spiro-MeOTAD,Ag,Unknown,DMF >> IPA,False,Unknown >> 100.0,Spin-coating >> Spin-coating,Ar >> Ar,0.09,False,1.011,20.49,0.735,15.22,37CxDhXuGCi5jr5HUKcLWS8pFcbb
MAPbI3,MA,Pb,I,1.63,PCBM-60 | BCP,PEDOT:PSS,Ag,Chlorobenzene,DMSO; GBL,False,Unknown,Spin-coating,N2,0.0314,False,0.89,15.6,0.76,10.6,37O_o33P_GoebJEWW_DVSHtOaNYr
Cs0.05FA0.79MA0.16PbBr0.51I2.49,Cs; FA; MA,Pb,Br; I,,CdZnSeS-QDs | C60 | BCP,NiO-c,Cu,Antisolvent,Unknown,False,Unknown,Spin-coating,N2,0.1,False,1.162,22.88,0.8140000000000001,21.63,37OnWoBR7rUyKHHwRX4pGYRcxxIv
MAPbI3,MA,Pb,I,1.6,ZnO-c | ZnO-mp,Spiro-MeOTAD,Au,Unknown,DMF >> IPA,False,70.0 >> 70.0,Spin-coating >> CBD,N2 >> N2,0.25,False,0.978,20.3,0.65,12.9,37WKIHH6k55KQYxoLEMyY-DxrCOm
CsPbI3,Cs,Pb,I,1.76,C60 | BCP,PTAA,Cu,Unknown,Unknown,False,Unknown,Evaporation,Vacuum,0.16,False,0.96,17.8,0.73,10.7,37gSZ4jqgMGSTX8ONYMMAZAPG71M
MAPbI3,MA,Pb,I,1.6,PCBM-60 | BCP,CuCrO2,Ag,Chlorobenzene,DMF; DMSO,False,100.0,Spin-coating,Unknown,0.09,False,1.04,20.79,0.78,16.9,37rYb7LM3BFZwOOUrpy4aty6ljd7
FA0.85MA0.15PbBr0.45I2.55,FA; MA,Pb,Br; I,,TiO2-c | TiO2-mp,Spiro-MeOTAD,Au,Unknown,DMF; DMSO >> IPA,False,70.0 >> 100.0,Spin-coating >> Spin-coating,N2 >> N2,0.16,False,1.11,22.2,0.745,19.01,37wB_LyjT0BWgRRHnvLt3-8udTGS
MAPbI3,MA,Pb,I,1.6,TiO2-c | TiO2-np,Spiro-MeOTAD,Au,Unknown,DMF >> IPA,False,Unknown >> 70.0,Spin-coating >> CBD,Unknown,0.2,False,1.0,16.8,0.71,11.9,380sadRo4JmP71_LRjd-VVGI6g9y
MAPbI3,MA,Pb,I,,TiO2-c | TiO2-mp,Spiro-MeOTAD,Ag,Diethyl ether,DMSO,False,Unknown,Spin-coating,N2,0.04,False,1.01,22.0,0.79,18.0,385LRww-VkDFfTkFICHZTf1g4OU8
Cs0.175FA0.750MA0.075PbBr0.36I2.64,Cs; FA; MA,Pb,Br; I,,PCBM-60 | ZnO,NiO-np,Ag,Toluene,DMF; DMSO,False,100,Spin-coating,N2,,False,1.078,21.6,0.795,18.2,38_MGG-lq5b0I4IePOs4x2bvQ7Zm
Cs0.05FA0.79MA0.16PbBr0.15I0.85,Cs; FA; MA,Pb,Br; I,,C60 | BCP,PEDOT:PSS,Ag,Chlorobenzene,DMF; DMSO,False,100.0,Spin-coating,N2,0.1425,False,0.98,21.93,0.7959999999999999,17.11,38bC2uwu7FL_f0lN2n5XwkRytK3Q
BA2MA3Pb4I13,BA; MA,Pb,I,1.64,PCBM-60,NiO-c,Ag,Unknown,DMF; DMSO,False,100.0,Spin-coating,N2,0.05,False,1.14,16.93,0.652,12.54,38mZaI4AKJyQS1lVuhm5WllYq2Fj
MAPbI3,MA,Pb,I,1.6,TiO2-c | TiO2-mp,Spiro-MeOTAD,Au,Unknown,DMF; DMSO >> IPA,False,Unknown >> 130.0,Spin-coating >> Spin-coating,N2 >> N2,0.089,False,1.035,18.9,0.7829999999999999,15.0,38wQYfqYq31ikql70tNB9cLtCHLb
MAPbI3,MA,Pb,I,1.6,TiO2-c | TiO2-mp,Spiro-MeOTAD,Au,Unknown,DMF,False,150,Spin-coating,Dry air,0.285,False,0.807,17.96,0.64,9.66,390YQotIfa0xs5tsfmBmda_Fzhao
MAPbI3,MA,Pb,I,1.6,TiO2-c | TiO2-mp,Spiro-MeOTAD,Au,Unknown,DMF; DMSO >> IPA,False,60 >> 150,Spin-coating >> Spin-coating,Unknown,0.09,False,1.029,20.537,0.7509999999999999,15.9,399dHfGzqV0RteYElS-R3ZST6fSs
MAPbI3,MA,Pb,I,,ZnO-np | SnO2-np,Spiro-MeOTAD,Au,Diethyl ether,DMF; DMSO,False,100,Spin-coating,Unknown,,False,0.93,0.077,0.71,32.3,39BBF0_EGSBTsWTCxK1mWan6pXCl
MAPbI3,MA,Pb,I,1.6,TiO2-c,Spiro-MeOTAD,Au,N2,DMF; DMSO,False,110.0,Spin-coating,Unknown,0.104,False,1.07,19.8,0.67,14.2,39E-jf4Q7P0GK0FZUVtRZq6t9yfZ
Cs0.05FA0.83MA0.12PbBr0.39I2.61,Cs; FA; MA,Pb,Br; I,,TiO2-c | SnO2-c,Spiro-MeOTAD,Au,Chlorobenzene,DMF; DMSO,False,120; 100,Spin-coating,Dry air,0.16,False,1.193,23.2,0.782,21.45,39Rjiv66Sp6XSx39Wh7-SEqRD1Tr
MAPbI3,MA,Pb,I,1.6,ZnO-np,P3HT,Ag,N2,DMF,False,90.0,Slot-die coating,Air,0.0672,False,1.0,16.4,0.529,9.79,39VY9SvUMK4qtMmCyd_Vs3bOs-JP
MAPbI3,MA,Pb,I,1.6,TiO2-c,Spiro-MeOTAD,Cu | Au,Ethyl ether,DMF; DMSO,False,65; 100,Spin-coating,N2,0.14,False,0.91,16.2,0.58,8.56,39onhUe3y_kEKtjkaeOdT6f9nSZP
FA0.83MA0.17PbBr0.52I2.48,FA; MA,Pb,Br; I,1.64,TiO2-c | TiO2-mp,Spiro-MeOTAD,Au,Chlorobenzene,DMF; DMSO,False,100.0,Spin-coating,N2,0.16,False,1.16,16.8,0.63,12.2,39pk5_6tKWvBNW6DyXTfe2xbE3WA
MAPbI3,MA,Pb,I,1.6,PCBM-60,PEDOT:PSS | Dex-CB-MA,Al,Unknown,DMF >> Ethanol,False,85.0 >> 105.0,Spin-coating >> Spin-coating,N2 >> N2,0.045,False,0.95,19.9,0.741,13.81,39qY_TjvxqplS3thATLmdN0ToxmJ
FA0.88MA0.12PbBr0.15I2.85,FA; MA,Pb,Br; I,,TiO2-c | TiO2-mp,Spiro-MeOTAD,Au,Unknown,DMF; DMSO >> IPA,True,Unknown >> 100.0,Spin-coating >> Spin-coating,Unknown,0.06,False,0.97,21.32,0.7,14.47,3A-tSFqFipXPUP6jEFgkREHc9607
Cs0.05FA0.79MA0.16PbBr0.54I2.46,Cs; FA; MA,Pb,Br; I,,TiO2-c | TiO2-mp,EH44,Au,Chlorobenzene,DMF; DMSO,False,100.0,Spin-coating,N2,0.1,False,1.061,21.29,0.723,16.35,3AAHYYZlGiEbzBygRtbQ_5ysSI_p
MAPbI3,MA,Pb,I,1.5,Ag-nanocube | TiO2-c,Spiro-MeOTAD,Au,Unknown,none >> IPA,False,Unknown >> 70.0,Evaporation >> CBD,Vacuum >> N2,0.1,False,1.0,20.51,0.627,12.89,3ANEw47m3sPOgW-1Eos273fwoSJ6
MAPbI3,MA,Pb,I,1.6,TiO2-c | TiO2-mp,Spiro-MeOTAD,Ag,Diethyl ether,DMF,False,100.0,Spin-coating,Unknown,0.1,False,0.92,17.69,0.616,10.02,3AfdSLKesLbyZpje7CZaiWK858hH
MAPbI3,MA,Pb,I,1.6,TiO2-c,Spiro-MeOTAD,Au,Unknown,none >> none,False,Unknown,Evaporation >> Evaporation,Vacuum >> Vacuum,0.06,False,1.01,19.19,0.657,12.74,3Aq0c1JV3B3fXjK1jG-RGs_zMFaX
MAPbI3,MA,Pb,I,1.5,TiO2-c,CMP,Au,Unknown,Dimethylacetamide; NMP,False,Unknown,Spin-coating,N2,0.07,False,1.03,21.82,0.5820000000000001,13.05,3AumPdn60lHltTeiW_lXER9GIF9F
MAPbI3,MA,Pb,I,1.6,PCBM-60,PTAA,Al,Unknown,DMF; DMSO >> IPA,False,Unknown >> 100.0,Spin-coating >> Spin-coating,N2,0.16,False,1.04,22.18,0.71,16.49,3AzMEyvSAnQakvOPntwmYk1S2tpy
Cs0.05FA0.79MA0.16PbBr0.51I2.49,Cs; FA; MA,Pb,Br; I,,TiO2-c | TiO2-nw,Spiro-MeOTAD,Au,Chlorobenzene,DMF; DMSO,False,100.0,Spin-coating,N2,0.5,False,1.061,21.24,0.74,16.8,3B0Lrm7VeEV5ufO4qoM7LS4aYoka
MAPbI3,MA,Pb,I,1.6,PCBM-60 | Bphen,PEDOT:PSS,Ag,Unknown,DMF >> IPA,False,70.0 >> 80.0,Spin-coating >> Spin-coating,Air >> Air,0.1,False,0.942,11.632,0.693,7.61,3B1l6qT2eAxGXgZSF7hQx5sUuFdt
Cs0.05FA0.79MA0.16PbBr0.5I2.5,Cs; FA; MA,Pb,Br; I,,TiO2-c,Spiro-MeOTAD,Au,Chlorobenzene,DMF; DMSO,False,100.0,Spin-coating,Unknown,0.125,False,1.04,21.84,0.667,15.16,3B9c3i5ol788sQ-64JCo30QSKe9U
MAPbI3,MA,Pb,I,1.6,PCBM-60,PEDOT:PSS,Al,Unknown,DMF,False,90.0,Spin-coating,Air,0.16,False,0.93,19.96,0.637,11.82,3BFpW0LB0ww8G2JNmjFtOh0SjTH7
FAPbI3,FA,Pb,I,1.48,TiO2-c | PCBM-60,Spiro-MeOTAD,Ag,Unknown,DMF; DMSO >> IPA,False,Unknown >> 100.0,Spin-coating >> Spin-coating,N2 >> N2,0.04,False,1.06,21.7,0.794,17.8,3BLoL7QfpYaLhhoF1CW6C8kpqido
Cs0.17FA0.83PbBr0.30I2.7,Cs; FA,Pb,Br; I,,TiO2-c | TiO2-mp | SnO2-c,Spiro-MeOTAD,Au,Chlorobenzene,DMF; DMSO,False,100.0,Spin-coating,Unknown,0.16,False,1.11,23.39,0.768,19.6,3BQqVRIhBwNAZLd_IBxKsz5E5DQN
MAPbI3,MA,Pb,I,1.6,PCBM-60 | PEI,VB-MeO-FDPA,Ag,Chlorobenzene,DMSO; GBL,False,100.0,Spin-coating,Unknown,0.045,False,1.15,20.89,0.778,18.7,3Bg9yhBAehpOAxO6rv50-LO5ZW8K
MAIn0.05Pb0.95I3,MA,In; Pb,I,,PCBM-60 | Bphen,PEDOT:PSS,Ag,Unknown,DMF,False,25; 60,Spin-coating,N2,0.0725,False,0.93,20.95,0.73,14.22,3BlOspMMGDzP4f8ntPV5STywaACD
CsPbBrI2,Cs,Pb,Br; I,,SnO2-np,P3HT,Au,Ethyl acetate,DMF; DMSO,False,45.0; 160.0,Spin-coating,Air,0.1,False,1.154,13.57,0.6890000000000001,10.8,3BrFWUY0ok1vrhItM13ZzmZvcRzB
MAPbI3,MA,Pb,I,1.6,TiO2-c,Spiro-MeOTAD,Au,Gas,DMF,False,Unknown,Spin-coating,Unknown,0.7,False,1.0,18.4,0.49,9.2,3BuDGKNS8xoUSNbuz56uY39iOVrA
Cs0.05FA0.79MA0.16PbBr0.51I2.49,Cs; FA; MA,Pb,Br; I,,C60 | BCP,PTAA,Cu,Chlorobenzene,DMF; DMSO,False,100.0,Spin-coating,N2,0.07,False,1.15,22.9,0.78,20.0,3BxfYsU9a6CwmFAVOoOGuhU4vimK
MAPbI3,MA,Pb,I,1.6,TiO2-c,Spiro-MeOTAD,MoO3 | Ag,Chlorobenzene,DMSO; GBL,False,100.0,Spin-coating,N2,0.1,False,1.1,23.39,0.74,19.11,3C2gEHxB1o5Rmj4Yhry0W_4jWhLv
MAPbI3,MA,Pb,I,1.6,PCBM-60 | BCP,PEDOT:PSS,Ag,Unknown,DMF >> IPA,False,70.0 >> 100.0,Spin-coating >> Spin-coating,N2 >> N2,0.0464,False,0.8420000000000001,14.55,0.721,8.83,3C6zG0HjDG6PL-9B0t08P1WfkkZF
Cs0.1FA0.83MA0.17PbBr0.51I0.249,Cs; FA; MA,Pb,Br; I,,ZnO-np,Spiro-MeOTAD,Ag,Chlorobenzene,DMF; DMSO,False,95.0,Spin-coating,Unknown,0.1,False,1.11,22.5,0.7170000000000001,17.9,3CEdxVEUUxkx24S9LF2l5TSwOfTX
MAPbI3,MA,Pb,I,1.6,PCBM-60 | BCP,NiO,Ag,Chlorobenzene,DMF; DMSO,False,100,Spin-coating,Unknown,0.1,False,0.948,13.12,0.6559999999999999,8.2,3CRnblF1BTDdGQZF8hHL7BxfEjcx
Cs0.17FA0.83PbBr0.8I2.2,Cs; FA,Pb,Br; I,1.72,SnO2-np,Spiro-MeOTAD,Au,Chlorobenzene,DMF; DMSO,False,100.0,Spin-coating,N2,0.0893,False,1.182,19.01,0.674,15.15,3CU6HwrL3DfypH7Gd3IY4xHSF7Yu
MAPbI3,MA,Pb,I,1.6,TiO2-c | TiO2-mp,Spiro-MeOTAD,Au,Unknown,DMF,False,100.0,Spin-coating,Unknown,0.1032,False,0.85,18.15,0.76,11.67,3CY_TZHzddI6gisG3Mlykp7nMvoA
Cs0.05FA0.85MA0.1PbBr0.45I2.55 | (PEA)2PbI4,Cs; FA; MA | (PEA),Pb | Pb,Br; I | I,,SnO2-c,Spiro-MeOTAD,Au,Chlorobenzene,DMF; DMSO >> IPA,False,105.0 >> Unknown,Spin-coating >> Spin-coating,N2 >> N2,0.1,False,1.14,23.6,0.74,19.49,3Ch8cGwQwEB10fAxaFgBIMVWo4b0
MAPbI3,MA,Pb,I,1.6,PCBM-60,PEDOT:PSS,Al,Unknown,DMF,False,100.0,Spin-coating,N2,0.16,False,0.98,20.47,0.621,12.5,3CrsibdYHUACn3_pf0-aF1xJvcPL
MAPbI3,MA,Pb,I,1.6,B-DIPBI,PEDOT:PSS,Al,Unknown,DMF,False,100,Spin-coating,N2,0.0314,False,0.92,17.0,0.6829999999999999,10.7,3Cv8SyNbx1lP5VzduhPlyM82DlrW
