Repository: GouravSidana/firstML

# firstML
My first Machine Learning Project

File: filtered_perovskite.csv (part 11 of 155)
Formula,A_ion,B_ion,X_ion,Bandgap,ETL,HTL,Backcontact,Antisolvent,Solvent,Solv_annel,Anneal_temp,Dep_procedure,Synth_atm,Cell_area,Is_module,Voc,Jsc,FF,PCE,entry_id
MAPbI3,MA,Pb,I,1.6,PCBM-60 | ZnO,P3CT-K | CuZnS,Al,Chlorobenzene,DMF; DMSO,False,60; 100,Spin-coating,N2,0.06,False,1.04,22.8,0.73,17.3,3CvkKFcCuA90HgKYahlSx6FjpmkP
Cs0.05FA0.79MA0.16PbBr0.51I2.49,Cs; FA; MA,Pb,Br; I,1.61,TiO2-c | TiO2-mp | Au@SiO2-np,Spiro-MeOTAD,Au,Chlorobenzene,DMF; DMSO,False,100.0,Spin-coating,N2,0.085,False,,,,18.5,3D5FseeMXXvW6FQfgfRSOBKV1WDo
MAPbI3,MA,Pb,I,1.6,C60,PEDOT:PSS,Ag,Unknown,DMF,False,100.0,Spin-coating,N2,0.04,False,0.93,20.7,0.71,13.8,3D8dQl8er-Q33_N3gpeum3_3EfQt
Cs0.05FA0.79MA0.16PbBr0.51I2.49,Cs; FA; MA,Pb,Br; I,,SnO2-c,Spiro-MeOTAD,Ag | ITO,Chlorobenzene,DMF; DMSO,False,Unknown,Spin-coating,N2,0.09,False,1.05,20.48,0.7809999999999999,16.8,3DAdOwV8Xns2L6DXoEVOwge6lxO5
MAPbI3,MA,Pb,I,1.6,PCBM-60,PEDOT:PSS,Au,Unknown,Unknown,False,95.0,Spin-coating,Unknown,0.1,False,0.88,12.75,0.7020000000000001,7.87,3DAiW6oke-2AUqp_3RexDKW9p5bt
MAPbI3,MA,Pb,I,1.6,PCBM-60,PEDOT:PSS,Ag,Chlorobenzene,DMF,False,100.0,Spin-coating,Ambient,0.09,False,0.98,18.33,0.75,13.67,3DCZoB38twyLqrJLoPtZCMPSDiMd
MAPbI3,MA,Pb,I,1.6,ZnO-nw,Spiro-MeOTAD,Au,Unknown,DMF >> IPA,False,100.0 >> 100.0,Spin-coating >> Spin-coating,Unknown,0.12,False,0.956,20.4,0.599,11.68,3DFMrOAxjxgw8srqGcIC69Am2Ulq
MAPbI3,MA,Pb,I,1.6,TiO2-c,Spiro-MeOTAD,Au,Unknown,DMF,False,30; 40; 50; 60; 70; 80; 90; 100,Spin-coating,N2,0.07,False,0.97,19.53,0.6,11.7,3DX2BjJCkjfJQ0BwY18TbbWs5YDd
MAPbI3,MA,Pb,I,1.6,TiO2-c | TiO2-mp,none,Carbon,Unknown,DMF >> IPA,False,Unknown,Spin-coating >> CBD,Air >> Air,0.1,False,0.893,20.83,0.67,12.48,3E5hchGVk7eiXFQrMkae3xJHDIb_
CsPbBrI2,Cs,Pb,Br; I,,SnO2-np,Spiro-MeOTAD,Au,Unknown,DMF; DMSO,False,25; 280,Spin-coating,Unknown,0.08019,False,1.162,16.33,0.7759999999999999,14.73,3E9qvMBx3laFPLopCQLBHIZsFepJ
MAPbI3,MA,Pb,I,1.6,C60,Spiro-MeOTAD,Au,Diethyl ether,DMF; DMSO,False,100.0,Spin-coating,Unknown,0.09,False,1.09,23.67,0.74,19.11,3ECMm7d14Kg1_XsDPfHwBlhS_Olc
MAPbI3,MA,Pb,I,1.6,PCBM-60 | BCP,P3HT,Ag,Chlorobenzene,DMF; DMSO,False,100.0,Spin-coating,N2,0.1,False,0.916,17.646,0.693,11.17,3ENeQ5M1St3mruINHoWDIoxhM_-h
MAPbI3,MA,Pb,I,1.6,PCBM-60 | PEI,PEDOT:PSS,Ag,Unknown,DMF,False,Unknown >> 100.0,Spin-coating >> Spin-coating,Air >> N2,0.3,False,0.92,17.39,0.665,10.63,3E_1Qt49ad-Cvj7FAt4hKBlzIs96
FA0.5MA0.5PbI3,FA; MA,Pb,I,,PCBM-60,PEDOT:PSS,Ca | Al,Unknown,DMF >> IPA,False,85.0 >> 85.0,Spin-coating >> Spin-coating,N2 >> N2,0.06,False,0.934,16.84,0.69,10.96,3EcLhjlQl9wuU-pWMD4FqGm6CXDO
FA0.4MA0.6PbI3,FA; MA,Pb,I,,ZnO-c | SnO2; TiO2-mp,Spiro-MeOTAD,Ag,Gas,DMF,False,100.0,Spin-coating,Unknown,0.045,False,0.981,22.51,0.69,15.24,3Ed6MrsgL-H4RoK2nv038RJpq2hs
MAPbI3,MA,Pb,I,1.6,TiO2-c | TiO2-mp,Spiro-MeOTAD,Au,Unknown,DMF >> DMF,False,Unknown >> 150.0,Dipp-coating >> Spin-coating,Unknown,0.0464,False,0.73,25.43,0.58,10.83,3Egrr63sYiAvenHanKMmYPxGQJSZ
MAPbI3,MA,Pb,I,1.6,TiO2-c,Spiro-MeOTAD,Au,Chlorobenzene,DMSO; GBL,False,100.0,Spin-coating,Unknown,0.052,False,1.0,21.56,0.622,13.45,3ErRN9hJpH-49CnDDXCiNUK-8UYp
MAPbI3,MA,Pb,I,1.6,ZnO-c,Bifluo-OMeTAD | MoO3,Ag,N2,DMF >> IPA,False,Unknown,Slot-die coating >> Dipp-coating,Air >> Air,0.1,False,1.08,21.3,0.623,14.4,3EwuHS-SyrNYtxtubMUZKxLSTq6t
FA0.85MA0.15PbBr0.45I2.55,FA; MA,Pb,Br; I,,TiO2-c,Spiro-MeOTAD,Au,Toluene,DMF; DMSO,False,100.0,Spin-coating,N2,1.0,False,1.118,18.85,0.593,12.51,3ExcgOQAaPj7deeR5T80057uFc_t
MAPbI3,MA,Pb,I,1.6,PCBM-60,NiO-np,Au,Toluene,DMF; DMSO,False,100.0,Spin-coating,N2,0.038,False,1.02,15.5,0.69,10.9,3F5i3Kvj1PcW2mhfgk4vm9u4F7NS
MAPbI3,MA,Pb,I,1.6,TiO2-c | TiO2-mp,MEH-PPV,Au,Unknown,DMF,False,100.0,Spin-coating,Unknown,0.1032,False,0.8,16.18,0.62,8.06,3FBtGojt3QB9HJ8P_bcENEO3ydJx
FA0.85MA0.15PbBr0.45I2.55,FA; MA,Pb,Br; I,,PDI-T | C60 | BCP,P3CT-Na,Ag,Chlorobenzene,DMF; DMSO,False,60.0; 85,Spin-coating,Unknown,0.09,False,1.075,21.64,0.807,18.77,3FFXXc3JjOObfzFau-SLtYDIVOWc
Cs0.05FA0.84MA0.11PbBr0.2I2.8,Cs; FA; MA,Pb,Br; I,,TiO2-np,Spiro-MeOTAD,Au,Chlorobenzene,DMF; DMSO,False,100.0,Spin-coating,N2,0.1,False,1.14,23.15,0.787,20.77,3FiRymP7VilIpQOHMLIXU4ns_CLb
MAPbI3,MA,Pb,I,1.6,TiO2-c | TiO2-mp,none,Carbon,Unknown,DMF >> Cyclohexane; IPA,False,Unknown >> 100.0,Spin-coating >> CBD,Air >> Air,0.07,False,0.83,20.7,0.49,8.46,3FumWJe22iDOIaMqGtfdf_MLfIv3
MAPbI3,MA,Pb,I,1.6,SnO2-c,Spiro-MeOTAD,Au,Diethyl ether,DMF; DMSO,False,100.0,Spin-coating,Unknown,0.1,False,1.102,23.41,0.7609999999999999,19.66,3G-o3sMVyeArluFUOGo7jZLw-0ny
MAPb0.5Sn0.5I3,MA,Pb; Sn,I,1.18,C60 | BCP,PEDOT:PSS,Ag,Unknown,DMF >> IPA,False,Unknown >> 110.0,Spin-coating >> Spin-coating,N2 >> N2,0.1,False,0.75,26.3,0.688,13.42,3G1JiB9VnbiO9m0vkEeR2A48Vdt3
MAPbI3,MA,Pb,I,1.6,TiO2-c,Spiro-MeOTAD,Au,Chlorobenzene,DMF; DMSO,False,100.0,Spin-coating,Unknown,0.09,False,1.0,21.0,0.62,13.3,3G2L9FxUadh03tp2hfg-I14FvGBY
Cs0.07FA0.785MA0.115PbBr0.45I2.55,Cs; FA; MA,Pb,Br; I,1.57,TiO2-c | TiO2-mp | PCBM-60; PMMA,PDPP-3T,MoOx | Ag,Chlorobenzene,DMF; DMSO,False,100.0,Spin-coating,N2,0.16,False,1.2,19.7,0.66,15.7,3GCYXqpQ8jbbuzmd4pm9euYdYLZ8
Cs0.05FA0.8075MA0.1425PbBr0.45I2.55,Cs; FA; MA,Pb,Br; I,,SnO2-np,Spiro-MeOTAD,Au,Anisole,DMF; DMSO,False,150.0,Spin-coating,N2,1.0,False,1.116,21.43,0.637,15.23,3GCoGMKtGV9RsvDi8bRmcVgshhep
MA3PA2Pb4I13,MA; PA,Pb,I,1.63,TiO2-c,Spiro-MeOTAD,Au,Unknown,DMSO; GBL,False,70,Spin-coating,Unknown,0.066,False,0.83,19.06,0.55,8.8,3GFc8ZfUpBTJlr1HKue2oJGfgp0t
MAPbI3,MA,Pb,I,1.5,TiO2-c | PDI2,Spiro-MeOTAD,Ag,Unknown,DMF; DMSO >> IPA,False,Unknown >> 100,Spin-coating >> Spin-coating,Unknown,0.04,False,1.07,23.29,0.7959999999999999,19.84,3GIosQGpQ7vs2OXQyHloVW4WqwHH
MAPbI3,MA,Pb,I,1.6,TiO2-c | TiO2-mp,ZnChl-2,Ag,Chlorobenzene,DMF; DMSO,False,100.0,Spin-coating,Air,0.1,False,0.92,21.67,0.65,13.06,3GNLcOOtokUYOxO_rwCZP6KLBI6-
MAPbI3,MA,Pb,I,1.61,PCBM-60 | AZO,NiO-c,Ag,Chlorobenzene,DMF; DMSO,True,100,Spin-coating,Unknown,0.185,False,1.04,20.5,0.7,15.0,3GQsu9EYTIVon89h_FBpBnaRirk8
MAPbI3,MA,Pb,I,1.6,NiO-c,PCBM-60,AZO | Ag | AZO,Unknown,none,False,100.0,CVD,Ar; MAI; PbI2,1.0,False,0.91,19.7,0.65,11.65,3GSehgf71-DIO2dteu8mxhpaQwxH
Cs0.15FA0.85PbI3,Cs; FA,Pb,I,,PCBM-60,PEDOT:PSS,Ag,Unknown,DMF; DMSO,False,170.0,Spin-coating,N2,0.45,False,0.762,20.9,0.457,7.28,3GUXOEhGzOkRRlTG1OMM2PM3vqm-
MAPbI3,MA,Pb,I,1.6,PCBM-60 | C60 | BCP,PEDOT:PSS,Ag,Unknown,DMF,False,100,Spin-coating,N2,0.06,False,0.88,22.28,0.74,14.5,3H3mwrx8Y9MQS9yLKjBrHuctClWW
MAPbI3,MA,Pb,I,1.56,PCBM-60,PEDOT:PSS,Ca | Ag,Unknown,DMF >> IPA,False,Unknown >> 100.0,Spin-coating >> Spin-coating,N2 >> N2,0.18,False,0.8640000000000001,16.5,0.74,10.6,3H6m-cblUJWgfQAqLWaw118urT87
MAPbI3,MA,Pb,I,1.5,CdS,Spiro-MeOTAD,Au,Unknown,DMSO; GBL,False,100.0,Spin-coating,N2,0.09,False,0.98,2.39,0.63,12.64,3HGZp-o3LQyni5P9U9R9I-DBMa8L
MAPbI3,MA,Pb,I,1.6,SnO2-c,Spiro-MeOTAD,Ag,Diethyl ether,DMF; DMSO,False,65; 100,Spin-coating,Unknown,0.1,False,1.12,22.1,0.755,18.6,3HHBwYzaMPKDJRAi1Y-W-SXAJ-PL
MAPbI3,MA,Pb,I,1.5,PCBM-60 | LiF,PEDOT:PSS,Al,Unknown,2-methoxyethanol,False,100.0,Spin-coating,Air,0.1,False,0.873,11.4,0.667,7.05,3HHukpJglB7aXLIzbLebwtBab2uT
FAPbI3,FA,Pb,I,1.526,SnO2-np,Spiro-MeOTAD,Au,Vacuum,DMF; NNP,False,150.0,Spin-coating,Air,0.09,False,1.07,24.86,0.79,20.92,3HSK1Fvf5XDOiSgCATZpYeNdPQL_
MAPbI3,MA,Pb,I,1.6,SnO2-np,Spiro-MeOTAD,Ag,Vacuum,DMF; DMSO,False,100.0,Spin-coating,Unknown,0.1,False,1.0,21.3,0.73,15.62,3HYSNRc918r50wXirmSdVCZqHO2Y
MAPbI3,MA,Pb,I,1.6,TiO2-c | TiO2-mp,Spiro-MeOTAD,Au,Unknown,DMF >> IPA,False,70.0 >> 70.0; 70.0,Spin-coating >> Spin-coating,Unknown,0.25,False,1.12,22.47,0.7,17.62,3HbOfD1iOXSLgM_2JksU4vjS6FWl
CsPbBrI2,Cs,Pb,Br; I,1.91,TiO2-c | TiO2-mp,Spiro-MeOTAD,Au,Unknown,DMF; DMSO,False,220,Spin-coating,N2,0.065,False,1.05,15.45,0.682,11.03,3I2_ONA76XUVhVj1nZmJUWgJH41a
Cs0.2FA0.8PbBr0.6I2.4,Cs; FA,Pb,Br; I,1.68,C60 | BCP,PTAA,,,,False,,,,,False,1.15,17.79,0.727,14.96,3ICQx0ZnO89Y83E0MKdWqmYk-q0U
FA0.85MA0.15PbBr0.45I2.55,FA; MA,Pb,Br; I,,TiO2-c | TiO2-mp,Spiro-MeOTAD,Au,Chlorobenzene,DMF; DMSO,False,100.0,Spin-coating,Unknown,0.25,False,1.16,21.9,0.78,19.1,3IDBc8FTN0c9lUXXMjG_JEyQPL_V
(NH4)6.8FA0.15MA1.7Pb7.8Br0.45I23.8,(NH4); FA; MA,Pb,Br; I,,TiO2-c | TiO2-mp,Spiro-MeOTAD,Au,Chlorobenzene,DMF; DMSO,False,100.0,Spin-coating,N2,0.1,False,1.07,21.9,0.741,17.34,3IEbfT2CNWTeS6SSJ2Ti3ytUbDY1
MAPbI3,MA,Pb,I,1.6,ZnO-c | PCBM-70,none,Ag,Unknown,DMSO >> IPA,False,Unknown,Spin-coating >> CBD,N2 >> N2,0.1,False,0.795,15.2,0.591,7.14,3IOF0ZnhmH-msy0g_8zeHZvcdVea
MAPbI3,MA,Pb,I,1.6,TiO2-c | TiO2-mp,Graphene oxide; NiO-c,Au,Chlorobenzene,DMSO,False,90.0,Spin-coating,Unknown,0.15,False,0.99,20.2,0.62,12.4,3ISn3Bv3gq0jY8r91noBJZRtlOxe
MAPbI3,MA,Pb,I,1.6,TiO2-c | TiO2-mp,Spiro-MeOTAD,Au,Diethyl ether,DMF; DMSO,False,50.0,Spin-coating,N2,0.104,False,1.069,18.851,0.5870000000000001,8.5,3ITEV4MG8QCKGJH59oh3ERcNPcDd
(TBA)0.5Cs0.03FA0.4MA0.08PbBr0.51I2.49,(TBA); Cs; FA; MA,Pb,Br; I,,TiO2-c,Spiro-MeOTAD,Au,Chlorobenzene,DMF; DMSO,False,110.0,Spin-coating,N2,0.1,False,1.23,15.37,0.518,9.78,3ITk9skmmvSsRBQYFueYqwEVVxqX
MAPbI3,MA,Pb,I,1.6,PEIE | PCBM-60 | Bphen,PTAA | PMMA,Al,2-Butanol,DMF; DMSO,True,100.0,Spin-coating,N2,0.1,False,1.143,24.02,0.746,20.48,3J0dGJDAGJrA8yV5a4FqMLi5yyk9
CsPbBr3 | CsPbBrI2,Cs | Cs,Pb | Pb,Br | Br; I,2.3,TiO2-c | TiO2-mp,none,Carbon,Unknown,DMF >> Methanol,False,80.0 >> 250.0,Spin-coating >> Spin-coating,Air >> Air,0.09,False,1.419,7.57,0.7040000000000001,7.56,3JCPm30sSp7Ecsd7ZH4u26-JFndK
MAPbI3,MA,Pb,I,1.6,TiO2-c | TiO2-nw,Spiro-MeOTAD,Ag,Unknown,DMF >> IPA,False,Unknown >> 110.0,Spin-coating >> Spin-coating,Unknown,0.16,False,0.97,18.02,0.59,10.29,3JHq5BEphrMwcjL45Egs8m-EPvMb
MAPbI3,MA,Pb,I,1.6,SnO2-c,Spiro-MeOTAD,Ag,Toluene,DMSO; GBL,False,100.0,Spin-coating,Unknown,0.0314,False,0.87,20.92,0.49,8.89,3JNgl4MtxwV8W_NY6SA_ilifd-HT
MAPbI3,MA,Pb,I,1.6,PCBM-60 | LiF,CuSCN,Ag,Toluene,DMSO; GBL,False,100.0,Spin-coating,N2,0.05,False,0.89,18.3,0.73,12.4,3JUYGRdGq6em2cuDx9ea1vVaq4cO
FA0.05MA0.95PbI3,FA; MA,Pb,I,1.5,nTi-MOF | PCBM-60,Spiro-MeOTAD,Au,Diethyl ether,DMF; DMSO,False,65; 135,Spin-coating,Unknown,0.12,False,1.082,23.18,0.755,18.63,3JUb-Bty4Prp2xqAwzxQLCvvzn91
FA0.85MA0.15PbBr0.45I0.85,FA; MA,Pb,Br; I,,TiO2-c | TiO2-mp,OTPA-ZnPc,Au,Chlorobenzene,DMF; DMSO,False,100.0,Spin-coating,Unknown,0.1,False,1.02,22.36,0.7140000000000001,16.23,3JpTLc2XLQ6Nt2PfDPOi9ZCnT4oq
MAPbI3,MA,Pb,I,1.6,TiO2-nt,Spiro-MeOTAD,Au,Chlorobenzene,DMF; DMSO,False,100.0,Spin-coating,Unknown,0.1,False,0.96,20.4,0.54,10.5,3JwFA-iJce-MKI9wJol_TGkbxtfx
Cs0.06FA0.79MA0.15PbBr0.45I2.55,Cs; FA; MA,Pb,Br; I,,SnO2-np,Spiro-MeOTAD,Au,Chlorobenzene,DMF; DMSO,False,100,Spin-coating,Unknown,,False,0.96,16.3,0.583,9.2,3KCPnKpMG83EwnGncTcClanyZCIE
Cs0.0664FA0.666MA0.2668PbBr0.256I0.744,Cs; FA; MA,Pb,Br; I,1.71,TiO2-np,Spiro-MeOTAD,Au,Unknown,DMF >> IPA,False,70.0 >> 135.0,Spin-coating >> Spin-coating,Air >> N2 >> Air,0.102,False,0.969,19.99,0.693,13.42,3KCyGLRLsd6eeTdqY0C4jbqo616u
MAPbI3,MA,Pb,I,1.6,C60 | BCP,ZnPc,Al,Unknown,none >> none,False,Unknown,Evaporation >> Gas reaction,Vacuum >> MAI; Vacuum,0.032,False,0.96,17.3,0.7,11.6,3KL3cZSmUIM0sPTSdTm5yzdiJAEC
MAPb0.4Sn0.6Br2.4I0.6,MA,Pb; Sn,Br; I,1.32,PCBM-60,PEDOT:PSS,Ag,Ether,DMF; DMSO,False,80.0,Spin-coating,N2,0.04,False,0.74,19.62,0.64,9.2,3KN4CRFhwc-PRAyiYlInIHLyCO8C
MAPbI3,MA,Pb,I,1.6,PCBM-60,CuOx,Ag,Antisolvent,DMF; DMSO,False,100.0,Spin-coating,Unknown,0.1,False,0.98,16.38,0.72,11.55,3KQadaiFhgRQBjdKQWWvVHmpqQ2U
MAPbI3,MA,Pb,I,1.5,ITIC,PEDOT:PSS,Ag,Antisolvent,DMF,False,100.0,Spin-coating,N2,0.1,False,0.88,20.67,0.611,11.11,3KRrJJTu9nH0qxZhqssWHzWQxuUS
MAPbI3,MA,Pb,I,1.6,TiO2-c,Spiro-MeOTAD,Au,Unknown,DMF >> IPA,False,75 >> 135,Spin-coating >> Spin-coating,Air >> Air,0.12,False,1.03,17.54,0.735,13.3,3KS00FOo9ycY3GFq9YqW6RVnNc3P
MAPbI3,MA,Pb,I,1.6,C60 | BCP,PTAA,Cu,Unknown,DMF,False,100.0,Doctor blading,Air,1.95,True,1.07,19.5,0.721,15.3,3KW6DR6M3gx9VBogkofWdXsYs-yi
MAPbI3,MA,Pb,I,1.6,SnO2-np,Spiro-MeOTAD,Ag,Chlorobenzene,DMF; DMSO,False,100.0,Spin-coating,Unknown,0.1,False,1.03,22.65,0.6729999999999999,15.74,3KbwXzJylNwJERdnb3vla_oEi0Ba
MAPbI3,MA,Pb,I,1.53,TiO2-c | TiO2-mp,Spiro-MeOTAD,Au,Unknown,DMF >> none,False,110.0 >> 145.0,Spin-coating >> Gas reaction,Air >> Air; MAI,0.1,False,0.97,18.74,0.71,12.99,3KlANW4tigBJzuLyo3bVdGTUZH0D
FA0.85MA0.15PbBr0.45I2.55,FA; MA,Pb,Br; I,,TiO2-c,Spiro-MeOTAD,Au,Toluene,DMF; DMSO,False,100.0,Spin-coating,N2,1.0,False,1.131,18.82,0.629,13.38,3Kmwsk7p9Ngbf6niJfHj5CE-LIYY
MAPbI3,MA,Pb,I,1.6,PCBM-60,Graphene oxide,Ag,Chlorobenzene,DMF,True,100,Spin-coating,Unknown,0.0225,False,0.959,20.71,0.763,15.2,3Kna2ub54k2EiTMVSADvubMrJjYd
MAPbI3,MA,Pb,I,1.6,TiO2-c | TiO2-mp,Spiro-MeOTAD,Au,Toluene,DMSO; GBL,False,50.0; 100.0,Spin-coating,Unknown,0.1,False,0.01,19.4,0.5660000000000001,11.34,3KxLza0Yk6DiMZRWUUr8dqxqKPs5
MAPbI3,MA,Pb,I,,TiO2-c | TiO2-mp | ZrO2-mp | Carbon-mp,none,Carbon,Unknown,DMF >> IPA,False,70 >> 70,Spin-coating >> CBD,Air >> Air,,False,0.91,14.51,0.6,7.08,3LDyLy8urcBwKk-_5hXzD9Af9vuB
FA0.9MA0.1PbBr0.03I2.97,FA; MA,Pb,Br; I,,SnO2-np,MEAI | Spiro-MeOTAD,Au,Unknown,DMF; DMSO >> IPA,False,70.0 | 140.0,Spin-coating >> Spin-coating,N2 >> N2,0.044,False,1.03,23.5,0.599,14.49,3LFvAdnHGQgdYGtGUrQMBKqdgWAG
MAPbI3,MA,Pb,I,1.6,TiO2-c | TiO2-mp | ZrO2-mp,none,Carbon,Unknown,GBL,False,50.0,Drop-infiltration,Unknown,0.107,False,0.84,22.7,0.63,12.1,3LMAJDU3u4xKZ0L-IzX1STPcYLPg
MAPbI3,MA,Pb,I,1.6,TiO2-c | TiO2-mp,Spiro-MeOTAD,Ag,Diethyl ether,DMF,False,100.0,Spin-coating,Unknown,0.1,False,0.99,20.38,0.65,13.12,3LNBTtFRM0wX8iG-N9BP1XCe-AZ4
Cs0.05FA0.79MA0.16PbBr0.51I2.49,Cs; FA; MA,Pb,Br; I,,SnO2-np,Spiro-MeOTAD,Au,Chlorobenzene,DMF; DMSO,False,135,Spin-coating,N2,,False,1.15,22.75,0.76,19.89,3LWMTClVATxt6d2QJtnRlSY6TT79
(PEA)2MA3Pb4I13,(PEA); MA,Pb,I,,PCBM-60 | BCP,PEDOT:PSS,Ag,Unknown,DMF; DMSO,True,100.0,Spin-coating,N2,0.0725,False,1.02,11.0,0.69,7.7,3LYGy19MQxdR8HVfAOlNwGfVpnBh
MAPbI3,MA,Pb,I,1.6,TiO2-c | TiO2-mp,Spiro-MeOTAD,Au,Ethyl acetate,DMF; DMSO,False,100.0,Spin-coating,N2,0.1,False,1.038,19.679,0.74,15.08,3LkfavK7Nh8kvECgpBYdmISwEWot
MAPbI3,MA,Pb,I,1.6,TiO2-c,Spiro-MeOTAD,Ag,Unknown,DMF,False,100.0,Spin-coating,N2,0.1,False,0.95,19.31,0.71,13.02,3Lmp2loOXQtxnHSLYcIiWBDW0vHW
MAPbI3,MA,Pb,I,1.6,TiO2-c,Spiro-MeOTAD,Au,Chlorobenzene,DMF; DMSO,False,100,Spin-coating,N2,0.1,False,1.1,20.8,0.69,15.8,3Ls2zhgZQdkDxd0HzN8mAko9AcFx
Cs0.17FA0.83PbBr0.4I0.6,Cs; FA,Pb,Br; I,1.79,C60 | BCP,PFN-Br | PTAA,,,,False,,,,,False,1.199,17.59,0.718,15.22,3LuofRpxQ7OHCTqqPr8sY9ZbZqRY
Cs0.07FA0.7MA0.23PbBr0.69I2.31,Cs; FA; MA,Pb,Br; I,,ZnO-c | ZnOS | TiO2-mp,Spiro-MeOTAD,Au,Unknown,DMF; DMSO >> IPA,False,Unknown >> 110.0,Spin-coating >> Spin-coating,Unknown,0.1,False,1.072,22.22,0.7190000000000001,17.14,3Lxxo2xq9tINlkAPT-8Wnsi8QmRT
MAPbI3,MA,Pb,I,1.6,TiO2-c,Spiro-MeOTAD,Ag,Unknown,Unknown,False,Unknown,Unknown,Unknown,0.1,False,0.91,16.51,0.488,7.32,3Lzl7gD4UvC19Os9QoEBF0l0o-Ki
MAPbI3,MA,Pb,I,1.6,TiO2-c | TiO2-mp,Spiro-MeOTAD,Au,Unknown,DMF >> IPA,False,70.0 >> 100.0,Spin-coating >> CBD,Unknown,0.126,False,0.933,18.2,0.72,12.2,3M7TTRB442FyeParM7NxoXPEGzpS
(pF1PEA)2MA4Pb4I13,(pF1PEA); MA,Pb,I,1.6,PCBM-60,PEDOT:PSS,Al,Unknown,DMF,False,80.0,Spin-coating,Air,0.13,False,1.0659999999999998,12.45,0.59,7.82,3MVRkbiQom_LHgNYIGs4Ggt9G4em
MAPbI3,MA,Pb,I,1.6,TiO2-c | TiO2-mp,"2,2'-[(4,5-Bis(2-ethylhexyl)-dithieno[2,3-d:2',3'-d']thieno[3,2-b:4,5-b']dipyrrole-2,7-diyl)-bis(4,3'-dihexyl-2,2'-bithien-5,5'-diyl)bis(methane-1-yl-1-ylidine)]dimalononitrile",Au,Unknown,DMF >> IPA,False,70 >> 70,Spin-coating >> CBD,Dry air >> Dry air,0.285,False,0.9,15.2,0.68,9.5,3MYgLNZmWzUdBkw_11lrrm2iL2p7
CsPbBr3,Cs,Pb,Br,,TiO2-c | TiO2-mp,[BMMIm]Cl,Carbon,Unknown,DMF >> Methanol,False,80.0 >> 250.0,Spin-coating >> Spin-coating,Air >> Air,0.09,False,1.61,7.45,0.83,9.92,3MfKaRbad5IXTqfZG3HGIRAETbJk
MAPbI3,MA,Pb,I,1.6,TiO2-c,none,Carbon,Diethyl ether,DMF; DMSO,False,100,Spin-coating,Air,0.1,False,0.96,20.6,0.55,11.0,3N5uIf45r6K0oixS7dkjDKqDzgWk
(NH4)6.8FA0.15MA1.7Pb7.8Br0.45I23.8,(NH4); FA; MA,Pb,Br; I,,TiO2-c | TiO2-mp,Spiro-MeOTAD,Au,Chlorobenzene,DMF; DMSO,False,100.0,Spin-coating,N2,0.1,False,1.09,22.6,0.769,18.93,3NHLFOFdIyVmo_dHwzI4kZK1DbRm
FA0.75MA0.25PbBr0.24I2.76,FA; MA,Pb,Br; I,,TiO2-c,Spiro-MeOTAD,Au,Chlorobenzene,DMF; DMSO,False,150; 100,Spin-coating,N2,0.1,False,0.98,23.39,0.698,16.0,3NLkFfjxjcEQDl7KRV-BdYnVigmI
MAPbI3,MA,Pb,I,1.53,PCBM-60 | BCP,Graphene oxide | Carbon-np,Ag,Chlorobenzene,DMF,True,100,Spin-coating,Unknown,0.0225,False,0.953,21.0,0.8,16.2,3NSo_yNxvGVOufy-BlCH4RUfTzd6
MAPbI3,MA,Pb,I,1.6,PCBM-60 | BCP,PEDOT:PSS,Ag,Unknown,Unknown,False,85.0,Spin-coating,N2,0.09,False,0.93,20.66,0.74,14.22,3NTr_M05hPdvmIDCopynJcj969ht
FA0.7MA0.3PbBr0.1I2.9,FA; MA,Pb,Br; I,,Au@TiO2-np; TiO2-np,Spiro-MeOTAD,Au,Unknown,DMF >> IPA,False,90.0 >> 150.0,Spin-coating >> CBD,Unknown,0.102,False,1.014,20.86,0.747,15.8,3NU3R3ZC4ZGBO_z3qgekiV7AnX26
MAPbI3,MA,Pb,I,,PCBM-60 | PEI,NiO-c,Ag,Chlorobenzene,DMF; DMSO,False,100,Spin-coating,Unknown,0.096,False,1.06,17.96,0.784,14.9,3N_cXpPFVQZ0xqPIbZe2urwCipdw
MAPbI3,MA,Pb,I,1.5,PCBM-60,PEDOT:PSS,Al,Unknown,DMF,False,100.0,Spin-coating,N2,0.09,False,0.95,20.96,0.759,15.19,3N_vp8VDktNDj4GdxSL9IYOJ9sxI
MAPbI3,MA,Pb,I,1.6,TiO2-c | TiO2-mp,Spiro-MeOTAD,Ag,Unknown,DMF >> IPA,False,70.0 >> 70.0,Spin-coating >> CBD,N2 >> N2,0.12,False,0.98,20.73,0.63,12.77,3NkAh_ytKaSDCfEvPc1OSRAkICx7
FA0.95MA0.05PbBr0.15I2.85,FA; MA,Pb,Br; I,,TiO2-c | TiO2-mp,SrCl2 | Spiro-MeOTAD,Au,Diethyl ether,DMF; DMSO; GBL,False,150.0,Spin-coating,N2,0.1,False,1.05,24.87,0.795,20.82,3NtH2rNSYWlzNaYo1571ON3q1pqs
MAPbBr3,MA,Pb,Br,2.31,TiO2-c | TiO2-mp,Spiro-MeOTAD,Au,Toluene,DMF; DMSO,False,Unknown,Spin-coating,N2,0.1,False,1.4,7.51,0.768,8.07,3Nv8uLKrI47YipQCabpRpRLam0h7
MAPbI3,MA,Pb,I,,SnO2-np | PCBM-60,Spiro-MeOTAD,Ag,Chlorobenzene,DMF; DMSO,False,100,Spin-coating,N2,0.091,False,1.14,23.21,0.76,18.5,3O5PW3-mw6uaHfziWkDC0BBJrMa2
MAPbI3,MA,Pb,I,1.6,TiO2-c,Spiro-MeOTAD,Ag,Unknown,Unknown,False,100.0,Unknown,Unknown,0.0706,False,1.053,20.08,0.69,14.5,3O5pznSKYTlF4c38t0GO8aF_b7Hn
MAPbI3,MA,Pb,I,1.6,TiO2-c | TiO2-mp,Spiro-MeOTAD,Ag,Unknown,DMF >> IPA,False,70 >> 100,Spin-coating >> Spin-coating,Air >> Air,0.1,False,1.1,22.29,0.652,16.0,3OEcMFQDVvBApow0as1pDq1RCbNM
Cs0.05FA0.75MA0.1PbBr0.3I2.9,Cs; FA; MA,Pb,Br; I,,TiO2-c | TiO2-mp,P3HT,Au,Chlorobenzene,DMF; DMSO,False,100.0,Spin-coating,Unknown,1.0,False,,,,,3OHpbyjZ7o6JssE6uRDZoQLQyi4j
FA0.76MA0.15PbBr0.48I2.42,FA; MA,Pb,Br; I,,TiO2-c | TiO2-mp,Spiro-MeOTAD,Au,Chlorobenzene,DMF; DMSO,False,100.0,Spin-coating,N2,0.16,False,1.09,22.23,0.74,18.67,3OOXXJLMPi9B9c6bL7NeaPd1ED_x
Cs0.05FA0.81MA0.14PbBr0.45I2.55,Cs; FA; MA,Pb,Br; I,,SnO2-c | KCl,Spiro-MeOTAD,Au,Chlorobenzene,DMF; DMSO,False,100.0,Spin-coating,Unknown,0.1,False,1.101,23.09,0.7090000000000001,18.0,3OV3lBwrc2yfjGAB-dn6dfBX5oXK
Cs0.15FA0.75MA0.1PbBr0.1I2.9,Cs; FA; MA,Pb,Br; I,,ZnO-c | TiO2-c,Spiro-MeOTAD,MoO3 | Ag,Chlorobenzene,DMSO,False,110,Spin-coating,N2,0.0544,False,,,,,3OVkD3GMRWYp-Az8_QeVx_aOaO2F
FA0.75MA0.25PbBr0.51I2.49,FA; MA,Pb,Br; I,1.65,TiO2-c | TiO2-mp,Spiro-MeOTAD,Au,Chlorobenzene,DMF; DMSO,False,100.0,Spin-coating,N2,0.16,False,0.906,18.6,0.6,10.1,3OdYNoxY4xoCbNi4vQISLLtC2ynr
MAPbI3,MA,Pb,I,1.6,PCBM-60,NiO-c | N719 dye,Ag,Chlorobenzene,DMF; DMSO,False,100.0,Spin-coating,Unknown,0.06,False,1.05,20.1,0.73,15.3,3Oelw9xnLqqZ1ESa2I297viN_XxK
Cs0.08FA0.78MA0.14PbBr0.42I2.58,Cs; FA; MA,Pb,Br; I,1.61,TiO2-c | TiO2-mp,CuS,Au,Chlorobenzene,DMF; DMSO,False,100.0,Spin-coating,Unknown,0.1,False,0.73,20.29,0.68,10.15,3OfGqqMninSknWG5swCcGtkyZLVn
MAPbI3,MA,Pb,I,1.55,TiO2-c | TiO2-mp,Spiro-MeOTAD,Au,Unknown,DMF; GBL,False,100.0,Spin-coating,Air,0.09,False,0.017,0.87,0.482,7.05,3OlD4bwdK4GT2-fesoP7g0PuZB_M
MAPbI3,MA,Pb,I,1.59,TiO2-c | TiO2-mp,Spiro-MeOTAD,Mo,Unknown,DMF >> IPA,False,Unknown >> 80,Spin-coating >> Spin-coating,Air >> Air,0.1,False,0.87,20.68,0.57,10.25,3OnCrCb3afKx9oPY1kTU4c2mjE3f
MAPbI3,MA,Pb,I,1.6,C60 | BCP,CuOx,Ag,Chlorobenzene,DMF,False,Unknown,Spin-coating,Unknown,0.1,False,0.97,23.1,0.728,16.3,3PBsoUsgjbm2StMWkVmQ0Ip5FRZB
MAPbI3,MA,Pb,I,1.6,TiO2-c | TiO2-mp | ZrO2-mp,none,Carbon,Unknown,GBL,False,50.0,Drop-infiltration,Air,0.2,False,0.845,22.89,0.64,12.36,3PeAY9fcpy0TX81DQYU6JMDf9X_W
MAPbI3,MA,Pb,I,1.6,PCBM-60 | PEI,Au-np | NiO-c,Ag,Diethyl ether,DMF,False,60; 100,Spin-coating,Unknown,0.09,False,1.08,21.3,0.69,15.9,3PhcoJjl28yhd6cXy9PdM8MzXLiS
MAPbI3,MA,Pb,I,1.6,CdS,Spiro-MeOTAD,Au,Unknown,DMF; DMSO,False,60; 100,Spin-coating,Unknown,0.1,False,0.981,16.74,0.7,11.5,3PrkldDYz9xY4qZEy9_yo0xf1xQq
MAPbI3,MA,Pb,I,1.6,TiO2-c | TiO2-mp,Spiro-MeOTAD,Ag,Unknown,DMF >> IPA,False,Unknown >> 105.0,Spin-coating >> CBD,Unknown,0.1,False,0.91,20.86,0.568,9.9,3PvNWCjjHNhwck9uwjhBels15VWy
MAPbI3,MA,Pb,I,1.6,TiO2-c | TiO2-mp,Spiro-MeOTAD,Au,Unknown,DMF >> IPA,False,70.0 >> 70.0,Spin-coating >> Spin-coating,N2 >> N2,0.1,False,0.99,14.9,0.63,9.3,3Q-M-EL1usV0uLf06c60GRay_x3i
FA0.85MA0.15PbBr0.45I2.55,FA; MA,Pb,Br; I,1.65,TiO2-c,Spiro-MeOTAD,Au,Chlorobenzene,DMF; DMSO,False,100.0,Spin-coating,N2,0.16,False,1.08,11.6,0.78,9.83,3Q1BanfXlTg6qgZy4pIbrh4ya-6u
BA2FA0.6MA2.4Pb4I13,BA; FA; MA,Pb,I,,PCBM-60 | BCP,NiO-c,Ag,Unknown,DMF; DMSO,False,70.0,Spin-coating,N2,0.02,False,1.034,17.28,0.492,8.8,3Q6GCexq2OCcT8BduVQpdmBGFwHa
MAPbI3,MA,Pb,I,1.6,TiO2-c | TiO2-mp,Spiro-MeOTAD,Au,Chlorobenzene,DMF; DMSO,False,100.0,Spin-coating,N2,0.25,False,0.998,18.15,0.68,12.72,3Q96WBoMaQk1lWrqr_slvOALf36Q
MAPbI3,MA,Pb,I,1.66,TiO2-c | TiO2-mp,Spiro-MeOTAD,Au,Unknown,DMF >> IPA,False,Unknown >> 100.0,Spin-coating >> Spin-coating,Air >> Air,0.1,False,1.05,16.68,0.725,12.75,3QBPTqT4g1UNNn9tQgJ1TTD5WIku
Cs0.05FA0.81MA0.14PbBr0.43I2.57,Cs; FA; MA,Pb,Br; I,,TiO2-c | TiO2-mp,Spiro-MeOTAD,Ag,Chlorobenzene,DMF; DMSO,False,150.0,Spin-coating,Unknown,0.14,False,0.928,17.21,0.667,11.37,3QC3gEKImzTvR4sPrJB91_o7TGKT
MAPbI3,MA,Pb,I,1.6,PCBM-60,PEDOT:PSS,Ag,Unknown,DMF,False,130.0,Spin-coating,Unknown,0.1,False,0.984,23.874,0.625,14.69,3QFFeDTj7j9B5pHrl9RjLy59ukxO
MAPbI3,MA,Pb,I,1.6,TiO2-c | TiO2-mp,Spiro-MeOTAD,Au,Chlorobenzene,DMF,False,100.0,Spin-coating,N2,0.1,False,1.06,20.61,0.5529999999999999,12.52,3QHDXgHs1-4NzwuxydccUbfKsIqP
MAPbI3,MA,Pb,I,1.58,PCBM-60 | BCP,NiO-c,Ag,Toluene,DMSO,False,100.0,Spin-coating,N2,0.1,False,0.98,17.92,0.65,11.45,3QVubT7_Hag2FGvgcbH5aN9DSE51
MAPbI3,MA,Pb,I,1.6,TiO2-c | TiO2-mp,PTAA,Au,Chlorobenzene,DMSO,False,100.0,Spin-coating,Unknown,0.16,False,1.05,22.62,0.7490000000000001,17.77,3QbOkJD320srM23_Ww6SYOR7Fd73
MAPbI3,MA,Pb,I,1.6,PCBM-60 | BCP,NiO-c,Ag,Chlorobenzene,DMF,False,100.0,Spin-coating,N2,0.1,False,1.07,19.5,0.748,15.7,3QcObs_sm4TX89KcD2XEGT5JF2W1
MAPbI3,MA,Pb,I,1.5,TiO2-c,Spiro-MeOTAD,Ag,Unknown,DMF,False,100.0,Spin-coating,N2,0.0725,False,1.0,21.18,0.741,15.73,3Qra8QeTOTt9qa3T-1trjbC8yJlO
MAPbI3,MA,Pb,I,1.6,TiO2-c,Spiro-MeOTAD,Ag,Unknown,DMF,False,100.0,Spin-coating,Unknown,0.0625,False,1.05,20.0,0.72,15.3,3QvAyn_op8_fHOvRO8IJi12_XgM9
MAPbI3,MA,Pb,I,,PCBM-60 | Bphen,MoO3,Ag,Unknown,DMF,False,Unknown,Spin-coating,Unknown,0.0725,False,0.89,18.58,0.53,8.79,3R4AKDn3A8VF7zWfff9yk7LbRW-S
Cs0.05FA0.79MA0.16PbBr0.3I2.7,Cs; FA; MA,Pb,Br; I,,TiO2-c,CuPc(tBu)4,Au,Chlorobenzene,DMF; DMSO,False,100.0,Spin-coating,Ar,0.09,False,1.05,21.8,0.58,13.3,3RDBXsAqtfxwM3qpmMnhWL_gg9jq
Cs0.08FA0.77MA0.15PbBr0.51I2.49,Cs; FA; MA,Pb,Br; I,1.6,C60 | BCP,PTAA,Cu,Ethyl acetate,DMF; DMSO,False,100,Spin-coating,N2,0.16,False,1.028,19.468,0.754,15.1,3RRDrsPBpP6hy6XSfMOqNthJabGz
MAPbI3,MA,Pb,I,1.56,TiO2-c,Spiro-MeOTAD,Ag,Unknown,DMF,False,Unknown,Spin-coating,N2,0.06,False,1.07,21.39,0.622,14.23,3Rc-tTv0Z7ETLFhX5s8GrCUvJGps
MAPbI3,MA,Pb,I,1.6,PCBM-60 | BCP,PEDOT:PSS,Ag,Unknown,DMSO; GBL,False,100.0,Spin-coating,N2,0.16,False,0.74,17.7,0.66,8.65,3RfQs_z2u8k05bWNNQvNhwqFONv8
MAPbI3,MA,Pb,I,1.6,TiO2-c | TiO2-mp | ZrO2-mp,none,Carbon,Unknown,GBL,False,50.0,Drop-infiltration,Unknown,0.1,False,0.93,23.7,0.69,15.21,3RhTYI_wX79xq4YuKwdrOpeMDXb0
MAPbI3,MA,Pb,I,1.6,ZnO-np,Spiro-MeOTAD,Au,Diethyl ether,DMF; DMSO,False,100.0,Spin-coating,Unknown,0.12,False,1.01,22.76,0.71,16.32,3RjHXuvCct7Xyiw8sSvSDiP2wlp4
MAPbI3,MA,Pb,I,1.6,TiO2-c | TiO2-np,Spiro-MeOTAD,Ag,Ar,DMF,False,100.0,Spin-coating,N2,0.16,False,0.963,16.4,0.68,10.7,3Rst24hZrIWjt6PmIKMZ5zKH0N_d
MAPbI3,MA,Pb,I,1.6,PCBM-60,PEDOT:PSS,Ca | Ag,Unknown,none,False,Unknown,Co-evaporation,Vacuum,0.04,False,0.95,18.28,0.7020000000000001,12.13,3RsvK6Z4LR-oPbKSyeNy0EadiSlM
MAPbI3,MA,Pb,I,1.6,TiO2-c | TiO2-mp,Spiro-MeOTAD,Ag,Diethyl ether,DMF,False,100.0,Spin-coating,Unknown,0.1,False,0.99,20.38,0.659,13.31,3S1RXlgei5DHb5Q9hO8lfUgNZ57p
MAPbI3,MA,Pb,I,1.6,Carbon-mp | TiO2-mp,Spiro-MeOTAD,Au,Ethyl acetate,DMF; DMSO,False,100,Spin-coating,Air,0.2,False,1.01,20.91,0.68,15.87,3S2en8QvQ73TbmoWN_EA3oEc8itE
MAPbI3,MA,Pb,I,1.5,PCBM-60 | BCP,NiO-c | Al2O3-mp,Ag,Unknown,DMF >> IPA,False,70.0 >> 70.0,Spin-coating >> CBD,Unknown,0.09,False,0.99,18.1,0.58,10.3,3SBKGvmmR1qduDW-YXwZ8eydtvBK
MAPbI3,MA,Pb,I,1.6,SnO2-np; TiO2-c,Spiro-MeOTAD,Au,Unknown,DMF >> IPA,False,100.0 >> 100.0,Spin-coating >> Spin-coating,Unknown,0.13,False,1.04,23.2,0.66,15.9,3SEIVPeZ6-HONUolI7ah6Z34ADtE
MAPbBr1.5I1.5,MA,Pb,Br; I,1.83,PCBM-60 | LiF,PEDOT:PSS,Al,Toluene,DMSO; GBL,False,100.0,Spin-coating,N2,0.1,False,1.18,14.8,0.69,12.1,3SESajg8ElMu8BNMYZWo73eXfQKj
MAPbI3,MA,Pb,I,1.6,TiO2-c | TiO2-mp,"Poly[4,8-bis(2-(4-(2-ethylhexyloxy)phenyl)-5-thienyl)benzo[1,2-b:4,5b’]dithiophene-alt-1,3-bis(4-octylthien-2-yl)-5-(2-ethylhexyl)thieno[3,4-c]pyrrole-4,6-dione",Ag,Diethyl ether,DMF; DMSO,False,65; 100,Spin-coating,Unknown,0.11,False,1.0,17.85,0.547,9.8,3SL14fxbUcHy8sily441BCQBHF7Z
MAPbI3,MA,Pb,I,1.6,TiO2-c | TiO2-mp,Spiro-MeOTAD,Au,Unknown,DMF >> none,False,100.0 >> 100.0,Spin-coating >> Gas reaction,Unknown >> MAI,0.1,False,,,,,3SLfLyKtNyT0u8PTu9JsX-p7uYeq
MAPbI3,MA,Pb,I,1.6,TiO2-c | PCBM-60,Spiro-MeOTAD,WO3 | Ag,Unknown,DMF >> IPA,False,70.0 >> 100.0,Spin-coating >> Spin-coating,N2 >> N2,0.125,False,0.96,17.5,0.708,11.9,3SSjMa-i3NBPXZM7psMle38rviP9
MAPbI3,MA,Pb,I,1.6,TiO2-c | Na2SO4,Spiro-MeOTAD,Ag,Ethyl ether,DMF,False,100.0,Spin-coating,Unknown,0.1,False,1.1,22.24,0.727,17.73,3SYM8Ezjcb0SD4LmbFu1J6ctDx4Z
MAPbI3,MA,Pb,I,1.6,AZO-np | PCBM-60,Spiro-MeOTAD,MoO3 | Al,Toluene,DMF; DMSO,False,100.0,Spin-coating,N2,0.1,False,1.12,20.1,0.75,16.9,3Sg36KEJtEDDDdKP_vzBZblzgEBX
MAPbI3,MA,Pb,I,1.6,TiO2-c | TiO2-mp,Spiro-MeOTAD,Au,Unknown,GBL,False,100,Spin-coating,Dry air,0.285,False,0.84,15.35,0.72,9.3,3SpqIqF_MQ8K7-DgFZnTYWLktOSX
Cs0.125FA0.875PbBr0.375I2.625,Cs; FA,Pb,Br; I,1.6,TiO2-c | TiO2-mp,Spiro-MeOTAD,Au,Diethyl ether,DMF; DMSO,False,145,Spin-coating,Unknown,0.125,False,1.139,21.47,0.755,18.45,3SziUURhjO90C-hgJ8xghr6q466E
MAPbI3,MA,Pb,I,1.6,TiO2-c | SiO2-np; TiO2-mp,Spiro-MeOTAD,Au,Diethyl ether,DMF; DMSO,False,100.0,Spin-coating,Unknown,0.1009999999999999,False,1.061,20.55,0.75,16.51,3T3jCOxf7VutE5UmICnV930aFFLA
MAPbI3,MA,Pb,I,1.6,TiO2-c | TiO2-nanofibers,Spiro-MeOTAD,Au,Chlorobenzene,DMSO,False,95.0,Spin-coating,Unknown,0.081,False,0.87,15.91,0.62,8.56,3T6GztgWxmhO5G27YjiLaTYZUymu
MAPbI3,MA,Pb,I,1.6,PCBM-60 | C60 | LiF,PEDOT:PSS,Al,Chlorobenzene,DMF; DMSO,False,100.0,Spin-coating,N2,0.1,False,0.84,21.88,0.68,12.5,3T6PZ2Vsm9oR25f3QXmhBqzsHIye
Cs0.2FA0.8PbBr0.3I0.7,Cs; FA,Pb,Br; I,1.74,SnO2,Spiro-MeOTAD,,,,False,,,,,False,1.204,19.84,0.78,18.51,3T8GmkLf-MTdalpCLw17eBVGsNy8
MAPbI3,MA,Pb,I,1.6,TiO2-c,Spiro-MeOTAD,Au,Gas,DMF,False,100.0,Spin-coating,Air,0.16,False,0.998,19.21,0.63,12.16,3TYxAowEgtdyH6zIBLv8S8JtUQk1
Cs0.05FA0.7885MA0.1615PbBr0.4845I2.5155,Cs; FA; MA,Pb,Br; I,,PCBM-60 | BCP,FT-OMeTPA,Ag,Chlorobenzene,DMF; DMSO,False,100.0,Spin-coating,Unknown,0.06,False,1.09,20.5,0.784,17.57,3T_UeSm5OHeqGBdpnAYxITL1Dve9
MAPbI3,MA,Pb,I,1.6,TiO2-c | TiO2-mp,Spiro-MeOTAD,Au,Unknown,DMF >> none,False,110.0 >> 70.0,Spin-coating >> Gas reaction,Air >> Air; MACl,0.1,False,0.965,12.75,0.71,8.79,3TfHJTdienz9vk-_ZQt6HVO81Wax
MAPbI3,MA,Pb,I,1.6,TiO2-c | TiO2-mp,Spiro-MeOTAD,Au,Chlorobenzene,DMF,False,100.0,Spin-coating,N2,0.1,False,1.04,19.94,0.736,15.26,3TkkHulCLrCK8onIFyTAk5rlODtR
MAPbI3,MA,Pb,I,1.57,PCBM-60 | BCP,PEDOT:PSS,Ag,Chlorobenzene,DMF; DMSO,False,120.0,Spin-coating,N2,0.1,False,1.03,23.09,0.562,13.38,3UGzqfmwQlKRnnkc-MtcuSqjXnAv
MAPbI3,MA,Pb,I,1.6,none,Spiro-MeOTAD,Au,Unknown,DMF,False,110; 115,Spin-coating,Unknown,0.1,False,0.84,17.79,0.48,7.17,3UIchl1B_d6OuKrDFpz89rclHdje
FA0.83MA0.17PbBr0.51I2.49,FA; MA,Pb,Br; I,,SnO2-c,Spiro-MeOTAD | PDPP4T,Au,Diethyl ether,DMF; DMSO,False,100,Spin-coating,Unknown,,False,1.181,23.45,0.777,21.5,3UK9CNgt2Lrv42H4At6pSFmKEd0C
FA0.4MA0.6PbI3,FA; MA,Pb,I,1.54,ZnO,Spiro-MeOTAD,Ag,Unknown,DMF >> IPA,False,100 >> 75,Spin-coating >> CBD,Air >> Air,0.1,False,0.973,21.44,0.5670000000000001,11.82,3ULdStLOIaYzvGYX4k9QVUPQWg38
MAPbI3,MA,Pb,I,1.6,TiO2-c | TiO2-mp,Spiro-MeOTAD,Ag,Unknown,DMF >> none,False,Unknown,Spin-coating >> Evaporation,Unknown,0.12,False,1.04,21.8,0.8,17.1,3UNWFFtQDTFsViEt8PnPufu0rCKf
MAPbI3,MA,Pb,I,1.6,TiO2-c | WO3,Spiro-MeOTAD,Ag,Unknown,DMF >> IPA,False,Unknown >> 150.0,Spin-coating >> Spin-coating,Unknown,0.078,False,1.09,23.54,0.7859999999999999,20.14,3URdxsQr4sqHhKRa-zQShcdE35Jd
MAPbI3,MA,Pb,I,1.6,PCBM-60 | ZnO-np,PEDOT:PSS,Al,Unknown,DMF,False,100.0,Spin-coating,Dry air,0.12,False,0.93,18.5,0.76,13.1,3UlBKBk1IcNcksIAHLnHeAkLU2Qt
MAPbI3,MA,Pb,I,1.6,SnO2-np,Spiro-MeOTAD,Au,Chlorobenzene,DMF,False,100.0,Spin-coating,Air,0.1,False,1.112,22.01,0.71,15.66,3UqhLqw9q3901ds5RPsVjOa6hbrs
Cs0.05FA0.79MA0.16PbBr0.51I2.49,Cs; FA; MA,Pb,Br; I,,TiO2-c,Spiro-MeOTAD,Au,IPA,DMF; DMSO,False,100,Spin-coating,Unknown,0.16,False,1.16,22.5,0.705,18.8,3UzSyipvIT2Fb-AUDx57y4O9rMcr
MAPbI3,MA,Pb,I,1.6,PEI | PCBM-60,PTAA,Au,Diethyl ether,DMSO; GBL,False,100.0,Spin-coating,Unknown,0.16,False,0.989,18.9,0.62,11.5,3V1_6uiMYVHfht3e-DcWNgLnHHHf
MAPbI3,MA,Pb,I,1.6,TiO2-c | TiO2-mp,Spiro-MeOTAD,Au,Unknown,DMSO >> none,False,100.0 >> Unknown,Spin-coating >> Recrystallization,N2 >> Methylamin,0.16,False,1.09,21.19,0.7759999999999999,17.92,3V8QXFtWwsn2pGpdw3LmMIwm5BTP
FA0.83MA0.17PbBr0.51I2.49,FA; MA,Pb,Br; I,,SnO2-c,Spiro-MeOTAD | PDPP4T,Au,Diethyl ether,DMF; DMSO,False,100,Spin-coating,Unknown,,False,,,,,3VEakvaBuj7EK4cSJ2c2bHVqUM9J
MAPbI3,MA,Pb,I,1.62,TiO2-c | TiO2-mp,iDM1,Au,Unknown,DMF >> IPA,False,25 >> 115,Spin-coating >> Spin-coating,Unknown,0.07,False,0.91,18.8,0.773,13.29,3VR1PVplYOPS4pxRR8aSLmPCueWc
Cs0.08FA0.76MA15PbBr0.51I2.49,Cs; FA; MA,Pb,Br; I,1.62,PCBM-60 | ZnO-np,NiO-c,Ag,Chlorobenzene,DMF; DMSO,False,100.0,Spin-coating,N2,0.09,False,0.98,21.3,0.541,11.3,3VR_ucRiLB4eEUm3-Uj70MuWO3Mp
Cs0.08FA0.77MA0.15PbBr0.51I2.49,Cs; FA; MA,Pb,Br; I,1.6,C60 | BCP,PEDOT:PSS,Cu,Ethyl acetate,DMF; DMSO,False,100,Spin-coating,N2,0.16,False,0.906,18.115,0.763,12.52,3VXlKx3Rx7uUhFXqUXn2e7YZeuIV
MAPbI3,MA,Pb,I,1.6,TiO2-c | Al2O3-mp,P3HT,Ag,Unknown,DMF >> IPA,False,Unknown >> 25.0,Spin-coating >> CBD,Unknown,0.0708,False,0.87,16.9,0.62,9.2,3VYmqh7EYh9Z5vCem88qLOEsSdV0
MAPbI3,MA,Pb,I,1.6,PCBM-60 | BCP,MoO3 | PEDOT:PSS,Ag,Unknown,DMF,False,25; 100.0,Spin-coating,N2,0.045,False,0.98,19.92,0.77,15.03,3V_PFmNk1GruaWn-kNBwCqtBMnX8
FA0.85MA0.15PbI3,FA; MA,Pb,I,,TiO2-c,Spiro-MeOTAD,Au,Unknown,DMF; DMSO,False,150.0,Spin-coating,N2,0.09,False,1.07,24.36,0.75,19.53,3Va9WV25z6biZl-10ysb-uI1tnh1
MAPbI3,MA,Pb,I,1.6,ZnO-c,Spiro-MeOTAD,Ag,IPA,DMF >> IPA,False,Unknown >> 80.0,Spin-coating >> CBD,Unknown >> Unknown,0.04,False,1.09,20.3,0.732,16.27,3Vait67cdJYU7x5FsObIzrCOLJuB
MAPbI3,MA,Pb,I,1.6,TiO2-c | TiO2-nanocones,Spiro-MeOTAD,Au,Unknown,DMF >> IPA,False,70.0 >> 70.0,Spin-coating >> CBD,Unknown,0.09,False,0.92,19.5,0.615,11.0,3VqQ1pX-rzFg1LJaUKGJyXF_fQoE
Cs0.05FA0.95PbI3,Cs; FA,Pb,I,,TiO2-c | TiO2-mp,Spiro-MeOTAD,Au,Chlorobenzene,DMF; DMSO,False,100.0,Spin-coating,N2,0.12,False,0.994,25.2,0.736,18.42,3Vy9ryFxMC-nNFdaKvmPp1sd3htP
MAPbI3,MA,Pb,I,1.6,TiO2-c | TiO2-mp,Spiro-MeOTAD,Au,Unknown,DMF,False,150.0,Spin-coating,Air,0.09,False,0.903,17.9,0.556,8.98,3W-tlKm_hW8CoRRpQd0DRqJbI58t
MAPbI3,MA,Pb,I,1.58,TiO2-c | TiO2-mp,Spiro-MeOTAD,Ag,Unknown,DMF >> none,False,70.0 >> Unknown,Spin-coating >> Gas reaction,Unknown >> MAI; Vacuum,0.2,False,1.02,17.09,0.727,12.72,3W2F8Lu41uRk5lRttHNPaTq3IEe6
MAPbI3,MA,Pb,I,1.6,C60,Spiro-MeOTAD,MoO3 | Au | MoO3,Diethyl ether,DMF; DMSO,False,100,Spin-coating,N2,0.0757,False,1.01,15.53,0.69,10.83,3W3uTh4GzCDOXaB8cfafWbrg_6av
MAPbI3,MA,Pb,I,1.6,TiO2-c | TiO2-mp,Spiro-MeOTAD,Au,Unknown,DMF; DMSO,False,100,Blow-drying,N2,0.159,False,1.04,21.7,0.77,17.4,3W5l-snGfsIbxBmYOzYHMoxVB6p1
MAPbI3,MA,Pb,I,1.6,TiO2-c | TiO2-mp,Spiro-MeOTAD,Au,Chlorobenzene,DMF; DMSO,False,100,Spin-coating,N2,0.16,False,1.05,21.7,0.74,16.91,3W5takRLZ6edhv3SfsVEVfAuAug6
MAPbI3,MA,Pb,I,,TiO2-c | TiO2-mp,Spiro-MeOTAD,Ag,Unknown,DMF >> IPA >> IPA,False,90; 25 >> 25 >> 120,Spin-coating >> Air brush spray >> Air brush spray,Unknown >> Air >> Air,0.09,False,0.93,18.9,0.61,10.7,3WAU9lXmlAewl7ipQDy79OxMEVIT
MAPbI3,MA,Pb,I,1.6,PCBM-70,PEDOT:PSS,Ag,Unknown,DMF,False,100.0,Spin-coating,N2,0.04,False,0.92,21.0,0.67,13.0,3WSNl6ExVedpq1JXfu8d6XR_HOxy
MAPbI3,MA,Pb,I,1.65,TiO2-c,Spiro-MeOTAD,Au,Unknown,Unknown,False,100.0,CVD,Ar; MAI; PbCl2,0.1,False,0.97,18.0,0.64,11.1,3WUAWxlVCu0_jhflliqpUVNcVaS2
MAPbI3,MA,Pb,I,1.6,TiO2-c | TiO2-mp,Spiro-MeOTAD,Au,Chlorobenzene,DMF; DMSO,False,100.0,Spin-coating,Ar,0.1,False,1.06,18.0,0.7,12.8,3WX8oQfx7963USCdhH9Y0KS4ksCp
Cs0.07FA0.81MA0.12PbBr0.38I2.62,Cs; FA; MA,Pb,Br; I,,TiO2-c,Spiro-MeOTAD,Au,Chlorobenzene,DMF; DMSO,False,100.0,Spin-coating,N2,0.1,False,1.11,22.0,0.7190000000000001,17.6,3Wf0ogiF94JdCOpMrBEuTV8xzmFY
MAPbI3,MA,Pb,I,1.6,SnO2-c,Spiro-MeOTAD,Au,Unknown,Unknown,False,Unknown,Unknown,Unknown,0.11,False,0.89,18.76,0.54,9.01,3WhMAK6Y8GSZsVPXBlqfjh2UO-4V
MAPb1.0I3,MA,Pb,I,1.55,TiO2-c,Spiro-MeOTAD,Ag,Unknown,DMF,False,100,Spin-coating,Unknown,0.1,False,0.97,21.02,0.62,13.2,3Wils-ZJXHglQFq69Xf2gNx5ylWj
Cs0.08FA0.77MA0.15PbBr0.51I2.49,Cs; FA; MA,Pb,Br; I,1.6,C60 | BCP,PTAA,Cu,Ethyl acetate,DMF; DMSO,False,100,Spin-coating,N2,0.16,False,1.099,20.009,0.72,15.82,3WvjLmXhxLVX7TQ8IO0oUx7_mGMt
Cs0.05FA0.79MA0.16PbBr0.51I2.49,Cs; FA; MA,Pb,Br; I,,C60 | BCP,2PACz,Cu,Chlorobenzene,DMF; DMSO,False,100.0,Spin-coating,N2,0.16,False,,,,17.7,3WzOIsp6ZwwjhMJO799dDFVWzWO3
MAPbI3,MA,Pb,I,1.6,Unknown,Spiro-MeOTAD,Ag,Unknown,DMF,False,60.0,Spin-coating,Unknown,0.06,False,0.96,14.89,0.512,7.31,3X6O7ytQ5e3ahHE4OhrnyHoE2uro
MAPbI3,MA,Pb,I,1.6,TiO2-c | TiO2-mp,Spiro-MeOTAD,Au,Unknown,DMF >> IPA,False,Unknown >> 70.0,Spin-coating >> CBD,Unknown,0.1,False,1.03,20.93,0.71,15.34,3XM_rVlBRw_3JXQr4qhMNgPytlE1
MAPbI3,MA,Pb,I,1.6,PCBM-60 | PEI,PEDOT:PSS,Ag,Unknown,Unknown,False,Unknown >> 100,Evaporation >> Gas reaction,Air >> MAI; Vacuum,0.09,False,0.89,12.07,0.7090000000000001,7.62,3XPYr28BbBntF9cltqA3YbAVQsdn
MAPbI3,MA,Pb,I,1.6,PCBM-60 | C60 | BCP,PEDOT:PSS,Ag,Unknown,DMF,False,90.0,Spin-coating,N2,0.06,False,0.91,14.67,0.64,8.65,3XQuDJoN_XbHYUA_OFDFFBnxYVRB
CsPbBrI2,Cs,Pb,Br; I,,TiO2-c,Spiro-MeOTAD,Au,Unknown,DMSO,False,50; 100; 160,Spin-coating,N2,0.1,False,,,,11.91,3XWJlDpESV28ggW5bzdAMyF2Lo_E
MAPbI3,MA,Pb,I,1.6,TiO2-c | TiO2-mp,Spiro-MeOTAD,Au,Unknown,DMF >> IPA,False,70.0 >> 70.0,Spin-coating >> CBD,Ar >> Ar,0.04,False,0.96,17.2,0.62,10.2,3XXZksgenEp82a4nBOoqRSeqbffO
MAPbI3,MA,Pb,I,1.6,TiO2-c | BaSnO3-mp,Spiro-MeOTAD,Au,Chlorobenzene,DMF; DMSO,False,100.0,Spin-coating,Air,0.09,False,1.04,19.6,0.71,14.4,3XaXSjF4aLN-ea1WZAaTnAs8xD3V
MAPbI3,MA,Pb,I,1.6,PCBM-60 | ZnO-np | PEI,NiO-np,Ag,Chlorobenzene,DMF,False,100.0,Spin-coating,N2,0.15,False,1.06,18.05,0.6809999999999999,13.1,3XbGa-DF2wrsdoT3geG6eMpk6Mm0
MAPbI3,MA,Pb,I,1.6,PCBM-60 | ZnO-np,TPAC3M,Al,Toluene,DMSO; GBL,False,Unknown,Spin-coating,N2,0.1,False,0.99,22.11,0.75,16.58,3XfNe-PBNhDvYIAovF63NyAJnyVm
MAPbI3,MA,Pb,I,1.6,PCBM-60 | BCP,PTAA,Ag,Unknown,BA; Ethanol >> none,False,Unknown,Spin-coating >> Gas reaction,Air >> MAI,0.04,False,1.09,18.61,0.69,14.08,3Xfwo3x1qb8KAd1fPFVcvcgmvEdT
Cs0.05MA0.95Pb0.95Sn0.05Cl0.1I2.9,Cs; MA,Pb; Sn,Cl; I,,TiO2-c | TiO2-mp,Spiro-MeOTAD,Au,Unknown,DMF; GBL,False,120.0,Spin-coating,Air,0.09,False,0.826,17.9,0.612,9.13,3Xlvoo2p6Qkd74MaCy8WMGEFFzOO
EA2MA5Pb6I19,EA; MA,Pb,I,1.61,C60,none,Carbon,Diethyl ether,DMF; DMSO,False,100.0,Spin-coating,N2,0.07065,False,1.018,21.14,0.552,11.59,3XoAwI542PY1ix3Lthu25v8ksRyt
MAPbI3,MA,Pb,I,1.59,Polystyrene | C60 | BCP,PTAA,Al,Unknown,DMF >> IPA,False,Unknown >> 100,Spin-coating >> Spin-coating,Air >> Air,0.01,False,1.09,22.8,0.765,19.2,3XqR167fluU4z8wEShwJ1g0LEERv
FA0.85MA0.15PbI3,FA; MA,Pb,I,,SnO2-np,PEAI | Spiro-MeOTAD,Au,Unknown,DMF; DMSO >> IPA,False,70.0 >> 150.0,Spin-coating >> Spin-coating,N2 >> N2,0.0739,False,1.11,24.11,0.745,19.95,3XrEKycBZTqiy6l5Ua1mt-3G36wN
FA0.85MA0.15PbBr0.45I2.55,FA; MA,Pb,Br; I,,TiO2-c | TiO2-mp,Spiro-MeOTAD,Au,Chlorobenzene,DMF; DMSO,False,100.0,Spin-coating,Air,0.09,False,,,,,3XraOOMeExSiCvObeE8lWr9sbE0c
MAPbI3,MA,Pb,I,,TiO2-c | TiO2-mp,Spiro-MeOTAD,Au,Diethyl ether,DMF; DMSO,False,100,Spin-coating,Unknown,0.09,False,1.05,13.0,,,3XvS_jDI3DcFBpX4fn3mN4lM37EZ
MAPbI3,MA,Pb,I,1.6,SnO2-c,Spiro-MeOTAD,Au,Methyl acetate,DMF; DMSO,False,100.0,Spin-coating,Unknown,0.1,False,1.04,21.78,0.6890000000000001,15.6,3Y7I_VEWFmj_sjtiii_FcpkoWrad
MAPbI3,MA,Pb,I,1.6,TiO2-c,CuI,Au,Chlorobenzene,DMF; DMSO,False,100.0,Spin-coating,Unknown,0.1,False,1.03,20.12,0.72,14.92,3Y7p2hfcnVIsa-1V7NlqMbfn-e6C
MAPbI3,MA,Pb,I,1.6,TiO2-c,Spiro-MeOTAD,MoO3 | Ag,Chlorobenzene,DMSO; GBL,False,100.0,Spin-coating,N2,0.09,False,1.12,22.59,0.75,19.08,3Y8muOR2re7vRePsPRGC3nrf1QAp
MAPbI3,MA,Pb,I,1.55,TiO2-c,Spiro-MeOTAD,Au,Unknown,DMF,False,130.0,Ultrasonic spray,N2,0.13,False,0.95,22.5,0.73,13.7,3YPngIk1u2C0CoCPSrB1Bof7doIe
MAPbI3,MA,Pb,I,1.6,TiO2-c | TiO2-mp,Spiro-MeOTAD,Ag,Toluene,DMSO; GBL,False,100.0,Spin-coating,Unknown,0.03,False,0.87,19.71,0.6,10.33,3YULdAEpgNUCkljjsyMYBd6wPv4C
FA0.85MA0.15PbBr0.45I2.55,FA; MA,Pb,Br; I,,TiO2-c | TiO2-mp,Spiro-MeOTAD,Au,Unknown,acetonitrile; DMSO >> IPA,False,25.0 >> 100.0,Spin-coating >> Spin-coating,N2,0.0706,False,1.07,23.08,0.62,15.46,3YYRPGmgLOWQtGeSiqaeGwuSnZBD
CsFAPbBr0.2I2.8,Cs; FA,Pb,Br; I,1.72,C60 | TmPyPB,Spiro-TTB,Ag,Unknown,none >> Ethanol,False,Unknown >> 150,Co-evaporation >> Spin-coating,Vacuum >> N2,0.1,False,1.088,15.69,0.696,11.6,3Y_09bC1dt0d7dX2J6sIBk2YyBoz
MAPb1.0I3,MA,Pb,I,1.6,ZnO-c,Spiro-MeOTAD,Au,Unknown,DMF,False,100,Spin-coating,Unknown,0.1,False,0.92,13.71,0.72,9.08,3YgZWViDLU_qH2QNBqb70DV0ICnV
MAPbI3,MA,Pb,I,1.6,TiO2-c | TiO2-mp,Spiro-MeOTAD,Au,Unknown,DMF >> IPA,False,70.0 >> 70.0,Spin-coating >> CBD,Unknown,0.125,False,1.03,20.04,0.61,12.8,3YuXBsALOxF-qv8-0xX_-FCXMFuK
MAPbI3,MA,Pb,I,1.6,PCBM-60,PEDOT:PSS | PolyTPD,Au | LiF,Unknown,none,False,Unknown,Co-evaporation,Vacuum,0.12,False,1.037,13.43,0.525,7.31,3Yx9ztD2mI-UskIzGTQ7qZIDbjcl
FA0.81MA0.15PbBr0.45I2.51,FA; MA,Pb,Br; I,,TiO2-c | TiO2-mp,Spiro-MeOTAD,Au,Chlorobenzene,DMF; DMSO,False,100.0,Spin-coating,Unknown,0.08,False,1.13,22.2,0.68,17.2,3ZELxVtzzqXGVcUhaLO3oHg0zSVP
FA0.7MA0.3PbBr0.095I0.905,FA; MA,Pb,Br; I,1.63,TiO2-np,Spiro-MeOTAD,Au,Unknown,DMF >> IPA,False,70.0 >> 135.0,Spin-coating >> Spin-coating,Air >> N2 >> Air,0.102,False,1.118,20.61,0.772,17.79,3ZJFw65vfDLQ6QaVuPWlSZqSbddf
FA0.5MA0.5PbBr0.45I2.55,FA; MA,Pb,Br; I,,TiO2-c | TiO2-mp,NiO-np | Spiro-MeOTAD,Au,Unknown,DMF; DMSO >> IPA,False,70.0 >> 100.0,Spin-coating >> Spin-coating,Unknown,0.1,False,,,,,3Zc-eXsQ65SLa0P1GLKFIFEdJKC9
MAPbI3,MA,Pb,I,1.6,PCBM-60 | PFN,p-PFP-O | PTAA,Al,Diethyl ether,DMF; DMSO,False,100.0,Spin-coating,N2,0.0464,False,1.07,20.14,0.78,16.8,3ZhM14mzd9D0uU5DyK8reV7LtP5U
MAPbI3,MA,Pb,I,1.6,TiO2-c | PCBM-60,Spiro-MeOTAD,Au,Unknown,DMF; DMSO >> IPA,False,Unknown >> 100,Spin-coating >> Spin-coating,Air >> Air,0.1,False,1.09,14.59,0.508,8.08,3ZngrurMtUgqkOd-AJnYuq4505kM
MAPbI3,MA,Pb,I,1.6,TiO2-c | SiO2-mp,Spiro-MeOTAD,Ag,Unknown,DMF,False,100.0,Spin-coating,N2,0.0314,False,0.99,17.8,0.63,11.07,3ZtCDxVjYLw8lItbYCILK6v4m--9
MASnCl3,MA,Sn,Cl,,ZnO-mp,Ta2O5 | Spiro-MeOTAD,Graphite,Unknown,DMF >> DMF >> IPA,False,100 >> 100 >> 100,Spin-coating >> Spin-coating >> CBD,Unknown,0.1,False,0.78,16.52,0.73,9.41,3ZwBGvDL9qdZeXID1hSZi4McjJuo
FA0.4MA0.6PbI3,FA; MA,Pb,I,,ZnO-c | C60,Spiro-MeOTAD,Ag,Air,DMF,False,100.0,Spin-coating,Unknown,0.045,False,1.027,22.07,0.7070000000000001,15.1,3ZwdWbS9_8b8AHpAuf9rdbMHUVW1
