Repository: GouravSidana/firstML

# firstML
My first Machine Learning Project

File: filtered_perovskite.csv (part 12 of 155)
Formula,A_ion,B_ion,X_ion,Bandgap,ETL,HTL,Backcontact,Antisolvent,Solvent,Solv_annel,Anneal_temp,Dep_procedure,Synth_atm,Cell_area,Is_module,Voc,Jsc,FF,PCE,entry_id
BA2Cs0.1FA2.36MA0.48Pb3Br1.7I0.83,BA; Cs; FA; MA,Pb,Br; I,,TiO2-c,Spiro-MeOTAD,Au,Unknown,DMF; DMSO,False,100.0,Spin-coating,N2,0.1,False,1.1,20.81,0.613,13.96,3ZydBr3aMRkJVul4DOMhrunDNq9i
CsPbBr2I,Cs,Pb,Br; I,,TiO2-c,none,Carbon,Unknown,DMSO,False,200.0,Spin-coating,N2,0.1,False,1.311,11.15,0.56,7.62,3ZznFP4F97LJVy4h8YXQr7R__Sul
FA0.3MA0.7PbI3,FA; MA,Pb,I,,PCBM-60 | BCP,PEDOT:PSS,Ag,Diethyl ether,Unknown,False,100.0,Spin-coating,Unknown,0.08,False,0.85,20.0,0.76,13.0,3_JRKpR4xnVvAajNeLdI1SBv1BNT
MAPbI3,MA,Pb,I,1.6,TiO2-c | TiO2-mp,Spiro-MeOTAD,Au,Unknown,DMSO >> Ethanol,False,Unknown >> 105.0,Slot-die coating >> CBD,Unknown,0.09,False,0.93,12.1,0.64,13.7,3_SPoJwaEyggz33quJ60PdSBXg-2
MAPbI3,MA,Pb,I,1.53,TiO2-c | TiO2-mp,Spiro-MeOTAD,Au,Unknown,DMF >> none,False,110.0 >> 145.0,Spin-coating >> Gas reaction,Air >> Air; MAI,0.1,False,0.895,18.69,0.72,12.05,3_T8J3KiGUCSPPNrsrM1_kuyPPmE
MAPbI3,MA,Pb,I,1.6,TiO2-c | ZTO-mp,Spiro-MeOTAD,Au,Diethyl ether,DMF; DMSO,False,100.0,Spin-coating,Air,0.16,False,0.98,13.5,0.67,9.0,3_arXOypcrJWeBpPlc460DifSxia
FA0.5MA0.5PbI,FA; MA,Pb,I,,TiO2-c | TiO2-mp,HTM,Ag,Unknown,DMSO >> IPA,False,Unknown >> 145.0,Spin-coating >> Spin-coating,Unknown,0.1,False,0.95,17.9,0.68,11.6,3a5gIUotRgvm7RJeEAmGw8OnNODh
Cs0.05FA0.79MA0.16PbBr0.3I2.7,Cs; FA; MA,Pb,Br; I,,TiO2-c,CuPc(tBu)4,Au,Chlorobenzene,DMF; DMSO,False,100.0,Spin-coating,Ar,0.09,False,1.03,21.1,0.581,12.7,3aGAkbW7sMT_KsV0ofIW_aAYgQqT
MAPbI3,MA,Pb,I,1.6,TiO2-c,JY6,Ag,Unknown,DMF,False,95.0,Spin-coating,N2,0.09,False,1.06,21.25,0.78,17.72,3aNB9jn3lXhJ6JdKVe13z5F2xgtl
MAPbI3,MA,Pb,I,1.6,TiO2-np,Spiro-MeOTAD,Au,Ar,DMF,True,100.0,Spin-coating,N2,0.16,False,0.997,20.69,0.73,15.03,3aRjO6_EatN9j1NxPMJxL1DHpxVc
MAPbI3,MA,Pb,I,1.6,PCBM-60,PEDOT:PSS,Al,Chlorobenzene,DMF; DMSO,False,Unknown,Spin-coating,N2,0.04,False,0.97,21.78,0.82,17.2,3aUqMF1BXMuJNrInRK8vbG2WoOO2
CsPbBrI2,Cs,Pb,Br; I,,ZnO-c,P3HT,Au,Unknown,Unknown,False,270.0,Evaporation,N2,0.3,False,1.073,11.3,0.636,7.7,3b5fCUc_i2ZiC7Q8nGUXkRqn6uwJ
FA0.85MA0.15PbBr0.45I2.55,FA; MA,Pb,Br; I,1.6,TiO2-c | TiO2-mp,Spiro-MeOTAD,Au,Chlorobenzene,DMF; DMSO,False,100.0,Spin-coating,N2,0.126,False,1.04,22.08,0.63,14.47,3b6U3mXKG2pXAOJzt2u1P2iW1JET
MAPbI3,MA,Pb,I,1.6,TiO2-c | TiO2-mp,Spiro-MeOTAD,Au,Diethyl ether,DMF; DMSO,False,100,Spin-coating,Unknown,0.1,False,1.1,19.9,0.738,16.17,3b6dIQXFqZOUohMS8RWiTpb54KHy
MAPbI3,MA,Pb,I,1.6,PCBM-60 | PEI,NiO-c,Ag,Unknown,DMSO; GBL,False,70.0,Spin-coating,Air,0.09,False,1.05,19.39,0.733,14.08,3bEyVQ-mHxPhi4h_FPGFsbKZgQV2
MAPbI3,MA,Pb,I,1.6,TiO2-c | TiO2-mp,Spiro-MeOTAD,Ag,Unknown,DMF >> IPA,False,70.0 >> 100.0,Spin-coating >> Spin-coating,Unknown,0.3,False,,18.0,,11.0,3bGBZnMyzphVWSPp39C-X5YMwtNy
MAPbI3,MA,Pb,I,1.6,PCBM-60,PEDOT:PSS,Ag,Toluene,DMF,False,100.0,Spin-coating,Unknown,0.5,False,0.914,13.9,0.69,9.2,3bMLFiqjf0NQybcLcgLvJhhmIK--
Cs0.05FA0.8MA0.15PbBr0.75I1.25,Cs; FA; MA,Pb,Br; I,,Nb2O5,NiO-c,Ag,Chlorobenzene,DMF; DMSO,False,110.0,Spin-coating,N2,0.155,False,1.17,19.88,0.72,16.2,3bRiTSBdPm1RvortSvRma_xrpQHx
Cs0.05FA0.79MA0.16PbBr0.51I2.49,Cs; FA; MA,Pb,Br; I,,SnO2-c,Spiro-MeOTAD,Au,Chlorobenzene,DMF; DMSO,False,100,Spin-coating,N2,,False,1.09,21.49,0.758,17.9,3c2Wo-jz6jsv7uMV5t9-sc_1JAel
FA0.85MA0.15Pb1.0Br0.45I2.55,FA; MA,Pb,Br; I,,TiO2-c,C201,Au,Unknown,Unknown,False,Unknown,Unknown,Unknown,0.1,False,0.9,16.9,0.513,7.6,3c77_p3ItBSsVHNZOxmCt_v8EoHg
MAPbBr0.45I2.55,MA,Pb,Br; I,,TiO2-c,Spiro-MeOTAD,Ag,Unknown,DMF,False,100.0,Spin-coating,N2,0.12,False,0.98,15.94,0.522,8.16,3cKu94-N_TQtq8GrKVNLjPA1LJ89
MAPbI3,MA,Pb,I,1.6,TiO2-c,Spiro-MeOTAD,Au,Unknown,DMF >> IPA,False,Unknown >> 80.0,Spin-coating >> CBD,N2 >> N2,0.2239999999999999,False,0.95,17.5,0.51,8.5,3cVMdQaR0xCgFSp_bM0ZvgGzB3ci
FA0.97MA0.03PbBr2.91I0.09,FA; MA,Pb,Br; I,,SnO2-c,Spiro-MeOTAD,Au,Unknown,DMF >> IPA,False,70; 150,Spin-coating,N2,0.18,False,0.9,20.85,0.659,12.39,3c_YjdyK_MUEi4IN7VDwJnhl3D7m
MAPbI3,MA,Pb,I,1.6,PCBM-60,PEDOT:PSS,Ag,Unknown,none,False,100.0,Co-evaporation,Vacuum,0.12,False,0.87,14.68,0.59,7.61,3carxUv8sfluIZSkMhPkqwOlYUYd
FASnI3,FA,Sn,I,,C60 | BCP,PEDOT:PSS,Ag,Chlorobenzene,DMF; DMSO,False,90.0,Spin-coating,N2,0.04,False,0.541,19.91,0.682,7.35,3cj8bX9U90e3OhoAE6cz0cV2TwuX
MAPbI3,MA,Pb,I,1.6,PCBM-60,PEDOT:PSS,Ca | Al,Unknown,DMF,False,90,Spin-coating,N2,0.1,False,0.73,22.6,0.77,12.6,3cqBxCWiNh4UQLF7GKYgozcDxTcj
MAPbI3,MA,Pb,I,1.596,TiO2-c | TiO2-np | TiO2-mp,Spiro-MeOTAD,Au,Unknown,DMF,False,140.0,Spin-coating,Air,0.1,False,0.83,15.8,0.645,8.51,3cqI6MdtA_ZJHdV9skBc8krpYaBP
MAPbI3,MA,Pb,I,1.58,TiO2-c | TiO2-mp,Spiro-MeOTAD,Au,Unknown,DMF >> IPA,False,Unknown >> 70.0,Spin-coating >> Spin-coating,Dry air >> Dry air,0.119,False,0.976,20.7,0.684,13.8,3d8-WOaUd5zHPQfIL9cHGzWrJT8n
Cs0.05FA0.79MA0.16PbBr0.51I2.49,Cs; FA; MA,Pb,Br; I,,TiO2-c | TiO2-mp,Spiro-MeOTAD,Au,Chlorobenzene,DMF; DMSO,False,100.0,Spin-coating,Unknown,0.09,False,1.015,20.49,0.64,13.65,3d9LJyFt5YqOzcw3sNz8do6hNDga
MAPbI3,MA,Pb,I,1.56,CdS-np,NiO-c,Au,Chlorobenzene,DMF; DMSO,False,100.0,Spin-coating,N2,0.1,False,0.996,19.13,0.6509999999999999,12.4,3dBK_iommicewurLPVOORdNMVQ8W
Cs0.05FA0.79MA0.16PbBr0.51I2.49,Cs; FA; MA,Pb,Br; I,1.63,TiO2-c | TiO2-mp,PTAA,Au,Unknown,acetonitrile; DMF; DMSO,False,Unknown,Spin-coating,Unknown,0.1,False,1.02,21.9,0.72,16.1,3dVkrYELml_0_aLzlXgVfNbrt9Ko
FA0.8MA0.2PbBr0.6I2.40,FA; MA,Pb,Br; I,1.5,PCBM-60,NiO,Ag,Toluene,DMSO; GBL,False,100,Spin-coating,N2,0.0314,False,1.11,17.89,0.68,13.46,3dc46U0usd4aB2AJWINw5ABoQ2Qj
MAPbI3,MA,Pb,I,1.6,SnO2-c,Spiro-MeOTAD,Ag,Unknown,acetonitrile,False,100.0,Spin-coating,Dry air,0.0925,False,1.1,21.9,0.71,17.2,3diuEbkekE-dn8dsoj4Yc9vO3yo0
MAPbI3,MA,Pb,I,1.6,SnO2-c,Spiro-MeOTAD,Ag,Unknown,DMF >> IPA,False,Unknown >> 80.0,Spin-coating >> Spin-coating,Ambient >> Ambient,0.04,False,1.04,21.27,0.6940000000000001,15.4,3dobQzhOOK84NPttebXQkSfhiVFm
MAPbI3,MA,Pb,I,,PCBM-60,PEDOT:PSS,Ag,Unknown,DMSO; GBL,False,100,Spin-coating,Unknown,,False,0.97,22.29,0.685,14.83,3ds0x5gnzB_vi51Iqt2heTsYXtH_
MAPbI3,MA,Pb,I,1.6,PCBM-60 | LiF,PEDOT:PSS,Ag,Unknown,DMF,False,90.0,Spin-coating,Unknown,0.1,False,0.96,14.27,0.56,7.57,3eMeSCDYLZRfn1FdQoFqBpQXnNJE
Cs0.05FA0.81MA0.14PbBr0.45I2.55,Cs; FA; MA,Pb,Br; I,,SnO2-c,Spiro-MeOTAD,Au,Ethyl acetate,DMF; DMSO,False,120.0,Spin-coating,Unknown,0.16,False,1.094,22.28,0.73,17.72,3ebZZrnsQLAT6snnp9HPXwWQAyUB
CsPbBrI2,Cs,Pb,Br; I,,SnO2-np,Spiro-MeOTAD,MoO3 | Ag,Unknown,DMSO,False,50; 160,Spin-coating,Unknown,0.075,False,1.1,15.1,0.81,13.5,3egJhGn87e5_BjEzqoLwkPBpxONu
MAPbI3,MA,Pb,I,1.6,C60 | bis-C60,PEDOT:PSS | NiO-c,Ag,Toluene,DMSO; GBL,False,100.0,Spin-coating,Unknown,0.0314,False,1.05,17.75,0.72,13.42,3eqXdsDUG0PtQlFBVjDzp4xDmyGI
MAPbI3,MA,Pb,I,1.6,TiO2-c,P3HT,Ag,Unknown,DMF,False,100.0,Spin-coating,Ar,0.1,False,0.9,18.8,0.61,9.5,3etP7MccnhEfDoJ4v7-eauc_n7gT
MAPbBrI2,MA,Pb,Br; I,,TiO2-c | TiO2-mp,Spiro-MeOTAD,Au,Unknown,DMF >> none,False,100.0 >> 100.0,Spin-coating >> Gas reaction,Unknown >> MABr,0.1,False,1.08,20.82,0.61,13.68,3ex29eI_sg6OpSUGprfJn4SgQPsH
Cs0.05FA0.81MA0.14PbBr0.45I2.55,Cs; FA; MA,Pb,Br; I,,TiO2-c | TiO2-mp,TBC-2,Au,Chlorobenzene,DMF; DMSO,False,100.0,Spin-coating,Unknown,0.1,False,0.87,20.8,0.532,10.7,3fXoSHTwJqzf588lw2FPQhzqaU6j
FA0.85MA0.15PbBr0.15I0.85,FA; MA,Pb,Br; I,,SnO2-c | PCBM-60,XPP,MoO3 | Ag,Chlorobenzene,DMF; DMSO,False,100.0,Spin-coating,N2,0.1119999999999999,False,1.12,23.18,0.7490000000000001,19.5,3fkSYn7XO1z5NI-XUlnuL5OB30p4
FA0.4MA0.6PbI3,FA; MA,Pb,I,,ZnO-c,Spiro-MeOTAD,Ag,N2,DMF,False,100.0,Spin-coating,N2,0.045,False,1.002,22.05,0.7020000000000001,15.5,3fkWkIgd9gTr_yaC9JquSpkOxFd2
MAPbI3,MA,Pb,I,1.6,TiO2-c,Spiro-MeOTAD,Au,Unknown,DMF; DMSO >> IPA,False,80.0 >> 100.0,Spin-coating >> CBD,Unknown,0.1,False,1.06,20.3,0.54,11.7,3fkgJXVtMqseTa55epaUB2cp-tHh
MAPbI3,MA,Pb,I,1.6,TiO2-c,Spiro-MeOTAD,Au,Chlorobenzene,DMF,False,120.0,Spin-coating,Unknown,0.09,False,0.98,20.3,0.69,13.8,3foU6Ga44YXMYBVcSYOxciC7gLl-
MAPbI3,MA,Pb,I,1.6,TiO2-c | TiO2-mp,P3HT,Au,Chlorobenzene,DMSO,False,105.0,Spin-coating,Air,0.24,False,0.9,18.11,0.69,11.2,3fz3_oAQ0nquOon-QoixbfRcKWFo
MAPbI3,MA,Pb,I,1.6,PCBM-60,PEDOT:PSS,Ag,Chlorobenzene,DMF; DMSO,False,95.0,Spin-coating,Unknown,0.09,False,1.05,20.88,0.76,16.66,3g-zaEeTWQ_x7-BWJgw0_YYVy6j2
MAPbI3,MA,Pb,I,1.6,TiO2-c | TiO2-mp,Spiro-MeOTAD,Au,Unknown,DMF; DMSO >> IPA,False,150.0 >> 120.0,Spin-coating >> Spin-coating,N2 >> N2,0.1,False,0.992,23.18,0.602,13.84,3g0QIMS9vXyjtcgzXyo1ynkiaWvC
MAPbI3,MA,Pb,I,1.6,TiO2-c | TiO2-mp,Spiro-MeOTAD,Au,N2,DMF,False,100.0,Spin-coating,Unknown,0.16,False,0.98,19.5,0.63,12.0,3gEMmgQARvMkdXvjYZemodX0dEFC
(3AMP)FA0.75MA2.25Pb4I13,(3AMP); FA; MA,Pb,I,,C60 | BCP,PEDOT:PSS,Ag,Unknown,DMF; DMSO,False,100.0,Spin-coating,N2,0.39,False,1.08,13.36,0.778,11.18,3gJEaAoVDPMqQl6KzQtZcDeRbpsE
MAPbI3,MA,Pb,I,1.6,TiO2-c,SCZF-5,MoO3 | Ag,Chlorobenzene,DMSO; GBL,False,100.0,Spin-coating,N2,0.1,False,1.11,24.4,0.74,20.1,3gNL8NQy2T6cJPvbdWf5mMPmfrkH
MAPbI3,MA,Pb,I,1.6,PCBM-60,PEDOT:PSS,Ca | Al,Unknown,DMF >> IPA,False,70 >> Unknown,Spin-coating >> Spin-coating,Air >> Air,0.1,False,0.9,13.56,0.72,8.9,3g_yvyFLfs_tqijxK1YQMwnYSXNb
MAPbI3,MA,Pb,I,1.6,TiO2-c | TiO2-mp,Spiro-MeOTAD,PEDOT:PSS,Toluene,DMSO; GBL,False,100.0,Spin-coating,N2,0.04,False,1.11,19.0,0.73,15.4,3gekgum4jzJ0mfRhYIgWn3yS_3WL
MAPbBr0.75I2.25,MA,Pb,Br; I,,TiO2-c,Spiro-MeOTAD,Au,Chlorobenzene,DMF,False,100.0,Spin-coating,N2,0.04,False,0.953,18.9,0.69,12.6,3gp7PszHKGnyl5lYGAOKRONGKOAs
Cs0.1FA0.75MA0.15PbBr0.35I2.65,Cs; FA; MA,Pb,Br; I,,C60 | BCP,PTAA,Ag,Chlorobenzene,DMF; DMSO,False,100.0,Spin-coating,N2,0.105,False,1.07,21.87,0.67,15.53,3gqnB1RaQt-h8V9Omhbwa3cQC_vI
(ThMA)MA4Pb5I16,(ThMA); MA,Pb,I,,PCBM-60 | BCP,PEDOT:PSS,Ag,Unknown,DMF,False,110,Spin-coating,N2,0.1,False,,,,,3gzFZTrp3QeIGBSdzN8XgD4OcmGE
MAPbI3,MA,Pb,I,1.59,PCBM-60,PEDOT:PSS,Mg | Ag,Toluene,DMF; NMP,False,80,Spin-coating,Ar,0.16,False,0.96,13.4,0.8,10.3,3gzlAsR6BY7vu4zt3N8w72U7bkNY
MAPbI3,MA,Pb,I,1.6,PEIE | C60,Spiro-MeOTAD,Au,Toluene,DMF; DMSO,False,40; 55; 75; 100,Spin-coating,N2,0.1,False,0.95,16.9,0.58,9.3,3h5doI3EOlXOLUMeS94b9GmwEqri
MAPbI3,MA,Pb,I,1.6,C60 | BCP,PEDOT:PSS,Ag,Diethyl ether,DMF,False,100.0,Spin-coating,Air,0.1,True,0.98,15.51,0.71,10.77,3hNql7Gh8kKtUgrU3oIqS4ugtLfc
MAPbI3,MA,Pb,I,1.6,TiO2-c,Spiro-MeOTAD,Au,Toluene,DMSO; GBL,False,100.0,Spin-coating,Unknown,0.1,False,1.0,23.0,0.54,12.3,3hd2Hdz8yUhND7SpNZskTQkDsabB
Cs0.05FA0.81MA0.14PbBr0.43I2.57,Cs; FA; MA,Pb,Br; I,,TiO2-c | TiO2-mp,Spiro-MeOTAD,Ag,Anisole,DMF; DMSO,False,150.0,Spin-coating,Unknown,0.14,False,1.132,21.69,0.722,17.74,3heltt1AyMRCqcQRjKtPCMSxrrXm
MAPbI3,MA,Pb,I,1.55,PCBM-60,NiO-c | PEDOT:PSS,Ag,Toluene,DMSO; GBL,False,100.0,Spin-coating,Air,0.14,False,1.02,19.4,0.7,13.9,3hqNzBCglLPnOFjjuDfILf0JOdBU
Cs0.05FA0.81MA0.14PbBr0.51I2.49,Cs; FA; MA,Pb,Br; I,,SnO2-np,Spiro-MeOTAD,Au,Chlorobenzene,DMF; DMSO,False,100,Spin-coating,N2,0.09,False,1.05,22.3,0.75,17.6,3hvgH4JnoNpmEZEPkkzwR4KYzzNh
MAPbI3,MA,Pb,I,1.6,1-ethyl-3-methylimidazolium iodide | C60,Spiro-MeOTAD,Au,Chlorobenzene,DMF; DMSO,False,Unknown,Spin-coating,Unknown,0.09,False,,,,,3i0BOQfIPL0fkDbrBSN8QWYNywnc
MAPbI3,MA,Pb,I,1.6,TiO2-c | TiO2-mp,Spiro-MeOTAD,Au,Toluene,DMSO; GBL,False,120,Spin-coating,N2,0.14,False,0.96,19.1,0.708,12.9,3iBLCI212Xxy0ecHzVe9fSBsIzhM
MAPbI3,MA,Pb,I,1.6,ZnO-c,Spiro-MeOTAD,Ag,Unknown,DMF >> IPA,False,Unknown >> 80.0,Spin-coating >> Spin-coating,Air >> Air,0.12,False,1.128,19.55,0.639,14.09,3iCnKfnOorGBuk0UbKzFlgMqjFJP
MAPbI3,MA,Pb,I,1.6,Nb2O5,Spiro-MeOTAD,Au,Unknown,DMF,False,100.0,Spin-coating,N2,0.09,False,1.0,22.27,0.68,15.2,3iDVCjcJ-O2ZqK-v2PJry8BZK-sk
MAPbI3,MA,Pb,I,1.6,SnO2-c,Spiro-MeOTAD,Au,Unknown,DMF; DMSO,False,140.0,Spin-coating,N2,0.07,False,1.06,18.8,0.64,13.1,3iOe6mQCdg9LRWV0CB-vHpZZVspA
MAPbI3,MA,Pb,I,1.61,SnO2-np,Spiro-MeOTAD,Au,Vacuum,DMF; DMSO,False,Unknown,Spin-coating,Unknown,0.09,False,1.1,22.27,0.75,18.25,3iRctCLtxcinwSao6xlILkLYwUn0
MAPbI3,MA,Pb,I,1.481,TiO2-c | TiO2-mp,Spiro-MeOTAD,Ag,Diethyl ether,DMF; DMSO,False,65; 125,Spin-coating,Unknown,0.14,False,1.11,22.76,0.65,16.28,3iV6sDBpzikXkzcUJQQOPtnq8Rlj
MAPbI3,MA,Pb,I,1.6,TiO2-c | TiO2-mp,Spiro-MeOTAD,Ag,Unknown,Unknown,False,Unknown,Spin-coating,Unknown,0.1,False,0.95,16.46,0.66,10.3,3iZK3cyTmLJYOOJh_vrBmj7FZ-Jw
Cs0.17FA0.83PbBr0.8I2.2,Cs; FA,Pb,Br; I,1.72,SnO2-np,Spiro-MeOTAD,Au,Chlorobenzene,DMF; DMSO,False,100.0,Spin-coating,N2,0.0893,False,1.194,19.37,0.687,15.87,3isrAfJI0g0qUlrj73L-1IOiBDHd
MAPbI3,MA,Pb,I,1.59,SnO2-c,Spiro-MeOTAD,Ag,Chlorobenzene,DMSO,False,100.0,Spin-coating,N2,0.09,False,1.15,22.64,0.748,19.47,3it_dQTh_KpSOPNfy3Z85mmNXzYv
MAPbI3,MA,Pb,I,1.6,PCBM-60 | PN4N,NiO-c,Ag,Unknown,DMF,False,95.0,Spin-coating,Unknown,0.1,False,0.95,17.66,0.68,11.47,3j4kUvt_fFxpaQzr0cdkEMAhtEql
Cs0.1FA0.76MA0.14PbBr0.51I2.49,Cs; FA; MA,Pb,Br; I,1.61,TiO2-c | TiO2-mp,Spiro-MeOTAD,Au,Trifluorotoluene,DMF; DMSO,False,100.0,Spin-coating,N2,0.16,False,,,,,3j6Pjd7IW6dDsFtDa4sURs5SAS4v
MAPbI3,MA,Pb,I,1.55,TiO2-c,Spiro-MeOTAD,Au,Chlorobenzene,DMSO; GBL,False,100.0,Spin-coating,Unknown,0.1,False,1.01,20.97,0.598,12.62,3j9lts2ozcfnCG-wLRIP7aiELffD
FA0.2MA0.8PbI3,FA; MA,Pb,I,,PTTI-2,PEDOT:PSS,Ag,Toluene,DMSO; GBL,False,100.0,Spin-coating,N2,0.1,False,0.88,18.55,0.49,8.0,3jM0GkXVk0OqXXOs7oXNwE3yGEsG
MAPbI3,MA,Pb,I,1.6,TiO2-c | TiO2-mp,"cyclopenta[2,1-b; 3,4-b′]dithiophene",MoO3 | Ag,Unknown,DMSO; GBL,False,80.0,Spin-coating,N2,0.16,False,1.008,21.27,0.7290000000000001,15.63,3jVfBEgHG4TihB5uq9D-ObI9FCgU
MAPbI3,MA,Pb,I,1.6,SnO2-np,Spiro-MeOTAD,Au,Unknown,DMF; DMSO,False,70; 100,Spin-coating,Unknown,0.1,False,,22.57,0.73,16.87,3jcirW7IqIRgx2w3Ng28EsYv-KDY
FA0.8MA0.2PbBr0.2I0.8,FA; MA,Pb,Br; I,,NDI-ID (RR),PEDOT:PSS,Al,Diethyl ether,DMF; DMSO,False,150,Spin-coating,Air,0.096,False,1.09,22.25,0.784,19.07,3k-WYqG5dMZHD7u7IEyQTXdOp0ba
MAPbI3,MA,Pb,I,1.6,C60,Spiro-MeOTAD,Au,Chlorobenzene,DMF; DMSO,False,Unknown,Spin-coating,Unknown,0.09,False,0.92,21.34,0.618,12.11,3k-_teeL9EB81WXe6nKF-l6Xlner
MAPbI3,MA,Pb,I,1.6,C70 | BCP,PEDOT:PSS,Ag,Unknown,DMSO; GBL,False,90.0,Spin-coating,Unknown,0.1,False,0.8009999999999999,21.43,0.546,9.37,3k0LCzfBD69ierJYQctRfwyKdrjT
MAPbBr0.15I2.85,MA,Pb,Br; I,,TiO2-c | TiO2-mp,Spiro-MeOTAD,Au,N2,DMF,False,100.0,Spin-coating,Unknown,0.09,False,0.97,11.0,0.68,7.5,3k3rwQuWyty2FE1yiLn_2q1WzFvc
MAPbI3,MA,Pb,I,1.5,TiO2-c | TiO2-mp,mp-SFX-3PA,Au,Unknown,DMF >> IPA,False,Unknown >> 100.0,Spin-coating >> CBD,N2 >> N2,0.1,False,,,,13.46,3k68V30ySgtFHApDPDC7hCZXtEuk
Cs0.05FA0.7885MA0.1615PbBr0.51I2.49,Cs; FA; MA,Pb,Br; I,1.6,SnO2-np,Spiro-MeOTAD,Au,Chlorobenzene,DMF; DMSO,False,100.0,Spin-coating,N2,0.16,False,1.14,21.9,0.75,18.2,3k6IQ-DhMvDlpWHi-1diT-Sli0KG
MAPbI3,MA,Pb,I,1.6,TiO2-c,Spiro-MeOTAD,Au,Unknown,DMF; DMSO >> IPA,False,80.0 >> 100.0,Spin-coating >> CBD,Unknown,0.1,False,1.02,17.5,0.49,8.86,3kH6OqC0S4W8JVs1oLgZpfFwGK1g
MAPbI3,MA,Pb,I,1.6,C60; C70,Spiro-MeOTAD,Au,Diethyl ether,DMF; DMSO,False,100.0,Spin-coating,Unknown,0.1,False,1.05,22.5,0.66,15.7,3kIi2DGgmtq6QyDNR_G5vGo2JgzJ
MAPbI3,MA,Pb,I,1.6,TiO2-c,Spiro-MeOTAD,Ag,Chlorobenzene,DMF; DMSO,False,100.0,Spin-coating,Unknown,0.1,False,1.09,21.1,0.72,16.56,3kW9vZGm2BihrKE_i9HPtW5N1iAc
CsPbBr3,Cs,Pb,Br,2.3,TiO2-c | TiO2-mp | Graphene-QDs,none,Carbon,Unknown,DMF >> Methanol,False,Unknown >> 250.0,Spin-coating >> Spin-coating,Air >> Air,0.09,False,1.4980000000000002,7.16,0.84,8.9,3kaUfhxiE0W2JB0HeSOO-jCUlCJ4
MAPbI3,MA,Pb,I,1.6,TiO2-c | TiO2-mp,Graphene oxide; NiO-c,Au,Chlorobenzene,DMSO,False,90.0,Spin-coating,Unknown,0.15,False,1.03,20.4,0.63,13.3,3kbqqQs5sWeuSo_bstmBa6JifNfx
FA0.84MA0.16PbBr0.45I2.55,FA; MA,Pb,Br; I,,TiO2-c | TiO2-mp,Spiro-MeOTAD,Au,Chlorobenzene,DMF; DMSO,False,100.0,Spin-coating,Unknown,0.16,False,,,,,3keAWmNdVSkzX-ZLm80qhGb8dZFL
FAPbBr0.1I2.9,FA,Pb,Br; I,,TiO2-c | TiO2-np | ZrO2-mp,none,Carbon,Unknown,DMF >> IPA,False,70.0 >> 100.0,Drop-infiltration >> CBD,Air >> Air,0.1475,False,,,,,3kqUtINvefZlMUOgizQ9vkcYxm6J
MAPbI3,MA,Pb,I,1.6,PCBM-70 | ZrO3,PEDOT:PSS,Ag,Unknown,DMF >> IPA,False,70.0 >> 100.0,Spin-coating >> Spin-coating,Unknown,0.1,False,0.95,17.55,0.627,10.46,3kyQUYaT5AyewWCstu1-dqG6s5CW
FA0.75MA0.25Sn1.0I3,FA; MA,Sn,I,,TiO2-c,PTAA,Au,Chlorobenzene,DMF; DMSO,False,70,Spin-coating,N2,0.1,False,0.125,29.3,0.48,12.24,3kyhZh6Aw2V24iYRu0aHqNIHIFUe
MAPbI3,MA,Pb,I,1.6,PCBM-60 | BCP,NiO-np | Choline chloride,Ag,Toluene,DMSO; GBL,False,100.0,Spin-coating,N2,0.077,False,1.02,18.99,0.6729999999999999,12.98,3l6tIf71oO44yClZah_dOpwC4EUy
MAPbI3,MA,Pb,I,1.6,TiO2-c | TiO2-mp,Spiro-MeOTAD,Au,Unknown,DMF >> IPA,False,70.0 >> 70.0,Spin-coating >> CBD,Ambient >> Ambient,0.04,False,0.809,13.6,0.7240000000000001,7.97,3l8RtifK0k68HdGe499x6rZGwUYG
MAPbI3,MA,Pb,I,1.6,TiO2-c | PCBM-60,Spiro-MeOTAD,Ag,Toluene,DMSO; GBL,False,100.0,Spin-coating,Unknown,0.07,False,0.81,17.09,0.57,7.9,3l8aHnAgH7mMXJF6uzrPioj2XNws
MAPbI3,MA,Pb,I,1.6,TiO2-c | TiO2-mp,BDTT:DPPD:TT,Au,Diethyl ether,DMF; DMSO,False,65; 100,Spin-coating,Air,0.1,False,0.96,23.78,0.65,15.1,3lU8iipumGGDFEUcDF5dhn6dFtrS
MAPbI3,MA,Pb,I,1.6,TiO2-c,Spiro-MeOTAD,Au,Unknown,DMF >> none,False,Unknown >> 130.0,Spin-coating >> Gas reaction,Air >> Air; MAI,0.1,False,0.94,17.97,0.71,12.13,3lZngPxXS3CEryuNo8jE_o8sDuHN
MAPbI3,MA,Pb,I,1.5,PCBM-60,PEDOT:PSS,Al,Unknown,DMF >> Ethanol,False,70.0 >> 100.0,Spin-coating >> Spin-coating,Air >> Air,0.045,False,0.88,19.54,0.831,14.34,3lfnNsrUYM5JceVF6nS7FH3bZPMi
Cs0.05FA0.79MA0.16PbBr0.51I2.49 | (CH3)3SPbI3,Cs; FA; MA | (CH3)3S,Pb | Pb,Br; I | I,1.63 | nan,TiO2-c | TiO2-mp,Spiro-MeOTAD,Ag,Chlorobenzene,DMF; DMSO >> IPA | IPA,False,100 | 100 >> 100,Spin-coating | Spin-coating >> Spin-coating,Unknown,0.1,False,1.13,23.52,0.67,17.97,3lgRH3kXzHv6qA9VmFhvv_KXRrBh
MAPbI3,MA,Pb,I,1.6,TiO2-c | TiO2-mp | CdSe-QDs,Spiro-MeOTAD,Au,Unknown,DMF >> IPA >> IPA,False,80.0 >> 110.0 >> 110,Spin-coating >> Spin-coating >> Spin-coating,Air >> Air >> Air,0.16,False,1.08,20.57,0.7040000000000001,15.68,3lrjSVMLIZ5ZGa9JEbqd9R22iM9y
MAPbI3,MA,Pb,I,1.6,TiO2-c | TiO2-mp,Spiro-MeOTAD,Au,Unknown,DMF >> IPA,False,70.0 >> 70.0,Spin-coating >> CBD,Unknown,0.1,False,0.89,17.87,0.693,11.07,3lsxtNGD1j692qtr5D9OnZ2viof0
MAPbI3,MA,Pb,I,1.6,ZnO-c | Al2O3-mp,Spiro-MeOTAD,Au,Unknown,DMSO,False,100.0,Spin-coating,N2,0.06,False,1.0,19.66,0.7,13.77,3mPTI1iAbdHcHAGJ9qjok91Cezgt
MAPbI3,MA,Pb,I,1.6,SnO2-c,CuHePc,Au,Unknown,Unknown,False,Unknown,Spin-coating,Unknown,0.11,False,0.94,16.7,0.638,10.1,3mS0Chmzijrv88eC4JyTqtsevtP3
MAPb0.5Sn0.5I3,MA,Pb; Sn,I,,PCBM-60 | Phen-NaDPO,PEDOT:PSS,Ag,Unknown,DMF,False,Unknown,Spin-coating,Unknown,0.04,False,0.69,26.7,0.669,12.3,3mbyKPwVNrMHWHyOtrD7UYzTf-cq
MAPbI3,MA,Pb,I,1.6,TiO2-c | TiO2-nw,Spiro-MeOTAD,Au,Unknown,DMF >> IPA,False,Unknown >> 70.0,Spin-coating >> CBD,Unknown,0.09,False,0.96,17.6,0.591,10.0,3mlLOLkKjuWq1jqd4BJTR8YEZrKd
FA0.7MA0.3PbI3,FA; MA,Pb,I,,PCBM-60 | BCP,PEDOT:PSS,Ag,Unknown,DMF >> IPA,False,Unknown >> 100.0,Spin-coating >> Spin-coating,Unknown,0.075,False,1.0,22.37,0.784,17.5,3mmW5_sA6QLvbMTnYrScOQBmOPU5
MAPbI3,MA,Pb,I,1.51,TiO2-c,TPE-4DPA,Ag,Unknown,DMF,False,100.0,Spin-coating,N2,0.12,False,0.98,20.5,0.45,9.12,3mmg696DqJ7FvRDlPooOB5Xwx50Y
MAPbI3,MA,Pb,I,1.6,C60 | BCP,PASQ-IDT,Ag,Chlorobenzene,DMF; DMSO,False,60; 80,Spin-coating,N2,0.06,False,1.028,21.99,0.78,17.69,3n1oaFXDJyD_Q7ouLZ9foxV3-aHT
MAPbI3,MA,Pb,I,1.6,TiO2-c,Spiro-MeOTAD | PEDOT:PSS,Al,Unknown,DMF >> IPA,False,Unknown >> 135.0,Spin-coating >> Spin-coating,Dry air >> Dry air,0.108,False,1.0,21.2,0.73,15.5,3n9FOXdTCkiGtYvX1Xce_vpuHawY
MAPbI3,MA,Pb,I,1.6,PCBM-60 | BCP,NiO-np,Ag,Toluene,DMSO; GBL,False,100.0,Spin-coating,N2,0.077,False,1.03,17.77,0.728,13.37,3nM1y4wHJraKpnL5RAcju52wnn81
Cs0.2FA0.2MA0.6PbI3,Cs; FA; MA,Pb,I,1.64,PCBM-60 | Zr(acac)4,NiO-c,Ag,Toluene,DMF,False,100.0,Spin-coating,N2,0.1,False,1.13,23.0,0.75,20.1,3nPV_X6VdxhUH_0nR68aMzhVA28M
FA0.026MA0.974PbI3,FA; MA,Pb,I,1.516,TiO2-c | Al2O3-mp | NiO-np,Spiro-MeOTAD,Au,Unknown,DMF,False,130,Spin-coating,Air,0.17,False,1.031,24.98,0.731,19.01,3nYJ9cXPveESofX-rOuxJngGpzcj
MAPbI3,MA,Pb,I,1.6,TiO2-c | PCBM-60,Spiro-MeOTAD,Au,Chlorobenzene,DMF; DMSO,False,100.0,Spin-coating,N2,0.1,False,1.07,20.15,0.675,14.48,3noOW1QFvO79K9_NFHKDQ5igtGIw
Cs0.05FA0.79MA0.16PbBr0.47I2.53,Cs; FA; MA,Pb,Br; I,,TiO2-c | TiO2-mp,Spiro-MeOTAD,Ag,Chlorobenzene,DMF; DMSO,False,100.0,Spin-coating,Unknown,0.144,False,1.11,24.0,0.716,19.1,3npZSnx9JSYxRwJqAj3wpGYAMXB_
(TEA)2MA3Pb4I14,(TEA); MA,Pb,I,1.65,PCBM-60 | Bphen,PEDOT:PSS,Al,Unknown,DMF; DMSO,False,Unknown,Spin-coating,N2,0.04,False,0.9,19.01,0.66,11.32,3ntTbEwxswrqVR7ErC5SSBDMraNu
MAPbI3,MA,Pb,I,1.6,ZnO-c,PEDOT:PSS,Al,Chlorobenzene,DMF; DMSO,False,70; 100,Spin-coating,N2,0.1,False,0.88,20.4,,,3oAO4NzaFyHkBxlEgXYNBpLxEmv8
MAPbI3,MA,Pb,I,1.6,PCBM-60 | bis-C60,NiO-c,Ag,Unknown,DMF; DMSO,False,100.0,Spin-coating,Unknown,0.0314,False,1.09,21.08,0.787,18.11,3oHMkw3SHIZlSquLZQl3wL8FXyVF
MAPbI3,MA,Pb,I,1.6,TiO2-c,Spiro-MeOTAD,Au,Unknown,IPA >> IPA,False,Unknown >> Unknown,Electrodeposition >> Electrodeposition,N2 >> N2,0.15,False,1.086,20.91,0.688,15.62,3oQqChYptxaX4dFR5i8t_rtadiFN
MAPbI3,MA,Pb,I,1.6,TiO2-c | TiO2-mp,Spiro-MeOTAD,Ag,Diethyl ether,DMF; DMSO,False,130.0,Spin-coating,Unknown,0.14,False,1.11,23.357,0.743,19.26,3oSfz4QA1klJV8HKwsDBp-ip9-6A
MAPbI3,MA,Pb,I,1.6,TiO2-c | TiO2-mp,Spiro-MeOTAD,Ag,Unknown,DMF; DMSO,False,100.0,Spin-coating,Dry air,0.126,False,0.95,18.0,0.45,8.0,3oWk9CRMnV11wSIBk86z8TUYwaBh
MAPbI3,MA,Pb,I,1.6,TiO2-c | TiO2-mp | ZrO2-mp,none,Carbon,Unknown,Unknown >> IPA >> none,False,40.0; 100 >> 90.0 >> Unknown,Spin-coating >> Drop-infiltration >> Recrystallization,Unknown >> Unknown >> Methylamin,0.07,False,1.0,15.77,0.486,8.81,3oWwv-Q8ZMTJ5RLWTagXHpQVuLgq
MAPbI3,MA,Pb,I,1.6,TiO2-c,2mF-X59,Au,Chlorobenzene,DMF; DMSO,False,100.0,Spin-coating,Unknown,0.09,False,0.97,24.0,0.6629999999999999,15.45,3oe6H8HK1OunEzBkNSiopywT9BTm
CsPbBrI2,Cs,Pb,Br; I,,TiO2-c | TiO2-mp,Spiro-MeOTAD,Au,Unknown,DMF; DMSO,False,280.0,Spin-coating,Unknown,0.16,False,1.12,12.57,0.725,10.21,3olK0C-R9kiqFE4O_6LiQ-ampn4W
MAPbI3,MA,Pb,I,1.6,SnO2-np,Spiro-MeOTAD,Ag,Vacuum,DMF; DMSO,False,100.0,Spin-coating,Unknown,0.1,False,1.08,22.16,0.76,18.27,3orwedj9WlaVmfVknfJMxy0sPNR6
FAPb0.4Sn0.6I3,FA,Pb; Sn,I,1.29,PCBM-60,PEDOT:PSS,Ag,Chlorobenzene,DMF; DMSO,False,100.0,Spin-coating,N2,0.12,False,0.601,24.73,0.509,7.57,3otsvMaExtl47L1_jKj21_53VqHf
MAPbI3,MA,Pb,I,1.6,PCBM-60,PEDOT:PSS,Al,Unknown,DMF,False,90.0,Spin-coating,N2,0.045,False,,,,12.6,3oyQHGDmsAgaUGIaSf8tT1b7orVc
CsPbBrI2,Cs,Pb,Br; I,1.92,SnO2-np,Spiro-MeOTAD,Au,Unknown,DMF; DMSO,False,260.0,Spin-coating,N2,0.045,False,1.12,15.78,0.75,13.34,3p1FUUXltc3OXhe64_KS_qUXU649
Cs0.05FA0.79MA0.16PbBr0.51I2.49,Cs; FA; MA,Pb,Br; I,,Ba(OH)2,Spiro-MeOTAD,Au,Chlorobenzene,DMF; DMSO,False,100.0,Spin-coating,N2,0.04,False,1.043,21.6,0.698,15.78,3p8N39wHE7qxTK62EYDAkS7Q9r7A
MAPbI3,MA,Pb,I,1.6,TiO2-c | TiO2-mp,Spiro-MeOTAD,Au,Diethyl ether,DMF; DMSO,False,65.0; 100.0,Spin-coating,Air,0.09,False,1.07,20.5,0.69,15.1,3pEkjR5kLHqkzdE_cV0PhE1AbhUh
MAPbI3,MA,Pb,I,1.6,PCBM-60 | Bphen,PEDOT:PSS,Ag,Unknown,DMF >> IPA,False,Unknown >> 100.0,Spin-coating >> Spin-coating,Unknown,0.0725,False,0.95,22.97,0.8290000000000001,17.56,3pRaMG4Spmup_qASxyJlk-97uKtr
Cs0.05FA0.79MA0.16PbBr0.48I2.52,Cs; FA; MA,Pb,Br; I,,TiO2-c | TiO2-mp,Spiro-MeOTAD,Au,Chlorobenzene,DMF; DMSO,False,100.0,Spin-coating,N2,0.16,False,,,,19.66,3pSP8bIG7m3I4HFO2aiuRkCjWGuJ
MAPbI3,MA,Pb,I,1.6,PCBM-60 | BCP,NiO,Ag,Toluene,DMF; DMSO,False,100,Spin-coating,N2,0.06,False,0.962,24.5,0.7,15.72,3pmbQ3vArUDs8nysDFIurTcQsnYN
MAPbI3,MA,Pb,I,1.6,TiO2-c | TiO2-mp,Spiro-MeOTAD,Au,Diethyl ether,DMF,False,65; 100,Spin-coating,Unknown,0.075,False,1.018,19.2,0.767,15.0,3py1XmbGQ47TJF8sHwpK3M1SFVgi
MAPbI3,MA,Pb,I,1.6,TiO2-c,Spiro-MeOTAD,Au,Gas,DMF,False,100.0,Spin-coating,Air,0.16,False,0.969,18.79,0.62,11.28,3pzRP6KX_jbyWMZ8a8MipYZYZaIq
MAPbI3,MA,Pb,I,1.6,PCBM-60; MAI,PTAA,Cu,Unknown,DMF >> IPA,False,Unknown >> 100.0,Spin-coating >> Spin-coating,Air >> Air,0.0644,False,1.07,22.4,0.7759999999999999,19.1,3qZKjzhAy6ecEMNBzZC1tPRfFFHq
FA0.9MA0.1PbBr0.1I2.9,FA; MA,Pb,Br; I,,SnO2-np,Spiro-MeOTAD,Ag,Unknown,DMF >> IPA,False,Unknown >> 100.0,Spin-coating >> Spin-coating,N2 >> N2,0.084,False,1.1,23.22,0.735,18.71,3qo2e9T--bIV-ZQJDqYkBJyxEJ0v
MAPbI3,MA,Pb,I,1.6,TiO2-c | TiO2-mp,none,MWCNTs,Unknown,DMF >> DMF >> Cyclohexene; IPA,False,100.0 >> 100.0 >> 100.0,Spin-coating >> Spin-coating >> CBD,Air >> Air >> Air,0.08,False,0.84,17.93,0.71,10.25,3qqcjwsvGXt3emvlN9zhXbBBxPPD
MAPbI3,MA,Pb,I,1.6,SnO2-c,Spiro-MeOTAD,Au,Unknown,DMF; DMSO,False,140.0,Spin-coating,N2,0.07,False,1.13,19.8,0.62,13.9,3qrYRlwSH8iXENg8ZOt5DRN5O32g
MAPbI3,MA,Pb,I,1.6,TiO2-c | TiO2-mp,PolyTPD,Au,Unknown,DMF,False,100.0,Spin-coating,Unknown,0.06,False,0.81,17.7,0.552,8.0,3r2EjzmhYj-nNK1k0EzfClL76l2T
MAPbI3,MA,Pb,I,1.6,TiO2-c | TiO2-mp,Spiro-MeOTAD,Ag,Unknown,DMF,False,140,Spin-coating,Unknown,0.07,False,0.848,17.54,0.588,8.74,3r5LrzHQ76X1D9Au81ERaDMaBIAl
MAPbI3,MA,Pb,I,1.5,TiO2-c,P3HT,Ag,Unknown,DMF,False,110.0,Spin-coating,N2,0.1,False,0.82,19.97,0.589,9.64,3rCg2wNmoqlwA2jGTTsahz3gYqu0
MAPbI3,MA,Pb,I,1.6,TiO2-c | TiO2-mp,Spiro-MeOTAD,Au,Unknown,DMF,False,105,Spin-coating,N2,0.08,False,1.0,22.13,0.7390000000000001,16.35,3rNtC_umnknHV0-YLCo3d6M1d50B
Cs0.1FA0.75MA0.15PbBr0.35I2.65,Cs; FA; MA,Pb,Br; I,,NDI; SnO2-np,Spiro-MeOTAD,Au,Chlorobenzene,DMF; DMSO,False,120.0,Spin-coating,Unknown,0.1,False,1.033,20.35,0.682,14.33,3rg5HlFKG-DM9wDvH0jye4_fNKmF
FAPbI3,FA,Pb,I,1.48,TiO2-c,Spiro-MeOTAD,Au,Unknown,DMF,False,160.0,Spin-coating,Unknown,0.159,False,0.905,23.0,0.63,13.0,3rsIOVCM6Fdre_QB_xnoZdZpt9QJ
MAPbI3,MA,Pb,I,1.6,SnO2-c,Spiro-MeOTAD,Au,Toluene,DMAc; NMP,False,25,Spin-coating,N2,0.07,False,1.08,21.0,0.746,16.8,3rtHWFBCjflgiZvPZ5h5u5DX8tg3
MAPbI3,MA,Pb,I,1.6,TiO2-c | ZrO2-mp,none,Carbon,Unknown,GBL,False,60.0,Drop-infiltration,N2,0.7,False,0.9,23.99,0.4379999999999999,9.47,3rv_Ob94ovCF6fhd9On-5fiFqcb3
MAPbI,MA,Pb,I,1.58,C60 | BCP,PEDOT:PSS,Cu,Ethyl acetate,DMF; DMSO,False,100,Spin-coating,N2,0.16,False,0.896,16.862,0.71,10.71,3s0DpmgxNCt3mVZ27TUHeJLx1_b7
MAPbI3,MA,Pb,I,1.6,ZnO-c | ZnO-nw | TiO2-c,Spiro-MeOTAD,Au,Unknown,DMF >> IPA,False,70.0 >> 70.0,Spin-coating >> CBD,Air >> Air,0.1,False,0.91,19.97,0.56,10.24,3sAVB2PiuqyUxYIrgUcGw_VOaBwr
MAPb1.0I3,MA,Pb,I,1.6,TiO2-c | TiO2-mp,Spiro-MeOTAD,Au,Unknown,DMF; DMSO,False,Unknown,Spin-coating,N2,0.1,False,,,,18.1,3sDkZgljXTfrQah9107TnfoquYnl
MAPbI3,MA,Pb,I,1.6,TiO2-c,Spiro-MeOTAD,Au,Toluene,DMF,False,100.0,Spin-coating,N2,0.09,False,1.05,16.53,0.56,9.74,3sHlv3FtJe4xL0ZoXohjD1l9alWg
MAPbI3,MA,Pb,I,1.6,TiO2-mp | TiO2-c,Spiro-MeOTAD,Au,Unknown,DMF >> IPA,False,70.0 >> 70.0,Spin-coating >> CBD,N2 >> N2,0.159,False,0.969,17.64,0.67,11.5,3sb4-aULL8dhaiKyU0djDqbwnzu2
FA0.5MA0.5PbI3,FA; MA,Pb,I,,PCBM-60 | BCP,NiO-c,Ag,Unknown,DMF >> IPA,False,Unknown >> 100,Spin-coating >> Spin-coating,Ar >> Ar,0.07,False,1.054,19.21,0.679,13.64,3sbqqrs2LPj3238ieEUCHPGsDPDW
MAPbI3,MA,Pb,I,1.6,C60-SAM | C60 | BCP,PTAA,Cu,Unknown,DMF >> IPA,False,Unknown >> 100.0,Spin-coating >> Spin-coating,Air >> Air,0.0644,False,1.06,22.7,0.8,19.5,3shnwlSxEhdJaR1vdZUBLmITiJwA
MAPbI3,MA,Pb,I,1.6,TiO2-c | TiO2-mp | ZrO2-mp,none,Carbon,Unknown,GBL,False,60.0,Drop-infiltration,Ar,0.1,False,0.88,20.28,0.537,9.63,3srTt5iCFlC6A2Ms4lGqQKKirjzx
MAPbI3,MA,Pb,I,1.6,TiO2-macroporous,Spiro-MeOTAD,Au,Unknown,DMF; DMSO,False,100.0,Spin-coating,N2,0.16,False,1.12,23.0,0.78,22.2,3t2F3fVR48Lc1wbwK_kZrbrFZf2R
MAPbI3,MA,Pb,I,1.6,PCBM-60 | Bphen,NiO-c,Al,2-Butanol,DMF; DMSO,True,Unknown,Spin-coating,N2,0.12,False,1.09,20.6,0.7,15.8,3t3eNxWNSAD59Egzjy_JiivKqYV9
MAPbI3,MA,Pb,I,1.6,TiO2-c | TiO2-mp,none,Carbon,Unknown,DMF >> Cyclohexane; IPA,False,100.0 >> 100.0,Spin-coating >> CBD,Unknown,0.5,False,0.97,18.29,0.61,10.83,3t6vfBxqN8d1b6nqw3Mz_ZFRJ9SV
FA0.85MA0.15PbBr0.45I2.55,FA; MA,Pb,Br; I,,TiO2-c | TiO2-mp,HL-1,Au,Chlorobenzene,DMF; DMSO,False,100.0,Spin-coating,N2,0.09,False,1.08,21.05,0.71,16.14,3t8ePff0q4a7FTnRoQZ4NpR6Fh3v
BA2FA60Pb61Br4I180,BA; FA,Pb,Br; I,,TiO2-c,Spiro-MeOTAD,Au,Chlorobenzene,DMF; DMSO; GBL,False,150.0,Spin-coating,N2,0.09,False,1.1,24.4,0.769,20.62,3tB-bbKHFHjOkDubPAlb4epy_YM3
MAPbI3,MA,Pb,I,1.6,TiO2-c | TiO2-mp,Spiro-MeOTAD,Au,Unknown,DMF >> none,False,90.0 >> 100.0,Spin-coating >> Gas reaction,Ambient >> Air; MAI,0.1,False,1.08,18.7,0.76,15.3,3tTBYwus19X9As1kPlPCu5FshDiy
Cs0.1FA0.83MA0.17PbBr0.51I2.49,Cs; FA; MA,Pb,Br; I,,TiO2-c | TiO2-mp,Spiro-MeOTAD,Au,Chlorobenzene,DMF; DMSO,False,100,Spin-coating,N2,0.15,False,1.01,16.9,0.74,12.5,3tVc0PGpgVFzRB3AmflG2NJV5di_
MAPbI3,MA,Pb,I,1.6,PCBM-60,PEDOT:PSS,Ag,Unknown,DMF,False,90.0,Spin-coating,N2,0.2,False,0.9,19.5,0.611,10.8,3tXcKNBMX1jnmYnQoK6olTT2YQC7
MAPbI3,MA,Pb,I,1.6,TiO2-c,Spiro-MeOTAD,Au,Unknown,DMF >> none,False,100 >> 165.0,Spin-coating >> Gas reaction,N2 >> MAI; N2,0.09,False,0.9,14.8,0.61,8.2,3tcbl1f6Yc0RihTU2ib1AXzfLQfb
MAPbI3,MA,Pb,I,1.6,C60 | BCP,PEDOT:PSS,Ag,Chlorobenzene; H2O,DMF,False,100.0,Spin-coating,N2,0.1,False,1.02,22.8,0.84,19.5,3tgOZGrQOANfAL6eCNqA1I1gDaux
MAPbI3,MA,Pb,I,1.6,TiO2-c | TiO2-mp,none,Carbon,Unknown,DMF,False,100.0,Spin-coating,Unknown,0.09,False,0.7170000000000001,15.4,0.53,8.0,3tpamG4nY0i4-X0LRkSFqcPcXUSS
MAPbBr0.3I2.7,MA,Pb,Br; I,1.64,PCBM-60,PEDOT:PSS | TPD,Ba | Ag,Unknown,none >> none >> IPA,False,Unknown >> 100,Co-evaporation >> Evaporation >> Spin-coating,Vacuum >> Vacuum >> Unknown,0.1,False,1.139,13.14,0.72,10.8,3trdCQYpPLeGayoRduOY9eFo6Iv7
Cs0.1FA0.1MA0.8Pb1.0I3,Cs; FA; MA,Pb,I,,PCBM-60,NiO,Ag,Unknown,DMSO; GBL,False,100,Spin-coating,N2,0.045,False,1.08,18.36,0.44,8.73,3ttRWrJl0O25bLkj_wlVt_bt3fbM
MAPbI3,MA,Pb,I,1.6,PCBM-60 | PFN,PTAA | PFN,Ag,Diethyl ether,DMF; DMSO,False,60; 100,Spin-coating,N2,0.37,True,1.1,17.96,0.75,16.1,3twIim2LEg6DLjlhJc0VllG2j4hZ
FAPbBr0.45I2.55,FA,Pb,Br; I,,TiO2-c,Spiro-MeOTAD,Au,Unknown,DMF; DMSO >> none,False,100.0 >> 150.0,Ultrasonic spray >> Gas reaction,Air >> FAI; FABr; MACl; Vacuum,1.0,True,1.044,21.35,0.677,15.1,3u6DS8K6OW8RQS7Cs6Nx_900MvNS
MAPbI3,MA,Pb,I,1.57,TiO2-c | TiO2-mp,Spiro-MeOTAD,Au,Ethyl acetate,DMF; DMSO,False,100.0,Spin-coating,Air,0.1757,False,0.93,18.67,0.58,10.07,3u9bhN1QkztXFqEuf4dY9N6rd2a9
MAPbI3,MA,Pb,I,1.6,TiO2-c | TiO2-mp,Spiro-MeOTAD,Au,Unknown,DMF >> IPA,False,Unknown >> 95.0,Spin-coating >> Spin-coating,Unknown >> Air,0.08,False,0.979,17.12,0.68,12.01,3uK3EqzRHEGF5Sn4LbJU1I5sMrKN
MAPbI3,MA,Pb,I,1.6,SrTiO3 | Graphene; Al2O3-mp,Spiro-MeOTAD,Au,Unknown,DMF,False,130.0,Spin-coating,Unknown,0.16,False,1.05,25.04,0.737,19.38,3uLZ9-cx4h4hRbpbFk_J_Gea-znb
MAPbI3,MA,Pb,I,1.5,PCBM-70 | Rhodamine 101,NiO-np,Ag,Diethyl ether,DMF; DMSO,False,65; 100,Spin-coating,Unknown,,False,1.04,21.6,0.74,16.62,3ui6s7Eh5jMy0SjJASVqVUiFYLKT
MAPbI3,MA,Pb,I,1.55,TiO2-c | TiO2-mp,P3HT,Au,Unknown,DMF,False,100.0,Spin-coating,Air,0.069,False,0.78,18.15,0.55,7.79,3v1WmAutt5VIvTTs0f2e21y3VTxV
FA0.7MA0.3PbI3,FA; MA,Pb,I,1.6,ZnO-c | TiO2-c | PCBM-60,Spiro-MeOTAD,Ag,Unknown,DMF >> IPA,False,Unknown >> 100.0,Spin-coating >> Spin-coating,N2 >> N2,0.075,False,1.08,23.86,0.769,19.87,3v4GWVqiRLfCUxHO9__ml-E-dOOw
MAPbI3,MA,Pb,I,1.6,PCBM-60 | PDINO,NiO-np,Ag,Chlorobenzene,DMF; DMSO,False,100.0,Spin-coating,N2,0.104,False,1.111,20.57,0.77,17.5,3vCgLiFzaUvqCHEbXUhi1B-naCji
CsPbBrI2,Cs,Pb,Br; I,1.92,ZnO-np | SnO2-np,H-Z1,MoO3 | Ag,Unknown,DMF; DMSO,False,55.0,Spin-coating,N2,0.04,False,1.23,15.0,0.7709999999999999,14.1,3vDF7igDwty009hA9AtGPAiEEMRI
MAPbI3,MA,Pb,I,1.6,TiO2-c | TiO2-mp,Spiro-MeOTAD,Ag,Unknown,DMF >> none,False,Unknown >> 100.0,Spin-coating >> Gas reaction,Dry air >> Dry air; Methylamin,0.1,False,1.04,20.72,0.74,15.95,3vMO5xeTTfxdYZ3bzWFVgsURHt5Q
FAMAPbBr0.45I2.55,FA; MA,Pb,Br; I,1.65,TiO2-c | TiO2-mp,Spiro-MeOTAD,Au,Unknown,DMF; DMSO,False,70 >> 140,Spin-coating >> Spin-coating,N2 >> N2,,False,1.026,22.56,0.654,15.14,3vROyTeX9rHrTOmcF7QdZeXrfR4H
MAPbI3,MA,Pb,I,1.6,C60 | BCP,CuCrO2,Ag,Diethyl ether,DMF; DMSO,False,60; 100,Spin-coating,N2,0.1,False,0.927,17.5,0.682,11.0,3vW4MCLcDFUECcUgVWBVI7rBFzEN
MAPbI3,MA,Pb,I,1.6,TiO2-c,Spiro-MeOTAD,Ag,Toluene,DMSO; GBL,False,85.0,Spin-coating,N2,0.12,False,1.07,20.8,0.73,16.1,3vZo2OH4Sbsq-Gcw6FzOrNDA3g02
MAPbI3,MA,Pb,I,1.6,TiO2-c,"3,6-di(2H-imidazol-2-ylidene)cyclohexa 1,4-diene-C12",Au,Unknown,DMF >> IPA,False,Unknown >> 70,Spin-coating >> CBD,Unknown,0.07,False,0.95,19.84,0.65,12.71,3vassy0R2wA9ombSdXqTSiiHMZXe
MAPbI3,MA,Pb,I,1.65,SnO2-np,none,Carbon,Chlorobenzene,DMF; DMSO,False,100,Spin-coating,Unknown,0.04,False,0.935,19.89,0.5770000000000001,10.63,3vgZm6ND6EghkvWT3D8XrY8AywgC
MAPbI3,MA,Pb,I,1.6,PCBM-60,PEDOT:PSS,Ag,Unknown,DMF; DMSO >> IPA,False,Unknown >> 120,Spin-coating >> Spin-coating,N2 >> N2,0.09,False,0.94,20.24,0.71,13.6,3vzh91jq5Yjthl1Q6gc51Z5XRtoX
MAPbI3,MA,Pb,I,1.6,TiO2-c | TiO2-mp,Spiro-MeOTAD,Au,Chlorobenzene,DMF; DMSO >> IPA,False,100; 300 >> 100,Spin-coating >> Spin-coating,Ar >> Ar,0.09,False,1.08,19.2,0.7,14.5,3w4lzX23m_5R2Z8rQOpEtPK6yuEF
MAPbI3,MA,Pb,I,1.59,TiO2-c | TiO2-mp,Spiro-MeOTAD,Au,Unknown,DMF >> IPA,False,Unknown >> 100,Spin-coating >> CBD,Air >> Air,0.1,False,0.9,19.7,0.61,10.8,3wGmVS4uVB1L9HJjILJkXgsey95z
Cs0.1FA0.76MA0.14PbBr0.55I2.55,Cs; FA; MA,Pb,Br; I,1.61,TiO2-c | TiO2-mp,CS03,Au,Chlorobenzene,DMF; DMSO,False,100,Spin-coating,N2,0.16,False,0.83,22.18,0.56,10.47,3wM1euQfkL6lsLK0NZ2JbwpSjiNR
MAPbI3,MA,Pb,I,1.6,PCBM-60 | ZnO-np,PEDOT:PSS,Ag,Unknown,DMF >> IPA,False,Unknown >> 100.0,Spin-coating >> Spin-coating,Unknown,0.1,False,0.86,12.34,0.731,7.76,3wRta0qyp62NeF0R7ezTirr7my7t
Cs0.2FA0.8PbBr0.3I2.7,Cs; FA,Pb,Br; I,,PEAI | PCBM-60 | BCP,NiO-np,Ag,Chlorobenzene,DMSO; GBL,False,150.0,Spin-coating,Unknown,0.09,False,1.075,17.35,0.774,14.45,3wf3Ip5yve4h4Ty1b-NMrV9l6fAk
MAPbI3,MA,Pb,I,1.6,NDI-Se,NiO-np,Ag,Chlorobenzene,DMF,False,100.0,Spin-coating,Unknown,0.1,False,0.85,19.5,0.54,8.74,3wgE7sqlaiDTJwfZoklnD4c22iWz
MAPbI3,MA,Pb,I,1.61,TiO2-c,Spiro-MeOTAD,Au,Diethyl ether,DMF; DMSO,False,70; 100,Spin-coating,N2,0.1,False,0.98,19.92,0.685,11.7,3wlXH4cublckVc7OWsODFA-w8uvL
MAPbI3,MA,Pb,I,1.6,SnO2-np,Spiro-MeOTAD,Au,Ethyl acetate,DMF; DMSO,False,100.0,Spin-coating,Unknown,0.1,False,1.03,21.55,0.768,17.07,3wlyalET3VAaSmiEiGRBJPxSMyOM
MAPbBr0.43I2.57,MA,Pb,Br; I,,PCBM-60,PEDOT:PSS,Ca | Al,Unknown,DMF,False,100.0,Spin-coating,N2,0.1,False,,,,14.47,3wpc1RlpT8cJ4XgJzDuaTNNr6C9X
MAPbI3,MA,Pb,I,1.6,SnO2-c | IDTT2FPDI,PTAA,Ag,2-Butanol,DMF; DMSO,True,100.0; 100,Spin-coating,N2,0.12,False,1.09,23.8,0.687,17.3,3wsjSL5_ltaSltWQqmc4R8mvWknw
Cs0.05FA0.85MA0.10PbBr0.39I2.61,Cs; FA; MA,Pb,Br; I,,TiO2-c | TiO2-mp,Spiro-MeOTAD,Au,Chlorobenzene,DMF; DMSO,False,100.0,Spin-coating,Ar,0.16,False,1.114,24.1,0.78,20.9,3wtoFQM8N_5RDNfuxLBgYBGTI-Xf
MAPbI3,MA,Pb,I,1.6,TiO2-c | TiO2-mp,P3HT,Au,Unknown,DMF >> IPA,False,Unknown >> 100,Spin-coating >> CBD,Air >> Air,0.1,False,0.83,17.59,0.55,7.92,3wyz2VBkDDgiprBfBJ7DcKUN9M5v
FA0.9MA0.1PbBr0.1I2.9,FA; MA,Pb,Br; I,,SnO2-np,Spiro-MeOTAD,Au,Unknown,DMF; DMSO >> IPA,False,70.0 >> 150.0,Spin-coating >> Spin-coating,N2 >> N2,0.1,False,1.027,23.23,0.738,17.61,3x0LP1LYQtfuQYQcBLKx3JnT_jG4
Cs0.05FA0.79MA0.16PbBr0.51I2.49,Cs; FA; MA,Pb,Br; I,,SnO2-np,Spiro-MeOTAD,Au,Chlorobenzene,DMF; DMSO,False,Unknown,Spin-coating,Unknown,0.1,False,1.06,24.27,0.722,18.59,3x2K78EQUZywAuCSQryu5y4SKAZw
MAPbI3,MA,Pb,I,1.6,TiO2-c | PCBM-60,Spiro-MeOTAD,Au,Unknown,DMF; DMSO >> IPA,False,70.0 >> 100.0,Spin-coating >> Spin-coating,N2 >> N2,0.1,False,1.07,20.37,0.546,11.9,3xBWU6O6EYBYOs7edjFu21IHIpCr
MAPbI3,MA,Pb,I,1.6,BrTPA-PCBM | bis-C60,PEDOT:PSS,Ag,Unknown,DMF,False,90.0,Spin-coating,Unknown,0.03,False,0.89,17.18,0.67,10.2,3xNpOxxY6qA0r3-9oHuAP3zLwL8x
MAPbI3,MA,Pb,I,1.5,ZnO-np,Spiro-MeOTAD,Au,Unknown,DMF; DMSO >> IPA,False,Unknown >> 100.0,Spin-coating >> CBD,N2 >> N2,0.06,False,1.05,20.46,0.7,15.5,3xUY025OXxTFstD_MfmfHtnLtVZz
FA0.83MA0.17PbBr0.5I2.5,FA; MA,Pb,Br; I,,TiO2-c | Alq3,Spiro-MeOTAD,Ag,Chlorobenzene,DMF; DMSO,False,100.0,Spin-coating,N2,0.1,False,0.954,24.24,0.53,12.48,3xUs1IESHSNERUl2Sqz1N20Pxnvi
FA0.85MA0.15PbBr0.45I2.55,FA; MA,Pb,Br; I,,SnO2-c,SWCNTs | Spiro-MeOTAD,Au,Anisole,DMF; DMSO,False,100.0,Spin-coating,N2,0.1,False,1.16,22.9,0.74,19.0,3xZS8GUKgrdYBFIgiVEjjM74nzbV
MAPbI3,MA,Pb,I,1.5,SnO2-c,Spiro-MeOTAD,Au,Chlorobenzene,DMF; DMSO,False,50; 100,Spin-coating,N2,0.09,False,,,,11.5,3xcc8KMgjLpfgM8JqxSsH64PyqXX
MAPbI3,MA,Pb,I,1.6,C60 | bis-C60,NiO-c,Ag,Toluene,DMSO; GBL,False,100.0,Spin-coating,Unknown,0.0314,False,1.04,21.98,0.76,17.37,3xhIfdizhRgtP8HszgT-d_YJAHFx
MAPbI3,MA,Pb,I,1.6,TiO2-c | TiO2-mp,Spiro-MeOTAD,Au,Chlorobenzene,Unknown,False,100.0,Spin-coating,Unknown,0.09,False,0.963,19.242,0.722,13.36,3xzeEbAN78xSWMWqm73nX6G2iSRJ
MAPbI3,MA,Pb,I,1.6,NiO-c,PCBM-60,AZO | Ag | AZO,Unknown,none,False,100.0,CVD,Ar; MAI; PbI2,1.0,False,0.9,17.7,0.65,10.35,3y-acA8DtdpxioqRfBMfAaFChPZZ
FA0.92MA0.08PbBr0.24I2.76 | (C6H13NH3)2PbI4,FA; MA | (C6H13NH3),Pb | Pb,Br; I | I,1.56,TiO2-c | TiO2-mp,C6Br | Spiro-MeOTAD,Au,Diethyl ether,DMF; DMSO >> IPA,False,150.0 >> Unknown,Spin-coating >> Spin-coating,N2 >> N2,0.095,False,1.16,23.9,0.8,22.3,3y32i8r94Pma2N5maI8lqorYF3tQ
FAPbI3,FA,Pb,I,1.526,SnO2-np,Spiro-MeOTAD,Au,Vacuum,DMF; NNP,False,150.0,Spin-coating,Air,0.09,False,1.08,24.56,0.8,20.7,3y3kgZ-nKjIf73QWZTfPYjr9xD_R
MAPbI3,MA,Pb,I,1.5,PCBM-60,NiO-np,Ag,Diethyl ether,DMF; DMSO,False,65; 100,Spin-coating,Unknown,,False,1.01,18.56,0.648,12.14,3yE0B-UsC13UJ18rnZBHkA4n3-1I
MAPbI3,MA,Pb,I,1.6,ITCPTC | Rhodamine 101 | LiF,P3CT-Na,Ag,Chlorobenzene,DMF; DMSO,False,60; 80,Spin-coating,N2,0.09,False,1.0490000000000002,21.49,0.77,17.18,3yELtHMzMANrW5MaoTPXkzIt8eA0
MAPbI3,MA,Pb,I,1.6,PCBM-60 | Bphen,PEDOT:PSS,Al,Ethyl ether,DMF; DMSO,True,100.0,Spin-coating,N2,0.04,False,0.944,20.06,0.7809999999999999,14.81,3yMI_YufgOdU6cIL3VddhErvWKnC
CsPbI3,Cs,Pb,I,1.68,TiO2-c | TiO2-mp,none,Carbon,Unknown,DMF,False,200,Spin-coating,Unknown,0.0625,False,0.78,17.9,0.64,9.3,3yTdVoWezV0WcClPp016XVcDlaUx
MAPbI3,MA,Pb,I,1.6,PCBM-60 | C60 | BCP,P3CT-N,Cu,Chlorobenzene,DMF; DMSO,False,60; 80,Spin-coating,N2,0.1,False,1.06,21.5,0.792,17.98,3ybVeYDEACbpXMCCgEXzrbUgOQzH
MAPbI3,MA,Pb,I,1.6,PCBM-60,PEDOT:PSS,Al,Chlorobenzene,DMF,False,100.0,Spin-coating,N2,0.1,False,0.79,17.55,0.72,10.01,3yefXnmbP_nvW0AL1abAhlPnhXe7
MAPbI3,MA,Pb,I,1.6,PCBM-60 | bis-C60,NiO-c,Ag,Toluene,DMF; DMSO,True,95.0,Spin-coating,N2,0.1,False,1.08,21.87,0.71,16.74,3ytwLlOkFzAyCeuP2I4vkZSmCS3u
MAPbI3,MA,Pb,I,1.6,TiO2-c,"2,4-spiro",Au,Unknown,DMSO; GBL,False,100.0,Spin-coating,N2,0.085,False,0.956,25.6,0.701,17.2,3yu-L-_Rh_hE3AxkTvmAWXE7McJZ
CsPbBr2I,Cs,Pb,Br; I,2.07,TiO2-c,Spiro-MeOTAD,Au,Unknown,DMSO,False,30; 160,Spin-coating,Unknown,0.09,False,1.26,8.67,0.65,7.13,3zGI5AydBTCoVesPWPUqeOQawCjD
MAPbI3,MA,Pb,I,1.6,SnO2-c | PA-SAM,Spiro-MeOTAD,Au,Unknown,DMF >> IPA,False,75.0 >> 135.0,Spin-coating >> CBD,Unknown,0.1031,False,1.1,22.03,0.77,18.77,3zJvdv59L-KWzxLrBph5vv5XQssz
MAPbI3,MA,Pb,I,1.6,PCBM-60 | C60 | BCP,PEDOT:PSS,Al,Dichloromethane,DMSO; GBL,False,100.0,Spin-coating,Unknown,0.04,False,0.94,16.8,0.79,12.4,3zRgeIoM1cYEFnZyrCMoazlcK9xM
Cs0.17FA0.83PbBr0.3I2.7,Cs; FA,Pb,Br; I,,SnO2-c | PCBM-60,PTAA,Au,Anisole,DMF; DMSO,False,100.0,Spin-coating,Dry air,0.0919,False,,,,,3zSO0cUNKZ1MfEVDQt-rFIXy2lH0
Cs0.05FA0.788MA0.162PbBr0.5I2.5,Cs; FA; MA,Pb,Br; I,,PCBM-60,PEDOT:PSS,Ag,Chlorobenzene,DMF; DMSO,False,100,Spin-coating,Unknown,0.1,False,0.94,22.28,0.72,15.6,3zZ8zB-nkTZTqhDzzAYIIoinINnc
CsFAPbI3,Cs; FA,Pb,I,1.51,LiF | C60 | TmPyPB,Spiro-TTB,Ag,Unknown,none >> Ethanol,False,Unknown >> 150,Co-evaporation >> Spin-coating,Vacuum >> N2,0.1,False,0.851,17.15,0.5429999999999999,7.9,3zclKY_HaqyCtysLS_mv9MW3o8Nd
Cs0.05FA0.85MA0.1PbBr0.45I2.45,Cs; FA; MA,Pb,Br; I,1.59,TiO2-np | C60; PCBM-60,NiO-np,Ag,Chlorobenzene,DMF; DMSO,False,70; 100,Spin-coating,N2,0.16,False,1.13,22.05,0.787,19.7,3zkpsIddAL9yw6gqW66oZ5gahSYg
FA0.3MA0.7PbI3,FA; MA,Pb,I,1.58,PCBM-60 | BCP,NiO-c,Ag,Unknown,DMF >> IPA >> Chlorobenzene; DMF,False,Unknown >> 100.0 >> Unknown,Spin-coating >> Spin-coating >> Spin-coating,Air >> Air >> Air,0.1,False,1.07,21.81,0.7,16.55,3zqNvgRaKbE1xP6elb_3cL_tbPPU
MAPbI3,MA,Pb,I,1.6,ZnO-c,Spiro-MeOTAD,Ag,Chlorobenzene,DMF,False,Unknown,Spin-coating,Unknown,0.09,False,1.14,21.98,0.6890000000000001,17.21,3zvL9awEV7Fn6gqV-iEV1qYUjKDE
