Repository: GouravSidana/firstML

# firstML
My first Machine Learning Project

File: filtered_perovskite.csv (part 13 of 155)
Formula,A_ion,B_ion,X_ion,Bandgap,ETL,HTL,Backcontact,Antisolvent,Solvent,Solv_annel,Anneal_temp,Dep_procedure,Synth_atm,Cell_area,Is_module,Voc,Jsc,FF,PCE,entry_id
CsPbBr3,Cs,Pb,Br,,TiO2-c | TiO2-mp,MnS,Carbon,Unknown,DMF >> none,False,Unknown,Spin-coating >> Evaporation,Air >> Vacuum,0.1,False,1.52,8.28,0.83,10.45,4-13_tDyc23dlKVcHAbp3RgVCcuS
MAPbI3,MA,Pb,I,1.59,PCBM-60 | PEI,NiO-c,Ag,Unknown,DMSO; GBL,False,Unknown,Doctor blading,Ambient,0.09,False,1.03,15.09,0.609,9.55,4-5rJG8W1d9FzFFzroSBBwOaVC70
MAPbI3,MA,Pb,I,1.5,SnO2-np,Spiro-MeOTAD,Ag,Chlorobenzene,DMF,True,80; 100,Spin-coating,N2,0.16,False,1.04,23.1,0.775,18.63,4-Hub83J-jeqfewuPBSJadBKVIum
FA0.85MA0.15PbBr0.45I2.55,FA; MA,Pb,Br; I,,TiO2-c | TiO2-mp,TbT-3,Au,Chlorobenzene,DMF; DMSO,False,100.0,Spin-coating,Unknown,0.16,False,1.11,22.05,0.7190000000000001,18.15,4-LEVm5XhCu6Zaky5_nMX7oSfv3y
MAPbI3,MA,Pb,I,1.58,SnO2-c,Spiro-MeOTAD,Au,Ethyl acetate,DMF; DMSO,False,100.0,Spin-coating,Air,0.1,False,1.05,21.15,0.6609999999999999,14.7,4-O-U3zJM7m9XJCPmKa3fuEiWCF9
MAPbI3,MA,Pb,I,1.6,PCBM-60 | PFN,PEDOT:PSS,Al,Unknown,DMF,False,100.0,Spin-coating,Unknown,0.5,False,0.8320000000000001,20.08,0.67,11.24,4-SAcCzwt8mrCJuRuPG9VFnslUBP
MAPbI3,MA,Pb,I,1.6,PCBM-60,CuInS2 | Al2O3-mp,Ag,Unknown,DMF,False,100.0,Spin-coating,Air,0.04,False,0.86,16.65,0.55,7.95,4-Sn5K0b1z-x-lcOc2Xwsmv-MU0c
MAPbI3,MA,Pb,I,1.6,C60 | BCP,DFH,Ag,Chlorobenzene,DMF; DMSO,False,35.0,Spin-coating,N2,0.1,False,1.09,22.6,0.7,17.2,4-Sou64VZ9v3bU3hRukUc0k8VmGo
IM0.1MA0.10.9PbI3,IM; MA,Pb,I,,TiO2-c | TiO2-mp,Spiro-MeOTAD,Au,Antisolvent,DMSO,False,100.0,Spin-coating,Unknown,0.16,False,1.06,21.44,0.74,16.83,4-fmCy_DmdlHizazXOGtWKBRw9Ao
FA0.85MA0.15PbBr0.45I2.55,FA; MA,Pb,Br; I,,TiO2-c | SnO2-c,Spiro-MeOTAD,Ag,Toluene,Unknown,False,100.0,Spin-coating,N2,0.078,False,1.2,22.9,0.764,21.1,4-lVQ9jYYiGK0q95rMXijKr9fHqI
MAPbI3,MA,Pb,I,1.6,TiO2-c | PCBM-60,Spiro-MeOTAD,Au,Ethyl acetate,DMF; DMSO,False,50.0,Spin-coating,N2,0.15,False,0.99,22.65,0.69,15.5,4-qSn2yRPviywp5yFHSIoHvzql8i
MAPbI3,MA,Pb,I,1.6,PCBM-60 | BCP,NiO-c,Ag,Chlorobenzene,DMSO; GBL,False,100.0,Spin-coating,Unknown,0.09,False,0.99,19.26,0.6890000000000001,13.4,409j_mCrM0TpNgF7E_4OMERucnb4
MAPbI3,MA,Pb,I,1.6,C60,Spiro-MeOTAD,Ag,Unknown,none,False,Unknown,Co-evaporation,Vacuum,0.0919,False,0.988,17.1,0.55,9.5,40ALenxe7F2_nMGUFCpTszG5Z_3P
MAPbI3,MA,Pb,I,1.6,CdSe-QDs,Spiro-MeOTAD,Ag,Unknown,Unknown,False,90,Spin-coating,Unknown,0.052,False,0.96,16.7,0.56,9.0,40YSDfbjnRYONPbarcshSabm_Lo0
FA0.1MA0.9PbI3,FA; MA,Pb,I,,TiO2-c,Spiro-MeOTAD,Au,Vacuum,DMF,False,120.0,Spin-coating,Air,1.1275,False,1.11,22.56,0.6779999999999999,17.05,40dRzEWdb_vB-v9BSYv65APpGLYg
MAPbI3,MA,Pb,I,1.6,TiO2-c | TiO2-mp,Spiro-MeOTAD,Au,Unknown,DMF,False,100.0,Spin-coating,Unknown,0.1057,False,1.02,17.56,0.74,13.26,40t19YgveOHQVedFUCfuuFk5_Afd
MAPbI3,MA,Pb,I,1.6,TiO2-c | TiO2-mp | ZrO2-mp,none,Carbon,Unknown,GBL >> none,False,50.0 >> Unknown,Drop-infiltration >> Recrystallization,Air >> Ar; Methylamin,0.5,False,0.925,17.03,0.64,10.13,40wo-gAzgJ9lQrSNQOTHJLBwlBHX
MAPbI3,MA,Pb,I,1.6,PCBM-60 | LiF,PEDOT:PSS,Al,Dichloromethane,DMSO; GBL,False,100.0,Spin-coating,N2,0.04,False,0.93,14.9,0.68,9.4,40xQnzEW8KoRIglNFqvqPePwQ53t
FA0.85MA0.15PbBr0.45I2.55,FA; MA,Pb,Br; I,,TiO2-c | TiO2-mp,Spiro-MeOTAD,Au,Trifluorotoluene,DMF; DMSO,False,100.0,Spin-coating,N2,0.16,False,1.032,21.21,0.73,16.0,40yZ3es9vPClZwR3i25qMt2tWz3T
MAPbI3,MA,Pb,I,1.6,TiO2-c | TiO2-mp | ZrO2-mp,none,Carbon,Unknown,GBL,False,50.0,Drop-infiltration,Unknown,0.1,False,0.98,23.2,0.691,15.55,40yiyeMmWOky4UHPVi0VU6wXmVKo
MAPbI3,MA,Pb,I,1.6,TiO2-c | TiO2-mp,Spiro-MeOTAD,Au,Chlorobenzene,DMF; DMSO; GBL; NMP,False,100.0,Spin-coating,Unknown,0.16,False,1.007,16.19,0.682,12.15,415V5V33kBs1jkAUPrJSttcFx9be
FAPbI3,FA,Pb,I,1.48,TiO2-c,Spiro-MeOTAD,Au,Unknown,none >> none >> IPA,False,Unknown >> Unknown >> 100.0,Evaporation >> Gas reaction >> Washing,Vacuum >> MAI; Vacuum; FAI >> N2,0.09,False,0.94,22.8,0.56,12.3,41OQLCbDI4BK7mFlibg6w-rw7hrU
MAPbI3,MA,Pb,I,1.6,TiO2-c,Spiro-MeOTAD,Au,Unknown,DMF,False,100.0,Spin-coating,Unknown,0.049,False,1.03,22.0,0.7609999999999999,17.24,41dP18WMJdavUHt_Xh-qn_5_febj
Cs0.05FA0.79MA0.16PbBr0.51I2.49,Cs; FA; MA,Pb,Br; I,,SnO2-np,EH44,MoO3 | Al,Chlorobenzene,DMF; DMSO,False,100.0,Spin-coating,N2,1.8125,True,1.048,28.75,0.62,14.9,41gVQHZx4teonukRcVBOG5oyjsYA
MAPbI3,MA,Pb,I,1.6,C60 | BCP,MoO3 | NPB,Al,Unknown,none,False,Unknown,Co-evaporation,Vacuum,0.04,False,0.97,12.6,0.62,7.7,41y80XgRdAPCV9-nsjPISNfnMVEc
MAPbI3,MA,Pb,I,1.6,SnO2-np,PTAA,Au,Chlorobenzene,DMF; DMSO,False,100.0,Spin-coating,Unknown,0.04,False,1.06,21.9,0.735,17.07,421OeYuqQC2FmOBE8DD18k63qwwj
MAPbI3,MA,Pb,I,1.5,PCBM-60 | BCP,NiO-c,Ag,Toluene,DMSO,False,100.0,Spin-coating,Unknown,0.09,False,0.96,17.9,0.63,10.9,42FY-2m9zjSYOGeE19COr0Vx_dpg
MAPbI3,MA,Pb,I,1.6,TiO2-c,Spiro-MeOTAD,Ag,Chlorobenzene,DMF,False,100,Spin-coating,N2,0.12,False,1.038,17.53,0.7020000000000001,12.76,42I2qIIn2jcWKwRXrL7lzpHNzXKE
MAPbI3,MA,Pb,I,1.6,PCBM-60 | BCP,NiO-c,Ag,Ethyl acetate,DMF; DMSO,False,100.0,Spin-coating,N2,0.1,False,0.9,13.0,0.78,9.0,42LnGFXzgXCmYPuwg8gV_rHzfM9o
MAPbI3,MA,Pb,I,1.6,SnO2-c,Spiro-MeOTAD,Ag,Chlorobenzene,DMSO; GBL,False,100,Spin-coating,N2,0.06,False,1.11,17.46,0.63,12.17,42OHhxASDq4XRmqwqhM0ouju-Pqn
MAPbI3,MA,Pb,I,1.6,ZnO-c | Al2O3-c | TiO2-mp,Spiro-MeOTAD,Au,Unknown,DMF >> IPA,False,70.0 >> 25.0,Spin-coating >> CBD,Unknown,0.09,False,1.04,16.67,0.58,13.28,42RpiwoDcNJdsT1pGqy18ghoOKKj
MAPbI3,MA,Pb,I,1.55,TiO2-c | Al2O3-mp,PEDOT,Au,Unknown,DMF,False,100.0,Spin-coating,N2,0.0625,False,1.04,19.0,0.67,12.9,42qS_ZHygnoIb39_SllStTwr7t2i
MAPbI3,MA,Pb,I,1.59,TiO2-c | TiO2-nanoballs | SiO2,Spiro-MeOTAD,Au,Chlorobenzene,DMF; DMSO,False,100,Spin-coating,N2,,False,1.04,22.59,0.72,14.1,42sHgLBybTFKAkBAynBWJitttjcN
MAPbI3,MA,Pb,I,1.59,TiO2-c | TiO2-mp,Spiro-MeOTAD,Ag,Diethyl ether,DMF; DMSO,False,100.0,Spin-coating,Unknown,0.1,False,0.98,19.6,0.46,8.0,42vg7oswfJG7StawsPcrIGgmSauM
FA0.7MA0.3PbBr0.1I2.9,FA; MA,Pb,Br; I,,Au@TiO2-np; TiO2-np,Spiro-MeOTAD,Au,Unknown,DMF >> IPA,False,90.0 >> 150.0,Spin-coating >> CBD,Unknown,0.102,False,1.04,21.45,0.74,16.49,43-3HmHVTdcUyELlH-gYeKl1dTcy
FA0.83MA0.17PbBr0.51I2.49,FA; MA,Pb,Br; I,1.57,SnO2-c,Spiro-MeOTAD,Au,Ethyl acetate,DMF; DMSO,False,120.0,Spin-coating,N2,0.16,False,1.085,22.67,0.75,18.38,43-5cnURJ0XshEKjT96w1SVBG4OB
MAPbI3,MA,Pb,I,1.61,TiO2-c | TiO2-mp,Spiro-MeOTAD,Au,Unknown,DMF >> IPA,False,Unknown >> 70.0,Spin-coating >> Spin-coating,Dry air >> Dry air,0.22,False,0.947,18.4,0.65,11.6,430Ig1rIouiLcLwZWlBsrcIskvU4
FA0.85MA0.15PbBr0.45I2.55,FA; MA,Pb,Br; I,,TiO2-c | TiO2-mp,Z26,Au,Chlorobenzene,DMF; DMSO,False,100.0,Spin-coating,N2,0.16,False,1.132,23.59,0.75,19.8,43IswqpkTZXuNZ1Woe0eHwe0fsyj
Cs0.01FA0.39MA0.6PbBr0.025I2.975,Cs; FA; MA,Pb,Br; I,1.6,C60 | BCP,PTAA,Cu,Unknown,DMF,False,100.0,Doctor blading,N2,0.1,False,1.07,22.7,0.77,18.7,43JSo_sCIQx-ofBr6HkXSjnX8hSK
Cs0.1FA0.75MA0.15PbBr0.5I2.5,Cs; FA; MA,Pb,Br; I,1.59,PCBM-60 | C60 | BCP,PEDOT:PSS,Ag,Toluene,DMSO; GBL,False,100.0,Spin-coating,N2,0.0314,False,0.99,13.42,0.72,9.56,43KOz9LYqmeMJjXneFxB48X4ubKT
MAPbI3,MA,Pb,I,1.6,TiO2-c | TiO2-mp,BDTT:DPPD:TT,Au,Diethyl ether,DMF; DMSO,False,65; 100,Spin-coating,Air,0.1,False,0.97,23.19,0.62,14.1,43Z9_dRAbZi19VsZ1p3ROVR5KmDk
MAPbI3,MA,Pb,I,1.6,PCBM-60 | ZnO-np,PEDOT:PSS,Ag,Chlorobenzene,DMF,False,110.0,Spin-coating,N2,0.1,False,0.94,20.26,0.7170000000000001,14.31,43abk16YZzo-4oanYsSHeUDTjjd5
MAPbI3,MA,Pb,I,1.6,PCBM-60,PEDOT:PSS,Ag,Unknown,DMF >> IPA,False,Unknown >> 90.0 >> 90.0,Spin-coating >> Condensation >> CBD,N2 >> N2; Toluene >> N2,0.1,False,0.99,13.7,0.628,8.6,43hLAR51Q6LqWQKrkLJwWQ9XG00Q
Cs0.05FA0.79MA0.16PbBr0.51I2.49,Cs; FA; MA,Pb,Br; I,,TiO2-c | TiO2-mp,Spiro-MeOTAD,Au,Chlorobenzene,DMF; DMSO,False,100.0,Spin-coating,N2,0.2,False,1.04,20.5,0.69,14.8,43i3yyvSvWw9GuJh4gJJw6AMFMWh
MAPbI3,MA,Pb,I,1.6,TiO2-c | TiO2-mp,CdSe-QDs | Spiro-MeOTAD,Au,Unknown,DMSO >> IPA,False,70.0 >> 100.0,Spin-coating >> Spin-coating,Ar >> Ar,0.1,False,1.01,19.8,0.6,12.0,44DB7x4QGPwwtiHdmazjm2WiEcbJ
Cs0.2FA0.8PbBr0.6I2.4,Cs; FA,Pb,Br; I,1.68,C60 | BCP,PTAA,,,,False,,,,,False,1.08,20.82,0.793,17.97,44Fq3oXDFf9e9UlFVQAji1pqfnrG
MAPbI3,MA,Pb,I,1.6,TiO2-c | TiO2-mp,PTAA,Carbon,Chlorobenzene,DMF; DMSO,False,100.0,Spin-coating,N2,1.0,False,1.012,20.73,0.505,10.63,44Hp97Tapg_dZg32jd0qLN01rqwP
Cs0.05FA0.79MA0.16PbBr0.51I2.49,Cs; FA; MA,Pb,Br; I,1.62,SnO2-c | SnO2-c,Spiro-MeOTAD,Au,Chlorobenzene,DMF; DMSO,False,100.0,Spin-coating,Unknown,0.16,False,1.13,22.0,0.74,18.8,44Iyel-QVI6mp4pzRi2Mb2WncwVj
MAPbI3,MA,Pb,I,1.6,PCBM-60 | BCP,NiO-c,Ag,Toluene,Dimethylacetamide; NMP,False,100.0,Spin-coating,Unknown,0.115,False,1.0,20.49,0.79,16.1,44Smz07gEpEWv-g089pnCEt1jSJM
MAPbI3,MA,Pb,I,1.6,C60,Spiro-MeOTAD,MoO3 | Ag,Chlorobenzene,DMF; DMSO,False,60; 85,Spin-coating,N2,0.04,False,0.985,20.7,0.718,14.64,44UFENhCYULFcxfKkx0v1qBJdrbh
MAPbI3,MA,Pb,I,1.55,TiO2-c | TiO2-mp,Spiro-MeOTAD,Au,Unknown,DMF; GBL,False,100.0,Spin-coating,Air,0.09,False,,,,8.91,44hKXtU35OXrh7-yD4mF-3HxOOkk
MAPbI3,MA,Pb,I,1.6,TiO2-c | TiO2-mp,ZnPc | Spiro-MeOTAD,Au,Chlorobenzene,DMF; DMSO,False,100,Spin-coating,Unknown,0.1,False,1.038,23.41,0.68,16.52,44uMWyGf7w2dVyrUymqQLgxezM59
CsPbBrI2,Cs,Pb,Br; I,,C60 | BCP,PEDOT:PSS,Ag,Unknown,NMP,False,25,Spin-coating,Air,0.0485,False,1.16,12.4,0.601,8.67,44vNSQiArK1tmu5j4OM2CUbSF8nU
MAPbI3,MA,Pb,I,1.6,TiO2-c,Spiro-MeOTAD,Ag,Unknown,DMF,False,100,Spin-coating,Unknown,0.16,False,1.01,19.87,0.568,10.6,44vq2m-APAIb7weHFSWJjToEaf6I
MAPbI3,MA,Pb,I,1.6,TiO2-c | PCBM-60,Spiro-MeOTAD,Au,Unknown,none >> none >> none,False,Unknown,Evaporation >> Evaporation >> Evaporation,Vacuum >> Vacuum >> Vacuum,0.1,False,0.994,13.89,0.579,7.99,45CqxQcGEJVs_nWWX8YeKpIf3xsi
MAPbI3,MA,Pb,I,1.6,Ca | C60,TAPC | MoO3; TAPC,MoO3 | Ag,Unknown,none >> none,False,Unknown,Evaporation >> Gas reaction,Vacuum >> MAI; Vacuum,0.1,False,1.02,20.2,0.708,14.72,45G6gur4oTt-CFSidfauOUQzJnzn
FAPbI3,FA,Pb,I,1.51,C60,PTAA,Ag,Chlorobenzene,DMF; DMSO,False,100,Spin-coating,N2,0.11,False,0.89,18.71,0.44,7.32,45MnX0Seo0nUjtHDx4mS5geSv48S
MAPbI3,MA,Pb,I,1.6,TiO2-c,Spiro-MeOTAD,Au,Unknown,none,False,Unknown,Co-evaporation,Vacuum,0.06,False,1.09,16.98,0.535,9.86,45SS5C5Zkm2u3gNt-vPFRxozXj4I
MAPbI3,MA,Pb,I,1.6,TiO2-c | TiO2-mp,none,T-MWCNTs,Unknown,DMF >> DMF >> Cyclohexene; IPA,False,100.0 >> 100.0 >> 100.0,Spin-coating >> Spin-coating >> CBD,Air >> Air >> Air,0.08,False,0.81,19.3,0.71,11.09,45kCKSVzPvwdMVYPcMpRCUVouWe7
MAPbI3,MA,Pb,I,1.6,TiO2-c | Graphdiyne-QDs,Spiro-MeOTAD,Au,Chlorobenzene,DMSO; GBL,False,100.0,Spin-coating,N2,0.09,False,1.124,22.48,0.787,19.89,460BUEDMw1q2nof5PjiTRywWCeSh
MAPbI3,MA,Pb,I,1.5,PCBM-60,PEDOT:PSS,Al,Unknown,DMF,False,100.0,Spin-coating,N2,0.09,False,0.99,19.14,0.7240000000000001,13.71,468nrSpgRnDnVfnhW7MiS-9u4oxV
Cs0.1FA0.75MA0.15PbBr0.55I2.55,Cs; FA; MA,Pb,Br; I,1.63,TiO2-c,Spiro-MeOTAD,Au,Chlorobenzene,DMF; DMSO,False,100,Spin-coating,N2,0.1,False,1.18,23.68,0.743,20.75,46AtINqSin1kxI9CzgKCOg49H8Yo
FAPbI3,FA,Pb,I,1.48,TiO2-c | TiO2-mp,Spiro-MeOTAD,Au,Unknown,none >> none,False,Unknown,Evaporation >> Gas reaction,Vacuum >> FAI; N2,2.0,False,0.97,17.1,0.47,7.8,46JHPWz6qHDnhAGBTT8ETUc6FERh
MAPbI3,MA,Pb,I,1.6,TiO2-c | TiO2-mp,Spiro-MeOTAD,AgAl,Ether,DMSO; GBL,False,110.0,Spin-coating,Unknown,0.09,False,1.01,21.24,0.6709999999999999,14.38,46OoW93Twab8s3dEoaki5wUKR9fr
MAPbI3,MA,Pb,I,1.59,PCBM-60,PEDOT:PSS,Ca | Al,Unknown,DMF,False,120,Spin-coating,N2,0.038,False,,,,14.32,46U7N6FlkVxwe_okUGNLeOSN8bsk
MAPbI3,MA,Pb,I,1.486,TiO2-c | TiO2-mp,Spiro-MeOTAD,Ag,Diethyl ether,DMF; DMSO,False,65; 125,Spin-coating,Unknown,0.14,False,1.09,21.77,0.71,16.87,46W-Vf2-wK-cmIaSAHNMyrqRuwrN
MAPbI3,MA,Pb,I,1.6,ZnO-c,Spiro-MeOTAD,Au,Unknown,DMSO >> IPA,False,Unknown,Spin-coating >> CBD,Air >> Air,0.1,False,1.07,17.25,0.61,11.3,46_ZtdHEhi4fEk1zJ5f3wtblPEtm
MAPbI3,MA,Pb,I,1.6,WOx,Spiro-MeOTAD,Ag,Unknown,DMF,False,100,Spin-coating,N2,0.09,False,0.97,21.17,0.64,13.14,46hEAgnJX4mh4oT5_icctyu-O0gm
MAPbI3,MA,Pb,I,,TiO2-c | TiO2-mp,Spiro-MeOTAD,Ag,Unknown,DMF >> IPA >> IPA,False,90; 25 >> 25 >> 120,Spin-coating >> Air brush spray >> Air brush spray,Unknown >> Air >> Air,0.09,False,0.982,20.1,0.72,14.2,46lgWSvM5OUrM4MQNp6xMIIe4lPj
MAPbI3,MA,Pb,I,1.6,TiO2-c | TiO2-mp,FA-MeOPh,Au,Unknown,DMF >> IPA,False,70.0 >> 70.0,Spin-coating >> CBD,N2 >> N2,0.16,False,0.907,16.97,0.596,9.18,46maD-wiz_kTzt08fsS39WfKdJ5X
MAPbI3,MA,Pb,I,1.6,TiO2-c,Spiro-MeOTAD,Ag,Unknown,DMF,False,95.0,Spin-coating,Unknown,0.07,False,1.04,22.1,0.584,13.42,46sRJ5OEMFRdWyPgPDFJ6dhIm6u-
FA0.1MA0.9PbI3,FA; MA,Pb,I,1.557,TiO2-c,Spiro-MeOTAD,Au,Vacuum,DMF >> IPA,False,120.0 >> 120.0,Spin-coating >> Spin-coating,Unknown,1.0,False,1.01,21.59,0.62,13.52,471P40bjWxdoU_Hl3Sybd-HHgUys
MAPbI3,MA,Pb,I,,TiO2-c | TiO2-mp,Spiro-MeOTAD,Au,Ethyl acetate,DMF; DMSO,False,100,Spin-coating,Air,,False,1.07,20.27,0.74,16.03,47GwozkX2XTQa8VJFU2tP3JLCTgt
Cs0.1FA0.7MA0.2Pb0.5Sn0.5I3,Cs; FA; MA,Pb; Sn,I,,C60 | BCP,NiO-np,Cu,Ethyl acetate,DMF; DMSO,False,100.0,Spin-coating,N2,0.1,False,0.7709999999999999,31.1,0.733,17.0,47PSOfAm48pglP_Hl5SC7nn3I8pa
MAPbI3,MA,Pb,I,1.6,PCBM-60 | BCP,PEDOT:PSS | PolyTPD,Au,Unknown,DMF,False,100.0,Spin-coating,N2,0.1,False,1.1,19.34,0.73,15.43,47RAFxvBq6FMy37-dSXYkXaeSE9_
MAPbI3,MA,Pb,I,1.6,C60 | BCP,PEDOT:PSS,Ag,Vacuum,DMF; DMSO; H2O,False,80,Spin-coating,Air,0.0485,False,1.07,21.7,0.7809999999999999,18.7,47UlDkmYoEES0yEUkqHfboXPzyK0
(Ace)0.03MA0.97PbI3,(Ace); MA,Pb,I,,SnO2-c,Spiro-MeOTAD,Au,Diethyl ether,DMF,False,65.0; 100.0,Spin-coating,Dry air,0.1,False,1.134,22.67,0.75,19.5,47_zQ9zzSm4VfgFiCVl09xoSN3uu
FA0.5MA0.5PbI3,FA; MA,Pb,I,1.6,TiO2-c,CuSCN,Au,Unknown,DMF >> IPA,False,Unknown >> 120.0,Spin-coating >> Spin-coating,N2 >> N2,0.1,False,1.03,21.39,0.604,13.31,47cl5wO47WYV6CwuwuKfpQnIPZcX
MAPbI3,MA,Pb,I,1.56,TiO2-c | TiO2-nw,Spiro-MeOTAD,Au,Chlorobenzene,DMSO; GBL,False,100.0,Spin-coating,Air,0.1,False,0.97,18.8,0.52,11.4,47gJmxggc06NINKoM537s1MFTfCo
MAPbI3,MA,Pb,I,1.6,PCBM-60 | C60 | BCP,PEDOT:PSS,Ag,Unknown,DMF,False,100.0,Spin-coating,N2,0.11,False,0.92,17.1,0.59,9.25,47jIVfWpzlGlW2QjhWpQlsvS6TX5
FAPbI3,FA,Pb,I,1.48,TiO2-c,Spiro-MeOTAD,Ag,Unknown,DMF >> IPA >> IPA >> IPA,False,25.0 >> 170.0 >> 170.0 >> 170.0,Spin-coating >> Spin-coating >> Spin-coating >> Spin-coating,Unknown,0.12,False,1.09,20.4,0.619,12.8,47kKBpJ1RgUAlWk1jwz7DPMHDApy
MAPb0.5Sn0.5I3,MA,Pb; Sn,I,,TiO2-c | ZnO-c,Spiro-MeOTAD,H2PtCl6,Unknown,DMF >> IPA,False,Unknown,Spin-coating >> CBD,Unknown,0.1,False,0.71,22.32,0.67,10.61,47q2T8_v4bNvsXuzQMNkAWNMK_PF
MAPbI3,MA,Pb,I,1.55,P(NDI2DT-T2),PEDOT:PSS,Al,Unknown,Unknown,False,100.0,Spin-coating,N2,0.1,False,0.899,17.1,0.71,10.83,47u6rKAoUC9yF81yYwaVUCEZ0ASt
Cs0.05FA0.79MA0.16PbBr0.51I2.49,Cs; FA; MA,Pb,Br; I,,SnO2-np,Spiro-MeOTAD,Au,Chlorobenzene,DMF; DMSO,False,100.0,Spin-coating,Unknown,0.1,False,1.12,21.74,0.764,18.59,47vj2IVlonp28Wb7fgM8fbkTSfbR
FA0.85MA0.15PbBr0.45I2.55,FA; MA,Pb,Br; I,,TiO2-c | TiO2-mp,Spiro-MeOTAD,Au,Chlorobenzene,DMF; DMSO,False,100.0,Spin-coating,N2,0.0256,False,1.05,22.43,0.73,17.36,47xlFjUGdcsyY8MmsR81HeB6k5Hn
MAPbI3,MA,Pb,I,,PCBM-60 | Bphen,PEDOT:PSS,Al,2-Butanol,DMF; DMSO,True,100,Spin-coating,N2,0.12,False,0.98,21.48,0.7859999999999999,16.5,483IMdaVYnhLOhopAWHq8r7s8boR
Cs0.05FA0.79MA0.16PbBr0.51I2.49,Cs; FA; MA,Pb,Br; I,,TiO2-c | TiO2-mp,Spiro-MeOTAD,Au,Chlorobenzene,DMF; DMSO,False,100.0,Spin-coating,Unknown,0.09,False,1.12,22.0,0.737,18.1,487rCKRDF6hPBq2X6FZIi2m__SOD
MAPbI3,MA,Pb,I,1.6,TiO2-c | Au-np; TiO2-mp,Spiro-MeOTAD,Au,Chlorobenzene,DMF,False,100.0,Spin-coating,Unknown,0.1,False,0.97,22.74,0.551,12.15,48Vv3JF130OICUWgnJcbzRUfTRAY
FA0.85MA0.15PbBr0.45I2.55,FA; MA,Pb,Br; I,,SnO2-nanospheres,Spiro-MeOTAD,Au,Chloroform,DMF; DMSO,False,130,Spin-coating,Unknown,0.1,False,1.03,20.5,0.72,15.2,48Zcsmo_Q_GfZzJtzfxh3wX0S7dx
CsPbBr3,Cs,Pb,Br,,TiO2-c | TiO2-mp,PVAc,Carbon,Unknown,DMF >> Methanol,False,80.0 >> 250.0,Spin-coating >> Spin-coating,N2 >> N2,0.1,False,1.503,7.32,0.715,7.86,48bGOfMna2GDJjaJB6tlit4gsBVb
MAPbI3,MA,Pb,I,1.6,PCBM-60,PEDOT:PSS,Al,Chlorobenzene,DMF; DMSO,False,Unknown,Spin-coating,N2,0.04,False,0.92,20.41,0.8,15.01,492XfJZ97gbemUsIe_-JePhGDb1G
MAPbI3,MA,Pb,I,1.6,C60 | BCP,PEDOT:PSS,Al,Unknown,DMF,False,100.0,Spin-coating,N2,0.0625,False,1.002,21.66,0.691,15.0,4976X3BWiLDbcs0gGU6zDOgA9eMd
FA0.83MA0.17PbBr0.5I2.5,FA; MA,Pb,Br; I,,TiO2-c | TiO2-mp | Carbon-QDs,Spiro-MeOTAD,Au,Chlorobenzene,DMF; DMSO,False,100,Spin-coating,N2,0.09,False,1.06,25.05,0.73,18.81,497mkxuwKY0AOt1N6SbyWFcjLF6i
Cs0.05FA0.28MA0.67PbBr0.54I2.46,Cs; FA; MA,Pb,Br; I,,PCBM-60 | BCP,PEDOT:PSS,Ag | V2O5,Chlorobenzene,DMSO; GBL,False,100.0,Spin-coating,N2,0.07,False,1.0,19.45,0.7909999999999999,15.39,49HRmx8YFIJir0xPwfsTzy1NBByN
FAPbI3,FA,Pb,I,,TiO2-np,Spiro-MeOTAD,Au,Unknown,Unknown >> Unknown,False,70 >> 125,Spin-coating >> Spin-coating,Dry air >> Dry air,0.108,False,0.98,21.3,0.73,15.4,49edcT21GuiIqkTXYXUE30tTGcHP
MAPbI3,MA,Pb,I,1.59,C60; PCBM-60 | bis-C60,NiO-np,Ag,Unknown,DMF >> IPA,True,Unknown,Spin-coating >> Spin-coating,N2 >> N2,0.06,False,0.97,16.53,0.56,9.02,49gkvElpKnLPWQe0RZxFC1COanWl
Cs0.05FA0.95PbI3,Cs; FA,Pb,I,1.61,SnO2-np,Spiro-MeOTAD,Au,Chlorobenzene,DMF; DMSO,False,100.0,Spin-coating,Unknown,0.1017,False,1.11,24.57,0.792,21.67,49jbjv_uTK-DGub9JsxCCXsw6VJd
CsPbI3 | FAPbI3,Cs | FA,Pb | Pb,I | I,,TiO2-c,PTAA,MoO3 | Ag,Unknown,Hexane >> Octane,False,Unknown,Spin-coating >> Spin-coating,Dry air >> Dry air,0.725,False,1.2,16.7,0.74,15.2,49nqdQ27KUUBz7UrUB7wMgtT_Jqs
MAPbI3,MA,Pb,I,1.6,TiO2-c,Spiro-MeOTAD,Au,Toluene,Dimethylacetamide; NMP,False,100.0,Spin-coating,N2,0.07,False,1.04,22.42,0.7390000000000001,17.27,4A18em-WlpvxF4B4g2UXCG-k-Tjr
MAPbI3,MA,Pb,I,1.6,SnO2-c | C60,Spiro-MeOTAD,Ag,Unknown,none,False,Unknown,Co-evaporation,Vacuum,0.0919,False,1.02,22.0,0.72,16.7,4A6cXsLCCpi-ppUsoHD3WcWmUHjA
MAPbI3,MA,Pb,I,1.6,PCBM-60 | BCP,PEDOT:PSS | PTAA,Ag,Unknown,DMF; DMSO >> IPA,False,Unknown >> 95.0,Spin-coating >> Spin-coating,N2 >> N2,0.1,False,1.07,21.73,0.74,17.49,4AM_bVMaVuqRT-oKS_TMYZJx61Wc
Cs0.05FA0.827MA0.123PbBr0.369I2.631,Cs; FA; MA,Pb,Br; I,,SnO2-c,Spiro-MeOTAD,Au,Chlorobenzene,DMF; DMSO,False,120; 100,Spin-coating,Unknown,0.16,False,1.11,22.48,0.778,19.43,4AS5Z5IJYcAER25DUNU9tPCCn5zF
MAPbI3,MA,Pb,I,1.6,TiO2-c,Spiro-MeOTAD,Au,Toluene,DMF; GBL,False,100.0,Inkjet printing,N2,0.09,False,0.9,18.0,0.44,7.1,4ASiBOC35MnnCTGvv6AcWBYYebxD
MAPbI3,MA,Pb,I,1.55,TiO2-c | TiO2-mp,Spiro-MeOTAD,Au,Unknown,DMF,False,70.0,Spin-coating,Unknown,0.16,False,0.777,15.1,0.68,8.2,4A_izzXkeddUD3TZjXkzVgWDvW2K
MAPbI3,MA,Pb,I,1.6,ZnO-c,Spiro-MeOTAD,MoO3 | Ag,Unknown,DMF >> IPA,False,100.0 >> 100.0,Spin-coating >> Spin-coating,Unknown,0.1,False,1.03,14.09,0.653,9.47,4AdBtITO6qMfzB3C-6NmDgVPvj2R
MAPbI3,MA,Pb,I,1.6,TiO2-c | TiO2-mp,Spiro-MeOTAD,Au,Toluene,DMSO; GBL,False,100.0,Spin-coating,Unknown,0.1,False,1.01,21.18,0.706,15.24,4AfA54NLJkkaQAhWtkHJTDX6qEIU
Cs0.05FA0.8MA0.15PbBr0.47I2.53,Cs; FA; MA,Pb,Br; I,,SnO2-c,CuSCN,Carbon,Chlorobenzene,DMF; DMSO,False,100.0,Spin-coating,N2,0.115,False,0.96,18.8,0.66,11.8,4AiXf-siCw1HhrextCrg34ObM_uw
MAPbI3,MA,Pb,I,1.6,TiO2-c | TiO2-mp,THY-1,Au,Unknown,DMF; DMSO >> IPA,False,Unknown >> 120.0,Spin-coating >> Spin-coating,N2 >> N2,0.1,False,1.04,20.83,0.7,15.23,4AlNPSwGTXHDfIWN1nqfX9o5wFOH
Cs0.04FA0.8MA0.16PbBr0.49I2.51,Cs; FA; MA,Pb,Br; I,,TiO2-c,Spiro-MeOTAD-I,Au,Chlorobenzene,DMF; DMSO,False,150.0,Spin-coating,Unknown,0.066,False,1.04,24.13,0.71,17.81,4B2izA6PlWAObgpuWiz1dX2P0K6e
MAPbI3,MA,Pb,I,1.6,TiO2-c,Spiro-MeOTAD,Au,Unknown,none,False,100.0,Co-evaporation,Vacuum,0.1,False,1.07,19.8,0.63,13.3,4B3knGWBrqHRv1tbuYI4-1esomUv
MAPbI3,MA,Pb,I,1.6,PCBM-60 | Rhodamine 101,NiO-c | Al2O3-mp,Au | Ag,Diethyl ether,DMF,False,65; 100,Spin-coating,Unknown,1.0,False,0.73,16.95,0.492,7.5,4B4HiBe4Ke0HddBQkkGbAMOvnTzj
Cs0.1FA0.9PbBr0.51I2.49,Cs; FA,Pb,Br; I,,TiO2-c | TiO2-mp,Spiro-MeOTAD,Au,Unknown,H2O >> IPA,False,70.0 >> 100.0,Spin-coating >> CBD,Air >> Air,0.126,False,0.94,19.5,0.62,11.3,4B7bXhOblzP-I8Tt5PmWImeMXWFx
MAPbI3,MA,Pb,I,1.6,PCBM-60 | BCP,NiO-c,Ag,Toluene,DMF; DMSO,False,100.0,Spin-coating,N2,0.1,False,0.97,15.55,0.73,11.11,4BBj40XzbdgjFfe1XBArDlvdrAGW
BA2Cs0.6FA3.4Pb3Sn2.4I17,BA; Cs; FA,Pb; Sn,I,1.24,PCBM-60,PEDOT:PSS,Ag,Toluene,DMF,False,150.0,Spin-coating,Unknown,0.0919,False,0.7,24.2,0.63,10.6,4BJvxx0eMqW-B_b6pRE_wrpn-ATI
FA0.85MA0.15PbBr0.45I2.55,FA; MA,Pb,Br; I,,TiO2-c | TiO2-mp,BTT-3,Au,Chlorobenzene,DMF; DMSO,False,100.0,Spin-coating,N2,0.16,False,1.037,22.7,0.7240000000000001,17.3,4BKNgQ3w49N9P2zHi75yM-sfD7yw
MAPbI3,MA,Pb,I,1.6,TiO2-c,Spiro-MeOTAD,Ag,Unknown,DMF >> IPA,False,70 >> Unknown,Spin-coating >> CBD,N2 >> N2,0.06,False,1.07,19.55,0.61,12.76,4BZrAndkUYRD9WQdJNXxZ38qHKSk
MAPbBr0.25I2.75,MA,Pb,Br; I,1.65,TiO2-c | TiO2-mp,Spiro-MeOTAD,Au,Unknown,DMF; DMSO >> IPA,False,100.0 >> 100.0,Spin-coating >> Spin-coating,Air >> Air,0.1,False,0.98,16.78,0.66,10.77,4Bb3zJxvI-wwMfabrtbyofZJJAnQ
MAPbI3,MA,Pb,I,,PCBM-60 | Bphen,MoO3,Ag,Unknown,DMF,False,Unknown,Spin-coating,Unknown,0.0725,False,0.91,19.61,0.68,12.23,4Bi0SlZrefgCaMUe23zgo5Mb9vjF
FA0.83MA0.17PbI3,FA; MA,Pb,I,,SnO2-np,Spiro-MeOTAD,MoO3 | Ag,Unknown,DMF >> IPA,False,70 >> 140,Spin-coating >> Spin-coating,Unknown,0.1,False,1.09,22.3,0.7879999999999999,19.16,4BibT-cMN1i2Gw_SlZHN1WkIehSh
MAPbI3,MA,Pb,I,1.6,TiO2-c | TiO2-mp,Spiro-MeOTAD,Au,Unknown,DMF >> IPA,False,100.0 >> 100.0,Spin-coating >> CBD,Unknown,0.1,False,0.993,17.4,0.61,10.6,4BnjZy-vYsxoQ18AE_SaOJK2FkIr
Cs0.08FA0.77MA0.15PbBr0.51I2.49,Cs; FA; MA,Pb,Br; I,1.6,C60 | BCP,PTAA,Cu,Ethyl acetate,DMF; DMSO,False,100,Spin-coating,N2,0.16,False,1.002,20.317,0.781,15.9,4Bpz5U4zXJDTE7qCFVdsD3tF22F0
MAPbI3,MA,Pb,I,1.6,TiO2-c,Spiro-MeOTAD,Ag,Unknown,DMF,False,100.0,Spin-coating,N2,0.09,False,0.97,19.24,0.56,10.45,4BwY80kuoGh4Y31YlJRl4FsxL2pN
Cs0.05FA0.79MA0.16PbBr0.75I2.25,Cs; FA; MA,Pb,Br; I,,SnO2-np,Spiro-MeOTAD,Au,Chlorobenzene,DMF; DMSO,False,135,Spin-coating,N2,,False,1.17,21.45,0.73,18.33,4C2PQDz57TUqm6Q8PdpynluSUerK
MAPbI3,MA,Pb,I,1.6,PCBM-60 | PEI,P3HT,Ag,Unknown,DMSO; GBL,False,100,Spin-coating,Unknown,0.1058,False,1.02,19.21,0.77,15.02,4CG57mp0ua63YS9f9Yw0fwJJO_w7
MAPbI3,MA,Pb,I,1.6,PCBM-60,NiO-c,Ag,Unknown,DMF >> IPA,False,Unknown >> 80.0,Spin-coating >> CBD,Unknown >> Unknown,0.04,False,0.76,19.12,0.685,10.46,4CILhE1MjnjJKxk6GiUjQWs2kCe9
MAPbI3,MA,Pb,I,1.6,TiO2-c,Spiro-MeOTAD,Au,Chlorobenzene,DMF; DMSO >> none,False,100.0 >> 100,Spin-coating >> Recrystallization,Air >> Air; Methylamin,0.13,False,,,,,4CQOVUoOVRIYIRS0h1mfStDzeX7D
MAPbI3,MA,Pb,I,1.6,TiO2-c | TiO2-mp,Spiro-MeOTAD,Au,Unknown,DMF >> IPA,False,70.0 >> 70.0,Spin-coating >> Spin-coating,Unknown,0.56,False,0.926,19.498,0.58,10.48,4CV8drZWh6MsIFzV0ETeEK3JV26V
MAPbI3,MA,Pb,I,1.6,ZnO-c | ZnO-nw,Spiro-MeOTAD,Au,Unknown,DMF >> IPA,False,100.0 >> 100.0,Spin-coating >> Spin-coating,Unknown,0.12,False,0.8079999999999999,20.76,0.479,8.03,4Cb2wb3GEndn56nTABVTBlZTOdYQ
MAPbI3,MA,Pb,I,1.6,TiO2-c | Al2O3-mp,Spiro-MeOTAD,Ag,Unknown,Unknown,False,100.0,Spin-coating,N2,0.07,False,0.96,19.7,0.45,8.3,4Chp9amZIzs4C72W_aP1DgFWcP2n
MAPbI3,MA,Pb,I,1.6,SnO2-np,Spiro-MeOTAD,Au,Diethyl ether,DMF; NMP,False,50; 140,Spin-coating,N2,0.1,False,1.11,21.6,0.75,18.0,4Cly_Y9Omp2qwwG25tMgSkGiPD-9
MAPbI3,MA,Pb,I,1.6,TiO2-c | TiO2-mp,Spiro-MeOTAD,Au,Unknown,DMF >> IPA,False,90.0 >> 115.0,Spin-coating >> CBD,N2 >> N2,0.1,False,0.996,20.7,0.72,14.9,4CoAwwmGjbXWbnjSGui3N5Gm0e64
FA0.9MA0.1PbI3,FA; MA,Pb,I,,TiO2-c | TiO2-mp,Spiro-MeOTAD,Au,Unknown,DMF >> IPA,False,Unknown >> 160.0,Spin-coating >> Spin-coating,Unknown,0.1,False,1.0,20.52,0.63,12.93,4CppZ6WHik4eVPWUIvNAj770RXCL
MAPbI3,MA,Pb,I,1.61,TiO2-nt,Spiro-MeOTAD,Au,Unknown,DMF >> IPA,False,Unknown >> 70.0,Spin-coating >> Spin-coating,Dry air >> Dry air,0.22,False,0.989,14.0,0.66,14.8,4CrJm7dASyju5eQg151zbnwmPVKT
MAPbI3,MA,Pb,I,1.6,ZnO-mp | ZnO-np,NiO-c | NiO-mp,Ag,Chlorobenzene,DMF; DMSO,False,100.0,Spin-coating,Unknown,0.108,False,1.11,21.74,0.8,19.31,4CzKIud778oGPQ41hxiez1CFdQP9
FA0.85MA0.15PbBr0.45I2.55,FA; MA,Pb,Br; I,,SnO2-c,Spiro-MeOTAD,Au,n-Butyl alcohol,DMF; DMSO,False,120.0,Spin-coating,Unknown,0.16,False,1.071,21.95,0.752,17.67,4D3fayPA9e1icrJUZATtqMr7sKQK
Cs0.05FA0.79MA0.16PbBr0.51I2.49,Cs; FA; MA,Pb,Br; I,,none,Spiro-MeOTAD,Ag,Unknown,DMF; DMSO,False,150.0,Spin-coating,Unknown,0.14,False,1.07,21.1,0.69,15.56,4DDNOOnmeAW5wB7u3x2FMhpwD2ON
Cs0.05FA0.79MA0.16PbBr0.51I2.49,Cs; FA; MA,Pb,Br; I,,SnO2-c,Spiro-MeOTAD,Ag | ITO,Chlorobenzene,DMF; DMSO,False,Unknown,Spin-coating,N2,0.16,False,1.05,20.45,0.7440000000000001,16.0,4DGWt-HNR-5amuFGdEROIAx6jMy9
MAPbI3,MA,Pb,I,1.6,TiO2-c | TiO2-mp,Spiro-MeOTAD,Au,Toluene,DMSO; GBL,False,50.0; 100.0,Spin-coating,Unknown,0.1,False,0.946,18.44,0.594,10.37,4DOFh8sj460hBZlS4RlTxlkp_vdr
FA0.85MA0.15PbBr0.45I2.55,FA; MA,Pb,Br; I,1.6,TiO2-c | TiO2-mp,AQ310 | Spiro-MeOTAD,Ag,Chlorobenzene,DMF; DMSO,False,100,Spin-coating,Unknown,0.09,False,0.97,19.07,0.68,12.62,4DUiN5XPU_o7zYVcovdWvDQ9Otni
Cs0.05FA0.80MA0.15PbBr0.45I2.55,Cs; FA; MA,Pb,Br; I,,SnO2-c,Spiro-MeOTAD,Au,Ethyl acetate,DMF; DMSO,False,70; 100,Spin-coating,N2,0.105,False,1.14,21.05,0.71,16.95,4Dcyt97Eml_lM6T8hM0q5MRn6Sqc
MAPbI3,MA,Pb,I,1.6,PCBM-60 | BCP,NiO-np,Ag,Toluene,DMSO; GBL,False,100,Spin-coating,N2,0.1,False,1.01,18.66,0.73,13.8,4Dh2HhpbDqV6dUho5VyoXN6jr99X
Cs0.05FA0.81MA0.14PbBr0.45I2.55,Cs; FA; MA,Pb,Br; I,,TiO2-c,Spiro-MeOTAD,Au,Chlorobenzene,Unknown,False,100.0,Spin-coating,N2,0.1,False,1.06,20.8,0.601,13.39,4DoU3EOC9SXhzz1c4spOqn_IgSeQ
MAPbI3,MA,Pb,I,1.6,Al2O3; TiO2-c,Spiro-MeOTAD,MoO3 | Ag,Unknown,DMF,False,100.0,Spin-coating,N2,0.15,False,0.92,18.53,0.591,10.08,4E-Sgws_RIb_j1QmwNyp0MjqF9aV
Cs0.05FA0.76MA0.19PbBr0.51I2.49,Cs; FA; MA,Pb,Br; I,1.65,C60 | BCP,PTAA,,,,False,,,,,False,1.07,19.5,0.704,14.6,4EBKaG52YqUT5lQ_G5BaKkHJ8IsR
FA0.85MA0.15PbBr0.45I2.55,FA; MA,Pb,Br; I,,TiO2-c,Spiro-MeOTAD,Au,Toluene,DMF; DMSO,False,100.0,Spin-coating,N2,0.1,False,1.11,21.89,0.7170000000000001,17.41,4EJ9373Cp6E33kJsI8xNEhzWUkVJ
MAPbI3,MA,Pb,I,1.6,TiO2-c | TiO2-mp,Spiro-MeOTAD,Au,Unknown,DMF >> IPA,False,80 >> 80,Spin-coating >> Spray-coating,Air >> Air,0.15,False,1.03,20.7,0.67,14.3,4Edn3YSQo0oczAIFCs8jn6D1kN0I
MAPb1.0I3,MA,Pb,I,1.55,PCBM-60 | ZnO-np,NiO-np,Al,Toluene,DMSO; GBL,False,100,Spin-coating,N2,0.09,False,1.021,20.6,0.73,14.9,4Egrt8K2A9KIGR1NZH0vliyt9PvP
MAPbI3,MA,Pb,I,1.6,TiO2-c | TiO2-mp,Spiro-MeOTAD,Au,Diethyl ether,DMF; DMSO,False,100.0,Spin-coating,Unknown,0.09,False,1.045,20.1,0.69,14.53,4EoJZfAP6oIO_C4g90-LZr-gDNiI
CsPbBr3,Cs,Pb,Br,,TiO2-c | TiO2-mp,none,Carbon,Unknown,DMF >> Methanol,False,90.0 >> 250.0,Spin-coating >> Spin-coating,Air >> Air,0.09,False,1.508,7.44,0.745,9.41,4F5Pn9MbVBf9h7M9yXkP3UxDedyk
MAPb1.0I3,MA,Pb,I,1.55,TiO2-c | TiO2-mp,C12-silane-SAM | Spiro-MeOTAD,Au,Unknown,Unknown,False,Unknown,Unknown,Unknown,0.1,False,0.929,20.03,0.6659999999999999,12.96,4FDcSB7m5wlmbqKJhEtMkXQ7i-b7
MAPbI3,MA,Pb,I,1.6,TiO2-c | TiO2-mp | Si-np,Spiro-MeOTAD,Au,Unknown,Unknown,False,Unknown,Unknown,Unknown,0.1,False,1.035,22.0,0.778,17.6,4FaMupmU9CXs5fgMNqW044s7Tg65
FA0.85MA0.15PbI3,FA; MA,Pb,I,,TiO2-c | TiO2-mp,FH-3,Au,Chlorobenzene,DMF; DMSO,False,100.0,Spin-coating,Unknown,0.1,False,1.07,22.1,0.78,16.9,4Fh_acXP2lm7D6PcqMlBs76CyuWK
MAPbI3,MA,Pb,I,1.6,PCBM-60 | C60 | BCP,none,Al,Ar,DMF,False,100.0,Spin-coating,N2,0.1,False,0.96,21.7,0.55,11.5,4FtGgpYwy56063gfaw4lazn_Kakh
Cs0.05FA0.8075MA0.1425PbBr0.45I2.55,Cs; FA; MA,Pb,Br; I,,PCBM-60 | BCP,NiO-c | PTAA,Ag,Chlorobenzene,DMF; DMSO,True,100.0,Spin-coating,N2,0.1,False,1.14,21.224,0.7929999999999999,19.19,4FzJCJdCDrSnCVgLpDQP-iRc-59L
MAPbI3,MA,Pb,I,1.6,TiO2-c | TiO2-mp,Spiro-MeOTAD,Ag,Unknown,DMF >> IPA,False,Unknown >> 100.0,Spin-coating >> CBD,N2 >> N2,0.16,False,0.91,21.88,0.57,11.39,4G0e2r17ZWev19YMcJ3DcORBjlgV
MAPbI3,MA,Pb,I,1.6,PCBM-60,NiO-c,Ag,Chlorobenzene,DMF,False,100.0,Spin-coating,Unknown,0.06,False,0.94,20.26,0.68,12.95,4GMhzJS4MBkZLdpP_6nrmmN7V2E8
MAPbI3,MA,Pb,I,1.6,PCBM-70 | ZrO2,PEDOT:PSS,Ag,Unknown,DMF >> IPA,False,70.0 >> 100.0,Spin-coating >> Spin-coating,Unknown,0.1,False,0.99,21.02,0.762,15.85,4GOPwBujto_BwBwA7h84wEGiPLy_
CsPbI3,Cs,Pb,I,1.76,TiO2-c,PTAA,MoO3 | Ag,Unknown,Hexane,False,Unknown,Spin-coating,Dry air,0.725,False,1.25,13.83,0.72,12.3,4GTp-uLBhKeqHFYHal52VZ9gO-Q-
FA0.75MA0.25PbBr0.5I2.5,FA; MA,Pb,Br; I,,SnO2-np,Spiro-MeOTAD,Au,Chlorobenzene,DMF; DMSO,False,100.0,Spin-coating,Unknown,0.09,False,1.14,22.51,0.79,19.62,4GXCOoo4CM1ySe0MvsAN5NX-L1ef
MAPbI3,MA,Pb,I,1.6,TiO2-c,Spiro-MeOTAD,Au,Unknown,DMF; DMSO >> IPA,False,Unknown >> 120.0,Spin-coating >> Spin-coating,Unknown,0.09,False,0.71,20.9,0.71,14.42,4GivXd2J65EeZKTciQH0PdEGegW7
MAPbI3,MA,Pb,I,1.6,C60 | BCP,PEDOT:PSS,Ag,Chlorobenzene,DMF,False,80,Spin-coating,N2,0.1,False,0.93,19.5,0.76,13.8,4Goj8qZ4ScS9U8Fooa3gpEOnxBuJ
MAPbI3,MA,Pb,I,1.6,TiO2-c | TiO2-mp,Spiro-MeOTAD,Ag,Unknown,DMF,False,100.0,Spin-coating,Unknown,0.09,False,0.76,15.3,0.68,7.6,4GqWTAcq62TeUp5r4eB8kKocpEsg
MAPbI3,MA,Pb,I,1.5,TiO2-c | TiO2-mp,Spiro-MeOTAD,Ag,Diethyl ether,GBL,False,120.0,Single crystal growth,N2,0.01,False,0.69,19.6,0.53,7.05,4Gy7nVwwZS5N5TuLEy5ldc6K5wyQ
MAPbI3,MA,Pb,I,1.6,TiO2-c,Spiro-MeOTAD,Ag,Unknown,DMF,False,Unknown,Spin-coating,N2,0.09,False,0.74,19.29,0.64,9.0,4HBLUS7h4qqSBs04bvp9LezaOeBf
FA0.85MA0.15PbBr0.45I2.55,FA; MA,Pb,Br; I,,TiO2-c | TiO2-mp,ATT-ODec,Au,Chlorobenzene,DMF; DMSO,False,100.0,Spin-coating,Unknown,0.1,False,1.03,14.92,0.63,9.67,4HgP6jGrNh2dWyoOs-JNVjgLLPgB
BA2MA3Pb4I13,BA; MA,Pb,I,,PCBM-60 | LiF,PEDOT:PSS,Al,Unknown,DMSO,False,60; 100,Spin-coating,Unknown,0.05,False,1.09,13.12,0.5670000000000001,8.13,4HmbeTVId7o2PPb2JzaenV5NfK7N
MAPbI3,MA,Pb,I,1.6,PCBM-60,P3HT,Ag,Diethyl ether,DMF; DMSO,False,65; 100,Spin-coating,N2,0.09,False,,,,,4Hq6OrEnikul5ceV7g5VYCUSzw8F
MAPbI3,MA,Pb,I,1.57,SnO2-np,Spiro-MeOTAD,Au,Unknown,DMF; DMSO,False,100.0,Spin-coating,Air,0.09,False,1.09,22.56,0.746,18.35,4Hwenc-1YRgrJqtsYv1hxSx8fRYA
FASnI3,FA,Sn,I,,C60 | BCP,PEDOT:PSS,Ag,Chlorobenzene,DMSO,False,70.0,Spin-coating,N2,0.1,False,0.49,20.9,0.693,7.1,4HzFwq4yaHvPvkZ68j3eKFm1clob
FA0.9MA0.1PbBr0.03I2.97,FA; MA,Pb,Br; I,,SnO2-np,Spiro-MeOTAD,Au,Unknown,DMF; DMSO >> IPA,False,70.0 | 150.0,Spin-coating >> Spin-coating,N2 >> N2,0.065,False,1.03,22.86,0.645,15.2,4IALmwXNSN7XTOMmAF9dEpbnRNC_
MAPb1.0I3,MA,Pb,I,1.6,TiO2-c | TiO2-mp,Spiro-MeOTAD,Au,Unknown,DMF; DMSO,False,Unknown,Spin-coating,N2,0.1,False,1.081,23.05,0.737,18.3,4IFB0bjWWQqHILRdHU_X9gShJr0V
FA0.85MA0.15PbBr0.45I2.55,FA; MA,Pb,Br; I,,TiO2-c | TiO2-mp,Spiro-MeOTAD,Au,Chlorobenzene,DMF; DMSO,False,100.0,Spin-coating,Unknown,0.09,False,1.1,23.34,0.74,18.33,4IJGlQuz81wjQECoIY_3hbd2xx_q
MAPbI3,MA,Pb,I,1.6,PCBM-60,PEDOT:PSS,Al,Chlorobenzene,DMSO; GBL,False,100.0,Spin-coating,N2,0.1,False,0.8440000000000001,13.18,0.7020000000000001,7.81,4IQZ_cclzxpalwnoeTABK0x2sIyv
MAPbI3,MA,Pb,I,1.6,TiO2-c,Spiro-MeOTAD,Au,Chlorobenzene,DMF,False,130.0,Spin-coating,N2,0.12,False,1.13,23.0,0.773,19.4,4IS4_LomZCQ5PvTGyOw33zwxBITf
Cs0.05FA0.285MA0.665PbI3,Cs; FA; MA,Pb,I,,TiO2-c | TiO2-mp,none,Carbon,Chlorobenzene,DMF; DMSO,False,100.0,Spin-coating,Air,0.1,False,0.957,22.84,0.6679999999999999,13.1,4ISzJlWYclmk9VVNm6XXDkJXFBqh
MAPbI3,MA,Pb,I,1.6,TiO2-c,Spiro-MeOTAD,Au,Unknown,DMF,False,100.0,Spin-coating,Air,0.09,False,1.0,16.4,0.71,16.3,4Ipx9kVPxEZonlnFBtqDzMrzDqwD
MAPbBrI2,MA,Pb,Br; I,1.77,TiO2-c,Spiro-MeOTAD,Ag,Diethyl ether,n-methyl-2-pyrrolidone,False,Unknown,Spin-coating,Unknown,0.12,False,1.08,15.3,0.647,10.1,4IxDqRM7GDlOusrhn4ck7MKTuhNm
MAPbI3,MA,Pb,I,1.6,ZnO-c,Spiro-MeOTAD,Ag,Chlorobenzene,DMF,False,Unknown,Spin-coating,Unknown,0.09,False,1.13,19.6,0.73,16.17,4J57nTH8a3nSsN9tdICXZw7GhbKR
CsPbBrI2,Cs,Pb,Br; I,1.91,SnO2-np,PTAA,Au,Unknown,DMF; DMSO,False,100.0,Spin-coating,Dry air,0.1,False,1.07,13.4,0.73,10.47,4JCa2BV9jCiGv-vZ7NV3Nfg0N1I1
MAPbI3,MA,Pb,I,1.6,PCBM-70 | C60,PEDOT:PSS,Al,Unknown,DMF >> IPA,False,Unknown >> 100,Spin-coating >> CBD,Unknown,0.1,False,0.94,14.4,0.69,9.3,4JJLuLbpdI9S_0cSrcWGQM9TknBV
FAPbBr3I,FA,Pb,Br; I,1.6,SnO2-c,Spiro-MeOTAD,Au,Unknown,DMF >> IPA,False,75.0 >> 135.0,Spin-coating >> CBD,Unknown,0.1031,False,1.1,22.05,0.726,17.34,4JJl5saDD9L7DrIDw3fGuhK3DLrk
MAPbI3,MA,Pb,I,1.6,TiO2-c | TiO2-mp,Spiro-MeOTAD,Ag,Chloroform,DMF; DMSO,False,100.0,Spin-coating,N2,4.0,False,1.02,21.59,0.505,11.11,4JMcu-ZdNAN4BMBSGCHVdLo7cEk9
Cs0.05FA0.19MA0.76PbI3,Cs; FA; MA,Pb,I,,TiO2-c | Al2O3-mp,NiO-mp,Carbon,Unknown,DMF >> IPA,False,70.0 >> 100.0,Drop-infiltration >> CBD,Air >> Air,0.129,False,0.92,14.56,0.59,7.75,4JR1GMX6RFMrstuYX85vBsXpmrkX
MAPbI3,MA,Pb,I,1.6,C60 | BCP,PEDOT:PSS,Ag,Unknown,DMSO; GBL,False,120,Ultrasonic spray,Air,1.0,False,0.79,19.0,0.634,9.47,4JRM3H9Cntd_gHAUsK9escVIEkUS
MAPbI3,MA,Pb,I,1.6,ZnO-c,Spiro-MeOTAD,Ag,Unknown,DMF >> IPA,False,70.0 >> 25.0,Spin-coating >> CBD,N2 >> N2,0.09,False,0.968,18.81,0.5,9.23,4JTEsB5gHao0x_TKeTsK1gj778iM
Cs0.05FA0.79MA0.16PbBr0.51I2.49,Cs; FA; MA,Pb,Br; I,,TiO2-c,Spiro-MeOTAD,Au,Chlorobenzene,DMSO; NMP,False,100,Spin-coating,Unknown,0.125,False,1.11,21.58,0.76,18.18,4JlsttmS0jSs0-S6zJDDkghcgSCw
MAPbI3,MA,Pb,I,1.6,Fe2O3,Spiro-MeOTAD,Au,Chlorobenzene,DMF,False,100.0,Spin-coating,Unknown,0.06,False,0.9,22.1,0.6940000000000001,13.1,4Jzl8uIn861Ko8hTWJAJeGmQ4cUN
MAPbI3,MA,Pb,I,1.6,PCBM-70 | C60 | BCP,PEDOT:PSS,Al,Toluene,DMSO; GBL,False,100.0,Spin-coating,Ambient,0.09,False,0.88,21.2,0.659,12.18,4K7QulDjCSKdZf4bOTahalz_sUMh
Cs0.17FA0.83PbBr0.51I2.49,Cs; FA,Pb,Br; I,,TiO2-c | TiO2-mp,Spiro-MeOTAD,Au,Chlorobenzene,DMSO >> DMF; DMSO,False,100.0,Spin-coating,N2,0.1,False,0.99,18.48,0.609,11.2,4KDQAnwp_zRvBmFULd92Y5wZzurl
MAPbI3,MA,Pb,I,1.6,TiO2-c,PTAA,Au,IPA,none >> none,False,Unknown >> 70.0,Evaporation >> Diffusion-gas reaction,Vacuum >> N2,0.1134,False,0.75,22.25,0.75,17.69,4KI_nArtP27q9L_d15jiTVQlZAuj
Cs0.05FA0.79MA0.16PbBr0.51I2.49,Cs; FA; MA,Pb,Br; I,,TiO2-c | TiO2-mp,M102,Ag,Chlorobenzene,DMF; DMSO,False,100.0,Spin-coating,Unknown,0.14,False,,,,13.82,4KW-M9RNpni0fZyu0NeJHu_anuH6
MAPbI3,MA,Pb,I,1.6,TiO2-c,Spiro-MeOTAD,Au,Unknown,DMF,False,100.0,Spray-coating,Unknown,0.1,False,0.86,21.6,0.72,11.6,4KWFHNpojQ7OZ4xxct292mAohBMW
MAPb1.0I3,MA,Pb,I,1.6,C60 | BCP,PEDOT:PSS,Ag,Unknown,Unknown,False,Unknown,Spin-coating,N2,0.1,False,0.99,15.47,0.511,7.91,4K_oH3RsTfXAR--zVEDKXCwqX6U8
MAPbI3,MA,Pb,I,1.59,TiO2-c | TiO2-mp,Spiro-MeOTAD,Au,Unknown,DMF >> IPA,False,Unknown >> 100,Doctor blading >> CBD,Air >> Air,3.8,True,1.067,16.05,0.6559999999999999,10.9,4KejaNoPEcFsu1HYrCGTUHtO_uAg
MAPbI3,MA,Pb,I,1.6,TiO2-c,PTAA,Au,Unknown,DMF,False,90.0,Spin-coating,N2,0.13,False,0.87,20.7,0.669,12.1,4Kf_CwJPQOr1lWgJYd2ZiD5O6GNH
CsPbI3,Cs,Pb,I,1.69,TiO2-c | TiO2-mp,Spiro-MeOTAD,Au,Unknown,DMSO,False,350,Spin-coating,N2,0.16,False,1.04,17.8,0.76,14.1,4KnIBwNlRQVn5vO15Y1_BTeZw096
MAPbI3,MA,Pb,I,1.6,TiO2-c,Spiro-MeOTAD,Ag,Toluene,DMSO; GBL >> IPA,False,85.0 >> 150.0,Spin-coating >> Spin-coating,Unknown,0.12,False,1.12,21.86,0.754,18.5,4Kv_ScU4UjjRbj9IRJ3Q7TA0jRM_
MAPbI3,MA,Pb,I,,SiO2-c | ZnO-c,Cu2O,Ag,Toluene,DMSO; GBL,False,100,Spin-coating,Unknown,,False,1.12,20.03,0.789,17.7,4L8X5_c4fibOzYsNCij3w9TqZHk1
Cs0.17FA0.83PbBr0.75I2.25,Cs; FA,Pb,Br; I,1.75,C60 | BCP,PTAA,Ag,Dry air,DMF; DMSO,False,100.0,Spin-coating,Unknown,0.12,False,1.17,17.5,0.8,16.3,4LA4w0R96U1PWu54f2IvIfID8_8H
MAPbI3,MA,Pb,I,1.6,BPTI | C60 | BCP,PEDOT:PSS,Al,Unknown,DMF >> IPA,False,Unknown >> 100.0,Spin-coating >> Spin-coating,Unknown,0.1,False,0.87,16.97,0.64,9.29,4LFnGAAxjfErerhY5r7Wo2lp8KWp
MAPbI3,MA,Pb,I,1.51,TiO2-c,POZ3,Ag,Unknown,Unknown,False,Unknown,Spin-coating >> Spin-coating,Unknown,0.1,False,0.947,16.8,0.723,11.5,4LRoymJ8M9gO61_ywKVmq2Uh3n6k
MAPbI3,MA,Pb,I,1.57,TiO2-c | TiO2-nw,Spiro-MeOTAD,Au,Chlorobenzene,DMSO; GBL,False,100.0,Spin-coating,Air,0.1,False,1.01,21.2,0.56,13.3,4LXYXNr4-KATjdL8AxghECWqEgv3
MAPbI3,MA,Pb,I,1.51,TiO2-c,Spiro-MeOTAD,Ag,Unknown,Unknown,False,Unknown,Spin-coating >> Spin-coating,Unknown,0.1,False,0.922,19.6,0.706,12.8,4LXoF-008JNp1rcs-Dtqg1gji1PM
MAPbI3,MA,Pb,I,1.6,PCBM-60 | TIPD,PEDOT:PSS,Al,Unknown,DMF,False,100.0,Spin-coating,Unknown,0.04,False,0.93,24.4,0.7290000000000001,16.6,4LadvIHgpvwlxALyp7gabS-oCuq8
MAPbI3,MA,Pb,I,1.6,PCBM-60,PEDOT:PSS,Al,Unknown,DMF,False,100,Spin-coating,N2,0.04,False,0.87,14.13,0.746,9.17,4LapOZ1aYHsclrG9AjM8sbI8N0wO
Cs0.1FA0.747MA0.153PbBr0.17I0.83,Cs; FA; MA,Pb,Br; I,,TiO2-c | SnO2-np,Spiro-MeOTAD,Au,Chlorobenzene,DMF; DMSO,False,100,Spin-coating,N2,0.25,False,1.13,22.6,0.76,19.38,4LzVhl_bpIXR13OcfWDjMjhn5FrZ
MAPbI3,MA,Pb,I,1.59,PVDF-TrFE | C60 | BCP,PTAA,Al,Unknown,DMF >> IPA,False,Unknown >> 100,Spin-coating >> Spin-coating,Air >> Air,0.01,False,1.06,22.9,0.7759999999999999,18.8,4MB2htSn_nGHWMU0o8H4QtHpELNj
MAPbI3,MA,Pb,I,1.55,TiO2-nw,Spiro-MeOTAD,Ag,Unknown,DMF,False,105.0,Spin-coating,Unknown,0.09,False,0.69,15.13,0.61,7.95,4MatfYLO1TA_2L3D5ZpNx_IHimOi
MAPbI3,MA,Pb,I,1.6,PCBM-60,PEDOT:PSS,Ag,Chlorobenzene,DMF,False,100.0,Spin-coating,Unknown,0.13,False,0.88,17.5,0.68,10.3,4Mcy8Wfh83_fYZKYqq3Jpeikl5ID
Cs0.05FA0.79MA0.16PbBr0.51I2.49,Cs; FA; MA,Pb,Br; I,1.63,SnO2-np,Spiro-MeOTAD,,,,False,,,,,False,1.08,22.96,0.769,19.06,4NIT93nIXc87VLMXygqRu9A9qQN0
GAMA4Pb4I13,GA; MA,Pb,I,,PCBM-60 | BCP,PEDOT:PSS,Ag,Toluene,DMF; DMSO,False,90,Spin-coating,N2,0.06,False,1.0,20.14,0.75,15.27,4NLDMHTIi4T4ASwQf59_9FAV5Dpt
MAPbI3,MA,Pb,I,1.6,TiO2-c | PCBA,Spiro-MeOTAD,Au,Toluene,DMF,False,100.0,Spin-coating,N2,0.04,False,0.99,18.5,0.6409999999999999,11.7,4NNfqnURLy5F9uLB-NoO2BBqA4zS
MAPbI3,MA,Pb,I,1.6,TiO2 | C60,PTAA,Au | Organosilicate,Unknown,DMF; HPA,False,100.0,Spin-coating,Dry air,0.12,False,1.0,20.0,0.75,15.7,4NP-dybF1UF2VKx0nzrE1_8wOZ69
MAPbI3,MA,Pb,I,1.6,PCBM-60 | BCP,rGO | PTAA,Ag,Chlorobenzene,DMF; DMSO,False,100.0,Spin-coating,Unknown,1.02,False,1.1,20.0,0.58,12.7,4NSGp9uQ8rCNWXnaVzRbQNRPKy8Y
MAPb1.0I3,MA,Pb,I,1.6,TiO2-c | TiO2-mp,Spiro-MeOTAD,Au,Unknown,DMF; DMSO,False,Unknown,Spin-coating,N2,0.1,False,1.073,21.82,0.737,17.4,4NiGrH7xkB1Z57yrJyXRAK0UzLam
MAPbI3,MA,Pb,I,1.6,TiO2-c,Spiro-MeOTAD,Au,Toluene,DMF,False,100.0,Spin-coating,N2,0.09,False,1.05,16.62,0.63,10.93,4NifT4xGdcPnfsBTiSVlnX4G9y9I
MAPbI3,MA,Pb,I,1.6,PCBM-70,PEDOT:PSS,Ca | Al,Unknown,DMF >> IPA,False,Unknown,Spin-coating >> Spin-coating,Air >> Air,0.1,False,0.89,13.9,0.6,7.4,4NyRnKnTGMxM0Xwt1XG_PEEjHtGD
MAPbI3,MA,Pb,I,1.6,TiO2-c | TiO2-mp,Spiro-MeOTAD,Ag,Unknown,DMF >> IPA,False,Unknown >> 70.0,Spin-coating >> CBD,N2 >> N2,0.09,False,0.92,21.4,0.68,13.21,4O0-UIFAttTQFckih4A0neJSmx7V
Cs0.2FA0.8PbI3,Cs; FA,Pb,I,,TiO2-c,Florinated polymer | Spiro-MeOTAD,Ag,Unknown,Cyclohexyl-2-pyrrolidone; DMF,False,170.0,Spin-coating,N2,0.1,False,0.95,23.6,0.7290000000000001,16.4,4O2C5epZkhi_OdcGow6FfClB-2k_
MAPbI3,MA,Pb,I,1.548,TiO2-c | Al2O3-mp | NiO-np,Spiro-MeOTAD,Au,Unknown,DMF,False,130,Spin-coating,Air,0.17,False,1.001,22.2,0.7290000000000001,16.2,4O6RJrQ7u-iEEZK5RBvEMM1KqSk_
MAPbI3,MA,Pb,I,1.6,PCBM-60 | Bphen,Poly(2-ethyl-2-oxazoline); PEDOT:PSS,Ag,Chlorobenzene,Unknown,False,100.0,Spin-coating,N2,0.18,False,0.97,18.47,0.73,13.04,4O8IjAfK2qFEF1ONAan2EBgn3Mhk
MAPbI3,MA,Pb,I,1.6,TiO2-c | TiO2-mp | ZrO2-mp,none,Carbon,Unknown,DMF,False,60.0,Spin-coating,Air,0.0875,False,0.98,23.08,0.644,12.94,4OJM5op-7_m01-0cSJd-4w46G2bj
(PDA)0.01Cs0.15FA0.84PbI3,(PDA); Cs; FA,Pb,I,,PCBM-60 | BCP,PTPD,Ag,Unknown,none >> IPA,False,80.0 >> 140.0,Spin-coating >> Spin-coating,Air >> N2,0.07,False,1.0,23.01,0.754,17.35,4OR3e_M1YjfqkSd-g2OB3h9VycKn
FAPbI3,FA,Pb,I,1.48,PCBM-60 | LiF,NiO-c,Ag,Diethyl ether,DMF; DMSO,False,20; 100,Spin-coating,N2,0.1,False,0.956,0.622,0.7709999999999999,20.8,4ORYrSSxcloY7vmFjaw1gtDB-jBz
MAPbI3,MA,Pb,I,1.55,PCBM-60,NiO-c,Ag,Toluene,DMF; DMSO,False,95.0,Spin-coating,N2,0.1,False,1.06,22.19,0.7390000000000001,17.38,4OS7-ZsMF9MxJ82oD4cYSBBO52XW
CsPbBrI2,Cs,Pb,Br; I,,SnO2-c,Spiro-MeOTAD,Ag,Hot air,DMF; DMSO,False,280.0,Spin-coating,Unknown,0.12,False,1.19,12.0,0.716,10.18,4OcyXv6_re0lTbs7fJgVbFm8KvIK
MAPbI3,MA,Pb,I,1.6,TiO2-c | TiO2-mp,Spiro-MeOTAD,Au,Unknown,DMF >> IPA,False,40; 100 >> 100,Spin-coating >> Spin-coating,N2 >> N2,0.1,False,0.8,17.14,0.57,7.81,4OgXtE85wT62Hai_uPnSdIIpaPLN
MAPbI3,MA,Pb,I,1.6,C60,FTA2,MoO3 | Ag,Chlorobenzene,DMF; DMSO,False,60.0; 85.0,Spin-coating,N2,0.04,False,,,,,4P9XDfmUipJAVkFn9NpWMhTlwjn0
MAPbI3,MA,Pb,I,1.45,SnO2-c,Spiro-MeOTAD,Ag,Chlorobenzene,DMF; DMSO,False,110.0,Spin-coating,N2,0.15,False,1.02,22.11,0.648,14.61,4PJHobxWCYElggVTalSc3vqlcgzj
