Repository: GouravSidana/firstML

# firstML
My first Machine Learning Project

File: filtered_perovskite.csv (part 14 of 155)
Formula,A_ion,B_ion,X_ion,Bandgap,ETL,HTL,Backcontact,Antisolvent,Solvent,Solv_annel,Anneal_temp,Dep_procedure,Synth_atm,Cell_area,Is_module,Voc,Jsc,FF,PCE,entry_id
Cs0.0664FA0.666MA0.2668PbBr0.256I0.744,Cs; FA; MA,Pb,Br; I,1.71,TiO2-np,Spiro-MeOTAD,Au,Unknown,DMF >> IPA,False,70.0 >> 170.0,Spin-coating >> Spin-coating,Air >> N2 >> Air,0.102,False,1.113,19.34,0.742,15.96,4PUCx0YyOFikBvY8OFcYFPKQKNge
MAPbI3,MA,Pb,I,1.6,ZnO-c | ZnO-nw,Spiro-MeOTAD,Au,Air,DMF >> IPA,False,110.0 >> 110.0,Spin-coating >> CBD,Unknown,0.1,False,0.905,17.9,0.5,8.1,4PgweVm2MGgtWeL0roKUPXS7sn_I
FA0.85MA0.15PbBr0.45I2.55,FA; MA,Pb,Br; I,,TiO2-c | TiO2-mp,Spiro-MeOTAD,Au,Toluene,DMF; DMSO,False,110,Spin-coating,Unknown,0.25,False,1.06,20.49,0.65,14.3,4PjXPxbqgWQvnW3oahUKzoZXVyoX
MAPbI3,MA,Pb,I,1.6,PCBM-60 | C60 | BCP,PEDOT:PSS,Al,Unknown,DMF >> Unknown,False,Unknown,Spin-coating >> Spin-coating,Unknown,0.09,False,0.99,20.1,0.81,16.2,4PltudNWc2XmrcVLuAkUAVMiOwZ7
MAPbI3,MA,Pb,I,1.6,C60,none,Carbon,Diethyl ether,DMF,False,100.0,Spin-coating,N2,0.1,False,1.06,22.68,0.667,15.91,4PrK1hTvDuReOfJ9pBMJ1AQ_F0y9
MAPbI3,MA,Pb,I,1.6,SnO2-c,Spiro-MeOTAD,Au,Unknown,DMF >> IPA,False,75.0 >> 135.0,Spin-coating >> CBD,Unknown,0.1031,False,1.06,21.65,0.74,17.19,4PzTuD-Bjt-GWZXzTbCXMCLv7lAd
FA0.67MA0.33PbBr0.33I2.67,FA; MA,Pb,Br; I,,PCBM-60 | BCP,PEDOT:PSS,Ag,Unknown,none >> IPA,False,Unknown >> 90.0; 120.0; 150.0,Evaporation >> Spin-coating,Vacuum >> N2,0.09,False,0.94,15.09,0.555,7.88,4Q09_FiZRiec0I7Uy6rR-Jgb1psd
CsPbBrI2,Cs,Pb,Br; I,1.85,SnO2-np,IEICO; PBDTTT-E-T,MoO3 | Ag,Unknown,DMSO,False,160.0,Spin-coating,N2,0.04,False,1.163,14.78,0.7290000000000001,12.53,4Q7mxPEsF2B4-ULHgbL7u_kx1hsk
MAPbI3,MA,Pb,I,1.6,PCBM-60 | BCP,PEDOT:PSS,Al,Unknown,DMF >> IPA >> none,False,Unknown >> Unknown >> 150.0,Spin-coating >> Spin-coating >> Close space sublimation,Unknown >> Unknown >> Vacuum,0.04,False,1.03,19.6,0.8,16.2,4QDajP7XE40nVGMcdOx4S6-y9muy
Cs0.05FA0.7885MA0.1615PbBr1.2I1.8,Cs; FA; MA,Pb,Br; I,,PCBM-60 | BCP,NiO-c | PTAA,Ag,Chlorobenzene,DMF; DMSO,True,100.0,Spin-coating,N2,0.1,False,1.11,16.011,0.804,14.28,4QJ_wyq7p_OQaU3BJnXJL-TxDdNx
FA0.85MA0.15PbBr0.45I2.55,FA; MA,Pb,Br; I,,TiO2-c | TiO2-mp,Spiro-MeOTAD,Au,Chlorobenzene,DMF; DMSO,False,100.0,Spin-coating,Ar,0.126,False,1.1,23.8,0.713,18.7,4QKvMwCoGwZmbwH_dUKt5SmqE65C
Cs0.05FA0.77MA0.16PbBr0.48I2.52,Cs; FA; MA,Pb,Br; I,,SnO2-np,EHCz-2EtCz,MoOx | Al,Chlorobenzene,DMF; DMSO,False,100.0,Spin-coating,Unknown,0.1,False,1.098,21.58,0.69,16.33,4QPeFH_4VPDu9_XwtT_8ggz53hsu
MAPbI3,MA,Pb,I,1.6,PCBM-60 | LiF,PEDOT:PSS,Ag,Toluene,DMSO; GBL,False,100.0,Spin-coating,Unknown,0.1,False,0.96,20.8,0.75,15.0,4QQrTNXpvTc9yGRt0oSdpDTExFBU
Cs0.06FA0.58MA0.36PbBr0.12I2.88,Cs; FA; MA,Pb,Br; I,,SnO2-np,PTAA; Spiro-MeOTAD,Au,Unknown,DMF; DMSO >> IPA,False,145,Spin-coating >> Spin-coating,Unknown,0.09408,False,1.07,23.6,0.7659999999999999,19.4,4QzN0okgIx4czhZHVGSu-viqnFOD
FA0.88MA0.12PbI3,FA; MA,Pb,I,1.53,TiO2-c | TiO2-mp,Spiro-MeOTAD,Au,Unknown,DMF; DMSO >> IPA,False,Unknown >> 150.0,Spin-coating >> Spin-coating,N2 >> N2,0.09,False,1.06,23.2,0.73,14.1,4R2vugJgLzHL0IrWqqzNqeEfUmbP
FA0.81MA0.15PbBr0.45I2.55,FA; MA,Pb,Br; I,,PCBM-60 | C60 | BCP,PTAA,Cu,Unknown,DMF; DMSO,False,105.0,Spin-coating,N2,0.07,False,1.1,22.65,0.79,19.68,4R4ZKlgC1J6fyTXkPe3ltqnXf8I3
FA0.85MA0.15PbBr0.45I2.45,FA; MA,Pb,Br; I,,TiO2-c | TiO2-mp,Spiro-MeOTAD,Au,Chlorobenzene,DMF; DMSO,False,100.0,Spin-coating,N2,0.16,False,1.14,23.6,0.73,20.0,4R7HRqHhZvk8z05iIkaXiiDibEVi
MAPbI3,MA,Pb,I,1.6,TiO2-c | TiO2-mp | Cs2CO3,Spiro-MeOTAD,Au,Unknown,DMF >> IPA,False,70.0 >> 70.0,Spin-coating >> CBD,Unknown,0.09,False,1.03,21.3,0.65,14.2,4RHrbWGTgeYgIBx59BITamJ8hER1
MAPbI3,MA,Pb,I,1.6,TiO2-c,Spiro-MeOTAD,Au,Chlorobenzene,DMF; DMSO >> none,False,100.0 >> 100,Spin-coating >> Recrystallization,Air >> Air; Methylamin,0.13,False,1.05,19.7,0.726,15.0,4RKP8Xwb3zUMYDSGc9qOosRgD-M3
MAPbI3,MA,Pb,I,1.6,TiO2-c | PCBM-60,Spiro-MeOTAD,Au,Diethyl ether,DMF; NMP,False,150.0,Doctor blading,Air,1.2,False,1.111,21.38,0.7290000000000001,17.5,4RTOuZZ8Zevvvg9mN3qy8IJdpUj_
MAPbI3,MA,Pb,I,1.5,TiO2-c | TiO2-mp,Spiro-MeOTAD,Ag,Unknown,Unknown,False,Unknown,Unknown,N2,0.07,False,1.1,19.96,0.745,16.39,4RVbI9ghZ_7auuee7ye5pK__cpm7
Cs0.05FA0.79MA0.16PbBr0.51I2.49,Cs; FA; MA,Pb,Br; I,,SnO2-c,Spiro-MeOTAD,Au,Chlorobenzene,DMF; DMSO,False,100.0,Spin-coating,Unknown,0.16,False,,22.0,,,4RhP-XSFSW8H-YCenZ9t75zB18Ul
FA0.25MA0.75SnI3,FA; MA,Sn,I,,C60 | BCP,PEDOT:PSS,Ag,Chlorobenzene,DMSO,False,100.0,Spin-coating,Unknown,0.1,False,0.62,19.6,0.677,8.1,4RjAjvmukTSvqFAv0jNqkn45leqk
FA0.8MA0.2Pb0.5Sn0.5I3,FA; MA,Pb; Sn,I,,PCBM-60 | C60 | BCP,PEDOT:PSS,Ag,Vacuum,DMF; DMSO,False,100.0,Spin-coating,N2,0.105,False,0.81,30.0,0.75,18.2,4RlVukmPW1yqVGKmRqagLUawMykh
MAPbI3,MA,Pb,I,1.6,TiO2-c | ZrO2-mp,none,Carbon,Unknown,GBL,False,60.0,Drop-infiltration,N2,0.7,False,0.84,22.1,0.401,7.62,4SBmvhI0hPibNZjhZqaWd2G2RviC
MAPbI3,MA,Pb,I,1.6,PCBM-70 | AZO,CuO,Al,Unknown,Unknown,False,Unknown,Unknown,Unknown,0.09,False,1.09,18.2,0.77,15.3,4SBrOz70JxdYXFkglRxWnh6g_Kvg
Cs0.05FA0.79MA0.16PbBr0.51I2.49,Cs; FA; MA,Pb,Br; I,,2-acetylpyridine | PCBM-60 | BCP,NiMgLiO,Ag,Chlorobenzene,DMF; DMSO,False,150.0,Spin-coating,Unknown,0.09,False,1.08,23.03,0.7959999999999999,19.81,4SF1ObcDWpEfF1xrzBgO2GdsE9QX
FAPbI3,FA,Pb,I,1.48,TiO2-c,Spiro-MeOTAD,Au,Unknown,DMF >> IPA,False,Unknown >> 150.0,Spin-coating >> Spin-coating,N2 >> N2,0.09,False,0.98,21.65,0.644,15.05,4SYaYY38iPrO7T6u9Ng3ZjIY7RQJ
MAPbBr1.25I75,MA,Pb,Br; I,1.76,TiO2-c | TiO2-mp,Spiro-MeOTAD,Au,Unknown,DMF >> none,False,110.0 >> 70.0,Spin-coating >> Gas reaction,Air >> Air; MABr,0.1,False,1.21,13.7,0.58,9.62,4SbDt5xb6NbD3Y0V4LcjSpauL1CR
MAPbI3,MA,Pb,I,1.55,TiO2-c | TiO2; CoCr-mp,Spiro-MeOTAD,Au,Unknown,DMF >> none,False,70.0 >> 150.0,Spin-coating >> Closed space sublimation,Air >> Air; MAI,0.09,False,0.92,20.4,0.77,14.43,4SbXskiyhHiHEfGk2_yJ7q7GY5G9
MAPbI3,MA,Pb,I,1.6,TiO2-c,Spiro-MeOTAD,NiO | Ag | NiO | NaYF4 | Ag,Chlorobenzene,DMF; DMSO,False,100.0,Spin-coating,N2,0.1,False,1.06,18.87,0.713,15.0,4TD4Qfe7jPG48KJeSrPGcyjBeYVl
Cs0.05FA0.79MA0.16PbBr0.45I2.55,Cs; FA; MA,Pb,Br; I,,SnO2-c,SWCNTs | Spiro-MeOTAD,Au,Chlorobenzene,DMF; DMSO,False,150.0,Spin-coating,Ar,0.09,False,0.85,18.0,0.48,7.4,4TDW4UnKdg1O2gYG-76C3gU3XaBJ
Cs0.05FA0.83MA0.17PbBr0.51I2.49,Cs; FA; MA,Pb,Br; I,1.6,TiO2-c,Spiro-MeOTAD,Au,Chlorobenzene,DMF; DMSO,False,100,Spin-coating,Ar,0.13,False,1.104,20.62,0.733,16.71,4TMi8_PeNu4dn3LbMAbS-BtHRkAA
MAPbI3,MA,Pb,I,1.6,PCBM-60 | LiF,NiO-c,Al,Toluene,GBL,False,100.0,Spin-coating,N2,0.14,False,1.011,11.5,0.723,11.87,4TOKPYBcYpG33HMXNHwsGP_sOvys
MAPbI3,MA,Pb,I,1.6,PCBM-60 | Bphen,PEDOT:PSS,Ag,Unknown,DMF,False,60; 25; 100,Spin-coating,N2,0.0625,False,0.87,18.1,0.77,12.2,4TONMa3X6EmtS_yoZAgsVovkc1JK
EA2MA4Pb5I16,EA; MA,Pb,I,,TiO2-c | TiO2-mp,Spiro-MeOTAD,Au,Chlorobenzene,DMF; DMSO,False,105.0,Spin-coating,Ambient,0.09,False,1.02,20.54,0.607,12.71,4TPBUZx2KqB1pSwYb1piST7oAJgg
MAPbI3,MA,Pb,I,1.6,ZnO-np,NiO-c | NiO-mp,Ag,Chlorobenzene,DMF; DMSO,False,100.0,Spin-coating,Unknown,0.108,False,1.12,21.41,0.81,19.36,4TT6S5zstUrwA9JoUE8QDGrJ6DBj
FA0.95MA0.05PbBr0.15I2.85 | BA2PbI4,FA; MA | BA,Pb | Pb,Br; I | I,,TiO2-c | TiO2-mp,BAI | DM,Au,Diethyl ether,DMF; DMSO >> IPA,False,150.0 >> 100,Spin-coating >> Spin-coating,N2 >> N2,0.094,False,1.11,23.99,0.8170000000000001,21.71,4TWAKpbOrxBTUU3eVOACMJRI0yHa
MAPbI3,MA,Pb,I,1.6,TiO2-c | TiO2-mp,P3HT,Ag,Unknown,DMF,False,105.0,Spin-coating,N2,0.15,False,0.92,18.4,0.508,8.7,4TXUeR1mAs086FbPhtjm_f7AJ9hA
Cs0.05FA0.79MA0.16PbBr0.51I2.49,Cs; FA; MA,Pb,Br; I,,SnO2-c,Spiro-MeOTAD,Au,Ether,DMF; DMSO,False,60; 100,Spin-coating,Unknown,0.1,False,1.11,22.72,0.7509999999999999,18.95,4TaGWOxjHGlpC_r3doYjXCJzlQVR
MAPbI3,MA,Pb,I,1.6,ZnO-c | MgO | TiO2-mp,Spiro-MeOTAD,Au,Unknown,DMF >> IPA,False,70.0 >> Unknown,Spin-coating >> CBD,Unknown,0.1,False,1.05,22.69,0.755,18.04,4TbkWwZjEtF5GzLhJ5hZPxMLCSxG
MAPbI3,MA,Pb,I,1.6,PCBM-60,PEDOT:PSS,Ca | Al,Unknown,DMF,False,Unknown,Spray-coating,Air,0.025,False,0.92,16.8,0.72,11.1,4TqSMlsuMi1gAc3UpD49fC_LD0OA
MAPbI3,MA,Pb,I,1.6,TiO2-c,Spiro-MeOTAD,Ag,Diethyl ether,DMF; DMSO,False,65; 100,Spin-coating,Unknown,0.04,False,0.98,18.47,0.6920000000000001,12.35,4TtT1LqnSSIU_v4sfaKnGeDpY-87
FA0.85MA0.15PbBr0.45I2.55,FA; MA,Pb,Br; I,,TiO2-c,Spiro-MeOTAD,Au,Toluene,DMF; DMSO,False,100.0,Spin-coating,N2,1.0,False,1.132,16.28,0.65,11.99,4TvmZxgyyj1DjmALtDG7xLX0LkzP
MAPbI3,MA,Pb,I,1.6,TiO2-c,Spiro-OPrTAD,Au,Toluene,DMF; DMSO,False,95.0,Spin-coating,Unknown,0.4,False,1.06,22.92,0.6990000000000001,16.99,4TwWWOVdysS-2qoxgJp9QiWL0aMQ
MAPbI3,MA,Pb,I,1.61,TiO2-c,Spiro-MeOTAD,Au,Ethyl acetate,DMF; DMSO,False,100,Spin-coating,Unknown,0.16,False,1.05,18.4,0.55,10.6,4U7kKXBVJl4_WQg3PhLrsTEJ8-Ny
MAPbI3,MA,Pb,I,1.6,TiO2-c | TiO2-mp,Spiro-MeOTAD,Au,Unknown,DMF,False,90.0,Spin-coating,N2,0.1,False,0.78,15.2,0.632,7.4,4U7rIW7lhBTZuWkfoyytuY_XMxIK
MAPbI3,MA,Pb,I,1.6,NDI-Se,NiO-np,Ag,Chlorobenzene,DMF,False,100.0,Spin-coating,Unknown,0.1,False,0.85,20.2,0.5539999999999999,9.51,4U92ljBbHai4wH6JsqMHNuHuxiua
FA0.85MA0.15PbBr0.45I2.55,FA; MA,Pb,Br; I,,TiO2-c | TiO2-mp,X1,Au,Chlorobenzene,DMF; DMSO,False,100.0,Spin-coating,Unknown,0.126,False,1.06,20.81,0.65,14.4,4U9iKrBC4Od0BJ6cY7fWJgn2sQhZ
MAPbI3,MA,Pb,I,1.6,SnO2-c,Spiro-MeOTAD,Au,Unknown,Unknown,False,Unknown,Spin-coating,Unknown,0.1,False,1.065,21.65,0.674,15.54,4UUkRQga8Wuoa9dZ9MLJTnHcW9el
MAPbI3,MA,Pb,I,1.6,C60 | BCP,PEDOT:PSS,Ag,Chlorobenzene,DMF,False,80,Spin-coating,N2,0.1,False,0.95,19.3,0.762,14.0,4UiR4eQDM5_5HaTaEO7hdQJbKylw
MAPbI3,MA,Pb,I,1.56,TiO2-c,Spiro-MeOTAD | TS-CuPc,MoO3 | Ag,Chlorobenzene,DMF; DMSO,False,100.0,Spin-coating,N2,0.1,False,1.07,22.94,0.71,17.6,4UsaIugK7LVsphapnpaCvQDNmX6H
MAPbI3,MA,Pb,I,1.6,TiO2-c | TiO2-mp,BDTT:DPPD:TT,Au,Diethyl ether,DMF; DMSO,False,65; 100,Spin-coating,Air,0.1,False,0.98,23.7,0.6829999999999999,15.88,4UuskemBoBeCZINcA2uIKI6wS09k
Cs0.05FA0.79MA0.16PbBr0.51I2.49,Cs; FA; MA,Pb,Br; I,1.57,SnO2-c,Spiro-MeOTAD,Au,Chlorobenzene,DMF; DMSO,False,100.0,Spin-coating,Air,0.1,False,1.0,22.31,0.69,15.56,4UywmKGYZv9hws0hXqWGobxWui-O
MAPbI3,MA,Pb,I,1.6,TiO2-c,Spiro-MeOTAD,Au,Chlorobenzene,Unknown,False,25.0; 100.0,Spin-coating,N2 >> Air,0.09,False,1.05,20.95,0.77,16.93,4VHHqUm4Oc6Qrf9Z2u5HYdbuC8Gw
(AVA)2PbI4 | MAPbI3,(AVA) | MA,Pb | Pb,I | I,,TiO2-c | TiO2-mp,Spiro-MeOTAD,Au,Chlorobenzene,DMSO,False,100.0,Spin-coating,Unknown,0.1,False,1.0590000000000002,21.1,0.732,16.4,4VP5gOFXXJ4KPvnooQSBpLpe9a2Q
MAPbI3,MA,Pb,I,1.6,TiO2-c | TiO2-mp,Spiro-MeOTAD,Au,Unknown,DMF >> IPA,False,70.0 >> 100.0,Spin-coating >> CBD,Unknown,0.126,False,1.019,17.8,0.72,13.1,4Va8vaY1b9_Vm1Fqut2fIsFGQfbF
Cs0.05FA0.81MA0.14PbBr0.45I2.55,Cs; FA; MA,Pb,Br; I,1.63,TiO2-c | SnO2-np,Spiro-MeOTAD,Au,Chlorobenzene,DMF; DMSO,False,100,Spin-coating,N2,0.09,False,0.022,1.11,0.7929999999999999,19.06,4VgxcHOwVfsvdxVIMdus2l5qTgVI
MAPbI3,MA,Pb,I,1.6,PCBM-60 | BCP,PEDOT:PSS,Ag,Unknown,DMF; DMSO >> IPA,False,Unknown >> 100.0,Spin-coating >> Spin-coating,N2 >> N2,0.1,False,0.91,15.15,0.685,9.41,4Vh_FRZFyo2HmxAgb-S1k46rbb99
MAPbI3,MA,Pb,I,,TiO2-c | TiO2-mp,Spiro-MeOTAD,Au,Unknown,DMF; DMSO >> IPA,False,70 >> 120,Spin-coating >> CBD,Air >> Air,,False,1.06,23.5,0.67,16.7,4Via_okAnIPM_pIJ2ENYneuCv76g
MAPbI3,MA,Pb,I,1.6,2PDI-3S | PEIE,PTAA,Ag,Chlorobenzene,DMF; DMSO,False,100.0,Spin-coating,N2,0.16,False,1.01,20.76,0.5,10.47,4VtLmRheal_UJErYF9-h6kPCgO_Y
FA0.5MA0.5Pb0.5Sn0.5I3,FA; MA,Pb; Sn,I,,PCBM-60,PEDOT:PSS,Ag,Chlorobenzene,DMF; DMSO,False,100.0,Spin-coating,N2,0.04,False,0.59,28.8,0.6459999999999999,10.0,4W2uq35r-qVA40v0fH0QLw20TaTB
MAPbI3,MA,Pb,I,1.6,PCBM-60 | C60,NiO-c,Ag,Toluene,DMSO; GBL,False,100.0,Spin-coating,N2,0.0314,False,1.11,19.37,0.79,17.02,4WHsdQUfAaBCNU61Lb12Pn9t_jR9
FAPbI3,FA,Pb,I,1.48,TiO2-c,Spiro-MeOTAD,Ag,Unknown,DMF >> IPA >> IPA >> IPA,False,Unknown >> 170.0 >> 170.0 >> 170.0,Spin-coating >> Spin-coating >> Spin-coating >> Spin-coating,Unknown,0.12,False,0.88,18.2,0.606,9.7,4WSICoW56xUX0jTfZEPDtczWW4Xe
MAPbI3,MA,Pb,I,1.6,TiO2-c,Spiro-MeOTAD,Au,Chlorobenzene,DMF,False,100.0,Spin-coating,N2,0.1,False,1.03,19.6,0.72,14.7,4WV4uRnIqvnQUQZK9YYovJdUpfTm
MAPbI3,MA,Pb,I,1.6,TiO2-c | TiO2-mp,Spiro-MeOTAD,Au,Unknown,DMF; DMSO >> IPA,False,Unknown >> 100.0,Spin-coating >> CBD,N2 >> N2,0.03,False,1.01,18.5,0.7,13.1,4WWm2ZrAHi9QmJMAJx8bOg3CHYVe
MAPbI3,MA,Pb,I,1.6,N2200 | PCBM-60,PEDOT:PSS,Ag,2-Butanol,DMF; DMSO,False,105.0,Spin-coating,Unknown,0.04,False,,,,15.73,4WkuwC_WCLRS86n8FZMT-NuKq4SC
MAPbI3,MA,Pb,I,1.6,PCBM-60,PEDOT:PSS,Au,Unknown,Unknown,False,95.0,Spin-coating,Unknown,0.1,False,0.88,12.81,0.703,7.92,4WnFFQ_OVuYk6pVZs2kp2LTTW8mW
MAPbI3,MA,Pb,I,1.6,PCBM-60 | AZO-np,PEDOT:PSS,Al,Unknown,DMF,False,90.0,Spin-coating,N2,0.0725,False,0.81,13.66,0.71,7.86,4WuJHezYMmaZqLDXozSlyK3t75KR
CsPbBrI2,Cs,Pb,Br; I,1.88,PCBM-60 | C60 | BCP,P3CT-N,Ag,IPA,DMF; DMSO,False,40 >> 180 >> 130,Spin-coating,Unknown,0.09,False,1.159,15.04,0.752,13.1,4X63gn6RjVeuKBTSB5BZW8kDJlzf
Cs0.05FA0.81MA0.14PbBr0.43I2.57,Cs; FA; MA,Pb,Br; I,,TiO2-c | TiO2-mp,Spiro-MeOTAD,Ag,Toluene,DMF; DMSO,False,150.0,Spin-coating,Unknown,0.14,False,0.618,10.73,0.531,7.46,4XEVXU3swE71nGQUZbBY6MwI6KS9
MAPbI3,MA,Pb,I,1.6,PCBM-60 | BCP,PEDOT:PSS,Ag,Diethyl ether; Toluene,DMSO; GBL,False,100.0,Spin-coating,N2,0.07,False,0.988,19.5,0.764,14.7,4XFWp6nADl-QpY0CKPk03TxTipZL
MAPbI3,MA,Pb,I,1.6,TiO2-c | TiO2-mp,P3TAA-co-P3HT,Ag,Unknown,DMF; DMSO,False,100.0,Spin-coating,N2,0.1,False,1.048,16.28,0.63,9.61,4XFqcMmTAjuZggnmvjyC1HL21tpu
MAPbI3,MA,Pb,I,1.6,TiO2-c,Spiro-MeOTAD,Au,Chlorobenzene,DMSO; GBL,False,100.0,Spin-coating,Unknown,0.09,False,1.109,22.31,0.7759999999999999,19.1,4XOepHFjAwMbfbBRQ0519pdcD_GM
Cs0.05FA0.79MA0.16PbBr0.48I2.52,Cs; FA; MA,Pb,Br; I,1.55,PCBM-60,PANI,Au,Chlorobenzene,DMF; DMSO,False,100.0,Spin-coating,Air,0.09,False,0.96,21.41,0.73,15.09,4XiFXKXlsk8wYJquGRYS9m54AOhC
MAPbI3,MA,Pb,I,1.6,TiO2-c,PTAA,Ag,Unknown,DMF; DMSO >> none,False,Unknown,Spin-coating >> Gas reaction,Unknown >> MAI,1.02,False,0.969,20.74,0.6559999999999999,13.2,4XqgScq_0khkjJZXkxvPaA1J4aeH
MAPbI3,MA,Pb,I,1.51,TiO2-c | TiO2-mp,PP-Spiro,Au,Toluene,DMSO; GBL,False,100.0,Spin-coating,Unknown,0.096,False,1.0,20.7,0.711,14.9,4XtWBd3Ld1kW4_nkYzicmmLSM8W7
MAPbI3,MA,Pb,I,1.6,PCBM-60,NiO-c,Ag,Chlorobenzene,DMF,False,100.0,Spin-coating,Unknown,0.07,False,1.008,18.8,0.5479999999999999,9.6,4Xuv2RH_JvCKCHA8y9-V2E6nsrYT
MAPbI3,MA,Pb,I,1.6,TiO2-c | TiO2-mp,Spiro-MeOTAD,Au,Chlorobenzene,DMSO,False,105.0,Spin-coating,Air,0.24,False,1.01,22.15,0.78,17.7,4XzScIeUinRe6McSgFMnJuR4SKJs
MAPbI3,MA,Pb,I,1.6,PCBM-60 | Rhodamine 101,PEDOT:PSS,Ag,Toluene,DMSO; GBL,False,100.0,Spin-coating,N2,0.11,False,1.02,19.55,0.74,14.8,4Y-BIoS4IkK58QWWR1VUksxWMMEI
Cs0.08FA0.77MA0.15PbBr0.51I2.49,Cs; FA; MA,Pb,Br; I,1.6,C60 | BCP,PTAA,Cu,Ethyl acetate,DMF; DMSO,False,100,Spin-coating,N2,0.16,False,1.025,19.462,0.772,15.4,4Y9tGkfO8HSr2io_vWa-NNKIYqxg
MAPbI3,MA,Pb,I,1.6,none,PTAA,Ti | Cu,Unknown,DMF >> IPA,True,Unknown >> 105.0,Spin-coating >> Spin-coating,Unknown,0.06,False,1.03,22.5,0.7809999999999999,18.1,4YFY4nnd62eJf1B3wz1T1Vgv8vsj
FA0.83MA0.17PbBr0.03I2.97,FA; MA,Pb,Br; I,,SnO2-np,Spiro-MeOTAD,Au,Unknown,DMF; DMSO >> IPA,False,Unknown >> 150.0,Spin-coating >> Spin-coating,Air >> Air,0.07565,False,,,,19.1,4YRfK0i_iLFB8O3g5oNpYMdjcZWa
MAPbI3,MA,Pb,I,1.6,TiO2-c | PCBM-60,Spiro-MeOTAD,Au,Ethyl acetate,DMF; DMSO,False,50.0,Spin-coating,N2,0.15,False,0.99,22.65,0.69,15.5,4YUNCRGWy9qhU52jpXchXQg0uWjE
MAPbI3,MA,Pb,I,1.6,TiO2-c | TiO2-mp,Spiro-MeOTAD,Au,Toluene,DMF; DMSO,False,100.0,Spin-coating,Unknown,0.1,False,0.99,21.52,0.38,8.13,4YdlXiZB4fHGP5NSMgI0nbwvssLy
FA0.3MA0.7PbI3,FA; MA,Pb,I,1.58,PCBM-60 | BCP,NiO-c,Ag,Unknown,DMF >> IPA >> Chlorobenzene; DMF,False,Unknown >> 100.0 >> Unknown,Spin-coating >> Spin-coating >> Spin-coating,Air >> Air >> Air,0.1,False,1.1,21.77,0.72,17.4,4Yo_pLJ-CF-s42KsKZ6_gBtNqa1y
MAPbI3,MA,Pb,I,1.54,ZnO-c,Spiro-MeOTAD,Ag,Unknown,DMF,False,100.0,Spin-coating,Unknown,0.1,False,0.94,21.84,0.546,11.3,4Yt1U7RyJkzhfPLW6MBmqLW4Ia9a
MAPbI3,MA,Pb,I,1.59,ZnO-c | ZnO-nw | TiO2-c,Spiro-MeOTAD,Au,Unknown,DMF >> IPA,False,Unknown >> 70,Spin-coating >> CBD,Air >> Air,0.1,False,,,,,4Yv5QtA_rkb-eiaS7_ggZ-ElZ9a7
FA0.85MA0.15PbBr0.45I2.55,FA; MA,Pb,Br; I,,TiO2-c | TiO2-mp,P3HT,Au,Chlorobenzene,DMF; DMSO,False,100.0,Spin-coating,Air,0.09,False,,,,,4ZDS528y9dfqJi-UvZ-UnjRUJpWE
CsPbBrI2 | BA2CsPb2BrI6,Cs | BA; Cs,Pb | Pb,Br; I | Br; I,,TiO2-c | PCBM-60,Spiro-MeOTAD,Au,Chlorobenzene; DMSO,DMF; DMSO,False,150.0 >> 150.0,Spin-coating,Unknown,0.06,False,1.079,16.8,0.8009999999999999,14.5,4ZG388CQtQKBG0xAKeKXF4FwHeTy
MAPbI3,MA,Pb,I,1.6,WO3-c | Cs2CO3 | PCBM-60,P3HT,Au,Unknown,DMF >> IPA,False,100.0 >> 100.0,Spin-coating >> Spin-coating,Unknown,0.04,False,0.84,20.4,0.61,10.49,4ZIaGruTjmqjoLCntFnvnYnp1aaf
FAPbI3,FA,Pb,I,1.48,TiO2-c | Au@SiO2-np; TiO2-mp,Spiro-MeOTAD,Au,Diethyl ether,DMF; DMSO,False,65.0,Spin-coating,N2,0.1,False,1.051,20.5,0.74,16.0,4ZJiWm2cfogowJPJh2ZgmZRGra-0
FA0.85MA0.15PbBr0.45I2.55,FA; MA,Pb,Br; I,,PCBM-60 | BCP,P8TTT,Ag,Chlorobenzene,Unknown,False,100.0,Spin-coating,Unknown,0.06,False,0.97,14.08,0.583,7.96,4ZSho-Y-6rGYllrYKtR1XtSaLbEp
FA0.8MA0.2PbBr0.6I2.4,FA; MA,Pb,Br; I,1.61,PCBM-60 | ZnO-np,PEDOT:PSS,Ag,Unknown,DMF; DMSO,False,80; 120,Spin-coating,Unknown,,False,0.97,21.6,0.75,15.9,4ZUkmzYpvkuhTyN2pYBFYGHlzhBL
FAPbI3,FA,Pb,I,1.48,TiO2-c | TiO2-mp,Spiro-MeOTAD,Au,Unknown,DMF; DMSO >> IPA,False,150; 100 >> 100,Spin-coating >> Spin-coating,Unknown,0.1,False,1.07,25.5,0.7809999999999999,20.9,4ZerkzxtHl0B5jD51SkUDETwXWQh
Cs0.05FA0.8075MA0.1425PbBr0.45I2.55,Cs; FA; MA,Pb,Br; I,,PCBM-60 | BCP,NiO-c | PTAA,Ag,Chlorobenzene,DMF; DMSO,False,100.0,Spin-coating,N2,0.1,False,1.1,19.648,0.785,16.98,4Zq-3EV0Jdy7YGU6t-RoaYB3xvd8
MAPbI3,MA,Pb,I,1.6,SnO2-c,Spiro-MeOTAD,Au,Diethyl ether,DMF; DMSO,False,100.0,Spin-coating,N2,0.09,False,1.01,20.7,0.7,14.5,4ZwDS9FThnSs33mzhyNnDlWOvQ8f
MAPbI3,MA,Pb,I,1.6,Nb2O5 | TiO2-mp,Spiro-MeOTAD,Au,Unknown,DMF >> IPA,False,Unknown >> 70.0,Spin-coating >> CBD,Unknown,0.34,False,0.835,15.3,0.75,9.6,4_0gAYhSXPgY-GpXPbBQleB-4t1V
MAPbI3,MA,Pb,I,1.6,C60 | BCP,PEDOT:PSS,Ag,Chlorobenzene,DMF; DMSO,False,60; 80,Spin-coating,N2,0.06,False,1.007,21.47,0.75,16.14,4_3Pv9JkzPNO-QZLfDH2AIQyoDLn
MAPbI3,MA,Pb,I,1.6,PDI-HE,PEDOT:PSS,Ag,Toluene,DMF,False,100.0,Spin-coating,N2,0.5,False,0.8320000000000001,18.5,0.61,9.5,4_4fuEhsk3Yk7QpWHWbuaMKz8OlO
CsPbBrI2,Cs,Pb,Br; I,,SnO2-np,Spiro-MeOTAD,Ag,Unknown,DMF; DMSO,False,240.0,Spin-coating,N2,0.09,False,1.09,15.91,0.741,12.87,4_CoDBxyyzV1zOtAvM6v7ejW832-
MAPbI3,MA,Pb,I,1.6,PCBM-60,NiO-c,Ag,Chlorobenzene,DMF; DMSO,False,100.0,Spin-coating,Unknown,0.06,False,0.94,20.5,0.72,13.9,4_V3VQ-ti6uQEoHVcyNaX_nFOMlh
MAPbI3,MA,Pb,I,1.6,PCBM-60 | BCP,PEDOT:PSS,Ag,Unknown,Unknown,False,85.0,Spin-coating,N2,0.09,False,1.03,20.79,0.76,16.27,4_ZAdn6YlxXhEgTzXGUErQOYM_zK
MAPbI3,MA,Pb,I,1.6,TiO2-c | TiO2-mp,Spiro-MeOTAD,Au,Chlorobenzene,DMF,False,90.0,Spin-coating,Unknown,0.16,False,1.05,21.4,0.71,16.2,4a-DapgmZd-2XJP9g0Q5-JYhItIU
MAPbI3,MA,Pb,I,1.5,TiO2-c | TiO2-mp,Carbon-nt,Au,Unknown,DMF; DMSO >> Cyclohexane; IPA,False,70 >> 100,Spin-coating >> CBD,Air >> Air,0.08,False,0.82,20.14,0.6,9.91,4a4LXshyhlL5mB1otTvobORc8-Cw
CsPbBrI2,Cs,Pb,Br; I,1.82,TiO2-c,P3HT,Au,MeOAc,Toluene >> IPA,False,Unknown >> 265.0,Spin-coating >> Dipp-coating,Air,0.05,False,1.25,12.22,0.584,8.92,4aBRBW12Re4syJDQTFWp4u0s8MaV
FA0.85MA0.15PbBr0.3I2.7,FA; MA,Pb,Br; I,,TiO2-c | TiO2-mp,Spiro-MeOTAD,Au,Chlorobenzene,DMF; DMSO,False,100.0,Spin-coating,Air,0.09,False,1.09,22.77,0.7490000000000001,18.58,4aEBKk-wf-tFHu_SERt1XGFwBt93
MAPbI3,MA,Pb,I,1.6,TiO2-c | Al2O3-mp,Spiro-MeOTAD,Ag,Unknown,DMF,False,100,Spin-coating,Air,0.08,False,1.0,13.4,0.606,8.38,4aRrtbCtwIPQNli2w5I_aibzhB0n
MAPbI3,MA,Pb,I,1.53,TiO2-c | TiO2-mp,Spiro-MeOTAD,Au,Unknown,DMF >> none,False,110.0 >> 145.0,Spin-coating >> Gas reaction,Air >> Air; MAI,0.1,False,0.899,17.49,0.67,10.54,4aTPU8MtUY6BtmjDIaTvgI7__-9p
FA0.85MA0.15PbBr0.45I2.55,FA; MA,Pb,Br; I,,TiO2-c | TiO2-mp,Spiro-MeOTAD,Au,Chlorobenzene,DMF; DMSO,False,100.0,Spin-coating,N2,0.16,False,1.02,18.9,0.555,10.5,4apYxGpAO-N9CjwKfGF2fJdSTmgk
MAPbI3,MA,Pb,I,1.6,PCBM-60,CuAlO2 | PEDOT:PSS,Ag,Unknown,DMF >> IPA,False,Unknown >> 60; 70; 80; 90; 100,Spin-coating >> CBD,N2 >> N2,0.0725,False,0.88,19.98,0.71,12.48,4b0XIRLiRVIRUbQBEKaM6T1ISWKR
MAPbI3,MA,Pb,I,1.6,TiO2-c,Spiro-MeOTAD | PEDOT:PSS,Au,Unknown,DMF >> IPA,False,Unknown >> 135.0,Spin-coating >> Spin-coating,Dry air >> Dry air,0.108,False,0.98,15.4,0.5,7.5,4b3nPNektF7KQ2fEqE2Iu0Hp_hju
MAPbI3,MA,Pb,I,1.6,TiO2 | ITIC,Spiro-MeOTAD,Au,Unknown,DMSO; GBL,False,100.0,Spin-coating,N2,0.09,False,1.12,22.71,0.79,20.08,4b56i6kvViIrr0QbDqYLSBqR06rV
FA0.97MA0.03PbBr0.09I2.91,FA; MA,Pb,Br; I,,SnO2-np,Spiro-MeOTAD,Au,Unknown,DMF >> IPA,False,Unknown >> 70.0; 150,Spin-coating >> Spin-coating,N2 >> N2,0.1225,False,1.09,23.78,0.774,20.03,4bXoFbx3I3dC7YD2seSwynScHXCF
MAPbI3,MA,Pb,I,1.6,PCBM-60 | PEI,PEDOT:PSS,Ag,Unknown,DMF,False,Unknown >> 100.0,Spin-coating >> Spin-coating,Air >> N2,0.3,False,0.89,12.83,0.626,7.1,4bfYutzZ28Wtlt5DdkD8XTS893uI
MAPb0.9Sr0.1I3,MA,Pb; Sr,I,,TiO2-c | TiO2-mp,Spiro-MeOTAD,Au,Unknown,DMSO; acetonitrile >> IPA,False,40 | 105,Spin-coating >> Spin-coating,Unknown,0.09,False,,,,,4bhzgBh_aJMz6oIZYHpPbNab7_Tk
MAPbI3,MA,Pb,I,1.56,PCBM-60 | BCP,PEDOT:PSS,Ag,Chlorobenzene,DMF; DMSO,False,50.0; 85.0,Spin-coating,N2,0.06,False,1.14,19.21,0.7829999999999999,17.14,4boYo37W6zGrihcD4ih19mJhzaU5
MAPbI3,MA,Pb,I,1.6,C60 | BCP,PEDOT:PSS,Ag,Unknown,DMSO; GBL,False,120,Ultrasonic spray,Air,1.0,False,0.8,18.34,0.626,9.15,4bqa4wwVYt3agNhUnCcakzIRaRi6
MAPbI3,MA,Pb,I,1.6,PCBM-60 | BCP,PTAA,Ag,Chlorobenzene,DMF; DMSO,False,100.0,Spin-coating,Unknown,1.02,False,1.09,19.7,0.7,14.7,4btj08IabCCcjcGmbWrueA_RNW1d
MAPbI3,MA,Pb,I,1.6,TiO2-c,Spiro-MeOTAD,Au,Unknown,DMF,False,130.0,Spin-coating,Unknown,0.09,False,1.033,20.3,0.755,14.8,4c4yaNzXqq4knQ71c6eHK-tPSDtJ
MAPbI3,MA,Pb,I,1.6,PCBM-60 | BCP,NO-Graphene-QDs,Ag,Unknown,Cyclohexyl-2-pyrrolidone; DMF,False,100.0,Spin-coating,N2,0.0464,False,,,,11.47,4c5AaZPAKpejc3cyvb-2DcbvqD50
MAPbI3,MA,Pb,I,1.6,TiO2-c | TiO2-mp,Al2O3-c,Au,Unknown,DMF >> DMF >> IPA,False,90.0 >> 90.0 >> 90.0,Spin-coating >> Spin-coating >> CBD,Air >> Air >> Air,0.08,False,0.921,17.35,0.6509999999999999,10.41,4c9g4ZxmPlca-rsYtj6itxHRhvKn
MAPbI3,MA,Pb,I,1.6,TiO2-c | TiO2-mp,Spiro-MeOTAD,Au,Toluene,DMSO; GBL,False,100.0,Spin-coating,Unknown,0.14,False,0.97,17.29,0.72,12.16,4cCQ-0bRakMcv5IyKIgOVz4xSsuO
MAPbI3,MA,Pb,I,1.6,TiO2-np,Spiro-MeOTAD,Au,Chlorobenzene,DMF,False,100.0,Spin-coating,Unknown,0.16,False,0.945,20.68,0.556,10.87,4cEfV5iMnXr_pWsyJtBaL451vQus
MAPbI3,MA,Pb,I,,TiO2-c,Spiro-MeOTAD,MoO3 | Al,Unknown,DMF >> IPA,False,70 >> 100,Spin-coating >> Spin-coating,Unknown,,False,,,,,4cNduxaoddWVdmHQ4TLDD2JIJ4we
MAPbI3,MA,Pb,I,1.6,SnO2-np,Spiro-MeOTAD,Au,Chlorobenzene,DMF; DMSO,False,100.0,Spin-coating,N2,0.1,False,1.02,23.9,0.774,18.87,4cTGgumvW8iFheAbC4DL2mNNg-_d
MAPbI3,MA,Pb,I,1.6,PCBM-60 | ZnO-np,TPAC3M,Al,Toluene,DMSO; GBL,False,Unknown,Spin-coating,N2,0.1,False,1.0,22.79,0.78,17.54,4csfDOSgKKdUsuVRxTWBq8Scku2M
Cs0.05FA0.79MA0.16PbBr0.48I2.52,Cs; FA; MA,Pb,Br; I,1.55,PCBM-60,PANI,Au,Chlorobenzene,DMF; DMSO,False,100.0,Spin-coating,Air,0.09,False,0.91,21.14,0.63,12.11,4cugPZFykQmNurtgVHKEdxilaGd9
FA0.5MA0.5PbI3,FA; MA,Pb,I,1.54,TiO2-c | TiO2-mp,none,Carbon,Unknown,DMF >> IPA,False,Unknown >> 100.0,Spin-coating >> Spin-coating,Unknown,0.1,False,0.843,19.25,0.605,9.81,4cyFtq6saRyQf1VnBDQD5w2nDZXj
Cs0.15FA0.85PbBr0.3I2.7,Cs; FA,Pb,Br; I,,SnO2-np,Spiro-MeOTAD,Au,Unknown,DMSO; GBL,False,145.0,Slot-die coating,Ambient,0.16,False,1.063,22.0,0.76,17.2,4d8dcRthz9weGBrXqGSAzcrJycCW
MAPbI3,MA,Pb,I,1.6,TiO2-c | TiO2-mp,P3HT,Au,Unknown,DMF >> IPA,False,70.0 >> 115.0,Spin-coating >> CBD,Air >> Air,0.1,False,1.02,22.725,0.725,14.8,4diDfIsrW9WGaWviNlkc6oxK_TZv
FA0.85MA0.15PbBr0.45I2.55,FA; MA,Pb,Br; I,,SnO2-c | PCBM-60,Spiro-MeOTAD,Au,Anisole,DMF; DMSO,False,100.0,Spin-coating,Unknown,0.09,False,1.04,21.1,0.41,11.8,4dzezVBIy0la5V19bfZX9QchCzEE
Cs0.05FA0.79MA0.16PbBr0.51I2.49,Cs; FA; MA,Pb,Br; I,,TiO2-c | TiO2-mp,ZnPc-p-ZnPc,Au,Chlorobenzene,DMF; DMSO,False,100.0,Spin-coating,N2,0.25,False,1.06,21.3,0.691,15.7,4e0TT6gVU5OKRHex456EAILK22ug
FA0.85MA0.15PbBr0.45I2.55,FA; MA,Pb,Br; I,,TiO2-c,Spiro-MeOTAD,Au,Toluene,DMF; DMSO,False,100.0,Spin-coating,N2,0.1,False,1.067,22.85,0.696,16.96,4eBdgywKH4KcjSIhxy6uzvNYaMLt
MAPbI3,MA,Pb,I,1.6,TiO2-c,Spiro-MeOTAD,Au,Chlorobenzene,DMF; DMSO,False,50; 100,Spin-coating,N2,0.066,False,1.02,22.5,0.73,16.8,4eDlxG9LU8XA9DaJol3V8kccpIB4
MAPbI3,MA,Pb,I,1.6,ZnO-c | ZnO-nw,Spiro-MeOTAD,Ag,Unknown,DMF >> IPA,False,70.0 >> 100.0,Spin-coating >> Spin-coating,Unknown,0.12,False,0.96,21.5,0.7,14.5,4eEkETgS29iDwxHXAkcRI4hr_tUM
MAPbI3,MA,Pb,I,1.52,TiO2-c | TiO2-mp,Spiro-MeOTAD,Au,Unknown,DMSO,False,100.0,Spin-coating,N2,0.16,False,1.05,22.75,0.73,17.42,4eNQ881b2pf-l51xomynAXgVgpSU
MAPbI3,MA,Pb,I,1.6,SnO2-c,Spiro-MeOTAD,Au,Diethyl ether,DMF; DMSO,False,100.0,Spin-coating,Unknown,0.1,False,,,,18.9,4eQUDFBmo3_TaMEvebewXtq5HLk2
Cs0.05FA0.79MA0.16PbBr0.51I2.49 | CsPbI3,Cs; FA; MA | Cs,Pb | Pb,Br; I | I,,C60 | BCP,PTAA,Cu,Chlorobenzene,DMF; DMSO >> Toluene,False,100.0 >> Unknown,Spin-coating >> Spin-coating,N2 >> Air,0.07,False,1.06,19.4,0.6579999999999999,13.55,4eTj1057vPXmJV7WgZmHh-VkuS5o
MAPbI3,MA,Pb,I,1.6,TiO2-c | TiO2-mp,Spiro-MeOTAD,Au,Unknown,Unknown,False,Unknown >> 100,Spin-coating >> Spin-coating,Unknown,0.16,False,1.001,22.8,0.738,16.9,4eWWNyf1YC1bxLbiwojGyD6hWJL_
FA0.82MA0.18PbBr0.53I2.47,FA; MA,Pb,Br; I,1.64,TiO2-c | TiO2-mp,Spiro-MeOTAD,Au,Chlorobenzene,DMF; DMSO,False,100.0,Spin-coating,N2,0.16,False,1.18,15.4,0.62,11.3,4eY2iH_lOu8sFewuVBakwXnwOeBu
MAPbI3,MA,Pb,I,1.6,PCBM-60 | ZnMgO,PEDOT:PSS,Al,Chlorobenzene,DMF; DMSO,False,100.0,Spin-coating,Unknown,0.1,False,0.91,22.71,0.75,15.61,4e_Lrbln-YBfc3FuN6CxaPy-GhzN
MAPbI3,MA,Pb,I,1.6,SnO2-c,Spiro-MeOTAD,Au,Diethyl ether,DMF; DMSO,False,100.0,Spin-coating,N2,0.09,False,1.01,20.7,0.7,14.5,4edDFCq1yggI9ARfwm7QsGMCGV7C
MAPbI3,MA,Pb,I,1.6,TiO2-c | TiO2-mp | ZrO2-mp,none,Carbon,Unknown,DMF >> IPA,False,70.0 >> 100.0,Spin-coating >> CBD,Unknown,0.49,False,0.9,22.5,0.65,13.16,4ei33nMDkIulVmcRRt8sITRGP7uk
MAPbI3,MA,Pb,I,1.6,SnO2-c,Spiro-MeOTAD,Ag,Chlorobenzene,DMF; DMSO,False,100.0,Spin-coating,N2,0.1,False,1.05,17.8,0.626,11.77,4esHKA6o6lL2ZWVozXZVLg00Jjrr
MAPb1.0I3,MA,Pb,I,1.6,C60 | BCP | LiF,PEDOT:PSS,Al,Diethyl ether,DMF; DMSO,False,65; 100,Spin-coating,Unknown,0.1,False,0.88,22.3,0.87,17.0,4evE3arbYHscEftaOoG2gTo4G0lH
FAPbI3,FA,Pb,I,1.526,SnO2-np,Spiro-MeOTAD,Au,Vacuum,DMF; NNP,False,150.0,Spin-coating,Air,0.09,False,1.07,24.19,0.78,20.4,4f2BI1tdwBXs2f1hZqS0a_Mr3s0Y
MAPbI3,MA,Pb,I,1.6,TEAI | PCBM-60 | PEI,NiO-c,Ag,Unknown,DMSO; GBL,False,70.0,Spin-coating,Air,0.09,False,1.09,19.2,0.769,16.23,4f9OmiRs8hECB98Fe8ad3cD-vX6v
Cs0.1FA0.9PbI3,Cs; FA,Pb,I,1.509,TiO2-c | TiO2-mp,Spiro-MeOTAD,Au,Unknown,DMF >> IPA,False,Unknown >> 160,Spin-coating >> Spray-coating,Air >> Air,0.15,False,1.05,20.3,0.7,14.8,4fDzfyfABcvePmRz2GGhv1X4DC58
FAMAPbI3,FA; MA,Pb,I,,PCBM-60 | BCP,PEDOT:PSS | PEDOT:PSS,Ag,Unknown,DMF >> IPA,False,Unknown >> 100.0,Spin-coating >> Spin-coating,Unknown,0.09,False,0.92,20.04,0.7120000000000001,13.14,4f_1YqWoni0i9aC6z8VjuLyE38rW
Cs0.05FA0.95PbI3,Cs; FA,Pb,I,1.54,TiO2-c,Spiro-MeOTAD,Au,Chlorobenzene,DMSO; GBL,False,150,Spin-coating,N2,0.09,False,1.06,23.1,0.7509999999999999,18.39,4fejo6zwgxA85fWRfVH5CiCHmyzR
MAPbI3,MA,Pb,I,1.6,TiO2-c | TiO2-mp,Spiro-MeOTAD,Au,Unknown,acetonitrile; DMSO >> IPA,False,Unknown >> 105,Spin-coating >> Spin-coating,Air >> Air,0.09,False,1.08,19.45,0.74,15.64,4g4eeArCpYjv32-grCUqQxm2nIVZ
FA0.85MA0.15PbBr0.45I2.55,FA; MA,Pb,Br; I,,TiO2-c | TiO2-mp,Spiro-MeOTAD,Au,N2,DMF; DMSO,False,110.0,Spin-coating,N2,0.65,False,1.163,23.3,0.753,20.4,4gQZegHxafmHJzSiulf0p-Jk-oJ1
MAPbI3,MA,Pb,I,1.6,PCBM-60 | BCP,PEDOT:PSS,Au,Toluene,DMSO; GBL,False,100.0,Spin-coating,N2,0.1,False,0.93,16.77,0.736,11.17,4gU9wDZ4dHe9TVneaQYOwpdMkjf4
MAPbI3,MA,Pb,I,1.6,PCBM-60,PEDOT:PSS,Ca | Al,Unknown,none >> IPA,False,Unknown >> 115,Evaporation >> CBD,Vacuum >> Ar,0.12,False,0.99,12.73,0.62,7.81,4gXVzRaaODL1XRe9FEOFOPNFHUgP
MAPbI3,MA,Pb,I,1.61,CPTA-E,P3CT,Al,Chlorobenzene,DMF; DMSO,False,60; 80,Spin-coating,N2,0.1,False,0.986,14.7,0.6509999999999999,9.43,4gfA6kBic2eSM1pwusFqN2VE-v0b
MAPbI3,MA,Pb,I,1.6,PCBM-60 | BCP,PEDOT:PSS,Al,Unknown,DMF,True,100.0,Spin-coating,Unknown,0.1,False,1.0,18.0,0.52,9.0,4gohrcyfpeQ6JbFKr3fPn7IUe9Il
FA0.85MA0.15PbBr0.45I2.55,FA; MA,Pb,Br; I,,TiO2-c | TiO2-mp,HL-2,Au,Chlorobenzene,DMF; DMSO,False,100.0,Spin-coating,N2,0.09,False,1.09,21.3,0.79,18.34,4gqLizG95qabs2Niz53Z2yVyIF23
MAPbI3,MA,Pb,I,1.6,ZnO-c | ZnO-nw | PCBM-60,Spiro-MeOTAD,Au,Unknown,DMF >> IPA,False,70.0 >> Unknown,Spin-coating >> Spin-coating,N2 >> N2,0.1,False,0.96,22.06,0.552,11.67,4gz0lIDVrJ_CpyLPk5HPo3qrIyGJ
MAPbI3,MA,Pb,I,1.6,TiO2-c | TiO2-mp,Spiro-MeOTAD,Ag,Unknown,DMF,False,100.0,Spin-coating,Unknown,0.1,False,0.88,22.54,0.62,12.34,4hc6kIvX-SFQngStRI2QR-mf57Vu
MAPbI3,MA,Pb,I,1.6,SnO2-np,Spiro-MeOTAD,Ag,Chlorobenzene,DMF; DMSO,False,100.0,Spin-coating,Unknown,0.1,False,1.03,21.69,0.7,15.71,4hvycY0pmSZbPy7JEUbdmsKfDC-x
MAPbI3,MA,Pb,I,1.6,PCBM-60,PEDOT:PSS,Al,Unknown,DMF,False,Unknown,Spin-coating,Unknown,0.04,False,0.89,18.2,0.636,10.3,4hw7xDp7IT15nmicLRMTjrI6wREs
MAPbI3,MA,Pb,I,1.6,TiO2-c | PCBM-60,MeoTPD,MoO3 | Au,Unknown,DMF,False,100.0,Spin-coating,Dry air,0.12,False,0.96,19.8,0.68,13.9,4i56GC6t8CAsB52fafyu84NHKzNK
MAPbI3,MA,Pb,I,1.6,TiO2-c | TiO2-mp,Spiro-MeOTAD,Au,Diethyl ether,DMF; DMSO,False,100.0,Spin-coating,Air,0.1,False,1.032,22.27,0.693,15.65,4i6PWcxXFIt-r-3Du_qAOkBKJPUe
MAPbI3,MA,Pb,I,,TiO2-c | TiO2-mp,Spiro-MeOTAD,Au,Unknown,DMF >> IPA,False,70 >> 70,Spin-coating >> Dipp-coating,Air >> Air,,False,1.05,20.7,0.69,14.87,4i9U4oeWf6sTgLVwdo89GoWAX8DA
CsPbI3,Cs,Pb,I,,TiO2-c,PTAA,MoOx | Ag,Unknown,Octane,False,Unknown,Spin-coating,Air,0.0725,False,1.232,13.23,0.733,11.96,4iD7dUxzne8NC_CAqerMvYqZTgAv
Cs0.05FA0.81MA0.14PbBr0.45I2.55,Cs; FA; MA,Pb,Br; I,,SnO2-c,Spiro p-xylene,Au,Chlorobenzene,DMF; DMSO,False,Unknown,Spin-coating,N2,0.09,False,1.036,19.1,0.6409999999999999,12.7,4iR6zud6inbufBUgqgSbuuzR7dQc
Cs0.05FA0.05MA0.9PbBr0.05I2.95,Cs; FA; MA,Pb,Br; I,,TiO2-np,Spiro-MeOTAD,Au,Chlorobenzene,DMF; DMSO >> IPA,False,100.0 >> 100,Spin-coating >> Spin-coating,N2 >> N2,0.049,False,1.05,23.9,0.79,19.0,4iR8qez5xYrs1CLBfMKIBa31TnfV
MAPbI3,MA,Pb,I,1.6,PCBM-60 | ZnO-np,PEDOT:PSS,Al,Unknown,DMF,False,95.0,Spin-coating,N2,0.09,False,0.9,18.51,0.64,10.66,4iS2LH-e70Vy1_fF71h_sgg5lKKi
MAPbI3,MA,Pb,I,1.6,TiO2-c,Spiro-MeOTAD,Au,Unknown,DMF >> IPA,False,Unknown >> 70.0,Spin-coating >> CBD,N2 >> N2,0.06,False,0.8,19.5,0.596,8.5,4iUvtM9F55ut16BHAaPAZ8T9hPyj
MAPbI3,MA,Pb,I,1.6,CdS,Spiro-MeOTAD,Au,Diethyl ether,DMF; DMSO,False,60; 125,Spin-coating,N2,0.1,False,0.983,18.99,0.527,9.1,4icCtf-im1H8wum0LSS9eOjbyhM1
(TBA)0.3Cs0.04FA0.55MA0.11PbBr0.51I2.49,(TBA); Cs; FA; MA,Pb,Br; I,,TiO2-c,Spiro-MeOTAD,Au,Chlorobenzene,DMF; DMSO,False,110.0,Spin-coating,N2,0.1,False,1.21,20.5,0.5529999999999999,13.3,4ierJCvaZqq6tKOQwtcmKB3qLv3I
MAPbI3,MA,Pb,I,1.6,TiO2-c,Spiro-MeOTAD,Au,Diethyl ether,DMF; DMSO,False,65.0,Spin-coating,N2,0.12,False,1.03,23.53,0.597,14.47,4ikU5pwdPW6otIquAToQJHdtI9Xo
MAPbI3,MA,Pb,I,1.6,TiO2-c,Spiro-MeOTAD,Au,Toluene,DMF; DMSO,False,40; 60; 70; 100,Spin-coating,Unknown,0.12,False,1.12,20.3,0.71,16.1,4ila5-XGlvW3QnWy6M8XnSl0st-S
MAPbI3,MA,Pb,I,1.6,ZnO-np,Spiro-MeOTAD,Ag,Chlorobenzene,DMF; DMSO,False,65.0; 100.0,Spin-coating,Unknown,0.1,False,1.13,22.86,0.68,17.65,4inLPChvDOhl-M86GcQ5lh-IXJm8
Cs0.05FA0.79MA0.16PbBr0.51I2.49,Cs; FA; MA,Pb,Br; I,1.63,TiO2-c | TiO2-mp,Spiro-MeOTAD,Au,Chlorobenzene,DMF; DMSO,False,100.0,Spin-coating,N2,0.16,False,1.154,22.2,0.73,18.7,4iqPvSp72AE_MQgMeZ476FL6qChm
MAPbI3,MA,Pb,I,1.6,TiO2-c | TiO2-mp | ZrO2-mp,none,AV-Carbon; MAI,Unknown,GBL,False,50.0,Drop-infiltration,Unknown,0.09,False,,,,,4jCbMowHOJetTLUOHXmpUDhunfTN
MAPb0.98Sb0.02I3,MA,Pb; Sb,I,1.5,none,Spiro-MeOTAD,Ag,Unknown,DMF,False,Unknown,Spin-coating,N2,0.04,False,1.01,18.24,0.685,12.62,4jEY4QG8EwT_rHNrH5mP8BWQaInc
MAPbI3,MA,Pb,I,1.6,PCBM-60 | PEIE,PEDOT:PSS,Ag,Unknown,DMF,False,100.0,Electrospraying,N2,0.1,False,0.85,18.5,0.57,9.0,4jLV1NTrMgeE8HwFuM5o0rIZmozL
MAPbI3,MA,Pb,I,,TiO2-c | TiO2-mp,Spiro-MeOTAD,Au,Unknown,DMSO,False,100,Spin-coating,N2,0.09,False,1.02,21.6,0.406,9.0,4jcCanE1dfODstogo_JKZVFnqQ0j
MAPbI3,MA,Pb,I,1.55,TiO2-c | SiO2-np | TiO2-c,Spiro-MeOTAD,Au,Unknown,DMF,False,100.0,Spin-coating,Air,0.092,False,0.983,14.34,0.65,9.22,4jfWsfbQ0v6XWlgQMOZXgGY49UKj
MAPbI3,MA,Pb,I,1.6,TiO2-c | TiO2-mp,Spiro-MeOTAD,Au,Unknown,DMF; DMSO >> IPA,False,Unknown >> 100.0,Spin-coating >> Spin-coating,N2 >> N2,0.06,False,0.79,14.96,0.68,8.06,4jqc-ZXMg_eyEhshPeMrp_JRWGju
MAPbI3,MA,Pb,I,1.6,PCBM-60,PEDOT:PSS,Ag,Toluene,DMF,False,70.0,Spin-coating,Unknown,0.06,False,0.9,21.33,0.77,14.78,4k7cdWYKL7J0biG4nBZer8JLZyUx
MAPbBr0.3I2.7,MA,Pb,Br; I,,TiO2-c | TiO2-mp,PTAA,Au,Unknown,GBL,False,60.0,Spin-coating,Unknown,0.096,False,1.04,18.8,0.66,12.8,4kHTREsLbUwE9KkXcXtMJJ3L2lK0
MAPbI3,MA,Pb,I,1.6,TiO2-c | TiO2-mp,BDT:TT,Au,Diethyl ether,DMF; DMSO,False,65; 100,Spin-coating,Air,0.1,False,0.86,23.45,0.62,12.81,4kT-1j81LrFWxxSlkI8c4b8B0Bc2
MAPbI3,MA,Pb,I,1.6,PCBM-60,NiO-c,Ag,Chlorobenzene,DMF; DMSO,False,95.0,Spin-coating,Unknown,0.07,False,1.01,21.9,0.636,18.0,4kT_mwgkW1f7Vk0aUxGiRpgG8MUU
MAPbI3,MA,Pb,I,1.6,TiO2-c | TiO2-mp,Spiro-MeOTAD,Au,Unknown,DMF >> IPA,True,70; 100 >> 100,Spin-coating >> Spin-coating,Air >> Air,0.1256,False,1.04,19.45,0.625,12.71,4kVQELHLlKbk3e0LxKl6vt_JbxQn
MAPbI3,MA,Pb,I,1.6,ZnO-c,Spiro-MeOTAD,Au,Unknown,none >> none,False,Unknown >> 90.0,Evaporation >> Evaporation,Vacuum >> Vacuum,0.04,False,,,,7.1,4kcVzh3ZEu7RShQV10e-6uIGU84B
FA0.95MA0.05PbBr0.15I2.85,FA; MA,Pb,Br; I,,TiO2-c | TiO2-mp,SrCl2 | Spiro-MeOTAD,Au,Diethyl ether,DMF; DMSO; GBL,False,150.0,Spin-coating,N2,0.1,False,1.07,24.85,0.7829999999999999,20.81,4kj3GBBqdnMF8wPVTDsnD8w9u2Ha
MAPbI3,MA,Pb,I,1.6,PCBM-60 | Bphen,PEDOT:PSS,Ag,Unknown,DMF,False,60; 25; 100,Spin-coating,N2,0.0625,False,0.93,22.0,0.74,15.0,4kr_wST0ZQ7g8nQhSuIMddneww-5
MAPbI3,MA,Pb,I,1.6,TiO2-c | TiO2-mp,Spiro-MeOTAD,Au,Unknown,DMF >> IPA,False,Unknown >> 100.0,Spin-coating >> CBD,Unknown,0.13,False,1.05,17.91,0.74,13.99,4l1P2LSFWvnaK5Xe78QEt_ULB5Zi
FA0.85MA0.15PbBr0.45I2.55,FA; MA,Pb,Br; I,,TiO2-c | TiO2-mp,Spiro-MeOTAD,Au,Toluene,DMF; DMSO,True,110,Spin-coating,Unknown,0.25,False,1.08,20.67,0.65,14.5,4l2z7zI9NUncUdJ60XKfIHlZJFzH
FAPbI3,FA,Pb,I,1.48,SnO2-c,Spiro-MeOTAD,Ag,Diethyl ether,DMF; NNP,False,100; 150,Spin-coating,Dry air,0.1,False,,,,,4l3i-YY03lRF0zdk1xNVZ1OICwMm
MAPbI3,MA,Pb,I,,PCBM-60 | TBAOH,Unknown,Ag,NIR,DMSO; GBL,False,Unknown,Slot-die coating,Unknown,,False,0.97,14.5,0.493,7.01,4l4DbH672RqLsrmGeTkEwtpr_Pyh
FA0.1MA0.9PbI3,FA; MA,Pb,I,1.54,TiO2-c | TiO2-mp,Spiro-MeOTAD,Au,Hot air,DMF,False,150,Spin-coating,Air,0.09,False,0.915,19.6,0.536,9.61,4l5zY1815eemqv_jYaAwFBp6Qv73
MAPbI3,MA,Pb,I,1.59,PCBM-60,NiO-c,Au,Chlorobenzene,DMF,False,105,Spin-coating,N2,0.08,False,0.98,23.57,0.62,14.39,4lBT_zV7Vqx1t0N4rJBMPNbS9bT3
FA0.3MA0.7PbI3,FA; MA,Pb,I,,TiO2-c | SnO2-c,Graphene; P3HT,Carbon,Vacuum,DMF,False,100.0,Spin-coating,Unknown,0.1,False,1.06,22.3,0.74,17.5,4lF6OlcarPIo-F-mDbNYSh7zj1bB
MAPbI3,MA,Pb,I,1.6,PCBM-60 | BCP,PEDOT:PSS,Ag,Unknown,DMF; DMSO,False,40; 100,Spin-coating,N2,0.1,False,0.89,13.7,0.66,8.0,4lINghSFsOcNigGblJQ9R1tQcI5a
MAPbI3,MA,Pb,I,1.6,TiO2-c,Spiro-MeOTAD,Au,Chlorobenzene,DMSO; GBL,False,100.0,Spin-coating,N2,0.0725,False,1.05,21.8,0.76,17.3,4lKYmWOztqjxTO25SmaIRaCRX-EM
MAPbI3,MA,Pb,I,1.55,PCBM-60 | BCP,PEDOT:PSS,Ag,Chlorobenzene; N2,DMF,False,80.0,Spin-coating,Air,0.9,False,0.89,21.02,0.7959999999999999,14.98,4lMP_FydJr6WzEX47dXdFmHYVnKR
MAPb1.0I3,MA,Pb,I,1.55,PCBM-60 | BCP,PEDOT:PSS | NiO-c,Ag,Unknown,DMF,False,100,Spin-coating,Unknown,0.1,False,1.07,21.9,0.81,18.9,4lSOje-KsLBrvWP1FqiHLvIknmEL
MAPbI3,MA,Pb,I,1.6,TiO2-c | TiO2-mp,none,Au,Unknown,DMF,False,130; 100,Spin-coating,Air,0.16,False,0.73,21.59,0.562,8.87,4lZzdu9_pJyxKchoNd4J_26j9ZVR
MAPbI3,MA,Pb,I,1.6,TiO2-c | TiO2-mp,Spiro-MeOTAD,Au,Chlorobenzene,DMSO,False,100.0,Spin-coating,Ar,0.1,False,0.996,20.9,0.73,15.3,4lo7L66zUZ86C0Pn9UHDwcXrCmUL
MAPbI3,MA,Pb,I,1.6,PCBM-60 | BCP,PEDOT:PSS,Ag,Toluene,DMF; DMSO,False,60; 100,Spin-coating,Unknown,0.09,False,0.885,16.8,0.7,10.5,4lt9rcRuYnL7-VaNhw8aNyb_hkFY
CsPbI3,Cs,Pb,I,,C60 | BCP,PTAA,Ag,Unknown,Octane,False,Unknown,Spin-coating,Air,0.054,False,1.108,11.8,0.735,9.04,4mI8AXfnEVcNeTZg7qZ1aVsPYJ4n
Cs0.05FA0.79MA0.16PbBr0.51I2.49,Cs; FA; MA,Pb,Br; I,,TiO2-c | TiO2-mp,M101,Ag,Chlorobenzene,DMF; DMSO,False,100.0,Spin-coating,Unknown,0.14,False,0.97,20.42,0.56,10.74,4nD1rsbleMD2Q0j6TkZNtVaDuHe_
CsPbI3,Cs,Pb,I,1.74,TiO2-c,Spiro-MeOTAD,MoOx | Al,Unknown,Octane >> Methyl acetate >> Ethyl acetate,False,Unknown,Spin-coating >> Ligand exchange >> Dipp-coating,Air >> Air >> Air,0.0579999999999999,False,1.18,15.5,0.73,12.37,4nHvujO6iDTL9SASNP8aFB3hS6w3
BA2MA3Pb4I13,BA; MA,Pb,I,1.637,PCBM-60,NiO-c,Ag,Unknown,DMF; DMSO,False,100.0,Spin-coating,N2,0.05,False,1.12,17.1,0.6920000000000001,13.26,4nQy76e0FtT1t_ePx8z7e06xsbiu
MAPbBr0.28I0.72,MA,Pb,Br; I,1.7,SnO2 | PCBM-60,PTAA,,,,False,,,,,False,1.12,17.0,0.77,14.5,4nuh9geKe5zlZPO_vKyzlajsBKAm
FAPbBr0.45I2.55,FA,Pb,Br; I,,TiO2-c,PTAA,Au,Unknown,DMF >> IPA,False,Unknown >> 150,Spin-coating >> Spin-coating,Air,0.096,False,1.01,20.4,0.767,15.8,4nxlto_PICHmfaJDvi_wjusMA_Ar
Cs0.05FA0.81MA0.11PbBr0.45I2.55,Cs; FA; MA,Pb,Br; I,,SnO2-c,Spiro-MeOTAD,Au,Ethyl acetate,DMF; DMSO,False,120,Spin-coating,Unknown,20.78,True,1.13,21.77,0.7,17.25,4o-Om4KmnU23Ck4ScekRCU2stRYu
Cs0.05FA0.79MA0.16PbBr0.51I2.49,Cs; FA; MA,Pb,Br; I,,ZnO-np | MgO-EA,Spiro-MeOTAD,Au,Ethyl acetate,DMF; DMSO,False,125.0,Spin-coating,Air,0.11,False,1.1,22.46,0.741,18.32,4oadIjaAyE825XpDT-XnThTHuLiX
FA0.3MA0.7PbI3,FA; MA,Pb,I,1.6,In2O3-c | PCBM-60,Spiro-MeOTAD,Ag,Unknown,DMF | DMF; IPA,False,Unknown | 100,Spin-coating | Spin-coating,N2 | N2,0.075,False,1.05,23.7,0.68,17.15,4obbvI8NggvSgd7h3oubjpn19gcf
MAPbI3,MA,Pb,I,1.6,PCBM-60 | BCP,PEDOT:PSS,Ag,Chlorobenzene,DMF; DMSO,False,50; 85,Spin-coating,N2,0.09,False,1.109,21.256,0.759,17.89,4ohX_3OZHQP5ELSsgYgB5irdFRlp
MAPbI3,MA,Pb,I,1.55,PCBM-60,PEDOT:PSS | PFI,Ag,Unknown,DMF >> IPA,False,Unknown >> 100.0,Spin-coating >> Spin-coating,Unknown,0.06,False,1.022,15.29,0.7090000000000001,11.07,4oxu5TPw7OrFVLnHkJCE3i8o_Q-2
MAPbI3,MA,Pb,I,1.6,Fe2O3-c,Spiro-MeOTAD,Au,Chlorobenzene,DMF; DMSO,False,100,Spin-coating,Unknown,0.06,False,0.86,21.51,0.64,11.84,4p6dbNzkuDVrEAsVuGN4L7g5WXnH
MAPbI3,MA,Pb,I,1.6,PCBM-60,PEDOT:PSS,Ag,Toluene,DMSO; GBL,False,100.0,Spin-coating,Unknown,0.1,False,0.903,18.58,0.7,11.75,4pKLL2TkwodXZuezwLrE2mokPMjz
MAPbI3,MA,Pb,I,1.6,TiO2-c | TiO2-mp,Spiro-MeOTAD,Au,Unknown,DMF >> IPA,False,70.0 >> 70.0,Spin-coating >> CBD,N2 >> N2,0.16,False,0.89,19.87,0.721,12.75,4pUdvSGjJZYGu4_w3N1Odh8hy4s-
FA0.85MA0.15PbBr0.45I2.55,FA; MA,Pb,Br; I,,TiO2-c | TiO2-mp,Spiro-MeOTAD,Au,Toluene,DMF; DMSO,True,110,Spin-coating,Unknown,0.25,False,1.04,21.43,0.57,12.9,4p_88gUr7XmP3faZUA5GpYVazY3v
MAPbI3,MA,Pb,I,1.6,TiO2-c | TiO2-mp,Spiro-MeOTAD,Au,Unknown,DMF,False,100.0,Spin-coating,N2,0.1,False,0.733,19.8,0.6659999999999999,9.62,4qFqa0oPE6epVBUGlRqcLYlHZ_Pk
Cs0.05FA0.79MA0.16PbBr0.51I2.49,Cs; FA; MA,Pb,Br; I,,TiO2-c | TiO2-mp,HS-Ph-CN | Spiro-MeOTAD,Au,Chlorobenzene,DMF; DMSO,False,100.0,Spin-coating,N2,0.16,False,1.1,22.4,0.78,19.1,4qTg4ziapq8ova93X_VJIkDOs-fR
MAPbI3,MA,Pb,I,1.6,PCBM-60 | BCP,NiO-c,Ag,Unknown,DMF; DMSO >> IPA,False,Unknown >> 120.0,Spin-coating >> Spin-coating,Ar >> Ar,0.09,False,1.02,19.63,0.738,14.75,4qTs2AbmypKtFS_xhgZ1NF6VsOf4
MAPbI3,MA,Pb,I,1.5,PCBM-60 | BCP,PEDOT:PSS,Ag,Unknown,DMF,False,100,Spin-coating,N2,0.1,False,0.73,23.05,0.74,12.47,4qVpfjVCU-Y6eUFdhOhO74RL3td_
BA2MA4Pb5I16,BA; MA,Pb,I,,PCBM-60 | BCP,PEDOT:PSS,Ag,Unknown,DMF,False,100.0,Spin-coating,Unknown,0.06,False,,,,15.71,4q_7ny7JKR47Lot4uDBKZPRHlkMj
FA0.85MA0.15PbBr0.45I2.55,FA; MA,Pb,Br; I,,SnO2-c | SnO2-c,Spiro-MeOTAD,Au,Chlorobenzene,DMF; DMSO,False,120,Spin-coating,N2,0.1,False,,,,18.42,4qaDELYox3pvCXr_R3RWRDzb8JCa
