Repository: GouravSidana/firstML

# firstML
My first Machine Learning Project

File: filtered_perovskite.csv (part 15 of 155)
Formula,A_ion,B_ion,X_ion,Bandgap,ETL,HTL,Backcontact,Antisolvent,Solvent,Solv_annel,Anneal_temp,Dep_procedure,Synth_atm,Cell_area,Is_module,Voc,Jsc,FF,PCE,entry_id
MAPbI3,MA,Pb,I,1.6,none,Spiro-MeOTAD,Ag,Unknown,DMF,False,Unknown,Spin-coating,Unknown,0.06,False,0.91,16.05,0.59,8.73,4qmf5aL-uh5AvYH-t58K4NGxZVhP
MAPbI3,MA,Pb,I,1.6,TiO2-c | TiO2-mp,Spiro-MeOTAD,Ag,Diethyl ether,DMF; DMSO,False,65; 100,Spin-coating,Unknown,0.11,False,1.01,19.58,0.439,8.74,4qnr8na0ImH9PQqkaEjXVPKS84pf
CsPbBrI2,Cs,Pb,Br; I,1.91,TiO2-c,PTAA,Au,Unknown,DMSO,False,260.0,Spin-coating,Unknown,0.09,False,1.11,11.94,0.7829999999999999,10.38,4qqGB-PwR8mwoB_BECzICBfK89yP
Cs0.05FA0.8075MA0.1425PbBr0.45I2.55,Cs; FA; MA,Pb,Br; I,,SnO2-c | SnO2-c,Spiro-MeOTAD,Au,Chlorobenzene,DMF; DMSO,False,100.0,Spin-coating,N2,0.1,False,1.173,23.9,0.74,20.07,4qrkNe_shjkC5OEiwh4jq6J3lT6Q
MAPbI3,MA,Pb,I,1.6,PCBM-60,PEDOT:PSS | Ca,Al,Unknown,DMF >> IPA,False,90.0 >> 85.0; 160,Spin-coating >> Spin-coating,N2 >> N2,0.06,False,0.82,18.21,0.7340000000000001,10.91,4r9PnyJS0XZze6qPIiYA38HAvLXy
MAPbI3,MA,Pb,I,1.6,TiO2-c | PCBM-60,Spiro-MeOTAD,Ag,Unknown,DMSO; GBL,False,100.0,Spin-coating,N2,0.125,False,1.08,20.5,0.612,13.5,4rBhWX9vLLpijkQjlm98WnJTl_eT
Cs0.05FA0.79MA0.16PbBr0.51I2.49,Cs; FA; MA,Pb,Br; I,,TiO2-c | TiO2-mp,Spiro-MeOTAD,Au,Chlorobenzene,DMF; DMSO,False,100.0,Spin-coating,Unknown,0.25,False,1.13,23.0,0.72,18.0,4rS5nJlx_hZd1u8mAJnFMTlGrsh5
MAPbI3,MA,Pb,I,1.6,C60 | bis-C60,PEDOT:PSS,Ag,Toluene,DMSO; GBL,False,100.0,Spin-coating,Unknown,0.0314,False,0.86,16.05,0.64,8.83,4rYHbKLQ1AxxN7A77Rq433q7d4Vq
MAPbI3,MA,Pb,I,1.55,TiO2-c,Spiro-MeOTAD,MoOx | Au,Unknown,DMF >> IPA,False,Unknown >> 135.0,Spin-coating >> Spin-coating,Dry air >> Dry air,0.108,False,1.06,20.3,0.76,16.4,4rbD8X-L9Yeg5Jaq-9jfoWZ92j_H
Cs0.05FA0.79MA0.16PbBr0.51I2.49,Cs; FA; MA,Pb,Br; I,,SnO2-np | OTES:APTES-SAM,PTAA,Au,Chlorobenzene,DMF; DMSO,False,Unknown,Spin-coating,Unknown,0.09,False,1.11,24.06,0.758,20.33,4rnV06zD-HZtHFR0MPkR2YlavUsN
MAPbI3,MA,Pb,I,1.6,TiO2-c | TiO2-mp,Spiro-MeOTAD,Ag,Diethyl ether,GBL; NMP,False,150,Spin-coating,Air,0.12,False,1.06,21.57,0.75,17.15,4rocnhAwkF27INYIkIoyWv3tZifD
Cs0.04FA0.80MA0.16PbBr0.5I2.5,Cs; FA; MA,Pb,Br; I,,TiO2-c | TiO2-mp,Spiro-MeOTAD,Au,Chlorobenzene,DMF; DMSO,False,100.0,Spin-coating,N2,0.25,False,1.16,21.1,0.68,16.8,4rwBUeoPlO6tl8eso1i-tJ6_8VAh
Cs0.05FA0.79MA0.16PbBr0.51I2.49,Cs; FA; MA,Pb,Br; I,,TiO2-c,Spiro-MeOTAD,Au,Chlorobenzene,DMF; DMSO,False,100,Spin-coating,Unknown,0.1,False,1.105,21.3,0.75,16.81,4s4B2o2IIcYhN0aXroPjbCWZf7v-
MAPbI3,MA,Pb,I,1.6,PCBM-60,NiO-c,Ag,Chlorobenzene,DMF,False,100.0,Spin-coating,Unknown,0.07,False,1.01,20.02,0.634,12.63,4s97tk-8T5jlVinCZgpVC5Er3lVb
MAPbI3,MA,Pb,I,1.6,C60 | Bphen,PEDOT:PSS,Ag,Chlorobenzene,DMF,False,100,Spin-coating,N2,0.12,False,0.9,15.0,0.59,8.04,4sL5Ik70sVrNKfx1asM1zo6lTcTt
Cs0.08FA0.77MA0.15PbBr0.51I2.49,Cs; FA; MA,Pb,Br; I,1.6,C60 | BCP,PEDOT:PSS,Cu,Ethyl acetate,DMF; DMSO,False,100,Spin-coating,N2,0.16,False,0.737,14.846,0.726,7.95,4scS5rrZDiuoB6lSyPVve5wcMzDI
MAPbI3,MA,Pb,I,1.6,C60-HPy | BCP,NiO-c,Ag,Toluene,DMF; DMSO,False,100,Spin-coating,Unknown,0.1,False,0.988,20.6,0.708,15.02,4spstP-H0NAlasi3HaSu0TTbA6qP
MAPbI3,MA,Pb,I,1.6,t-BPTI | PDI-C4 | BCP,PEDOT:PSS,Al,Unknown,DMF >> IPA,False,Unknown >> 100.0,Spin-coating >> Spin-coating,Unknown,0.1,False,0.96,18.56,0.56,10.02,4sq9_7gNZWWiM-5OEUIx0o-lGED2
MAPbI3,MA,Pb,I,1.6,TiO2-c,Spiro-MeOTAD,Au,Unknown,DMF,False,100.0,Spin-coating,Unknown,0.08,False,1.03,20.8,0.7759999999999999,16.6,4t2DwGzReZdEqAaFP8nDk6WGfckE
FA0.85MA0.15PbBr0.45I2.55,FA; MA,Pb,Br; I,,TiO2-c,Spiro-MeOTAD,Au,Toluene,DMF; DMSO,False,100.0,Spin-coating,N2,0.1,False,1.097,22.89,0.6829999999999999,17.16,4tCX4FSO37f-DTDSaqNiQ9Pa4YxG
MAPbI3,MA,Pb,I,,PCBM-60 | BCP,PEDOT,Ag,Chlorobenzene,Unknown,False,100,Spin-coating,N2,0.0725,False,1.08,22.6,0.77,18.7,4tJ6sSXtsfe4EMmej6hCVOxEuxVN
MAPbI3,MA,Pb,I,1.5,TiO2-c | TiO2-mp,Spiro-MeOTAD,Au,Unknown,GBL,False,100,Spin-coating,Unknown,0.207,False,0.85,15.9,0.6,8.2,4tYXa4CuQiLcenkcLdTcU8VAMVbZ
MAPbI3,MA,Pb,I,1.6,TiO2-c | TiO2-mp,Spiro-MeOTAD,Au,Unknown,DMF; DMSO >> IPA,False,70.0 >> 100.0,Spin-coating >> Spin-coating,N2 >> N2,0.09,False,1.084,22.6,0.682,16.71,4taKmqQLs0AOojpIa3KXIGaDo1yp
MAPbI3,MA,Pb,I,1.6,TiO2-c | TiO2-mp,Spiro-MeOTAD,Au,Unknown,DMF >> IPA,False,80.0 >> 100.0,Spin-coating >> Spin-coating,Ar >> Ar,0.25,False,1.04,19.0,0.62,12.25,4tmnO9CbrhtvfZ6c6XQk2x8OqhhP
FAPbI3,FA,Pb,I,1.48,TiO2-c,Spiro-MeOTAD,Au,Unknown,DMF,False,160.0,Spin-coating,Unknown,0.159,False,0.8059999999999999,22.0,0.43,8.0,4u4evfv4o9B4ZOUgbEpNnPiXNehM
Cs0.17FA0.83PbBr1.2I1.8,Cs; FA,Pb,Br; I,1.79,SnO2-np,Spiro-MeOTAD,Au,Chlorobenzene,DMF; DMSO,False,100.0,Spin-coating,N2,0.0893,False,1.254,17.4,0.6970000000000001,15.2,4uH_uSW1wyOsQEC-lnOU9I3V8cW4
FA0.83MA0.17PbBr0.5I2.5,FA; MA,Pb,Br; I,,Nb2O5-c,Spiro-MeOTAD,Au,Chlorobenzene,DMF; DMSO,False,100.0,Spin-coating,Ar,0.09,False,1.04,23.0,0.73,18.2,4uU8dwGfQp-NxCnVzKkhAuX3JO8f
MAPbI3,MA,Pb,I,1.6,PCBM-60 | Rhodamine 101 | LiF,PEDOT:PSS,Ag,Chlorobenzene,DMSO; GBL,False,100.0,Spin-coating,N2,0.11,False,1.0,15.81,0.654,10.33,4uoATqQ3AxfZymIWdzyPY80Kf4y5
MAPbI3,MA,Pb,I,1.6,PCMB-60:BCP,NiO-c,Ag,Chlorobenzene,DMF; DMSO,False,100.0,Spin-coating,N2,0.16,False,1.078,20.65,0.7909999999999999,17.6,4uq1UjkyB1czHVuovT4Zov1yHQyT
MAPbI3,MA,Pb,I,1.6,ZnO-c | ZnO-nw | Al2O3-c,Spiro-MeOTAD,Au,Unknown,DMF; DMSO >> IPA,False,Unknown >> 100.0,Spin-coating >> CBD,N2 >> N2,0.1,False,1.02,20.05,0.59,11.98,4us4jd77K-GFDmWRt8Rzj-s5bZ4d
CsPbBr2I,Cs,Pb,Br; I,,TiO2-c,Spiro-MeOTAD,Au,Diethyl ether,DMSO >> IPA,False,35; 120 >> 120,Spin-coating >> Spin-coating,N2 >> N2,0.1,False,1.18,10.14,0.727,8.69,4usBdE8RbHvt1kSVTpVBqBOTbA4w
Cs0.05FA0.79MA0.16PbBr0.54I2.46,Cs; FA; MA,Pb,Br; I,,TiO2-c | TiO2-mp,EH44,Au,Chlorobenzene,DMF; DMSO,False,100.0,Spin-coating,N2,0.1,False,1.044,21.16,0.7390000000000001,16.32,4vV07YagiB4H8Mc3j3LOKftkFa4t
MAPbI3,MA,Pb,I,1.6,SnO2-np,Spiro-MeOTAD,Ag,Chlorobenzene,DMF; DMSO,False,100.0,Spin-coating,Unknown,0.07,False,1.084,18.1,0.708,13.9,4vYb7my3wH72XQIOB_IWTLUl6Bm-
MAPbI3,MA,Pb,I,1.6,TiO2-c | TiO2-mp,Spiro-MeOTAD,Au,Unknown,DMF >> IPA,False,100.0 >> 100.0,Spin-coating >> Spin-coating,Unknown,0.12,False,0.98,18.09,0.65,11.48,4vcqVP_qeRvGN3VDMpug8R8i1Ntt
Cs0.15FA0.255MA0.595PbI3,Cs; FA; MA,Pb,I,,TiO2-c | TiO2-mp,Spiro-MeOTAD,Au,Unknown,DMF >> IPA,False,150.0,Spin-coating >> Spin-coating,Unknown,0.159,False,1.073,21.7,0.7909999999999999,18.4,4vhIvrnqrEp9HtJoxeXrFYzz5CNo
MAPb1.0I3,MA,Pb,I,1.6,TiO2-c,Spiro-MeOTAD,Au,Unknown,DMF,False,100,Spin-coating,N2,0.1,False,0.88,22.8,0.7,9.12,4viJGAw3ipdqLxZVO97j9yGSO1KE
MAPbI3,MA,Pb,I,1.6,TiO2-c | TiO2-mp,XY1,Au,Chlorobenzene,DMF; DMSO,False,100.0,Spin-coating,Air,0.1,False,,,,,4vrgjwIhcPk891eOHuz-Z6-9Gm4I
MAPbI3,MA,Pb,I,1.5,PCBM-60,Si-OMeTPA,Al,Unknown,DMF; DMSO >> IPA,False,Unknown >> 100.0,Spin-coating >> Spin-coating,Unknown,0.1,False,1.07,22.96,0.742,18.23,4w55EFw0vhcVyUyTxJTJ1gf5lpYl
Cs0.05FA0.79MA0.16PbBr0.51I2.49,Cs; FA; MA,Pb,Br; I,,BCP,Spiro-MeOTAD,Ag,Unknown,DMF; DMSO,False,150.0,Spin-coating,Unknown,0.14,False,1.1,22.35,0.7759999999999999,19.07,4w7LPvCNzYzynE9AKBxHZh0foOaE
Cs0.17FA0.83Pb0.95Sn0.05I3,Cs; FA,Pb; Sn,I,1.45,PCBM-60 | BCP,PTAA | PFN,Ag,Anisole >> N2,DMF; DMSO,False,120,Spin-coating,N2,0.0919,False,0.7,20.1,0.564,7.6,4wDaHPW6YZWqbdcgXyTHyoFgiEZW
MAPbI3,MA,Pb,I,1.6,TiO2-c,Spiro-MeOTAD,Ag,Chlorobenzene,DMF; DMSO,False,100.0,Spin-coating,Unknown,0.1,False,1.04,19.9,,,4wPyHUdEXLYPwoVDI1Z-SXoTWF0B
Cs0.05FA0.79MA0.16PbBr0.51I2.49,Cs; FA; MA,Pb,Br; I,,TiO2-c | TiO2-mp,RCP-BTT,Au,Chlorobenzene,DMF; DMSO,False,100.0,Spin-coating,Unknown,0.09,False,1.08,14.68,0.53,8.45,4wSVbw1Bz0nGJ-yXOcqt2p4TwRKX
MAPbI3,MA,Pb,I,1.6,PCBM-60; F8TBT,PEDOT:PSS,Ag,Chlorobenzene,DMF; DMSO,False,95.0,Spin-coating,Unknown,0.09,False,1.12,22.13,0.79,19.58,4wUAp6Zdbyq8r6pA1YJw-_x_jbt-
FA0.25MA0.75SnI3,FA; MA,Sn,I,,C60 | BCP,PEDOT:PSS,Ag,Chlorobenzene,DMSO,False,100.0,Spin-coating,Unknown,0.1,False,0.58,20.7,0.632,7.59,4wWqWIyaKJxb-NrGN1Q1mV6OmHzC
FA0.6MA0.4Sn0.6I3,FA; MA,Sn,I,1.25,C60 | BCP,PEDOT:PSS | PBDB-T:ITIC,Ag,Diethyl ether,DMF; DMSO,False,100.0,Spin-coating,N2,0.1,False,0.84,27.6,0.73,17.79,4w_wVrdZUVyLR2kTLrX_TbZUwMQv
MAPbI3,MA,Pb,I,1.6,TiO2-c,Spiro-MeOTAD,Ag,Unknown,DMF >> none,False,Unknown >> 100.0,Spin-coating >> Gas reaction,Methylamin; N2 >> Methylamin; N2,0.1,False,1.08,20.91,0.75,17.32,4wkACJfaRGDPnT5LSPbzrLnLIFq0
FASnI3,FA,Sn,I,,SnO2-np,PTAA,Au,Chloroform,DMF; DMSO,False,110.0,Spin-coating,N2,0.1,False,0.205,4.8,,,4wnCHpdsX2bS4WGRfEdm_niKOZvA
MAPbI3,MA,Pb,I,1.6,TiO2-c | TiO2-mp,Spiro-MeOTAD,Au,Ethyl acetate,DMF; DMSO,False,100.0,Spin-coating,N2,0.1,False,1.058,22.194000000000003,0.7,16.53,4wnmgpEtrWuQzg0oki2n0vCng_B_
Cs0.05FA0.79MA0.16PbBr0.51I2.49,Cs; FA; MA,Pb,Br; I,,C60 | BCP,V1036:C4,Cu,Ethyl acetate,DMF; DMSO,False,100.0,Spin-coating,N2,0.16,False,1.05,21.19,0.7090000000000001,15.78,4wte55ijLFXTVQf2s1TeTMGC3j68
MAPbI3,MA,Pb,I,1.6,TiO2-c,Spiro-MeOTAD,Au,Chlorobenzene,DMSO; GBL,False,100.0,Spin-coating,N2,0.09,False,1.09,21.15,0.738,16.96,4wuLscqYhkE02F9lTJzyMpnRGzyM
(5-AVA)0.05MA0.95PbI3,(5-AVA); MA,Pb,I,,TiO2-c | TiO2-mp | Al2O3-mp,none,Carbon black; Graphite | MWCNTs,Unknown,GBL,False,50,Spin-coating,Air,0.16,False,0.87,18.1,0.521,8.21,4wx1G9uCV2Okuf92asjttmfEVT6J
Cs0.05FA0.79MA0.16PbBr0.45I2.55,Cs; FA; MA,Pb,Br; I,1.6,TiO2-c | TiO2-mp | PCBM-60; Poly(N-vinylcarbazole),Spiro-MeOTAD,Au,Chlorobenzene,DMF; DMSO,False,100.0,Spin-coating,Unknown,0.0916,False,1.08,24.6,0.8,20.7,4wyuQU5_APKpJcPHE7ZVsroU48mX
MAPbI3,MA,Pb,I,1.6,TiO2-c | TiO2-mp,Spiro-MeOTAD,Ag,Chlorobenzene,DMF,False,100.0,Spin-coating,Unknown,0.16,False,1.02,22.8,0.685,15.92,4xXog7Crvf62OWyiRBBCSSNWjJAe
BAFA40Pb41I124,BA; FA,Pb,I,,TiO2-c,Spiro-MeOTAD,Au,Chlorobenzene,DMF; DMSO; GBL,False,150.0,Spin-coating,N2,0.09,False,1.03,22.8,0.7140000000000001,16.75,4xYmPh_H6CbxXLrX2i1Lduxq9xGA
MAPbI3,MA,Pb,I,1.62,PCBM-60,PEDOT:PSS,Al,Chlorobenzene,DMSO; GBL,True,100.0,Spin-coating,N2,0.1,False,1.03,15.93,0.75,12.61,4xebqYXxdX38nOWspY39DrIazQQQ
MAPbI3,MA,Pb,I,1.6,TiO2-c,Spiro-MeOTAD,Carbon | FTO,Unknown,DMF; DMSO >> IPA,False,150.0 >> 150.0,Spin-coating >> Spin-coating,Unknown,0.1,False,0.69,8.76,0.68,10.39,4xh0lUMNItAx2SFOLi0-ia2f5w9R
MAPbI3,MA,Pb,I,1.6,TiO2-nt,Spiro-MeOTAD,Ag,Unknown,DMF >> IPA,False,60.0 >> 100.0,Spin-coating >> Spin-coating,Unknown,0.32,False,0.88,24.8,0.63,13.1,4xh78ZZTrrUrgmWQzx-U6wRO85Dn
MAPbI3,MA,Pb,I,1.6,TiO2-c | TiO2-mp,Spiro-MeOTAD,Au,Diethyl ether,DMF; DMSO,False,130.0,Spin-coating,N2,0.09,False,1.06,23.56,0.748,18.31,4xnHmV5Skjtx1iITtrfiGfmeEXdc
MAPbI3,MA,Pb,I,1.6,PCBM-60,PEDOT:PSS,Ag,Unknown,DMF >> IPA,False,100.0,Spin-coating >> Spin-coating,Air >> Air,0.06,False,0.99,20.66,0.79,16.16,4xnU7o0YIk6wycNkgvW3WNJm0eX_
FA0.9MA0.1PbBr0.2I2.7,FA; MA,Pb,Br; I,,SnO2-np,PTAA,Au,Unknown,DMF; DMSO >> IPA >> IPA >> IPA,False,Unknown >> Unknown >> Unknown >> 130.0,Spin-coating >> Spin-coating >> Rinsing >> Spin-coating,N2 >> N2 >> N2 >> N2,1.02,False,1.09,23.52,0.78,20.0,4xoueE_O9WaqifUdS8nXf8pzxYAd
MAPbI3,MA,Pb,I,1.6,SnO2-c | C60,Spiro-MeOTAD,Au,Gas,DMF; DMSO,False,Unknown,Spin-coating,N2,0.15,False,1.103,23.7,0.773,20.2,4xrus9797ZQS-Rf82CEAGj6Vp0wG
Cs0.0664FA0.666MA0.2668PbBr0.256I0.744,Cs; FA; MA,Pb,Br; I,1.71,TiO2-np,Spiro-MeOTAD,Au,Unknown,DMF >> IPA,False,70.0 >> 150.0,Spin-coating >> Spin-coating,Air >> N2 >> Air,0.102,False,1.081,19.19,0.732,15.18,4xzuaD67OTY0w69YY5ugMc6MsI42
MAPbI3,MA,Pb,I,1.6,PCBM-60,PEDOT:PSS,Al,Unknown,DMF,False,20; 90,Spin-coating,Unknown,0.045,False,0.8,20.26,0.627,10.13,4y6zk57S3hIInPbYgVYjV85c4iln
MAPbI3,MA,Pb,I,1.6,TiO2-c,Spiro-MeOTAD,MoO3 | Al,Unknown,DMF >> IPA,False,70.0 >> 90.0,Spin-coating >> Spin-coating,N2 >> N2,0.1,False,0.9,19.5,0.48,8.5,4yDwuEs_bYgaxEvz9SPhe8awMOmW
FA0.85MA0.15PbBr0.45I2.55,FA; MA,Pb,Br; I,,TiO2-c | TiO2-mp,Spiro-MeOTAD,Au,Chlorobenzene,DMF; DMSO,False,100.0,Spin-coating,N2,0.1,False,0.92,17.87,0.62,10.13,4yGR_-1BMOaLddHeJEo3fOjO4NFU
MAPbI3,MA,Pb,I,1.6,C60 | BCP,NiO-c,Al,N2,DMSO; GBL,False,100.0,Spin-coating,N2,0.06,False,0.99,19.42,0.74,14.23,4yVMXst5PbRQCouZvd0EGFFFv1Nv
MAPbI3,MA,Pb,I,1.6,ZnO-np,Spiro-MeOTAD,Ag,Chlorobenzene,DMF; DMSO,False,65.0; 100.0,Spin-coating,Unknown,0.1,False,0.98,17.42,0.42,7.3,4yfGTV9nsjoqb8jNIO4KnrdZNZSy
MAPbBr0.45I2.55,MA,Pb,Br; I,,TiO2-c | TiO2-mp,Spiro-MeOTAD,Au,Chlorobenzene,DMF; DMSO,False,100.0,Spin-coating,Unknown,0.049,False,1.14,23.42,0.77,20.43,4ygHPbEMkR7F1tmAujFo9PO0KYKP
MAPbI3,MA,Pb,I,1.6,SnO2-c,Spiro-MeOTAD,Ag,Chlorobenzene,DMF; DMSO,False,100.0,Spin-coating,N2,0.1,False,1.09,15.8,0.687,11.87,4ylllxVbdfPBhY21mlyXbMnuJkiR
FA0.1MA0.9PbI3,FA; MA,Pb,I,,TiO2-c | TiO2-mp,TT1,Au,Chlorobenzene,DMSO,False,100.0,Spin-coating,N2,0.16,False,0.97,12.38,0.6509999999999999,7.82,4ylmgLLCexm43eV0zHqQ6_xScjJq
MAPbI3,MA,Pb,I,1.6,TiO2-c | TiO2-mp,Spiro-MeOTAD,Au,Unknown,DMF >> IPA,False,Unknown >> 70.0,Spin-coating >> CBD,Dry air >> Dry air,0.2505,False,1.01,22.19,0.72,16.13,4ylwXmcc-f4qU9ALdUJI9C_H7QwK
MAPbI3,MA,Pb,I,1.6,PCBM-60 | BCP,NiO-c,Ag,Diethyl ether; Chlorobenzene,DMF; DMSO,False,100.0,Spin-coating,Ambient,0.11,False,0.97,21.2,0.67,13.8,4zFUVx4fkVzgppur6oteW5d5vJaH
FAPbI3,FA,Pb,I,1.859,C60 | BCP,2PACz,Cu,N2,2-methoxyethanol; acetonitrile; NMP; DMF,False,Unknown,Slot-die coating,Unknown,0.16,False,1.229,13.809,0.647,10.98,4zJ-ZcZpmk6VHrJqzQHiZ0l_UXRX
Cs0.2FA0.8PbBr0.9I2.1,Cs; FA,Pb,Br; I,1.75,SnO2-c | C60,Spiro-MeOTAD,Au,Diethyl ether,DMF; DMSO,False,65; 100,Spin-coating,Unknown,0.08,False,1.18,17.59,0.732,15.18,4zPWtHjspskbB0sFQatb6jvmb89S
MAPbI3,MA,Pb,I,1.6,TiO2-c | TiO2-mp | Al2O3-mp,none,Carbon,Unknown,DMF >> IPA,False,Unknown >> 80.0,Spin-coating >> CBD,N2 >> N2,0.16,False,,,,11.4,4zPXOdZ0iijHceMQfzz3JGvsvPrg
MAPbI3,MA,Pb,I,1.6,TiO2-c,Spiro-MeOTAD,Ag,Unknown,DMF,False,100.0,Spin-coating,N2,0.0725,False,0.9,19.84,0.71,11.34,4zTPneDrewaMAc1Nhedtgnu8Ooeb
MAPbI3,MA,Pb,I,1.5,PCBM-60 | PEIE,NiO-c,Ag,Toluene,DMSO; GBL,False,100.0,Spin-coating,Unknown,0.1,False,1.06,20.25,0.8,17.1,4zTxcY4eAbNlmLvd1TzecQacgiIz
MAPbI3,MA,Pb,I,1.6,TiO2-c | TiO2-mp,Al2O3-c,Au,Unknown,DMF >> DMF >> IPA,False,90.0 >> 90.0 >> 90.0,Spin-coating >> Spin-coating >> CBD,Air >> Air >> Air,0.08,False,0.921,17.96,0.649,10.73,4zui9exjCdFWi-2LDczf0fQVBclW
MAPbI3,MA,Pb,I,1.6,TiO2-c | TiO2-mp,Spiro-MeOTAD,Au,Unknown,DMF; DMSO,False,100.0,Spin-coating,Unknown,0.18,False,0.88,12.69,0.6759999999999999,7.55,4zwCyevutLoKhup5i9uDKHAYpUM-
MAPbI3,MA,Pb,I,1.6,C60 | BCP,none,Ag,Chlorobenzene,DMF,False,70.0,Spin-coating,N2,0.1,False,0.96,21.3,0.427,8.7,5-5nzG0l3EbJmwz5h31RW0sLFbRn
MAPbI3,MA,Pb,I,1.6,SnO2-np,Spiro-MeOTAD,Au,Diethyl ether,DMF,False,100.0,Spin-coating,N2,0.102,False,1.026,23.041,0.6709999999999999,16.1,5-M3shQksU2XJxrk76gSUr6nul2R
MAPbI3,MA,Pb,I,1.6,TiO2-c,Spiro-MeOTAD,Ag,Unknown,DMF >> IPA,False,Unknown >> 100.0,Spin-coating >> Spin-coating,Unknown,0.1,False,0.85,16.39,0.69,9.61,5-QMDLgjDiXnpgyyEyh5HDo7H990
Cs0.05FA0.79MA0.16PbBr0.51I2.49,Cs; FA; MA,Pb,Br; I,,SnO2-c | PCBM-60,M111,Au,Chlorobenzene,DMF; DMSO,False,100,Spin-coating,N2,0.1,False,1.023,21.56,0.72,15.88,5-UbGm59B3iB53albRp_e27LbANf
BA2MA3Pb4I13,BA; MA,Pb,I,1.6,TiO2-c,Spiro-MeOTAD,Au,Unknown,DMF; DMSO,False,100.0,Spin-coating,Air,0.09,False,1.08,19.2,0.58,12.17,5-W-u49tZdltAoVQbZoCAFl3RM1L
Cs0.15FA0.85PbI3,Cs; FA,Pb,I,,PCBM-60 | BCP,PEDOT:PSS,Ag,Chlorobenzene,DMSO; GBL,False,150.0,Spin-coating,Unknown,0.09,False,0.875,20.32,0.713,12.69,5-YrBeNhv10NsV-wfIb9iW8YyNwy
MAPbI3,MA,Pb,I,1.5,C60 | BCP,MoO3 | TaTm,Ag,Unknown,none,False,Unknown,Co-evaporation,Vacuum,0.0651,False,1.077,21.7,0.825,19.3,5-nO59_Co3x_n4ldxcDzqbZcnbfl
MAPbI3,MA,Pb,I,1.6,PCBM-60 | C60,PEDOT:PSS,Al,Unknown,DMF,False,100.0,Spin-coating,Air,0.09,False,0.91,17.44,0.6,9.52,500CMpw8gaYR_M5KzLoq08Jh5QPm
MAPbI3,MA,Pb,I,1.6,TiO2-c,PTAA,Au,Unknown,DMF,False,100.0,Spin-coating,Unknown,0.096,False,1.1,20.1,0.78,17.2,507faCXP0H_byMgq3r28b8v4L65j
FAPbI3,FA,Pb,I,1.48,TiO2-c,Spiro-MeOTAD,Ag,Chlorobenzene,DMF; DMSO,False,150.0,Spin-coating,Air,0.1,False,1.1,22.85,0.84,21.04,509KCvhPrGhZP0RjIuz5qUnF6VTd
MAPbI3,MA,Pb,I,1.6,TiO2-c | TiO2-mp | Al2O3-mp,NiO-mp,none,Unknown,DMF >> IPA,False,70.0 >> 70.0,Drop-infiltration >> CBD,Unknown,0.159,False,,,,13.2,50H-7OA8w77x_v-_4_gxjVUW7COe
MAPbI3,MA,Pb,I,1.6,C60,FBA3,MoO3 | Ag,Chlorobenzene,DMF; DMSO,False,60.0; 85.0,Spin-coating,N2,0.04,False,,,,,50YoWSQvxNoSLMAOE7EFooZ03l7t
MAPbI3,MA,Pb,I,1.6,TiO2-c | TiO2-mp,"1,3,6,8-tetrakis-(N,N-di-p-methoxyphenylamine)pyrene",Au,Unknown,GBL,False,100,Spin-coating,Unknown,0.092,False,0.89,20.2,0.6940000000000001,12.4,51CX_N_nS_2aRS7whxkKXthwf7gb
MAPbI3,MA,Pb,I,1.6,PCBM-70,PEDOT:PSS,Ag,Unknown,DMF,False,50.0,Spin-coating,N2,0.04,False,0.95,21.6,0.519,10.36,51EjhSIWraxFQaMWwwClopB-6KuG
MAPbI3,MA,Pb,I,1.6,TiO2-mp,Spiro-MeOTAD,Ag,Unknown,DMF,False,100.0,Spin-coating,Air,0.15,False,0.833,19.31,0.595,9.57,526LZaGM6fDj9fnyTYWTMdSEB630
MAPbI3,MA,Pb,I,1.6,SnO2-c,Spiro-MeOTAD,Au,Diethyl ether,DMF,False,65.0; 100.0,Spin-coating,Dry air,0.1,False,1.105,22.59,0.71,17.1,52BO65rchXY1KA8onSEocS7PbgOz
MAPbI3,MA,Pb,I,1.6,SnO2-c,Spiro-MeOTAD,Au,Chloroform,DMF; DMSO,False,120.0,Spin-coating,Air,0.1,False,1.1740000000000002,21.67,0.76,19.33,52F6pIJbJwB-uUBRc1Dl0klG4LQI
MAPbI3,MA,Pb,I,1.6,TiO2-c | TiO2-mp,Spiro-MeOTAD,Au,Unknown,IPA >> DMF >> IPA,False,Unknown >> Unknown >> 105.0,Spin-coating >> Spin-coating >> Spin-coating,Unknown,0.09,False,1.08,19.74,0.73,15.58,52GuCENIQfpMR3Iscf6SWCwZNj2h
FASnI3,FA,Sn,I,,C60 | BCP,PEDOT:PSS,Ag,Chlorobenzene,DMSO,False,100.0,Spin-coating,N2,1.0,False,0.56,17.57,0.72,7.08,52N61DsC02z2B28GCay_eP7YSXM3
CsPbBrI2,Cs,Pb,Br; I,,ZnO-np,P3HT,Au,Hot air,DMSO,False,280.0,Spin-coating,Air,0.09,False,1.176,12.5,,,52cjBfvTlGtSPWpF6Su88ZjUUo4e
MAPbI3,MA,Pb,I,1.6,TiO2-c,P3HT,PEDOT:PSS | ITO | SLG,Unknown,DMF,False,100.0,Spin-coating,Air,1.0,False,0.95,18.0,0.76,12.9,52m_GcDTHFfNfcqQpW0jAE5wSySq
MAPbI3,MA,Pb,I,1.6,ZnO-c,Spiro-MeOTAD,Ag,Chlorobenzene,DMF,False,70.0,Spin-coating,Unknown,0.1,False,1.12,21.96,0.711,17.49,52oEgtx1FWd2ECZ_H7XYgh-MbT0v
MAPbI3,MA,Pb,I,1.6,PCBM-60 | TiO2-c,PEDOT:PSS,Al,Chlorobenzene; Chloroform,DMF,False,115.0,Spin-coating,Unknown,0.16,False,0.99,18.5,0.763,14.0,52uic4iNE4Xe_H2xiNDz4u1fJka8
Cs0.15FA0.85PbI3,Cs; FA,Pb,I,,TiO2-c,Spiro-MeOTAD,Ag,Toluene,DMF; DMSO,False,170.0,Spin-coating,Dry air,0.12,False,1.06,21.55,0.78,17.7,53-buhSNa8kygkoWK66pPSoCezn8
Cs0.05FA0.95PbI3,Cs; FA,Pb,I,1.61,SnO2-np,Spiro-MeOTAD,Au,Chlorobenzene,DMF; DMSO,False,100.0,Spin-coating,Unknown,0.1017,False,1.09,23.42,0.716,18.28,532P7Sv2ecUEBhvthCULxGN0TiED
Cs0.1FA0.81MA0.09PbBr0.17I2.83,Cs; FA; MA,Pb,Br; I,,TiO2-c | TiO2-mp,V1225,Au,Trifluorotoluene,DMF; DMSO,False,100,Spin-coating,Unknown,0.16,False,1.024,23.61,0.731,17.0,538peA2C7O3jTwRjx6Y6cLg3c-v8
CsPbBr2I,Cs,Pb,Br; I,,SnO2-np,Spiro-MeOTAD,Au,Methanol,DMSO,False,60 >> 250,Spin-coating,Unknown,,False,1.18,12.05,0.713,10.14,53FSDVcjyYK87fAudfWH9taF4pV-
FA0.4MA0.6PbBr0.2I2.8,FA; MA,Pb,Br; I,1.58,SnO2-c | SnO2-np,Spiro-MeOTAD,Ag,N2,DMF,False,100,Spin-coating,N2,,False,1.08,21.57,0.7120000000000001,15.5,53MECFSmhZybFfuHYew2nBFsX3ND
Cs0.05FA0.81MA0.14PbBr0.42I2.58,Cs; FA; MA,Pb,Br; I,1.61,TiO2-c | TiO2-mp,none,Carbon,Chlorobenzene,DMF; DMSO,False,100,Spin-coating,N2,0.12,False,0.9,22.23,0.61,12.19,53PTAqDjQpCHLjEDXxpTbFw1GOIQ
MAPb1.0I3,MA,Pb,I,1.6,PCBM-60 | Rodhamine 101 | C60 | Rodhamine 101 | LiF,PEDOT:PSS,Ag,Toluene,DMSO; GBL,False,100,Spin-coating,N2,0.11,False,1.04,19.82,0.6,12.3,53RBJIdDnwWkXiq7gsNtOzNAxXKM
MAPbI3,MA,Pb,I,1.6,TiO2-c | PCBA,Spiro-MeOTAD,Au,Toluene,DMF,False,100.0,Spin-coating,N2,0.04,False,0.99,19.35,0.639,12.3,53YNbFZW5SuhV5s4b3Oo4KgcOwPv
MAPbI3,MA,Pb,I,1.6,TiO2-c | TiO2-mp,Spiro-MeOTAD,Au,Unknown,DMF; DMSO >> IPA,False,70.0 >> 90.0,Spin-coating >> Spin-coating,Air >> Air,0.09,False,0.99,21.51,0.6459999999999999,13.75,543hw7xxFHf1W1iEOSizHd6afx53
MAPbI3,MA,Pb,I,1.6,SnO2-c,Spiro-MeOTAD,Au,Diethyl ether,DMF,False,100.0,Spin-coating,Air,0.102,False,1.068,21.9,0.736,17.22,544-Qo2PuogDYAA_UlahQqLBsjKy
MAPbI3,MA,Pb,I,1.5,PCBM-60 | BCP,PEDOT:PSS,Ag,Unknown,DMF,False,100,Spin-coating,N2,0.1,False,0.7,21.91,0.72,11.23,54d4x_zySmETKL6f9k4s7EP0wP9P
CsPbBrI2,Cs,Pb,Br; I,,In2O3-c,NiMgLiO,Ag,Chlorobenzene,DMF; DMSO,False,260.0,Spin-coating,N2,0.09,False,1.026,14.9,0.7020000000000001,10.69,54eGQ7bDXlOLPHi9vFEGRTCslYU5
MAPbBr0.5I2.5,MA,Pb,Br; I,,PCBM-70 | BCP,PEDOT:PSS,Ag,N2,DMF,False,100,Spin-coating,N2,0.13,False,0.952,20.7,0.723,14.2,54mHI4fsZlWgz2IdqD4ebDDOa1ip
MAPbI3,MA,Pb,I,,TiO2-mp,Spiro-MeOTAD,Ag,Toluene,DMSO; GBL,False,Unknown,Spin-coating,N2,,False,0.77,23.67,0.698,12.73,55Av0ps7v5gA0RHNFIiCtSZqFM2S
FA0.5MA0.5PbBr0.45I2.55,FA; MA,Pb,Br; I,,TiO2-c | TiO2-mp,Spiro-MeOTAD,Au,Unknown,DMF; DMSO >> IPA,False,70.0 >> 100.0,Spin-coating >> Spin-coating,Unknown,0.1,False,,,,,55GGqt6ibtDp4LswZUD-gI2DffZt
MAPbI3,MA,Pb,I,1.6,SnO2-c | PCBM-60,IDT-TPA,Au,Chlorobenzene,DMF,False,90.0,Spin-coating,N2,0.11,False,1.04,21.78,0.614,13.9,55LZHXPY0Gvxq8O9l0WpblNVJ3xJ
MAPbI3,MA,Pb,I,1.6,TiO2-c | TiO2-mp,Spiro-MeOTAD,Au,Unknown,Unknown,False,Unknown >> 100,Spin-coating >> Spin-coating,Unknown,0.16,False,0.98,16.5,0.747,12.3,55MbnMjuDKpqOYa2ZUZhVh2S77RI
MAPbI3,MA,Pb,I,1.6,TiO2-c | PCBM-60,Spiro-MeOTAD,Au,Unknown,none >> IPA,False,Unknown >> 100.0,Evaporation >> Spin-coating,Unknown,0.08,False,1.1,20.6,0.752,17.6,55RW4cqbthrRf9oie2QLUmtfGhno
MAPbI3,MA,Pb,I,1.6,WO3-c | WO3-nw | Cs2CO3 | PCBM-60,P3HT,Au,Unknown,DMF >> IPA,False,100.0 >> 100.0,Spin-coating >> Spin-coating,Unknown,0.04,False,0.82,18.2,0.52,7.5,55cjyBdeww5X3bncUiLJ-0Q9gFmb
MAPbI3,MA,Pb,I,1.6,TiO2-c | TiO2-mp,Spiro-MeOTAD,Au,Diethyl ether,DMF; DMSO,False,130.0,Spin-coating,Unknown,0.14,False,1.082,22.593000000000004,0.75,18.4,55s27iaxZQyFW7ewK4e5uVHZ2-uT
MAPbI3,MA,Pb,I,1.6,PCBM-60,PEDOT:PSS,Al,Chloroform,DMF,False,100,Spin-coating,Unknown,0.1,False,0.9,12.2,0.67,7.35,566liLH7vp66e1LCATf4h9OSPe5w
MAPbI3,MA,Pb,I,1.56,TiO2-c | TiO2-mp,Spiro-MeOTAD,Ag,Unknown,DMF >> IPA >> Chlorobenzene; DMF,False,70 >> 70.0 >> 70,Spin-coating >> CBD >> Washing,N2 >> N2 >> N2,0.1,False,0.88,19.63,0.68,11.82,56O5RJNpwWzSWdUu-QR2dzKgFbxO
Cs0.2FA0.8PbBr0.6I2.4,Cs; FA,Pb,Br; I,1.48,PCBM-60 | BCP,NiMgLiO,Ag,Unknown,DMF; DMSO,False,150,Spin-coating,N2,0.09,False,1.021,21.54,0.7879999999999999,17.42,56kDco9qdckIO4BpxAVE_ixZRwAF
CsPbBr2I,Cs,Pb,Br; I,,PCBM-60 | BCP,NiO-c | N749,Ag,Chlorobenzene,DMF; DMSO,False,100,Spin-coating,Unknown,,False,1.22,11.11,0.6,8.07,56nDM_-pfGpUnDlXK5kTiwWXeh8M
(BEA)0.5Cs0.15FA2.36MA0.48Pb3Br1.7I0.83,(BEA); Cs; FA; MA,Pb,Br; I,,TiO2-c,Spiro-MeOTAD,Au,Unknown,DMF; DMSO,False,100.0,Spin-coating,N2,0.1,False,1.1,21.89,0.722,17.39,56uazya2J9_sjrwverZ_eEE5t8q5
MAPbI3,MA,Pb,I,1.6,PCBM-60 | Bphen,PEDOT:PSS,Ag,Chlorobenzene,DMF,False,100.0,Spin-coating,N2,0.18,False,0.94,22.74,0.78,16.64,56xeasKZwGhQgMSKD5qG6nixeKOB
MAPbI3,MA,Pb,I,1.6,TiO2-c | TiO2-mp,P3TAA-co-P3HT,Ag,Unknown,DMF; DMSO,False,100.0,Spin-coating,N2,0.1,False,1.011,14.92,0.59,9.16,57CYTYmHm_MRQaW8LMtLZkwQ13b_
MAPbI3,MA,Pb,I,1.56,TiO2-c,CuI,Graphite,Unknown,DMF,False,100.0,Spin-coating,N2,0.16,False,0.78,16.7,0.57,7.5,57EWKNq1f4TMTM7aGWYT8sAc3Osf
FAPbI3,FA,Pb,I,1.887,C60 | BCP,2PACz,Cu,N2,2-methoxyethanol; acetonitrile; NMP; DMF,False,Unknown,Slot-die coating,Unknown,0.16,False,1.244,14.0,0.661,,57NEAIyabmlmSvCxF7YUzGEyUJY3
MAPbI3,MA,Pb,I,1.6,TiO2-c,Spiro-MeOTAD,Au,Unknown,DMF >> none,False,Unknown >> 130.0,Spin-coating >> Gas reaction,Air >> Air; MAI,0.1,False,0.94,18.52,0.71,12.58,57R8b_QnsuET3CUS_q1FLFacy471
MAPbI3,MA,Pb,I,1.5,SnO2-c,Spiro-MeOTAD,Au,Diethyl ether,DMF; DMSO,False,50; 100,Spin-coating,Air,12.5,True,,,,10.8,57UbAUSOetVK-wQEhJs_vao_c75H
MAPbI3,MA,Pb,I,1.6,TiO2-c | TiO2-mp,P3HT,Au,Diethyl ether,DMF; DMSO,False,100.0,Spin-coating,Unknown,0.1,False,0.96,18.73,0.618,11.15,57o320xfHBOLajkbrz8bL8H_Pqka
FA0.85MA0.15PbBr0.45I2.55,FA; MA,Pb,Br; I,,TiO2-c | TiO2-mp,Spiro-MeOTAD,Au,Toluene,DMF; DMSO,True,110,Spin-coating,Unknown,0.25,False,1.06,19.65,0.63,13.4,57qFr7_iCCocdrpdNDy8Hs9AVgmc
MAPbI3,MA,Pb,I,1.6,PCBM-60 | BCP,PEDOT:PSS,Ag,Unknown,DMF,False,55.0; 60.0; 100.0,Spin-coating,Air,0.1,False,0.954,19.22,0.64,12.7,57rHrjxv-Y3_a9JzvttGFr3h7lpg
MAPbI3,MA,Pb,I,1.6,TiO2-c | TiO2-mp,Spiro-MeOTAD,Au,Unknown,DMF >> IPA,False,70.0 >> 100.0,Spin-coating >> CBD,Unknown,0.2,False,0.975,19.7,0.642,12.3,57y3T7SdWYVBYlm78XA7yxLtNCOJ
MAPbI3,MA,Pb,I,1.6,TiO2-c,Spiro-MeOTAD,Au,Unknown,none >> IPA,False,100.0 >> 100.0,Evaporation >> Spin-coating,Unknown,0.1,False,1.09,21.25,0.8109999999999999,18.7,5837w0-iMBcnaj5pedwtfyn_iZ_Q
MAIn0.25Pb0.75I3,MA,In; Pb,I,,PCBM-60 | Bphen,PEDOT:PSS,Ag,Unknown,DMF,False,25; 60,Spin-coating,N2,0.0725,False,1.0,15.93,0.65,10.34,588SNEu4caFh2Et7P31OIMY502Hd
MAPbI3,MA,Pb,I,1.6,PCBM-60 | PEI,PEDOT:PSS,Ag,Chlorobenzene,DMSO; GBL,False,100.0,Spin-coating,Unknown,0.36,False,1.0,15.39,0.61,9.4,58DSX-4NTnhh1FN4mA57PUkZFw8J
MAPbI3,MA,Pb,I,1.6,C60 | BCP,PANI-PAMPSA,Ag,Toluene,DMF,False,70.0,Spin-coating,Ar,0.1,False,0.85,17.08,0.64,9.25,58KQ-tLTMarf2i3G1AnteYixsSSH
MAPbI3,MA,Pb,I,1.6,C60 | LiF,PEDOT:PSS,Al,Unknown,DMF,False,95,Spin-coating,N2,0.1,False,0.93,18.78,0.594,10.43,58KVOjsUn2EXp-8Ml1g8HQrIMp-t
GUMA3Pb3I12,GU; MA,Pb,I,1.75,TiO2-c,Spiro-MeOTAD,Au,Chlorobenzene,DMF; DMSO,False,80.0,Spin-coating,N2,0.09,False,1.15,18.8,0.6779999999999999,14.65,58Kwgl5_B2tyes_6g8xs96_NmokB
MAPbI3,MA,Pb,I,1.6,PCBM-60 | BCP,P3CT-N,Ag,Chlorobenzene,DMF,False,100.0,Spin-coating,Unknown,0.09,False,0.88,20.14,0.68,12.14,58QZF9KGgqVDenvmnLI86BZmz88p
MAPbI3,MA,Pb,I,1.61,PCBM-60 | TiO2,PEDOT:PSS,Al,Unknown,DMF,False,85.0,Spin-coating,Unknown,0.12,False,0.89,20.3,0.62,11.2,58R26o9afjSCZWm9ZsWung4NMVSr
MAPbI3,MA,Pb,I,1.55,BCP; PCBM-60,PEDOT:PSS,Ag,Unknown,DMF >> IPA,False,70.0 >> 90.0,Spin-coating >> Spin-coating,Air >> Air,0.1,False,0.95,18.96,0.732,13.11,58Sot_agGteioeGHs_kB5MLgY9Sa
MAPbI3,MA,Pb,I,1.6,PCBM-60,NiO-c,Ag,Toluene,DMSO; GBL,False,100.0,Spin-coating,Unknown,0.1119999999999999,False,1.06,19.59,0.765,15.91,58VHxzbBaJ8Po2B9CC6i7SEgk5GV
MAPbI3,MA,Pb,I,1.6,TiO2-c | PCBA,Spiro-MeOTAD,Au,Toluene,DMF,False,100.0,Spin-coating,N2,0.04,False,0.99,19.4,0.672,12.9,58Y-a6cx5YIWZ9YE0Q8HMlHDTcG6
MAPbI3,MA,Pb,I,1.6,SnO2-c | PCBM-60,Spiro-MeOTAD,Au,Toluene,DMSO; GBL,False,100.0,Spin-coating,N2,0.04,False,1.06,20.53,0.66,14.3,58dEPfwsop72DwUOV7nWiN3pcp4o
MAPbI3,MA,Pb,I,1.6,PCBM-60 | TiO2-c,PEDOT:PSS,Al,Chlorobenzene; Chloroform,DMF,False,115.0,Spin-coating,Unknown,0.16,False,1.02,18.8,0.72,13.8,58dwAW7DwceER_XUytjPsr3OFJyB
MAPbBr0.3I2.7,MA,Pb,Br; I,1.62,PCBM-60,PEDOT:PSS,Al,Unknown,Dimethylacetamide; DMF,False,90.0,Spin-coating,Air,0.13,False,0.91,16.34,0.72,10.75,58enDELclfy46sK1CBpNHjLBfftQ
Cs0.05FA0.81MA0.14PbBr0.43I2.57,Cs; FA; MA,Pb,Br; I,,TiO2-c | TiO2-mp,Spiro-MeOTAD,Ag,Anisole,DMF; DMSO,False,150.0,Spin-coating,Unknown,0.14,False,1.129,21.67,0.753,18.42,58uR7yTwL8GRLpksTa09UZ-dmZ-Z
MAPbI3,MA,Pb,I,1.6,TiO2-c,Spiro-MeOTAD,Au,Chlorobenzene,DMF,False,100.0,Spin-coating,N2,0.16,False,0.98,20.9,0.52,10.66,594u2W7EfYtBx1l4hV_wb3_P7w7I
MAPbI3,MA,Pb,I,1.59,PCBM-60,NiO-c,Ag,Toluene,DMSO; GBL,False,100.0,Spin-coating,Unknown,0.0314,False,1.07,19.3,0.76,15.7,597UdFltbuzX0Rl1cXi7oSC-Ewri
MAPbI3,MA,Pb,I,1.6,C60 | BCP,DFH,Ag,Chlorobenzene,DMF; DMSO,False,35.0,Spin-coating,N2,0.1,False,1.04,22.4,0.82,19.2,597phtWLnSwRQB14KfLybt9dss6k
MAPbBr2I,MA,Pb,Br; I,,TiO2-c | TiO2-nw,Spiro-MeOTAD,Au,Unknown,DMF,False,155.0,Spin-coating,N2,0.1,False,0.87,16.5,0.52,7.5,59berTTpLHULlBDRdLfP8NBwfwEo
MAPbI3,MA,Pb,I,1.6,TiO2-c,Spiro-MeOTAD,Ag,Chlorobenzene,DMF; DMSO,False,100.0,Spin-coating,N2,0.1,False,1.08,21.4,0.72,16.6,59fyBzDNJHoGfSVj8Tyl--WeSyz_
MAPbI3,MA,Pb,I,1.57,SnO2-c,Spiro-MeOTAD,Ag,Anisole,DMF; DMSO,False,100.0,Spin-coating,Unknown,0.0925,False,1.04,20.9,0.72,15.9,59mDMq688h7gXacKg_ga7kbuQwQ_
MAPbI3,MA,Pb,I,1.6,TiO2-c | TiO2-mp,Spiro-MeOTAD,Au,Unknown,DMF >> IPA,False,70.0 >> 100.0,Spin-coating >> Spin-coating,N2 >> N2,0.1,False,1.0,18.61,0.65,12.05,59nCkQJ8DDKV95yo03VMjrCEZ2iP
Cs0.02FA0.38MA0.6PbBr0.025I2.975,Cs; FA; MA,Pb,Br; I,1.6,C60 | BCP,PTAA,Cu,Unknown,DMF,False,100.0,Doctor blading,N2,0.1,False,1.09,22.7,0.78,19.2,59qoiwB8VWV-G-Lt7HpGS5UnmAXz
MAPbI3,MA,Pb,I,1.6,TiO2-c | TiO2-mp,Spiro-MeOTAD,Au,Unknown,DMF >> IPA,False,40; 70 >> 40; 100,Spin-coating >> Spin-coating,Unknown,0.1,False,0.93,17.74,0.715,11.79,59zG73vZobw92Q3k2JFrgvYlz3aO
MAPbI3,MA,Pb,I,1.6,TiO2-c,Spiro-MeOTAD,Au,Toluene,DMSO; GBL,False,100,Spin-coating,Unknown,0.04,False,1.06,19.2,0.654,13.3,5A1D-g8Gl-ZJBLUziNn09PawUd8s
Cs0.05FA0.79MA0.16PbBr0.51I2.49,Cs; FA; MA,Pb,Br; I,,TiO2-c | TiO2-mp,Spiro-MeOTAD,Au,Chlorobenzene,DMF; DMSO,False,120.0,Spin-coating,Air,0.16,False,1.1,24.96,0.7440000000000001,20.42,5ABTciwyjjXCbXst5mMt40UZwEpN
Cs0.05FA0.95PbI3,Cs; FA,Pb,I,1.61,SnO2-np,Spiro-MeOTAD,Au,Chlorobenzene,DMF; DMSO,False,100.0,Spin-coating,Unknown,0.1017,False,1.11,24.55,0.75,20.41,5AK8REOKcFYCQr_huTufFR1pqZYf
MAPbI3,MA,Pb,I,1.59,TiO2-c | TiO2-mp,Spiro-MeOTAD,Au,Unknown,DMF >> IPA,False,70 >> 100,Spin-coating >> Spin-coating,Air >> Air,0.09,False,1.003,25.33,0.63,15.88,5AnDrxuU94bDE1UZdcDa4ct-tEXZ
Cs0.1FA0.75MA0.15PbBr1.5I1.5,Cs; FA; MA,Pb,Br; I,,C60 | BCP,PTAA,Ag,Chlorobenzene,DMF; DMSO,False,100,Spin-coating,N2,0.08,False,1.179,15.57,0.618,11.35,5Ao6A1W57o1VCH1EZxMQVDYtffxE
Cs0.05FA0.79MA0.16PbBr0.51I2.49,Cs; FA; MA,Pb,Br; I,,TiO2-mp | TiO2-c,Spiro-MeOTAD,Au,Chlorobenzene,DMF; DMSO,False,100.0,Spin-coating,N2,0.09,False,0.97,19.21,0.52,9.88,5ArUbeGdP6OGKPJWkdzKbo1SSjs1
BA2MA3Pb4I13,BA; MA,Pb,I,1.66,PCBM-60 | BCP,PEDOT:PSS,Ag,Unknown,DMF,False,80,Spin-coating,Air,0.09408,False,0.94,14.92,0.75,10.5,5As4cEs7rvqkvg7-tOxQ8QnHVP9G
Cs0.05FA0.79MA0.16PbBr0.51I2.49,Cs; FA; MA,Pb,Br; I,,SnO2-c,Spiro-MeOTAD,Ag | ITO,Chlorobenzene,DMF; DMSO,False,Unknown,Spin-coating,N2,0.25,False,1.07,20.03,0.708,15.2,5AvOWrdB5kYCjIwi2BHRoJ_wHVp0
MAPbI3,MA,Pb,I,1.6,PCBM-60 | Bphen,PEDOT:PSS,Ag,Unknown,DMF,False,Unknown,Spin-coating,N2,0.0725,False,,,,16.4,5B5GjU1rB3VbkNsqx5lkdgpjcHSC
CsPbBrI2,Cs,Pb,Br; I,,SnO2-np,Spiro-MeOTAD,Au,Unknown,DMF; DMSO >> none,False,25; 280 >> Unknown,Spin-coating >> Evaporation,Unknown >> Vacuum,0.08019,False,1.271,16.72,0.772,15.78,5B99h0P16WuE3Oz3efmzAW2uKr1V
MAPbI3,MA,Pb,I,1.6,PCBM-60 | LiF,PEDOT:PSS,Ag,Toluene,DMSO; GBL,False,100.0,Spin-coating,Unknown,0.1,False,0.94,18.5,0.71,12.3,5BEnXnH-4d_C4TzmnRKmkV9cpaUX
MAPbI3,MA,Pb,I,1.6,PC61BTh | BCP,NiO,Ag,Toluene,DMF; DMSO,False,100,Spin-coating,N2,0.06,False,0.95,24.12,0.68,15.74,5BM8NTbqCsVPift835MfpWdUq0-e
Cs0.05FA0.7885MA0.1615PbBr0.4845I2.5155,Cs; FA; MA,Pb,Br; I,,PCBM-60 | BCP,FT-OMeTPA,Ag,Chlorobenzene,DMF; DMSO,False,100.0,Spin-coating,Unknown,0.06,False,1.02,17.55,0.8190000000000001,14.63,5BOzOimjrd2zXRCLvRJm_tACeC-d
MAPbI3,MA,Pb,I,1.6,SnO2-np,Spiro-MeOTAD,Au,Unknown,acetonitrile,False,200.0,Spin-coating,N2,6.25,True,1.114,21.119,0.7240000000000001,17.01,5Bi3AaOVNd6OPiOXi-d_z0v6ftId
MAPbI3,MA,Pb,I,1.6,TiO2-c | TiO2-mp,P3HT,Ag,Unknown,DMF >> IPA,False,Unknown >> 25.0,Spin-coating >> CBD,Unknown,0.0708,False,0.93,15.6,0.65,9.2,5Bzk5IrASJ558B9Cvv5VNKZ9fDIG
MAPbI3,MA,Pb,I,1.6,PCBM-60 | BCP,NiO-c,Ag,Toluene,Dimethylacetamide; NMP,False,100.0,Spin-coating,Unknown,0.115,False,1.05,15.76,0.71,11.76,5CMewMijYDuxkBXNPuoZ68_OTxfU
MAPbI3,MA,Pb,I,1.6,TiO2-c | Al2O3-mp,Spiro-MeOTAD,Ag,Unknown,Unknown,False,100.0,Spin-coating,Air,0.09,False,1.02,19.0,0.66,12.8,5CN9Bu6I6JbFCejQgHsd4-dRCgiz
MAPbI3,MA,Pb,I,1.6,TiO2-c | TiO2-mp,Spiro-MeOTAD,Au,Diethyl ether,DMF; DMSO,False,50.0; 100.0,Spin-coating,Unknown,0.1,True,,,,9.3,5CRrafaRmVR2SUw0okTZSco0Z2RT
MAPbI3,MA,Pb,I,1.6,TiO2-c | TiO2-mp,PTAA,Au,Chlorobenzene,DMSO,False,100.0,Spin-coating,Unknown,0.16,False,1.09,21.83,0.799,19.0,5CotSX65WUrPLgmd-6AJqjKySLQQ
MAPbI3,MA,Pb,I,,TiO2-c | TiO2-mp,OIPC-I,Au,Unknown,DMSO,False,100,Spin-coating,N2,0.09,False,1.1,23.3,0.7090000000000001,18.1,5CrPrVVrZB2IvSGydpYpwY8kaIXA
MAPbI3,MA,Pb,I,1.6,PCBM-60,PEDOT:PSS,Ag,Chlorobenzene,DMF; DMSO,False,50; 60; 70; 100,Spin-coating,Ambient,0.07,False,1.01,19.45,0.727,14.28,5D1Wn2nd9k5dGK52_l89YZXZeXKm
MAPbI3,MA,Pb,I,1.6,PCBM-60 | Rhodamine 101 | LiF,PEDOT:PSS,Ag,Chlorobenzene,DMSO; GBL,False,100.0,Spin-coating,N2,0.11,False,1.05,18.28,0.754,14.39,5D1tb2AmDKv9ghdcg6o_KIpwNW4x
FA0.25MA0.75SnI3,FA; MA,Sn,I,,C60 | BCP,PEDOT:PSS,Ag,Chlorobenzene,DMSO,False,100.0,Spin-coating,Unknown,0.1,False,0.58,19.3,0.64,7.16,5D2gXXIGpBr5set3a9DMQkL2dKCf
MAPbI3,MA,Pb,I,1.6,TiO2-c,Spiro-MeOTAD,Au,Chlorobenzene,DMF; DMSO,True,110.0,Spin-coating,N2,0.16,False,1.12,22.64,0.647,16.34,5DEoP_uiXFJ7XDobAnLViAXgYy-v
FA0.83MA0.17PbBr0.03I2.97,FA; MA,Pb,Br; I,,SnO2-c,Spiro-MeOTAD,Au,Unknown,DMF; DMSO >> IPA,False,70.0 | 135.0,Spin-coating >> Spin-coating,Unknown,0.0588,False,1.091,22.1,0.767,18.5,5DGDAf0tfjmpwGx2f-en4dcMf0VW
MAPbI3,MA,Pb,I,1.6,PCBM-60,NiO-c,Ag,Chlorobenzene,DMF,False,100.0,Spin-coating,N2,0.126,False,1.01,18.3,0.68,12.6,5DPr_1TONkm8ncjipukH-H5BvrtT
MAPbI3,MA,Pb,I,1.6,TiO2-c,Spiro-MeOTAD,Au,Chlorobenzene,DMF; DMSO,False,80; 100,Spin-coating,N2,0.066,False,1.04,22.5,0.74,17.3,5DY2xIzgdIgj4oVEwI_P63eCoKRO
Cs0.05FA0.7885MA0.1615PbBr0.51I2.49,Cs; FA; MA,Pb,Br; I,,TiO2-c | TiO2-mp,Spiro-MeOTAD,Au,Chlorobenzene,DMF; DMSO,False,100.0,Spin-coating,Unknown,4.9,True,1.045,18.4,0.615,12.0,5DnyIGLJa41Zn6FB4rbOBGKp_1nx
FAPbBr0.45I2.55,FA,Pb,Br; I,,TiO2-c,Spiro-MeOTAD,Au,Unknown,DMF; DMSO >> none,False,100.0 >> 150.0,Ultrasonic spray >> Gas reaction,Air >> FAI; FABr; MACl; Vacuum,1.0,True,1.038,21.32,0.691,15.3,5DuSa15S0qMfzsIYEdE5RHFuccTj
Cs0.04FA0.8MA0.16PbBr0.49I2.51,Cs; FA; MA,Pb,Br; I,1.62,SnO2-np,Spiro-MeOTAD,MoO3 | Al,Chlorobenzene,DMF; DMSO,False,100.0,Spin-coating,N2,0.059,False,1.084,22.16,0.752,18.1,5DyQ-jSMIgJp_tULtFcV0h06WXRy
MAPbI3,MA,Pb,I,1.6,TiO2-c | PCBA,Spiro-MeOTAD,Au,Toluene,DMF,False,100.0,Spin-coating,N2,0.04,False,,,,9.05,5EN7WJ7B0ad-xFMqWfsLf4wqKY-P
MAPbI3,MA,Pb,I,1.6,TiO2-c | TiO2-nw,Spiro-MeOTAD,Au,Toluene,DMSO,False,Unknown,Spin-coating,Unknown,0.03,False,1.05,23.0,0.76,18.3,5ER9EQQvOqwlWxvRxTlz78UpLgoA
MAPbI3,MA,Pb,I,1.6,PCBM-60 | C60 | BCP,PolyTPD,Ag,Unknown,DMF >> IPA,False,Unknown >> 100.0,Spin-coating >> Spin-coating,Unknown,0.1,False,1.1,22.0,0.69,15.3,5Ec8Hil8J6Mc-_w6IsAa_fOxZ15K
FA0.85MA0.15PbBr0.45I2.55,FA; MA,Pb,Br; I,,TiO2-c,Spiro-MeOTAD,Au,Toluene,DMF; DMSO,False,400.0,Spin-coating,N2,0.1,False,1.127,23.41,0.764,20.14,5EeCwz4Vw8KkYlfPlUKiRvOhyK2-
MAPbI3,MA,Pb,I,1.6,TiO2-np,BDTS-2DPP,Au,Unknown,DMF >> IPA,False,90.0 >> 150.0,Spin-coating >> Spin-coating,Air >> Air,0.102,False,,,,17.1,5Ek729m0KwV7IhHk0OxDUPO8kB86
CsPbBrI2,Cs,Pb,Br; I,,SnO2-np,P3HT,Ag,Chlorobenzene,DMSO,False,150.0,Spin-coating,N2,0.04,False,1.13,15.21,0.653,11.31,5En3fke3XzE-l_zalgjHANEeziNh
MAPbI3,MA,Pb,I,1.596,PCBM-60,NiO-c,Ag,Unknown,DMF >> none,False,90.0 >> 110.0,Spin-coating >> Gas reaction,Unknown >> MAI; Vacuum,0.07,False,1.008,18.8,0.55,9.6,5EovbJ8d6-jG15lP4uMVMpIQxUsr
MAPbI3,MA,Pb,I,1.6,TiO2-c | TiO2-mp,Spiro-MeOTAD,Au,Toluene,DMSO,False,100.0,Spin-coating,N2,0.12,False,0.703,0.061,0.66,21.9,5EtsyNdpFm4JcAqmw4HAmWmaaklH
FA0.85MA0.15PbBr0.15I0.85,FA; MA,Pb,Br; I,,TiO2-c | TiO2-mp,none,Au,Chlorobenzene,DMF; DMSO,False,100.0,Spin-coating,N2,0.16,False,0.9,15.64,0.6759999999999999,9.5,5EySfraPYaJeDCx-rO0ze2DI6WZJ
MAPbI3,MA,Pb,I,1.6,Nb2O5 | PCBM-60 | (EMIM)PF6,Spiro-MeOTAD,Au,Unknown,DMF,False,100.0,Spin-coating,N2,0.09,False,1.09,21.9,0.79,18.8,5F6HPj9_eEMOpKFlHnyjSJJxFtVO
MAPbI3,MA,Pb,I,1.6,TiO2-c | TiO2-mp,Spiro-MeOTAD,Ag,Unknown,DMF,False,100.0,Spin-coating,N2,0.12,False,0.826,19.44,0.603,9.68,5F9-Jb5OZ12h2c8Sy5nsdcEPdbHU
MAPbI3,MA,Pb,I,1.6,PCBM-60 | BCP,MFGO,Ag,Unknown,DMF,False,100.0,Spin-coating,N2,0.0464,False,0.96,19.2,0.73,13.5,5FJOEYMBLJRbFkZk6KWKjrunPciq
MAPbI3 | (PPEA)PbI4,MA | (PPEA),Pb | Pb,I | I,,PCBM-60 | BCP,NiO-c,Ag,Chlorobenzene,DMF; DMSO >> IPA,False,100.0 >> 100.0,Spin-coating >> Spin-coating,Unknown >> Unknown,0.09,False,1.148,23.01,0.79,20.89,5FO_tLdfNbWNKnzwA1IN66zxwvgz
MAPbI3,MA,Pb,I,1.57,TiO2-c | TiO2-mp,Spiro-MeOTAD,Au,Unknown,Unknown >> Unknown,False,Unknown,Unknown >> Unknown,Unknown >> Unknown,0.1,False,0.92,20.0,0.579,10.6,5FqMQ7rqsk65VYCWJ0QsZKjZ-ngG
FA0.9MA0.1PbBr0.1I2.9,FA; MA,Pb,Br; I,1.57,TiO2-c,Spiro-MeOTAD,Au,Unknown,DMF; DMSO >> IPA,False,70.0 >> 150.0,Spin-coating >> Spin-coating,Air >> Air,0.09,False,1.07,23.2,0.77,18.7,5FtLiI4L--5QDdi4MLN0IAP--Qg7
Cs0.05FA0.8MA0.15PbBr0.42I2.58,Cs; FA; MA,Pb,Br; I,,C60 | BCP,NiO-c,Ag,Chlorobenzene,DMF; DMSO,False,105,Spin-coating,Air,0.1,False,,,,18.9,5G1RhtmdzDiFYxW3DWrq3eSZzUhV
MAPbBrI2,MA,Pb,Br; I,1.8,TiO2-c | TiO2-mp,Spiro-MeOTAD,Au,Chlorobenzene,DMF; DMSO,False,100.0,Spin-coating,N2,0.12,False,1.22,16.6,0.75,15.2,5GJUVb4flhInuvl14Tj19V7-VcTC
MAPbI3,MA,Pb,I,1.6,C60 | BCP,PTAA,Cu,Unknown,DMF; DMSO >> IPA,False,Unknown >> 100.0,Spin-coating >> Spin-coating,N2,0.1,False,1.08,23.63,0.774,19.74,5GYTRuo_KSLaOdeBarqcwXa9P0Qb
MAPbI3,MA,Pb,I,1.6,TiO2-c | TiO2-mp,Spiro-MeOTAD,Au,Toluene,DMF,False,100.0,Spin-coating,Air,0.1,False,1.07,22.21,0.758,18.12,5GaGWAOsLUWZ1-Qy7h5hBrEuWgUL
MAPbI3,MA,Pb,I,1.6,SnO2-c | Au | SnO2-c | TiO2-mp,Spiro-MeOTAD,Au,Diethyl ether,DMF; DMSO,False,100.0,Spin-coating,N2,0.1,False,0.95,12.95,0.631,7.77,5Giw_vNiWZMDq1aacqO9-4RnBbkW
Cs0.05FA0.79MA0.16PbBr0.51I2.49,Cs; FA; MA,Pb,Br; I,,SnO2-c,Spiro-MeOTAD,PEDOT:PSS | FTO | SLG,Chlorobenzene,DMF; DMSO,False,85.0,Spin-coating,Unknown,1.0,False,0.91,20.95,0.53,10.08,5GjJQJk2dVUwg5-QG8Ml3YgmL0di
MAPbI3,MA,Pb,I,1.6,PCBM-60 | BCP,PEDOT:PSS,Ag,Unknown,DMF >> Ethanol,False,75.0 >> 100.0,Spin-coating >> Spin-coating,N2 >> N2,0.16,False,0.9,18.02,0.767,12.44,5GjUNhOLjQIpd4-1l3isTLBOF1H8
MAPbI3,MA,Pb,I,1.6,TiO2-c | TiO2-mp,DPPS | Spiro-MeOTAD,Au,Chlorobenzene,DMF,False,140.0,Spin-coating,N2,0.009,False,0.903,12.61,0.66,7.51,5GkIiBMg1AVvVJEpnwyxmcRpvUYg
FA0.7MA0.3PbBr0.9I2.1,FA; MA,Pb,Br; I,,TiO2-c | TiO2-mp,PTAA,Au,Toluene,DMSO; GBL,False,100.0,Spin-coating,N2,0.16,False,1.12,20.0,0.69,15.4,5GvLBaspOaBZANUbfWYUf1M2Xs3n
MAPbBr0.075I2.925,MA,Pb,Br; I,1.61,PCBM-60 | BCP,PEDOT:PSS,Ag,Unknown,DMF,False,Unknown >> 100.0,Spin-coating >> Spin-coating,N2 >> N2,0.1,False,0.95,18.1,0.642,11.0,5GwFoPCUm5Y7GSX5YBc8EJGELuJ8
MAPbI3,MA,Pb,I,1.6,TiO2-c | Graphene-QDs,Spiro-MeOTAD,Au,Diethyl ether,DMF; DMSO,False,Unknown,Spin-coating,Unknown,0.105,False,1.11,22.18,0.74,15.8,5HBkMFGA3Ftopr96L2bmx5Mk0qZ3
MAPbI3,MA,Pb,I,1.6,PCBM-60,PEDOT:PSS,Filed's metal,Unknown,DMF,False,80.0,Spin-coating,N2,0.09,False,0.92,18.33,0.61,10.2,5HF1wKcZWgCCETBlGICvWa2Dxd4d
Cs0.05FA0.79MA0.16PbBr0.51I2.49,Cs; FA; MA,Pb,Br; I,1.63,TiO2-c | TiO2-mp,Spiro-MeOTAD,Au,Chlorobenzene,DMF; DMSO,False,100.0,Spin-coating,N2,0.16,False,1.138,23.0,0.75,19.6,5HMaXcIHRUysYuYNrIRbzuijIkPR
MAPbI3,MA,Pb,I,1.6,ZnO-c,Spiro-MeOTAD,Ag,Unknown,DMF >> IPA,False,70.0 >> 25.0,Spin-coating >> CBD,N2 >> N2,0.09,False,0.975,17.79,0.52,9.38,5HPxHHIuvmF-5bhlurleRndzHQ3Y
CsPbBrI2,Cs,Pb,Br; I,1.91,TiO2-c,PTAA,Au,Unknown,DMSO >> Octane >> Octane,False,260.0 >> Unknown >> Unknown,Spin-coating >> Spin-coating >> Spin-coating,Unknown,0.09,False,1.19,12.93,0.805,12.39,5HaX-XP5-MIJW9D82xZTXlLoM2vM
MAPbI3,MA,Pb,I,1.6,TiO2-c,Spiro-MeOTAD,Au,Unknown,DMF >> IPA,False,Unknown >> 160,Spin-coating >> CBD,N2 >> N2,0.1,False,1.02,21.0,0.76,16.4,5HfN2qoQ2SFTMDVAlXKqPCL6qgtm
MAPbI3,MA,Pb,I,1.58,TiO2-c | TiO2-mp,Spiro-MeOTAD,Au,Unknown,DMF,False,100.0,Spin-coating,Air,0.07,False,0.84,15.46,0.6509999999999999,8.4,5HgQyCQvqcUmNA1Veak1xQIOuzf2
MAPbI3,MA,Pb,I,1.5,C60 | BCP,PEDOT:PSS | VB-DAAF,Al,N2,DMSO; GBL,False,100.0,Spin-coating,Unknown,0.06,False,0.99,21.53,0.7,14.87,5I06Cm9GTYEy_KrqfuLNdHbmazYQ
MAPbI3,MA,Pb,I,1.6,ZnO-c,PZn-TPA-O,Au,Unknown,DMF; DMSO >> IPA,False,100.0 >> 100.0,Spin-coating >> CBD,N2 >> N2,0.0707,False,1.031,19.76,0.61,12.4,5I65PbNxK-mNqBO_x7Dti71y2V5g
FAPbI3,FA,Pb,I,1.57,TiO2-c,Spiro-MeOTAD,MoO3 | Ag,Unknown,DMF,False,150.0,Spin-coating,N2,0.1,False,0.93,17.88,0.688,11.44,5IRcesaW1Ula-WtATKPK645mQfCS
MAPbI3,MA,Pb,I,1.6,TiO2-c | TiO2-mp,P3HT,Au,Unknown,DMF >> IPA,False,70.0 >> 140.0,Spin-coating >> Spin-coating,Air >> Air,0.1,False,0.94,21.6,0.502,10.2,5IZMvoCwLUfpryZh_YFR1SGy2Avg
MAPbI3,MA,Pb,I,1.6,TiO2-c | PCBM-60,Spiro-MeOTAD,Ag,Chlorobenzene,DMF; DMSO,False,70; 100,Spin-coating,N2,,False,1.104,21.99,0.752,17.22,5IZd-tt4zFJZ8TRTqIDgpsJhqQYE
MAPbI3,MA,Pb,I,1.6,TiO2-c | SnO2-np,Spiro-MeOTAD,Au,Diethyl ether,DMF; NMP,False,150.0,Spin-coating,Air,0.126,False,1.08,23.0,0.787,19.6,5IlrTL6SbMuF6daHjg7IRIk5ycU0
