Repository: GouravSidana/firstML

# firstML
My first Machine Learning Project

File: filtered_perovskite.csv (part 16 of 155)
Formula,A_ion,B_ion,X_ion,Bandgap,ETL,HTL,Backcontact,Antisolvent,Solvent,Solv_annel,Anneal_temp,Dep_procedure,Synth_atm,Cell_area,Is_module,Voc,Jsc,FF,PCE,entry_id
Cs0.05FA0.80MA0.15PbBr0.43I2.57,Cs; FA; MA,Pb,Br; I,,TiO2-c | TiO2-mp,Spiro-MeOTAD,Au,Chlorobenzene,DMF; DMSO,False,100.0,Spin-coating,N2,0.16,False,1.06,22.4,0.73,17.3,5Iurs8DuDjNYYT2i5zLO2FL2CT7J
MAPbI3,MA,Pb,I,1.6,TiO2-c | TiO2-mp,Spiro-MeOTAD,Au,Unknown,DMF; DMSO >> none,False,110.0 >> 100.0,Inkjet printing >> Diffusion-gas reaction,Air >> N2,0.04,False,1.06,21.88,0.68,15.77,5IwSrjA6klXexKdzYqsIfQQnpZly
MAPbI3,MA,Pb,I,1.6,TiO2-c | SiO2-np; TiO2-mp,Spiro-MeOTAD,Au,Diethyl ether,DMF; DMSO,False,100.0,Spin-coating,Unknown,0.1009999999999999,False,1.023,22.59,0.723,16.71,5J091Rd0faEuGCF_0m8kHVTWVtd_
MAPbI3,MA,Pb,I,1.6,PCBM-60,PEDOT:PSS,Al,Toluene,DMF; DMSO,False,85.0,Spin-coating,N2,0.1,False,1.07,16.7,0.737,13.1,5J79kSOKVW5kMql0MCeppfD4D404
MAPbI3,MA,Pb,I,1.63,TiO2-c | TiO2-mp,none,Carbon,Unknown,DMF >> IPA,False,100 >> 100,Spin-coating >> CBD,Air >> Air,,False,0.853,20.21,0.585,10.09,5J9AeyGR0DRgO_TyLZvMQQM5ZiX_
MAPbI3,MA,Pb,I,1.61,ZnO-c | 4-methoxybenzoic acid,Spiro-MeOTAD,Au,Chlorobenzene,DMSO; GBL,False,100,Spin-coating,N2,0.06,False,,20.35,0.5760000000000001,11.71,5JASiIZPQP-RotwvyIrxGDYdqFdZ
MAPbI3,MA,Pb,I,1.6,TiO2-c | TiO2-mp,Spiro-MeOTAD,Au,Unknown,DMF >> IPA,False,70.0 >> 70.0,Spin-coating >> CBD,Ambient >> Ambient,0.04,False,0.94,16.8,0.693,10.9,5JEndyMxFBGw5ODwMET8xqHgIyyj
MAPbI3,MA,Pb,I,1.6,ZnO-c | p-amino-benzoic acid,Spiro-MeOTAD,MoO3 | Ag,Toluene,DMSO; GBL,False,100.0,Spin-coating,N2,0.06,False,1.07,19.71,0.65,13.63,5JKOQFptwWAlnUyIO42WfSzf7fuM
MAPb1.0I3,MA,Pb,I,1.55,TiO2-c,Spiro-MeOTAD,Au,Diethyl ether,DMF; DMSO,False,65; 100,Spin-coating,N2,0.1,False,1.12,22.82,0.7759999999999999,20.63,5JLcMn_MpZ9pTrczYhEjxTr2vXhW
MAPbI3,MA,Pb,I,1.55,BCP; PCBM-60,PEDOT:PSS,Ag,Unknown,DMF >> IPA,False,70.0 >> 90.0,Spin-coating >> Spin-coating,Air >> Air,0.1,False,0.93,15.79,0.539,7.91,5JORlutF2-VvuFKuV16Ui_v_gl75
FA0.85MA0.15PbBr0.45I2.55,FA; MA,Pb,Br; I,1.57,PCBM-60 | BCP,PTAA,Ag,Unknown,DMSO,False,60.0,Doctor blading,Air,0.1,False,1.1,22.8,0.778,21.94,5JUuZ58y10Y8w_p_5Zfvh3KwKFEU
MAPbI3,MA,Pb,I,1.6,"ZnO | 1,2-ethanedithiol",Spiro-MeOTAD,Au,Unknown,DMF; DMSO >> IPA; H2O,False,100 >> 100,Spin-coating >> CBD,Air >> Air,0.0707,False,,,,,5JcuvGtpyRMjQduM6caXLnIZWqse
MAPbI3,MA,Pb,I,1.6,TiO2-c,Spiro-MeOTAD,Au,Chlorobenzene,DMSO; GBL,False,100.0,Spin-coating,N2,0.09,False,1.098,20.96,0.777,17.89,5JdX-ljYdMacQxnb5_1Gr3Eih3P6
Cs0.05FA0.85MA0.10PbBr0.45I2.55,Cs; FA; MA,Pb,Br; I,,SnO2-np,Spiro-MeOTAD,Au,Chlorobenzene,DMF; DMSO,False,100.0,Spin-coating,N2,6.25,False,1.09,22.52,0.7929999999999999,19.46,5JrbvJJuFbZLUoV1MXp2isHyGzQl
MAPbBr3,MA,Pb,Br,,TiO2-c | TiO2-mp,Spiro-MeOTAD,Au,Unknown,DMF >> IPA,False,50; 100 >> 50; 100,Spin-coating >> Spin-coating,N2 >> N2,0.1,False,0.97,20.02,0.68,13.22,5JwcYw6S4OR2Mnd2UJOwLzz8KQPn
FA0.2MA0.8PbBr0.6I2.4,FA; MA,Pb,Br; I,,PCBM-60 | ZnO-np,Graphene oxide,Ag,Unknown,DMSO; GBL,False,100.0,Spin-coating,N2,0.1,False,,,,,5JyRP2lFm418NJixG7NmSWSgE_qf
MAPbI3,MA,Pb,I,1.63,PCBM-60 | BCP,Graphene oxide | PTAA,Au,Chlorobenzene,DMF; DMSO,False,100,Spin-coating,N2,0.09,False,1.09,20.67,0.7929999999999999,17.87,5JydvYWNU9vEC9K8XkJuOxEmQNWV
MAPbI3,MA,Pb,I,1.5,TiO2-c | TiO2-mp,Spiro-MeOTAD,Mo,Unknown,DMF >> IPA,False,70.0 >> 150.0,Spin-coating >> Spin-coating,Air >> Air,0.1,False,0.947,18.89,0.636,11.38,5K2mWB-Lpusltm8GlblTcGGh6SvI
Cs0.15FA0.85PbBr0.12I2.88,Cs; FA,Pb,Br; I,1.6,PCBM-60 | BCP,NiO-c | CuGaO2,Ag,Anisole,DMF; DMSO,False,100,Spin-coating,N2,0.09,False,1.106,22.6,0.779,19.45,5K4E9tWAYFQPn_WexmHbQRhlqjfB
MAPb0.4Sn0.6Br0.4I2.6,MA,Pb; Sn,Br; I,1.26,PCBM-60,PEDOT:PSS,Ag,Toluene,DMF; DMSO,False,80.0,Spin-coating,N2,0.04,False,0.79,17.66,0.727,10.11,5KD0grhSizLyyGvwA_5pTVbzLXgw
MAPbI3,MA,Pb,I,1.6,TEAI | PCBM-60 | PEI,NiO-c,Ag,Unknown,DMSO; GBL,False,70.0,Spin-coating,Air,0.09,False,1.1,19.05,0.758,15.83,5KV8DbJwNP2WRhfl6aKBFVoxA5Nl
MAPbI3,MA,Pb,I,1.6,TiO2-c | TiO2-mp,Spiro-MeOTAD,Au,Unknown,DMF >> IPA,False,70.0 >> 70.0,Spin-coating >> CBD,Air >> Air,0.1,False,1.02,19.04,0.75,14.56,5KdYer4xNWWJhCOcmq49vsihUnXp
CsPbBrI2,Cs,Pb,Br; I,,SnO2-c,PMMA,Carbon,Unknown,DMSO,False,260.0,Spin-coating,Air,0.085,False,1.202,12.64,0.71,10.95,5Kic0SxmUYxZT3lsFEIR9rfqHneY
MAPbI3,MA,Pb,I,1.6,TiO2-c | TiO2-mp; YVO4:Eu:Bi-np,Spiro-MeOTAD,Au,Chlorobenzene,DMF; DMSO,False,100.0,Spin-coating,N2,0.1,False,1.08,20.83,0.737,16.6,5KlpW_bUXP98RAnGb7Xdq74sKAls
MAPbI3,MA,Pb,I,1.6,TiO2-c | TiO2-mp,Spiro-MeOTAD,Au,Diethyl ether,DMF; DMSO,False,100.0,Spin-coating,N2,0.1,False,0.8,15.0,0.6,7.0,5KnY38A7xhzlAMBkjwjm08d2TzQd
MAPbI3,MA,Pb,I,1.6,TiO2-mp,Spiro-MeOTAD,Au,Ar,DMF,False,100.0,Spin-coating,N2,0.16,False,0.909,19.26,0.55,9.62,5KpQx3umeJV3UxcATkze_u23jz9b
CsPbBrI2,Cs,Pb,Br; I,1.9,SnO2-np,TFB | P3HT,Au,Unknown,DMSO,False,50; 160,Spin-coating,Unknown,0.1,False,1.26,15.62,0.787,13.88,5LBJ6ywmMyWhp_3KE4xherxxZTQz
Cs0.05FA0.79MA0.16PbBr0.51I2.49,Cs; FA; MA,Pb,Br; I,,ZnO-np | MgO-EA | TiO2-mp,Spiro-MeOTAD,Au,Ethyl acetate,DMF; DMSO,False,125.0,Spin-coating,Air,0.11,False,1.12,23.86,0.789,20.5,5LKq-H1I7eS6EIUICApq-TV0Cn1I
MAPbI3,MA,Pb,I,1.6,C60 | BCP,PTAA,Cu,Unknown,DMF; DMSO,False,120.0,Spin-coating,N2,0.16,False,1.106,23.73,0.7040000000000001,20.18,5LOW0u57AW1IbnReyvFElKoh3g0c
FAPbI3,FA,Pb,I,1.48,TiO2-c,Spiro-MeOTAD,Au,Unknown,DMF >> IPA,False,Unknown >> 150.0,Spin-coating >> Spin-coating,N2 >> N2,0.09,False,1.04,22.68,0.6759999999999999,16.33,5LP39Aq8QEZagBU08sw6hDNgizOy
FA0.85MA0.15PbBr0.45I2.55,FA; MA,Pb,Br; I,1.6,TiO2-c | TiO2-mp,Spiro-MeOTAD,Ag,Chlorobenzene,DMF; DMSO,False,100,Spin-coating,Unknown,0.09,False,1.07,20.86,0.71,15.98,5LYILx6caZC_R4kYBOF77WXl6M6L
Cs0.05FA0.83MA0.12PbBr0.39I2.61,Cs; FA; MA,Pb,Br; I,,TiO2-c | SnO2-c,Spiro-MeOTAD,Au,Chlorobenzene,DMF; DMSO,False,120; 100,Spin-coating,Dry air,0.16,False,1.162,22.5,0.782,20.3,5LaTP2s7TiGSUykOI2VXjKXnwdS1
MAPbI3,MA,Pb,I,1.6,C60,Spiro-MeOTAD,MoO3 | Ag,Chlorobenzene,DMF; DMSO,False,60; 85,Spin-coating,N2,0.04,False,0.968,20.0,0.721,13.95,5M08q4toI4KdoAmairDt6AYUHc_Y
(BIM)0.1MAPbI3.2,(BIM); MA,Pb,I,,PCBM-60 | BCP,NiO-c,Al,Chlorobenzene,DMF; DMSO,False,100.0,Spin-coating,Unknown,0.4,False,1.01,15.9,0.6759999999999999,10.89,5M9cxqCYxaiuwygrTknVBj2w8-zu
CsPbBrI2,Cs,Pb,Br; I,,TiO2-c,Spiro-MeOTAD,Au,Diethyl ether,DMSO >> IPA,False,35; 120 >> 120,Spin-coating >> Spin-coating,N2 >> N2,0.1,False,1.12,13.92,0.6890000000000001,10.73,5MB7K7SuzE2hrTCBk8euAyQGkv4y
Cs0.05FA0.79MA0.16PbBr0.51I2.49,Cs; FA; MA,Pb,Br; I,,TiO2-c | TiO2-mp,Spiro-MeOTAD,Au,Chlorobenzene,DMF; DMSO,False,100.0,Spin-coating,Unknown,0.25,False,1.14,22.7,0.71,18.4,5MICPtX5_y--ekopWb2VwfHrnFzL
MAPbI3,MA,Pb,I,1.6,IDTT2FPDI | PCBM-60 | Bphen,PTAA | PMMA,Al,2-Butanol,DMF; DMSO,True,100.0; 100,Spin-coating,N2,0.12,False,1.1,23.7,0.726,19.0,5MPireDIj2DATnW9XotvvwQkVu7_
MAPbI3,MA,Pb,I,1.6,PCBM-60 | Carbon-QDs,LiMgNiO,Ag,Toluene,DMSO,False,100,Spin-coating,Unknown,1.02,False,1.08,20.6,0.7659999999999999,17.0,5MVtX69p6thMX126VM5V2rEPiChh
MAPbI3,MA,Pb,I,1.6,TiO2-c | TiO2-mp,Spiro-MeOTAD,Au,Unknown,DMF >> IPA,False,Unknown >> 100.0,Spin-coating >> CBD,Unknown >> Unknown,0.07,False,1.015,16.15,0.679,11.13,5Mn_cXCG8VacbNudvgT2yrSEpDX9
Cs0.05FA0.76MA0.16PbBr0.48I2.52,Cs; FA; MA,Pb,Br; I,,TiO2-c | TiO2-mp,Spiro-MeOTAD,Au,Chlorobenzene,DMF; DMSO,False,100.0,Spin-coating,Unknown,0.16,False,1.033,20.99,0.73,15.8,5MvBE-f0gHqEzoaYrOqeYzBYiisT
Cs0.15FA0.85PbI3,Cs; FA,Pb,I,,TiO2-c,Spiro-MeOTAD,Au,Toluene,DMF; DMSO,False,170.0,Spin-coating,Unknown,0.12,False,1.1,22.8,0.75,18.8,5N64EFq5H5rqIzAP_qkDM097cPGl
MAPb1.0I3,MA,Pb,I,1.6,PCBM-60 | BCP,NiO-c,Ag,Chlorobenzene,DMF; DMSO,False,100,Spin-coating,N2,0.1,False,1.0,19.9,0.68,13.08,5N8RzHTjCfoootkHrPlUvynrUFc3
MAPbI3,MA,Pb,I,1.6,PCBM-60 | Rhodamine 101,NiO-np | Al2O3-mp,Ag,Diethyl ether,DMF; DMSO,False,100.0,Spin-coating,Air,0.09,False,1.044,10.9,0.8,9.2,5NAZS9N01D09bC-ioHLXOkPLBSP-
MAPbI3,MA,Pb,I,1.6,TiO2-c | TiO2-mp,Spiro-MeOTAD,Au,Toluene,DMSO; GBL,False,100.0,Spin-coating,Unknown,0.1,False,1.02,21.02,0.728,15.7,5NOPfbhbd_xkTlI-r5zEk-XtPCZD
MAPbI3,MA,Pb,I,1.6,SnO2-np,Spiro-MeOTAD,Au,Chlorobenzene,DMF; DMSO,False,130.0,Spin-coating,N2,0.1,False,1.02,22.55,0.7040000000000001,16.19,5NbxdojGQEw7ZlwPsuSvnW9kDPu2
MAPbI3,MA,Pb,I,1.56,TiO2-c | TiO2-mp,PDVT-10,Au,Unknown,DMF; DMSO >> IPA,False,150.0,Spin-coating >> Spin-coating,Unknown,0.1,False,0.99,20.86,0.65,13.4,5Nfg4FOle4EdH84s7S7rPiggZu9k
MAPbI3,MA,Pb,I,1.6,Al2O3; TiO2-c,Spiro-MeOTAD,MoO3 | Ag,Unknown,DMF,False,100.0,Spin-coating,N2,0.15,False,1.03,16.87,0.532,9.2,5NvI3nCdzipes0uOvBETv-c3h4K0
FAPbI3,FA,Pb,I,1.48,TiO2-np,PEDOT,ITO | PEN,Vacuum,GBL,False,100.0,Drop-infiltration,Air,1.0,False,0.87,18.71,0.61,9.93,5NxspJ5i1u4GjwURhWxosIu8QGaq
FA0.9MA0.1PbBr0.3I2.7,FA; MA,Pb,Br; I,1.5,C60 | BCP,NiO,Ag,Chlorobenzene,DMF; DMSO,True,100.0,Spin-coating,N2,0.11,False,,,,16.52,5OEWP98ygh_yU9_1SzBRmQRtS_fy
MAPbBrI2,MA,Pb,Br; I,,PCBM-60 | BCP,PolyTPD,Ag,Toluene,DMF; DMSO,True,100,Spin-coating,N2,0.1,False,1.1,14.7,0.5770000000000001,9.4,5OKEnwxFEx0wJ-w0lFBj4e3CqtdK
MAPbI3,MA,Pb,I,1.6,SnO2-c | Al2O3-mp | NiO-np,Spiro-MeOTAD,Au,Unknown,DMF,False,130.0,Spin-coating,Air,0.17,False,1.007,22.27,0.71,15.93,5OmqcoAsAlWuN3AlwsCIBz1LK4c0
MAPbI3,MA,Pb,I,1.6,TiO2-c,Spiro-MeOTAD,Au,Chlorobenzene,Unknown,False,25.0; 100.0,Spin-coating,N2 >> Air,0.09,False,1.04,21.77,0.73,16.53,5OozSjp_Eqv43jIJLTfQKTX_yImc
MAPbI3,MA,Pb,I,1.6,PCBB,PEDOT:PSS | pTPD,Ba | Ag,Unknown,none,False,Unknown,Co-evaporation,Vacuum,0.1,False,1.09,16.02,0.76,13.27,5OpzewgYai50z28J3ZpLZKGOkLg2
MAPbI3,MA,Pb,I,1.6,CdS-nw,Spiro-MeOTAD,Ag,Unknown,none >> none,False,Unknown >> 100.0,Evaporation >> Gas reaction,Vacuum >> MAI; Vacuum,2.5,False,0.9,16.18,0.51,7.57,5OzRrXObQRW5etJSZ-tDRTcyBmBM
Cs0.25FA0.75PbBr0.6I2.4,Cs; FA,Pb,Br; I,1.7,TiO2-c | TiO2-mp | PCBM-60; PMMA,Spiro-MeOTAD,ITO | Au-grid,Toluene,DMF; DMSO,False,100.0,Spin-coating,N2,0.25,False,1.154,17.3,0.675,13.47,5PBHioNTgPXyOH4o8QmPdB-GZQwe
MAPbI3,MA,Pb,I,1.6,ZnO-c,Spiro-MeOTAD,Au,Unknown,DMF,False,100.0,Spin-coating,Air,0.1,False,1.205,22.37,0.5579999999999999,15.03,5PFT3xXh8EIMer9RniEXUG0Yzh8B
FAPbI3,FA,Pb,I,1.48,TiO2-c,Spiro-MeOTAD,Au,Chlorobenzene,DMF; DMSO; GBL,False,150.0,Spin-coating,N2,0.09,False,1.05,24.02,0.731,18.1,5PFV39VQx5ydAcaEYMEnIA4HFEtH
Cs0.17FA0.83PbBr0.81I2.19,Cs; FA,Pb,Br; I,1.7,TiO2-c | TiO2-mp | PCBM-60,Spiro-MeOTAD,ITO | Au,Toluene,DMF; DMSO,False,95.0,Spin-coating,N2,0.12,False,1.09,18.2,0.71,14.3,5PV0AFY0F4IwpYSyhaSLWTM-VqXb
MAPbI3,MA,Pb,I,1.5,TiO2-c | PCBB-2CN-2C8,Spiro-MeOTAD,Au,Unknown,DMF >> IPA,False,Unknown >> 135.0,Spin-coating >> Spin-coating,Unknown,0.108,False,1.06,20.68,0.79,17.35,5PZJNB9eKMjk_wHnomam0cfWhVYz
MAPbI3,MA,Pb,I,1.6,SnO2-np,Spiro-MeOTAD,Ag,Chlorobenzene,DMF; DMSO,False,100.0,Spin-coating,Unknown,0.1,False,0.99,21.72,0.736,15.8,5PZoJp93RQzCWtfdxNuNjVR9-LVq
MAPbI3,MA,Pb,I,1.6,PCBM-60 | TiO2-c,PEDOT:PSS,Al,Chlorobenzene; Chloroform,DMF,False,115.0,Spin-coating,Unknown,0.16,False,0.95,17.4,0.7559999999999999,12.5,5PnL15LpfvzWDgP05OMO-TTUmFmD
MAPbI3,MA,Pb,I,1.6,SnO2-np | Graphene-QDs,Spiro-MeOTAD,Au,Chlorobenzene,DMF,False,100.0,Spin-coating,N2,0.16,False,1.0,22.1,0.62,13.8,5PoBzeMx4e_q2THfyI-wqCOqaBoz
MAPbI3,MA,Pb,I,1.6,TiO2-c,Spiro-MeOTAD,Au,Unknown,DMF >> none,False,70.0 >> 200.0,Spin-coating >> Diffusion-gas reaction,Unknown,0.09,False,0.92,20.1,0.6970000000000001,12.9,5PruxxrNLl8qRY3lHFK37c1UOTpj
FA0.85MA0.10PbBr0.3I2.7,FA; MA,Pb,Br; I,,LiF | C60 | BCP,PTAA | PFN-P2,Cu,Ethyl acetate,DMF; DMSO,False,100,Spin-coating,N2,1.0,False,1.17,21.7,0.7859999999999999,20.1,5Q6GsNX632d0RHzcdcWVjZZKjiQr
FA0.85MA0.15PbBr0.45I2.45,FA; MA,Pb,Br; I,,TiO2-c | TiO2-mp,Spiro-MeOTAD,Au,Chlorobenzene,DMF; DMSO,False,100.0,Spin-coating,N2,0.16,False,1.129,23.22,0.759,19.9,5QFtq8HdFStVhLIm1GdEgyxvJr8L
MAPbI3,MA,Pb,I,1.63,TiO2-c | TiO2-mp,Spiro-MeOTAD,MoO3 | Ag,Chlorobenzene,DMF >> Methyl acetate,False,80.0,Spin-coating >> CBD,N2 >> N2,0.1,False,0.996,17.18,0.65,11.22,5QIICLr87W4GR_xO0k6P42n_mbOH
CsPbBrI2,Cs,Pb,Br; I,,SnO2-np,Spiro-MeOTAD,Ag,Unknown,DMSO,False,50; 160,Spin-coating,Unknown,0.075,False,1.04,14.8,0.73,11.2,5QIdDvTM81rDW_jvOd6y3d5gvEkD
MAPbI3,MA,Pb,I,1.6,PCBM-60,PEDOT:PSS,Al,Unknown,DMF,False,90.0,Spin-coating,N2,0.1,False,0.89,15.2,0.65,8.83,5QRGhyv3XEnaNzdLDlEERCatqab6
MAPbI3,MA,Pb,I,1.609,PCBM-60 | BCP,PTAA,Ag,Unknown,DMF; DMSO >> IPA,False,25 >> 100,Spin-coating >> Spin-coating,N2 >> N2,,False,1.07,21.89,0.731,17.14,5QShD787e3-B41uLjLDH1FG8Xcfk
MAPbI3,MA,Pb,I,1.6,TiO2-c | TiO2-nt | ZrO2-mp,none,Carbon,Diethyl ether,DMF; DMSO,False,100.0,Spin-coating,Unknown,0.1,False,0.86,19.28,0.46,7.63,5QSq3W5SfeSWGqUus86exgzNiC1u
MAPbI3,MA,Pb,I,1.6,PCBM-60 | BCP,NiO-c,Ag,Unknown,DMF; DMSO >> none,False,Unknown,Spin-coating >> Gas reaction,Unknown >> MAI,0.1125,False,1.024,21.3,0.735,16.0,5QYrJ5Q-eMy3Q97HSzxFQ7m8UIe_
MAPbI3,MA,Pb,I,1.6,PCBM-60,PEDOT:PSS,GaIn,Unknown,DMF >> IPA,False,100,Spin-coating >> Spin-coating,Air,0.12,False,0.941,21.86,0.6759999999999999,13.91,5Qftqwk9_pEHHOYx4esIc-IStIEI
FA0.85MA0.15PbBr0.45I2.55,FA; MA,Pb,Br; I,1.6,TiO2-c | TiO2-mp,AQ310 | Spiro-MeOTAD,Ag,Chlorobenzene,DMF; DMSO,False,100,Spin-coating,Unknown,0.09,False,1.14,21.21,0.75,18.0,5QsUtiS-GCeHn4HpGr7CXyuqPJzl
MAPbI3,MA,Pb,I,1.6,TiO2-c,Spiro-MeOTAD,Ag,Unknown,DMF >> none,False,100.0 >> 140.0,Spin-coating >> Gas reaction,Air >> MAI,0.12,False,1.07,21.95,0.65,15.15,5Qwp4Y3eAv5yosgD71aIzoyJGqsR
MAPbBr1.25I75,MA,Pb,Br; I,1.76,TiO2-c | TiO2-mp,Spiro-MeOTAD,Au,Unknown,DMF >> none,False,110.0 >> 70.0,Spin-coating >> Gas reaction,Air >> Air; MABr,0.1,False,1.08,13.66,0.63,9.29,5R1HA268WwpOIEZ2Bjc1QTVg2Y1L
FA0.85MA0.15PbBr0.45I2.55,FA; MA,Pb,Br; I,1.6,TiO2-c | TiO2-mp,PTAA,Au,Chlorobenzene,DMF; DMSO,False,100.0,Spin-coating,N2,0.16,False,1.11,24.1,0.764,20.51,5R1Ukvpi3nEHrSpHot87dVbUEpNX
MAPbI3,MA,Pb,I,1.6,TiO2-c,Spiro-MeOTAD,Ag,Chlorobenzene,DMF,False,100.0,Spin-coating,N2,0.16,False,1.04,21.1,0.63,14.0,5R9g3BJ9NGfmFmbS6_T69huuPRNT
CsPbI3,Cs,Pb,I,1.73,SnO2-np,Spiro-MeOTAD,Au,Unknown,DMF; DMSO,True,Unknown,Spin-coating,N2,0.108,False,0.98,16.69,0.6990000000000001,11.44,5RAUsf2jLvrl2tQzQNBox1IyjBh-
FA0.92MA0.08PbI3,FA; MA,Pb,I,1.55,SnO2-c,PEAI | Spiro-MeOTAD,Au,Unknown,DMF; DMSO >> IPA,False,70.0 >> 150.0,Spin-coating >> Spin-coating,Air >> Air,0.07,False,1.11,24.59,0.7829999999999999,21.37,5RKXQJ_4MVdzSmJSWuKPVMrMVUve
Cs0.05FA0.79MA0.16PbBr0.51I2.49,Cs; FA; MA,Pb,Br; I,,TiO2-c | TiO2-mp,Spiro-MeOTAD,Au,Chlorobenzene,DMF; DMSO,False,100.0,Spin-coating,N2,0.16,False,1.08,22.6,0.73,17.8,5RQ9P9zjvqd3rDLFyS_N6BLrIFQb
MAPbI3,MA,Pb,I,1.6,TiO2-c | C60-ETA,Spiro-MeOTAD,Au,Unknown,DMSO >> IPA,False,Unknown >> 100.0,Spin-coating >> CBD,N2 >> N2,0.1,False,1.06,19.19,0.634,13.0,5R_XLiQYFu_8JPP0fMYOz1j4zOIc
MAPbI3,MA,Pb,I,1.6,TiO2-c | TiO2-mp,Spiro-MeOTAD,Au,Ethyl acetate,DMF; DMSO,False,100.0,Spin-coating,Air,0.1757,False,0.99,23.5,0.63,14.66,5RcQY9pmlRkWebRJO6CSw1IrrtpT
Cs0.04FA0.8MA0.16PbBr0.45I2.55,Cs; FA; MA,Pb,Br; I,,TiO2-c | TiO2-mp,PTAA,Au,Chlorobenzene,DMF; DMSO,False,100.0,Spin-coating,O2,0.09,False,1.064,22.25,0.748,18.0,5S5LQVROhqML1TZVx8T0gvbuP0sm
MAPbI3,MA,Pb,I,1.6,TiO2-c,Spiro-MeOTAD,Au,Unknown,none >> none,False,Unknown >> 100.0,Evaporation >> Gas reaction,Vacuum >> Air,0.09,False,0.81,19.9,0.59,9.58,5S70KGVySUXREZDCO8pbxAdhZUiY
Cs0.05FA0.79MA0.16PbBr0.51I2.49 | (oFPEA)PbI3,Cs; FA; MA | (oFPEA),Pb | Pb,Br; I | I,,SnO2-np,Spiro-MeOTAD,Au,Chlorobenzene,DMF; DMSO | IPA,False,100,Spin-coating | Spin-coating,Unknown,0.1,False,1.169,22.32,0.774,19.55,5SCQYq1QaJAmsbw_ERUF68Z9CSr4
MAPbI3,MA,Pb,I,1.6,PCBM-60,PEDOT:PSS,Ca | Al,N2,DMF,False,100.0,Slot-die coating,Air,0.1,False,1.02,19.79,0.77,15.57,5SHqSEDwQyAoAcAX_VuaWO_UlWEM
MAPbI3,MA,Pb,I,1.6,TiO2-c | TiO2-mp,Spiro-MeOTAD,Cu,Chlorobenzene,DMF,False,100.0,Spin-coating,N2,0.1,False,0.942,20.32,0.479,9.17,5SXMhHMGrdgaT2PpbmtUGHQbKP2J
Cs0.125FA0.875PbBr0.375I2.625,Cs; FA,Pb,Br; I,,TiO2-c | TiO2-mp,Spiro-MeOTAD,Au,Diethyl ether,DMF; DMSO,False,140.0,Spin-coating,Unknown,0.125,False,1.11,22.394,0.764,19.0,5SYE0dYKiPZdYt0fLfHwTNu8-qjP
MAPbI3,MA,Pb,I,1.6,TiO2-c | TiO2-mp,Spiro-MeOTAD,Au,Chlorobenzene,DMF; DMSO,False,100.0,Spin-coating,Air,0.09,False,1.03,20.0,0.72,15.0,5SYesg0zQ5vAP1EQvFJK1Rflehgl
FA0.85MA0.15PbBr0.45I2.55,FA; MA,Pb,Br; I,1.61,TiO2-c | PCBA,Spiro-MeOTAD,Au,Chlorobenzene,DMF; DMSO,False,150; 100,Spin-coating,N2,0.1,False,1.123,22.9,0.78,20.02,5SaSkmNtcp-p_zyLLO0kUwytrUGH
MAPbI3,MA,Pb,I,1.6,ZnO-c | ZnO-nw,Spiro-MeOTAD,Au,Unknown,DMF >> IPA,False,Unknown >> 100,Spin-coating >> CBD,Unknown,0.1,False,0.91,20.72,0.64,12.09,5Sfm2A1Kaz0DDLwWlkPZzCfd0Tmf
FA0.85MA0.15PbBr0.45I2.55,FA; MA,Pb,Br; I,,TiO2-c | TiO2-mp,Spiro-MeOTAD,Au,Chlorobenzene,DMF; DMSO,False,100.0,Spin-coating,Air,0.1,False,1.12,23.53,0.785,20.62,5ShQS0ZzvUCMp_BYgHZMODzFcx-k
MAPbI3,MA,Pb,I,1.6,TiO2-c,Spiro-MeOTAD,Au,Unknown,DMF,False,100.0,Spin-coating,Dry air,0.114,False,1.018,19.64,0.7,14.0,5SmNI-95zJeS2t7r5g_aujWPh398
MAPbI3,MA,Pb,I,1.6,SnO2-np | PCBA-60,PTA,MoO3 | Ag,Toluene,DMF; NMP,False,100.0,Spin-coating,N2,0.08,False,1.054,21.7,0.7490000000000001,17.1,5SqU4xuWSz_oS46okmEkaax4Ns7a
Cs0.1FA0.9PbBr0.1I2.9 | (PEA)PbBr0.1I2.9,Cs; FA | (PEA),Pb | Pb,Br; I | Br; I,1.565,TiO2-c | TiO2-mp,Spiro-MeOTAD,Au,Diethyl ether,DMF; DMSO >> IPA,False,145 >> 100,Spin-coating >> Spin-coating,Unknown,0.125,False,1.047,22.48,0.737,17.34,5SwifWD07rbv1y06csou-9WDojfX
Cs0.15FA0.75MA0.1PbBr0.1I2.9,Cs; FA; MA,Pb,Br; I,,ZnO-c | TiO2-c,Spiro-MeOTAD,MoO3 | Ag,Chlorobenzene,DMSO,False,110,Spin-coating,N2,0.0544,False,,,,10.34,5T0ht_cBZ7vQTk8bDv6miv64IW_y
MAPbI3,MA,Pb,I,1.6,TiO2-c,Spiro-MeOTAD,Au,Unknown,DMF,False,100.0,Spin-coating,Unknown,0.0314,False,0.923,20.7,0.64,12.3,5T1U8vU_5aC7_NjfM5yaXG4GaZgW
Cs0.1FA0.9PbBr0.3I2.7,Cs; FA,Pb,Br; I,,TiO2-c | TiO2-mp,Spiro-MeOTAD,Au,Chlorobenzene,DMF; DMSO,False,105.0,Spin-coating,Dry air,0.09,False,1.1,22.77,0.799,20.08,5T2sD1vxugxvjhQkmbL-mb71tRO4
MAPbI3,MA,Pb,I,1.63,SnO2-c,Spiro-MeOTAD,Au,Unknown,DMF >> IPA,False,25; 75 >> 135,Spin-coating >> Spin-coating,Dry air >> Dry air,0.1031,False,1.13,21.6,0.785,19.15,5T5b9K0sXzLyuUPSh_AvCI8x8TDJ
MAPbI3,MA,Pb,I,1.6,ZnO-c | T2CA,Spiro-MeOTAD,Au,Unknown,DMF; DMSO >> IPA,False,100.0 >> 100.0,Spin-coating >> CBD,Air >> Air,0.07,False,1.09,21.34,0.73,17.07,5TEcgenne9pI0rC-JQBnhGdnPQlc
FA0.83MA0.17PbBr0.51I2.49,FA; MA,Pb,Br; I,,TiO2-c | TiO2-mp,Spiro-MeOTAD,Au,Toluene,DMF; DMSO,False,100.0,Spin-coating,Unknown,0.1,False,1.097,22.32,0.753,18.95,5TJAHkBIMoSEx5EVXrhuPRu_ywgh
MAPbI3,MA,Pb,I,1.6,TiO2-c | Al2O3-mp,Spiro-MeOTAD,Ag,Unknown,DMF,False,100.0,Spin-coating,Unknown,0.09,False,1.05,22.2,0.4629999999999999,10.8,5TUl-HSKmt6nuDOCf3QeYy6Rbe_x
MAPbI3,MA,Pb,I,1.6,PCBM-60,PEDOT:PSS,Ca | Al,Unknown,DMF,False,105.0,Spin-coating,N2,0.04,False,0.86,21.36,0.6659999999999999,12.3,5TdA56XWsGV0rF1MlgdWHSzgD4bj
FA0.83MA0.17PbBr0.51I2.49,FA; MA,Pb,Br; I,,TiO2-c | TiO2-mp,none,Carbon,Chlorobenzene,DMF; DMSO,False,100,Spin-coating,Air,0.09,False,0.893,20.11,0.498,9.94,5TfZSK0O5dkElH9BmGew4YCe0F7Y
Cs0.125FA0.875PbBr0.375I2.625,Cs; FA,Pb,Br; I,,TiO2-c | TiO2-mp,Spiro-MeOTAD,Au,Diethyl ether,DMF; DMSO,False,140.0,Spin-coating,Unknown,0.125,False,1.084,22.265,0.7759999999999999,18.74,5TgRmQxvZDTHl-bEsMRzcs-GZGLw
MAPbI3,MA,Pb,I,1.6,TiO2-c | PCBM-60,Spiro-MeOTAD,Ag,Unknown,none >> none,False,Unknown >> 120.0,Evaporation >> Gas reaction,Vacuum >> Air; MAI,0.1,False,1.07,15.1,0.66,11.0,5TioXmSEgHnJLp41K2vsOkNu574E
MAPb0.75Sn0.25Br0.3I2.7,MA,Pb; Sn,Br; I,1.43,PCBM-60 | bis-C60,PEDOT:PSS,Ag,Toluene,DMSO; GBL,False,100.0,Spin-coating,Air,0.1,False,0.85,21.86,0.78,14.49,5ToMcQv8nk_9TPCEX2eEkuD8bqs0
MAPbI3,MA,Pb,I,1.6,TiO2-c,Spiro-MeOTAD,Au,Gas,DMF,False,100.0,Spin-coating,Air,0.16,False,1.0,19.43,0.65,12.71,5TtXunfV_ktxUGELnOYP71x2Bcrg
(F3EA)0.12BA1.88MA3Pb4I13,(F3EA); BA; MA,Pb,I,1.65,PCBM-60 | BCP,PEDOT:PSS,Ag,Unknown,DMF,False,80,Spin-coating,Air,0.09408,False,1.02,16.08,0.763,12.0,5U6CrO2yifCD-_RT9hfu2OwBxLxQ
MAPbI3,MA,Pb,I,1.6,TiO2-c,none,Carbon,Diethyl ether,DMF; DMSO,False,100,Spin-coating,Air,22.4,True,1.006,14.22,0.475,7.2,5UOFpVIRmoPQqJ-fZJq3XQxYvGji
MAPbI3,MA,Pb,I,1.59,C70 | BCP,PEDOT:PSS,Ag,Toluene,DMSO; GBL,False,90,Spin-coating,Air,0.06,False,0.8,18.56,0.78,11.58,5UPTdJodccKDpz2lMUKF3xhB1hHj
MAPbI3,MA,Pb,I,1.6,PCBM-60 | PEI,PEDOT:PSS,Ag,Toluene,DMSO; GBL,False,95.0,Spin-coating,Unknown,0.1058,False,0.96,,,,5UiyENOG9Q6Ml8hQhBF6beBYFvfv
MAPbI3,MA,Pb,I,1.6,TiO2-c | TiO2-mp | ZrO2-mp,none,Carbon,Unknown,GBL,False,Unknown,Drop-infiltration,Unknown,7.75,True,0.93,19.6,0.575,10.46,5UjptsXClMggnZptpIcQxgPQGrWV
Cs0.06FA0.79MA0.15PbBr0.45I2.55,Cs; FA; MA,Pb,Br; I,1.56,TiO2-c | TiO2-mp,Spiro-MeOTAD,Au,Chlorobenzene,DMF; DMSO,False,100,Spin-coating,N2,0.105,False,1.17,23.2,0.79,21.3,5Uw5g34_JnVj1R-LnMnjU6PZRuGG
MAPbI3,MA,Pb,I,1.6,TiO2-c | TiO2-mp,Spiro-MeOTAD,Au,Unknown,DMF >> IPA,False,70.0 >> 70.0,Spin-coating >> Spin-coating,Unknown,0.56,False,0.884,13.575,0.6809999999999999,8.18,5UxPWaqBFd9NS8aiZT9G5C5M1G29
MAPbI3,MA,Pb,I,1.6,TiO2-c | TiO2-mp,Oleic-acid | P3HT,Au,Unknown,DMF >> IPA,False,80.0 >> 80.0,Spin-coating >> Spin-coating,Unknown,0.03,False,0.93,23.5,0.417,9.11,5V1oIV_OSgyyQSWnSV5LnK2jZKv6
MAPbI3,MA,Pb,I,1.6,C60 | BCP,PEDOT:PSS,Al,Unknown,DMSO; GBL,False,100.0,Spin-coating,N2,0.11,False,0.86,20.8,0.56,10.03,5VAkSGQGIyzh_D5JV1lAGG1xFhmu
FA0.85MA0.15PbBr0.45I2.55,FA; MA,Pb,Br; I,,PCBM-60 | ZnO-np,NiO-c,Ag,Ethyl acetate,DMF; DMSO,False,150,Spin-coating,N2,0.07,False,0.98,21.1,0.701,14.23,5VG5uTggbN2BrmAipecBsepjEZu2
MAPb1.0I3,MA,Pb,I,1.55,PCBM-60 | BCP,NiO-c,Ag,p-xylene,DMF; DMSO,False,100,Spin-coating,N2,1.02,False,,,,,5VGwwOBfw8Yq67AhiCRhI0s4j57F
MAPbI3,MA,Pb,I,1.6,PCBM-60,CuI,Au,Unknown,IPA,False,120.0,Spray-coating,N2,0.1,False,0.85,22.13,0.41,7.71,5Vb20NhDnTefUUSGGxxOdmfrM4jK
Cs0.05FA0.79MA0.16PbBr0.51I2.49,Cs; FA; MA,Pb,Br; I,,TiO2-c | TiO2-mp,Spiro-MeOTAD,MoOx | Al,Trifluorotoluene,DMF; DMSO,False,100.0,Spin-coating,Unknown,0.15,False,1.086,22.64,0.757,18.62,5VrSmmmwoePI3x1wWQpyI3jozCmF
MAPbI3,MA,Pb,I,1.6,PCBM-60 | BCP,NiMgLiO,Ag,Toluene,DMSO; GBL,False,100.0,Spin-coating,Unknown,0.09,False,0.995,16.596,0.7490000000000001,12.36,5VusIFM0McBdjtbhj_alIc2--Hkq
FA0.95MA0.05PbBr0.15I2.85,FA; MA,Pb,Br; I,,TiO2-c | TiO2-mp,P3HT,Au,Diethyl ether,DMF; DMSO,False,150.0,Spin-coating,Unknown,0.0935,False,,,,,5W0PdZNYDg9FZ79U_SzL3SDMqIM_
MAPbI3,MA,Pb,I,1.6,TiO2-c,Spiro-MeOTAD,Au,He,DMF,False,100.0,Spin-coating,Air,0.1,False,1.09,22.72,0.742,17.08,5WKfA0Y06_dIMSIFcuAILBzxRwj5
MAPbI3,MA,Pb,I,1.6,TiO2-c | TiO2-mp | ZrO2-mp,none,Carbon,Unknown,GBL,False,50.0,Drop-infiltration,Unknown,0.283,False,0.909,23.04,0.63,13.51,5WSdjVisFxcNFIVRKHjX92e-24Yh
MAPbI3,MA,Pb,I,1.627,TiO2-c | PCBM-60,Spiro-MeOTAD,Au,Diethyl ether,DMF; DMSO,False,65.0; 100.0,Spin-coating,N2,0.09,False,1.0,17.12,0.708,12.13,5Whlw8GkG1b7AVsz9ryAk-Op9VlF
Cs0.1FA0.75MA0.15PbBr0.45I2.55,Cs; FA; MA,Pb,Br; I,,C60 | BCP,NiO-c,Au,Vacuum,DMF; DMSO; GBL,False,100.0,Inkjet printing,Air,0.1,False,1.07,19.2,0.59,12.0,5WnnyhtU5a76-bCefnrGvF5Jfi4R
MAPbI3,MA,Pb,I,1.59,PCBM-60,PTAA,Mg | Ag,Toluene,DMF; NMP,False,80,Spin-coating,Ar,0.16,False,1.09,22.0,0.74,17.9,5Wt8xecFE_1uvHsrMIgKFYq-WbGe
FAPbI3,FA,Pb,I,1.48,PCBM-60,PEDOT:PSS,Ag,Unknown,DMF >> IPA,False,Unknown >> 150.0,Spin-coating >> Spin-coating,N2 >> N2,0.12,False,1.04,23.01,0.695,16.6,5X2R8dJUIZtheykV72Xts_6xXfB7
Cs0.05FA0.79MA0.16PbBr0.51I2.49,Cs; FA; MA,Pb,Br; I,1.62,TiO2-c | TiO2-mp,Spiro-MeOTAD,Au,Chlorobenzene,DMF; DMSO >> IPA,False,100.0 >> 70,Spin-coating >> Spin-coating,N2 >> N2,0.9,False,0.9,19.43,0.75,13.23,5X32f-6ErF0KbGG4iO33jJysc31n
MAPbI3,MA,Pb,I,1.6,TiO2-c | TiO2-mp,Spiro-MeOTAD,Au,Diethyl ether,DMF,False,120.0,Spin-coating,Unknown,0.096,False,1.0,18.9,0.617,11.7,5X420lC1sa6P0qFEltz53CEHsCmb
MAPbI3,MA,Pb,I,1.65,PCBM-70 | AZO,PEDOT:PSS,Al,Toluene,DMSO; GBL,False,100.0,Spin-coating,N2,0.1,False,0.88,16.53,0.6970000000000001,10.13,5XFFPtoOtkBc31YhC1Dvc-sITYug
Cs0.017FA0.83MA0.15PbBr0.51I2.49,Cs; FA; MA,Pb,Br; I,,ZnO-c | C60,Spiro-MeOTAD,Ag,Anisole,DMF; DMSO,False,100,Spin-coating,N2,0.0919,False,,,0.78,,5XHX47ym-qvqiT5kdmTZ6Le9r09b
FA0.95MA0.05PbBr0.15I2.85,FA; MA,Pb,Br; I,1.53,SnO2-np,Spiro-MeOTAD,Au,Unknown,DMF; DMSO >> IPA,False,Unknown >> 140.0,Spin-coating >> Spin-coating,N2 >> N2,0.1,False,1.124,24.1,0.799,21.6,5XMlDekC4JxF4pbXd805WDL8WQW3
Cs0.05FA0.8MA0.15PbBr0.45I2.55,Cs; FA; MA,Pb,Br; I,,PCBM-60 | C60 | BCP,PTAA,Ag,Ethyl acetate,DMF; DMSO,False,Unknown,Spin-coating,N2,1.0,False,1.16,22.24,0.715,18.49,5XNCej3cTBSbymm1I7bRF9SOfAAi
MAPbI3,MA,Pb,I,1.6,TiO2-c | TiO2-mp,Spiro-MeOTAD,Au,Unknown,DMF >> IPA,False,40; 100 >> 100,Spin-coating >> Spin-coating,Air >> Air,0.1,False,0.953,18.32,0.71,12.36,5XOWC6ZiC62naHf_sBjPfFDyNEvU
MAPbI3,MA,Pb,I,1.6,PCBM-60 | BCP,PEDOT:PSS,Al,Toluene,DMF; DMSO,False,100.0,Spin-coating,N2,0.09,False,0.79,18.46,0.61,8.83,5XSJt7tg3WTS2F-xqlftUmXCXw7Z
MAPbI3,MA,Pb,I,1.6,PCBM-60,PEDOT:PSS,Ca | Al,Unknown,DMF >> IPA,False,Unknown >> 90.0,Spin-coating >> CBD,N2 >> N2,0.15,False,0.45,14.12,0.67,7.23,5XUnLTGFWga8fqp20dLJa1TjpzKq
MAPbI3,MA,Pb,I,1.6,TiO2-c | TiO2-mp,Spiro-MeOTAD,MoO3 | Ag,Unknown,DMF,False,100.0,Spin-coating,N2,0.1,False,0.93,15.66,0.64,9.32,5YCqW3NCBOktmXmw29oldxdGfAsi
(PEA)2MA4Pb5I16,(PEA); MA,Pb,I,1.65,PCBM-60 | BCP,PEDOT:PSS,Ag,Unknown,DMF,False,100.0,Spin-coating,N2,0.12,False,1.0,14.36,0.6,8.5,5YDHkzc7tFrfkY6NHe7aC9vtmvFj
MAPbBr0.11I2.89,MA,Pb,Br; I,1.585,TiO2-c | TiO2-mp,Spiro-MeOTAD,Au,Diethyl ether,DMF; DMSO,False,60; 100,Spin-coating,Unknown,0.125,False,1.052,23.08,0.69,16.75,5YIKV7jOSvQvTlw1y6c7D_f1Z4lY
FA0.83MA0.17PbBr0.51I2.49,FA; MA,Pb,Br; I,,TiO2-c | TiO2-mp,Spiro-MeOTAD,Au,Chlorobenzene,DMF; DMSO,False,100.0,Spin-coating,N2,0.126,False,1.09,22.69,0.72,17.8,5YIeeW-ddSFEVgEyibtxQc_8wRm6
MAPbI3,MA,Pb,I,1.6,PCBM-60 | C60 | BCP,PEDOT:PSS,Ag,Unknown,DMF,False,90.0,Spin-coating,N2,0.08,False,1.02,22.12,0.73,16.47,5YNNbQpuYKE4snJN7zuc4JTGUCyg
MAPbI3,MA,Pb,I,1.6,ZnO-c | ZnO-nw | Al2O3-c,Spiro-MeOTAD,Ag,Unknown,DMF; DMSO >> IPA,True,Unknown >> 100.0,Spin-coating >> CBD,Unknown,0.09,False,1.06,19.2,0.76,14.7,5YUJzs6XDbFi4PaIt2stnWWFFTMS
FA0.3MA0.7PbBr0.54I2.46,FA; MA,Pb,Br; I,,PCBM-60 | BCP,PEDOT:PSS,Ag | V2O5,Chlorobenzene,DMSO; GBL,False,100.0,Spin-coating,N2,0.07,False,1.05,19.03,0.77,15.35,5YX97_wWVbi5ryJ8BHJcv-MlDqod
CsPbBr0.75I2.25,Cs,Pb,Br; I,,TiO2-c | TiO2-mp,Spiro-MeOTAD,Au,Unknown,DMSO,False,280.0,Spin-coating,Dry air,0.16,False,1.01,14.1,0.7090000000000001,10.1,5YXhM2M8FqRhiiYaaOMVr0LMDbJv
MAPbI3,MA,Pb,I,1.55,TiO2-c | TiO2-nw,Spiro-MeOTAD,Au,Unknown,DMF,False,110.0,Spin-coating,N2,0.1,False,0.82,20.5,0.65,10.9,5Yii1zrGuAZeenQS0kuRA7OwlMYi
MAPbI3,MA,Pb,I,1.6,TiO2-c | TiO2-mp,Spiro-MeOTAD,Au,Diethyl ether,DMF; DMSO,False,60; 100,Spin-coating,Air,0.14,False,1.07,21.4,0.75,17.3,5YtMKaCe5Cp3o8aDFyvgl3x2ADdC
FA0.85MA0.15PbBr0.45I2.55,FA; MA,Pb,Br; I,,TiO2-c | TiO2-mp,DDOF,Au,Trifluorotoluene,DMF; DMSO,False,100.0,Spin-coating,N2,0.16,False,1.101,22.37,0.79,19.4,5Yy0K4g5-4TYS0GWZ249Zb25JpHC
MAPbI3,MA,Pb,I,1.55,TiO2-c,Spiro-MeOTAD,Ag,Ethyl acetate; Petroleum ether,DMF,False,100.0,Spin-coating,N2,0.16,False,1.037,22.18,0.6890000000000001,15.84,5ZBrtNggxqD2qLKk26pRyCv5mU3w
MAPbI3,MA,Pb,I,1.6,TiO2-c | TiO2-mp,PTAA,Au,Chlorobenzene,DMSO,False,100.0,Spin-coating,Unknown,0.16,False,1.04,22.46,0.769,17.99,5ZHLFgfJr0f_wcl_-a8fad6Xx1g6
FAPbBr0.1I2.9,FA,Pb,Br; I,,TiO2-c | TiO2-np | ZrO2-mp,none,Carbon,Unknown,DMF >> IPA,False,70.0 >> 100.0,Drop-infiltration >> CBD,Air >> Air,0.1475,False,0.958,20.29,0.593,11.53,5ZPE1ofbaAFl0fFRSQbPRw1SQhVe
CsPb0.97Sr0.03BrI2,Cs,Pb; Sr,Br; I,,TiO2-c | TiO2-mp,P3HT,Au,N2,DMF; DMSO,False,100.0,Spin-coating,N2,0.159,False,0.99,14.2,0.6920000000000001,9.8,5ZTlL1W__vwbMos84Mwh_1ZFDc3Y
MAPbI3,MA,Pb,I,1.6,TiO2-c | TiO2-mp | TiO2-c,Spiro-MeOTAD,Au,Unknown,GBL,False,100.0,Spin-coating,Unknown,0.09,False,0.89,19.64,0.57,9.93,5ZZwtBDms1SP0HmcmWuFwwhLVYoT
MAPbI3,MA,Pb,I,1.6,C60 | BCP,none,Ag,Chlorobenzene,DMF,False,100.0,Spin-coating,N2,0.1,False,0.89,21.2,0.589,11.2,5Zn61f2i2gDVTnEQloj5PYUJzNym
MAPbI3,MA,Pb,I,1.6,TiO2-c,Spiro-MeOTAD,Au,Chlorobenzene,Unknown,False,25.0; 100.0,Spin-coating,N2 >> Air,0.09,False,1.11,21.0,0.78,18.18,5ZpNt_7WrirnyNrg8uQ513CO4F3l
MAPbI3,MA,Pb,I,1.5,PCBM-60 | BCP,NiO-np,Ag,Chlorobenzene,DMF; DMSO,False,100.0,Spin-coating,N2,0.04,False,1.03,20.59,0.742,15.91,5Zs4MV9HACE3-JZKAGhPUYNAnHZP
MAPbI3,MA,Pb,I,1.6,PCBM-60 | BCP,PEDOT:PSS,Ag,Unknown,DMF,False,100.0,Spin-coating,N2,0.045,False,0.95,20.51,0.73,15.98,5ZzLqFKzUSl82joRd7_QafHBos2E
MAPbI3,MA,Pb,I,1.6,C60 | BCP,PTAA,Ag,Unknown,DMF; DMI >> Ethanol,False,Unknown >> 110.0; 120,Spin-coating >> Spray-coating,Ar >> Ar,0.1,False,0.948,20.61,0.711,13.94,5_9TriR1lxyOerHZ4rNDNQvhL4Kc
Cs0.05FA0.83MA0.12PbBr0.51I2.49,Cs; FA; MA,Pb,Br; I,1.63,TiO2-c | TiO2-mp,Spiro-MeOTAD,Au,Chlorobenzene,DMF; DMSO,False,100.0,Spin-coating,N2,0.16,False,1.092,20.3,0.7,15.5,5_IYz79gO6xaAajqQVgRJHEKMmQq
MAPbI3,MA,Pb,I,1.6,TiO2-c | TiO2-mp,Spiro-MeOTAD,Au,Unknown,DMF >> DMF; IPA,False,Unknown >> 100.0,Spin-coating >> Spin-coating,N2 >> N2,0.1,False,0.82,14.62,0.62,7.46,5_Lc9E2zcn1Qs_sQmzyoF4CtXqjO
Cs0.1FA0.76MA0.14PbBr0.55I2.55,Cs; FA; MA,Pb,Br; I,1.61,TiO2-c | TiO2-mp,CS01,Au,Chlorobenzene,DMF; DMSO,False,100,Spin-coating,N2,0.16,False,1.03,23.49,0.74,17.84,5_SM_Ch_4JuHDCoBAWZIOrFKhWNl
MAPbI3,MA,Pb,I,1.598,TiO2-c | TiO2-np | TiO2-mp,Spiro-MeOTAD,Au,Unknown,DMF,False,140.0,Spin-coating,Air,0.1,False,0.9,18.0,0.755,12.16,5_Sae0uGOpR8YmTedG4OdG9vZkzv
MAPbI3,MA,Pb,I,1.6,TiO2-c | TiO2-mp,Spiro-MeOTAD,Au,Toluene,DMSO,False,100.0,Spin-coating,N2,0.16,False,1.017,19.6,0.76,15.2,5_bONzN3aEJxUvPs1-NGnn9U86jC
MAPbI3,MA,Pb,I,1.6,PCBM-60,PEDOT:PSS,Al,Unknown,DMF,False,Unknown,Spin-coating,Ar,0.03,False,0.867,21.76,0.693,13.07,5_dp0z5Ax4IglRyRNHPBp1HplVd-
MAPbI3,MA,Pb,I,1.6,TiO2-c,Spiro-MeOTAD,Au,Chlorobenzene,Unknown,False,100.0,Spin-coating,N2,0.1,False,1.08,22.4,0.716,17.32,5_pnEW7BMa62BAxsc9_oGi3Jf3mZ
MAPbI3,MA,Pb,I,1.6,PCBM-60 | TrNBr,PTAA,Ag,Unknown,DMF >> IPA,False,100.0 >> 100.0,Spin-coating >> Spin-coating,N2 >> Air,0.076,False,1.1,20.2,0.74,16.5,5_ue-3UM_Sa7tc-hr132StHNO3Ww
MAPbI3,MA,Pb,I,1.6,TiO2-c | SnO2-np,Spiro-MeOTAD,Ag,Chlorobenzene,DMF; DMSO,False,100.0,Spin-coating,N2,0.12,False,,,,,5_xk3cLupVeHUz3_ga2A3W8wJdZG
Cs0.25FA0.75PbBr0.9I2.1,Cs; FA,Pb,Br; I,1.729,SnO2-np,Spiro-MeOTAD,,,,False,,,,,False,1.192,18.39,0.752,16.48,5_zBC1Tn1c7VxHKd1XnTikeqHjOW
Cs0.08FA0.77MA0.15PbBr0.51I2.49,Cs; FA; MA,Pb,Br; I,1.6,C60 | BCP,PTAA,Cu,Ethyl acetate,DMF; DMSO,False,100,Spin-coating,N2,0.16,False,1.084,20.0,0.707,15.34,5_zdO3_cNyUxTDAc9UdjSlHqnE7B
MAPbI3,MA,Pb,I,1.6,PCBM-60 | ZnO-np,PEDOT:PSS,Al,Unknown,DMF,False,95.0,Spin-coating,N2,1.0,False,0.93,18.5,0.71,12.3,5a6I071J_orEWglbNtlbJ1MgMAQ9
Cs0.05FA0.79MA0.16PbBr0.51I2.49,Cs; FA; MA,Pb,Br; I,1.6,PCBM-60 | SnO2-c,NiO-c,AZO-c,Chlorobenzene,DMF; DMSO,False,Unknown,Spin-coating,N2,0.12,False,1.07,17.6,0.56,10.4,5aSyAWhjJxlHiZNRXNqFUVfVsnbM
MAPbI3,MA,Pb,I,1.6,TiO2-c | TiO2-mp,Spiro-MeOTAD,Au,Toluene,DMSO; GBL,False,50.0; 100.0,Spin-coating,Unknown,0.1,False,0.787,20.4,0.578,9.28,5aVH5NFG-cmB138PlohEb7MLjET4
MAPbI3,MA,Pb,I,1.6,TiO2-c | TiO2-mp,Spiro-MeOTAD,Au,Unknown,DMF >> none,False,Unknown >> 100.0,Spin-coating >> Gas reaction,Air >> MAI,0.09,False,0.98,19.89,0.6,12.0,5atrpfx0vuQsdOeK6GBooD0XqHR4
MAPbI3,MA,Pb,I,1.6,PCBM-60 | C60 | BCP,PEDOT:PSS,Ag,Unknown,DMF,False,90.0,Spin-coating,N2,0.08,False,1.01,20.79,0.69,14.49,5avtKCm5BoyDCcYrjpz5g3D7_5kX
MAPbI3,MA,Pb,I,1.6,TiO2-c | TiO2-mp,P3HT,Ag,Unknown,DMF,False,105.0,Spin-coating,N2,0.15,False,0.98,23.2,0.469,10.6,5b3AHR6aENrc71xnN6nUIBdR9ZDL
Cs0.08FA0.69MA0.23PbBr0.63I2.37,Cs; FA; MA,Pb,Br; I,,SnO2-c,Spiro-MeOTAD,MoOx | ITO,Chlorobenzene,DMF; DMSO,False,130.0,Spin-coating,N2,0.13,False,1.18,18.96,0.77,17.23,5b9P-By68h_L2BaIkHSxWJDY4ArG
FA0.85MA0.15PbBr0.45I2.55,FA; MA,Pb,Br; I,,TiO2-c | TiO2-mp,Spiro-MeOTAD,Au,Chlorobenzene,DMF; DMSO,False,150.0,Spin-coating,N2,0.1,False,1.08,21.4,0.77,17.8,5bB6IS6TA1wAbk_EDHmmEoEt-9_f
MAPbI3,MA,Pb,I,1.6,TiO2-c | TiO2-mp | ZrO2-mp,none,Carbon,Unknown,Ethanol; GBL,False,50.0,Drop-infiltration,Unknown,0.8,False,0.94,23.4,0.71,15.6,5bCzjCH6Xc0w3yDhXVril16tBDri
MAPbI3,MA,Pb,I,1.58,PCBM-60,PEDOT:PSS,Ca | Al,Unknown,DMF; DMSO >> Ethanol; IPA,False,Unknown >> 100.0,Spin-coating >> Spin-coating,N2 >> N2,0.044,False,,,,11.96,5bPNaU8cvut2FReif8RVFoiMJPxC
FA0.85MA0.15PbBr0.45I2.55,FA; MA,Pb,Br; I,1.6,TiO2-c | TiO2-mp,Spiro-MeOTAD,Au,Chlorobenzene,DMF,False,100.0,Spin-coating,Ar,0.2,False,1.13,23.1,0.72,18.8,5bRsFv60mgr6cTnl9aa4a8-lxqNA
MAPbI3,MA,Pb,I,1.6,TiO2-c | TiO2-mp,none,Carbon,Chlorobenzene,DMF; DMSO,False,100.0,Spin-coating,Unknown,0.08,False,0.93,21.75,0.5489999999999999,11.11,5buALB-sxOyawvHRvItAL7NGej3g
MAPbI3,MA,Pb,I,1.6,PCBM-60,NiO-c,Ag,Chlorobenzene,DMF; DMSO,False,100.0,Spin-coating,N2,0.1,False,1.02,19.65,0.647,13.1,5buLPrT8f4aRarCUCJsMdaajeIE5
MAPbI3,MA,Pb,I,1.6,TiO2-c | TiO2-nanofibres,Spiro-MeOTAD,Au,Unknown,GBL,False,95.0,Spin-coating,Unknown,0.09,False,0.931,21.12,0.63,12.38,5bvNW2NERaSBdm-gS4fFqPOqLeHV
MAPbI3,MA,Pb,I,1.6,PCBM-60 | TiO2-c,NiO-np,Ag,Chlorobenzene,DMF; DMSO,False,100.0,Spin-coating,Unknown,1.02,False,1.02,19.71,0.71,14.27,5c-0O3vCFEGficnDmw6FjRovFDZz
MAPbI3,MA,Pb,I,1.6,TiO2-c | TiO2-mp,Spiro-MeOTAD,Au,Unknown,DMF >> IPA,False,Unknown >> 70.0,Spin-coating >> CBD,N2 >> N2,0.1,False,0.9,15.0,0.58,7.8,5c38QP7svZOVYHDawe1aWZ0Ke7ey
MAPbI3,MA,Pb,I,1.6,C60 | BCP,NiO-c,Au,Unknown,none,False,100.0,Co-evaporation,Vacuum,0.105,False,1.12,18.0,0.679,13.7,5c8Hi2-MraxtpoftuoOptI3P1yND
FA0.3MA0.7PbI3,FA; MA,Pb,I,,PCBM-60 | BCP,PEDOT:PSS,Ag,Chlorobenzene,DMSO; GBL,False,100.0,Spin-coating,N2,0.07,False,1.0,18.93,0.78,14.82,5c8RI5l1fs7cqSFgIPtgWFEDBeww
Cs0.05FA0.85MA0.1PbBr0.45I2.45,Cs; FA; MA,Pb,Br; I,1.59,C60; PCBM-60,NiO-np,Ag,Chlorobenzene,DMF; DMSO,False,70; 100,Spin-coating,N2,0.16,False,1.05,22.26,0.7559999999999999,17.54,5cD7O2qlImnwg5ZuZPUHAEMsX8un
MAPbI3,MA,Pb,I,1.6,TiO2-c | TiO2-nw,Spiro-MeOTAD,Ag,Unknown,DMF >> IPA,False,Unknown >> Unknown,Spin-coating >> Spin-coating,Unknown,0.1,False,0.77,16.31,0.58,7.22,5cFsW1uuNnb05gJE-oSzRBQfZb7h
MAPbI3,MA,Pb,I,1.6,TiO2-c | TiO2-mp,Spiro-MeOTAD,Au,Diethyl ether,DMF,False,105.0,Spin-coating,N2,0.09,False,1.02,21.5,0.742,16.2,5cHV-6HahJfg4MZoLYy30uPJwwJk
MAPbI3,MA,Pb,I,1.6,TiO2-np,Spiro-MeOTAD,Au,Diethyl ether,DMF; DMSO,False,100.0,Spin-coating,Unknown,0.1,False,1.04,20.2,0.76,16.01,5cKXXauadWP0Py2lfaoPxAAte77r
Cs0.05FA0.79MA0.16PbBr0.51I2.49,Cs; FA; MA,Pb,Br; I,,SnO2-c,Spiro-MeOTAD,Au,Ether,DMF; DMSO,False,60; 100,Spin-coating,Unknown,0.1,False,1.116,24.74,0.72,19.87,5cOJT31HKx8WsUZf52zxkPx2VfI-
MAPb1.0I3,MA,Pb,I,1.55,PCBM-60,PEDOT:PSS,Al,Unknown,DMF >> IPA,False,60,Spin-coating >> CBD,N2 >> N2,0.0555,False,0.8,14.25,0.677,7.72,5cnXL0keAPj1KwE_uKLl0ZED12VF
MAPb1.0I3,MA,Pb,I,1.6,PCBM-60 | BCP,NiO-c,Ag,Chlorobenzene,DMF; DMSO,False,100,Spin-coating,N2,0.1,False,0.99,18.76,0.667,12.32,5dD6kER-dr3KRiEKE_fwCLSh0l0w
Cs0.1FA0.9PbBr0.3I2.7,Cs; FA,Pb,Br; I,,TiO2-c | TiO2-mp,Spiro-MeOTAD,Au,Chlorobenzene,DMF; DMSO,False,105.0,Spin-coating,Dry air,0.09,False,1.12,21.52,0.774,18.6,5dDt9bG6UPkKCpUVNBFWTNkEsqvS
MAPbI3,MA,Pb,I,1.6,PCBM-60,PEDOT:PSS,Ca | Ag,Unknown,DMF >> IPA,False,Unknown >> 100.0,Spin-coating >> Spin-coating,Unknown,0.1,False,0.8,2.31,0.81,11.45,5dLtyHJIGnKiDqBuWsr7Ik3_ozle
MAPbI3,MA,Pb,I,1.6,TiO2-c | TiO2-mp,Spiro-MeOTAD,Ag,Chlorobenzene,DMF; DMSO,False,100.0,Spin-coating,Unknown,0.1,False,0.6,13.0,0.5,15.5,5dQoTu20-u6rbtmoy1QBbXctuzi5
MAPbI3,MA,Pb,I,1.62,TiO2-c,Spiro-MeOTAD | MoO3,Ag,Unknown,DMSO; GBL,False,100,Brush painting,N2,0.09,False,1.02,22.99,0.67,15.81,5dcZ_E57OjhWKP1pBFheVWhLPVU_
MAPbI3,MA,Pb,I,1.6,TiO2-c | PCBA,Spiro-MeOTAD,Au,Toluene,DMF,False,100.0,Spin-coating,N2,0.04,False,1.0,19.06,0.639,12.2,5dpGOjvTX46kfJKapUCvYE2aZqkd
MAPbI3,MA,Pb,I,1.6,TiO2-c,Spiro-MeOTAD,Au,Diethyl ether,DMF; DMSO,False,100.0,Spin-coating,Unknown,0.01,False,1.06,20.74,0.71,15.51,5dwwshTIARlpNo-fx3G_PnqOTxgR
MAPbI3,MA,Pb,I,1.6,PCBM-60,CF-Sp-BTh,Au,Unknown,DMF; DMSO,False,100.0,Spin-coating,N2,0.1,False,1.07,18.82,0.71,14.28,5e71hs5A0ISkORSwmpqmYnYBC4kT
MAPbI3,MA,Pb,I,1.6,PCBM-60 | C60-N,PVBT-SO3,Ag,Unknown,DMF,False,90.0,Spin-coating,N2,0.055,False,0.97,21.4,0.745,15.4,5eACp9wa6KnGfBaYUELvAQgGGJ5h
MAPbI3,MA,Pb,I,1.6,SnO2-c,Spiro-MeOTAD,Au,Diethyl ether,DMF; DMSO,False,100.0,Spin-coating,N2,0.09,False,0.92,21.1,0.63,12.3,5eEZCH5LNY6h0Yak9hmWSOsWK8WV
MAPbI3,MA,Pb,I,1.6,PCBM-60,PEDOT:PSS,Al,Unknown,DMF,False,100.0,Spin-coating,N2,0.1,False,1.01,20.8,0.74,15.7,5eUF5OqTcI-QObegWfQZIErLEncJ
Cs0.05FA0.5MA0.45PbBr0.04I2.96,Cs; FA; MA,Pb,Br; I,,SnO2-np,Spiro-MeOTAD,Au,Unknown,DMF; DMSO >> IPA,False,70.0 | 150.0,Spin-coating >> Spin-coating,N2 >> N2,0.09408,False,1.134,23.45,0.779,20.43,5e_PryKXN9VcZfzksrX_iqf9OL8u
MAPbBr0.3I2.7,MA,Pb,Br; I,1.614,TiO2-c | TiO2-mp,Spiro-MeOTAD,Au,Unknown,DMF >> IPA,False,70.0 >> 70.0,Spin-coating >> Spin-coating,Unknown,0.09,False,1.02,23.22,0.655,15.53,5ea7ToxQ4oxbYzAnBUXAKCAGFjyI
MAPbI3,MA,Pb,I,1.6,FPI-PEIE | PCBM-60,Spiro-MeOTAD,Au,Unknown,DMSO; GBL,False,100.0,Spin-coating,N2,0.0314,False,1.07,17.8,0.53,9.96,5edrqn_wakAz3mUYstgS6G3XOwjY
MAPb0.85Sn0.15I3,MA,Pb; Sn,I,,PCBM-60,PEDOT:PSS,Al,2-Butanol,DMF; DMSO,False,100.0,Spin-coating,N2,0.07,False,0.67,18.4,0.53,7.39,5emDXOtFNx9eFSWoE00ogeRkjg5c
MAPbI3,MA,Pb,I,1.6,ZnO-c,Spiro-MeOTAD,Au,Unknown,none >> none,False,Unknown >> 90.0,Evaporation >> Evaporation,Vacuum >> Vacuum,0.04,False,0.87,19.2,0.6759999999999999,11.29,5esCpKDNpTsfYipVzSFz-L4-D3yR
MAPbI3,MA,Pb,I,1.6,PCBM-60 | C60,PEDOT:PSS,Ag,Unknown,DMF,False,120.0,Spin-coating,N2,0.9,False,0.96,21.92,0.617,13.03,5ev5_mTcn9BhrOfZt3paVnHHM6O2
MAPbI3,MA,Pb,I,,PCBM-60 | BCP,PTAA,Ag,Unknown,Unknown,False,80,Spin-coating,N2,0.04,False,0.98,19.59,0.742,14.8,5fT275Pk6X2E0rVWW8lqpunWpIJL
MAPbI3,MA,Pb,I,1.6,ZnO-c | AZO-np,Spiro-MeOTAD,Au,Unknown,DMF >> IPA,False,Unknown | 100.0,Spin-coating >> Spin-coating,N2,0.05,False,1.009,19.36,0.7120000000000001,13.91,5fWbadGK8K1_0toiNyGtJmbYQMyM
MAPbI3,MA,Pb,I,1.6,TiO2-c | C60,Spiro-MeOTAD,Ag,Unknown,acetonitrile; Methylamine >> IPA,False,Unknown >> 100,Spin-coating >> Spin-coating,Dry air >> Dry air,0.0912,False,1.07,22.4,0.66,15.7,5feTBJaRtNn44vfRb2ZEpTdbG6Hi
CsPbBr3,Cs,Pb,Br,,TiO2-c,Spiro-MeOTAD,Ag,Unknown,Unknown,False,350.0,Co-evaporation,Vacuum,0.09,False,,,,,5flzuQ0S2wM_ZcNaqsYqhdFgO_Ib
MAPbI3,MA,Pb,I,1.6,TiO2-c | TiO2-mp | Al2O3-mp,none,Carbon; WO3-np,Unknown,GBL,False,50.0,Drop-infiltration,Air,0.16,False,0.8009999999999999,16.4,0.605,7.95,5fpRrJ8y3vidocbSUgo0ey2Davo3
MAPbI3,MA,Pb,I,1.6,SnO2-np,Spiro-MeOTAD,Au,Diethyl ether,DMF; DMSO,False,100.0,Spin-coating,Unknown,0.1,False,1.0,17.5,0.662,11.7,5fsHVJjgh2_NVgnxdjBZq0nwh7E_
MAPbI3,MA,Pb,I,1.6,PCBM-60 | BCP,PEDOT:PSS,Ag,Chlorobenzene,DMF; DMSO,False,100.0,Spin-coating,N2,0.1,False,0.862,15.591,0.77,10.33,5fstuKZyZwXXMbYlUrfwrCVcxsTj
FA0.85MA0.15PbBr0.45I2.55,FA; MA,Pb,Br; I,,TiO2-c,Spiro-MeOTAD,Au,Toluene,DMF; DMSO,False,100.0,Spin-coating,N2,0.1,False,,,,,5fuoebVX3rw46T-V65KjiLi-Esfz
Cs0.05FA0.79MA0.16PbBr0.51I2.49,Cs; FA; MA,Pb,Br; I,,C60 | BCP,2PACz,Cu,Chlorobenzene,DMF; DMSO,False,100.0,Spin-coating,N2,0.16,False,1.188,21.9,0.802,20.8,5fzoS58xglD6CPA_eZXdqBCyPFg2
Cs0.05FA0.85MA0.1PbBr0.03I2.97,Cs; FA; MA,Pb,Br; I,1.598,SnO2-np,Spiro-MeOTAD,Au,Unknown,DMF; DMSO >> IPA,False,70.0 | 150.0,Spin-coating >> Spin-coating,N2 >> N2,0.065,False,1.08,23.99,0.738,19.13,5g5AXPuG35ZLmTEEikqbJ84jWcsm
MAPbI3,MA,Pb,I,1.6,PCBM-60 | BCP,NiO-c,Ag,Diethyl ether,DMF; DMSO,False,50; 100,Spin-coating,Air,0.1,False,0.91,14.67,0.522,7.02,5g8MuGczpKnnw5FErYJlwPMy6SM5
MAPbI3,MA,Pb,I,1.6,PCBM-60 | LiF,PEDOT:PSS,Al,Unknown,DMF,False,90.0,Spin-coating,Air,0.025,False,0.91,19.3,0.71,12.5,5g8cpFQf4TVPe_2vjEs6N-tquU9A
MAPbI3,MA,Pb,I,1.6,TiO2-c,Spiro-MeOTAD,Ag,Chlorobenzene,DMF,False,100.0,Spin-coating,Unknown,0.1,False,1.03,22.4,0.578,13.4,5g9T4nbvyw3GPGzKlGPsXUqIGCN_
MAPbI3,MA,Pb,I,1.5,TiO2-c | TiO2-mp | CsI,Spiro-MeOTAD,Au,Chlorobenzene,DMF,False,100.0,Spin-coating,Ar,0.09,False,1.03,21.01,0.79,17.1,5gOXp9jwtC5mXN0XSyN-0jMCzrTs
MAPbI3,MA,Pb,I,1.6,ZnO-np,Spiro-MeOTAD,MoOx | Ag,Unknown,DMF >> IPA,False,Unknown >> 100.0,Spin-coating >> Spin-coating,N2 >> N2,0.1,False,1.12,21.9,0.65,15.9,5gXgqX5neBgJ-DdlKoy36-Ud5jXu
