Repository: GouravSidana/firstML

# firstML
My first Machine Learning Project

File: filtered_perovskite.csv (part 17 of 155)
Formula,A_ion,B_ion,X_ion,Bandgap,ETL,HTL,Backcontact,Antisolvent,Solvent,Solv_annel,Anneal_temp,Dep_procedure,Synth_atm,Cell_area,Is_module,Voc,Jsc,FF,PCE,entry_id
MAPbI3,MA,Pb,I,1.6,TiO2-c,Spiro-MeOTAD,Au,Unknown,DMF >> none,False,Unknown >> 100.0,Spin-coating >> Gas reaction,N2 >> Ar; MAI,0.1,False,1.02,22.9,0.647,15.0,5gw8OJyfOpw4cdfBzq6S6mufFaFD
MAPbI3,MA,Pb,I,1.6,PCBM-70,PEDOT:PSS,Al,Chlorobenzene,DMSO; GBL,False,100.0,Spin-coating,Unknown,0.15,False,0.986,19.15,0.71,13.5,5gweetL6Ng8yLkKDzMh_W-fIwO6D
MAPbI3,MA,Pb,I,1.6,C60 | BCP,NiO-np,Ag,Chlorobenzene,DMF,False,100.0,Spin-coating,Unknown,0.06,False,1.09,22.47,0.8,19.62,5hAd9WbDakOj0ZLaXi8uvVtwuCpt
Cs0.05FA0.8MA0.15PbBr0.45I2.55,Cs; FA; MA,Pb,Br; I,,SnO2-np,Spiro-MeOTAD | MoO3,Ag,Chlorobenzene,DMF; DMSO,False,100,Spin-coating,Unknown,,False,1.087,22.66,0.693,17.07,5hCi7Cz9SENTwvOuY_jnKGtF5EhA
Cs0.05FA0.79MA0.16PbBr0.51I2.49,Cs; FA; MA,Pb,Br; I,,TiO2-c | TiO2-mp,Spiro-MeOTAD,Ag,Chlorobenzene,DMF; DMSO,False,100.0,Spin-coating,Unknown,0.14,False,1.07,21.94,0.71,16.67,5hgOsX_nQRH3Xk8QQOqU1eRB_vPN
MAPbI3,MA,Pb,I,1.6,TiO2-c,Spiro-MeOTAD,Ag,Unknown,DMF >> IPA,False,Unknown >> 25.0,Spin-coating >> CBD,N2 >> N2,0.1,False,1.03,19.8,0.76,15.6,5hjtFAkYNFMGpVqdwIFhNsbCT2kl
Cs0.17FA0.83PbBr0.51I2.49,Cs; FA,Pb,Br; I,,LiF | C60 | SnO2-c,NiO-c,Ag,Unknown,DMF; DMSO,False,100.0,Spin-coating,Dry air,0.39,False,0.94,19.9,0.59,11.1,5hkXMTSXSp9ve0eqyPrHMS8kZNtU
MAPbBr0.075I2.925,MA,Pb,Br; I,1.62,PCBM-60 | BCP,NiO-c,Ag,Ethyl acetate,DMF; DMSO,False,100.0,Spin-coating,Unknown,0.0625,False,0.95,15.9,0.65,9.9,5hraB_qAK3c9y53NMVTp0qy1Sbro
MAPbI3,MA,Pb,I,1.6,TiO2-c,PDTSTTz,MoO3 | Ag,Unknown,DMF,False,105.0,Spin-coating,N2,0.04,False,0.91,20.93,0.7040000000000001,13.32,5hrsNvSbjyITCclrFo2KjEn2isFb
MAPbI3,MA,Pb,I,1.6,TiO2-c,PO-Spiro,Au,Unknown,DMF; DMSO >> IPA,False,60.0 >> 100.0,Spin-coating >> Spin-coating,N2 >> N2,0.06,False,0.98,22.3,0.682,15.14,5huZDIlc6TSzhN1UgRXnf3lSKGlX
Cs0.05FA0.7885MA0.1615PbBr0.4845I2.5155,Cs; FA; MA,Pb,Br; I,,PCBM-60 | BCP,FT-OMeTPA,Ag,Chlorobenzene,DMF; DMSO,False,100.0,Spin-coating,Unknown,0.06,False,1.03,19.1,0.847,16.66,5hvUEBok2LXjHQPoa6699BMi0PiV
MAPbI3,MA,Pb,I,1.6,PCBM-60 | Zr(acac)4,NiO-c,Ag,Chlorobenzene,DMF; DMSO,False,100.0,Spin-coating,Unknown,0.04,False,1.025,22.74,0.7240000000000001,16.86,5i4KWVIYOpdYW94KDMuGt_Q39yzo
MAPbI3,MA,Pb,I,1.6,Zn2SnO4-c | rGO; Zn2SnO4-fiber,Spiro-MeOTAD,Au,Toluene,GBL,False,100.0,Spin-coating,Unknown,0.03,False,0.978,14.04,0.594,8.53,5i4YomahrxSC0DeXdxAuVb2gKdGF
Cs0.02FA0.84MA0.14PbBr0.05I2.95,Cs; FA; MA,Pb,Br; I,,TiO2-c,CuSCN | Graphene,Au,Chlorobenzene,DMF; DMSO,False,100.0,Spin-coating,N2,0.15,False,1.0,21.05,0.7090000000000001,14.9,5i74AMM-VNYcNdVcpvUP3bL8BecS
MAPbI3,MA,Pb,I,1.5,PCBM-60 | C60 | BCP,PTAA,Al,Unknown,DMF >> IPA,False,Unknown >> Unknown,Spin-coating >> CBD,Unknown,0.08,False,1.04,22.03,0.511,11.7,5iH-eNKgFgNesvWu14Eu1AQYwJE4
FA0.85MA0.15PbBr0.45I2.55,FA; MA,Pb,Br; I,,TiO2-c | TiO2-mp,Spiro-MeOTAD,Au,Chlorobenzene,DMF; DMSO,False,100,Spin-coating,Ar,0.126,False,1.07,23.0,0.6709999999999999,16.5,5iUNAymLkPf6NHN_HKJYQN59Qe9o
MAPbI3,MA,Pb,I,1.6,PCBM-60,Spiro-MeOTAD,Ag,Unknown,DMF,False,100.0,Spin-coating,N2,0.12,False,0.825,24.1,0.4529999999999999,9.1,5iVdagUNWy56cEFT4JEHg96wPksE
(TFEA)2Cs0.225FA7.425MA1.35Pb10Br4.65I26.35,(TFEA); Cs; FA; MA,Pb,Br; I,1.739,TiO2-c | TiO2-mp,Spiro-MeOTAD,Au,Chlorobenzene,DMF; DMSO,False,Unknown,Spin-coating,N2,0.09,False,1.09,18.79,0.652,13.35,5i_v3n4RVaLlYR0EOLRfrrkRadu_
FA0.83MA0.17PbBr0.51I2.49,FA; MA,Pb,Br; I,,TiO2-c | TiO2-mp,(OctPhO)8ZnPc2,Au,Chlorobenzene,DMF; DMSO,False,100.0,Spin-coating,Ar,0.16,False,0.89,17.52,0.46,7.25,5inaq0uoOZlyGnnB7TAxYBdZAGrM
MAPbI3,MA,Pb,I,1.5,SnO2-c | C60-SAM,Spiro-MeOTAD,Au,Ethyl ether,DMF; DMSO,False,65; 100,Spin-coating,N2,0.08,False,1.09,20.62,0.728,16.3,5j313YG6kyRjo1WyZbwyEEEunr9B
MAPbI3,MA,Pb,I,1.6,TiO2-c | TiO2-mp | TiO2-c,Spiro-MeOTAD,Au,Chlorobenzene,DMF; DMSO,False,105.0,Spin-coating,N2,0.4,False,0.947,21.1,0.63,12.6,5j60QOVo1Z4ODA8NT4IaNZlHeW9_
MAPbI3,MA,Pb,I,1.6,none,Spiro-MeOTAD,Au,Unknown,DMF,False,100.0,Spin-coating,Unknown,0.09,False,1.02,20.76,0.63,13.26,5jDFwCgAMKE0xi7P9HAHyV2XJRXe
MAPbI3,MA,Pb,I,1.6,SnO2-np,CuIn1.5Se3-QDs,Au,Ethyl acetate,DMF; DMSO,False,100,Spin-coating,Air,0.12,False,0.935,17.58,0.589,9.68,5jJwKtb3lAHwWTTPnRPpIuwhp__f
MAPb0.9Sn0.1I3,MA,Pb; Sn,I,,PCBM-60 | C60 | BCP,PEDOT:PSS,Al,Unknown,DMF >> IPA,True,100.0 >> 100.0,Spin-coating >> Spin-coating,N2 >> N2,0.0314,True,0.78,19.0,0.6709999999999999,9.95,5jM9kG8HIioVI9oqIkPHBzeA7rZ3
MAPbI3,MA,Pb,I,1.6,PCBM-60 | C60 | BCP,PEDOT:PSS,Al,Unknown,DMSO >> IPA,False,70.0 >> 105.0,Spin-coating >> Spin-coating,Unknown,0.1,False,0.96,14.9,0.639,9.15,5jR4DkfqVpkAvSMlXqoHlOJNWqZm
MAPbI3,MA,Pb,I,1.53,TiO2-c | TiO2-mp,Spiro-MeOTAD,Au,Ethyl acetate,DMF; DMSO,False,100.0,Spin-coating,Air,0.1757,False,0.91,16.54,0.54,8.13,5jSKejcaTFm-DNrtovM-kf63eriI
Cs0.05FA0.79MA0.16PbBr0.5I2.5,Cs; FA; MA,Pb,Br; I,,TiO2-c | TiO2-mp,Spiro-MeOTAD,Au,Chlorobenzene,DMF; DMSO,False,100.0,Spin-coating,N2,0.16,False,1.15,22.4,0.75,19.2,5jTXv2ANXYAUKIX-0NeeZfcEXbM-
MAPbI3,MA,Pb,I,1.6,PCBM-60,PEDOT:PSS,Al,Chlorobenzene,Unknown,False,100.0,Spin-coating,N2,0.09,False,0.94,22.91,0.7509999999999999,13.53,5jTsSF097D4_x5ccuj7l_MMQP8Rh
MAPbI3,MA,Pb,I,1.6,TiO2-c,Spiro-MeOTAD,Au,Chlorobenzene,DMF; DMSO,False,110.0,Spin-coating,N2,0.16,False,1.06,19.94,0.527,11.5,5jWwsplKkD_4OwJHhqpjMCjhqGXR
Cs0.05FA0.79MA0.16PbBr0.51I2.49,Cs; FA; MA,Pb,Br; I,,SnO2-np | APTES-SAM,PTAA,Au,Chlorobenzene,DMF; DMSO,False,Unknown,Spin-coating,Unknown,0.09,False,1.092,23.81,0.7,18.21,5ja5730dNs5V-SYNocNcniuyODZX
MAPbI3,MA,Pb,I,1.6,TiO2-c | TiO2-mp,Spiro-MeOTAD,Au,Chlorobenzene,DMF; DMSO,False,100.0,Spin-coating,Air,0.16,False,1.1,22.03,0.75,18.2,5jvM5fgmRKMAtLXACFbPSDL7LE02
Cs0.3FA0.7Pb0.7Sn0.3I3,Cs; FA,Pb; Sn,I,1.3,C60 | BCP,PEDOT:PSS,Ag,Chlorobenzene,DMF; DMSO,False,150.0,Spin-coating,N2,0.09,False,0.7,25.1,0.78,13.67,5k7KmbJX1Q_WbBoOnx4jU5Iz7xdg
(5-AVA)0.05MA0.95PbI3,(5-AVA); MA,Pb,I,,TiO2-c | TiO2-mp | Al2O3-mp,none,Carbon black; Graphite | MWCNTs,Unknown,GBL,False,50,Spin-coating,Air,0.16,False,0.87,17.94,0.515,8.04,5k8jwl5IqrFrf-P2pMqpjuWDrTPz
MAPb1.0I3,MA,Pb,I,1.6,PCBM-60 | BCP,NiO-c,Ag,Chlorobenzene,DMF; DMSO,False,100,Spin-coating,N2,0.1,False,1.0,19.53,0.6890000000000001,13.41,5k8mGyueKAlaNSWfvz91gZPsPcbZ
FA0.85MA0.15PbBr0.45I2.55,FA; MA,Pb,Br; I,,TiO2-c | TiO2-mp,Spiro-MeOTAD,Au,Chlorobenzene,DMF; DMSO,False,100.0,Spin-coating,Ar,0.16,False,1.13,22.9,0.7,18.2,5kKjMO1bmmUiXFoBH6uR3XfN0-Yt
MAPbI3,MA,Pb,I,1.61,PCBM-60 | AZO,NiO-c,Ag,Chlorobenzene,DMF; DMSO,True,100,Spin-coating,Unknown,0.185,False,0.94,18.0,0.65,11.0,5kRkIOAPDAjUefq7ywssMeIw2Ffz
MAPb1.0I3,MA,Pb,I,1.55,PCBM-60 | ZnO-np,NiO-np,Al,Toluene,DMSO; GBL,False,100,Spin-coating,N2,0.09,False,1.001,20.8,0.84,16.4,5kb4ofcaqKm65RRrmJnd__bDDdao
(TBA)0.3Cs0.04FA0.55MA0.11PbBr0.51I2.49,(TBA); Cs; FA; MA,Pb,Br; I,,TiO2-c,Spiro-MeOTAD,Au,Chlorobenzene,DMF; DMSO,False,110.0,Spin-coating,N2,0.1,False,1.22,22.12,0.5539999999999999,14.94,5khLrypozV9yAI-ohmHa-7L7Bhs0
MAPbI3,MA,Pb,I,1.59,SnO2-np,Spiro-MeOTAD,Ag,Unknown,DMSO >> H2O; IPA,False,Unknown >> 100,Slot-die coating >> CBD,Air >> Air,0.052,False,0.83,15.5,0.607,7.8,5kmTTUOxUYoTzlr5Spk3pfex7zN5
FA0.83MA0.17PbBr0.17I2.83,FA; MA,Pb,Br; I,,SnO2-np,Spiro-MeOTAD,Au,Unknown,DMF; DMSO >> IPA,False,70.0 >> 150.0,Spin-coating >> Spin-coating,N2 >> N2,0.09,False,1.05,19.9,0.664,13.81,5ksHA1Q9WSrq-XieEdtiC05st-E1
MAPbI3,MA,Pb,I,1.6,TiO2-c | TiO2-mp | ZnO-mp,Spiro-MeOTAD,MoO3 | Ag,Unknown,Ethanol; H2O >> IPA,False,120.0 >> 80.0,Dipp-coating >> CBD,Unknown,0.1,False,0.96,15.1,0.62,9.0,5kthT8YWZdsM8FdDy_1kzgw0XnAP
Cs0.05FA0.79MA0.16PbBr0.30I2.70,Cs; FA; MA,Pb,Br; I,,TiO2-np,Spiro-MeOTAD,Au,Chlorobenzene,DMF; DMSO,False,100.0,Spin-coating,Unknown,0.125,False,1.0490000000000002,20.59,0.7020000000000001,15.18,5l4Hx5yKyoH-dgZv0-bCzXV9HBbX
MAPbI3,MA,Pb,I,1.6,TiO2-c | TiO2-mp,Spiro-MeOTAD,Au,Unknown,DMSO >> none,False,100.0 >> 100.0,Spin-coating >> Recrystallization,N2 >> Methylamin; N2,0.16,False,1.05,22.85,0.757,18.17,5lAUwgPk3IGtGbTu7K0xHXZ6YAwU
MAPbBrxIx,MA,Pb,Br; I,,TiO2-c | TiO2-mp,Spiro-MeOTAD,Au,Unknown,DMF >> IPA,False,100,Spin-coating >> Spin-coating,Unknown,0.09,False,0.8909999999999999,23.852,0.716,15.24,5lCyKNn7gMojzy3ivLGfnxPwRvcP
MAPbI3,MA,Pb,I,1.6,C60,Spiro-MeOTAD,Au,Unknown,none,False,Unknown,Co-evaporation,Vacuum,0.08,False,1.05,18.0,0.711,13.4,5lEB0IIx_oltVIL52Fmp6x67hq_n
Cs0.08FA0.76MA0.16PbBr0.51I2.49,Cs; FA; MA,Pb,Br; I,,PCBM-60 | BCP,NiO-c,Ag,Unknown,DMF; DMSO,False,Unknown,Spin-coating,N2,0.1,False,1.04,20.59,0.654,13.78,5lFDOTH1BvZjuyjJk2t-KjZqEK7N
MAPbI3,MA,Pb,I,1.6,PCBM-60 | PEIE,PEDOT:PSS,Ag,Unknown,DMF,False,100.0,Spin-coating,N2,0.4,False,0.92,9.03,0.83,7.1,5lGwgZBxVBXOTtYZto7_qenPLJft
Cs0.05FA0.81MA0.14PbBr0.45I2.55,Cs; FA; MA,Pb,Br; I,,TiO2-c | TiO2-mp,Spiro-MeOTAD,Au,Chlorobenzene,DMF; DMSO,False,100.0,Spin-coating,Unknown,0.16,False,1.08,23.0,0.73,18.5,5lNY_RtQzZuCVuIeqDF-VgwgU_OC
MAPbI3,MA,Pb,I,1.6,TiO2-c | TiO2-mp,Spiro-MeOTAD,Ag,Unknown,DMF,False,70.0,Spin-coating,Dry air,0.1,False,0.87,18.3,0.532,8.4,5lRvmYCkNNzdadtOV6yZbrm1Vr5Z
MAPbI3,MA,Pb,I,1.6,TiO2-c,none,Carbon,Diethyl ether,DMF; DMSO,False,100,Spin-coating,Air,0.1,False,0.98,20.7,0.56,11.4,5lVoKixdThH2R-vHFjIbtFWW7H2K
MAPbI3,MA,Pb,I,1.6,TiO2-c | PCBA,Spiro-MeOTAD,WO3 | Ag,Unknown,DMF >> IPA,False,70.0 >> 100.0,Spin-coating >> Spin-coating,N2 >> N2,0.125,False,1.02,17.5,0.81,14.45,5lYEPg2zvmkLxLYSLhp6r0Dnfi8j
MAPbI3,MA,Pb,I,1.59,PCBM-60,NiO-c,Au,Chlorobenzene,DMF,False,105,Spin-coating,N2,0.08,False,0.93,23.6,0.62,13.8,5lZQUEvTE4TPpVPS-UgLvF_-JhzO
MAPbI3,MA,Pb,I,1.6,TiO2-c,PTAA,PEDOT:PSS | ITO | SLG,Unknown,DMF,False,100.0,Spin-coating,Air,1.0,False,1.1,17.9,0.75,14.6,5leWrCpYOniM6dBdibH8VgNovrKi
MAPbI3,MA,Pb,I,1.6,TiO2-c | TiO2-mp,Spiro-MeOTAD,Ag,Diethyl ether,DMF; DMSO,False,100.0,Spin-coating,Unknown,0.1,False,1.048,22.79,0.731,17.46,5lhvQZd5QDDlahxDzQnDbuA8zpND
FA0.85MA0.15PbBr0.45I2.55,FA; MA,Pb,Br; I,,PCBM-60,PEDOT:PSS,Al,Unknown,DMF >> IPA,False,Unknown >> 150.0,Spin-coating >> Spin-coating,Unknown,0.096,False,1.09,23.0,0.805,20.2,5lqF9nfmNb1wV-qgiw-CLVRczjP7
MAPbI3,MA,Pb,I,1.6,PCBM-60,PEDOT:PSS | PolyTPD,Au,Unknown,none,False,Unknown,Co-evaporation,Vacuum,0.065,False,1.02,19.3,0.49,9.7,5lscsZDoxZ2qfpgDY0dfcj85KdjR
MAPbI3,MA,Pb,I,1.6,TiO2-c,Spiro-MeOTAD,Ag,Chlorobenzene,DMF; DMSO,False,100.0,Spin-coating,N2,0.1,False,1.11,23.3,0.78,20.2,5lwOalSr5GVPwh6dMzr6dn-qsdGD
MAPbI3,MA,Pb,I,1.6,TiO2-c | TiO2-nw,Spiro-MeOTAD,Pd,Toluene,DMF,False,70; 100,Spin-coating,Unknown,0.0314,False,1.01,22.19,0.57,12.9,5ly0ag3zTDrnWZCT5bLQmN_ocJVg
MAPbI3,MA,Pb,I,1.6,PCBM-60,PCDTBT; PFN,Al,Diethyl ether,DMF; DMSO,False,100.0,Spin-coating,Unknown,0.04,False,1.03,18.23,0.78,14.66,5lymKmhMHIqL6li2kTHn4GwyfVzM
BA2MA3Pb4I13,BA; MA,Pb,I,1.56,ITIC-Th | BCP,PTAA,Ag,Unknown,DMF,False,100.0,Spin-coating,N2,0.1,False,1.01,12.4,0.579,7.7,5m-agCIJPiv8bttij3nKxRYVW07y
MAPbI3,MA,Pb,I,1.6,TiO2-c,PbS-QDs,Au,Toluene,DMSO; GBL,False,100.0,Spin-coating,N2,0.04,False,0.97,18.5,0.602,10.8,5m825B_XDcHFn8CtGTL7HWSXJLmL
MAPbI3,MA,Pb,I,1.6,ZnO-c | PEI,Spiro-MeOTAD,Au,Unknown,DMF; DMSO,False,65; 105,Spin-coating,N2,0.06,False,1.08,16.93,0.682,12.49,5mCsI672rugIA0azSRcWGVMP1egZ
MAPbI3,MA,Pb,I,1.6,C60 | BCP,PEDOT:PSS,Al,Unknown,DMF >> IPA,False,70 >> 100,Spin-coating >> Spin-coating,Unknown,0.096,False,0.99,19.6,0.7929999999999999,15.4,5mDMbhSQyLRuQEv80Z3T6Ftruv5R
FA0.9MA0.1PbBr0.03I2.97,FA; MA,Pb,Br; I,,SnO2-np,CH3O-PEIA | Spiro-MeOTAD,Au,Unknown,DMF; DMSO >> IPA,False,70.0 | 140.0,Spin-coating >> Spin-coating,N2 >> N2,0.044,False,1.14,24.9,0.779,22.11,5mYgHH-9p4r2x2G6bhuh2DdASxB3
MAPbI3,MA,Pb,I,1.6,TiO2-c | TiO2-mp,Spiro-MeOTAD,Au,Unknown,DMF >> DMF; IPA,False,Unknown >> 100.0,Spin-coating >> CBD,Unknown,0.159,False,1.01,18.91,0.647,12.62,5maS3w0k93LFIsuLvHjw4d1PJGVh
MAPbI3,MA,Pb,I,1.6,ITCPTC-Se | Rhodamine 101 | LiF,P3CT-Na,Ag,Chlorobenzene,DMF; DMSO,False,60; 80,Spin-coating,N2,0.09,False,1.027,20.99,0.72,15.52,5mwvVsjiIWhXK7KCW3Cfn850v3_u
MAPbI3,MA,Pb,I,1.6,TiO2-c,Spiro-MeOTAD,Au,Unknown,DMF,False,100.0,Spin-coating,N2,0.1,False,0.84,22.44,0.64,12.14,5n8irhEsNAquWo4fHHEXX4nWqiki
MAPbI3,MA,Pb,I,1.6,TiO2-c | TiO2-mp | PbS-QDs,P3HT,Au,Unknown,DMF,False,Unknown,Spin-coating,Unknown,0.16,False,0.5920000000000001,20.94,0.626,7.8,5n8w5G457fF7nxt0rWJeh5Sk0Xrp
FA0.3MA0.7PbI3,FA; MA,Pb,I,1.6,In2O3-c | PCBM-60,Spiro-MeOTAD,Ag,Unknown,DMF | DMF; IPA,False,Unknown | 100,Spin-coating | Spin-coating,N2 | N2,0.075,False,1.05,23.21,0.72,17.82,5nFJer5EMT097H2nrts1AQ9AgsZp
MAPbI3,MA,Pb,I,,PCBM-60 | Bphen,PTAA,Al,2-Butanol,DMF; DMSO,True,100,Spin-coating,N2,0.12,False,1.114,23.52,0.768,20.05,5nVMoymRwkJ9Rb51mSGGzAjrEChT
MAPbI3,MA,Pb,I,1.6,TiO2-nt,Spiro-MeOTAD,Carbon-nt,Unknown,DMF >> IPA,False,70.0 >> 70.0,Spin-coating >> CBD,Unknown,0.16,False,0.99,14.36,0.68,8.31,5nW0XFoF_ZbFfqDqcAhBBVE_Adlj
Cs0.1FA0.75MA0.15PbBr0.46I2.54,Cs; FA; MA,Pb,Br; I,,TiO2-c,Spiro-MeOTAD,Au,Chlorobenzene,DMF; DMSO,False,100.0,Spin-coating,N2,0.06,False,1.06,21.45,0.7,15.93,5nZzde3l4zqnhjV9awZsq8hGzvoo
MAPbI3,MA,Pb,I,1.59,PCBM-60 | C60 | LiF,PEDOT:PSS,Al,Chlorobenzene,DMSO; GBL,False,100,Spin-coating,N2,0.09,False,0.96,17.77,0.7759999999999999,13.2,5nc5Jgkc7H3xvZDH_a_o0o55YyJL
MAPbI3,MA,Pb,I,1.6,C60 | BCP,VOx,Ag,Unknown,none >> IPA,False,Unknown >> 60.0,Evaporation >> Spin-coating,Vacuum >> N2,0.0706,False,0.922,18.87,0.6809999999999999,11.86,5ngom_k61BXCNLODg4eyg5E5iGn1
Cs0.05FA0.8075MA0.1425PbBr0.45I2.55,Cs; FA; MA,Pb,Br; I,1.617,SnO2-c | PCBM-60,Spiro-MeOTAD,Au,Chlorobenzene,DMF; DMSO >> IPA,False,100.0 >> 100,Spin-coating >> Spin-coating,N2 >> N2,0.08,False,1.06,23.09,0.757,18.44,5o11H_HwKMzJFA02Q6bYPDrA3lkF
MAPbI3,MA,Pb,I,1.6,PCBM-60 | LiF,PEDOT:PSS,Al,Chlorobenzene,DMF; DMSO,False,90.0,Spin-coating,N2,0.1,False,0.83,22.38,0.6579999999999999,13.2,5o1CA-DhXWK0wk6hkL9PN2q0BIXm
(PEA)2Cs1.77FA57.23Pb60I181,(PEA); Cs; FA,Pb,I,,SnO2-c,Spiro-MeOTAD,Ag,Diethyl ether,DMF; NMP,False,100.0; 150.0,Spin-coating,N2,0.1,False,1.05,25.3,0.72,18.2,5o47wrApC_fr-6QT97G_jlNLStLq
MAPbI3,MA,Pb,I,1.6,PCBM-60 | pi-PFE4,PEDOT:PSS,Ag,Unknown,DMF,False,100.0,Spin-coating,Air,0.1,False,1.07,22.16,0.76,17.8,5oHGxJlJ-F24T7PB7fSoMSfn2SoA
MAPbI3,MA,Pb,I,1.6,SnO2-c,RE-ZnBu4Pc,Au,Unknown,Unknown,False,Unknown,Unknown,Unknown,0.11,False,0.95,21.82,0.625,12.65,5oaI-WV2-gDQtDeUTANrqRCbmx3d
MAPbI3,MA,Pb,I,1.6,PCBM-60,PEDOT:PSS,Ag,Chlorobenzene,DMF,True,100,Spin-coating,Unknown,0.0225,False,0.8859999999999999,20.01,0.79,14.0,5olhYlpuQ29WKT0Zxsj4DAg6yjQI
MAPbI3,MA,Pb,I,1.6,TiO2-c | TiO2-mp,Spiro-MeOTAD,Ag,Unknown,DMF,False,70.0,Spin-coating,Dry air,0.1,False,0.92,20.5,0.693,13.1,5or3UJV3PIunhRtRGidRNpDWy-Q5
Cs0.02FA0.98PbI3,Cs; FA,Pb,I,,SnO2-c,Spiro-MeOTAD,Ag,Diethyl ether,DMF; NNP,False,80; 150,Spin-coating,Dry air,0.1,False,1.12,24.77,0.73,20.32,5osir1gLLB14wih57Xzr-B8WazOr
FAPbI3,FA,Pb,I,1.48,TiO2-c | TiO2-mp,Spiro-MeOTAD,Au,Unknown,DMF >> IPA,False,160.0 >> 160.0,Spin-coating >> Spray-coating,N2 >> N2,0.16,False,1.01,20.1,0.66,13.4,5otlNriu4I4XBL3TSE-0MgPKYVgA
Cs0.05FA0.55MA0.4PbBr2.88I0.12,Cs; FA; MA,Pb,Br; I,1.56,TiO2-c | SnO2-c,Spiro-MeOTAD,Au,Vacuum,DMF; DMSO >> IPA,False,150,Slot-die coating >> Slot-die coating,N2 >> N2,0.09,True,1.08,3.16,0.74,13.5,5pAmM0TBZ31Jw84ld4qebIos9JW-
FA0.85MA0.15PbBr0.45I2.55,FA; MA,Pb,Br; I,,none,Spiro-MeOTAD,Au | Ag,Chlorobenzene,DMF; DMSO,False,Unknown,Spin-coating,Unknown,0.04,False,0.92,21.34,0.653,11.5,5pExhsexjeZqPeuhsQDlN_SdKA2f
MAPbI3,MA,Pb,I,1.6,PCBM-60 | BCP,NiO-np,Ag | SiO2 | ZnS | Ag | ZnS,Toluene,DMSO; GBL,False,100.0,Spin-coating,N2,0.06,False,1.0,16.22,0.69,11.18,5pFD07TcGp4TAAhoCYzREhWJ417Q
MAPbI3,MA,Pb,I,1.6,TiO2-c | TiO2-mp,Spiro-MeOTAD,Au,Unknown,DMF >> IPA,False,Unknown >> 100.0,Doctor blading >> CBD,Air >> Air,0.25,False,0.956,17.47,0.7120000000000001,11.9,5pMHKwV0bdzuN13NiC6juT5cFr4E
FA0.1MA0.9PbI3,FA; MA,Pb,I,,TiO2-c | TiO2-mp,TT1,Au,Chlorobenzene,DMSO,False,100.0,Spin-coating,N2,0.16,False,,,,,5p_uXlDcZhUIjRTWyf1DelOYxl25
MAPbI3,MA,Pb,I,1.6,PFPDI,P3CT,Ag,Chlorobenzene,DMF; DMSO,False,60.0; 80.0,Spin-coating,Air,0.1,False,0.97,18.48,0.65,11.79,5pkzqsB-pQGORFfcHozjJ0MGhixs
MAPbI3,MA,Pb,I,1.6,PCBM-60,PEDOT:PSS,Al,Unknown,DMF; DMSO,False,190.0,Spin-coating,Unknown,0.06,False,0.935,22.67,0.54,11.45,5plac53aRziLs93-94PIj516jnWX
MAPbI3,MA,Pb,I,1.6,PCBM-60 | C60-N,PEDOT:PSS,Ag,Unknown,DMF >> IPA,False,85.0 >> 85.0,Spin-coating >> Spin-coating,N2 >> N2,0.055,False,,20.5,,15.5,5ptXWqMau_s1FKgOZxNLc0MpFgpM
MAPbI3,MA,Pb,I,1.6,TiO2-c | TiO2-mp,Imidazonium iodide | Spiro-MeOTAD,Au,Chlorobenzene,DMSO,False,100.0,Spin-coating,Ar,0.16,False,1.109,22.02,0.813,19.89,5pv8j-B-8bOwIatyNN9HoRwet_ET
MAPbI3,MA,Pb,I,1.6,TiO2-c | PCBM-60,Spiro-MeOTAD,Au,Unknown,DMSO >> IPA,False,Unknown >> 100.0,Spin-coating >> CBD,N2 >> N2,0.1,False,,,,15.85,5pxJVIBLB1zpZ5MN3fg2FSGwgyAI
MAPbI3,MA,Pb,I,1.6,SnO2-np,Spiro-MeOTAD,Au,Diethyl ether,DMF; NMP,False,50; 140,Slot-die coating,N2,0.06,False,1.1,21.5,0.76,18.0,5q07AAn-CugeklUtEH_3S7HJX5x7
FAPbI3,FA,Pb,I,1.859,C60 | BCP,2PACz,Cu,N2,2-methoxyethanol; acetonitrile; NMP; DMF,False,Unknown,Slot-die coating,Unknown,0.16,False,1.246,14.248,0.64,11.37,5q7X1ieKFu2DSyB4ELFzpT_l8tcU
MAPbI3,MA,Pb,I,1.6,f-C60 | C60,P3HT,MoO3 | Ag,Unknown,DMF >> IPA,False,Unknown >> 100.0,Spin-coating >> Spin-coating,Unknown,0.0757,False,1.02,19.86,0.7340000000000001,14.82,5qMr59XAF9jWuNy2bNtD75s1Nl1Q
MAPb1.0I3,MA,Pb,I,1.55,TiO2-c | TiO2-mp,Spiro-MeOTAD,Au,Unknown,DMF >> IPA,False,3; 5 >> 5,Spin-coating >> Spin-coating,Unknown,0.1,False,1.02,19.5,0.7,14.05,5qP-5julnvGRlMsVe_IVjMHvIplw
FA0.85MA0.15PbBr0.45I2.55,FA; MA,Pb,Br; I,,TiO2-c | TiO2-mp,Spiro-MeOTAD,Au,Toluene,DMF; DMSO,True,110,Spin-coating,Unknown,0.25,False,1.08,21.21,0.65,15.0,5qQCUtHASpouzj_LM1MgaGYK82yi
MAPbI3,MA,Pb,I,1.6,TiO2-c | TiO2-nw,Spiro-MeOTAD,Ag,Unknown,DMF >> IPA,False,70.0 >> 70.0,Spin-coating >> Spin-coating,Unknown,0.1,False,0.82,19.4,0.556,8.81,5qWe1oMXz77CnpuEai03dmIq4a8J
MAPbI3,MA,Pb,I,1.6,TiO2-c | TiO2-mp | ZrO2-mp,none,Carbon,Unknown,GBL,False,50.0,Drop-infiltration,Unknown,0.07,False,0.86,22.76,0.6579999999999999,12.84,5qXykfa_zEzG3KO0_Se8t16Pjd4Q
MAPbI3,MA,Pb,I,1.6,TiO2-c | TiO2-IO,Spiro-MeOTAD,Ag,Unknown,DMF >> IPA,False,100.0 >> 100.0,Spin-coating >> Spin-coating,Unknown,0.0625,False,0.973,21.93,0.61,13.11,5qYkaoRmVlDN78gZk02p6ZvxW4Aj
(5-AVA)0.03MA0.97PbI3,(5-AVA); MA,Pb,I,,TiO2-c | TiO2-mp | ZrO2-mp,none,Carbon,Unknown,GBL,False,50.0,Drop-infiltration,Unknown,0.1,False,,,,14.9,5q_ihB0EQR3HC7g55EhJYaAn1JWA
MAPbI3,MA,Pb,I,1.6,SnO2-c | TiO2-mp | ZrO2-mp,none,Carbon,Unknown,GBL,False,50,Drop-infiltration,Unknown,0.107,False,0.9,22.68,0.61,12.41,5qoKt-HC99aKukqieEJ_VW-Zj2BP
Cs0.05FA0.84MA0.11PbBr0.1I2.9,Cs; FA; MA,Pb,Br; I,,PCBM-60 | C60 | BCP,PTAA,Cu,Chlorobenzene,DMF; DMSO,False,105.0,Spin-coating,N2,0.07,False,1.16,22.45,0.71,18.49,5rBokFpDwpVwt5HVf9E_c0e4yvxP
MAPbI3,MA,Pb,I,1.6,PCBM-60,NiO-c,Ag,Unknown,DMF; DMSO,False,Unknown,Spin-coating,N2,0.04,False,1.08,21.13,0.713,16.28,5rGVmr4E6E8lmQUbQUVQXju4q_9J
MAPbI3,MA,Pb,I,1.6,PCBM-60,PEDOT:PSS,Al,Unknown,DMF,False,Unknown,Spin-coating,Unknown,0.1,False,0.89,14.0,0.645,8.0,5rjHZ7c6CPjIzMVkxNpgpauZ7GJN
MAPbI3,MA,Pb,I,1.6,PCBM-60,NiO-c,Ag,Chlorobenzene,DMSO; GBL,False,100.0,Spin-coating,N2,0.1,False,1.0,20.38,0.72,14.66,5rnl8_O6eqLaGsfO2_mVeAn-nB5k
MAPbI3,MA,Pb,I,1.6,TiO2-c | TiO2-mp,Spiro-MeOTAD,Au,Unknown,DMF >> IPA,False,70.0 >> 70.0,Spin-coating >> CBD,Air >> Air,0.2,False,1.05,19.9,0.69,14.4,5rq_MrFkOvZmZJeCMsclMef7kqnl
MAPbI3,MA,Pb,I,1.6,PCBM-60,PEDOT:PSS,Al,Unknown,DMF,False,95.0,Spin-coating,N2,0.09,False,0.81,18.84,0.59,9.0,5rsUNTSRMwjilFSSUcZ0DYylH9kA
MAPbI3,MA,Pb,I,1.6,TiO2-c | TiO2-mp,IEICO; PBDB-T,MoOx | Ag,Unknown,DMF; DMSO >> IPA,False,Unknown >> 100,Spin-coating >> Spin-coating,N2 >> N2,0.04,False,1.07,23.11,0.626,15.47,5rvOFoJZ00FWnf8ObXbJPayscMt3
MAPbI3,MA,Pb,I,1.5,TiO2-c | TiO2-mp,mm-SFX-2PA,Au,Unknown,DMF >> IPA,False,Unknown >> 100.0,Spin-coating >> CBD,N2 >> N2,0.1,False,,,,13.43,5rzd7PkpTWFb4CxpvDO33w2-0Gkr
MAPbI3,MA,Pb,I,1.6,PCBM-70 | C60,PEDOT:PSS,Al,Unknown,DMF >> IPA,False,Unknown >> 100,Spin-coating >> CBD,Unknown,0.1,False,0.95,16.8,0.74,11.8,5s-ENBNdvyDN4cQ_1yLm7xysrnpB
MAPbI3,MA,Pb,I,1.6,TiO2-c,P3HT,Ag,Unknown,DMF,False,105.0,Spin-coating,N2,0.15,False,0.93,22.1,0.512,10.5,5s6mLuHwQSgdzlpps3h_Fp1PqPbx
MAPbI3,MA,Pb,I,1.6,PCBM-60,PEDOT:PSS,Al,Chlorobenzene,DMF,False,100.0,Spin-coating,N2,0.09,False,0.92,18.06,0.61,10.1,5sJwtTBUj_IYAhNl2tGfNFOujaYc
MAPbI3,MA,Pb,I,1.6,TiO2-c,Spiro-MeOTAD,Ag,Unknown,DMF,False,25; 100,Spin-coating,N2,0.08,False,0.97,20.06,0.63,12.38,5sedNQljZ86prFbhduYmncu4jfMt
CsPbBr3,Cs,Pb,Br,,TiO2-c | TiO2-mp,CuInS2@ZnS-QDs,Carbon; LPP,Unknown,DMF >> Methanol,False,90 >> 250,Spin-coating >> Spin-coating,Air >> Air,0.09,False,1.521,7.23,0.862,9.48,5stosB3JCkAcEvZc010hs9xlNLB6
MAPbI3,MA,Pb,I,1.6,PCBM-60,NiO-mp,Ag,Chlorobenzene,DMSO,False,100.0,Spin-coating,Unknown,0.1,False,0.91,19.66,0.629,11.26,5stwpAh2pKRIdFBpYBIVMJdJBHaL
Cs0.1FA0.75MA0.15PbBr0.51I2.49,Cs; FA; MA,Pb,Br; I,,TiO2-c | TiO2-mp,Spiro-MeOTAD,Au,Chlorobenzene,DMF; DMSO,False,100.0,Spin-coating,Unknown,0.18,False,1.11,22.73,0.71,18.7,5sudrb7jaT2VP5uExN5mOzN0ogZ0
MAPbI3,MA,Pb,I,1.6,PCBM-60 | PDINO,PEDOT:PSS,Al,Chlorobenzene,DMF,False,100.0,Spin-coating,Unknown,0.05,False,0.92,20.1,0.6809999999999999,12.5,5tAUTB6o_thotxhUYAVopEGKtKWW
MAPbI3,MA,Pb,I,1.6,TiO2-c | TiO2-nw,Spiro-MeOTAD,Au,Unknown,GBL,False,100,Spin-coating,Unknown,0.215,False,0.955,15.6,0.63,9.4,5tBMhSfZaNqfTUH9s7S-bWJTwix3
MAPbI3,MA,Pb,I,1.6,PCBM-60,PEDOT:PSS,Al,Chlorobenzene,DMF,False,100.0,Spin-coating,N2,0.09,False,,,,7.53,5tDDbF7MTKbWQ8A1y1-uGO1DlIyl
MAPbI3,MA,Pb,I,1.5,ZnO-np,NiO-c,Al,Unknown,DMF >> IPA,False,70.0 >> 100.0,Spin-coating >> Spin-coating,N2 >> N2,0.1,False,1.01,21.0,0.76,16.1,5tT7vHyPxkFMEjCmhUCUqKerrGdi
FA0.6MA0.4PbI3,FA; MA,Pb,I,1.55,TiO2-c | C60,Spiro-MeOTAD,Au,Unknown,DMF >> none,False,Unknown >> 170,Spin-coating >> Gas reaction,N2 >> FAI; MAI; Vacuum,0.09,False,0.88,17.12,0.528,8.0,5tToOuykxccBCLLvYk8pSDA82j5q
MAPbI3,MA,Pb,I,1.6,PCBM-60 | TiO2-c,NiMgLiO-c,Ag,Toluene,DMSO,False,100.0,Spin-coating,N2,1.017,False,1.083,20.4,0.8270000000000001,18.3,5tqyf7HkR-TdGbmRqQVJTtUvaPkr
MAPbI3,MA,Pb,I,,SnO2-np | PCBM-60,Spiro-MeOTAD,Ag,Chlorobenzene,DMF; DMSO,False,100,Spin-coating,N2,0.091,False,1.07,22.57,0.674,15.0,5tufdX7QP8pL95Ii04JoQIFE0Ptp
FAPbI3,FA,Pb,I,1.58,TiO2-c | ZnO-c,Spiro-MeOTAD,Pt | FTO,Unknown,DMSO; GBL,False,160.0,Spin-coating,Air,0.09,False,0.77,19.71,0.67,10.1,5u-TdP9tYIumV_eQh7l4Ec5OkS82
MAPbI3,MA,Pb,I,1.6,TiO2-c | TiO2-mp,Spiro-MeOTAD,Au,Chlorobenzene,DMF; DMSO,False,100.0,Spin-coating,Unknown,0.06,False,0.97,21.53,0.75,15.8,5u07NJiSvBgoTq2iBmpd9-bwy-MD
MAPbI3,MA,Pb,I,1.6,PCBM-60,PEDOT:PSS,Ag,Chlorobenzene,DMF; DMSO,False,95.0,Spin-coating,Unknown,0.09,False,1.02,20.97,0.73,15.61,5u07pGGMefuK_R-JU0GLsnfwYyHQ
FAPbI3,FA,Pb,I,1.48,TiO2-c,BTT(DPP-Th)3-EH,Au,Unknown,DMF; DMSO >> IPA,False,60.0 >> 100.0,Spin-coating >> Spin-coating,N2 >> N2,0.1,False,0.94,20.56,0.648,12.52,5u3_Anmg3lvuDJPFgTCfltaYHjCz
FA0.85MA0.15PbBr0.45I2.55,FA; MA,Pb,Br; I,1.6,TiO2-c | TiO2-mp,Fluorene-dithiophene,Au,Chlorobenzene,DMF; DMSO,False,100.0,Spin-coating,N2,0.16,False,1.103,22.6,0.7559999999999999,19.2,5u6vunBk4cFw60x5zw8U5nOldWDC
MAPbI3,MA,Pb,I,1.6,TiO2-c | TiO2-mp,PMMA | Spiro-MeOTAD,Au,Toluene,DMF; DMSO,False,100.0,Spin-coating,N2,0.1,False,1.08,22.09,0.755,18.01,5u7FU-e4i-6iQ6Pok7djF3K0phSw
FA0.85MA0.15PbBr0.45I2.55,FA; MA,Pb,Br; I,,TiO2-c | TiO2-mp,PFB,Au,Chlorobenzene,DMF; DMSO,False,100.0,Spin-coating,Air,0.09,False,0.93,21.1,0.51,10.97,5uCeYVXiEfof6On_y25JAx0C8GZJ
FA0.85MA0.15PbBr0.45I2.55,FA; MA,Pb,Br; I,,C60,Spiro-MeOTAD,Au,Chlorobenzene,DMF; DMSO,False,100.0,Spin-coating,N2,0.1,False,1.11,22.2,0.75,18.5,5uKPmiGPfkIs-OSbalc7zGDjl7yW
MAPbI3,MA,Pb,I,1.6,PCBM-60; PEI,Spiro-MeOTAD,Ag,Chlorobenzene,DMF,False,100.0,Spin-coating,N2,0.1,False,0.98,17.6,0.66,11.4,5uTNurc83PMmcVSN18AaqzHL3Srx
MAPbI3,MA,Pb,I,1.58,TiO2-c | TiO2-mp,Spiro-MeOTAD,Au,Unknown,Methylamine >> Methylamine,False,Unknown >> 50.0,Dropcasting >> Pneumatic pressure,Air >> Air,3.6,True,,,,12.5,5uWG0OeawBqc6MrUgTYs2U9SPMqL
CsPbBr3,Cs,Pb,Br,,TiO2-c | TiO2-mp | Graphene-QDs,none,Carbon,Unknown,DMF >> Methanol,False,90 >> 250,Spin-coating >> Spin-coating,Unknown,0.1,False,1.4580000000000002,8.12,0.821,9.72,5uY-ilcesLgf9Y-mW3AuJtTmwwKd
MAPbI3,MA,Pb,I,1.6,TiO2-c | TiO2-nw,Spiro-MeOTAD,Au,Unknown,DMF >> none,False,120.0 >> 150.0,Spin-coating >> Gas reaction,N2 >> MAI,2.2,True,0.821,18.2,0.54,8.07,5uY3bBfZEh9RdYHiIgsl3UN9_D5n
MAPbI3,MA,Pb,I,1.6,TiO2-c | Al2O3-mp,Spiro-MeOTAD,Ag,Unknown,DMF,False,100.0; 120.0,Spin-coating,Unknown,0.0625,False,1.05,21.27,0.7,12.0,5udEb4N2ueFs-Q150i0QGuPqZSJw
(NH4)6.8FA0.15MA1.7Pb7.8Br0.45I23.8,(NH4); FA; MA,Pb,Br; I,,TiO2-c | TiO2-mp,Spiro-MeOTAD,Au,Chlorobenzene,DMF; DMSO,False,100.0,Spin-coating,N2,0.1,False,1.06,20.24,0.7020000000000001,15.06,5ujaMDWrvz_ftdehHsx7ByqFBvKb
CsPbBrI2,Cs,Pb,Br; I,,PCBM-60 | Zr(acac)4,NiO,Ag,Unknown,DMSO,False,42; 160,Spin-coating,N2,0.0576,False,1.08,14.42,0.7759999999999999,12.09,5ukYJjO-gDFiSopbb9jK-Jiikl3S
Cs0.05FA0.76MA0.16PbBr0.48I2.52,Cs; FA; MA,Pb,Br; I,,TiO2-c,Spiro-MeOTAD,Au,Unknown,DMF; DMSO >> IPA,False,80 >> 40; 140,Spin-coating >> Spin-coating,N2 >> N2,0.049,False,1.12,23.8,0.8079999999999999,21.5,5ulozqj7wp1dr0sLN4bPxeznJUXj
FA0.83MA0.17PbBr0.51I2.49,FA; MA,Pb,Br; I,,SnO2-c,Z2,Au,Unknown,DMF; DMSO,False,100.0,Spin-coating,Unknown,0.1,False,1.069,20.23,0.581,12.57,5umkjY1KUcCiDgQGL3qvDXtGxD6e
MAPbBr3,MA,Pb,Br,,TiO2-c,Spiro-MeOTAD,Au,Toluene,DMSO; GBL,False,100.0,Spin-coating,Unknown,0.04,False,1.45,9.0,0.65,8.6,5uy7_jWrSgndqsAkuMitgbiQ-vow
Cs0.05FA0.79MA0.16PbBr0.51I2.49,Cs; FA; MA,Pb,Br; I,,SnO2-c,Spiro-MeOTAD,Au,Chlorobenzene,DMF; DMSO,False,100.0,Spin-coating,Unknown,0.16,False,1.051,20.1,0.75,15.9,5v0oMZwg35gyQR6S5omepWBJZBJV
MAPbI3,MA,Pb,I,1.6,TiO2-c | TiO2-mp,Spiro-MeOTAD,Au,Diethyl ether,DMF,False,100.0,Spin-coating,Unknown,0.1,False,1.06,21.1,0.769,17.2,5v182QmhkqMqqB_V0L5odsnBDsKS
MAPbI3,MA,Pb,I,,TiO2-c | TiO2-mp,Spiro-MeOTAD,Au,Unknown,DMF,False,140.0,Spin-coating,Unknown,0.09,False,0.789,17.8,0.621,8.74,5v4d9U9CRoSdgL7bFXyIOq9xAvhD
Cs0.05FA0.82MA0.13PbBr0.45I2.55,Cs; FA; MA,Pb,Br; I,,C60 | BCP,PTAA | LiF,Ag,Chlorobenzene,DMF; DMSO,False,120.0,Spin-coating,Unknown,0.09,False,1.068,21.53,0.742,17.04,5vBKV8ZTOf0VLuQprsIxgcnbaX9H
MAPbI3,MA,Pb,I,1.6,TiO2-c | TiO2-mp,Spiro-MeOTAD,Ag,Unknown,DMF; n-butanol >> IPA,False,80.0 >> 80.0,Spin-coating >> Spray-coating,Unknown,0.15,False,1.09,,,15.7,5vFN1_Dtu3rYhTM8fUsN4wcAkn4t
FA0.2MA0.8PbI3,FA; MA,Pb,I,,NDI-BTH2,PEDOT:PSS,Ag,Toluene,DMSO; GBL,False,100.0,Spin-coating,N2,0.1,False,0.98,22.13,0.71,15.4,5vGsAeQunq3TnU9m09klAaKDH5Lq
Cs0.08FA0.69MA0.23PbBr0.63I2.37,Cs; FA; MA,Pb,Br; I,,SnO2-c,Spiro-MeOTAD,MoOx | ITO,Chlorobenzene,DMF; DMSO,False,130.0,Spin-coating,N2,0.13,False,,,,,5vW03L01B10naNZoaQeSG4IojHcM
MAPbI3,MA,Pb,I,1.6,TiO2-c | TiO2-mp,Spiro-MeOTAD,Au,Unknown,DMF >> IPA,False,70.0 >> 70.0,Spin-coating >> CBD,Unknown,0.1,False,0.885,20.69,0.56,10.22,5vXo8HfVUB8IRjrMPdrjOKLHSKfI
(DMA)0.05MA0.95PbI3,(DMA); MA,Pb,I,1.55,TiO2-c | TiO2-mp,Spiro-MeOTAD,Au,Trifluorotoluene,DMSO,False,100,Spin-coating,N2,0.16,False,1.1,21.09,0.76,18.6,5vnF4CpuU3aUogHPAZM8H5tMoDRH
MAPbI3,MA,Pb,I,1.6,TiO2-c | TiO2-mp,S197,Au,Unknown,DMF >> IPA,False,Unknown >> 70.0,Spin-coating >> Spin-coating,Dry air >> Dry air,0.285,False,0.973,16.0,0.69,10.9,5wE4JBjZqU25Qp_OYamHcU_mVgev
MAPbI3,MA,Pb,I,1.6,PCBM-60 | Zr(acac)4,NiO-c,Ag,Chlorobenzene,DMF; DMSO,False,100.0,Spin-coating,Unknown,0.04,False,1.038,22.78,0.722,17.07,5wNmvMWodXIxrJCjHpMZ1EDvhQCF
MAPbI3,MA,Pb,I,1.6,PCBM-60 | BCP,NiMgLiO,Ag,Chlorobenzene,DMSO; GBL,False,70.0,Spin-coating,N2,0.09,False,1.06,21.0,0.778,17.7,5wWKnWZ2zj7-Q-2wVDssSMoBpxUm
MAPbI3,MA,Pb,I,1.6,TiO2-c | TiO2-mp | ZrO2-mp,none,Carbon,Unknown,GBL,False,50.0,Spin-coating,Air,0.1,False,,,,15.22,5wZob992UAQBuKBHG62lgTtc2ifv
MAPbI3,MA,Pb,I,1.6,TiO2-c,Spiro-MeOTAD,Au,Toluene,DMF,False,100.0,Spin-coating,N2,0.09,False,1.05,16.3,0.6,10.25,5wcZo0e7sdxJ17om3NgAHka4clsh
MAPbI3,MA,Pb,I,1.608,In2O3,Spiro-MeOTAD,Ag,Chlorobenzene,DMF; DMSO,False,100.0,Spin-coating,Unknown,0.1,False,1.03,20.7,0.65,13.8,5wi8EfWwElyGlHRY1czuit1o2Fyt
MAPbI3,MA,Pb,I,1.6,PCBM-60 | BCP,PTAA | PFN,Cu,Diethyl ether,DMF; DMSO,False,100.0,Spin-coating,N2,0.1,False,1.13,21.4,0.8,19.2,5wuduMuN_qM4lIw3E7Vt4WoqjFMx
Cs0.05FA0.79MA0.16PbBr1.2I2.6,Cs; FA; MA,Pb,Br; I,1.71,ICBA-tran3 | C60 | BCP,PTAA,Cu,Toluene,DMF; DMSO,False,70; 100,Spin-coating,Unknown,0.075,False,1.2,19.7,0.775,18.3,5x91egrax-vcGVhbI14GpLrwa2up
MAPbI3 | CsPbI3,MA | Cs,Pb | Pb,I | I,,TiO2-c | TiO2-mp,none,MoO3 | Ag,Toluene,DMF >> Octane >> Methyl acetate >> Methyl acetate,False,100.0 >> Unknown,Spin-coating >> Spin-coating >> Dropcasting >> Rinsing,Unknown,0.09,False,0.86,16.14,0.521,7.23,5xAiCn8nhl5dCdLbFxtL0lTIGc_S
FAPbI3,FA,Pb,I,1.48,TiO2-c,Aniline | Spiro-MeOTAD,Au,Chlorobenzene,DMF,False,100; 160,Spin-coating,N2,0.05,False,0.023,0.93,0.64,13.8,5xFMergSUZ6w6cj3pEYploVS_8Fu
MAPbI3,MA,Pb,I,1.6,C60,Spiro-MeOTAD,Ag,Unknown,none,False,100.0,Co-evaporation,Vacuum,0.1,False,1.03,18.75,0.752,15.1,5xUSm6TU644RNVevQWh7w3yKAA6o
FA0.8MA0.2PbBr0.45I2.55,FA; MA,Pb,Br; I,,Nb2O5,NiO-c,Ag,Chlorobenzene,DMF; DMSO,False,110.0,Spin-coating,N2,0.155,False,1.11,22.2,0.79,19.5,5xVfPAgIAt5owpBak56Zf6LLUGr9
CsPbBrI2,Cs,Pb,Br; I,1.91,TiO2-c,Spiro-MeOTAD,Au,Unknown,DMF; DMSO,False,120; 200,Spin-coating,Unknown,0.09,False,1.24,15.33,0.787,14.98,5xk--B-hqmJtEt_Kni1m96JLb39t
MAPbI3,MA,Pb,I,1.5,SnO2-c | C60-SAM,Spiro-MeOTAD,Au,Ethyl ether,DMF; DMSO,False,65; 100,Spin-coating,N2,0.08,False,1.08,21.41,0.767,17.64,5xkIDLxg08IYhq-VmRMErVN-ufW4
Cs0.05FA0.85MA0.1PbBr0.45I2.45,Cs; FA; MA,Pb,Br; I,1.59,TiO2-np | C60; PCBM-60,NiO-np,Ag,Chlorobenzene,DMF; DMSO,False,70; 100,Spin-coating,N2,0.16,False,1.14,21.96,0.82,20.24,5xy1WRCC8rypkvoGRo5n727LVhmB
MAPbI3,MA,Pb,I,1.6,PCBM-60,PEDOT:PSS,Ag,Toluene,DMF,False,80.0,Spin-coating,N2,0.2,False,0.934,23.574,0.684,15.07,5y8eUiuI6MGS0aPqk36M1RXQaqFu
MAPbI3,MA,Pb,I,1.6,PCBM-60 | BCP,NiMgLiO,Ag,Toluene,DMSO; GBL,False,100.0,Spin-coating,Unknown,0.09,False,1.069,21.105,0.7909999999999999,17.87,5yTOlwpiRmioZuqtQLGLDPsw2QkZ
MAPbI,MA,Pb,I,1.58,C60 | BCP,PTAA,Cu,Ethyl acetate,DMF; DMSO,False,100,Spin-coating,N2,0.16,False,0.91,19.185,0.541,9.45,5yWbQ-D-WunxM5t5BMBMAJeIPv7Q
MAPbI3,MA,Pb,I,1.56,PCBM-60 | Bphen,TS-CuPc,Ag,Unknown,DMF; GBL,False,95.0,Spin-coating,N2,0.0725,False,,,,7.25,5yYdJZs-YEgjR9YyDQHz_iQnmoRp
Cs0.05FA0.79MA0.16PbBr0.45I2.55,Cs; FA; MA,Pb,Br; I,,TiO2-c | TiO2-mp,Spiro-MeOTAD,Au,Chlorobenzene,DMF; DMSO,False,100.0,Spin-coating,N2,0.16,False,1.071,22.3,0.77,18.4,5yd1G4KS0P2EZ7bSkVSGDpq-mSOs
Cs0.05FA0.79MA0.15PbBr0.45I2.55,Cs; FA; MA,Pb,Br; I,,TiO2-c | TiO2-mp,Spiro-MeOTAD,Au,Chlorobenzene,DMF; DMSO,False,100.0,Spin-coating,N2,0.105,False,1.13,22.7,0.76,19.3,5yf1b82Dum_dwIqZuOJJcWoYMsL_
Cs0.05FA0.16MA0.79PbBr0.51I2.49,Cs; FA; MA,Pb,Br; I,,TiO2-c | TiO2-mp,Spiro-MeOTAD,Au,Chlorobenzene,DMF; DMSO,False,100,Spin-coating,Unknown,0.196,False,1.04,18.4,0.72,14.6,5ygcz1dIikHNpOoZtWlFhcu-4AtC
MAPbI3,MA,Pb,I,1.6,TiO2-c | TiO2-mp,Spiro-MeOTAD,PEDOT:PSS,Toluene,DMSO; GBL,False,95.0,Spin-coating,Unknown,0.05,False,1.07,18.75,0.69,13.9,5yy-5IW41Z7PePor2hj8-v74fTVY
MAPbI3,MA,Pb,I,1.6,TEABr | PCBM-60 | PEI,NiO-c,Ag,Unknown,DMSO; GBL,False,70.0,Spin-coating,Air,0.09,False,1.1,19.42,0.765,16.23,5z6LJN_hP-Q_ZWr2pHdYr5d7ONKN
MAPbI3,MA,Pb,I,1.6,ZnO-c | ZnO-mp,Spiro-MeOTAD,Ag,Unknown,DMF,False,95,Spin-coating,Unknown,0.25,False,0.923,17.5,0.67,10.82,5z6hVbyV02KrqzBccA0jm0SSNd2c
MAPbI3,MA,Pb,I,1.6,TiO2-c | TiO2-mp,Spiro-MeOTAD,Au,Unknown,DMF >> IPA,False,100.0 >> 120.0,Spin-coating >> Spin-coating,Unknown,0.1,False,1.01,19.67,0.637,12.66,5zN2DSV1fjrVfQEJtlq-ZDV5tazp
MAPbI3,MA,Pb,I,1.6,TiO2-c | TiO2-mp,Spiro-MeOTAD,Au,Toluene,DMSO; GBL,False,100.0,Spin-coating,Unknown,0.1,False,1.1,20.23,0.72,15.98,5zktMej6Rk4szXyIR-sKRK4ktq5T
BA2MA3Pb4I13,BA; MA,Pb,I,1.63,PCBM-60 | BCP | AZO,PEDOT:PSS,ITO,Unknown,DMF,False,80.0,Spin-coating,N2,0.1078,False,0.988,14.8,0.754,11.02,5zlby4QI-xaJghUKNY8R184ULPUg
MAPbI3,MA,Pb,I,1.6,TiO2-c | TiO2-mp,Spiro-MeOTAD,Au,Unknown,DMF >> IPA,False,80.0 >> 80.0,Spin-coating >> CBD,Ar >> Ar,0.159,False,1.02,22.1,0.71,16.1,6-e6Zqoup0jxc82E8Gqew7EYZlj4
MAPbI3,MA,Pb,I,1.6,TiO2-c | TiO2-mp | ZrO2-mp,NiO-mp,Carbon,N2,DMF; DMSO,False,60; 100,Drop-infiltration,N2,0.1,False,0.99,19.4,0.487,9.35,6-geeAvdvxZubP4X3lOjWHK6UaDg
Cs0.05FA0.79MA0.16PbBr0.51I2.49,Cs; FA; MA,Pb,Br; I,,TiO2-c | PCBM-60,Spiro-MeOTAD,Au,Chlorobenzene,DMF; DMSO,False,100.0,Spin-coating,N2,0.1,False,1.13,2.81,0.75,14.88,6-yOaIdgaQjO1cM9nXUlvoCK_ggA
MAPbI3,MA,Pb,I,1.6,none,Spiro-MeOTAD,Au,Unknown,DMF,False,100.0,Spin-coating,Unknown,0.07,False,1.022,15.3,0.6809999999999999,10.4,6020xZSVRxCUgeYgAiVGJBKh3R-2
Cs0.05FA0.79MA0.16PbI3,Cs; FA; MA,Pb,I,1.55,TiO2-c,Spiro-MeOTAD,Au,Chlorobenzene,DMF; DMSO,False,100,Spin-coating,Unknown,0.0831,False,,,,17.8,608tkYB1NaswO72FPvm2t6XGyQGu
Cs0.05FA0.79MA0.16PbBr0.51I2.49,Cs; FA; MA,Pb,Br; I,,Ba(OH)2,Spiro-MeOTAD,Au,Chlorobenzene,DMF; DMSO,False,100.0,Spin-coating,N2,0.04,False,1.082,22.88,0.735,18.0,60F0bYMTGO-t_xF9xCY4oYsnV1Qw
MAPbI3,MA,Pb,I,1.59,PCBM-60,PEDOT:PSS,Ca | Al,Unknown,DMF,False,120,Spin-coating,N2,0.038,False,,,,8.3,60IgAfTX7vXO39lY6O4eQOdrOt4f
MAPbI3,MA,Pb,I,1.5,TiO2-c | TiO2-mp,Spiro-MeOTAD,Au,Chlorobenzene,DMF; DMSO,False,Unknown,Spin-coating,Unknown,0.1,False,1.06,19.49,0.75,15.49,60NY-_gpbtRZsdCX22SmOwAZWzsz
MAPbI3,MA,Pb,I,1.6,C60; PCBM-60 | bis-C60,PEDOT:PSS,Ag,Unknown,Unknown,False,Unknown,Spin-coating,N2,0.0314,False,0.94,15.5,0.75,10.96,60SuhvDUnWJoHGl7jyN9sRd3l3TX
Cs0.05FA0.79MA0.16PbBr0.51I2.49,Cs; FA; MA,Pb,Br; I,,TiO2-c | TiO2-mp,Spiro-MeOTAD,Au,Chlorobenzene,DMF; DMSO >> IPA,False,105.0 >> 105,Spin-coating >> Spin-coating,Unknown,0.09,False,1.141,20.74,0.785,18.58,60cTCmC5NV6tYiZgTiSoUwXkG6Pw
MAPbI3,MA,Pb,I,1.6,TiO2-mp,Spiro-MeOTAD,Ag,Unknown,DMF; DMSO >> IPA,False,Unknown >> 150.0,Spin-coating >> Spin-coating,N2 >> N2,0.07,False,1.0,20.26,0.72,14.63,616bA1JL3OG1Rd1KFi40ZKYLH7BT
MAPbI3,MA,Pb,I,1.6,C60 | BCP | LiF,PEDOT:PSS,Al,Unknown,DMSO,False,100.0,Electrospraying,Unknown,0.0177,False,0.97,16.24,0.7390000000000001,11.65,61GiMdaQ9MAyaX94ITygaSTemoWm
MAPbI3,MA,Pb,I,1.6,PCBM-60,TAPC,Ag,Unknown,DMF; DMSO >> IPA,False,Unknown >> 105.0,Spin-coating >> Spin-coating,Unknown,0.04,False,0.98,21.82,0.779,16.71,61HieBDCNAUytzRG4BhKn9vNDGZx
MAPbI3,MA,Pb,I,1.6,IDT6CN | C60 | BCP,P3CT-Na,Ag,Chlorobenzene,DMF; DMSO,False,60; 80,Spin-coating,N2,0.09,False,1.055,21.62,0.8,18.19,61MB8QlG2saooIerQRF59Llyl70d
MAPbI3,MA,Pb,I,1.6,TiO2-c | TiO2-np,Spiro-MeOTAD,Au,Unknown,DMF >> IPA,False,Unknown >> 70.0,Spin-coating >> CBD,Unknown,0.2,False,0.97,16.8,0.68,11.0,61Us3CL58EOtZ3u0qX1w_pZqaKLX
MAPbI3,MA,Pb,I,,TiO2-c | TiO2-mp,Spiro-MeOTAD,Au,Ethyl acetate,DMF; DMSO,False,65; 100,Spin-coating,Ambient,0.102,False,1.052,21.648000000000003,0.695,15.2,61WnbEl4Es5hN9w--b7G0BUGVvPO
MAPbI3,MA,Pb,I,1.6,TiO2-c,Spiro-MeOTAD,MoO3 | Al,Unknown,DMF; DMSO; HCl >> IPA,False,Unknown >> 150,Spin-coating >> Spin-coating,Unknown,0.1,False,1.05,23.24,0.73,17.8,61bwkRXSCPTtS7DEqqYaPNhkeBUY
MAPb0.4Sn0.6I3,MA,Pb; Sn,I,,PCBM-60 | bis-C60,PEDOT:PSS,Ag,Chlorobenzene,DMF; DMSO,False,100,Spin-coating,Unknown,0.059,False,0.58,27.91,0.526,8.51,61ouwinnnm7tDvH0tCdjNo7RH3t4
MAPbI3,MA,Pb,I,1.6,TiO2-c | TiO2-mp,Spiro-MeOTAD,Au,Unknown,DMF >> none,False,100 >> 70,Doctor blading >> CBD,Air >> Air; MAI,0.25,False,0.956,17.47,0.713,11.9,61q2XSVMPlTDyeNiPK1K7t0IOut9
MAPbI3,MA,Pb,I,1.6,TiO2-nanosphere | TiO2-mp,Spiro-MeOTAD,Au,Unknown,DMF >> IPA,False,Unknown >> 70.0,Spin-coating >> CBD,Unknown,0.08,False,0.912,17.3,0.57,9.1,61uYEGk9fyUvfCfeSm8EMOT9z4ZM
Cs0.05MA0.95PbI3,Cs; MA,Pb,I,,TiO2-c | TiO2-mp,Spiro-MeOTAD,Au,Chlorobenzene,DMSO,False,100,Spin-coating,Unknown,0.16,False,1.016,20.1,0.7,14.4,6216KE0bO3-y-0gP9TTr2yfWCTZz
MAPbI3,MA,Pb,I,1.6,TiO2-c | TiO2-mp | ZrO2-mp,none,Carbon,Unknown,DMF,False,100.0,Spin-coating,Unknown,0.1,False,0.872,21.9,0.4629999999999999,8.85,627fhvY8J2RQRONh3ZjkP6_Pas4Q
Cs0.2FA0.8PbI3,Cs; FA,Pb,I,,SnO2-c | C60-SAM,Spiro-MeOTAD,Au,Diethyl ether,DMF; DMSO,False,150.0,Spin-coating,Unknown,0.08,False,0.93,21.27,0.728,14.43,62DpbmMInQI9CCFxwitR4AjxPjB2
MAPbI3,MA,Pb,I,1.6,TiO2-c | TiO2-mp,Al2O3-c,Au,Unknown,DMF >> DMF >> IPA,False,90.0 >> 90.0 >> 90.0,Spin-coating >> Spin-coating >> CBD,Air >> Air >> Air,0.08,False,0.921,17.62,0.684,11.1,62GVDfBVAm1IaQmm8ZIUHsynl4yw
MAPbI3,MA,Pb,I,1.6,TiO2-c,Spiro-MeOTAD,Ag,Chlorobenzene,DMF,False,100.0,Spin-coating,Dry air,0.07,False,0.997,21.67,0.6609999999999999,14.28,62_C9pEECG5yLWwTAL96J_ybv77s
Cs0.05FA0.79MA0.16PbBr0.51I2.49,Cs; FA; MA,Pb,Br; I,,TiO2-c | TiO2-mp,Spiro-MeOTAD,Au,Chlorobenzene,DMF; DMSO,False,100.0,Spin-coating,N2,0.25,False,1.12,23.3,0.78,20.4,62_xBF4GFadQLSGCSzBY5Q0lTx0W
MAPbI3,MA,Pb,I,1.6,TiO2-c | TiO2-mp,Spiro-MeOTAD,Au,Unknown,DMF >> IPA,False,Unknown >> 100,Spin-coating >> CBD,N2 >> N2,0.2,False,0.98,14.71,0.59,8.5,62vwn4RYe9Y1eco7cEK45Ptauo-5
MAPbI3,MA,Pb,I,1.5,PCBM-60 | C60 | BCP,P3CT-Na,Ag,Chlorobenzene,DMF; DMSO,False,60.0; 80.0,Spin-coating,N2,0.09,False,1.046,21.82,0.81,18.44,638Fm_3jQnJMbCW3yy6HYT4iqWf6
MAPbI3,MA,Pb,I,1.6,C60 | Bphen,CuSCN-nw,Ag,Unknown,DMF >> IPA,False,100.0 >> 100.0,Spin-coating >> Spin-coating,Unknown,0.24,False,0.71,17.0,0.6,7.24,63E4M7plcfrU-2NrDIR9KndbGgT6
MAPbI3,MA,Pb,I,1.6,PCBM-60,PTAA,Ag,Unknown,DMF >> Ethanol,True,Unknown >> 100.0,Spin-coating >> Spin-coating,N2 >> N2,0.19,False,1.09,21.01,0.79,18.07,63GVZ286Hm8WNH8Ji2H0_U6O41mC
MAPbI3,MA,Pb,I,1.6,PCBM-60,PTAA,Al,Unknown,none,False,Unknown,Co-evaporation,Vacuum,0.1,False,1.0,21.4,0.77,16.5,63S_wf3HqmIFB9-pRzEsV-4k4uxM
MAPbI3,MA,Pb,I,1.6,PCBM-60 | BCP,rGO,Ag,Unknown,DMF,False,100.0,Spin-coating,N2,0.0464,False,0.95,14.81,0.711,10.8,63TMedQ98QdCRVsnX3vYxtImji-4
CsPbBr2I | CsPbI3,Cs | Cs,Pb | Pb,Br; I | I,1.91 | 1.8,TiO2-c,PTAA,Au,Unknown,DMF >> Octane >> Pb(OAc)2 satured ethyl acetate solution >> Ethyl acetate >> Octane >> Pb(OAc)2 satured ethyl acetate solution >> Ethyl acetate >> Octane >> Pb(OAc)2 satured ethyl acetate solution >> Ethyl acetate,False,300 >> 25 >> 25 >> 25 >> 25 >> 25 >> 25 >> 25 >> 25 >> 25 >> Unknown,Spin-coating >> Spin-coating >> Dipp-coating >> Dipp-coating >> Spin-coating >> Dipp-coating >> Dipp-coating >> Spin-coating >> Dipp-coating >> Dipp-coating,N2 >> N2 >> N2 >> N2 >> N2 >> N2 >> N2 >> N2 >> N2 >> N2,0.09,False,1.187,14.91,0.7959999999999999,14.17,63UtOkkqId-qE1aw1PNUAfHREUns
FA0.85MA0.15PbBr0.45I2.55,FA; MA,Pb,Br; I,,TiO2-c | TiO2-mp,PTAA,Au,Ethyl ether,DMF; DMSO,False,Unknown,Spin-coating,Unknown,0.1,False,1.08,22.1,0.746,17.7,63YajGMDU4e_qbYoDEUbYoFohm5r
FAPbI3,FA,Pb,I,1.48,TiO2-c,BTT(DPP-Th)3-EH,Au,Unknown,DMF; DMSO >> IPA,False,60.0 >> 100.0,Spin-coating >> Spin-coating,N2 >> N2,0.1,False,0.94,21.46,0.684,13.82,63a2d_2fq_ZQhREccNS__8aaabYK
MAPbI3,MA,Pb,I,1.6,TiO2-c | TiO2-mp,PTAA,Au,Chlorobenzene,DMF,False,100.0,Spin-coating,Unknown,0.09,False,0.99,19.79,0.65,12.73,63c6-uIxlpxYQbVIIohQ10xFNCYM
MAPbI3,MA,Pb,I,1.55,TiO2-c,Spiro-MeOTAD,Au,Unknown,DMF >> Unknown,False,Unknown >> 150.0,Spin-coating >> Diffusion,Unknown,0.1134,False,1.0,19.8,0.72,13.7,63cGEFi4lz0fjsXApAgbzAVPvKFd
MAPbI3,MA,Pb,I,1.6,SnO2-c,Spiro-MeOTAD,Ag,Diethyl ether,DMF >> IPA,False,100.0 >> 100,Spin-coating >> Spin-coating,N2 >> N2,0.102,False,1.124,23.5,0.74,19.57,63dsFey0TUP9nR-6waYX-mQGh35P
MAPbI3,MA,Pb,I,1.6,TiO2-c | TiO2-mp,Spiro-MeOTAD,Au,Unknown,DMF; DMSO >> IPA,False,Unknown >> 150.0,Spin-coating >> CBD,Unknown,0.1,False,1.05,21.61,0.68,16.72,63eDpYg5PHZOKDK7MzkP_9Mb8zGU
MAPbI3,MA,Pb,I,1.6,TiO2-c | TiO2-mp,Spiro-MeOTAD,Au,Unknown,DMF >> IPA,False,50; 100 >> 100,Spin-coating >> Spin-coating,N2 >> N2,0.14,False,0.95,20.7,0.74,14.7,63iwEPWnHJhc3Q-ciYmFSG2LwnCm
MAPbI3,MA,Pb,I,1.6,PCBM-60 | BCP,OCNR; PEDOT:PSS,Ag,Diethyl ether,DMF; DMSO,False,100.0,Spin-coating,Unknown,0.1,False,1.01,22.75,0.804,19.01,63jpjJHx0IrnEhbQunTOeuI-i4ur
CsPbI3,Cs,Pb,I,,TiO2-c,PTAA,Au,Methyl acetate,DMF; DMSO,False,150.0,Spin-coating,Air,0.1,False,1.09,14.49,0.662,10.51,63logSf29r3QvTZJhgDggKnffhhW
MAPbI3,MA,Pb,I,1.6,TiO2-c | TiO2-mp,P3HT,Au,Unknown,DMF >> IPA,False,Unknown >> 100.0,Spin-coating >> Spin-coating,Air >> Air,0.1,False,0.89,17.11,0.66,10.0,63sJ4jHkajlXQqBVB24hi6QlTl93
