Repository: GouravSidana/firstML

# firstML
My first Machine Learning Project

File: filtered_perovskite.csv (part 18 of 155)
Formula,A_ion,B_ion,X_ion,Bandgap,ETL,HTL,Backcontact,Antisolvent,Solvent,Solv_annel,Anneal_temp,Dep_procedure,Synth_atm,Cell_area,Is_module,Voc,Jsc,FF,PCE,entry_id
Cs0.05FA0.79MA0.16PbBr0.51I2.49,Cs; FA; MA,Pb,Br; I,1.61,TiO2-c | TiO2-mp | Au@SiO2-np,Spiro-MeOTAD,Au,Chlorobenzene,DMF; DMSO,False,100.0,Spin-coating,N2,0.085,False,1.16,23.7,0.74,20.5,645ydBfLOdRLPB4bkzdA-C8lLji9
MAPbI3,MA,Pb,I,,TiO2-c | TiO2-mp,Spiro-MeOTAD,Au,Unknown,DMF; DMSO,False,Unknown,Spin-coating,N2,0.09,False,1.01,21.3,0.657,14.1,649UfBLzqWQH1ZRrrMidepThw-MB
MAPbI3,MA,Pb,I,1.6,PCBM-60 | BCP,PEDOT:PSS,Ag,Unknown,DMF,False,100.0,Spin-coating,N2,0.1,False,0.99,20.78,0.73,15.02,64OBgE-tuIQ8yPYasHrq0D1oJ4IU
MAPbI3,MA,Pb,I,1.6,TiO2-c | TiO2-mp,P3HT,Au,Unknown,DMF >> IPA,False,Unknown >> 100,Spin-coating >> CBD,Air >> Air,0.1,False,,,,,64cbTzsUSW8YXqswblhtAeOTh-l8
MAPbI3,MA,Pb,I,1.6,PCBM-60 | m-PYBrZnPor,PTAA,Ag,Unknown,DMF >> DMF,True,90.0 >> Unknown,Spin-coating >> Spin-coating,Unknown,0.057,False,1.07,20.31,0.7659999999999999,16.8,64fHZ9-ldJzDec45rqm7xL4AOfzP
Cs0.05FA0.78MA0.16PbBr0.5I2.5,Cs; FA; MA,Pb,Br; I,,SnO2-np,Spiro-MeOTAD,Au,Chlorobenzene,DMF; DMSO,False,100,Spin-coating,N2,0.09,False,1.13,21.84,0.7909999999999999,19.46,64fecDN71vObC6zzouXLOzJx41L8
FA0.5MA0.5PbI3,FA; MA,Pb,I,,TiO2-c,DCZ-OMeTPA,MoO3 | Ag,Unknown,Unknown,False,Unknown,Spin-coating,Unknown,0.1,False,1.06,24.74,0.73,19.02,64iFJuZ-XamNbHfwVJkn6hmYlMd7
MAPbI3,MA,Pb,I,1.6,PCBM-60 | PEI,PEDOT:PSS,Ag,Toluene,DMSO; GBL,False,100.0,Spin-coating,N2,0.06,False,1.01,20.97,0.78,16.47,6533c3dvABavSuWibQ_5cRteLTEm
MAPbI3,MA,Pb,I,1.6,TiO2-c,Spiro-MeOTAD,MoO3 | Al,Unknown,none,False,90.0,Co-evaporation,Vacuum,0.09,False,1.03,18.0,0.44,8.2,6553cUiUeUVhi6_KfonOd2DmDB4H
MAPbI3,MA,Pb,I,1.6,PCBM-60 | Bphen,PEDOT:PSS,Al,Chlorobenzene; 2-Butanol,DMF; DMSO,True,100.0,Spin-coating,N2,0.04,False,0.976,21.25,0.7929999999999999,16.47,657jTQWISwBSBXTFcIeunPPrJrb_
Cs0.05FA0.79MA0.16PbBr0.51I2.49,Cs; FA; MA,Pb,Br; I,1.57,SnO2-c,Spiro-MeOTAD,Au,Ethyl acetate,DMF; DMSO,False,120.0,Spin-coating,N2,3.3,True,1.134,21.12,0.65,15.56,65NwpyC612yeY9aXjzGdk9IL5jA3
CsPbBrI,Cs,Pb,Br; I,1.75,SnO2-np | LiF,Spiro-MeOTAD,Au,Unknown,DMF; DMSO,False,170.0,Spin-coating,N2,0.0737,False,1.18,18.53,0.7829999999999999,17.08,65PSLcNYc5-323ntgSGma3uwUgzc
MAPbI3,MA,Pb,I,1.6,TiO2-c | TiO2-mp,Spiro-MeOTAD,Au,Unknown,DMF >> IPA,False,70.0 >> 70.0,Spin-coating >> Spin-coating,Unknown,0.56,False,0.915,19.657,0.596,10.72,65VS8T5oiNZKCUvHi8-ZFyvmFYwR
FA0.85MA0.15PbBr0.45I2.55,FA; MA,Pb,Br; I,,TiO2-c | TiO2-mp,Spiro-MeOTAD,Au,Toluene,DMF; DMSO,True,110,Spin-coating,Unknown,0.25,False,1.11,19.93,0.7,15.5,65WeV36PL-SxuA8gb_yTrdRpsoL4
MAPbI3,MA,Pb,I,1.61,ZnO-np,P3HT,Ag,Unknown,none >> IPA,False,Unknown,Evaporation >> Spin-coating,Vacuum >> Air,0.07,False,0.89,14.5,0.55,7.2,65dtyFXQAtZWYtr1bzDYMXCyaoQD
MAPbI3,MA,Pb,I,1.6,TiO2-c,Spiro-MeOTAD,Ag,Unknown,DMF >> none,False,Unknown >> 100.0,Spin-coating >> Gas reaction,Methylamin; N2 >> Methylamin; N2,0.1,False,1.05,20.88,0.75,16.52,65hN9CtT1b8hZD_XSNtm3ACnQQAz
CsPb0.95I3,Cs,Pb,I,1.75,TiO2-c | TiO2-mp,P3HT,Au,N2,DMF; DMSO,False,300.0,Spin-coating,N2,0.159,False,0.938,17.3,0.78,12.6,65p1zhtuKgvRxzwNVoNIqgJsjhwh
Cs0.8FA0.2PbBr0.9I2.1,Cs; FA,Pb,Br; I,1.73,ITO | PTAA,C60 | BCP,,,,False,,,,,False,1.14,17.88,0.786,16.1,66UjgUFMVi6XpVu_jvJ18QoVdBmZ
MAPbI3,MA,Pb,I,1.6,ZnO-np,PTAA,Au,Unknown,DMF >> IPA,False,Unknown,Spin-coating >> Spin-coating,Air >> Air,0.096,False,1.02,19.58,0.754,15.06,67-jl-kVf4vWDMtLGd80_nHRkQCS
MAPbI3,MA,Pb,I,1.6,SnO2-c,Spiro-MeOTAD,Au,Unknown,Unknown,False,Unknown,Spin-coating,Unknown,0.1,False,1.058,21.66,0.675,15.48,67E80qRA3pFZdZhgER5Z79BadPKn
Cs0.17FA0.83PbBr1.2I1.8,Cs; FA,Pb,Br; I,1.715,TiO2-c | PCBM-60,Spiro-MeOTAD,Ag,Unknown,DMF,False,65; 185,Spin-coating,N2,0.1,False,1.085,18.88,0.727,14.9,67NcwRcJ2s8JwuhNOD9MNuIjvTR_
MAPbI3,MA,Pb,I,1.6,TiO2-c | TiO2-mp,Spiro-MeOTAD,Au,Toluene,DMSO; GBL,False,50.0; 100.0,Spin-coating,Unknown,0.1,False,1.044,19.15,0.5489999999999999,10.98,67Nt3ZRUse5RSxLoCFGR26CBP4-I
MAPbI3,MA,Pb,I,1.6,TiO2-c | TiO2-mp,Spiro-MeOTAD,Au,Ethyl acetate,DMF,False,90.0,Spin-coating,N2,0.12,False,1.02,20.86,0.69,14.3,67O6kWaqPhyadhgAd6_1eUrsJUZz
MAPbI3,MA,Pb,I,1.6,C60 | BCP,m-MTDATA,Ag,Unknown,DMF,False,Unknown,Spin-coating,Unknown,0.044,False,1.024,19.27,0.732,14.44,67lclpi1Du4LaB36nRGcRU85wpGf
MAPbI3,MA,Pb,I,1.5,TiO2-c | TiO2-mp,Carbon-nt; P3HT,Au,Unknown,DMF; DMSO >> Cyclohexane; IPA,False,70 >> 100,Spin-coating >> CBD,Air >> Air,0.08,False,0.9,22.21,0.63,12.54,67oFFaJXv953GEBSW0-AxL3kzyRt
FA0.85MA0.15PbBr0.45I2.55,FA; MA,Pb,Br; I,,TiO2-c,Spiro-MeOTAD,Au,Toluene,DMF; DMSO,False,400.0,Spin-coating,N2,1.0,False,1.14,22.04,0.7290000000000001,18.32,67xrlLthzwzmXu8628xt6M-agsNQ
MAPbI3,MA,Pb,I,1.55,TiO2-c,Spiro-MeOTAD,Au,Unknown,DMF >> IPA,False,70 >> 100,Spin-coating >> CBD,Ar >> Ar,0.1,False,1.04,17.1,0.65,11.6,682KARuSH_NbhX6AqShTed3ObL57
MAPbI3,MA,Pb,I,1.55,ZnO | PEIE,Spiro-MeOTAD,Au,Chlorobenzene,DMSO; GBL,False,100.0,Spin-coating,Unknown,0.1,False,0.97,20.9,0.5870000000000001,11.9,685RnBhrHspgvMGmLDk9szxgwJLx
CsPbBr3 | CsPb2Br5,Cs | Cs,Pb | Pb,Br | Br,2.4,TiO2-c,Spiro-MeOTAD,Ag,Unknown,none,False,150.0,Co-evaporation,Vacuum,0.09,False,1.296,8.48,0.759,8.34,68F8tuq1KwCpcHuj69COVAqmhwrd
MAPbI3,MA,Pb,I,,TiO2-c | TiO2-mp,Spiro-MeOTAD,Au,Diethyl ether,DMF; DMSO,False,65 >> 100,Spin-coating,Unknown,,False,1.02,22.7,0.654,15.15,68OpqlJU6JiyEilGtK-hQbcd5rEV
MAPbI3,MA,Pb,I,1.6,AZO,Spiro-MeOTAD,Au,Unknown,DMF; DMSO,False,Unknown,Spin-coating,Unknown,0.06,False,1.04,18.0,0.627,11.77,68b5I8Zw_bcu1p39IEmF1g4qSnu_
MAPbI3,MA,Pb,I,1.6,PTEG-1,NiO-c,Ag,Unknown,DMSO; GBL,False,100.0,Spin-coating,N2,0.1,False,0.99,20.2,0.47,9.4,68c0BVxThgC5nXC85_woutw9vN9V
(PTA)2MA3Pb4I13,(PTA); MA,Pb,I,,SnO2-np,Spiro-MeOTAD,Ag,Unknown,DMSO,False,100.0,Spin-coating,N2,0.0485,False,1.01,13.76,0.66,9.18,68tWejHvibEP9juIfHB4TL0HJA3K
MAPbI3,MA,Pb,I,1.5,ZnO-np,P3TAA,Ag,Unknown,GBL,False,100.0,Spin-coating,Unknown,0.32,False,0.888,12.38,0.63,7.04,68zqZfgclmPBRRuBSc1z_Ws1FOno
MAPbI3,MA,Pb,I,1.6,PCBM-60,PEDOT:PSS,Ag,Chlorobenzene,DMF,False,100.0,Spin-coating,N2,0.07,False,0.82,18.1,0.68,10.1,690KBW7MGxSVsem5d1NsMkHaQbBf
CsPbBr2I,Cs,Pb,Br; I,,SnO2-np,Spiro-MeOTAD,Au,Methanol,DMSO,False,60 >> 200,Spin-coating,Unknown,,False,1.17,12.1,0.7040000000000001,9.96,694WsY2MfrwiO6IW-2s-az7olzjC
MAPbI3,MA,Pb,I,1.6,ZnO-c | ZnO-nw,Spiro-MeOTAD,Au,Unknown,DMF >> IPA,False,Unknown >> 90.0,Spin-coating >> CBD,N2 >> N2,0.1,False,0.9,21.97,0.56,11.12,69FrGKikUasDBWKW-PqKnjtlcHm7
MAPbI3,MA,Pb,I,1.6,TiO2-c,MEH-PPV | Spiro-MeOTAD,Ag,Chlorobenzene,DMSO; GBL,False,100,Spin-coating,Glovebox,0.045,False,0.988,22.01,0.785,17.09,69GQrGn8zQ6RBLTNxBOpet5WPy_-
MAPbI3,MA,Pb,I,1.6,TiO2-macroporous,Spiro-MeOTAD,Au,Unknown,DMF; DMSO,False,100.0,Spin-coating,N2,0.16,False,1.06,21.8,0.73,16.9,69P9f5ZHqEMFEQFxiv-s9LUOdlA7
MAPbI3,MA,Pb,I,1.6,TiO2-c,Spiro-MeOTAD,Au,Unknown,DMF,False,100.0,Spin-coating,N2,0.1,False,0.55,16.45,0.67,10.49,69Sfq5RbBTTlBi4Pfeggasq7pq-1
FA0.83MA0.13PbBr0.39I2.61,FA; MA,Pb,Br; I,,SnO2-c | C9,Spiro-MeOTAD,Au,Chlorobenzene,DMF; DMSO,False,150.0,Spin-coating,N2,0.1,False,1.12,24.1,0.789,21.3,69VeCgh3J0UJYWOxfC-RzhkE6jRp
MAPbI3,MA,Pb,I,1.6,C60 | BCP,CuS-np,Ag,Chlorobenzene,DMF,False,100.0,Spin-coating,N2,0.1,False,0.95,21.5,0.7040000000000001,14.4,69YZHDWiTLzrAc5iIa1etumj_4KN
MAPbI3,MA,Pb,I,1.53,TiO2-c | TiO2-mp,Spiro-MeOTAD,Au,Unknown,DMF >> none,False,110.0 >> 145.0,Spin-coating >> Gas reaction,Air >> Air; MAI,0.1,False,0.86,15.93,0.69,9.52,69bH9ZGwrFYOQUaNp3xKmpYJo6qq
Cs0.05FA0.76MA0.19PbBr0.9I2.1,Cs; FA; MA,Pb,Br; I,1.73,C60 | BCP,PTAA,,,,False,,,,,False,1.13,15.0,0.66,11.2,69bkRRxhd5nQ1NTG_TEKvjNGapvy
MAPbI3,MA,Pb,I,1.6,P1,PEDOT:PSS,Ag,Unknown,DMF,False,100.0,Spin-coating,Unknown,0.04,False,0.93,20.7,0.73,14.0,69vPLQiZ83GKbBQdgnU6j5eg0UB0
MAPbI3,MA,Pb,I,1.6,PCBM-60,PEDOT:PSS,Ag,Chlorobenzene,DMF; DMSO,False,120.0,Spin-coating,Unknown,0.12,False,1.0,23.12,0.7170000000000001,16.58,69ytYryHGbO7Mj2kH458WzRZBvyJ
Cs0.05FA0.79MA0.16PbBr0.51I2.49,Cs; FA; MA,Pb,Br; I,,SnO2-c | PCBM-60,Spiro-MeOTAD,Au,Ethyl acetate,DMF; DMSO,False,120.0,Spin-coating,Air,0.16,False,1.053,22.12,0.741,17.54,6ABy7eAOkr2Rp6JqJKkCsyYt65GY
MAPbI3,MA,Pb,I,1.63,TPE-DPP8 | C60 | BCP,P3CT-Na,Au,Unknown,none,False,60; 80,Evaporation,Vacuum,1.0,False,1.05,21.92,0.78,17.89,6ACk_Tto1OlSQXnwOWyMZX7tJhJu
MAPbI3,MA,Pb,I,1.6,ZnO-np,Spiro-MeOTAD,Ag,Unknown,DMF >> IPA,False,Unknown >> 70.0,Slot-die coating >> Slot-die coating,Air >> Air,0.1,False,1.06,16.68,0.662,11.7,6AICRYJBEeOLx_8jc8itXq59WVt3
FA0.3MA0.7PbI3,FA; MA,Pb,I,,TiO2-c | SnO2-c,Spiro-MeOTAD,Au,Vacuum,DMF,False,120.0,Spin-coating,Air,1.13,False,1.122,23.38,0.78,20.4,6ASAKP1FWUPkavDoOsfwOu1uplyD
Cs0.05FA0.81MA0.14PbBr0.45I2.55,Cs; FA; MA,Pb,Br; I,,SnO2-np,Spiro-MeOTAD,Au,Chlorobenzene,DMF; DMSO,False,100.0,Spin-coating,N2,0.1,False,1.135,22.1,0.71,18.2,6AVU-FY1fCkb_jMQ8XpCfaamUjeu
Cs0.05FA0.81MA0.14PbBr0.45I2.55,Cs; FA; MA,Pb,Br; I,1.63,TiO2-c | SnO2-c,Spiro-MeOTAD,Au,Chlorobenzene,DMF; DMSO,False,100.0,Spin-coating,N2,0.16,False,1.169,23.91,0.765,21.23,6AgblRfy5OEOk-G0PSoWs2zre0ni
MAPbI3,MA,Pb,I,1.6,TiO2-c | TiO2-mp,Spiro-MeOTAD,Au,Unknown,DMF >> IPA,False,70.0 >> 85.0,Spin-coating >> Electrospraying,Air >> Air,0.12,False,0.0139999999999999,0.86,0.687,8.39,6AnymKp6SJi8lW6F9NPDLGnEKAbp
MAPbI3,MA,Pb,I,1.6,TiO2-c | TiO2-mp,Spiro-MeOTAD,Au,Unknown,DMF >> IPA,False,70.0 >> 70.0,Spin-coating >> CBD,Air >> Air,0.1,False,1.03,18.2,0.72,13.63,6B-iewtiZ0Iydw6aqoLLFXGOAuQP
MAPbI3,MA,Pb,I,1.6,TiO2-c | TiO2-mp,Spiro-MeOTAD,Au,Unknown,DMF >> IPA,False,70.0 >> 100.0,Spin-coating >> Spin-coating,N2 >> N2,0.1,False,1.03,21.23,0.72,15.58,6B6BV8_xxEIO-t7Cc_TcBasq8u06
Cs0.1FA0.9PbI3,Cs; FA,Pb,I,,CPTA | BACl,Spiro-MeOTAD,MoO3 | Au,Unknown,Methylammonium acetate,False,60.0; 100.0,Spin-coating,Ambient,0.05,False,1.13,23.27,0.733,19.31,6B8ZF8Rd38RvetX9ADZkK5SJVj7u
MAPbI3,MA,Pb,I,1.6,MATS | PCBM-60,PEDOT:PSS,Al,Unknown,DMF >> Ethanol,False,Unknown >> 100.0,Spin-coating >> Spin-coating,N2 >> N2,0.16,False,0.94,24.07,0.77,17.51,6BFIglLO_w0_lG3Xlw_6qo2xCSMU
MAPbI3,MA,Pb,I,1.6,TiO2-c | TiO2-mp,Spiro-MeOTAD,Au,Unknown,DMF >> IPA,False,Unknown >> 80.0,Spin-coating >> Spin-coating,N2 >> N2,0.1,False,1.022,16.0,0.67,10.96,6BIPgVdSPvj-coxI4rIHBSc-SXe6
MAPbI3,MA,Pb,I,1.6,PCBM-60 | BCP,CuI,Ag,Chlorobenzene,DMF; DMSO,False,100.0,Spin-coating,Unknown,0.15,False,0.73,16.39,0.68,8.13,6BOgn-o2IQGoNqP7o9HTvGudmeu4
MAPbI3,MA,Pb,I,1.6,PCBM-60 | BCP,PEDOT:PSS,Ag,Chlorobenzene,DMF,False,100.0,Spin-coating,N2,1.8,False,,,,,6BX-Bt3uYLfiqaK0iqlqGU5Rjpx9
MAPbI3,MA,Pb,I,1.6,PCBM-70 | C60,PEDOT:PSS,Al,Unknown,DMF >> IPA,False,80.0 >> 100.0,Spin-coating >> CBD,Air >> Air,0.1,False,0.91,16.8,0.67,10.2,6BX1KSij9DvESPW-PPKYoYn4BnNk
FA0.85MA0.15PbBr0.45I2.55,FA; MA,Pb,Br; I,1.6,TiO2-c | TiO2-mp,AQ310 | Spiro-MeOTAD,Ag,Chlorobenzene,DMF; DMSO,False,100,Spin-coating,Unknown,0.09,False,1.15,21.8,0.784,18.7,6BcNEGJEq2iv1MQb_fIyzVhUg29e
MAPbI3,MA,Pb,I,1.59,PCBM-60 | BCP,PTAA,Al,Unknown,acetonitrile; Methylamine,False,100,Spin-coating,Unknown,0.045,False,1.08,21.7,0.81,19.04,6BgA6wVdSH2vYZSRGjLtTcMZ9bvp
MAPbI3,MA,Pb,I,1.6,TiO2-c | TiO2-mp,Spiro-MeOTAD,Au,Unknown,DMF; DMSO >> IPA,False,70.0 >> 100.0,Spin-coating >> Spin-coating,Unknown,0.03,False,1.04,19.53,0.7,14.3,6BhSHx7t-MOfo8jkkfcJrDRG5V41
MAPbI3,MA,Pb,I,1.6,PCBM-60 | Rhodamine 101 | LiF,PEDOT:PSS,Ag,Toluene,DMSO; GBL,False,25; 100,Spin-coating,N2,0.11,False,0.96,20.2,0.731,14.2,6Bnw-PaUMDyMZzypf-Fd5m7TM6Ou
Cs0.17FA0.83PbBr1.2I1.8,Cs; FA,Pb,Br; I,,SnO2-np | C60,Spiro-MeOTAD,Au,Unknown,DMF,False,25; 70; 100; 120,Spin-coating,Unknown,0.0919,False,1.16,17.8,0.68,14.0,6Brzjw3LI7vnI5HKc6FgK0amL1dz
MAPbI3,MA,Pb,I,1.6,TiO2-c | TiO2-mp,Spiro-MeOTAD,Au,Diethyl ether,DMF; DMSO,False,70; 100,Spin-coating,Unknown,0.1,False,1.09,22.99,0.7559999999999999,18.96,6C2hTZDCXjP1bQzJd3ZKVZcMUOqa
Cs0.05FA0.79MA0.16PbBr0.51I2.49,Cs; FA; MA,Pb,Br; I,,TiO2-c | NiO-np,Spiro-MeOTAD,Au,Chlorobenzene,DMF; DMSO,False,100.0,Spin-coating,Unknown,0.12,False,1.08,22.6,0.758,18.51,6CMqpt0_DbDREOvFnDSn13i7pxrE
MAPbI3,MA,Pb,I,1.6,TiO2-c | TiO2-mp,Spiro-MeOTAD,Au,Unknown,DMF >> IPA,False,100.0 >> Unknown,Spin-coating >> Spin-coating,Unknown,0.1,False,0.875,19.95,0.61,10.63,6CYY3IMUTZk1euXEYoPWuOWWj8N9
Cs0.1FA0.75MA0.15PbBr0.35I2.65,Cs; FA; MA,Pb,Br; I,,C60 | BCP,PTAA,Ag,Chlorobenzene,DMF; DMSO,False,100.0,Spin-coating,N2,0.105,False,0.93,22.64,0.57,11.83,6CcWV5tie0DBUB-4YK7A5RcBskzD
MAPbI3,MA,Pb,I,1.6,TiO2-c @ {101} facet,Spiro-MeOTAD,Ag,Unknown,DMF | none,False,90 | Unknown,Spin-coating | Evaporation,N2 | Vacuum,0.07,False,1.06,22.88,0.644,15.61,6Cp0ltPR2H4vbxwzNNtNlIzjpoIt
MAPbI3,MA,Pb,I,1.5,NDP-V | C60 | BCP,P3CT-Na,Ag,Chlorobenzene,DMF; DMSO,False,60; 80,Spin-coating,N2,0.09,False,1.056,22.03,0.81,18.94,6CyDIiEL8jysG0iHsfwGpjH00bFC
GU0.2MA0.8PbI3,GU; MA,Pb,I,,TiO2-c | TiO2-mp,Spiro-MeOTAD,Au,Chlorobenzene,DMSO,False,100.0,Spin-coating,Unknown,0.16,False,1.095,21.31,0.79,18.43,6DDENehBW7FqT6WUIEAn6doRn7f8
CsPbBr3,Cs,Pb,Br,2.3,SnO2-QDs,CsBiBr3-QDs,Carbon,Unknown,DMF >> Methanol,False,90.0 >> 250.0,Spin-coating >> Spin-coating,Air >> Air,0.1,False,1.594,7.75,0.81,10.0,6DGjr1eE37EFVRGOTPilrS49Bwck
MAPbI3,MA,Pb,I,1.6,TiO2-c | TiO2-mp,Spiro-MeOTAD,Au,Unknown,DMF >> none,False,110.0 >> 70.0,Spin-coating >> Gas reaction,Air >> Air; MACl,0.1,False,1.05,15.02,0.62,9.79,6DTMYHH8XxNmCOcdbxwjaiaKBiA4
MAPbI3,MA,Pb,I,1.6,SnO2-np,Spiro-MeOTAD,Au,Ethyl acetate,DMF; DMSO,False,100.0,Spin-coating,Unknown,0.1,False,1.05,21.64,0.779,17.66,6DgVewZO-QqmC6g1y7i9PtrWRsdQ
MAPbI3,MA,Pb,I,1.6,TiO2-c | TiO2-mp,Spiro-MeOTAD,Au,Unknown,DMF >> IPA,False,70; 100 >> 100,Spin-coating >> Spin-coating,Air,0.1256,False,1.04,16.47,0.622,10.65,6DgqesUMiJgN_Nu0IkthAZa1dsEQ
FA0.37MA0.63PbI3,FA; MA,Pb,I,,TiO2-c,Spiro-MeOTAD,Au,Unknown,none >> none >> IPA,False,Unknown >> Unknown >> 100.0,Evaporation >> Gas reaction >> Washing,Vacuum >> MAI; Vacuum; FAI >> N2,0.09,False,1.01,18.4,0.49,9.0,6DiXXqz0s4vdf-EGC8dcSn-CMtaA
Cs0.05FA0.79MA0.16PbBr0.51I2.49,Cs; FA; MA,Pb,Br; I,,C60 | BCP,PTAA,Cu,Ethyl acetate,DMF; DMSO,False,100.0,Spin-coating,N2,0.16,False,,,,,6DlfjFPJq3_xaKNaj6Nkt91mb7Y2
MAPbI3,MA,Pb,I,1.6,PCBM-60 | BCP,PEDOT:PSS | PTAA,Ag,Unknown,DMF; DMSO >> IPA,False,Unknown >> 95.0,Spin-coating >> Spin-coating,N2 >> N2,0.1,False,1.02,18.33,0.78,14.68,6DnwI50pyzvmNFMwMmS6Oem93gLU
Cs0.05FA0.7885MA0.1615PbBr0.51I2.49,Cs; FA; MA,Pb,Br; I,1.61,TiO2-c | TiO2-mp,Spiro-MeOTAD,Ag | ITO,Chlorobenzene,DMF; DMSO,False,100.0,Spin-coating,N2,0.16,False,0.975,20.1,0.7809999999999999,15.3,6Dr9Q4jTqqIVYAcB2y_cH4rq0Uo2
Cs0.05FA0.81MA0.14PbBr0.45I2.55,Cs; FA; MA,Pb,Br; I,1.63,SnO2-c | ZnTiO3-mp,Spiro-MeOTAD,Au,Chlorobenzene,DMF; DMSO,False,120.0,Spin-coating,N2,0.1,False,1.13,22.61,0.8009999999999999,20.5,6Dt6WVG9HmXmQ8RVf_0BzA8pcVdK
MAPbI3,MA,Pb,I,1.6,TiO2-np | C-PCBOD,Spiro-MeOTAD,Au,Unknown,DMF; DMSO >> IPA,False,Unknown >> 140.0,Spin-coating >> Spin-coating,N2 >> N2,0.09,False,1.041,23.99,0.73,18.3,6DzuDlQW-VKz90JdpnEB2RMjT0vO
MAPbI3,MA,Pb,I,1.6,TiO2-c,Spiro-MeOTAD,Ag,Chlorobenzene,DMF; DMSO,False,100.0,Spin-coating,N2,0.07,False,1.08,22.4,0.74,17.8,6EFzrwHwLbLy9NXD2ju04VBPuCoG
MAPbI3,MA,Pb,I,1.6,PCBM-60,PEDOT:PSS,Al,Unknown,DMF,False,20; 90,Spin-coating,Unknown,0.045,False,0.75,18.56,0.575,8.0,6EGbnylte7VjHlkhRYgd-RnqYYvS
Cs0.15FA0.75MA0.1PbBr0.2I2.8,Cs; FA; MA,Pb,Br; I,,ZnO-c,Spiro-MeOTAD,Ag,Chlorobenzene,DMSO,False,110.0,Spin-coating,N2,0.1,False,1.1,19.85,0.6940000000000001,15.15,6EYZWJBIGO2w6e8hHQer1b32cUyO
FA0.15MA0.85PbI3,FA; MA,Pb,I,,TiO2-c | SnO2-np,Spiro-MeOTAD,Ag,Chlorobenzene,DMF; DMSO,False,120.0,Spin-coating,N2,0.12,False,1.091,23.52,0.82,20.5,6EfRbzxAEryqGgVv4Gbh4BXSm19E
MAPbI3,MA,Pb,I,1.6,PCBM-60 | BCP,NiO-c,Ag,Diethyl ether,DMF; DMSO,False,50; 100,Spin-coating,Air,0.1,False,0.96,18.9,0.75,13.71,6EgosCCBJPYm0caievoWONohc87R
MAPbI3,MA,Pb,I,1.6,C60,Spiro-MeOTAD,Au,Diethyl ether,DMF; DMSO,False,100.0,Spin-coating,Unknown,0.09,False,1.04,23.3,0.65,16.0,6ElvHncAJAtpMA8fM3LhfCawiQw6
FA0.85MA0.15PbBr0.45I2.55,FA; MA,Pb,Br; I,,SnO2-c | PCBM-60,Spiro-MeOTAD,Au,Anisole,DMF; DMSO,False,100.0,Spin-coating,Unknown,0.09,False,1.1,21.9,0.57,13.3,6EqxXyHI9IJdl2npaRRXC-OmsPDk
MAPbI3,MA,Pb,I,1.6,TiO2-c | TiO2-mp,Spiro-MeOTAD,Au,Chlorobenzene,DMSO,False,105.0,Spin-coating,Air,0.24,False,1.01,20.83,0.77,16.1,6Ew6fA081eeuV3o-jkx51P2O80wg
MAPbI3,MA,Pb,I,1.6,TiO2-c,Spiro-MeOTAD,Au,Unknown,DMF,False,100.0,Spin-coating,N2,0.1,False,1.03,23.08,0.609,14.53,6F1AMPXWRdtV3AEnOXe64EiheOiR
MAPbI3,MA,Pb,I,1.6,TiO2-mp,Spiro-MeOTAD,Au,Unknown,DMF >> IPA,False,70.0 >> 85.0,Spin-coating >> CBD,Unknown,0.1,False,1.08,18.78,0.75,15.57,6FAq2tvU66Dgn96Tdd9gu8xybsmw
MAPbI3,MA,Pb,I,1.6,TiO2-c | TiO2-mp | ZrO2-mp,none,Carbon,Unknown,GBL,False,50.0,Drop-infiltration,Unknown,0.1,False,0.907,23.27,0.65,13.66,6FHX9n4kExtMnmYQB9Sh--uXIv_7
MAPbI3,MA,Pb,I,1.6,TiO2-c | TiO2-mp | ZrO2-mp,none,Carbon,Unknown,GBL,False,50.0,Drop-infiltration,Unknown,0.126,False,0.888,23.27,0.66,13.8,6FICFF16cSbG6rRk24HnGzPFrQ3E
Cs0.08FA0.77MA0.15PbBr0.51I2.49,Cs; FA; MA,Pb,Br; I,1.6,C60 | BCP,PTAA,Cu,Ethyl acetate,DMF; DMSO,False,100,Spin-coating,N2,0.16,False,1.101,19.951,0.695,15.27,6FIZ9yH8QunA3PqU4QiO2XfzEUoC
MAPbI3,MA,Pb,I,1.5,ZnO-np,Spiro-MeOTAD,Au,Unknown,DMF; DMSO >> IPA,False,Unknown >> 60; 80; 100,Spin-coating >> CBD,N2 >> N2,0.06,False,1.08,21.4,0.75,17.5,6FNgywRMTPqr2LlLnyfVaMwGLMt-
MAPbI3,MA,Pb,I,1.6,TiO2-c | Al2O3-mp,Spiro-MeOTAD,Au,Toluene,DMF,False,100.0,Spin-coating,N2,0.1,False,0.99,19.5,0.57,11.5,6FTJyo6RMDNIg-mDx7ABoHgXzY_0
MAPbI3,MA,Pb,I,1.6,TiO2-c,PTAA,Au,Unknown,DMF; GBL,False,120.0,Air brush spray,Air,0.09,False,1.08,20.8,0.765,17.2,6FUEWcKsKlVX_yUxtkKM3CWYxeaH
MAPbI3,MA,Pb,I,1.6,TiO2-mp,Spiro-MeOTAD,Au,Diethyl ether,DMF; DMSO,False,60; 100,Spin-coating,Air,0.1,False,1.02,19.15,0.66,12.89,6FWRmdp9AaR-LaYPx-pHc-DuF-si
FA0.83MA0.17PbBr0.5I2.5,FA; MA,Pb,Br; I,,Nb2O5-c,Spiro-MeOTAD,Au,Chlorobenzene,DMF; DMSO,False,100.0,Spin-coating,Ar,0.09,False,1.04,23.6,0.68,16.7,6FXKU2LZuHuQqLEclyPcsjUejMXe
MAPbI3,MA,Pb,I,1.6,TiO2-c | TiO2-mp,Spiro-MeOTAD,Au,Unknown,DMF >> none,False,110.0 >> 70.0,Spin-coating >> Gas reaction,Air >> Air; MACl,0.1,False,1.08,14.36,0.65,10.02,6FgW-2IuUV4uw3N6baA432io6WkB
MAPbI3,MA,Pb,I,1.63,SnO2-c,Spiro-MeOTAD,Au,Unknown,DMF >> IPA,False,25; 75 >> 135,Spin-coating >> Spin-coating,Dry air >> Dry air,0.1031,False,1.12,21.1,0.674,15.9,6Fj9Y5gFB9IbY2XuRSWgVpVwhSbw
MAPbI3,MA,Pb,I,,none,Spiro-MeOTAD,Ag,Toluene,DMSO; GBL,False,Unknown,Spin-coating,N2,,False,0.74,15.73,0.6579999999999999,7.66,6FmxcXYgHxmBfP5R958WSwWvY5TC
MAPbI3,MA,Pb,I,1.59,TiO2-c,Spiro-MeOTAD,Ag,Ethyl acetate,DMF,False,100.0,Spin-coating,N2,0.1,False,0.99,16.42,0.634,10.31,6Fsp-Qcs4VHjLQQGENUhqLj_N_xi
MAPbI3,MA,Pb,I,1.6,TiO2-c,Spiro-MeOTAD,Ag,Unknown,DMF,False,100.0,Spin-coating,N2,0.09,False,0.95,18.3,0.49,8.5,6G02QsZQFy_sqQblefw4N3RV4AVH
FA0.85MA0.15PbBr0.45I2.55,FA; MA,Pb,Br; I,,TiO2-c,Spiro-MeOTAD,Au,Chlorobenzene,DMF; DMSO,False,100.0,Spin-coating,N2,0.1,False,,,,,6G2RVPcg01MC6dxRv3GNMr3nrFO4
MAPbI3,MA,Pb,I,1.59,PCBM-60 | BCP,PTAA,Al,Unknown,acetonitrile; Methylamine,False,100,Spin-coating,Unknown,0.045,False,1.04,21.77,0.76,17.3,6G3CMgRTay5Kx5-v99fALxjPF3lE
MAPbI3,MA,Pb,I,1.57,TiO2-c | TiO2-mp | ZnS,Spiro-MeOTAD,Au,Diethyl ether,DMF; DMSO,False,100,Spin-coating,Unknown,,False,1.02,19.05,0.75,13.47,6G8Kv5As-V-NeP-sIBmaUnfjDnDc
MAPbI3,MA,Pb,I,1.59,SnO2-np,Spiro-MeOTAD,Au,Ethyl acetate,DMF; DMSO,False,100,Spin-coating,Ar,0.08,False,0.98,21.07,0.65,13.49,6GB6rp84KfdNZSD2OBXoHt-nT9DR
MAPbI3,MA,Pb,I,1.6,PCBM-60 | LiF,PEDOT:PSS,Al,Unknown,DMF,False,100.0,Spin-coating,N2,0.1,False,0.96,20.75,0.7240000000000001,14.4,6GE-kMuvyu1fCmqDSpy-Z0emuRhl
Cs0.05FA0.79MA0.16PbBr0.51I2.49,Cs; FA; MA,Pb,Br; I,,TiO2-c,Spiro-MeOTAD,Au,Chlorobenzene,DMF; DMSO,False,100.0,Spin-coating,Ar,0.37,False,1.01,22.26,0.76,18.58,6GFGtFZybXqyTjBm14O6NeB99Z_9
MAPbI3,MA,Pb,I,1.6,PCBM-60,PTAA,Au,Toluene,DMF; DMSO,False,100.0,Spin-coating,Unknown,0.01,False,1.03,19.5,0.706,14.19,6GWFN8F1DtB48RrorD5cRx2NX9Qd
MAPbI3,MA,Pb,I,1.6,TiO2-c | TiO2-mp,none,Carbon; MAI | Carbon,Unknown,DMF >> IPA,False,Unknown >> 100.0,Spin-coating >> Spin-coating,Unknown,0.08,False,0.998,19.6,0.695,13.6,6Gvnhq8EA0Hb22_0NsMoiEPuuTxG
MAPbBr1.5I1.5,MA,Pb,Br; I,,C60,Spiro-MeOTAD,Ag,Diethyl ether,DMF; DMSO,False,100,Spin-coating,N2,0.0757,False,1.11,13.6,0.621,9.39,6GzjXWMS6nZyNBjwK0UqCMZYt62p
MAPbI3,MA,Pb,I,1.56,TiO2-c,Spiro-MeOTAD,Ag,Unknown,DMF; DMSO,False,100.0,Spin-coating,Unknown,0.104,False,1.05,19.2,0.73,14.7,6H-EfCQGAOjZeqlXxgAyeELwbdVX
MAPbI3,MA,Pb,I,,TiO2-c,Spiro-MeOTAD,Au,Unknown,none >> none >> IPA,False,25 >> 25 >> 70,Evaporation >> Sandwiching >> Rinsing,Vacuum >> N2 >> N2,0.01134,False,1.02,21.6,0.91,15.64,6H02JXCTqgQF6dq43qm3KhdKBMi2
MAPbI3,MA,Pb,I,1.55,TiO2-c | AAO,Spiro-MeOTAD,Au,Unknown,DMF >> Unknown,False,Unknown >> 105.0,Drop-infiltration >> Spin-coating,Vacuum >> Unknown,0.06,False,1.03,20.24,0.76,15.78,6H3YGGEPpmAFCrCCUGKxsu6wcg7t
MAPbI3,MA,Pb,I,1.6,TiO2-np,Spiro-MeOTAD,Au,Unknown,DMF,False,100.0,Spin-coating,Unknown,0.16,False,0.934,17.08,0.628,10.2,6H7_J8aJnCGCSfnEnLt7OKECbJFW
MAPbI3,MA,Pb,I,1.56,TiO2-c | TiO2-mp,Spiro-MeOTAD,Au,Unknown,DMF; DMSO >> IPA,False,Unknown >> 90.0,Spin-coating >> Spin-coating,N2 >> N2,0.1,False,1.045,22.862,0.631,15.06,6HJMT6AFS89V560T-o1x6xfqOOVy
CsPb0.6Sn0.4I3,Cs,Pb; Sn,I,1.38,(4AMP)I2 | PCBM-60 | BCP,NiO-c,Ag,Unknown,DMF; DMSO,False,60; 120,Spin-coating,N2,0.105,False,0.735,24.57,0.624,12.51,6HKSbcLp9OaOyqC6mgXudvzdN_sV
MAPbI3,MA,Pb,I,1.6,C60 | BCP,TaTm,Ag,Unknown,none,False,Unknown,Co-evaporation,Unknown,0.1,False,1.06,20.1,0.76,16.3,6HStoXbVFiHARByKXGK-8Dlj3qfT
MAPbI3,MA,Pb,I,1.6,TiO2-c | TiO2-mp,PTAA,Carbon,Chlorobenzene,DMF; DMSO,False,100.0,Spin-coating,N2,1.0,False,1.018,21.6,0.59,13.0,6HYEMM0a6Q2KB8QGGxl24PPUl_G_
MAPbI3,MA,Pb,I,1.6,PCBM-60,PEDOT:PSS,Al,Chlorobenzene,DMF; DMSO,False,120.0,Spin-coating,Unknown,0.04,False,0.94,21.46,0.78,16.01,6I2KCzJDNboEm0W_NfOD2h2aq_-K
MAPbI3,MA,Pb,I,1.6,PCBM-60,PEDOT:PSS,Ag,Unknown,DMF,False,60; 130,Spin-coating,N2,0.09,False,0.8590000000000001,18.1,0.51,8.0,6I7frxJ0qn6g_GFegTXsKQbaEBlk
MAPbI3,MA,Pb,I,1.6,PCBM-60,PEDOT:PSS,Ag,Toluene,DMF,False,100.0,Spin-coating,N2,0.5,False,0.8440000000000001,15.5,0.7,9.4,6I7mMvTnBec03_jqaBS83Vs_DTSV
MAPbBrI2,MA,Pb,Br; I,,ICBA; PCBM-60,NiO-c,Al,Unknown,none,True,Unknown,Co-evaporation,Vacuum,0.04,False,1.26,15.8,0.77,15.33,6I7tCs9JBrr7OY4yFEN3VuCd654F
MAPbI3,MA,Pb,I,1.6,PCBM-60,PEDOT:PSS,Al,Chlorobenzene; Diiodooctane,DMF,False,100,Spin-coating,N2,0.14,False,0.91,15.56,0.809,11.45,6IGwxp0baXHphx_uw2CKEYAxqdhx
FA0.85MA0.15PbBr0.45I2.55,FA; MA,Pb,Br; I,,TiO2-c | TiO2-mp,Spiro-MeOTAD,Au,Chlorobenzene,DMF; DMSO,False,130.0,Spin-coating,Unknown,0.25,False,1.14,22.36,0.77,19.6,6IJwXxasmu7yCrU4BtqznsGdhCeQ
CsPbI3,Cs,Pb,I,1.8,SnO2-np,Spiro-MeOTAD,Ag,Unknown,Octane,False,Unknown,Spin-coating >> Dipp-coating,Unknown,,False,1.11,15.07,0.63,10.85,6IKupLkEgGQFWuraJU1CIQRHl-vh
GUMA3Pb3I10,GU; MA,Pb,I,,PCBM-60 | LiF,PEDOT:PSS,Ag,Unknown,DMF; DMSO,False,70.0,Spin-coating,Air,0.05,False,1.08,20.75,0.745,15.89,6IPMpxvFb9mQ4Y_1hviURi7Dd758
MAPbI3,MA,Pb,I,1.6,TiO2-c,ZnPc | Spiro-MeOTAD,Au,Unknown,none >> IPA,False,Unknown >> 100.0,Evaporation >> CBD,Vacuum >> Unknown,0.1,False,1.07,22.5,0.7,16.5,6IlC48dRhiz2c1C0jdUZPAKaRjIc
MAPbI3,MA,Pb,I,1.6,TiO2-c | TiO2-mp,Spiro-MeOTAD,Ag,Unknown,DMF; DMSO >> IPA,False,Unknown >> 150.0,Spin-coating >> Spin-coating,Unknown,0.1,False,1.02,19.26,0.73,14.29,6IzVtGnDTzn3Z_5aJMNPfsAJQux4
MAPbI3,MA,Pb,I,1.6,C60,FBA2,MoO3 | Ag,Chlorobenzene,DMF; DMSO,False,60.0; 85.0,Spin-coating,N2,0.04,False,1.06,22.32,0.79,18.41,6J308FhwEFwJ29pgyhgF8c90Rvcp
MAPbI3,MA,Pb,I,1.6,TiO2-c | C60,PTAA,Ag,Unknown,DMF,False,100.0,Spin-coating,Dry air,0.12,False,1.0,21.2,0.77,16.5,6JeW63ucI8HMiMHIaGkTZexHrRL2
FA0.85MA0.10PbBr0.3I2.7,FA; MA,Pb,Br; I,,LiF | C60 | BCP,PTAA | PFN-P2,Cu,Ethyl acetate,DMF; DMSO,False,100,Spin-coating,N2,1.0,False,1.14,22.37,0.7759999999999999,19.83,6Jix6ixvFL-mcbGTOniEXGoJz822
Cs0.05FA0.81MA0.14PbBr0.45I2.55,Cs; FA; MA,Pb,Br; I,,SnO2-c,Spiro p-xylene,Au,Chlorobenzene,DMF; DMSO,False,Unknown,Spin-coating,N2,0.09,False,0.958,19.8,0.737,14.0,6Js7O3zH9w2z3YXKLBBWH-0t0DcE
MAPbI3,MA,Pb,I,,Zn2SnO4-c | Zn2SnO4-mp,Spiro-MeOTAD,Au,Diethyl ether,DMF; DMSO,False,65 >> 100,Spin-coating,Unknown,,False,1.014,22.0,0.647,14.46,6JvsHTirgVa8zoVDWCObpOHtMW-K
FAPbI3,FA,Pb,I,1.48,TiO2-c,Spiro-MeOTAD,Au,Unknown,DMF >> IPA,False,Unknown >> 150.0,Spin-coating >> Spin-coating,N2 >> N2,0.09,False,0.96,21.76,0.616,13.53,6K-M9vrdKZdnYaubqMmyK0XnLx_1
FA0.85MA0.15PbBr0.45I2.55,FA; MA,Pb,Br; I,,TiO2-c,Spiro-MeOTAD,Au,Chlorobenzene,DMF; DMSO,False,100.0,Spin-coating,N2,0.1,False,1.06,25.0,0.65,16.8,6K8m2KD48WpiOIDYahFi4HX18uPb
Cs0.05FA0.81MA0.14PbBr0.45I2.55,Cs; FA; MA,Pb,Br; I,,TiO2-c | TiO2-mp,none,Au,Chlorobenzene,DMF; DMSO,False,100.0,Spin-coating,N2,0.16,False,0.92,11.03,0.76,7.97,6KQJnweKzDYvZxHNwO57RzIrVdxs
MAPbI3,MA,Pb,I,1.6,TiO2-c | TiO2-mp,Spiro-MeOTAD,Au,Toluene,DMSO; GBL,False,100.0,Spin-coating,Unknown,0.0759,False,0.94,22.1,0.568,11.86,6KS1qw4xATcorgmGbzGjp-cj10uq
MAPbI3,MA,Pb,I,1.6,PCBM-60,NiO-c,Ag,Diethyl ether,DMF; DMSO,False,100.0,Spin-coating,Air,0.1,False,1.07,20.44,0.59,15.23,6KSpLQComnyEmN08vDEXLvQxzy-w
MAPbI3,MA,Pb,I,1.6,TiO2-c,Spiro-MeOTAD,Au,Chlorobenzene,DMF; DMSO,False,60; 100,Spin-coating,N2,0.066,False,1.06,22.5,0.72,17.2,6KYgen0O31tppiWi88RLCM2hTWzk
FA0.3MA0.7PbBr0.6I2.4,FA; MA,Pb,Br; I,,PCBM-60 | BCP,PEDOT:PSS,Ag,Chlorobenzene,DMSO; GBL,False,100.0,Spin-coating,N2,0.075,False,0.98,21.01,0.8220000000000001,14.73,6Kch2D0TAxoBcX6hxR4miT41n8kW
MAPbI3,MA,Pb,I,1.6,PCBM-60,NiO,Al,Toluene,DMSO; GBL,False,100,Spin-coating,N2,0.1,False,1.09,19.6,0.55,11.8,6Kgyf0eKiAmZISkWWRDV3SZYRYzK
FA0.85MA0.15PbI3,FA; MA,Pb,I,,PCBM-60 | BCP,NiO-c,Ag,Toluene,DMF; DMSO,True,130.0,Spin-coating,N2,0.1,False,0.97,22.0,0.75,16.0,6KpwCn0frRy3HVEdBn-HjDE1FBlU
MAPbI3,MA,Pb,I,1.6,TiO2-c,Spiro-MeOTAD,Au,Ar,DMF,False,100.0,Spin-coating,N2,0.16,False,0.981,21.31,0.483,10.09,6L-gip89EUc3BUjSvJvSZgF_aTQ-
MAPbI3,MA,Pb,I,1.6,TiO2-c,Spiro-MeOTAD,Au,Unknown,DMF,True,90.0,Spin-coating,N2,0.0625,False,1.02,21.3,0.68,14.1,6L0xxLCSR5XU7Z-P-hpZOTNdwPm0
MAPbI3,MA,Pb,I,1.6,TiO2-c,Spiro-MeOTAD,Ag,Unknown,DMF,False,100.0,Spin-coating,N2,0.0314,False,0.75,17.8,0.6,8.0,6LAC-Kw3v9hv4eUqcKNYYs94jk2p
MAPbI3,MA,Pb,I,1.6,C60 | C60-np,Spiro-MeOTAD,Au,Diethyl ether,DMF; DMSO,False,100.0,Spin-coating,N2,0.05,False,,,,,6LEXlUOzvVwg7caC-8_57LpJEj6j
MAPbI3,MA,Pb,I,1.6,TiO2-c | TiO2-mp | MAI,Spiro-MeOTAD,Ag,Unknown,DMF,False,100.0,Spin-coating,N2,0.12,False,0.8420000000000001,19.11,0.649,10.44,6LHG25hUim-hRYjRQEkdnNeSo6GR
MAPbI3,MA,Pb,I,1.6,TiO2-c | TiO2-mp,Spiro-MeOTAD,Au,Diethyl ether,DMF; DMSO,False,100,Spin-coating,Unknown,0.1,False,1.09,19.58,0.7390000000000001,15.94,6LNI5eDQ4sOQWJ4Odlfc6trJs275
MAPbI3,MA,Pb,I,1.6,PCBM-60 | C60 | BCP,PEDOT:PSS,Al,Unknown,DMF,False,100.0,Spray-coating,N2,0.1,False,0.9,16.36,0.65,9.7,6LOEL0wIEa5lnKSk8RZXgI9hScHF
MAPbI3,MA,Pb,I,1.6,TiO2-c | TiO2-np,Spiro-MeOTAD,Ag,Ar,DMF,False,100.0,Spin-coating,N2,0.16,False,0.971,15.9,0.68,10.5,6LR02wsnD9gVz9ZzNrqmtKmQlQcm
MAPbI3,MA,Pb,I,1.481,TiO2-c | TiO2-mp,Spiro-MeOTAD,Ag,Diethyl ether,DMF; DMSO,False,65; 125,Spin-coating,Unknown,0.14,False,1.11,22.83,0.69,17.27,6Laz7dinZcy5i5A-5WyPO1oLhlmX
MAPbI3,MA,Pb,I,1.6,ZnO-c | ZnO-nw | TiO2-c,Spiro-MeOTAD,Au,Unknown,DMF >> IPA,False,70.0 >> 70.0,Spin-coating >> Spin-coating,Unknown,0.1,False,0.81,18.25,0.55,8.14,6LjNe-_c876D7TqDoRVzsBFNj59c
Cs0.05FA0.79MA0.160Pb1.0Br0.3I2.7,Cs; FA; MA,Pb,Br; I,,SnO2-c,Spiro-MeOTAD,Au,Chlorobenzene,DMF; DMSO,False,100,Spin-coating,N2,0.09,False,1.086,21.4,0.7,16.2,6LlpzBGlFuEFbJaR2FiJwuYgkwEK
Cs0.05MA0.95PbI3,Cs; MA,Pb,I,,TiO2-c | TiO2-mp,Spiro-MeOTAD,Au,Chlorobenzene,DMSO,False,100,Spin-coating,Unknown,0.16,False,0.951,18.5,0.69,12.1,6LyxhPPNz6rYtvOfNCpUR9CwYZUg
MAPbI3,MA,Pb,I,1.6,PCBM-60 | PFN,PTAA | MoS2,Al,Unknown,DMF >> IPA,False,100.0 >> 100.0,Spin-coating >> Spin-coating,Unknown,0.5,False,0.79,21.33,0.59,10.02,6M-l1BAJAu-dWhbxOzA1qjHLSspO
MAPbI3,MA,Pb,I,1.6,TiO2-c | TiO2-mp,Spiro-MeOTAD,Au,Unknown,DMF,False,90.0,Spin-coating,N2,0.09,False,1.0,20.0,0.75,15.0,6MBCfS-g_kQ4mek6TPpeGjVPghCA
MAPbI3,MA,Pb,I,1.55,TiO2-c,Spiro-MeOTAD,Au,Unknown,DMF,False,90.0,Spin-coating,N2,0.09,False,,,,7.6,6MCvRjih-7jQqtBCvaX-ZyU5wemk
FA0.3MA0.7PbI3,FA; MA,Pb,I,1.6,ZnO-c | TiO2-c | PCBM-60,Spiro-MeOTAD,Ag,Unknown,DMF >> DMF; IPA,False,Unknown >> 100.0,Spin-coating >> Spin-coating,N2 >> N2,0.1,False,1.06,23.52,0.73,18.2,6MWNi3R20fLEp2N1qLwz-o3VDuTE
FA0.87MA0.13PbBr0.13I2.83,FA; MA,Pb,Br; I,,SnO2-np,none,Carbon,Unknown,DMF; DMSO >> DMF; IPA,False,Unknown >> 140.0,Spin-coating >> Spin-coating,Air >> Air,0.08,False,1.04,23.5,0.664,15.93,6MapnbbgPyJJNU5YT5WZtzaKseyz
MAPbI3,MA,Pb,I,1.6,ZnO-c | Graphene; ZnO-np,Spiro-MeOTAD,Ag,Unknown,DMF >> IPA,False,Unknown >> 70,Spin-coating >> CBD,Unknown,0.2,False,0.792,15.54,0.516,7.01,6MdQQ7dL1N5I126c7Sp1pQUZeh-F
Cs0.05FA0.8075MA0.1425PbBr0.3I2.7,Cs; FA; MA,Pb,Br; I,,PCBM-60 | BCP,PolyTPD,Ag,Toluene,DMF; DMSO,False,100.0,Spin-coating,N2,0.1,False,1.04,21.0,0.79,16.4,6N8G8Y60OeG4cyKXeC42MVJkoIhM
MAPbI3,MA,Pb,I,1.6,PCBM-60,NiMgLiO,Ag,Toluene,DMSO; GBL,False,100.0,Spin-coating,Unknown,0.09,False,1.068,18.879,0.657,13.25,6NArEVu-gpT-CMQ0nQb15rxtLvSw
MAPbI3,MA,Pb,I,1.6,PCBM-60 | BCP | LiF,WS2,Al,Unknown,DMF,False,100.0,Spin-coating,N2,0.04,False,0.82,15.91,0.64,8.02,6NEjuJw4nAB272GNlu6WDTQWikGR
MAPbI3,MA,Pb,I,1.59,PCBM-60 | BCP,PEDOT:PSS,Ag,Toluene,DMSO; GBL,False,100,Spin-coating,Unknown,0.1,False,0.93,14.0,0.643,10.5,6NKjObTMgcw_pujj2ruBQP_unQgA
MAPbI3,MA,Pb,I,1.6,PCBM-60 | ZnO-np,PEDOT:PSS,Al,Unknown,DMF,False,95.0,Spin-coating,N2,0.09,False,0.88,18.02,0.5,7.93,6Nd04wpLxEYsMXTfTp3ZLdC0lMRk
MAPbI3,MA,Pb,I,1.6,PCBM-60 | BCP,PEDOT:PSS,Ag,Unknown,DMF; DMSO >> IPA,False,Unknown >> 100.0,Spin-coating >> Spin-coating,N2 >> N2,0.1,False,0.98,22.29,0.775,16.93,6Nqv5Az-F6PVwlcPvtgt25dnvgMY
MAPbI3,MA,Pb,I,1.6,TiO2-c | TiO2-mp | ZrO2-mp,none,Carbon,Unknown,GBL; Ethanol,False,50.0,Drop-infiltration,Unknown,0.1,False,0.904,23.52,0.7,14.95,6NufPOS1dLZeL1Ox1RIVme27yoJ2
MAPbI3,MA,Pb,I,1.6,TiO2-c | TiO2-mp,Spiro-MeOTAD,Au,Chlorobenzene,DMSO,False,100.0,Spin-coating,N2,0.25,False,1.04,19.2,0.747,14.9,6NywdzCquhhTBGC9BKa5oWvt6m7L
MAPbI3,MA,Pb,I,1.6,PCBM-60 | ZnO-np,TPP-SMeTAD,Al,Unknown,DMF >> IPA,False,Unknown >> 90,Spin-coating >> Spin-coating,N2 >> N2,0.06,False,1.07,20.15,0.77,16.6,6ODvUVrcDNkqhHtPEWTXQbUGH-t5
FA0.83MA0.17PbBr0.52I2.48,FA; MA,Pb,Br; I,1.64,TiO2-c | TiO2-mp,Spiro-MeOTAD,Au,Chlorobenzene,DMF; DMSO,False,100.0,Spin-coating,N2,0.16,False,1.08,18.4,0.66,13.0,6OM_wDHYW7UNl6r6V2hoeyCHcGuw
(PDA)MA3Pb4I13,(PDA); MA,Pb,I,1.63,TiO2-c,Spiro-MeOTAD,Au,Unknown,DMSO; GBL,False,70,Spin-coating,Unknown,0.066,False,0.98,19.5,0.69,13.3,6Obvrd71-HX01AyJS6e5SEpk3iXP
FAPbI3,FA,Pb,I,1.48,TiO2-c,Spiro-MeOTAD,Au,Unknown,DMF,False,20; 100,Spin-coating,N2,0.1,False,0.94,22.875,0.727,15.59,6OxLXzDO7AZlbcvQqe3DW0XLDaNh
Cs0.05FA0.79MA0.16Pb1.1Br0.51I2.49,Cs; FA; MA,Pb,Br; I,1.59,C60 | SnO2-c,MeO-2PACz,Cu,Ethyl acetate,DMF; DMSO,False,100,Spin-coating,N2,1.0,False,1.11,22.0,0.758,18.5,6P0IILhwW0z2eJaQ-ZxCaDONOAVL
MAPbI3,MA,Pb,I,1.6,PCBM-60,NiMgLiO,Ag,Diethyl ether,DMF; DMSO,False,Unknown,Spin-coating,Unknown,0.09,False,1.075,21.3,0.664,15.2,6P2Id0vTjlyUwBvIifDkEq_pVftA
(5-AVA)0.05MA0.95PbI3,(5-AVA); MA,Pb,I,,TiO2-c | TiO2-mp | Al2O3-mp,none,Carbon black; Graphite,Unknown,GBL,False,50,Spin-coating,Air,0.16,False,0.85,19.3,0.555,9.11,6P9fX63dcDH5u6k14YktMrbRfsJ6
MAPbI3,MA,Pb,I,1.5,TiO2-c | TiO2-mp,Spiro-MeOTAD,Ag,Unknown,DMF >> IPA,False,70.0 >> 100.0,Spin-coating >> CBD,N2 >> N2,0.16,False,0.83,20.24,0.525,8.81,6PCKng4vNgzAMj2GRJKecH36IAZb
MAPbI3,MA,Pb,I,1.6,C60,Spiro-MeOTAD,Ag,Unknown,none,False,100.0,Co-evaporation,Vacuum,0.09,False,1.07,21.3,0.68,15.0,6PX-OhQPj0-7jM3GA5aLoF7SEXNp
Cs0.05FA0.7885MA0.16150PbBr0.51I2.49,Cs; FA; MA,Pb,Br; I,,TiO2-c | TiO2-mp,Spiro-MeOTAD,Au,Unknown,DMF; DMSO,False,Unknown,Spin-coating,N2,1.0,False,0.98,20.01,0.63,12.3,6PkfqIUgQH7y3uSqrISZnLcNibbQ
MAPbI3,MA,Pb,I,1.6,TiO2-c | PCBM-60,Spiro-TAD,MoO3 | Au,Unknown,DMF,False,100.0,Spin-coating,Dry air,0.12,False,1.0,20.3,0.61,12.2,6Pxb2Z47frDNzmKV5MXBHLUdsbnb
FA0.85MA0.15PbBr0.45I2.55,FA; MA,Pb,Br; I,,TiO2-c | TiO2-mp,Spiro-MeOTAD,Au,Chlorobenzene,DMF; DMSO,False,100.0,Spin-coating,N2,0.1,False,1.09,22.025,0.7120000000000001,17.1,6Q-DfVa2lKzO5gCv0CU3h94wyU67
MAPbI3,MA,Pb,I,1.6,TiO2-c,Spiro-MeOTAD,Au,Unknown,DMF,False,100.0,Spin-coating,Unknown,0.135,False,1.01,21.11,0.642,13.69,6Q1N7d50uWukTetcMgZUeLaRRmAe
Cs0.05FA0.79MA0.16PbBr0.51I2.49,Cs; FA; MA,Pb,Br; I,,C60 | BCP,PEDOT:PSS,Ag,Unknown,DMF; DMSO,False,Unknown,Spin-coating,Unknown,0.075,False,0.89,22.06,0.762,14.72,6QUG7FSgNdsTL1nfcz2cbMKWBdOX
FA0.73MA0.23PbBr0.13I2.89,FA; MA,Pb,Br; I,,SnO2-np,Spiro-MeOTAD,Au,Unknown,DMF; DMSO >> IPA,False,70.0 >> 150.0,Spin-coating >> Spin-coating,N2 >> Air,0.102,False,1.06,21.2,0.62,13.93,6QWeYVdf_bkyHyaBRR73Ib84Kf0D
MAPbI3,MA,Pb,I,1.6,C60; PCBM-60 | Zr(acac)4,PEDOT:PSS,Ag,Unknown,DMF,False,100.0,Spin-coating,N2,0.1,False,0.86,22.01,0.71,13.47,6QjI1zq4ksz8EE8TN_r4fI1Xppgv
CsPbBr2I,Cs,Pb,Br; I,2.07,TiO2-c,Spiro-MeOTAD,Au,Unknown,DMSO,False,30; 160,Spin-coating,Unknown,0.09,False,1.28,8.8,0.649,7.31,6QqfBv_IapvSpgNLniEAszzPe-P1
Cs0.06FA0.79MA0.15PbBr0.45I2.55,Cs; FA; MA,Pb,Br; I,,TiO2-c,Spiro-MeOTAD,Au,Anisole,DMF; DMSO,False,110.0,Spin-coating,Unknown,0.09,False,1.04,22.35,0.69,16.03,6R3o61vBEHt1PIrLzFwxUgTsarUT
Cs0.05FA0.79MA0.16PbBr0.51I2.49,Cs; FA; MA,Pb,Br; I,1.51,TiO2-c,Spiro-MeOTAD,Au,Chlorobenzene,DMF; DMSO,False,150.0,Spin-coating,Unknown,0.1,False,1.12,22.5,0.74,18.9,6RCx64sADlYdLBt25FQDar2A63To
MAPbI3,MA,Pb,I,1.6,TiO2-c | TiO2-mp,Spiro-MeOTAD | WO3,Ag,Unknown,DMF >> none,False,100.0 >> 165.0,Spin-coating >> Gas reaction,N2 >> MAI; N2,0.125,False,0.99,13.27,0.6609999999999999,7.07,6RV5G2tOQLJDLIdh1O0r26i6aIrI
MAPbI3,MA,Pb,I,1.6,TiO2-c,Spiro-MeOTAD,Ag,Unknown,DMF,False,Unknown,Spin-coating,Unknown,0.09,False,0.94,19.4,0.649,11.9,6RoD2eam3Z71u3ghTX62lEmaIxvX
FA0.85MA0.15Pb0.6Sn0.4Br0.45I2.55,FA; MA,Pb; Sn,Br; I,,PCBM-60 | bis-C60,PEDOT:PSS,Ag,Chlorobenzene,DMF; DMSO,False,100,Spin-coating,Unknown,0.059,False,0.87,26.45,0.7909999999999999,18.21,6RrBK3B1Q3XQZpY1-WZgz2mEU9i0
Cs0.05FA0.79MA0.16PbI3,Cs; FA; MA,Pb,I,1.54,C60 | BCP,NiO-c,Cu,Ethyl acetate,DMF; DMSO,False,100,Spin-coating,Unknown,0.16,False,0.99,24.2,0.73,17.2,6RuzRZXp8qJ36t0IM4Dll2-1SN4o
Cs0.02FA0.98PbI3,Cs; FA,Pb,I,,SnO2-c,Spiro-MeOTAD,Ag,Diethyl ether,DMF; NNP,False,80; 150,Spin-coating,Dry air,0.1,False,,,,,6SBNhE8BpVfeF80cR3zlUvmZp24H
CsPbBr3,Cs,Pb,Br,2.24,TiO2-c | TiO2-mp,J61-ITIC,Carbon,Unknown,DMF >> Methanol,False,90.0 >> 250.0,Spin-coating >> Spin-coating,Unknown,0.09,False,1.38,6.97,0.767,7.38,6SFyY0jWPjlKge_3IEtEFFmtOyXi
MAPbI3,MA,Pb,I,1.6,PCBM-60,Spiro-MeOTAD,Au,Unknown,none >> none,False,Unknown >> 100.0,Evaporation >> Evaporation,Vacuum >> Vacuum,0.09,False,0.967,18.3,0.6,10.8,6S_xBFcVUn0kfcFil_Udpnw215yU
MAPbI3,MA,Pb,I,1.6,none,Spiro-MeOTAD | CANP | Spiro-MeOTAD,Au,Unknown,DMF,False,100,Spin-coating,Unknown,0.1,False,1.124,22.96,0.732,18.89,6SsJLzAPKT7o4xeOPhx384L2iRS_
MAPbI3,MA,Pb,I,1.6,TiO2-c,P3HT,MoO3 | Al,Unknown,DMSO >> IPA,False,Unknown >> 100.0,Spin-coating >> CBD,Unknown,0.785,False,0.95,20.37,0.71,13.65,6TE7Jg3nG1SOV_-h43qbiHgV-pHh
MAPbI3,MA,Pb,I,1.6,TiO2-c | TiO2-mp,Spiro-MeOTAD,Au,Unknown,DMF >> IPA,False,100.0 >> 100.0,Spin-coating >> Spin-coating,N2 >> N2,0.09,False,0.95,19.95,0.64,12.19,6TIQxlFoA3g3WwfOHSZNesSUTxxn
MAPbI3,MA,Pb,I,1.6,C60 | BCP,PEDOT:PSS,Al,Unknown,DMF,False,100.0,Spin-coating,N2,0.06,False,0.96,22.2,0.636,13.54,6TKRg8Y8pcm5uxo_ZhmbkKzrMhmE
MAPbI3,MA,Pb,I,1.6,TiO2-c,PTAA,Au,Unknown,DMF >> IPA,False,60.0 >> 105.0,Spin-coating >> Spin-coating,N2 >> N2,0.096,False,1.02,14.1,0.672,9.66,6TNWKFKy66ogBz9tqwNTZpsPDCDU
FA0.97MA0.03PbBr0.09I2.91,FA; MA,Pb,Br; I,,SnO2-np,Spiro-MeOTAD,Au,Unknown,DMF >> IPA,False,Unknown >> 70.0; 150,Spin-coating >> Spin-coating,N2 >> N2,0.1225,False,1.06,24.12,0.764,19.65,6TS6jsPhbK3reIF-sGi5owdjZg_r
MAPbI3,MA,Pb,I,1.6,PCBM-60 | BCP | LiF,MoS2,Al,Unknown,DMF,False,100.0,Spin-coating,N2,0.04,False,0.96,14.89,0.67,9.53,6TrFVnLn9x0CsFHmnR90DNS7eucT
MAPbI3,MA,Pb,I,1.6,TiO2-c | TiO2-mp,Spiro-MeOTAD,Au,Unknown,DMF; DMSO >> IPA,False,70.0 >> 100.0,Spin-coating >> Spin-coating,N2 >> N2,0.16,False,1.014,20.945,0.447,9.6,6U0wH_CuUXBPA0cnSjCATKream1m
MAPbI3,MA,Pb,I,1.6,SnO2-c | C60-5b,Spiro-MeOTAD,Au,Diethyl ether,DMF; DMSO,False,100.0,Spin-coating,Unknown,0.1,False,1.064,22.3,0.75,18.0,6UEeUN3XUOeHcEC4atGmXJ13hiHP
Cs0.15FA0.75MA0.1PbBr0.5I2.5,Cs; FA; MA,Pb,Br; I,,ZnO-c,Spiro-MeOTAD,Ag,Chlorobenzene,DMSO,False,110.0,Spin-coating,N2,0.1,False,1.11,19.21,0.633,13.52,6ULzKluBCXFvxaLWj_dDKm2TGG4g
Cs0.05FA0.8075MA0.1425PbBr0.3I2.7,Cs; FA; MA,Pb,Br; I,,PCBM-60 | BCP,PolyTPD,Ag,Toluene,DMF; DMSO,False,100.0,Spin-coating,N2,0.1,False,0.022,1.0,0.75,15.3,6UMIqZMCebDZ3IOvR6M9J9b3IBn9
MAPbI3,MA,Pb,I,1.6,C60 | BCP,PEDOT:PSS,Ag,Unknown,DMF >> IPA,False,70.0 >> 100.0,Spin-coating >> CBD,Unknown,0.1,False,0.96,19.2,0.737,13.6,6UPwMAgiTNZH6Ue_GrlVwikTMB79
MAPbI3,MA,Pb,I,1.6,TiO2; WOx,Spiro-MeOTAD,Ag,Unknown,DMF,False,Unknown,Spin-coating,N2,0.09,False,0.89,23.07,0.71,14.47,6UQ2eAdfh31a9vbJt0JrwApwU1Hz
FA0.85MA0.15PbBr0.45I2.55,FA; MA,Pb,Br; I,,TiO2-c | TiO2-mp,P3HT,Au,Chlorobenzene,DMF; DMSO,False,100.0,Spin-coating,Air,0.09,False,,,,,6UVMJUDl8zmPzhp35dOCoTG3CY4p
MAPbI3,MA,Pb,I,1.6,PCBM-60 | BCP,PEDOT:PSS,Ag,Toluene,DMSO; GBL,False,100.0,Spin-coating,N2,0.07,False,0.99,20.6,0.79,16.2,6Uc6ps4eT6OXi-eyeKJPOC_JG6DO
MAPb0.75Sn0.25I3,MA,Pb; Sn,I,,TiO2-c | ZnO-c,Spiro-MeOTAD,H2PtCl6,Unknown,DMF >> IPA,False,Unknown,Spin-coating >> CBD,Unknown,0.1,False,0.67,18.87,0.64,8.1,6Ufrb62zutdhVcFOA7G_JjSE04Zx
FA0.15MA0.85PbI3,FA; MA,Pb,I,,PCBM-60,PEDOT:PSS,Al,Toluene,DMF; DMSO,False,100.0,Spin-coating,Unknown,0.1,False,0.96,18.33,0.78,13.89,6V04WAI-GemtWQPQmn4I3oWtOZHQ
FA0.33MA0.66Pb0.66Sn0.33I3,FA; MA,Pb; Sn,I,1.3,PEABr | PCBM-60 | BCP,PEDOT:PSS,Ag,Vacuum,DMF; DMSO,False,100.0,Doctor blading,N2,0.09,False,0.7,21.33,0.71,10.6,6V43r-UnIdq6kqRoATmJAmUVRWho
FA0.85MA0.15PbBr0.45I2.55,FA; MA,Pb,Br; I,1.52,TiO2-np,Spiro-MeOTAD,Au,Chlorobenzene,DMF; DMSO,False,100.0,Spin-coating,N2,0.1,False,1.08,22.46,0.62,15.18,6VBLRODHigXyRHXUV6owIhmM5YhL
MAPbI3,MA,Pb,I,,TiO2-mp,Spiro-MeOTAD,Ag,Toluene,DMSO; GBL,False,Unknown,Spin-coating,N2,,False,0.76,23.06,0.688,12.09,6VCIgSrU7xHuvCXo45jVcllthaTm
MAPbI3,MA,Pb,I,1.6,PCBM-60 | LiF,PEDOT:PSS,Ag,Toluene,DMSO; GBL,False,100.0,Spin-coating,N2,0.11,False,1.02,17.11,0.6,10.5,6VCKqVvRVIMN3uoKLfEo7QhXCqPj
Cs0.125FA0.875PbBr0.375I2.625,Cs; FA,Pb,Br; I,1.6,TiO2-c | TiO2-mp,Spiro-MeOTAD,Au,Diethyl ether,DMF; DMSO,False,145,Spin-coating,Unknown,0.125,False,1.148,21.886,0.737,18.53,6VLln5wVUGbVuFb034lSO1WwppJ9
MAPbI3,MA,Pb,I,1.6,TiO2-c | TiO2-mp,Spiro-MeOTAD,Ag,Unknown,DMF; DMSO >> IPA,True,105.0 >> 105.0,Spin-coating >> CBD,Air >> Air,0.1,False,0.98,20.77,0.66,13.43,6Va02OoWXmyyYFRD2f_UPYXGEARh
MAPbI3,MA,Pb,I,1.6,ZnO-c,P3HT,Ag,N2,DMF >> IPA,False,Unknown,Slot-die coating >> Dipp-coating,Air >> Air,0.1,False,0.9,19.5,0.513,9.0,6VymA0o8p82w1LSePgczamWZYZFC
MAPbI3,MA,Pb,I,,TiO2-c | TiO2-mp,Spiro-MeOTAD,Ag,Diethyl ether,DMSO,False,Unknown,Spin-coating,N2,0.04,False,1.01,22.81,0.7829999999999999,18.03,6W0Or47IsyD1YbxYMZisAJqRFzIg
MAPbI3,MA,Pb,I,1.6,TiO2-c | TiO2-mp,Spiro-MeOTAD,Au,Unknown,DMF >> IPA,False,70.0 >> 100.0,Spin-coating >> Spin-coating,N2 >> N2,0.1,False,1.03,19.32,0.66,9.0,6W5cZyCeiCW6xyp_2D89UfeRs9YI
FA0.1MA0.9PbI3,FA; MA,Pb,I,1.549,TiO2-c,Spiro-MeOTAD,Au,Vacuum,DMF >> IPA,False,120.0 >> 120.0,Spin-coating >> Spin-coating,Unknown,1.0,False,0.97,20.87,0.58,11.53,6W8OUqdF-_1rmIwniZIzN8oL3rYj
MAPbI3,MA,Pb,I,1.6,SnO2-c,CuSCN,Au,Unknown,DMF >> IPA,False,70.0 >> 100.0,Spin-coating >> Spin-coating,Unknown,0.25,False,0.96,18.99,0.45,8.38,6WBDimTMQEAS7aD27oahwFFn__oZ
MAPbI3,MA,Pb,I,1.6,PCBM-60 | BCP,PTAA,Ag,Diethyl ether,DMF; DMSO,False,100.0,Spin-coating,N2,0.06,False,1.08,21.72,0.7809999999999999,18.12,6WGKFsXJ8tX4ZAW8m5qKFmP7zUF7
MAPbI3,MA,Pb,I,1.59,PCBM-60,V2Ox | PEDOT:PSS,Ag,Unknown,DMF,False,100.0,Spin-coating,N2,0.0625,False,0.93,22.15,0.72,14.95,6WJGb4kEJPKBUJoejv_YUUu5hDmn
