Repository: GouravSidana/firstML

# firstML
My first Machine Learning Project

File: filtered_perovskite.csv (part 19 of 155)
Formula,A_ion,B_ion,X_ion,Bandgap,ETL,HTL,Backcontact,Antisolvent,Solvent,Solv_annel,Anneal_temp,Dep_procedure,Synth_atm,Cell_area,Is_module,Voc,Jsc,FF,PCE,entry_id
MAPbI3,MA,Pb,I,1.6,TiO2-c | TiO2-mp,POZ6-2,Ag,Unknown,DMF >> IPA,False,70.0 >> 70.0,Spin-coating >> CBD,Unknown,0.09,False,0.992,17.3,0.7140000000000001,12.3,6WWnQHd3Pfu7IhlXobiqDe-m2ADK
MAPbI3,MA,Pb,I,1.6,TiO2-c,Spiro-MeOTAD,Au,Chlorobenzene,DMSO; GBL,False,100.0,Spin-coating,N2,0.09,False,1.06,21.07,0.747,16.66,6W_OfzKJivVRrB0GRb9KlPcr5yTc
CsPbBrI2,Cs,Pb,Br; I,,SnO2-np,P3HT,Ag,Chlorobenzene,DMSO,False,150.0,Spin-coating,N2,0.04,False,1.14,15.38,0.6579999999999999,11.55,6Wa3YFcWqomgJbvzjbsEcoNCIqKG
MAPbI3,MA,Pb,I,1.55,TiO2-c | TiO2; CoCr-mp,Spiro-MeOTAD,Au,Unknown,DMF >> none,False,70.0 >> 150.0,Spin-coating >> Closed space sublimation,Air >> Air; MAI,0.09,False,0.86,13.09,0.69,7.78,6Wax3iKtznCidrQR1PW3WdtikQIV
MAPbI3,MA,Pb,I,1.6,SnO2-c,Spiro-MeOTAD,Au,Unknown,DMF >> IPA,False,Unknown,Spin-coating >> Spin-coating,Unknown,0.108,False,1.08,20.9,0.66,14.94,6Wbkkth2_Wg8hzndC7kN_psuriaU
MAPbI3,MA,Pb,I,1.56,PCBM-60 | PEI,NiO-c,Ag,Toluene,DMSO; GBL,False,100.0,Spin-coating,N2,0.1058,False,1.01,19.07,0.65,13.02,6WfHH7sU0AixkL-IgY0YxBQRBVk7
MAPbI3,MA,Pb,I,1.56,TiO2-c | C60,PS | Spiro-MeOTAD,Au,Toluene,DMF; DMSO,False,100.0,Spin-coating,N2,0.08,False,1.0590000000000002,19.94,0.75,15.92,6Wg-ykuG_vrwkCj_2RLqXIKcvIEY
MAPbI3,MA,Pb,I,1.6,TiO2-c | TiO2-mp,Spiro-MeOTAD,Au,Chlorobenzene,DMSO,False,100.0,Spin-coating,Unknown,0.16,False,1.02,21.24,0.715,15.48,6WjCkG6wmiKyHa8zUwonkvA3VDRH
MAPbI3,MA,Pb,I,1.6,TiO2-mp | MgO,Spiro-MeOTAD,Au,Toluene,DMSO,False,100,Spin-coating,Unknown,0.1,False,1.054,20.6,0.54,11.75,6WpvP3vj1IlPnK3zjTylRs9-5kef
MAPbI3,MA,Pb,I,1.6,SFX-PDI4 | TiO2-c,NiMgLiO-c,Ag,Chlorobenzene,DMF; DMSO,False,100.0,Spin-coating,Unknown,0.126,False,1.03,18.6,0.696,13.33,6WsUWXuYP2h36xWW0cGlL3sdB2Qw
MAPbI3,MA,Pb,I,1.55,TiO2-mp,Spiro-MeOTAD,Au,Diethyl ether,DMF; DMSO; NMP,False,100.0,Spin-coating,Unknown,0.16,False,,,,16.26,6Wuj1O1DMApDRjkc2zNMUF4FksZz
MAPbI3,MA,Pb,I,1.6,PCBM-60 | LiF,H1,Al,Toluene,DMF; DMSO,False,65; 100,Spin-coating,Unknown,0.04,False,0.945,2.09,0.73,14.3,6Wy6aWIgJ63MfnCX2Oy1FPmXIK5O
MAPbI3,MA,Pb,I,1.6,TiO2-c | (3-Aminopropyl)trimethoxysilane,Spiro-MeOTAD,Au,Chlorobenzene,DMSO; GBL,False,100.0,Spin-coating,Unknown,0.052,False,1.02,22.84,0.68,15.79,6X1uUrWxlQtLw8XP9nM5A2WT_4jn
MAPbI3,MA,Pb,I,1.6,TiO2-c,Spiro-MeOTAD,Au,Unknown,DMF >> IPA,False,Unknown >> 90,Spin-coating >> Spin-coating,N2 >> N2,0.098,False,1.07,19.5,0.72,15.7,6X3jYzJsooqrhrMsMNebPlzLofHf
FA0.8MA0.2PbBr0.2I2.8,FA; MA,Pb,Br; I,,PCBM-60 | BCP,PEDOT:PSS,Ag,Unknown,none >> IPA,False,Unknown >> 90.0; 120.0; 150.0,Evaporation >> Spin-coating,Vacuum >> N2,0.09,False,0.94,17.72,0.622,10.36,6X6-G40yVOD3ruWo4myuCuz_bwlq
MAPbI3,MA,Pb,I,1.6,PCBM-60 | LiF,PEDOT:PSS,Al,Unknown,DMF,False,100.0,Spin-coating,N2,0.1,False,0.878,19.85,0.736,12.82,6XIncYGjPEy4POLyVF3lE2_SQ836
MAPbI3,MA,Pb,I,1.6,TiO2-c | TiO2-mp,Spiro-MeOTAD,Au,Unknown,DMF >> IPA,False,70.0 >> 100.0,Spin-coating >> CBD,Unknown,0.126,False,1.073,17.4,0.74,13.9,6XIy69IPuq2FCOaFjIPbbYl1gdH4
MAPbI3,MA,Pb,I,1.6,SrTiO3 | Al2O3-mp,Spiro-MeOTAD,Au,Unknown,DMF,False,130.0,Spin-coating,Unknown,0.16,False,0.97,3.18,0.685,15.4,6XWVjwWP-p0xikzExw68TlIlcyUk
MACu0.05Pb0.8Sn0.15Br0.1I2.9,MA,Cu; Pb; Sn,Br; I,1.39,TiO2-c,Spiro-MeOTAD,MoO3 | Ag,Chlorobenzene,DMSO; GBL,False,100.0,Spin-coating,N2,0.09,False,1.03,22.99,0.7,16.45,6XcbCfq_ah1WviblfKRJ1Khi5yrl
Cs0.1MA0.9PbI3,Cs; MA,Pb,I,,TiO2-c,Spiro-MeOTAD,Au,Chlorobenzene,DMF,False,100.0,Spin-coating,N2,0.1,False,1.0,19.82,0.45,9.16,6Xet-nSj0Klr0ZHLsw9h7ra6uZMP
MAPbI3,MA,Pb,I,1.6,SnO2-c,Spiro-MeOTAD,Au,Diethyl ether,DMF; DMSO,False,100.0,Spin-coating,Unknown,0.1,False,,,,17.1,6XiSGPzXus0LK5ZyW_pEeeS5k5dn
Cs0.05FA0.79MA0.16PbBr0.51I2.49,Cs; FA; MA,Pb,Br; I,,TiO2-c | TiO2-mp,Spiro-MeOTAD,Au,Chlorobenzene,DMF; DMSO,False,100.0,Spin-coating,N2,0.1,False,0.99,20.2,0.6,12.0,6XtYeL1VzyaO7xBpEzqUE4GDFo12
MAPbI3,MA,Pb,I,1.6,TiO2-c,Spiro-MeOTAD,Au,Unknown,DMF; DMSO >> IPA,False,Unknown >> 150.0,Spin-coating >> Spin-coating,Unknown,0.1,False,1.08,23.64,0.72,18.42,6Xutd6d8MZG4zw5plLY1Ybs6FI35
Cs0.05FA0.7885MA0.1615PbBr0.51I2.49,Cs; FA; MA,Pb,Br; I,,TiO2-c | C60-BCT-Au-NP,PTAA,Au,Chlorobenzene,DMF; DMSO,False,110,Spin-coating,N2,0.09,False,1.13,22.6,0.73,18.7,6XwljujxhXBJ7gkjqOmdSrDPNVvn
FA0.85MA0.15PbBr0.45I2.55,FA; MA,Pb,Br; I,1.52,TiO2-np,Spiro-MeOTAD,Au,Chlorobenzene,DMF; DMSO,False,100.0,Spin-coating,N2,0.1,False,0.98,20.22,0.57,11.42,6XwtkaVirhp768t-jkSrv4HmB_K2
MAPbI3,MA,Pb,I,,TiO2-c | TiO2-mp,Spiro-MeOTAD,Au,Unknown,DMF; DMSO,False,90,Spin-coating,Unknown,0.096,False,1.13,22.9,0.782,20.5,6XzfEdzhsVTd929tZRMY0F-TlrQL
MAPbI3,MA,Pb,I,1.6,PCBM-60 | BCP,NiO-c,Ag,Diethyl ether,DMF; DMSO,False,50; 100,Spin-coating,Air,0.09,False,0.97,19.5,0.75,14.2,6YBhRpUMh0_kYmytENKk39gV5cgf
Cs0.1FA0.75MA0.15PbBrI2,Cs; FA; MA,Pb,Br; I,,TiO2-c | TiO2-mp,PTAA,Au,Chlorobenzene,DMF; GBL,False,100.0,Spin-coating,N2,0.1764,False,,,,12.5,6YFZOdr9iUhd-4_Ou7o68LKbiFXi
MAPbI3,MA,Pb,I,1.6,TiO2-c,Spiro-MeOTAD,Ag,Unknown,DMF,False,95.0,Spin-coating,N2,0.072,False,1.03,22.11,0.73,16.63,6YL19OwkBZMdE8kPHFfjzrnjMnjZ
MAPbI3,MA,Pb,I,1.6,PCBM-60 | Bphen,PEDOT:PSS,Ag,Unknown,DMF,False,50; 60; 70; 80; 90; 100,Spin-coating,N2,0.0725,False,0.92,19.96,0.73,13.41,6YY8OP2RckFrvyRhGAxZE3vc8TO5
MAPbI3,MA,Pb,I,1.6,ZnO-c | PCBM-60,Spiro-MeOTAD,MoO3 | Ag,Toluene,DMSO; GBL,False,100.0,Spin-coating,N2,0.045,False,1.0,20.47,0.737,15.14,6YjFa9Rg_67aw1Vlw6AcMyu8wTPQ
Cs0.05FA0.79MA0.16PbBr0.51I2.49,Cs; FA; MA,Pb,Br; I,,TiO2-c | TiO2-mp,M102,Ag,Chlorobenzene,DMF; DMSO,False,100.0,Spin-coating,Unknown,0.14,False,1.06,19.03,0.7,14.12,6Yxt9Y4VEolrZPIF1XVmC2TLugCV
MAPbI3,MA,Pb,I,1.6,Nb2O5,Spiro-MeOTAD,Au,Unknown,DMF,False,100.0,Spin-coating,N2,0.09,False,1.04,21.12,0.67,14.78,6Z3FNjrH7_B-7Uot_EissGkB619t
MAPbI3,MA,Pb,I,1.6,TiO2-c | TiO2-mp,Spiro-MeOTAD,Ag,Toluene,DMSO,False,110.0; 130.0,Spin-coating,Unknown,0.1,False,0.98,19.27,0.66,12.51,6Z3aq-6wMDQ9Xt3JKv0OAUxP-EOd
MAPbI3,MA,Pb,I,1.6,PCBM-60,PEDOT:PSS,Ca | Al,Unknown,none >> IPA,False,Unknown >> 115,Evaporation >> CBD,Vacuum >> Ar,0.12,False,0.99,19.58,0.78,15.12,6ZFcVLhGePt9FeOWnZEmHE8YBiU3
MAPbI3,MA,Pb,I,1.6,PCBM-60,Graphene-QDs,Al,Toluene,Unknown,False,100.0,Spin-coating,Unknown,0.1,False,1.06,20.84,0.698,15.43,6ZG9yp8GDW-MdIUphTZe44Z8BmPr
MAPbI3,MA,Pb,I,1.62,PCBM-60 | Zr(acac)4,NiO-c,Al,Toluene,DMF,False,100.0,Spin-coating,N2,0.1,False,1.1,23.53,0.7,18.05,6ZHU4n-KmOjLIU8tKgjOfGFNJ7el
MAPbI3,MA,Pb,I,1.57,PCBM-60,PEDOT:PSS,Al,Chloroform,DMF,False,100.0,Spin-coating,N2,0.1,False,0.86,18.4,0.72,11.4,6ZL81_zb5xvHuxumKJ3uqTTeiKY-
MAPbI3,MA,Pb,I,1.58,pSNT,PEDOT:PSS,Ag,Toluene,DMSO; GBL,True,100.0,Spin-coating,N2,0.1,False,0.88,20.5,0.665,12.0,6ZS6wSCY7QbUCXmxdN_ID6eeViRt
FA0.83MA0.17PbBr0.5I2.5,FA; MA,Pb,Br; I,,TiO2-c,Spiro-MeOTAD,Au,Chlorobenzene,DMF; DMSO,False,100.0,Spin-coating,N2,0.1,False,1.12,22.5,0.77,19.4,6ZTQx-TvJdMUVY7kX8S_xtSJxXJu
MAPbI3,MA,Pb,I,1.6,ZnO-np,NiO-c | NiO-mp,Ag,Chlorobenzene,DMF; DMSO,False,100.0,Spin-coating,Unknown,0.108,False,1.11,20.93,0.79,18.41,6Zw_eWgucZ_4L6hTnsiBA6hXW6-o
MAPbI3,MA,Pb,I,1.6,TiO2-c | TiO2-mp,Spiro-MeOTAD,Au,Diethyl ether,DMF; DMSO,False,65.0; 100.0,Spin-coating,Air,0.09,False,1.07,20.4,0.7,15.3,6_0BIEcV0y4IM4UjNn56H7UBMLJe
CsPbBr0.75I2.25,Cs,Pb,Br; I,,TiO2-c | TiO2-mp,Spiro-MeOTAD,Au,Unknown,DMSO,False,280.0,Spin-coating,Dry air,0.16,False,1.09,15.3,0.742,12.4,6_9-v8iLz2E9L24V9V_gv6C0dPH9
MAPbI3,MA,Pb,I,1.6,SnO2-np,Spiro-MeOTAD,Au,Toluene,Unknown,False,Unknown,Spin-coating,N2,0.06,False,1.08,20.4,0.711,15.6,6_9ytNGkUndgF_TItka-BlMosroD
MAPbI3,MA,Pb,I,1.6,Ti(OiPr)4,Spiro-MeOTAD,Ag,Unknown,DMF; DMSO >> IPA,False,Unknown >> 110.0,Spin-coating >> Spin-coating,N2 >> N2,0.03,False,1.0,20.04,0.71,14.3,6_FUtvCazwiOSUHjIv-V-QkrAez_
Cs0.065FA0.79MA0.145PbBr0.49I2.51,Cs; FA; MA,Pb,Br; I,,PCBM-60 | ZnMgO,Ni | NiMgO | PVP,Al,Chlorobenzene,DMF; DMSO,False,100.0,Spin-coating,N2,0.1,False,1.131,21.2,0.76,18.1,6_Ko_An6yRlvpLOltoQrc3AjnfUu
CsPbBrI2,Cs,Pb,Br; I,,TiO2-c,Spiro-MeOTAD,Ag,Chlorobenzene,DMF,False,150.0,Spin-coating,N2,0.1,False,1.04,15.56,0.53,8.57,6_M6WVq62sg_puvGhJUEFTO9cxre
Cs0.15FA0.71MA0.14PbBr0.6I2.4,Cs; FA; MA,Pb,Br; I,,ICBA | C60 | BCP,PTAA,Cu,Toluene,DMF; DMSO,False,65; 100,Spin-coating,Unknown,0.1,False,1.15,20.9,0.804,19.3,6_Mbwrx4BHeRQtEDVj8MH6-UuIjV
MAPbI3,MA,Pb,I,1.56,PCBM-60,PEDOT:PSS,Al,Unknown,DMF,False,80.0,Spin-coating,N2,0.06,False,0.989,22.3,0.62,13.6,6_QvAByyzijKVe1cDa7z8rsPzDaK
FA0.4MA0.6PbI3,FA; MA,Pb,I,,PCBM-60 | C60 | BCP,PTAA,Ag,Unknown,DMF,False,120.0,Spin-coating,N2,0.07,False,1.09,23.11,0.8,19.8,6_dIl4vBH4kUMl4JhxUI_7x0l7jb
Cs0.17FA0.83PbBr0.75I2.25,Cs; FA,Pb,Br; I,,TiO2-c | PCBM-60,Spiro-MeOTAD,Au,Air,DMF,False,25; 70,Spin-coating,Air,0.1,False,1.07,21.04,0.76,17.25,6_idYS0VXXjODIimvyezlZ39YrLM
Cs0.1FA0.9PbI3,Cs; FA,Pb,I,,TiO2-c | C60,Spiro-MeOTAD,Au,Unknown,IPA >> DMF >> none,False,Unknown >> 170.0 >> Unknown,Spin-coating >> Spin-coating >> Gas reaction,N2 >> N2 >> FAI; Vacuum,0.09,False,0.99,22.55,0.718,15.96,6_il1OsuHA40RZe3uPl4UaZuh0gD
MAPbI3,MA,Pb,I,1.6,TiO2-c | TiO2-mp,Spiro-MeOTAD,Au,Unknown,DMF >> IPA,False,40; 100 >> 100,Spin-coating >> Spin-coating,Air >> Air,0.1,False,1.051,19.09,0.72,14.53,6_o_qeFI-iW6TeCteHNtiAlb9MCB
Cs0.05FA0.81MA0.14PbBr0.45I2.55,Cs; FA; MA,Pb,Br; I,,TiO2-c,Spiro-MeOTAD,Au,Chlorobenzene,Unknown,False,100.0,Spin-coating,N2,0.1,False,1.1,22.3,0.7190000000000001,17.87,6_yXPDGknvkMcW75PD8jL_6jCdHl
MAPbI3,MA,Pb,I,1.6,TiO2-c | TiO2-mp,Spiro-MeOTAD,Ag,Unknown,DMF >> IPA,False,75 >> 75; 70,Spin-coating >> CBD,N2 >> N2,0.06,False,0.91,15.56,0.57,8.16,6a7H7XjvR-VlYRV2xoZql0NIsv7A
CsPbBrI2,Cs,Pb,Br; I,,TiO2-c | TiO2-mp,P3HT,Au,Unknown,DMSO,False,100.0,Spin-coating,N2,0.096,False,1.14,13.25,0.82,12.4,6aAZhn9q3_8Mtgyosj3IVevnLct0
MAPbI3,MA,Pb,I,1.6,ZnO-np,Spiro-MeOTAD,Ag,Ethyl acetate,DMSO,False,80.0,Spin-coating,Unknown,0.1,False,0.81,21.3,0.54,9.2,6aP59Avb1STorgyIbPziafp_TnOl
MAPbI3,MA,Pb,I,1.6,TiO2-c,Spiro-MeOTAD,Ag,Unknown,DMF >> none,False,95.0 >> Unknown,Spin-coating >> Gas reaction,Dry air >> MAI,0.07,False,1.021,23.38,0.545,12.62,6aS4xzxjeVszlXcP18K78xIsoTRS
FA0.83MA0.17PbBr0.03I2.97,FA; MA,Pb,Br; I,,SnO2-np,Spiro-MeOTAD,Au,Unknown,DMF; DMSO >> IPA,False,Unknown >> 150.0,Spin-coating >> Spin-coating,N2 >> N2,0.1,False,1.036,21.42,0.69,16.71,6aa5NTrfPpltZU-xH6LMuBpyt0hc
MAPbI3,MA,Pb,I,1.6,TiO2-c | TiO2-mp,Spiro-MeOTAD,Au,Toluene,DMSO,False,100.0,Spin-coating,N2,0.12,False,0.967,18.4,0.66,11.0,6acfQWF1sXN8DjlWkmJ6XWyQFVX4
MAPbI3,MA,Pb,I,1.6,PCBM-60,NiO-c,Ag,Chlorobenzene,DMF; DMSO,False,100.0,Spin-coating,Unknown,0.06,False,0.96,19.6,0.7,13.2,6b1ky8t06FbcRDg3nFdOghwMWTGM
MAPbI3,MA,Pb,I,1.6,TiO2-c | TiO2-mp,Spiro-MeOTAD,Au,Toluene,DMSO; GBL,False,50.0; 100.0,Spin-coating,Unknown,0.1,False,1.057,19.77,0.703,14.7,6b5pZ-YNgKXUr--y14rx-lD5itjz
CsPbBrI2,Cs,Pb,Br; I,1.91,SnO2-np,Spiro-MeOTAD,Ag,Unknown,DMSO,False,50; 160,Spin-coating,Unknown,0.075,False,1.22,15.4,0.805,14.5,6bCfOh5SJrL5p7Z__yDScy8QjR4A
FA0.83MA0.17PbBr0.49I2.51,FA; MA,Pb,Br; I,1.63,TiO2-c | TiO2-mp,Spiro-MeOTAD,Au,Chlorobenzene,DMF; DMSO,False,100.0,Spin-coating,N2,0.09,False,0.021,0.924,0.6890000000000001,13.6,6bE0HAeOfLUdcbbawn08IKN13kKA
MAPbI3,MA,Pb,I,1.6,PCBM-60,PEDOT:PSS,Ag,Unknown,DMF,False,100.0,Spin-coating,N2,0.0725,False,,18.51,,10.58,6bPVzWOcQg1TGgWh_E2w5F47ZiDS
MAPbI3,MA,Pb,I,1.6,TiO2-c | TiO2-mp,Spiro-MeOTAD,Au,Diethyl ether,DMF,False,120.0,Spin-coating,N2,0.096,False,0.889,18.42,0.65,10.61,6bitsR-4mOgIOB1Puy5-oceJR7HO
MAPbI3,MA,Pb,I,1.6,TiO2-c | TiO2-mp,PTB7,Ag,Unknown,DMF,False,70; 100,Spin-coating,Air,0.06,False,0.94,20.2,0.7,13.29,6bkIq-cSuJQslX41AqCCDSPUIpwF
Cs0.1FA0.75MA0.15Rb0.05PbI,Cs; FA; MA; Rb,Pb,I,1.72,TiO2-c | TiO2-mp,Spiro-MeOTAD,,,,,,,,,,1.268,18.8,0.769,,6bnP_Ns_fGNZSrM8R8fIlgUlB5Xp
MAPbI3,MA,Pb,I,1.6,TiO2-c | PCBA,Spiro-MeOTAD,Au,Toluene,DMF,False,100.0,Spin-coating,N2,0.04,False,1.07,21.84,0.6679999999999999,15.6,6boHSPSbfUOjRR9HCFiO-kw9WTCT
CsPbBr3,Cs,Pb,Br,,TiO2-c | TiO2-mp,P3HT,Carbon,Unknown,DMF >> Methanol,False,80.0 >> 250.0,Spin-coating >> Spin-coating,Air >> Air,0.09,False,1.537,7.27,0.7609999999999999,8.5,6btDXJfrB7Y0-3VtFTo1Nmz2unOo
MAPbI3,MA,Pb,I,1.6,TiO2-c | TiO2-mp,Spiro-MeOTAD,Au,Unknown,DMF >> IPA,False,100.0,Spin-coating >> CBD,N2 >> N2,0.12,False,0.97,13.2,0.67,8.2,6c9Uy5r_p67YUItGkulPoqJwuwIN
MAPbI3,MA,Pb,I,1.6,TiO2-c | TiO2-mp,Spiro-MeOTAD,Au,Unknown,DMF >> IPA,False,Unknown >> 70.0,Spin-coating >> CBD,N2 >> N2,0.115,False,0.97,20.2,0.64,12.5,6cHnSYMedAqyUvJM-LWk_fAxik1B
Cs0.08FA0.77MA0.15PbBr0.51I2.49,Cs; FA; MA,Pb,Br; I,1.6,C60 | BCP,PEDOT:PSS,Cu,Ethyl acetate,DMF; DMSO,False,100,Spin-coating,N2,0.16,False,0.821,14.532,0.774,9.23,6cL9i25HJEkoqtaJ95J3-HWEzf2r
MAPbI3,MA,Pb,I,1.6,PCBM-60,PEDOT:PSS,Al,Unknown,DMF,False,100.0,Spin-coating,N2,0.09,False,0.98,13.36,0.72,9.01,6cPJfKpqmWIo_KulnY_qhU-WNaaO
MAPbI3,MA,Pb,I,1.63,PCBM-60 | BCP,PEDOT:PSS,Ag,Chlorobenzene,DMSO; GBL,False,Unknown,Spin-coating,N2,0.0314,False,0.88,13.3,0.75,8.78,6cSRMFAQyS7SIdBmOH_JIeF6ht6I
Cs0.1FA0.54MA0.36PbI3,Cs; FA; MA,Pb,I,1.51,TiO2-c | TiO2-mp,Spiro-MeOTAD,Au,Unknown,DMF; DMSO >> IPA,False,150.0 >> 120.0,Spin-coating >> Spin-coating,Air >> Air,0.1,False,1.082,23.3,0.8,19.4,6cZQGbjCmFCDmx5DAnuG1Yo5bV6N
Cs0.05FA0.79MA0.15PbBr0.45I2.55,Cs; FA; MA,Pb,Br; I,,TiO2-c | TiO2-mp,Tetracene,Au,Chlorobenzene,DMF; DMSO,False,100.0,Spin-coating,N2,0.105,False,0.97,20.5,0.72,14.3,6c_jdBRmn8dG4EyYHAOF9Y3yOk9o
MAPbI3,MA,Pb,I,1.6,TiO2-c | TiO2-mp,Spiro-MeOTAD,Au,Ethyl acetate,DMF; DMSO,False,100.0,Spin-coating,N2,0.1,False,0.98,21.674,0.69,14.54,6cfIk9wPVlX2FImVXC_GXL5gxRB-
Cs0.15FA0.85PbI3,Cs; FA,Pb,I,,C60 | BCP,Poly-TBD,Ag,Unknown,DMF; DMSO >> IPA,False,80.0 >> 140.0,Spin-coating >> Spin-coating,Air >> Air,0.1,False,0.94,19.85,0.6679999999999999,12.47,6cus0PJM9ufEBTeDR_kOIANEoCyX
MAPbI3,MA,Pb,I,1.6,TiO2-c,P3HT,Au,Unknown,DMF; DMSO,False,100.0,Spin-coating,Unknown,0.15,False,1.1,15.5,0.45,7.7,6d4qmw7u39JXS-Pwdm79eWOaMcux
CsPbBrI2,Cs,Pb,Br; I,1.91,TiO2-c,Spiro-MeOTAD,Au,Unknown,DMF; DMSO,False,120; 200,Spin-coating,Unknown,0.09,False,1.23,15.37,0.784,14.82,6d8-PYJ8Zr-w4vBz_iUWTkyd9jGt
FA0.85MA0.15PbBr0.45I2.55,FA; MA,Pb,Br; I,,TiO2-c,Spiro-MeOTAD,Au,Toluene,DMF; DMSO,False,200.0,Spin-coating,N2,0.1,False,1.102,22.99,0.723,18.32,6dRn7x5Pr1fDP1iiyTBadQV2Kd7c
MAPbI3,MA,Pb,I,1.6,TiO2-c | TiO2-mp,Spiro-MeOTAD,Ag,Unknown,DMF; DMSO >> IPA,True,105.0 >> 105.0,Spin-coating >> CBD,Air >> Air,0.1,False,0.98,21.9,0.67,14.38,6dVi1lKKtirLfjAGtnwowvxfqQee
MAPbI3,MA,Pb,I,1.6,SnO2-c,Spiro-MeOTAD,Au,Diethyl ether,DMF,False,100.0,Spin-coating,Air,0.102,False,1.0759999999999998,20.92,0.752,16.91,6dXgTF03x0coi120SRM_lSUN3Vrl
FAPbI3,FA,Pb,I,1.47,TiO2-c | TiO2-mp,Spiro-MeOTAD,Au,Chlorobenzene,DMSO,False,150.0,Spin-coating,Ar,0.16,False,0.831,15.9,0.57,7.53,6dgz8R7oR7BcPjmOs34vx-NIA4yF
(PEA)2MA5Pb4Cl2I10 | MA3PbCl2,(PEA); MA | MA,Pb | Pb,Cl; I | Cl,,TiO2-c | TiO2-mp,P3HT,Au,Unknown,DMF,False,Unknown,Spin-coating,Air,,False,1.034,23.67,0.54,13.22,6dkpOFNeYozQYVdAw1MLVbaY3LL6
MAPbI3,MA,Pb,I,1.6,TiO2-c | NaYF4:Yb:Er-np,Spiro-MeOTAD,Ag,Unknown,DMF >> IPA,True,100.0 >> 100.0,Spin-coating >> Spin-coating,Unknown,0.1,False,1.01,19.04,0.703,13.52,6dowoBa6x0xTesRQyPoHlAAo-4-7
(ThMA)2FA4Pb5I16,(ThMA); FA,Pb,I,1.5,PCBM-60 | BCP,PEDOT:PSS,Ag,Unknown,DMF,False,100,Spin-coating,N2,0.1,False,0.964,22.03,0.75,15.93,6e7xcfjUVru5HAh-Z9sWvYTgHg00
MAEu0.1Pb0.9I3,MA,Eu; Pb,I,,PCBM-60 | BCP,NiO-c,Ag,Chlorobenzene,DMSO; GBL,False,100.0,Spin-coating,Unknown,0.09,False,1.0,20.9,0.733,15.3,6eKbGfGc8OEg3ht7j8_CZZF81aur
MAPbI3,MA,Pb,I,1.6,TiO2-c | TiO2-mp,P3TAA-co-P3HT,Ag,Unknown,DMF; DMSO,False,100.0,Spin-coating,N2,0.1,False,1.0590000000000002,16.86,0.64,11.56,6eR3UwkRXNBiXRLMoQyC3hnHf3nA
MAPbI3,MA,Pb,I,1.6,TiO2-c,PTAA,Au,Unknown,DMF,False,100.0,Spin-coating,N2,0.13,False,0.9,20.5,0.72,13.1,6eTc8v50dxTHxVOChXvCFQHfAvCo
CsPbBr2I | CsPbI3,Cs | Cs,Pb | Pb,Br; I | I,1.91 | 1.8,TiO2-c,PTAA,Au,Unknown,DMF >> Octane >> Pb(OAc)2 satured ethyl acetate solution >> Ethyl acetate >> Octane >> Pb(OAc)2 satured ethyl acetate solution >> Ethyl acetate >> Octane >> Pb(OAc)2 satured ethyl acetate solution >> Ethyl acetate,False,300 >> 25 >> 25 >> 25 >> 25 >> 25 >> 25 >> 25 >> 25 >> 25 >> Unknown,Spin-coating >> Spin-coating >> Dipp-coating >> Dipp-coating >> Spin-coating >> Dipp-coating >> Dipp-coating >> Spin-coating >> Dipp-coating >> Dipp-coating,N2 >> N2 >> N2 >> N2 >> N2 >> N2 >> N2 >> N2 >> N2 >> N2,0.09,False,1.155,15.68,0.69,12.56,6eVK56PFIkbYBMa4VLSqHXOT4nWR
MAPbI3,MA,Pb,I,1.57,TiO2-c | TiO2-mp,Spiro-MeOTAD,Au,Vacuum,acetonitrile,False,100.0,Spin-coating,Unknown,0.096,False,1.08,20.44,0.74,16.4,6ebsN7RIkHWOFOn1f7LPTMJm8mBk
MAPbI3,MA,Pb,I,1.6,PCBM-60 | PCBC,PEDOT:PSS,Al,Unknown,"Diiodoctane, DMF",False,105.0,Spin-coating,N2,0.04,False,0.98,22.08,0.6970000000000001,15.08,6ed-UEJ4j8BKcoNHQJ_hSYTgRjvh
FAMAPbI3,FA; MA,Pb,I,,SnO2-np,Spiro-MeOTAD,Au,Unknown,Unknown,False,Unknown,Spin-coating,N2,0.0737,False,1.13,23.45,0.792,21.06,6efX0mM7eQq2oh8ytyacnR2Dil_R
Cs0.05FA0.8075MA0.1425PbBr0.45I2.55,Cs; FA; MA,Pb,Br; I,,SnO2-np,PTAA | NiO-c,ITO,Chlorobenzene,DMF; DMSO,False,100.0,Spin-coating,N2,0.105,False,1.1,18.5,0.565,11.4,6efrgV_Y4KlxxzDy0180a8kOb6Ot
MAPb1.0I3,MA,Pb,I,1.6,C60 | BCP,MoS2,Al,Chlorobenzene,DMF,False,90,Spin-coating,N2,0.0757,False,0.88,20.94,0.779,14.35,6eukskNV0dR_lH3p-maTQZE_QM0W
Cs0.06FA0.79MA0.15PbBr0.45I2.55,Cs; FA; MA,Pb,Br; I,,SnO2-np,Spiro-MeOTAD,Au,Chlorobenzene,DMF; DMSO,False,100,Spin-coating,Unknown,,False,0.91,19.1,0.563,9.8,6ev8g0-Kz-pWNPn0LD1vmij2yo-8
MAPbI3,MA,Pb,I,1.6,TiO2-c,Spiro-MeOTAD,Au,Chlorobenzene,DMF; DMSO,False,130.0,Spin-coating,Air,0.1,False,1.11,25.25,0.745,20.78,6ewfyuw3TDobnMuT59hHfsxYgzIF
MAPbI3,MA,Pb,I,1.6,PCBM-60 | PDINO,PEDOT:PSS,Al,Chlorobenzene,DMF,True,Unknown,Spin-coating,Unknown,0.05,False,0.94,19.84,0.775,14.43,6f0hX7Ai6OzFBnztmkvImTy5H9QO
MAPbI3,MA,Pb,I,1.6,C60 | BCP,NiO-np,Ag,Chlorobenzene,DMF,False,100.0,Spin-coating,Unknown,0.06,False,1.09,22.47,0.8009999999999999,19.62,6fAeuK3AhkEug2JVg3gMmL2EeJu1
Cs0.05FA0.79MA0.16PbBr0.51I2.49,Cs; FA; MA,Pb,Br; I,,SnO2-c | Al2O3-np,Spiro-MeOTAD,Au,Chlorobenzene,DMF; DMSO,False,100,Spin-coating,N2,0.0314,False,1.028,22.6,0.73,17.0,6fFhkcL2YErlzWW6reUOdyCZaB9-
(PEA)2MA4Pb5I16,(PEA); MA,Pb,I,1.64,PCBM-60 | BCP,PEDOT:PSS,Ag,Unknown,DMF,False,100.0,Spin-coating,N2,0.12,False,,,,,6fLZ-xLhl-VHzMY24x4vPnhFvvIq
MAPbI3,MA,Pb,I,1.6,SnO2-np,Spiro-MeOTAD,MoOx | Al,Diethyl ether,DMF; DMSO,False,100.0,Spin-coating,Unknown,0.059,False,0.99,17.89,0.534,9.45,6fNHeFs_MYZVV0Aw5Xl0DCc5AKKc
MAPbI3,MA,Pb,I,1.6,TiO2-c,Spiro-MeOTAD,Au,Unknown,DMF >> IPA,False,Unknown >> 100.0,Spin-coating >> Spin-coating,N2 >> N2,0.1,False,1.08,20.18,0.633,13.78,6ff8QW_HC4AAgHJomqlYRnynLrmi
MAPbI3,MA,Pb,I,1.6,TiO2-c | TiO2-mp,Spiro-MeOTAD,Au,Chlorobenzene,DMSO,False,100,Spin-coating,Unknown,0.16,False,1.086,22.3,0.79,19.0,6fjcCvzGHeq2nONVimZuYOl6SmqW
Cs0.05FA0.79MA0.16PbBr0.51I2.49 | (PEI)2PbI4,Cs; FA; MA | (PEI),Pb | Pb,Br; I | I,1.6,TiO2-c | TiO2-mp,Spiro-MeOTAD,Au,Chlorobenzene,DMF; DMSO >> IPA,False,65.0 >> 100,Spin-coating >> Spin-coating,Unknown,0.165,False,1.11,22.89,0.73,18.51,6foLFSeYS99JFEEqjaLkqOaSyTwf
MAPbI3,MA,Pb,I,1.6,TiO2-c | TiO2-mp,Al2O3-c,Au,Unknown,DMF >> DMF >> IPA,False,90.0 >> 90.0 >> 90.0,Spin-coating >> Spin-coating >> CBD,Air >> Air >> Air,0.08,False,0.9,17.23,0.6809999999999999,10.56,6fqkaNRDDOuEjc_CITGPBXY1cu3i
MAPbI3,MA,Pb,I,1.6,TiO2-c,Spiro-MeOTAD,Au,Unknown,Unknown,False,100.0,CVD,Ar; MAI; Pbl2,0.1,False,0.95,15.9,0.61,9.2,6fsRZ5v6AaittuQA9EWhCs7jkfG9
MAPbI3,MA,Pb,I,1.6,ZnO-c,Spiro-MeOTAD,Ag,Chlorobenzene,DMF,False,70.0,Spin-coating,Unknown,0.09,False,1.08,16.01,0.61,10.55,6fviy35phxpomUa9AxD9m_Px-FPA
Cs0.88Rb0.12PbBr3,Cs; Rb,Pb,Br,2.24,TiO2-c | TiO2-mp,none,Carbon,Unknown,DMF >> Methanol,False,90.0 >> 250.0,Spin-coating >> Spin-coating,Air >> Air,0.09,False,1.4480000000000002,7.0,0.764,7.74,6gEYR0dmIsoLel7kdRPRkbY-U7Bh
MAPbI3,MA,Pb,I,1.6,TiO2-c | TiO2-mp,Spiro-MeOTAD,Au,Unknown,DMF,False,80,Spin-coating,Dry air,0.285,False,0.905,16.89,0.7,10.64,6gKSgQSGx8Lb17vMSOh9m7FwRtEk
MAPbI3,MA,Pb,I,1.6,TiO2-c,Spiro-MeOTAD,Au,Unknown,DMF >> IPA,False,90.0 >> 90.0,Spin-coating >> Spin-coating,Air >> N2,0.09,False,0.94,15.9,0.634,9.48,6gKuVzClFeyw-3v6UYp6sUZoWJc-
MAPbI3,MA,Pb,I,1.59,TiO2-c | C60,Spiro-MeOTAD,Au,Unknown,none >> none,False,Unknown,Evaporation >> Gas reaction,Vacuum >> MAI; Vacuum,0.045,False,1.01,23.66,0.7240000000000001,16.75,6gZcLoZlSKLkWMnAQmO-UCHJMy5Z
MAPbI3,MA,Pb,I,1.6,PCBM-60 | BCP,NiO-c | PTAA,Ag,Chlorobenzene,DMF; DMSO,False,100.0,Spin-coating,N2,0.1,False,1.092,21.829,0.764,18.24,6gjIRestSnSu0nuzD9Iv2lytYH8E
FA0.85MA0.15PbBr0.45I2.55,FA; MA,Pb,Br; I,1.57,SnO2-np,PTAA | Spiro-MeOTAD,Au,Chlorobenzene,DMF; DMSO,False,130.0,Spin-coating,N2,0.1,False,1.1,21.36,0.706,16.58,6glfMRH0KSL_jzGdZMw3n_Oozcz_
MAPbI3,MA,Pb,I,1.6,TiO2-c,Spiro-MeOTAD,Au,Unknown,DMF,False,90.0; 125.0,Spin-coating,N2,0.08,False,1.0,17.35,0.75,12.1,6gqCNrvS6eQ8usZWfONzhF8wOqxQ
MAPbI3,MA,Pb,I,1.6,TiO2-c | TiO2-mp,none,Carbon-epoxy | Ag,Unknown,DMF >> IPA,False,Unknown >> 100.0,Spin-coating >> CBD,Unknown,0.1,False,0.97,19.2,0.59,10.78,6gupGCgJTLMYf7_1Hj-WItFSGTKB
MAPbI3,MA,Pb,I,,TiO2-c,Spiro-MeOTAD,Au,Chlorobenzene,DMSO; GBL,False,100,Spin-coating,Unknown,0.06,False,0.898,24.5,0.649,14.3,6gxEV71NAXQkuzlKbtxqxTq8c3U5
MAPbI3,MA,Pb,I,1.6,PCBM-60,PEDOT:PSS,Al,Diethyl ether,DMF; DMSO,False,100.0,Spin-coating,Unknown,0.04,False,0.84,16.6,0.76,10.6,6h2KAzd1UBSa1eK5yx4tWNP-Xx4Y
MAPbI3,MA,Pb,I,1.6,C60 | BCP,PANI-PAMPSA,Ag,Toluene,DMF,False,70.0,Spin-coating,Ar,0.1,False,0.94,17.03,0.61,9.58,6h3mr_1yhVBjc8dyQ0tei1VZVQgD
MAPbI3,MA,Pb,I,1.57,TiO2-c,TaTm | F6-TCNNQ; TaTm,Au,Unknown,none,False,Unknown,Co-evaporation,Vacuum,0.01,False,1.15,20.54,0.76,18.0,6h4Kma6rmvgUc9aNNpl0qYL-bJhI
MAPb1.0I3,MA,Pb,I,1.55,TiO2-c | TiO2-mp,Spiro-MeOTAD,Au,Unknown,DMF >> IPA,False,3; 5 >> 5,Spin-coating >> Spin-coating,Unknown,0.1,False,1.0,19.2,0.69,13.15,6hB3miDQXgkyakfu83NkLkDu1Dmk
MAPbI3,MA,Pb,I,1.6,PCBM-60 | PEI,Au-np | NiO-c,Ag,Diethyl ether,DMF,False,60; 100,Spin-coating,Unknown,0.09,False,1.04,22.2,0.78,17.9,6hFV-oj1LQDOBBF9Li65FKE9E5oq
CsPbBr0.3I2.7,Cs,Pb,Br; I,,SnO2-np,P3HT,Au,Unknown,DMF; DMSO >> Methanol,False,25 >> 100,Spin-coating >> Spin-coating,N2 >> N2,0.04,False,1.06,15.54,0.713,11.81,6hb134XUVzf3VAIGhwvSAMU0PSjd
MAPbI3,MA,Pb,I,1.6,TiO2-c | TiO2-mp,Spiro-MeOTAD,Au,Unknown,DMF >> IPA,False,70.0 >> 70.0,Spin-coating >> Spin-coating,N2 >> N2,0.1,False,1.03,15.9,0.5820000000000001,9.5,6hb1Lty7w18mESCJ-ur2Dy1DqGpx
MAPbI3,MA,Pb,I,1.55,TiO2-c,Spiro-MeOTAD,Au,Unknown,DMSO; GBL,False,100.0,Spin-coating,N2,0.09,False,1.06,20.64,0.65,14.12,6hezFRbIN4KM-a-gVtyyu-6R6lZM
MAPbI3,MA,Pb,I,1.6,PCBB-S-N | C60 | BCP,PTAA,Cu,Unknown,DMF; DMSO >> IPA,False,Unknown >> 100.0,Spin-coating >> Spin-coating,N2 >> N2,0.1,False,,,,,6hgLXwZhHsiryqeNU4nqXxRLIceg
FA0.83MA0.17PbBr0.5I2.5,FA; MA,Pb,Br; I,,TiO2-c | TiO2-mp,Spiro-MeOTAD,Au,Chlorobenzene,DMF; DMSO,False,100.0,Spin-coating,N2,0.125,False,1.12,23.3,0.72,15.0,6hm8W0j0JuNpwDN7RV9pFwfMH5k7
Cs0.1FA0.9PbBr0.1I2.9 | (PA)PbBr0.1I2.9,Cs; FA | (PA),Pb | Pb,Br; I | Br; I,1.565,TiO2-c | TiO2-mp,Spiro-MeOTAD,Au,Diethyl ether,DMF; DMSO >> IPA,False,145 >> 100,Spin-coating >> Spin-coating,Unknown,0.125,False,0.979,23.18,0.726,16.47,6hmoOZ-lmgOq4XK29s7COEURFHlx
,MA | FA,Pb,Br; I,1.646,C60 | BCP,2PACz,Cu,N2,2-methoxyethanol; acetonitrile; NMP; DMF,False,Unknown,Slot-die coating,Unknown,0.16,False,1.147,19.995,0.749,17.18,6hoLo35mGCkOPAomN-O4Ze24OwNk
MAPbI3,MA,Pb,I,1.6,TiO2-c | TiO2-mp,Spiro-MeOTAD,Metal,Chlorobenzene,DMSO,False,100.0,Spin-coating,N2,0.1,False,0.97,19.86,0.772,14.86,6i4eIXXKodvVVw1Aq1x2SRh2Ltin
MAPbI3,MA,Pb,I,1.59,TiO2-c | TiO2-mp,n-CuBuPc,Au,Unknown,DMF,False,80.0,Spin-coating,Dry air,0.2,False,0.89,17.3,0.56,8.5,6iGq5E8NpQiI_P3L8CCrdB6W-6v1
MAPbI3,MA,Pb,I,1.6,PCBM-60,PEDOT:PSS,Al,Chlorobenzene,DMF,False,100.0,Spin-coating,Unknown,0.1,False,0.98,17.47,0.72,12.3,6iQij8GdCgcjpqQSn0etKO4h6Htm
MAPbI3,MA,Pb,I,1.6,C60,CuPc,Au,Unknown,none,False,Unknown,Co-evaporation,Vacuum,0.08,False,1.02,18.79,0.743,14.26,6iYk8q-4VZ2_Lyp3XxTk2FWSk8m7
MAPbI3,MA,Pb,I,1.6,C60 | BCP,m-MTDATA,Ag,Ether,Unknown,False,Unknown,Spin-coating,Unknown,0.044,False,1.026,21.3,0.784,17.13,6ilY0HkGVI0p3lIzYz0KzJHLqhF8
MAPbI3,MA,Pb,I,1.6,Ca | C60,TAPC | MoO3; TAPC,MoO3 | Ag,Unknown,none >> none,False,Unknown,Evaporation >> Gas reaction,Vacuum >> MAI; Vacuum,0.1,False,1.06,22.69,0.732,17.6,6ioi5H24KtO9WBwaRTDtGyWkVMI4
Cs0.1FA0.747MA0.153PbBr0.51I2.49,Cs; FA; MA,Pb,Br; I,,TiO2-c | PCBM-60,Spiro-MeOTAD,Au,Chlorobenzene,DMF; DMSO,False,100.0,Spin-coating,N2,0.06,False,1.11,23.9,0.8,21.44,6iqqHZNnv6xI-cl0tOBexIggo7d-
MAPbBrI,MA,Pb,Br; I,1.594,TiO2-c | TiO2-mp,Spiro-MeOTAD,Au,Diethyl ether,DMF; DMSO >> none,False,130.0 >> Unknown,Spin-coating >> Ion exchange,Unknown >> Br2,0.14,False,1.11,22.92,0.74,18.94,6iwx3WYlzg99bOBf8SBpEQo57CNZ
MAPbI3,MA,Pb,I,1.6,TiO2-c | TiO2-mp,Spiro-MeOTAD,MoO3 | Ag,Chlorobenzene,DMSO; GBL,False,100.0,Spin-coating,N2,0.16,False,1.065,22.26,0.748,17.75,6j042gI0n1rzK0r0BPLZ0MyquKrt
MAPbI3,MA,Pb,I,1.55,TiO2-c | TiO2; CoCr-mp,Spiro-MeOTAD,Au,Unknown,DMF >> none,False,70.0 >> 150.0,Spin-coating >> Closed space sublimation,Air >> Air; MAI,0.09,False,0.97,19.66,0.79,14.96,6jJZscEGx2rYVAlOLpBoLN_wu-XJ
MAPbI3,MA,Pb,I,1.6,TiO2-c | TiO2-mp,Spiro-MeOTAD,Au,Diethyl ether,DMF; DMSO,False,100,Spin-coating,Unknown,0.1,False,1.1,23.15,0.7340000000000001,18.69,6jJt7M2ZLGT9jCxsKeSe4H1FBQJJ
FA0.95MA0.05PbBr0.15I2.85 | OA2PbI4,FA; MA | OA,Pb | Pb,Br; I | I,,TiO2-c | TiO2-mp,OAI | DM,Au,Diethyl ether,DMF; DMSO >> IPA,False,150.0 >> 100,Spin-coating >> Spin-coating,N2 >> N2,0.0945,False,1.141,25.12,0.799,22.91,6jSdIdPAxy0yNqsxvoeZc7khpQ2w
MAPbI3,MA,Pb,I,1.6,TiO2-c,Spiro-MeOTAD,Au,Chlorobenzene,Unknown,False,25.0; 100.0,Spin-coating,N2 >> Air,0.09,False,1.05,21.49,0.76,17.16,6jYBk0LE5NFYrtFjH3tCiG-8NOxg
MAPbI3,MA,Pb,I,,PCBM-60 | Lif,PEDOT:PSS,Ag,Toluene,GBL; DMSO,False,100,Spin-coating,Unknown,,False,0.99,22.51,0.84,18.73,6jcohXlEE_jZ5yoKr5gsm_bMQiCR
MAPbI3,MA,Pb,I,1.6,C60 | BCP,PEDOT:PSS,Ag,Unknown,DMF; DMSO,False,Unknown,Spin-coating,Unknown,0.1215,False,1.05,22.7,0.799,19.3,6jkeYVUbjoKMLYiQ7w1e6hohefHV
MAPbI3,MA,Pb,I,1.6,TiO2-c | TiO2-mp,TPA-MeOPh,Au,Unknown,DMF >> IPA,False,70.0 >> 70.0,Spin-coating >> CBD,N2 >> N2,0.16,False,0.94,15.01,0.528,7.45,6jnO9D_VH_5f3VujADkeqSOtapLl
MAPbI3,MA,Pb,I,1.63,TiO2-c | TiO2-mp,PFB,Au,Unknown,GBL,False,100.0,Spin-coating,Air,0.07,False,0.91,13.8,0.64,8.03,6ju_RKFUpmUnEQk80hV15eA-o1xc
Cs0.05FA0.8075MA0.1425PbBr0.3I2.7,Cs; FA; MA,Pb,Br; I,,PCBM-60 | BCP,CL1-2,Ag,Toluene,DMF; DMSO,False,100.0,Spin-coating,N2,0.1,False,1.07,20.6,0.72,16.0,6jw_tTTbO0jQL6oNNcUp8fYh5S4z
MAPbI3,MA,Pb,I,1.6,PFN | PCBM-60,Spiro-MeOTAD,Au,Diethyl ether,DMF,False,70; 100,Spin-coating,N2,0.1,False,1.09,21.26,0.777,18.04,6k1dFeznefqubpUsxDSD1k1t5qb_
MAPbI3,MA,Pb,I,1.6,SnO2-c,Spiro-MeOTAD,Au,Ethyl acetate,DMF; DMSO,False,100.0,Spin-coating,N2,0.08,False,1.06,20.67,0.65,14.24,6k3rJhVg3b9Me5VZPJCXfHgf_K-a
MAPbI3,MA,Pb,I,1.6,C60 | BCP,3-F-br-4C,Ag,Chlorobenzene,DMF,False,100.0,Spin-coating,N2,0.09,False,,,,,6k49QRoPcaqU3kypLCa7g81GJ2pO
MAPb1.0I3,MA,Pb,I,1.55,TiO2-c,Spiro-MeOTAD,Au,Unknown,DMF >> IPA,False,100,Spin-coating >> CBD,N2 >> N2,0.1,False,1.07,19.3,0.6559999999999999,14.09,6k4Y26ln1-7CZIpEDBFuUa7rkD0m
MAPbI3,MA,Pb,I,1.6,SnO2-np,Spiro-MeOTAD,Au,Unknown,acetonitrile,False,200.0,Spin-coating,N2,0.125,False,1.1,21.21,0.745,17.37,6k6SjM9a_3Buz5pZupGVUa9zSeaW
CsPbI3,Cs,Pb,I,1.72,PCBM-60 | BCP,PTAA,Ag,Unknown,DMF,False,90; 150,Spin-coating,Unknown,0.09,False,1.12,15.81,0.752,13.32,6k8Eowb0vp1UI7skohwrbgvciDXv
MAPbI3,MA,Pb,I,1.6,TiO2-c | TiO2-mp,Spiro-MeOTAD,Au,Unknown,DMF >> IPA,False,40.0 >> 100.0,Spin-coating >> Spin-coating,N2 >> N2,0.15,False,0.94,18.68,0.569,10.08,6kIBUN0p42liSYUZk17pZwqCX02P
MAPbI3,MA,Pb,I,1.6,TiO2-c,Spiro-MeOTAD,Ag,Unknown,DMF,False,95.0,Spin-coating,N2,0.072,False,1.01,20.87,0.69,14.45,6kPP8nO-KI4y3IGh2FJAt2Hax93p
MAPbI3,MA,Pb,I,1.6,TiO2-c | TiO2-mp,Spiro-MeOTAD,Ag,Unknown,DMF >> IPA,False,25.0 >> 150.0,Spin-coating >> Spin-coating,Unknown,0.12,False,0.91,21.11,0.5529999999999999,10.8,6kbj-ilbyz8ttCUdrqX7xVkuhmO0
Cs0.05FA0.46MA0.49PbBr0.12I2.88,Cs; FA; MA,Pb,Br; I,,SnO2-np,Spiro-MeOTAD,Au,Unknown,DMF; DMSO >> IPA,False,70.0 >> 150.0,Spin-coating >> Spin-coating,N2 >> Air,0.1,False,1.129,23.49,0.7859999999999999,20.24,6kfcFMcIWq_0SUfxGbqJJPUnW8Qc
MAPbI3,MA,Pb,I,1.6,ZnO-c,Spiro-MeOTAD,Au,Unknown,DMF,False,Unknown,Spin-coating,Unknown,0.1,False,0.79,27.25,0.42,10.25,6kkNyb8r4AeHBRjlJemr8mqrXS5y
MAPbI3,MA,Pb,I,1.6,TiO2-c | TiO2-mp,DEPT-SC,Au,Unknown,DMF >> IPA,False,100.0 >> 70.0,Spin-coating >> CBD,N2 >> N2,0.09,False,0.85,16.51,0.693,9.73,6kvGtKO_C7PUA8EKFF5dQoovgb5X
FAPbI3,FA,Pb,I,1.523,SnO2-np,Spiro-MeOTAD,Au,Vacuum,DMF; NNP,False,150.0,Spin-coating,Air,0.09,False,1.06,23.54,0.7709999999999999,19.25,6kzvvjsOFEb-A8SmnOjSq8k_pshJ
MAPbI3,MA,Pb,I,1.6,C60 | BCP,PTAA,Cu,Unknown,GBL,False,Unknown,Single crystal growth,Unknown,0.01,False,,,,,6l1Z39DUxxTzWzl8lb4fpDnKWZQQ
MAPbI3,MA,Pb,I,,TiO2-c | C60-SAM,Spiro-MeOTAD,Au,Unknown,DMF,False,25; 90; 120,Spin-coating,N2,0.0625,False,0.97,20.7,0.63,12.8,6l2Z_g3APjRyKCk-tAOE1aJfTg2v
MAPbI3,MA,Pb,I,1.6,TiO2-c | TiO2-mp,Spiro-MeOTAD,Au,Chlorobenzene,DMF; DMSO,False,105.0,Spin-coating,Air,0.09,False,,,,,6lBUJcVAjU2-GQfvu2lL5ZV4Lthe
MAPbI3,MA,Pb,I,1.6,PCBM-60,PEDOT:PSS,Ag,Chlorobenzene,DMF; DMSO,False,95.0,Spin-coating,Unknown,0.09,False,1.05,21.68,0.7,15.93,6lEpNZ9Njskbpw42V1tyUAcsK2po
MAPbI3,MA,Pb,I,1.6,TiO2-c,Spiro-MeOTAD,Au,Chlorobenzene,DMF; DMSO,False,100.0,Spin-coating,Unknown,0.09,False,1.03,19.0,0.7879999999999999,15.5,6lLruDy0Q9vC5g3qADi7OG_vsubH
MAPbI3,MA,Pb,I,1.6,TiO2-c | TiO2-mp,P3HT,Au,Diethyl ether,DMF; DMSO,False,100.0,Spin-coating,Unknown,0.1,False,0.98,18.47,0.648,11.78,6lNMCnHmvEUYFtfJ6aVeVssCMcG5
MAPbI3,MA,Pb,I,1.5,TiO2-c,Spiro-MeOTAD,Au,Unknown,DMF,False,100.0,Spin-coating,Unknown,0.1,False,1.023,17.49,0.73,13.18,6lclVjmtAQk8jEXw50gShT0UZIry
MAPbI3,MA,Pb,I,1.6,TiO2-c | TiO2-mp,Spiro-MeOTAD,Au,Unknown,DMF; DMSO >> IPA,False,Unknown >> 180.0,Spin-coating >> Spin-coating,N2 >> N2,0.1,False,,,,8.0,6lcu8RebhcbUx4V451qez7RLtZt1
Cs0.05FA0.83MA0.12PbBr0.39I2.61,Cs; FA; MA,Pb,Br; I,1.6,SnO2-c,Spiro-MeOTAD,Au,Chlorobenzene,DMF; DMSO,False,100.0,Spin-coating,N2,0.11,False,1.14,23.12,0.728,19.2,6lfL75XuTQoASg6wAlvEx22P-Ky-
MAPbI3,MA,Pb,I,1.6,PCBM-60 | AZO-np,NiO-c,Ag,Unknown,DMF >> Ethanol,False,Unknown >> 100.0,Spin-coating >> Spin-coating,Unknown,0.19,False,1.01,19.86,0.68,14.76,6ll3l97ecFAe9il0x5xU8tY87FH-
FA0.85MA0.15PbBr0.45I2.55,FA; MA,Pb,Br; I,,TiO2-c | TiO2-mp,Spiro-MeOTAD,Au,Chlorobenzene,DMF; DMSO,False,100.0,Spin-coating,Air,0.09,False,,,,,6lqpCj4PONzjvblholJN9Puh0qMv
MAPbI3,MA,Pb,I,1.6,TiO2-c | TiO2-mp,Spiro-MeOTAD,Au,Chlorobenzene,DMF; DMSO,False,100.0,Spin-coating,Unknown,0.09,False,0.97,20.91,0.65,13.15,6lrQ7TzRwgvfRFZW1GsnfqcknhKE
MAPbI3,MA,Pb,I,1.6,ZnO-c,Spiro-MeOTAD,Au,Unknown,DMF; DMSO >> H2O; IPA,False,100.0 >> 100.0,Spin-coating >> CBD,Unknown,0.0707,False,1.11,22.5,0.7559999999999999,18.9,6luURYYZ2XoS92QU35REsHNvPbbt
Cs0.05FA0.79MA0.16PbBr0.51I2.49,Cs; FA; MA,Pb,Br; I,,SnO2-c,Spiro-MeOTAD,Au,Ether,DMF; DMSO,False,60; 100,Spin-coating,Unknown,0.1,False,1.1,22.54,0.6459999999999999,18.5,6lztADS5OtIyealtTC0875j4g9pL
MAPbI3,MA,Pb,I,1.6,PCBM-60 | BCP,PEDOT:PSS,Ag,Unknown,DMF,False,100.0,Spin-coating,N2,0.12,False,1.06,18.0,0.76,16.6,6mFYU6WDDJqQII3G_nTN9v9bFcI8
MAPbI3,MA,Pb,I,1.6,TiO2-c | TiO2-mp,Spiro-MeOTAD,Au,Unknown,DMF,False,100.0,Spin-coating,Unknown,0.09,False,0.9,16.8,0.66,10.03,6mUEyVNAVZSG8fhNVU5BMDp7MBQ6
MAPbI3,MA,Pb,I,1.6,ZnO-c | Graphene; ZnO-np,Spiro-MeOTAD,Ag,Unknown,Unknown,False,Unknown >> 70,Spin-coating >> Spin-coating,Unknown,0.2,False,0.926,19.97,0.563,10.34,6mUhr6oXu307VKefWxFNQ188W05_
MAPbI3,MA,Pb,I,1.6,TiO2-c,Spiro-MeOTAD | PEDOT:PSS,Au,Unknown,DMF >> IPA,False,Unknown >> 135.0,Spin-coating >> Spin-coating,Dry air >> Dry air,0.108,False,0.99,17.1,0.45,7.5,6mdLcrLbJvzwVgp_KO-1PYrP6WdM
MAPbI3,MA,Pb,I,1.6,PCBM-70 | C60 | BCP,PEDOT:PSS,Al,Toluene,DMSO; GBL,False,100.0,Spin-coating,Ambient,0.09,False,0.87,21.34,0.67,12.33,6n1O2h-klLHCexKYduteIrXkWWpz
MAPbI3,MA,Pb,I,1.6,C60 | BCP,4C,Ag,Chlorobenzene,DMF,False,100.0,Spin-coating,N2,0.09,False,0.9,17.5,0.77,12.1,6nIb7jW3z7-oYggi-Fsh4q7ox7Og
MAPbI3,MA,Pb,I,1.6,ZnO-c | ZnO-nw,Spiro-MeOTAD,Ag,Unknown,DMF >> IPA,False,70.0 >> 100.0,Spin-coating >> Spin-coating,Unknown,0.12,False,0.964,21.5,0.7,14.51,6nRDUVjyfDA0nsP9fY4fOwA9t1YE
MAPbI3,MA,Pb,I,1.6,PCBM-60 | Zr(acac)4,NiO-c,Ag,Chlorobenzene,DMF; DMSO,False,100.0,Spin-coating,Unknown,0.04,False,1.04,23.32,0.741,17.97,6nWbxhmi6EcnbHMj9j-w-dqJeRA3
MAPbI3,MA,Pb,I,1.6,TEACl | PCBM-60 | PEI,NiO-c,Ag,Unknown,DMSO; GBL,False,70.0,Spin-coating,Air,0.09,False,1.09,18.19,0.758,15.09,6n_v6pq78_2i376SvrZ-y6e-79Bl
Cs0.79FA0.16MA0.1PbBrI2,Cs; FA; MA,Pb,Br; I,1.73,TiO2-c | TiO2-mp,Spiro-MeOTAD,Au,Chlorobenzene,DMF; DMSO,False,100.0,Spin-coating,N2,0.1764,False,0.95,21.1,0.66,13.4,6ndl8eIEWfY56qnf_2RPgxTmb0Z8
CsPbI3,Cs,Pb,I,1.63,Unknown,PTAA,Au,Unknown,DMF; DMSO,False,150,Spin-coating,N2,,False,1.112,19.18,0.743,15.85,6ni64xi24FEtCnvOYBVW3ysebh-r
Cs0.05FA0.8075MA0.1425PbBr0.45I2.55,Cs; FA; MA,Pb,Br; I,1.6,TiO2-c | TiO2-mp,Spiro-MeOTAD,Au,Chlorobenzene,DMF; DMSO,False,100.0,Spin-coating,Unknown,0.16,False,1.11,23.48,0.74,18.97,6njY42zuDW3axxSA6GFRgWdhDHHR
MAPbI3,MA,Pb,I,1.6,TiO2-c | KH560,Spiro-MeOTAD,Au,Toluene,Dimethylacetamide; NMP,False,100.0,Spin-coating,N2,0.07,False,1.03,22.33,0.728,16.7,6nnQI1XePubtfcVtjY53m5U1SQRu
MAPbI3,MA,Pb,I,1.6,TiO2-c | TiO2-mp,none,Carbon,Toluene,DMF; DMSO,False,100.0,Spin-coating,Unknown,0.14,False,0.93,17.81,0.618,10.22,6noVMFzy8XGuyc-7KUAiMLn4wu-S
Cs0.1FA0.75MA0.15PbBr0.45I2.55,Cs; FA; MA,Pb,Br; I,,C60 | BCP,NiO-c,Au,Chlorobenzene,DMF; DMSO,False,100.0,Spin-coating,N2,0.1,False,1.06,19.2,0.65,13.3,6o1Z43m1mI5Os7lHiwDEhWtRwdPv
MAPbI3,MA,Pb,I,1.6,TiO2-c | TiO2-mp,Spiro-MeOTAD,Au,Unknown,DMF >> IPA,False,Unknown >> 70.0,Spin-coating >> CBD,Unknown,0.1,False,1.08,18.8,0.7,14.2,6o3AZ9ET4u0tiH3qW7vipjnOfoNN
MAPbI3,MA,Pb,I,1.6,TiO2-c | TiO2-mp,Spiro-MeOTAD,Au,Chlorobenzene,DMSO,False,100.0,Spin-coating,N2,0.16,False,1.109,21.0,0.76,17.9,6oMSys2phILiT5d7k1ovT8b85DlQ
FA0.6MA0.4Sn0.6I3,FA; MA,Sn,I,1.25,C60 | BCP,PEDOT:PSS,Ag,Diethyl ether,DMF; DMSO,False,100.0,Spin-coating,N2,0.1,False,0.75,27.52,0.7,14.5,6oTzjY5A8JPsB3R06L8yIRxBes7-
MAPbI3,MA,Pb,I,1.6,PCBM-60 | BCP,NiO-c | NiO-mp,Al,Unknown,Unknown,False,Unknown,Unknown,Unknown,0.3,False,1.01,22.1,0.616,13.7,6om5ofk_5B9hyyWbMu0VQgMNklgZ
MAPbI3,MA,Pb,I,1.6,TiO2-c | C60,Spiro-MeOTAD,Au,Vacuum,DMSO; GBL,False,Unknown,Inkjet printing,Air,0.04,False,1.08,22.71,0.696,17.04,6ovBrIfj2KNx4Bh0voM-QVh0_pZz
Cs0.05FA0.79MA0.16PbBr0.51I2.49,Cs; FA; MA,Pb,Br; I,,TiO2-c | TiO2-mp,Bis-amide-TTF,Au,Chlorobenzene,DMF; DMSO,False,100.0,Spin-coating,N2,0.09,False,1.11,19.8,0.66,14.5,6p0konW7fzZMUYre2B0q06PTt3vj
MAPbI3,MA,Pb,I,1.6,PCBM-60 | BCP,PEDOT:PSS,Ag,Chlorobenzene,DMF,False,100,Spin-coating,N2,0.08,False,0.86,16.14,0.584,8.09,6p2ojTIyvIYU8Kstk82Qq-p7BJ5v
MAPbI3,MA,Pb,I,1.6,TiO2-c | TiO2-mp,Spiro-MeOTAD,Ag,Chlorobenzene,DMF; DMSO,False,100.0,Spin-coating,Unknown,0.1,False,1.02,21.35,0.684,15.2,6p7C30I3UCuHgRRPOoRkPjBHcrUR
MAPbI3,MA,Pb,I,1.6,TiO2-c | TiO2-mp,Spiro-MeOTAD,Au,Toluene,DMSO; GBL,False,50.0; 100.0,Spin-coating,Unknown,0.1,False,1.0490000000000002,19.37,0.721,14.66,6p8j7H6HVnfrJdmMmnbR-YCiLxjR
MAPbI3,MA,Pb,I,1.6,PCBM-60 | LiF,PEDOT:PSS,Ag,Unknown,DMF >> DMF,False,Unknown >> 100.0,Spin-coating >> Spin-coating,Unknown,0.1,False,1.09,16.2,,12.0,6pDEF4qHUXN4k1FgJL9NjassJGMT
FA0.4MA0.6PbI3,FA; MA,Pb,I,,TiO2-c | TiO2-mp | ZrO2-mp,none,Carbon,Diethyl ether,DMF; DMSO,False,80; 100,Spin-coating,Unknown,0.1,False,0.87,19.74,0.45,8.22,6pPpMksmKDhvGXUBCRApHQCeHn28
MAPbI3,MA,Pb,I,1.6,PCBM-60,PEDOT:PSS,Al,Toluene,DMF; DMSO,False,65.0,Spin-coating,N2,0.1,False,0.99,17.8,0.5,8.8,6pSVATMHQ_0V-XsC2_44gU8tyh1k
MAPbI3,MA,Pb,I,1.6,SnO2-np,Spiro-MeOTAD,Au,Unknown,DMF; DMSO >> IPA,False,70.0 >> 100.0,Spin-coating >> CBD,Air >> Air,0.096,False,1.12,22.0,0.763,18.8,6pT-YDwvDTwAbLKOnr9mc125PypL
MAPbI3,MA,Pb,I,1.6,PCBM-60 | C60-N,PVBT-TMA,Ag,Unknown,DMF,False,90.0,Spin-coating,N2,0.055,False,0.93,22.5,0.753,15.8,6pVTcTy-BHVwDD_Nk_ANKXjKCzMh
MAPbI3,MA,Pb,I,1.6,In2S3,Spiro-MeOTAD,Au,Chlorobenzene,DMSO; GBL,False,100.0,Spin-coating,Unknown,0.09,False,1.03,21.03,0.5760000000000001,12.54,6pgscd2xyTgLzwNhXR1ADGgQmEkW
MAPbI3,MA,Pb,I,1.6,TiO2-c | PCBM-60,Spiro-MeOTAD,Au,Unknown,DMF; DMSO >> IPA,False,Unknown >> 100,Spin-coating >> Spin-coating,Air >> Air,0.1,False,1.13,22.16,0.573,14.34,6q1_668ufG45lMpYmqZBbFnYv7Yw
FA0.85MA0.15PbBr0.45I2.55 | BA0.5FA1.5PbI4,FA; MA | BA; FA,Pb | Pb,Br; I | I,1.59,TiO2-c | TiO2-mp,Spiro-MeOTAD,Au,Chlorobenzene,DMF; DMSO >> IPA,False,100.0 >> 100,Spin-coating >> Spin-coating,N2 >> N2,0.159,False,1.13,22.25,0.78,19.4,6q32xIauioUSj5vgi--w4PnryNsY
MAPbI3,MA,Pb,I,1.6,TiO2-c,Spiro-MeOTAD,Au,Chlorobenzene,Unknown,False,25.0; 100.0,Spin-coating,N2 >> Air,0.09,False,1.07,21.71,0.75,17.42,6qGPvs7O13cAxq4q4pVxhSX7qCuT
MAPbI3,MA,Pb,I,1.6,TiO2-c,Spiro-MeOTAD,Ag,Unknown,DMF,False,100.0,Ultrasonic spray,Air,0.065,False,0.98,16.0,0.64,10.1,6qIsAay1BzWv1wD52KCh6xg9bcGX
FA0.2MA0.8PbI3,FA; MA,Pb,I,,C60 | BCP,PEDOT:PSS,Ag,Toluene,DMF; DMSO,False,105.0,Spin-coating,Unknown,0.1,False,0.908,16.98,0.69,10.8,6rGWdBB-Jvt_KXgejul9iNTTI79_
MAPbI3,MA,Pb,I,1.6,3TPYMB | C60 | TmPyPB,MoO3 | TPTPA,Ag,Unknown,none >> none,False,Unknown,Evaporation >> Evaporation,Vacuum >> Vacuum,0.051,False,1.06,21.4,0.76,18.0,6rHtsboVWFz4AlPaBzgY706krzF-
Cs0.1FA0.9PbI3,Cs; FA,Pb,I,,TiO2-c | TiO2-mp | Al2O3-mp,none,Carbon,Unknown,DMF; DMSO,False,150.0,Drop-infiltration,N2,0.1,False,0.92,21.56,0.63,12.34,6rIGlqMAUM362ZjBQUGeFB-MSbNM
MAPbBr0.45I2.55,MA,Pb,Br; I,,TiO2-c | TiO2-nw,Spiro-MeOTAD,Au,Unknown,DMF; DMSO >> IPA,False,25.0 >> 110.0,Spin-coating >> Spin-coating,Air >> Air,0.09,False,0.81,19.91,0.67,10.77,6rJFZOudv-tCIuFXYKm8at6RjHe9
(PDA)MA2Pb3I10,(PDA); MA,Pb,I,1.69,TiO2-c,Spiro-MeOTAD,Au,Unknown,DMSO; GBL,False,70,Spin-coating,Unknown,0.066,False,0.9,17.93,0.54,9.1,6rKtbFCEcJZhId5k6fod1IZe5Au1
Cs0.05FA0.7885MA0.1615PbBr0.34I2.66,Cs; FA; MA,Pb,Br; I,,C60 | BCP,PEDOT:PSS,Ag,Ethyl acetate,DMF; DMSO,False,105.0,Spin-coating,N2,0.1,False,,,0.75,12.4,6rOwTfm_CUwBEOQAYuCMtG9VsZtL
MAPbI3,MA,Pb,I,1.6,TiO2-c | TiO2-mp,PTAA,Au,Chlorobenzene,DMSO,False,100.0,Spin-coating,N2,0.16,False,,,,,6rQa-X6UDWa9v_Xc2e4hHjOnODZd
FA0.95MA0.05PbBr0.15I2.85,FA; MA,Pb,Br; I,,PCBM-60 | C60 | TPBi,P3CT-N,Cu,Chlorobenzene,DMF; DMSO,False,140.0,Spin-coating,N2,0.09,False,1.03,25.08,0.72,17.91,6rQrTvAcE8KF6TXumKO3qt03TkTF
MAPbI3,MA,Pb,I,1.6,TiO2-c | TiO2-mp | Al2O3-np,none,B-MWCNTs,Unknown,DMF >> DMF >> Cyclohexene; IPA,False,100.0 >> 100.0 >> 100.0,Spin-coating >> Spin-coating >> CBD,Air >> Air >> Air,0.08,False,0.9,20.85,0.75,14.2,6rWdrXz1oUu24VOVOSBHWVAg-NiG
Cs0.1FA0.75MA0.15PbBr0.51I2.49,Cs; FA; MA,Pb,Br; I,,TiO2-c | TiO2-mp,Spiro-MeOTAD,Au,Chlorobenzene,DMF; DMSO,False,100.0,Spin-coating,Unknown,0.18,False,1.06,20.58,0.69,15.51,6r_t1V_nr1mCaz-hxGdeMrKrTrkG
CsPbBrI2,Cs,Pb,Br; I,1.89,ZnO-np | C60,NiO-c,Ag,Unknown,DMSO,False,45 >> 160,Spin-coating,Unknown,,False,1.03,13.74,0.718,10.19,6riM26m6Pj_-fU02-qXYxa6Dp19N
MAPbBr0.6I2.4,MA,Pb,Br; I,1.72,ICTA | C60 | BCP,PEDOT:PSS,Al,Unknown,DMF >> IPA,True,100 >> 70; 100,Spin-coating >> Spin-coating,Unknown,0.075,False,1.05,17.1,0.63,11.2,6rloKDR-2J07zPDUnsO5xM_VGs1V
FA0.85MA0.15PbBr0.45I2.55,FA; MA,Pb,Br; I,,none,Spiro-MeOTAD,Au,Chlorobenzene,DMF; DMSO,False,100.0,Spin-coating,Ar,0.1,False,0.94,17.58,0.511,8.44,6rloiJBa1DgYkyI3zUziLXKN-h09
Cs0.05FA0.79MA0.16PbBr0.45I2.55,Cs; FA; MA,Pb,Br; I,1.61,TiO2-c,Spiro-MeOTAD,Au,Chlorobenzene,DMF; DMSO,False,120,Spin-coating,Dry air,0.09,False,1.16,21.3,0.72,17.8,6rv0cBT141WmNtELsbNU5Sfrqt4G
MAPbI3,MA,Pb,I,1.5,TiO2-c | C60,Spiro-MeOTAD,Au,Unknown,DMF >> none,False,70 >> 150,Spin-coating >> Gas reaction,N2 >> MAI; Vacuum,0.09,False,1.0,21.92,0.759,16.58,6ryAwRjluZJeyQLQrQXKAgA8JmFS
MAPbI3,MA,Pb,I,1.6,TiO2-c | Al2O3-mp,Spiro-MeOTAD,Ag,Unknown,DMF,False,100.0; 120.0,Spin-coating,Unknown,0.0625,False,1.0,20.44,0.7,13.54,6s2K94IGXS8ly7ptbFI9s_miVbAe
