Repository: GouravSidana/firstML

# firstML
My first Machine Learning Project

File: filtered_perovskite.csv (part 20 of 155)
Formula,A_ion,B_ion,X_ion,Bandgap,ETL,HTL,Backcontact,Antisolvent,Solvent,Solv_annel,Anneal_temp,Dep_procedure,Synth_atm,Cell_area,Is_module,Voc,Jsc,FF,PCE,entry_id
Cs0.05FA0.81MA0.14PbBr0.45I2.55,Cs; FA; MA,Pb,Br; I,,TiO2-c | TiO2-mp,TBC-1,Au,Chlorobenzene,DMF; DMSO,False,100.0,Spin-coating,Unknown,0.1,False,1.01,24.5,0.65,16.2,6s7XAqRdd8Meox7IuLGioV6otFyQ
FA0.83MA0.17PbBr0.51I2.49,FA; MA,Pb,Br; I,,TiO2-c,Spiro-MeOTAD,Au,Chlorobenzene,DMF; DMSO,False,150.0,Spin-coating,N2,0.1,False,0.982,23.09,0.625,13.06,6s8UH9NOOq4FSW7shPpVMUCym_of
MAPbI3,MA,Pb,I,1.6,TiO2-c | TiO2-mp,Spiro-MeOTAD,Au,Unknown,DMF >> IPA,False,Unknown >> Unknown,Spin-coating >> Spin-coating,Unknown,0.1,False,0.935,19.3,0.595,11.3,6sFBQL14tGf_C1wPXmAgv4olWvOg
Cs0.05FA0.79MA0.16PbBr0.51I2.49,Cs; FA; MA,Pb,Br; I,,TiO2-c | TiO2-mp,Spiro-MeOTAD,Au,Chlorobenzene,DMF; DMSO,False,100.0,Spin-coating,N2,0.1,False,,,,16.9,6suTPXEtN8_XuBdZx09jXaaTYF0f
MAPbI3,MA,Pb,I,1.6,C5-NCMA | bis-C60,NiO-c,Ag,Toluene,DMF; DMSO,False,95.0,Spin-coating,Unknown,0.1,False,1.08,20.68,0.79,17.5,6swa1u1vsMadkbeDk5-z_JrgoMbN
MAPbI3,MA,Pb,I,1.6,PCBM-60 | BCP,PEDOT:PSS,Ag,Unknown,DMF >> IPA,False,Unknown >> 100.0,Spin-coating >> Spin-coating,Unknown,0.075,False,1.016,21.188,0.81,17.44,6szOOra1VgDKkhst-dbtfp5daRjj
MAPbI3,MA,Pb,I,1.6,TiO2-c | TiO2-mp | CdSe-QDs,Spiro-MeOTAD,Au,Unknown,DMF >> IPA,False,80.0 >> 110.0,Spin-coating >> Spin-coating,Air >> Air,0.16,False,0.96,15.02,0.652,9.4,6t-u8RsR-e68eKNe3MTJY_LzcURz
MAPbI3,MA,Pb,I,1.6,PCBM-60,TPA,Ag,Unknown,DMF; DMSO >> IPA,False,Unknown >> 100.0,Spin-coating >> Spin-coating,N2 >> N2,0.09,False,1.06,19.4,0.769,15.8,6t0Ww-N0fQcPYOphy2Dvy5B0VIwF
MAPbI3,MA,Pb,I,1.6,TiO2-c | TiO2-mp,Spiro-MeOTAD,Au,Unknown,DMF,False,140.0,Spin-coating,Air,0.1,False,0.872,23.0,0.7090000000000001,14.2,6t4seKjyteBvwlcY59PHtxO1BNeN
Cs0.05FA0.79MA0.16PbBr0.51I2.49,Cs; FA; MA,Pb,Br; I,,SnO2-np,CuSCN | MoOx,ITO | Au-grid,Chlorobenzene,DMF; DMSO,False,130,Spin-coating,Unknown,,False,1.06,20.52,0.645,14.03,6tcGnYSyxuviMsDXZxIpHcbn1WQg
MAPbI3,MA,Pb,I,1.6,TiO2-c | PDI2,PCDTBT,MoO3 | Ag,Unknown,DMF; DMSO >> IPA,False,Unknown >> 100.0,Spin-coating >> CBD,N2 >> N2,0.04,False,1.06,20.71,0.664,14.56,6tfmJmoJKzt-mbvuPSORs4HrwbEf
MAPbI3,MA,Pb,I,1.6,TiO2-nw,Spiro-MeOTAD,WO3 | Ag,Unknown,DMF >> IPA,False,70.0 >> 110.0,Spin-coating >> Spin-coating,N2 >> N2,0.13,False,0.88,14.77,0.579,9.33,6tfwacDM0UjJuJCp0DDAXtmbkURR
MAPbI3,MA,Pb,I,1.6,PCBM-60 | BCP,NiO-c,Ag,Unknown,DMF; DMSO,False,60.0,Spin-coating,Unknown,0.15,False,,,,10.4,6twBXFMa9dNpqFXv-OsDHP58-3uA
MAPbI3,MA,Pb,I,1.6,TiO2-c | TiO2-mp,T103,Au,Unknown,DMF >> IPA,False,70.0 >> 70.0,Spin-coating >> CBD,Unknown,0.2,False,0.985,20.3,0.62,12.38,6u3DC1X00QeyeCKJOdlU7HE-Kohw
FA0.3MA0.7PbI3,FA; MA,Pb,I,1.57,SnO2-c | C60-SAM,Spiro-MeOTAD,Au,Diethyl ether,DMF; DMSO,False,60; 100,Spin-coating,N2,0.08,False,1.13,22.05,0.7509999999999999,18.71,6uC8-m0qy9YsTEIyHYG0GSnAFWHy
MAPbI3,MA,Pb,I,1.6,TiO2-c | TiO2-mp,none,none,Unknown,DMF >> IPA,False,90.0 >> 90.0,Spin-coating >> Spin-coating,Air >> Air,0.18,False,0.703,18.54,0.6,7.83,6uR8lTIKmCXqp8-o62A5F92MnYTl
MAPbI3,MA,Pb,I,1.6,TiO2-c,Spiro-MeOTAD,Au,Diethyl ether,DMF; DMSO,False,100,Spin-coating,N2,0.1,False,1.02,22.0,0.75,16.8,6uVTbhCwmsixLCj6_7Ty2WtvIKf8
MAPbI3,MA,Pb,I,1.6,PCBM-60 | PFN,PEDOT:PSS,Ag,Unknown,DMF,False,80.0,Spin-coating,N2,0.1,False,1.0,20.71,0.72,14.91,6uXbC251kqG2P07WlBAMu_8piSkF
MAPbI3,MA,Pb,I,1.6,C60 | BCP,DBFMT,Ag,Unknown,DMF >> IPA,False,Unknown >> 90,Spin-coating >> Spin-coating,N2 >> N2,0.1,False,0.97,16.78,0.665,10.78,6uYZOm24EQZsLGAaAiDrOzGo5QkJ
MAPbI3,MA,Pb,I,1.6,PCBM-60 | C60 | BCP,P3CT-N,Cu,Chlorobenzene,DMF; DMSO,False,60; 80; 140,Spin-coating,N2,0.1,False,1.09,22.7,0.782,19.26,6uYci2j_JTF_CLrttDRnkD3x3Fl8
FA0.7MA0.3PbBr0.10I2.90,FA; MA,Pb,Br; I,1.58,SnO2-np,CuInS2-QDs,Au,Unknown,DMF >> IPA,False,70 >> 150,Spin-coating >> Spin-coating,N2 >> N2,0.1,False,1.04,22.9,0.665,15.8,6ucu5mOS13ykdtCWrNudYdtHBMio
MAPbI3,MA,Pb,I,1.6,TiO2-c | TiO2-mp,Spiro-MeOTAD,Ag,Diethyl ether,DMF; DMSO,False,100.0,Spin-coating,Unknown,0.1,False,0.97,19.5,0.6559999999999999,12.41,6ueTk7jAMUN1hBLftUhFJabsf5w_
Cs0.05FA0.7917MA0.1583PbBr0.5I2.5,Cs; FA; MA,Pb,Br; I,,TiO2-c | TiO2-mp,SDTFCz2,Au,Chlorobenzene,DMF; DMSO,False,100.0,Spin-coating,N2,0.16,False,1.015,17.01,0.684,13.69,6ugMlp7LUMTA1PpQ1_bBePg6ayk0
MAPbI3,MA,Pb,I,1.6,TiO2-c | TiO2-mp,Spiro-MeOTAD,Au,Hot air,DMF,False,140.0,Spin-coating,Air,0.09,False,0.917,22.5,0.6509999999999999,13.4,6ujgJbj_qlVxOfYrDgNUWny_8GEZ
Cs0.05FA0.80MA0.15PbBr0.45I2.55,Cs; FA; MA,Pb,Br; I,1.59,TiO2-c | TiO2-mp,Spiro-MeOTAD,Au,Gas,DMF; DMSO,False,110.0,Spin-coating,N2,1.0,False,1.149,22.8,0.773,20.3,6uoKa649CpWGO-ADamVPxuZhEtGG
MAPbI3,MA,Pb,I,1.55,PCBM-70 | C60 | BCP,PEDOT:PSS,Ag,Unknown,DMF >> DMF,False,60.0 >> 100.0,Spin-coating >> Spin-coating,N2 >> N2,0.04,False,0.9,19.0,0.61,10.3,6v-XmA9-sXW2ShiJsVo-h2Q5yfoK
MAPbI3,MA,Pb,I,1.6,PCBM-60 | BCP,NiO-c,Ag,Toluene,Diethyl ether; DMF; DMSO,False,Unknown,Spin-coating,N2,0.1,False,1.06,19.2,0.617,12.6,6v6R62mniMJifZwopC4e2DDG0xvW
CsPbBrI2,Cs,Pb,Br; I,1.92,TiO2-c | TiO2-mp,P3HT,Au,Unknown,DMSO,False,160.0,Spin-coating,Air,0.096,False,1.24,14.2,0.815,14.35,6vLV-k0zFBS49rDSi-De4Ce7pqwF
MAPbI3,MA,Pb,I,1.6,TiO2-c | Al2O3-mp,Spiro-MeOTAD,Ag,Unknown,Unknown,False,100.0,Spin-coating,Air,0.09,False,1.07,21.8,0.72,16.7,6vQGFZ6fJtcZ-AApyGkbf2p96a0Z
MAPbI3,MA,Pb,I,1.6,PCBM-60,PEDOT:PSS,Ca | Al,Unknown,Unknown,False,Unknown,Spin-coating,Unknown,0.1,False,,,,11.61,6vh3qoKZiW_rRk2okAAsuq_BSU7v
MAPbI3,MA,Pb,I,1.6,PCBM-60 | TiO2-c,NiO-c,Ag,Chlorobenzene,DMF; DMSO,True,100.0,Spin-coating,N2,0.1,False,1.04,22.8,0.769,17.4,6vxYbnu0H0FjiOEKB15DOZs3yA1M
MAPbI3,MA,Pb,I,1.6,TiO2-c | TiO2-mp,Spiro-MeOTAD,Au,Diethyl ether,DMF; DMSO,False,70; 100,Spin-coating,Unknown,0.1,False,1.08,22.44,0.748,18.13,6w8ixye0GBMsedtXHyth8BPnhHtL
MAPbI3,MA,Pb,I,1.6,NDI-TriSe,NiO-np,Ag,Chlorobenzene,DMF,False,100.0,Spin-coating,Unknown,0.1,False,0.92,20.2,0.628,12.4,6wAc7xOoUCSWTBLPtwnA-Wg-M-T-
MAPbI3,MA,Pb,I,1.6,PCBM-60,NiO-c,Ag,Unknown,DMF >> IPA,False,75.0 >> 100.0,Spin-coating >> Spin-coating,N2 >> N2,0.075,False,1.06,20.51,0.72,15.65,6wEMNUIBte9zoP1eTBA3cKRwFiLc
MAPbI3,MA,Pb,I,1.6,ZrO2-c | TiO2-c | Al2O3-mp,Spiro-MeOTAD,Ag,Unknown,DMF,False,100.0; 120.0,Spin-coating,Unknown,0.0625,False,1.05,22.2,0.8,17.0,6wEh5DCy2EIsToXFDye9MR3_WotX
MAPbI3,MA,Pb,I,1.6,TiO2-c | TiO2-mp | ZrO2-mp,none,Carbon,Unknown,GBL,False,Unknown,Drop-infiltration,Unknown,70.0,False,0.887,21.28,0.51,9.75,6wEzUXrn3iL5L5xlM6i07BgXKIRN
Cs0.05FA0.81MA0.14PbBr0.45I2.55,Cs; FA; MA,Pb,Br; I,,Carbon-QDs; SnO2-c,Spiro-MeOTAD,MoO3 | Au,Chlorobenzene,DMF; DMSO,False,130.0,Spin-coating,N2,0.1,False,1.13,23.9,0.823,22.23,6x1wdQ1zMJU5tTV5ATIZN-JqiMnG
BA2MA4Pb5I16,BA; MA,Pb,I,,PCBM-60 | BCP,PEDOT:PSS,Ag,Unknown,DMF,False,100.0,Spin-coating,Unknown,0.06,False,,,,14.5,6x6LGveByM-7QalSrcFD552mFtqu
MAPbI3,MA,Pb,I,1.5,TiO2-c | TiO2-mp,Spiro-MeOTAD,Au,Unknown,DMF >> IPA,False,90.0 >> 90.0,Spin-coating >> CBD,Unknown,0.07,False,0.94,18.12,0.68,11.62,6xIJaKLKOqxB8sm8eiWYpCDtagoc
FA0.4MA0.6PbBr0.1I2.9,FA; MA,Pb,Br; I,1.56,C60 | BCP,PTAA | PFN-P2,Cu,Diethyl ether,DMSO,False,130.0,Spin-coating,Dry air,0.0754,False,1.05,22.9,0.753,18.1,6xNjQ2mLssvP92skkZyNVpDFnie1
MAPbI3,MA,Pb,I,1.6,TiO2-c @ {001} facet,Spiro-MeOTAD,Ag,Unknown,DMF | none,False,90 | Unknown,Spin-coating | Evaporation,N2 | Vacuum,0.07,False,1.046,24.11,0.675,17.03,6xRpwKV9r-OQmNuVVRIpw_ka7uHL
MAPbI3,MA,Pb,I,1.6,PCBM-60 | ZnO-np,oxo-Graphene,Al,Unknown,DMF; DMSO,False,100.0,Spin-coating,Unknown,0.104,False,1.08,18.06,0.777,15.2,6xTNRczGUfy4HJzOndWwr5Jlb1-W
Cs0.05MA0.95PbI3,Cs; MA,Pb,I,,TiO2-c | TiO2-mp,CuSCN,Au,Unknown,DMF,False,100.0,Spin-coating,N2,0.25,False,0.87,17.14,0.63,9.56,6xeoulOaNUs1XIy-VQ6oQ8Ei4WHQ
CsPbBr2I,Cs,Pb,Br; I,,SnO2-np,Spiro-MeOTAD,Au,Methanol,DMSO,False,60 >> 250,Spin-coating,Unknown,,False,1.14,10.9,0.655,8.14,6xfcPT0GuvS1on2Ps5efm8kCq570
Cs0.05FA0.79MA0.16PbBr0.45I2.55,Cs; FA; MA,Pb,Br; I,,TiO2-c,Spiro-MeOTAD,Au,Chlorobenzene,DMF; DMSO,False,100.0,Spin-coating,Unknown,0.0625,False,1.12,22.9,0.7,17.31,6xz9o2EdM8LM96xxWrTcauHc2tSR
MAPbI3,MA,Pb,I,1.6,PDI | BCP,P3CT-Na,Ag,Chlorobenzene,DMF; DMSO,False,60.0; 80.0,Spin-coating,N2,0.09,False,1.023,21.3,0.595,13.0,6y3QrVvKGQvUuV6NPeACH4fiSbIc
FA0.625MA0.935PbI,FA; MA,Pb,I,,TiO2-c | TiO2-mp,HTM,Ag,Unknown,DMSO >> IPA,False,Unknown >> 145.0,Spin-coating >> Spin-coating,Unknown,0.1,False,0.99,19.6,0.703,13.7,6yFaYvt7LY1xjNymwf6ZLk4RRce7
MAPbI3,MA,Pb,I,1.6,TiO2-c,Spiro-MeOTAD,Ag,Unknown,DMF >> IPA,False,Unknown >> 75.0,Spin-coating >> Spin-coating,Ar >> Ar,0.15,False,0.956,22.5,0.642,13.8,6yHTHqNlFa85oHzn0UY7UaI4Ztw6
Cs0.07FA0.81MA0.12PbBr0.38I2.62,Cs; FA; MA,Pb,Br; I,,TiO2-c | TiO2-mp,Spiro-MeOTAD,Au,Chlorobenzene,DMF; DMSO,False,100.0,Spin-coating,N2,0.1,False,1.15,21.8,0.727,18.2,6yM8kqG3Rt_5U61DEL1SuRmT2qSC
MAPbI3,MA,Pb,I,1.6,TiO2-c,Spiro-MeOTAD,Au,Chlorobenzene,DMF; DMSO,False,100.0,Spin-coating,Unknown,0.07,False,0.9,12.1,0.64,7.2,6yV1gCy7V6oMabpihFLyR57msSRl
MAPbI3,MA,Pb,I,1.6,TiO2-c,Spiro-MeOTAD,Ag,Chlorobenzene,DMSO; GBL,False,120,Spin-coating,Unknown,0.045,False,1.038,20.2,0.732,15.35,6yW6Oo2yS4zWAojlpm7F39TF0Z0h
Cs0.05MA0.95PbI3,Cs; MA,Pb,I,,C60; C70 | BCP,PTAA,Ag,Chlorobenzene,DMF,False,100.0,Spin-coating,N2,0.1,False,1.02,22.6,0.732,16.6,6yWLFQpwEcMkVZJbcby4LNtVjw4A
MAPbI3,MA,Pb,I,1.6,TiO2-c | TiO2-mp,P3HT,Au,Unknown,DMF,False,100.0,Spin-coating,Unknown,0.03,False,0.92,24.7,0.4,9.04,6yg5mxOQDP6rKE6Ren-xFaTIa_Wa
MAPbI3,MA,Pb,I,1.6,TiO2-c,Spiro-MeOTAD,Au,Chlorobenzene,Unknown,False,100.0,Spin-coating,N2,0.1,False,1.1,22.3,0.7190000000000001,17.87,6ygil7AyLC8r9nRsh71UioyOyacO
MAPbI3,MA,Pb,I,1.53,TiO2-c | TiO2-mp,Spiro-MeOTAD,Au,Unknown,DMF >> none,False,110.0 >> 145.0,Spin-coating >> Gas reaction,Air >> Air; MAI,0.1,False,0.989,17.16,0.7,11.91,6yk6tgemGiWUrQ8LLagnbi46Iyvf
MAPbI3,MA,Pb,I,,PCBM-60 | BCP,PTAA,Ag,Chlorobenzene,DMF; DMSO,False,50; 85,Spin-coating,N2,0.06,False,1.13,21.2,0.8029999999999999,18.3,6yn6htv7oiJBb-cSZ77MQYobrRrM
MAPbI3,MA,Pb,I,1.6,NiO-c,PCBM-60,AZO | Ag | AZO,Unknown,none,False,100.0,CVD,Ar; MAI; PbI2,1.0,False,0.9,19.4,0.64,11.17,6ynnuzdjGP3wCBaqQEQQemyHZZBC
MAPbI3,MA,Pb,I,1.6,SnO2-c | PCBM-60,CuMe2Pc,Au,Unknown,DMF; DMSO >> IPA,False,Unknown,Spin-coating >> Spin-coating,Unknown,0.09,False,1.085,21.32,0.68,15.73,6ysMxhRCMdNmq219fgjNzWMMguf7
MAPbI3,MA,Pb,I,1.6,PCBM-60,none,Ag,Unknown,DMF,False,125.0,Spin-coating,Unknown,0.11,False,1.038,22.73,0.645,15.23,6z3rfokdiDdx_9UTBSnmUQfMP9zm
MAPbI3,MA,Pb,I,1.6,PCBM-60 | Bphen,PEDOT:PSS,Ag,Unknown,DMF,False,Unknown,Spin-coating,N2,0.0625,False,0.89,22.55,0.754,15.15,6z6fxxzNA2bShfqihr0WLowZGOQ8
MAPbI3,MA,Pb,I,1.6,PCBM-60,PEDOT:PSS | PolyTPD,Au,Unknown,none,False,Unknown,Co-evaporation,Vacuum,0.06,False,1.04,16.7,0.61,10.6,6zEW5vVutTuX8Pi8GMLPxYZy9A3P
MAPbI3,MA,Pb,I,1.6,PCBM-60 | BCP,PEDOT:PSS,Ag,Unknown,DMF,False,90.0,Spin-coating,Air,0.1,False,1.01,20.7,0.768,16.1,6zK0t_yq5eyx6zo4CJhwwT53N5lS
Cs0.2FA0.8PbI3,Cs; FA,Pb,I,,SnO2-c | C60-SAM,Spiro-MeOTAD,Au,Diethyl ether,DMF; DMSO,False,150.0,Spin-coating,Unknown,0.08,False,1.03,20.69,0.772,16.39,6zMcE5mbl0CRh8rZM2IyZnSMVmho
Cs0.05FA0.79MA0.16PbBr0.51I2.49,Cs; FA; MA,Pb,Br; I,1.62,SnO2-c,Spiro-MeOTAD,Au,Chlorobenzene,DMF; DMSO,False,100.0,Spin-coating,Unknown,0.16,False,1.13,21.5,0.73,19.0,6zMm8x9J56lw9T1tCPhweZP77oMn
Cs0.25FA0.75PbI3,Cs; FA,Pb,I,,SnO2-c | C60-SAM,Spiro-MeOTAD,Au,Diethyl ether,DMF; DMSO,False,150.0,Spin-coating,Unknown,0.08,False,1.01,20.83,0.746,15.68,7-Ei_0aIGD4mJ2s_pWNNfhi3wgTX
MAPb0.9Sr0.1I3,MA,Pb; Sr,I,,TiO2-c | TiO2-mp,Spiro-MeOTAD,Au,Unknown,DMSO; acetonitrile >> IPA,False,40 | 105,Spin-coating >> Spin-coating,Unknown,0.09,False,,,,,7-JAkdOfGAL0Fosv-jJKk2aXHDDH
MAPbI3,MA,Pb,I,1.6,TiO2-c,Spiro-MeOTAD,Ag,Chlorobenzene,DMF,False,100.0,Spin-coating,N2,0.16,False,0.97,20.3,0.6,11.7,7-SPIgPZ11SMcg4DMy0k5yHcreOM
FA0.85MA0.15PbBr0.45I2.45,FA; MA,Pb,Br; I,,TiO2-c | TiO2-mp,Spiro-MeOTAD,Au,Chlorobenzene,DMF; DMSO,False,100.0,Spin-coating,N2,0.16,False,1.16,24.4,0.72,20.5,7-_cCcVyEidrrBMSQ7eD495gLzvj
FAPbI3,FA,Pb,I,1.48,TiO2-c | TiO2-mp,PTAA,Au,Toluene,DMF; DMSO,False,150,Spin-coating,Unknown,0.09,False,1.095,22.07,0.7020000000000001,17.5,7-mcQS9nHAlb5ajQvWTjBy1UqXEy
MAPbI3,MA,Pb,I,1.6,PCBM-60,PEDOT:PSS,ITO,Toluene,DMF,False,95,Spin-coating,N2,0.1,False,0.941,18.13,0.682,11.64,7-xD46YrE38VXYt9KXYSbMydYNVZ
MAPbI3,MA,Pb,I,1.6,TiO2-c | SiO2-mp,Spiro-MeOTAD,Au,Chlorobenzene,DMSO,False,100.0,Spin-coating,N2,0.16,False,1.11,20.69,0.77,17.62,7-z0OXP2O6906_R6_opZhexbJDFc
MAPbI3,MA,Pb,I,1.6,SnO2-np,Spiro-MeOTAD,Au,Diethyl ether,DMF; DMSO,False,50; 100,Spin-coating,N2,1.84,False,1.002,21.63,0.78,16.91,70-0pnNgAXrFGpp09ZvGM0y4HYbX
MAPbI3,MA,Pb,I,1.6,SnO2-c | PCBM-60,XDB,MoO3 | Ag,Chlorobenzene,DMF; DMSO,False,100.0,Spin-coating,N2,0.1119999999999999,False,1.02,19.9,0.7609999999999999,15.5,706NjlmPS_V8Euovn_6D4M6URU9N
MAPbI3,MA,Pb,I,1.6,PCBM-60,PEDOT:PSS,Ag,Chlorobenzene,DMF,True,100,Spin-coating,Unknown,0.0225,False,0.835,19.55,0.77,12.6,70LCWtSiN7LMscwuEIRTm48wJkFH
FA0.85MA0.15PbBr0.45I2.55,FA; MA,Pb,Br; I,,TiO2-c | TiO2-mp,POSS-SH | Spiro-MeOTAD,Au,Chlorobenzene,DMF; DMSO,False,100.0,Spin-coating,Ar,0.2,False,1.11,21.8,0.76,18.38,70VTgBhkhi6piNwQEAiwsGmw6tbJ
Cs0.05FA0.76MA0.16PbBr0.48I2.52,Cs; FA; MA,Pb,Br; I,,TiO2-c | TiO2-mp,Spiro-MeOTAD,Au,Chlorobenzene,DMF; DMSO,False,100.0,Spin-coating,Unknown,0.16,False,1.026,15.19,0.634,9.9,70YCuGR_rbd1hVKNohoufyLF5qPX
MAPbI3,MA,Pb,I,,TiO2-c | TiO2-mp,Spiro-MeOTAD,Au,Unknown,DMF; DMSO,False,90,Spin-coating,Unknown,0.096,False,1.13,23.55,0.7979999999999999,21.8,70_52QPu73oI_ZhouMx4mkFox3a5
MAPbI3,MA,Pb,I,1.58,PCBM-60 | BCP,PEDOT:PSS,Ag,Toluene,DMSO; GBL,False,100.0,Spin-coating,N2,0.12,False,0.94,18.79,0.72,12.7,70aSi6EiQRqcEjmdNrYQdfCEAbpa
MAPbI3,MA,Pb,I,1.6,PCBM-60,PEDOT:PSS | PolyTPD,Au,Unknown,none,False,Unknown,Co-evaporation,Vacuum,0.065,False,1.04,16.7,0.61,10.7,70bCWtEQ1WU_NByWgNtmbubQH_q9
MAPbI3,MA,Pb,I,1.6,PCBM-60,PEDOT:PSS,Al,Chlorobenzene,DMF; GBL,False,Unknown,Spin-coating,Unknown,0.1,False,0.948,14.63,0.583,8.07,70o-eOzRdpM509j9RkVk7s6Q0xQR
MAPbI3,MA,Pb,I,,PCBM-60 | BCP,NiO-c,Ag,Chlorobenzene,DMF; DMSO,False,100,Spin-coating,Unknown,0.15,False,0.98,18.5,0.6,10.8,713AVQsROjC_PEQyzOGOKuYBphwh
MAPbI3,MA,Pb,I,1.6,PCBM-60; F8TBT,PEDOT:PSS,Ag,Chlorobenzene,DMF; DMSO,False,95.0,Spin-coating,Unknown,0.09,False,1.12,22.17,0.78,19.37,71DyHGQ24IKHWU6xBDdcKxaNZlE_
Cs0.1FA0.74MA0.13PbBr0.39I2.48,Cs; FA; MA,Pb,Br; I,,TiO2-c | TiO2-mp | SnO2-c,BL40,Au,Chlorobenzene,DMF; DMSO,False,100.0,Spin-coating,N2,0.1,False,1.07,22.92,0.735,18.1,71Fo5ecC4BlKqx82EUdCcUjoJOO3
MAPbI3,MA,Pb,I,1.63,TiO2-c,Spiro-MeOTAD,Au,Diethyl ether,DMF; DMSO >> none >> IPA,False,130.0 >> Unknown >> 100.0,Spin-coating >> Evaporation >> CBD,N2 >> Vacuum >> N2,0.07,False,1.08,22.54,0.7240000000000001,17.76,71LJEiSVyuaFFn0wQLfMS--e_Zxx
Cs0.05FA0.8075MA0.1425PbBr0.45I2.55,Cs; FA; MA,Pb,Br; I,1.6,TiO2-c | TiO2-mp,Spiro-MeOTAD,Au,Chlorobenzene,DMF; DMSO,False,100.0,Spin-coating,Unknown,0.16,False,0.98,21.02,0.725,15.06,71_PWG9DsFCEYh3SMtTZZUdsJwNE
Cs0.05FA0.81MA0.14PbBr0.57I2.43,Cs; FA; MA,Pb,Br; I,,SnO2-np,Spiro-MeOTAD,Au,Anisole,DMF; DMSO,False,Unknown,Spin-coating,N2,0.09,False,1.14,22.27,0.7929999999999999,20.14,71aZiYNTQgu9x0eDRnGsjYDBRIyl
MAPbI3,MA,Pb,I,1.6,MATS | PCBM-60,PEDOT:PSS,Al,Unknown,DMF >> Ethanol,False,Unknown >> 100.0,Spin-coating >> Spin-coating,N2 >> N2,0.16,False,0.86,18.37,0.74,11.66,71e7-FMBA0QQtHQenc8V0zP6LV4F
MAPb1.0Br0.6I2.4,MA,Pb,Br; I,,PCBM-60 | BCP,PEDOT:PSS,Ag,Unknown,DMF,False,100,Spin-coating,N2,0.0725,False,0.9,18.21,0.8,13.06,71j4feGOzmeZyujTrvesRMFBd2IT
MAPbI3,MA,Pb,I,1.6,TiO2-c | TiO2-mp,TPA-BPFN-TPA,Ag,Chlorobenzene,DMF; DMSO,False,100.0,Spin-coating,Unknown,0.1,False,0.93,21.22,0.7609999999999999,15.06,71nLMcCRVHesRx1KalMt_v8mbrgG
Cs0.2FA0.8PbI3,Cs; FA,Pb,I,,SnO2-c | C60-SAM,Spiro-MeOTAD,Au,Diethyl ether,DMF; DMSO,False,150.0,Spin-coating,Unknown,0.08,False,1.03,21.73,0.7240000000000001,16.18,71njckys5MJ6MNV_b3knboSI6w9M
Cs0.05FA0.79MA0.16PbI3,Cs; FA; MA,Pb,I,1.54,C60 | BCP,NiO-c,Cu,Ethyl acetate,DMF; DMSO,False,100,Spin-coating,Unknown,0.16,False,0.97,23.2,0.68,15.0,71rGp11CqEcVXgIAZlPuZwpfgrbb
MAPbI3,MA,Pb,I,1.6,TiO2-c | TiO2-mp,Spiro-MeOTAD,Au,Unknown,DMF; Glycerol >> DMF >> IPA,False,Unknown >> 70.0 >> 70.0,Spin-coating >> Spin-coating >> Spin-coating,Unknown,0.09,False,0.95,17.1,0.6459999999999999,10.5,71sPABloKbuVaHomObp1_zF0lrTS
MAPbI3,MA,Pb,I,1.6,TiO2-c | TiO2-mp,Spiro-MeOTAD,Au,Unknown,Unknown,False,Unknown,Spin-coating,Unknown,0.1,False,,,,,71us3-4G5kccEQld25LK3D6YhWWV
MAPbI3,MA,Pb,I,1.6,TiO2-c | TiO2-mp,Spiro-MeOTAD,Au,Diethyl ether,DMF; DMSO,False,65.0; 100,Spin-coating,Unknown,0.06,False,1.07,20.05,0.762,16.2,721_TFIwr_pIr5xwKzcfaIZhNTT2
MAPbI3,MA,Pb,I,1.53,TiO2-c,PTAA,Graphene | PDMS,Unknown,DMF,False,100,Spin-coating,Dry air,1.0,False,,,,13.06,729sX1dUGQMXEFLfx8r7YwYg_jz6
MAPbI3,MA,Pb,I,1.6,TiO2-c | TiO2-mp,YC-1,Ag,Diethyl ether,DMF; DMSO,False,Unknown,Spin-coating,N2,0.04,False,1.0,23.73,0.711,17.07,72Kg1BCSFRecGvxwMN7ZksWLvDRM
MAPbI3,MA,Pb,I,1.6,TiO2-c,Spiro-MeOTAD,Ag,Toluene,DMSO; GBL,False,85.0,Spin-coating,N2,0.12,False,1.01,21.7,0.6,13.2,72RljdH1fvqOGJ8tbVOTvhwyTuZl
MAPbI3,MA,Pb,I,1.5,PCBM-60,PEDOT:PSS,Ag,Antisolvent,DMF,False,100.0,Spin-coating,N2,0.1,False,0.96,19.94,0.618,11.84,72UKwl_sgWSqFRhxq0KZx_VTykpa
MAPbI3,MA,Pb,I,1.6,PCBM-60 | BCP,PEDOT:PSS,Ag,Toluene,Unknown,False,100.0,Spin-coating,N2,0.4639999999999999,False,0.8220000000000001,17.17,0.75,10.61,72m8vzUD9RejSvXW6njUX8MJ5G01
MAPbI3,MA,Pb,I,1.6,TiO2-c | TiO2-mp,Spiro-MeOTAD,Au,Unknown,DMF >> IPA,False,Unknown,Spin-coating >> CBD,Dry air >> Dry air,0.16,False,0.939,18.9,0.765,13.93,72wsqqDBGDhcLZsWVfheEhd2H_wb
MAPbI3,MA,Pb,I,1.6,TiO2-c,Spiro-MeOTAD,Au,Toluene,DMF,False,100.0,Spin-coating,N2,0.04,False,,,,,737doWhwcBV_SRBzoNyS2tkRoTCf
MAPbI3,MA,Pb,I,1.6,PCBM-60 | LiF,PEDOT:PSS,Al,Unknown,DMF,False,92.0,Spin-coating,Air,0.0676,False,1.0,18.5,0.75,14.6,73LD4GwfJpbDi5jckoYBmdneMkgk
nannannan,,,,,Unknown,Unknown,,,,False,,,,,False,,,,,73LIT3dbQC_yGaR0Dh0qbZWwpDZR
CsPbI3,Cs,Pb,I,1.63,Unknown,PTAA,Au,Unknown,DMF; DMSO,False,150,Spin-coating,N2,,False,1.113,19.13,0.742,15.8,73YEZK41m-VP_ew9JiY24bervSFu
FAMAPbI3,FA; MA,Pb,I,,TiO2-np,Spiro-MeOTAD,Ag,Unknown,DMF; DMSO >> IPA,False,Unknown >> 120.0,Spin-coating >> Spin-coating,Ar >> Ar,0.12,False,1.02,21.47,0.59,12.85,73aSdHrrITNZ49UDZYIMW08ykpyx
MAPbI3,MA,Pb,I,1.6,SnO2-c | PCBM-60,DPPZnP-TSEH; PCBM-60 | BCP,Ag,Toluene,DMF; DMSO,False,100.0,Spin-coating,N2,0.0314,False,1.04,23.32,0.784,19.0,74165jPz0SqkJGYv2e6Tg140MbSv
Cs0.15FA0.85PbBr0.45I2.55,Cs; FA,Pb,Br; I,,TiO2-c | TiO2-mp,"3,6-Cz-TPA",Au,Diethyl ether,DMF; DMSO,False,145.0,Spin-coating,Unknown,0.125,False,1.003,21.98,0.72,15.89,74EWHh7lDRryQDk-JDljOQFAiZez
MAPbI3,MA,Pb,I,1.6,TiO2-c | TiO2-mp,Spiro-MeOTAD,Au,Unknown,DMF,False,100.0,Spin-coating,Unknown,0.1032,False,0.82,18.08,0.76,11.25,74NPPA2PgnNd6RbtXsbN2JTFeoMt
Cs0.1FA0.9PbBr0.9I2.1,Cs; FA,Pb,Br; I,1.678,SnO2-np,Spiro-MeOTAD,,,,False,,,,,False,1.202,20.78,0.791,19.75,74S8Wkdh2YOMscfUqgUn8b0IS7MO
MAPbI3,MA,Pb,I,1.6,PFN | PCBM-60,Spiro-MeOTAD,Au,Unknown,none >> IPA,False,Unknown >> 100.0,Evaporation >> Spin-coating,Vacuum >> Unknown,0.1,False,0.95,17.6,0.73,12.2,74aE6cJsDo5As0tPKwb7rjjEduXM
Cs0.05FA0.76MA0.19PbBr0.3I2.7,Cs; FA; MA,Pb,Br; I,1.6,C60 | BCP,PTAA,,,,False,,,,,False,1.08,20.8,0.767,17.3,74ejui5VftaUyuwmJFou1xXJkPrJ
MAPbI3,MA,Pb,I,1.6,TiO2-c | TiO2-mp,"5,7-bis(9-ethyl-9H-carbazol-3-yl)-2,3-dihydrothieno[3,4-b][1,4]dioxine",Au,Unknown,Unknown,False,5; 95.0,Spin-coating,N2,0.09,False,0.86,16.7,0.522,7.47,74gtuIfUEFdab8JcAf0HUBNuwYKj
MAPbI3 | CsPbBr3,MA | Cs,Pb | Pb,I | Br,1.6,TiO2-c | TiO2-mp,Spiro-MeOTAD,Ag,Diethyl ether,DMF; DMSO >> Chlorobenzene,False,100.0 >> 100,Spin-coating >> Spin-coating,N2 >> N2,0.1,False,1.02,19.52,0.625,12.44,74h1w3MissEXyfg7HPzC0U8XvvDZ
MAPbI3,MA,Pb,I,1.6,TiO2-c,Spiro-MeOTAD,Au,Unknown,DMF >> IPA,False,Unknown >> 90.0,Spin-coating >> CBD,Air >> Air,0.1,False,1.0,17.6,0.7,12.32,74jKm5w53v6fS--89kyal89n-mv0
MAPb1.0I3,MA,Pb,I,1.6,TiO2-c | TiO2-mp,Spiro-MeOTAD,Au,Unknown,DMF >> IPA,False,70 >> 70,Spin-coating >> CBD,Unknown,0.16,False,0.939,20.612,0.674,13.02,74lqJovD9Ar4gWjQsYQvsXE4im1l
Cs0.005Pb0.995Br1.99I1.01,Cs,Pb,Br; I,,TiO2-c | TiO2-mp,none,Carbon,Unknown,DMF >> Methanol,False,80.0 >> 350.0,Spin-coating >> CBD,Air >> Air,0.1,False,0.99,13.15,0.57,7.36,74nguTm2_4XX2hSSHk793bDXSmYL
Cs0.05FA0.95PbI3,Cs; FA,Pb,I,,PCBM-60 | BCP,NiO-c | PTAA,Ag,Chlorobenzene,DMF; DMSO,False,150.0,Spin-coating,N2,0.1,False,0.96,20.886,0.77,15.43,74tvQmwnYH28dSWebwl75AWhEgXi
FA0.85MA0.15PbBr0.45I2.55,FA; MA,Pb,Br; I,,TiO2-c | TiO2-mp,Spiro-MeOTAD,Au,Chlorobenzene,DMF; DMSO,False,100.0,Spin-coating,Unknown,0.1,False,1.12,21.33,0.74,17.8,7505e2ea-yJp5oI-_Z38UnQeWjtf
MAPbI3,MA,Pb,I,1.6,TiO2-c,Spiro-MeOTAD,Ag,Chlorobenzene,DMF; DMSO,False,100.0,Spin-coating,N2,0.16,False,1.08,21.51,0.68,15.7,750ZeQs-iEe9NJvtOzR4mDVXH8GI
MAPbI3,MA,Pb,I,1.6,TiO2-c,Spiro-MeOTAD,Au,Diethyl ether,DMF; DMSO,False,100.0,Spin-coating,Unknown,0.136,False,1.044,22.59,0.6759999999999999,15.95,757Nk82wWfBGSRFZ7B6A4NNvOOQD
MAPbI3,MA,Pb,I,1.6,PCBM-60 | CeOx-np,NiMgLiO,Ag,Diethyl ether,DMF; DMSO,False,Unknown,Spin-coating,Unknown,0.09,False,1.115,21.82,0.768,18.4,75AF4z_np0JASb-X1-7jZAsmVboA
MAPbI3,MA,Pb,I,1.6,TiO2-c | TiO2-mp,Spiro-MeOTAD,Au,Diethyl ether,DMF; DMSO,False,100.0,Spin-coating,Air,0.16,False,1.0,18.3,0.69,12.6,75Ca0SgJIY0pyB2E4uhnZREnWIsQ
MAPbI3,MA,Pb,I,1.6,TiO2-c | TiO2-mp,Fe3O4-np,Au,Unknown,DMSO,False,100,Spin-coating,N2,0.16,False,1.13,19.29,0.71,15.42,75D_EctdYo37id_djRkDKAOzgQz4
FA0.85MA0.15PbBr0.45I2.55,FA; MA,Pb,Br; I,,TiO2-c | TiO2-mp,PCDTBT,Au,Chlorobenzene,DMF; DMSO,False,100.0,Spin-coating,N2,0.0256,False,1.06,21.7,0.68,13.2,75SGUv9VB1Jhc_Pw-TVEa-GlfokX
FAPbI3,FA,Pb,I,1.48,PCBM-60 | PFN-Br,NiO-c,Ag,Unknown,DMF; DMSO >> IPA,False,50 >> 200; 150,Spin-coating >> Spin-coating,Unknown,0.09,False,0.941,20.01,0.674,12.69,75Zy4QbziVh-raYwqtd9791B2smj
MAPbI3,MA,Pb,I,1.6,TiO2-c | TiO2-mp,Spiro-MeOTAD,Au,Toluene,DMSO; GBL,False,50.0; 100.0,Spin-coating,Unknown,0.1,False,1.043,19.19,0.742,14.84,75inwRlXhfob_2S0V0lAHP0PPKbj
MAPbBr3,MA,Pb,Br,,SnO2-c,Choline chloride | Spiro-MeOTAD | SWCNTs,Au,Unknown,acetonitrile,False,100.0,Spin-coating,N2,0.0925,False,1.5,7.6,0.82,7.45,75io-PkxlixfWlICTslxNXbHKFaJ
MAPbI3 | MAPbI3,MA | MA,Pb | Pb,I | I,1.6 | 1.68,PCBM-60,NiO-c,Ag,Toluene,DMF; DMSO >> Toluene,False,100 >> 100,Spin-coating >> Spin-coating,N2 >> N2,0.0625,False,0.85,18.61,0.68,10.75,75kSn-2B0XQl2es6HxLumEz3oInv
MAPbI3,MA,Pb,I,1.6,TiO2-c | TiO2-mp,Spiro-MeOTAD,Au,Chlorobenzene,DMF,False,100.0,Spin-coating,N2,1.0,False,1.07,22.58,0.72,17.4,75lazcvA6zOWOfCwdeb6o4xqTQic
Cs0.05FA0.80MA0.15PbBr0.51I2.49,Cs; FA; MA,Pb,Br; I,,TiO2-c | TiO2-mp,Spiro-MeOTAD | Cu2O,Au,Chlorobenzene,DMF; DMSO,False,100,Spin-coating,N2,0.09,False,1.02,19.8,0.74,14.7,75rYuAlwV50qoz7LhyGLntx5GrzG
MAPbI3,MA,Pb,I,1.6,TiO2-c,none,Carbon; NiO,Diethyl ether,DMF; DMSO,False,130,Spin-coating,Air,1.0,False,0.84,22.05,0.632,11.7,75ycXHcM6QXqsol5Vuptg3enrQ1h
FA0.85MA0.15PbI3,FA; MA,Pb,I,,SnO2-np,PEAI | Spiro-MeOTAD,Au,Unknown,DMF; DMSO >> IPA,False,70.0 >> 150.0,Spin-coating >> Spin-coating,N2 >> N2,0.0739,False,1.13,24.24,0.81,22.18,7697ghZdMxVdzVupDDlAO5H91a3m
,MA | FA,Pb,Br; I,1.646,C60 | BCP,2PACz,Cu,N2,2-methoxyethanol; acetonitrile; NMP; DMF,False,Unknown,Slot-die coating,Unknown,0.16,False,1.14,20.107,0.731,16.76,76RugrcMfcwFlK4fZ93qyTsKjIyF
MAPbI3,MA,Pb,I,1.6,C70,Spiro-MeOTAD,Au,Unknown,DMF >> IPA,False,Unknown >> 100.0,Spin-coating >> CBD,Ar >> Ar,0.07,False,1.003,11.9,0.662,7.9,76Y0_MV8Fd4iZ_UlbNllvMRegR5k
FA0.8MA0.15PbBr0.45I2.55,FA; MA,Pb,Br; I,,TiO2-np,Spiro-MeOTAD,Au,Chlorobenzene,DMF; DMSO,False,100,Spin-coating,N2,0.049,False,,,,20.57,76d-R1t3wC7EoInpaZo0TVz_HyF4
Cs0.1FA0.75MA0.15PbBr0.35I2.65,Cs; FA; MA,Pb,Br; I,,SnS2,Spiro-MeOTAD,Au,Chlorobenzene,DMF; DMSO,False,100.0,Spin-coating,N2,0.108,False,1.161,23.55,0.73,20.12,76u7heciEvASbD1kRLPbwme5P-2i
MAPbI3,MA,Pb,I,1.6,TiO2-c,Spiro-MeOTAD,Ag,Hot air,DMF,False,150.0,Spin-coating,Air,0.09,False,0.89,22.03,0.62,11.89,76yhNcrY_JRoCpRZOqzGhVjgNEnS
MAPbI3,MA,Pb,I,1.6,PCBM-70 | TiO2,PEDOT:PSS,Al,Toluene,DMSO; GBL,False,100.0,Spin-coating,Unknown,0.118,False,0.941,16.28,0.76,11.67,77AuS7F7YSRwxLs4Q0EE9i3si83C
MAPbI3,MA,Pb,I,1.6,TiO2-c | TiO2-mp,Spiro-MeOTAD,Au,Unknown,DMF >> IPA,False,Unknown >> 115.0,Spin-coating >> CBD,N2 >> N2,0.1,False,0.99,19.78,0.669,13.1,77D4J5g2kXOBQRzsRKFCHMep6kn8
MAPbI3,MA,Pb,I,1.6,TiO2-c | TiO2-mp,PST1,Au,Unknown,DMF >> IPA,False,Unknown >> 100,Spin-coating >> CBD,Unknown,0.159,False,0.937,19.21,0.695,12.74,77G8MGguMzy0zVSOmJgWIkZvhMHu
MAPbI3,MA,Pb,I,1.6,C60-SAM | SnO2-c | PCBM-60,Spiro-MeOTAD | WOx,Au,Chlorobenzene,DMF; DMSO,False,100.0,Spin-coating,N2,0.1,False,0.95,20.9,0.65,12.9,77LYEyHeuMTCEDwd1z2ybpZNiV4h
MAPbI3,MA,Pb,I,1.6,PCBM-60,PEDOT:PSS,Al,Unknown,DMF; DMSO,False,190.0,Spin-coating,Unknown,0.06,False,,,,13.5,77UJasoOQKNNE1vEkUolV6VkLT0I
MAPbI3,MA,Pb,I,1.6,TiO2-c | TiO2-mp,PEDOT:PSS,PEDOT:PSS | FTO | SLG,Chlorobenzene,DMF; DMSO,False,85.0,Spin-coating,N2,0.07065,False,0.77,17.89,0.61,8.39,77bwUL-xJjJKTKCfgP2f9soDeQpO
MAPbI3,MA,Pb,I,1.6,TiO2-c,Spiro-MeOTAD,MoOx | Ag,Chlorobenzene,DMF,False,100.0,Spin-coating,Unknown,0.04,False,0.95,22.4,0.67,14.4,77vE1PwQ_GGdlZPlywwObfZ4EnXj
Cs0.05FA0.79MA0.16PbBr0.51I2.49,Cs; FA; MA,Pb,Br; I,,TiO2-c,Spiro-MeOTAD,Au,Chlorobenzene,DMF; DMSO,False,100.0,Spin-coating,Unknown,0.1,False,1.11,22.55,0.74,18.73,78AnJeqcDt4YOFxMI9zaitbNHV47
MAPbI3,MA,Pb,I,1.6,TiO2-c,2F,Au,Unknown,DMF,False,100.0,Spin-coating,Air,0.16,False,0.99,20.1,0.74,14.7,78DMT1LZZmNdzHXhBbhCjELJshOT
Cs0.05FA0.80MA0.15PbBr0.25I2.75,Cs; FA; MA,Pb,Br; I,,SnO2-np,Spiro-MeOTAD,Au,Chlorobenzene,DMF; DMSO,False,150.0,Spin-coating,N2,0.1,False,1.08,23.2,0.73,18.5,78J1RbraCf3FeKu9LR4-8wfyso3q
CsPbBr2I,Cs,Pb,Br; I,,TiO2-c,none,Carbon,Methanol,DMSO,False,280.0,Spin-coating,Unknown,0.09,False,,,,8.12,78Ql1pZ1n7qqX4pTm8WZcffptx0u
MAPbI3,MA,Pb,I,1.59,TiO2-c | TiO2-mp,Spiro-MeOTAD,Au,Unknown,DMF >> IPA,False,70 >> 100,Spin-coating >> Spin-coating,Air >> Air,0.09,False,0.95,16.57,0.63,10.01,78Ut12A2zPFjTumhiviU2Iq3m0Bi
CsPbBrI2,Cs,Pb,Br; I,1.88,PCBM-60 | C60 | BCP,P3CT-N,Ag,IPA,DMF; DMSO,False,40 >> 180 >> 150,Spin-coating,Unknown,0.09,False,1.1909999999999998,15.72,0.778,13.42,78Xf7O4yEVVmY_wDS9otfwIkVoRL
MAPbI3,MA,Pb,I,1.5,TiO2-c | TiO2-mp | ZrO2-mp,none,Carbon,Unknown,DMF,False,100.0,Drop-infiltration,Air,0.126,False,1.05,14.61,0.72,10.73,78YRay_-1DgZug0Hc9dRaV1fpQiZ
MAPbI3,MA,Pb,I,1.5,PCBM-60 | C60 | BCP,PTAA,Al,Unknown,DMF >> IPA,False,Unknown >> Unknown,Spin-coating >> CBD,Unknown,0.08,False,1.04,22.03,0.736,16.9,78aR7_OFgoubHUivODW_AxNfO82p
MAPbI3,MA,Pb,I,1.6,TiO2-c,Spiro-MeOTAD,Au,Unknown,DMF,False,Unknown,Spin-coating,Unknown,0.09,False,0.81,18.36,0.578,9.97,78aaV6XbyrB1n0gJ7RuKvPApwjrS
Cs0.05FA0.79MA0.16PbBr0.51I2.49,Cs; FA; MA,Pb,Br; I,,TiO2-c,Spiro-MeOTAD,Au,Ethyl acetate,DMF; DMSO,False,105.0,Spin-coating,Unknown,0.125,False,1.12,22.06,0.73,18.12,78ufH3tcNOxe1HSTUamY1B23QNmt
CsFAMAPbBrClI,Cs; FA; MA,Pb,Br; Cl; I,1.77,SnO2,Spiro-MeOTAD,,,,False,,,,,False,1.25,20.11,0.812,20.41,78wDaywI1IGT1RQHIZDEXLDFe-3c
MAPbI3,MA,Pb,I,1.55,TiO2-c | TiO2-mp,Spiro-MeOTAD,Au,Diethyl ether,DMSO,False,100,Spin-coating,Unknown,0.16,False,1.02,24.78,0.69,17.56,78wkEuhW__eaQmpso2laXUksb0Ks
MAPbI3,MA,Pb,I,1.6,ZnO-np,P3HT,Ag,N2,DMF,False,90.0,Slot-die coating,Air,0.0672,False,0.94,14.93,0.534,7.87,792ZejoeOHHXXPdTMPTleXkFQWtE
MAPbI3,MA,Pb,I,1.58,PCBM-60 | LiF,PEDOT:PSS,Al,Toluene,DMSO; GBL,False,100.0,Spin-coating,N2,0.11,False,0.99,20.8,0.77,15.8,79ANYkEROgXFmUvYaOYhKhmx9MmP
MAPbI3,MA,Pb,I,1.6,PCBM-60 | BCP,PTAA,Ag,Diethyl ether,DMF; DMSO,False,65; 100,Spin-coating,Unknown,0.06,False,1.04,21.53,0.777,17.39,79FCut8wXI2eJHasxL7qPwRfPe2m
MAPbI3,MA,Pb,I,1.6,TiO2-c,PTAA,MoO3 | Ag,Diethyl ether,DMSO; GBL,False,100.0,Spin-coating,N2,0.05,False,,,,,79H7mHJZDzKaGLDOwwEWeA_VFrB0
MAPbI3,MA,Pb,I,1.6,PCBM-60,PEDOT:PSS,Al,Unknown,DMF,False,100.0,Spin-coating,N2,0.1,False,0.87,14.5,0.6890000000000001,8.5,79HE81EuKxX4N3V-Qu__20_s4kbL
MAPbI3,MA,Pb,I,1.6,TiO2-c | TiO2-mp,YKP06,Ag,Toluene,DMSO; GBL,False,100.0,Spin-coating,N2,0.16,False,1.0,20.44,0.65,13.28,79LDKoq5eylQQMdLDn7xYo1ouhbw
Cs0.02FA0.38MA0.6PbBr0.025I2.975,Cs; FA; MA,Pb,Br; I,,PCBM-60,PEDOT:PSS,Ca | Al,Unknown,DMF,False,100.0,Slot-die coating,Air,0.1,False,1.02,15.91,0.74,12.01,79TdugenhTeIaSV0C1dh_ciusYrj
MAPbI3,MA,Pb,I,1.6,TiO2-c | TiO2-mp,Spiro-MeOTAD,Au,Unknown,DMF >> IPA,False,70.0 >> 70.0,Spin-coating >> CBD,Unknown,0.1,False,0.936,23.98,0.6,13.47,79UwHbhKVAih2mzvk1CrOJatowG7
MAPbI3,MA,Pb,I,1.6,PCBM-60 | BCP,P3CT-N,Ag,Chlorobenzene,DMF,False,100.0,Spin-coating,Unknown,0.09,False,1.01,18.94,0.6990000000000001,13.4,79WvZ-zuOIyQXmMuHSbQNIohUTX4
MAPbI3,MA,Pb,I,1.6,ZnO-c | ZnO-nw,Spiro-MeOTAD,Ag,Unknown,DMF >> IPA,False,Unknown >> 70.0,Spin-coating >> CBD,Unknown,0.1,False,0.86,16.0,0.59,8.11,79XI8jnYPwLzOSiWUYuLxwculqDt
MAPbBr3,MA,Pb,Br,,TiO2-c | TiO2-mp,Spiro-MeOTAD,Au,Unknown,DMSO,False,Unknown,Spin-coating,Unknown,0.09,False,0.932,11.5,0.71,7.61,79ccjA5Xr1A1LMhLsTLy26zly5Ke
CsPbBrI2,Cs,Pb,Br; I,,TiO2-c,Spiro-MeOTAD,Ag,Unknown,DMF,False,130.0,Spin-coating,Air,0.1,False,1.03,13.15,0.6579999999999999,9.62,79kLfwVQIivr6f5WFE11L1w4pe8E
MAPbI3,MA,Pb,I,1.6,TiO2-c,Yih-2,Au,Unknown,DMF,False,Unknown,Spin-coating,N2,0.09,False,1.02,22.18,0.71,16.06,79srVbY9RYntdcPgGkGVT0B2sg2X
FA0.85MA0.15PbBr0.45I2.55,FA; MA,Pb,Br; I,,TiO2-c,Spiro-MeOTAD,Au,Diethyl ether,DMF; DMSO,False,150.0,Spin-coating,Unknown,0.1,False,1.025,21.7,0.7509999999999999,16.71,79t0AOkh7BKaYNsM27Bu4drX1f8Z
MAPbI3,MA,Pb,I,1.6,TiO2-c,COPV1,Au,Unknown,DMF,False,100.0,Spin-coating,N2,0.04,False,0.93,19.9,0.66,12.3,79yndF9XIYrpCWIRBvdLpdwmr3ZG
MAPbI3,MA,Pb,I,1.6,TiO2-c,Spiro-MeOTAD,Au,Unknown,DMF,False,120.0,Spin-coating,Dry air,0.03,False,1.03,22.8,0.7,16.9,7A1m9iVJimxTRReA4AcxCYNFXBtd
MAPbI3,MA,Pb,I,1.56,SnO2-c,Spiro-MeOTAD,Ag,Diethyl ether,DMF; DMSO,False,100.0,Spin-coating,Unknown,0.103,False,1.08,21.5,0.7,17.0,7A2HprGNzJsDJq2gw13C1HisbXXD
MAPbI3,MA,Pb,I,1.6,1-ethyl-3-methylimidazolium iodide,Spiro-MeOTAD,Au,Chlorobenzene,DMF; DMSO,False,Unknown,Spin-coating,Unknown,0.09,False,0.92,17.93,0.481,7.96,7A90qF4QamyDKl4FboJ_r156XBvJ
MAPbI3,MA,Pb,I,1.6,TiO2-c,SCZF-5,MoO3 | Ag,Chlorobenzene,DMSO; GBL,False,100.0,Spin-coating,N2,0.1,False,,,,,7AKsFltA1jnMAthNrSE8uNc_ITyZ
Cs0.05FA0.81MA0.14PbBr0.45I2.55,Cs; FA; MA,Pb,Br; I,1.63,TiO2-c | SnO2-np,Spiro-MeOTAD,Au,Chlorobenzene,DMF; DMSO,False,100,Spin-coating,N2,0.09,False,0.022,1.12,0.807,19.77,7AWkxR2kcU_SOvMXQfSE6I3JL7Jj
Cs0.05FA0.75MA0.1PbBr0.3I2.9,Cs; FA; MA,Pb,Br; I,,TiO2-c | TiO2-mp,P3HT,Au,Chlorobenzene,DMF; DMSO,False,100.0,Spin-coating,Unknown,1.0,False,,,,,7AWycfTUN5_s_1Z1zcm5csdjmpqC
MAPbI3,MA,Pb,I,1.59,PCBM-60,V2Ox | PEDOT:PSS,Ag,Unknown,DMF,False,100.0,Spin-coating,N2,0.0625,False,0.94,22.41,0.75,15.86,7AcB3cq9AN8VJpMpzsJSAX7otvg2
Cs0.05FA0.79MA0.16PbBr0.48I2.52,Cs; FA; MA,Pb,Br; I,,TiO2-c | TiO2-mp,Spiro-MeOTAD,Au,Chlorobenzene,DMF; DMSO,False,100.0,Spin-coating,N2,0.16,False,,,,19.63,7Akg2BNv8zddlT0SXShnBDN_wn_Z
FAPbBr0.45I2.55,FA,Pb,Br; I,,TiO2-c,Spiro-MeOTAD,Au,Unknown,DMF; DMSO >> IPA,False,100.0 >> 150.0,Ultrasonic spray >> CBD,Air >> Air,1.0,True,0.964,21.2,0.445,9.1,7Ao0kCJu2aaSIJyUC9lUvT-VKehf
MAPbI3,MA,Pb,I,1.6,IZO,Spiro-MeOTAD,Au,Chlorobenzene,DMF,False,100.0,Spin-coating,N2,0.08,False,1.05,23.36,0.6629999999999999,16.25,7AsNwS-U1xZ5TW4jQlgR6BLyr27K
MAPbI3,MA,Pb,I,1.6,TiO2-np,Spiro-MeOTAD,Au,Ar,DMF,True,100.0,Spin-coating,N2,0.16,False,1.004,20.87,0.74,15.5,7BMdhz55VnGyHJKFh42JJAODk5JP
MAPbI3,MA,Pb,I,1.6,TiO2-c | TiO2-mp,Spiro-MeOTAD,Ag,Diethyl ether,DMF; DMSO,False,100.0,Spin-coating,N2,0.04,False,1.08,20.66,0.7390000000000001,16.49,7BOKGcNRFax04sSa6IjBGO2p2LzZ
MAPbBr3,MA,Pb,Br,,TiO2-c,none,Ag,Unknown,DMF,False,77,Spin-coating,Unknown,0.25,False,1.03,12.09,0.58,7.31,7BTtW73s8P-XnxNlEWg8WVhOHL-x
FA0.85MA0.15PbBr0.45I2.55,FA; MA,Pb,Br; I,,TiO2-c | TiO2-mp,PTAA,Au,Chlorobenzene,DMF; DMSO,False,100.0,Spin-coating,Unknown,0.159,False,1.072,23.0,0.77,17.4,7BaeDMp7RsDgs7Lr9Uv1k2ryDbrc
MAPbI3,MA,Pb,I,1.56,TiO2-c | TiO2-mp,Spiro-MeOTAD,Au,Unknown,DMF >> IPA,False,Unknown >> 70.0,Spin-coating >> CBD,Ar >> Ar,0.2,False,0.902,5.97,0.773,10.39,7BdD13qyI1NYIkgtjqQLR94NWs13
FA0.5MA0.5Pb0.5Sn0.5I3,FA; MA,Pb; Sn,I,1.23,PCBM-60 | BCP,PEDOT:PSS,,,,False,,,,,False,0.86,27.75,0.78,18.62,7BdQjZ1lOLG7HF-ndl5Y3ccchRvq
FA0.66MA0.34Pb0.5Sn0.5I3,FA; MA,Pb; Sn,I,1.26,C60 | BCP,PEDOT:PSS,,,,False,,,,,False,0.75,27.5,,14.6,7BuDrU83aAxiCeQYDZ_Ob4RYqldY
MAPbI3,MA,Pb,I,1.6,PN-F25,NiO-c,Ag,Toluene,DMSO; GBL,False,100.0,Spin-coating,N2,0.1,False,1.1,22.1,0.72,17.5,7Bw8qdHZ3yZxaQv7O75hK9L0YsS8
Cs0.05FA0.79MA0.16PbBr0.51I2.49,Cs; FA; MA,Pb,Br; I,,C60 | BCP,PTAA,Cu,Ethyl acetate,DMF; DMSO,False,100.0,Spin-coating,N2,0.16,False,1.09,21.65,0.778,18.37,7ByHbXLRTxWWgnOE8FgB6md6aobb
MAPbI3,MA,Pb,I,1.6,PCBM-60,PEDOT:PSS,Al,Toluene,DMF; DMSO,False,Unknown,Spin-coating,N2,0.142,False,1.03,22.68,0.799,18.66,7C81zAiuE6yUZzXYa-E0zDtGXHX5
MAPbI3,MA,Pb,I,1.6,PCBM-60 | Bphen,PTAA,Cu,Chlorobenzene,DMF; DMSO,False,100.0,Spin-coating,N2,0.1,False,0.89,22.45,0.7559999999999999,15.21,7CFQ1VJTfYZUgIzejLPjb309HnoZ
MAPbI3,MA,Pb,I,1.6,TiO2-c,Spiro-MeOTAD,Au,Unknown,DMF >> IPA,False,Unknown >> 100.0,Spin-coating >> Spin-coating,N2 >> N2,0.1,False,0.89,18.4,0.61,10.0,7COM3IB0ApJITHSvvWP1s1wEHDcS
Cs0.05FA0.79MA0.16PbBr0.51I2.49,Cs; FA; MA,Pb,Br; I,,TiO2-c | TiO2-mp,Spiro-MeOTAD,Au,Chlorobenzene,DMF; DMSO,False,100.0,Spin-coating,N2,0.1,False,1.05,21.14,0.69,15.19,7Caduy8_T8BvoItIHnWAuJtjQ78p
MAPbI3,MA,Pb,I,1.55,TiO2-c | TiO2-mp,Spiro-MeOTAD,Au,Unknown,DMF; GBL,False,100.0,Spin-coating,Air,0.09,False,0.018,0.8859999999999999,0.488,7.78,7Cj9Bb0NcC0jSPoLXhZpjUPmXcSl
FA0.95MA0.05PbBr0.15I2.85 | OA2PbI4,FA; MA | OA,Pb | Pb,Br; I | I,,TiO2-c | TiO2-mp,OAI | DM,Au,Diethyl ether,DMF; DMSO >> IPA,False,150.0 >> 100,Spin-coating >> Spin-coating,N2 >> N2,0.094,False,1.12,24.08,0.818,22.03,7CyAssVDu7mqU0WYb-5P-9xAnJQj
MAPbI3,MA,Pb,I,1.6,C60; PCBM-60 | Zr(acac)4,NiO-np,Ag,Chlorobenzene,DMF,False,100.0,Spin-coating,N2,0.1,False,1.01,22.97,0.44,10.2,7DCuMGv74ipuusNtuOrq5irWZYIB
MAPbI3,MA,Pb,I,1.6,TiO2-c | TiO2-mp,FDT,Au,Chlorobenzene,DMSO,False,100.0,Spin-coating,N2,0.16,False,1.134,20.6,0.78,18.4,7DKk48QqULvrsUTz4JYsshal-_24
MAPbI3,MA,Pb,I,1.57,TiO2-c | TiO2-mp,ZnPy,Au,Unknown,DMF >> IPA,False,120.0 >> 100.0,Spin-coating >> CBD,Air >> Air,0.1,False,1.09,22.29,0.731,17.1,7DMf1MPls40_aiJv_oDjzSGol4b8
MAPbI3,MA,Pb,I,1.6,TiO2-c | TiO2-mp,Spiro-MeOTAD,Au,Unknown,DMF; DMSO >> IPA,False,Unknown >> 85.0,Spin-coating >> CBD,Air >> Air,0.1,False,1.04,17.6,0.69,12.6,7DZwvSYBrBZmdAizFEeWaYgGVatu
MAPbI3,MA,Pb,I,1.6,TiO2-c | TiO2-mp,H-Tri,Au,Chlorobenzene,DMF; DMSO,False,Unknown,Spin-coating,Unknown,0.1,False,1.05,17.96,0.72,13.56,7Dn40f2S0LYVkxmVjUSLSYPH31yc
MAPbI3,MA,Pb,I,1.6,PCBM-60 | BCP,NiO-c,Au,Unknown,DMF; DMSO >> IPA,False,Unknown | 115.0,Spin-coating >> Spin-coating,Unknown,0.0625,False,1.14,22.66,0.7559999999999999,19.12,7DtLR1Tyj--pb9LpdyFx4IZPLCf0
MAPbI3,MA,Pb,I,1.6,PCBM-60 | C60 | BCP,Pentacene,Ag,Chlorobenzene,DMF; DMSO,False,60; 85,Spin-coating,Unknown,0.09,False,1.07,19.44,0.76,15.9,7Du0l7qpV3DYgW6GIYsu6nu6A3Qn
(PEI)2MA4Pb5I16,(PEI); MA,Pb,I,1.8,PCBM-60 | LiF,PEDOT:PSS,Ag,Unknown,DMF,False,100.0,Spin-coating,Unknown,0.82,False,,,,7.16,7DxgpnBrrJU7SgKEZp-SFA7NjpYE
MAPbI3,MA,Pb,I,1.6,ZnO-c | Ag | TiO2-c,Spiro-MeOTAD,Au,Diethyl ether,DMF; DMSO,False,Unknown,Spin-coating,Unknown,0.075,False,0.94,18.5,0.639,11.2,7Dxj9PpmqKJM7Mzvf331XiDEhrkC
MAPbI3,MA,Pb,I,1.6,TiO2-c,Spiro-MeOTAD,Ag,Unknown,DMF,False,95.0,Spin-coating,Unknown,0.07,False,0.98,22.5,0.53,11.8,7E35MgSDIA1sdkWGhNlWzO11q3Nb
Cs0.05FA0.79MA0.16PbBr0.51I2.49,Cs; FA; MA,Pb,Br; I,,TiO2-c | TiO2-mp,Spiro-MeOTAD,Au,Chlorobenzene,DMF; DMSO,False,100.0,Spin-coating,Unknown,0.25,False,1.15,23.8,0.77,20.6,7EF1dLXWoRKw_CsT_HkTQ5DqS3Kr
MAPbI3,MA,Pb,I,1.6,TiO2-c | TiO2-mp,Spiro-MeOTAD,Au,Chlorobenzene,DMSO,False,100.0,Spin-coating,N2,0.16,False,1.02,20.3,0.74,15.7,7EMRq7_czANfo5PGFQLl5TLq4QMn
MAPbBr0.5I2.5,MA,Pb,Br; I,,C60,Spiro-MeOTAD,Ag,Diethyl ether,DMF; DMSO,False,100,Spin-coating,N2,0.0757,False,1.05,16.33,0.6940000000000001,11.9,7ENI7Liq_5I6D971bz1V-4lENfKl
MAPbI3,MA,Pb,I,1.6,TiO2-c,Spiro-MeOTAD,Au,Unknown,DMF >> IPA,False,Unknown,Spin-coating >> CBD,Unknown,0.083,False,0.97,15.6,0.59,9.0,7EOk6L5B9nVTJ8LnGOUssyFrW_gR
MAPbI3,MA,Pb,I,1.6,TiO2-c | TiO2-mp,Al2O3-np | Spiro-MeOTAD,Au,Chlorobenzene,DMF; DMSO,False,90.0,Spin-coating,N2,0.06,False,0.85,19.4,0.55,9.1,7EcQEjbUd2SsSyMz0QIbekLHn0C_
Cs0.17FA0.83PbBr0.51I2.49,Cs; FA,Pb,Br; I,,LiF | C60 | SnO2-c | ZnSnO2-c,NiO-c,ITO | Ag,Chlorobenzene,DMF; DMSO,False,52; 105,Spin-coating,N2,0.12,False,,,,,7EidPM2rPmsSUxcn3y_U1A9z7tW-
MAPbI3,MA,Pb,I,1.6,TiO2-c | TiO2-mp,none,Carbon,Unknown,DMF,False,100.0,Spin-coating,Air,0.1,False,0.96,18.1,0.542,9.4,7EpGll4-16--tmdIlypOHW2JJba1
MAPbI3,MA,Pb,I,1.6,TiO2-c | TiO2-mp,Spiro-MeOTAD,Au,Chlorobenzene,DMF; DMSO,False,100.0,Spin-coating,N2,0.1,False,1.09,23.97,0.75,19.8,7FDHuSHggAn-kaquGybcbJlwzIVM
MAPbI3,MA,Pb,I,1.6,TiO2-c,Spiro-MeOTAD,Ag,Unknown,DMF,False,90.0,Spin-coating,Unknown,0.12,False,1.05,15.97,0.581,9.74,7FHMzicruQsAAkcKqPWuNd2DrH3n
FAMAPbI3,FA; MA,Pb,I,,PCBM-60 | BCP,PEDOT:PSS | PEDOT:PSS,Ag,Unknown,DMF >> IPA,False,Unknown >> 100.0,Spin-coating >> Spin-coating,Unknown,0.09,False,0.94,15.43,0.7170000000000001,10.43,7FJwJURxsyWr36ZjowD6WSBJspHB
MAPbI3,MA,Pb,I,1.6,TiO2-c,Spiro-MeOTAD,Au,Unknown,DMF,False,100.0,Spin-coating,Unknown,0.1032,False,0.93,19.77,0.66,12.16,7FQahiCfyh_EMBrq8KUHxkRrH0ri
MAPbI3,MA,Pb,I,1.6,TiO2-c | TiO2-mp,Carbon-nt | PMMA,Au,Toluene,DMSO; GBL,False,100.0,Spin-coating,Unknown,0.159,False,1.05,17.0,0.45,8.03,7FZkf-ZRB556IGA61D6iuZJuMFRq
FA0.85MA0.15PbBr0.45I2.55,FA; MA,Pb,Br; I,,SnO2-np,Spiro-MeOTAD,Au,Ethyl acetate,DMF; DMSO,False,120.0,Spin-coating,Unknown,0.16,False,1.096,21.57,0.7390000000000001,17.46,7FrQ-MBQNDW5SwZyU4c62uBdaT1r
Cs0.09FA0.58MA0.33PbBr0.65I2.35,Cs; FA; MA,Pb,Br; I,1.59,TiO2-c,Spiro-MeOTAD,Au,Ethyl acetate,DMF; DMSO,False,100,Spin-coating,O2,0.09,False,1.15,24.1,0.76,20.02,7FsB8pvdkx04AcOMDF_eiQ_wm0If
MAPbI3,MA,Pb,I,1.6,SnO2-c | PCBM-60,Spiro-MeOTAD,Au,Chlorobenzene,DMF; DMSO,False,100,Spin-coating,Unknown,0.09,False,1.1,19.33,0.66,14.0,7G0gllarnmeqYb8D-0aWdvp4K4jo
MAPbI3,MA,Pb,I,1.5,PCBM-60 | Bphen,PEDOT:PSS,Ag,Chlorobenzene,DMF,False,100.0,Spin-coating,Unknown,0.1,False,0.91,21.48,0.718,14.01,7G6yOGuURlk6mJ1-hm9ZUIWRaaGP
Cs0.1FA0.79MA0.16PbBrI2,Cs; FA; MA,Pb,Br; I,1.72,TiO2-c | TiO2-mp,Spiro-MeOTAD,,,,False,,,,,False,1.282,18.9,0.788,19.1,7G86rP3lSg82xuetNCk-EF_HWRKE
MAPbI3,MA,Pb,I,1.6,TiO2-c | TiO2-mp,Spiro-MeOTAD,Au,Unknown,DMF >> IPA,False,Unknown >> 70.0,Spin-coating >> CBD,Unknown,0.1,False,1.03,22.95,0.6890000000000001,16.3,7G8gqy5JCp6p5xvYWVr4lOe0afst
Cs0.06FA0.58MA0.36PbBr0.12I2.88,Cs; FA; MA,Pb,Br; I,,SnO2-np,Spiro-MeOTAD,Au,Unknown,DMF; DMSO >> IPA,False,145,Spin-coating >> Spin-coating,Unknown,0.09408,False,1.09,23.6,0.735,15.0,7GJ2kBgR_3ex_uQr3JO21NOiQdkO
MAPbI3,MA,Pb,I,1.56,TiO2-c,Spiro-MeOTAD,Au,Unknown,DMSO,False,100.0,Spin-coating,Unknown,0.1,False,1.105,21.67,0.763,18.27,7GYz2Bupro7vmaKbV7MJXMH5RP-1
MAPbBrI2,MA,Pb,Br; I,,TiO2-c,Spiro-MeOTAD,Au,Unknown,DMF; DMSO >> IPA,False,Unknown,Spin-coating >> CBD,Air >> Air,0.09,False,0.9,18.6,0.62,10.32,7GZuMTy4Vk9eNVOjDr3MqO47cqEN
MAPbI3,MA,Pb,I,1.6,TiO2-c | SnO2-np,Spiro-MeOTAD,Au,Ethyl acetate,DMF; DMSO,False,60; 100,Spin-coating,Ambient,0.09,False,1.04,20.32,0.7140000000000001,14.57,7Gi7w48aK45FGDvqffctQZ05ymHd
MAPbI3,MA,Pb,I,1.5,PCBM-60,PTAA,Ti | Au,Unknown,DMF >> IPA,False,110 >> 70; 100,Spin-coating >> Spin-coating,N2 >> N2,0.06,False,1.02,22.37,0.738,16.83,7Gp2D-HRknImMIgQ3_zoewuq6uhv
MAPbI3,MA,Pb,I,1.6,TiO2-c | TiO2-mp,Spiro-MeOTAD,Ag,Diethyl ether,DMF; DMSO,False,100.0,Spin-coating,Unknown,0.1,False,1.043,21.5,0.687,15.4,7GpVB3aowBIMatukGehJVdmCC1im
MAPbI3,MA,Pb,I,1.6,PCBM-60,PTAA,Ag,Chlorobenzene,DMF; DMSO,False,100.0,Spin-coating,Unknown,0.065,False,1.06,21.95,0.748,17.46,7GptIa6WifOkVT7mt-ksdMOnTzjY
MAPbI3,MA,Pb,I,,TiO2-c | TiO2-mp,Spiro-MeOTAD,Au,Chlorobenzene,DMSO,False,105,Spin-coating,Unknown,0.24,False,1.01,20.83,0.765,16.1,7Gxq0Pq8B-RBkxs5jkCT0LRkACCk
