Repository: GouravSidana/firstML

# firstML
My first Machine Learning Project

File: filtered_perovskite.csv (part 21 of 155)
Formula,A_ion,B_ion,X_ion,Bandgap,ETL,HTL,Backcontact,Antisolvent,Solvent,Solv_annel,Anneal_temp,Dep_procedure,Synth_atm,Cell_area,Is_module,Voc,Jsc,FF,PCE,entry_id
MAPbBrI2,MA,Pb,Br; I,,TiO2-c,Spiro-MeOTAD,Ag,Unknown,DMF >> IPA,False,Unknown >> 100.0,Spin-coating >> CBD,Unknown,0.1,False,1.32,8.2,0.7,7.6,7H2c4lajRbnk_znKb4QJIcj6IMRV
MAPbI3,MA,Pb,I,1.6,TiO2-c | TiO2-mp | ZrO2-mp,none,Carbon,Unknown,DMF,False,100.0,Spin-coating,Unknown,0.1,False,0.8640000000000001,18.49,0.48,7.78,7H3Wu1Adoch0eJ_rlLGvIhQUoNjB
MAPbI3,MA,Pb,I,1.6,TiO2-c | C60,PTAA,Ag,Unknown,DMF,False,100.0,Spin-coating,Dry air,0.12,False,1.02,21.0,0.73,15.6,7HAAE5OZflkoukG0TdvvheCar5Sr
MAPbI3,MA,Pb,I,1.6,ZnO-np,Spiro-MeOTAD,Ag,Unknown,DMF >> IPA,False,70.0; Unknown,Spin-coating >> CBD,Unknown,0.1,False,1.06,19.1,0.66,13.4,7HDwqlw7a8_NEH78QSDDoY5JzQMJ
MAPbI3,MA,Pb,I,,TiO2-c,Spiro-MeOTAD,Au,Unknown,DMF,False,25; 90; 120,Spin-coating,N2,0.0625,False,0.93,19.3,0.7,11.0,7HHXj_AVm_EYn-14U3aorq-i5pj0
MAPbI3,MA,Pb,I,1.6,C60 | BCP,MoO3 | NPB,Al,Unknown,none,False,Unknown,Co-evaporation,Vacuum,0.04,False,1.12,18.1,0.68,13.7,7HYB1HFQfJrE00wwMH8IoknUtcR7
Cs0.05FA0.8MA0.15PbBr0.45I2.55,Cs; FA; MA,Pb,Br; I,1.6,Nb2O5,NiO-c,Ag,Chlorobenzene,DMF; DMSO,False,110.0,Spin-coating,N2,0.155,False,1.14,21.65,0.77,19.0,7HZcPP8DoMht0eoVfIbhKojOYMX5
FA0.8MA0.2PbBr0.2I2.8,FA; MA,Pb,Br; I,,PCBM-60 | BCP,PEDOT:PSS,Ag,Unknown,none >> IPA,False,Unknown >> 90.0; 120.0; 150.0,Evaporation >> Spin-coating,Vacuum >> N2,0.09,False,0.93,18.7,0.593,10.31,7H_mskL5aLVmgQzCrJ40By1I7uZv
MAPbI3,MA,Pb,I,1.6,TiO2-c | TiO2-mp,PTAA,Au,Diethyl ether,DMF; DMSO,False,65.0,Spin-coating,N2,0.1,False,1.05,21.4,0.71,17.1,7Halp7y69dWFid4cOEqmfPk4cSaG
MAPbI3,MA,Pb,I,1.58,TiO2-c,Spiro-MeOTAD,Au,Toluene,DMF,False,120.0,Spin-coating,N2,0.09,False,0.9,21.2,0.72,13.7,7HbNxPnjcmureL3WoxJSoK__vcmF
MAPbI3,MA,Pb,I,1.6,TiO2-c | TiO2-mp,P3HT,Ag,Unknown,DMF >> IPA,False,Unknown >> 25.0,Spin-coating >> CBD,Unknown,0.0708,False,0.93,14.4,0.65,8.6,7Ht7KPxjr8rfhfemLqiHOX6MIk06
MAPbI3,MA,Pb,I,1.6,PCBM-70 | ZnO-np,PEDOT:PSS,Al,Chlorobenzene,DMSO; GBL,False,100.0,Spin-coating,Unknown,0.09,False,0.925,21.6,0.499,9.96,7HuCoa5s8HpfqFCkautJ_XTotGZo
FA0.66MA0.33PbBr0.45I2.55,FA; MA,Pb,Br; I,,Nb2O5,Spiro-MeOTAD,Au,Chlorobenzene,DMF; DMSO,False,150.0,Spin-coating,N2,0.09,False,1.12,23.5,0.631,15.56,7I9ZjnFAWdlOx1xMjLmq28WSGPOY
Cs0.05FA0.79MA0.16Pb0.5Sn0.5I3,Cs; FA; MA,Pb; Sn,I,,PCBM-60 | ZnO-np | BCP,PEDOT:PSS,Ag,Toluene,DMF; DMSO,False,120.0,Spin-coating,N2,0.43,False,0.73,23.5,0.703,12.0,7INvOm7teBOV_Zs41QkQ21H6sbAz
FA0.85MA0.15PbBr0.45I2.55,FA; MA,Pb,Br; I,,TiO2-c | TiO2-mp,Spiro-MeOTAD,Au,Unknown,DMF; DMSO >> IPA,False,70.0 >> 100.0,Spin-coating >> Spin-coating,N2 >> N2,0.16,False,1.12,21.72,0.7490000000000001,18.76,7IQwTm9B6NbuEJ1MgxXPCvMenOHo
MAPbI3,MA,Pb,I,1.6,PCBM-60 | LiF,PEDOT:PSS,Al,Toluene,DMSO; GBL,False,100.0,Spin-coating,N2,0.11,False,1.02,19.8,0.78,15.6,7IS95LfPl5A3LZQf67O9gvhRILOz
MAPbI3,MA,Pb,I,1.6,PCBM-60 | Bphen,PEDOT:PSS,Ag,Unknown,DMF,False,Unknown,Spin-coating,N2,0.0625,False,0.88,21.59,0.725,14.03,7ITG4wNRA96QugxmrYGKqqVduVtk
CsPbBrI2,Cs,Pb,Br; I,,SnO2-np,none,Carbon,Unknown,DMF; DMSO,False,Unknown,Spin-coating,N2,0.08,False,1.18,12.22,0.69,9.94,7IXEK5RQQ5HAfqOz9jBczO3Gml7P
MAPbI3,MA,Pb,I,1.6,TiO2-c | TiO2-mp,Spiro-MeOTAD,Au,Chlorobenzene,DMF; DMSO,False,105.0,Spin-coating,Unknown,0.09,False,1.05,19.2,0.747,15.6,7IeMLoM6BDIReFWf4waa9aNWhmpI
MAPbI3,MA,Pb,I,1.6,TiO2-c | TiO2-nanofibers,Spiro-MeOTAD,Au,Chlorobenzene,DMSO,False,95.0,Spin-coating,Unknown,0.081,False,0.94,20.26,0.62,11.51,7IkE8jnHrWA2sWN1zGPGU2iR9wa4
MAPbI3,MA,Pb,I,1.6,PCBM-60,r-GO-BH,Ag,Chlorobenzene,DMF,True,100.0,Spin-coating,N2,0.1,False,0.965,21.4,0.742,15.3,7IsBumGXmMhliD2cby-xlW2c7CjR
MAPbI3,MA,Pb,I,1.6,TiO2-c | TiO2-mp,PTAA,Au,Unknown,DMF,False,100.0,Spin-coating,Air,0.16,False,1.08,20.6,0.76,17.4,7IvMjdd2bmQhBdkskiyKNqZyJ3z7
MAPbI3,MA,Pb,I,1.6,PCBM-60 | BCP,NiO-c,Ag,Chlorobenzene,DMF,False,100.0,Spin-coating,N2,0.04,False,1.051,22.12,0.8029999999999999,18.7,7IzCyck_GZ0fqXOFIhwnj0qXD5YG
MAPbI3,MA,Pb,I,1.6,PCBM-derivative11,PEDOT:PSS,Al,Toluene,DMF,False,70.0,Spin-coating,N2,0.06,False,0.96,22.3,0.83,17.77,7Izg0ZH3SGTyn-KwBKo7pH6vbv8w
MAPbI3,MA,Pb,I,1.6,TiO2-c,Spiro-MeOTAD,PEDOT:PSS,Chlorobenzene,DMF,False,100.0,Spin-coating,N2,0.1,False,1.0,16.24,0.62,10.1,7IzrbkmDUXA0qZaySappE72tjUCh
FA0.83MA0.17PbBr0.51I2.49,FA; MA,Pb,Br; I,,TiO2-c,Spiro-MeOTAD,Au,Chlorobenzene,DMF; DMSO,False,150.0,Spin-coating,N2,0.1,False,1.137,23.19,0.737,19.03,7J65iALdUu1NkWOihym28MYs6dEt
MAPbI3,MA,Pb,I,1.6,TiO2-c | TiO2-mp,Spiro-MeOTAD,Au,Ethyl acetate,DMF; DMSO,False,100.0,Spin-coating,N2,0.1,False,1.061,21.992,0.68,15.83,7JCGxnMpis5eS-fAA3JyzsRCW5G0
MAPbI3,MA,Pb,I,1.6,PCBM-60 | BCP,NiO-c,Ag,N2,DMF; NMP,False,100.0,Spin-coating,N2,0.09,False,1.08,20.448,0.759,16.7,7JI0S6c3WqofJHanrFkpZjqvkRCV
MAPbI3,MA,Pb,I,1.6,PCBM-60 | BCP,rGO | PEDOT:PSS,Ag,Chlorobenzene,DMF,False,110.0,Spin-coating,N2,0.1,False,0.88,15.25,0.7240000000000001,9.7,7JI0hoAHYHcf5boM4udsIf3dhwBO
FAPbI3,FA,Pb,I,1.48,TiO2-c | PCBM-60,PEDOT,Ag,Unknown,DMF >> IPA,False,Unknown >> 150.0,Spin-coating >> Spin-coating,Unknown,0.12,False,1.09,18.06,0.395,7.78,7JL2Eol49_w8WSo1FKYpEha1E4wL
MAPbI3,MA,Pb,I,1.6,C60 | Rhodamine 101,PEDOT:PSS,Ag,Toluene,DMSO; GBL,False,50; 100,Spin-coating,N2,0.16,False,0.97,21.67,0.73,16.69,7JfQzcquZqk56oEFFxX5-k3xEGLv
MAPbI3,MA,Pb,I,1.6,TiO2-c | TiO2-mp,Spiro-MeOTAD,Au,Unknown,DMF,False,140.0,Spin-coating,Unknown,0.09,False,0.8390000000000001,15.2,0.7,8.96,7JhQPoWG9PFBUpWF3Zps9GzspXHy
FA0.83MA0.17PbBr0.03I2.97,FA; MA,Pb,Br; I,,SnO2-c,Spiro-MeOTAD,Au,Unknown,DMF; DMSO >> IPA,False,70.0 | 135.0,Spin-coating >> Spin-coating,Unknown,0.0588,False,1.06,22.1,0.713,16.7,7JqTJ1bryc7UzKSKZFgTM0DJ6zCj
MAPbI3,MA,Pb,I,1.6,TiO2-c,P3HT,Au,Unknown,Unknown,False,Unknown,Spin-coating,N2,0.07,False,0.84,21.7,0.57,10.6,7JzU25Ab29Of1qLpDSKIERWIOVS0
MAPbI3,MA,Pb,I,1.6,TiO2-c,Spiro-MeOTAD,Ag,Chlorobenzene,DMSO; GBL,False,100,Spin-coating,Unknown,0.045,False,1.0,19.82,0.745,14.78,7K4lSIvy8K4wBqCfzV3VgFdtlvVW
MAPbI3,MA,Pb,I,1.6,PCBM-60,Graphene oxide | PEDOT:PSS,Al,Chlorobenzene,DMF,False,100.0,Spin-coating,N2,0.1,False,,,,,7K5Q4fMqlWP3R1SYMlJ0yQhokDBk
MAPbI3,MA,Pb,I,,C60 | C60,TaTm | F6-TCNNQ; TaTm,Ag,Unknown,none,False,Unknown,Evaporation,Vacuum,0.0653,False,1.07,19.8,0.8,16.9,7K9H6a2gB2t_HMuZp9Toe82-CfgL
MAPbI3,MA,Pb,I,1.53,TiO2-c | TiO2-mp,DPA-ANT-DPA,Ag,Chlorobenzene,DMF; DMSO,False,100.0,Spin-coating,Air,0.1,False,0.98,15.8,0.69,11.5,7KG4ZjLxaBDJl3_uOuUKnyBPAltW
MAPbI3,MA,Pb,I,1.6,TiO2-c | TiO2-mp,Spiro-MeOTAD,Au,Unknown,DMSO >> none,False,100.0 >> Unknown,Spin-coating >> Recrystallization,N2 >> Methylamin,0.16,False,1.069,21.0,0.731,16.42,7KG7rGQEgR4OW_uM9wY90VxrDAKW
MAPbBr1.25I75,MA,Pb,Br; I,1.76,TiO2-c | TiO2-mp,Spiro-MeOTAD,Au,Unknown,DMF >> none,False,110.0 >> 70.0,Spin-coating >> Gas reaction,Air >> Air; MABr,0.1,False,1.074,12.88,0.63,8.7,7KPCOUicLXn8rdT5h-8Y69fwd_G_
FAPbI3,FA,Pb,I,1.48,TiO2-c,Spiro-MeOTAD,Au,Unknown,DMF >> IPA,False,100 >> 150,Spin-coating >> CBD,Unknown,0.123,False,0.875,17.7,0.516,8.0,7KPkYRVTZg5pAYgiqVY3udPfDJVL
Cs0.1FA0.75MA0.15PbBr0.46I2.54,Cs; FA; MA,Pb,Br; I,,TiO2-c,Spiro-MeOTAD,Au,Chlorobenzene,DMF; DMSO,False,100.0,Spin-coating,N2,0.06,False,1.06,21.91,0.71,16.54,7Ks5fXVoYijeliRZO0O7_epYW066
Cs0.05FA0.79MA0.16PbBr1.5I1.5,Cs; FA; MA,Pb,Br; I,1.85,TiO2-c | TiO2-mp,Spiro-MeOTAD,Au,Chlorobenzene,DMF; DMSO,False,100.0,Spin-coating,N2,0.126,False,1.02,16.3,0.68,11.2,7Ky6mIdI_UO4sPU6m4oVRUoEnbaq
FA0.85MA0.15PbBr0.45I2.55,FA; MA,Pb,Br; I,1.73,TiO2-c | TiO2-mp,HMPDI,Au,Chlorobenzene,DMF; DMSO,False,100.0,Spin-coating,Ar,0.16,False,1.04,21.04,0.6940000000000001,15.22,7L4sEVkzw1BwEM8xO9rbYmKo99Gd
MAPbI3,MA,Pb,I,1.6,TiO2-c,Spiro-MeOTAD,Ag,Chlorobenzene,DMF; DMSO,False,70; 100,Spin-coating,Air,0.1,False,1.09,21.59,0.679,16.11,7LAvgnD-jK4AYKh8G4V9chkWQO-k
MAPbI3,MA,Pb,I,1.6,PCBM-60,NiO-np,Ag,Chlorobenzene,DMF; DMSO,False,100.0,Spin-coating,N2,0.1,False,1.05,18.68,0.648,12.71,7LH2QZdDmfbG01IkNzXQNZAe6rae
Cs0.08FA0.76MA0.16PbBr0.51I2.49,Cs; FA; MA,Pb,Br; I,,PCBM-60 | BCP,NiO-c,Ag,Unknown,DMF; DMSO,False,Unknown,Spin-coating,N2,0.1,False,1.071,21.12,0.655,14.36,7LXDaosPFqOKNhc5rLhJIUC1-ie3
MAPbI3,MA,Pb,I,1.6,PCBM-60 | Rhodamine 101,PEDOT:PSS,Ag,Toluene,DMSO; GBL,False,25.0,Spin-coating,Air,0.16,False,0.95,23.98,0.7390000000000001,15.69,7LsvkKXvvb18wmFxcCc7iyNy-3Nh
FA0.87MA0.13PbBr0.39I2.61,FA; MA,Pb,Br; I,,SnO2-np,Spiro-MeOTAD,Au,Chlorobenzene,DMF; DMSO,False,150.0,Spin-coating,Air,0.108,False,1.1,22.75,0.8,20.11,7Lt5L3lK1nWr_yNebflH3e6Tsbcw
FA0.85MA0.15PbBr0.45I2.55,FA; MA,Pb,Br; I,,TiO2-c | TiO2-mp | Trimethylamine oxide,Spiro-MeOTAD,Au,Chlorobenzene,DMF; DMSO,False,100,Spin-coating,N2,0.1,False,1.16,23.5,0.785,21.3,7M1Mrh6dmvX-udDOgSpuODXmZw9R
FA0.4MA0.6PbI3,FA; MA,Pb,I,1.55,C60; PCBM-60 | bis-C60,NiO,Ag,Toluene,DMSO; GBL,False,100,Spin-coating,N2,0.0314,False,1.0,21.98,0.72,15.83,7M8p72kC121lJMbvgIv0svl30eRg
(PEA)2MA3Pb4I13,(PEA); MA,Pb,I,,PCBM-60 | BCP,PEDOT:PSS,Ag,Unknown,DMF; DMSO,True,100.0,Spin-coating,N2,0.0725,False,1.16,12.3,0.65,9.2,7MDkuhgulu7oc8oRJgc3xuvrdVYg
MAPbI3,MA,Pb,I,1.6,TiO2-nt,Spiro-MeOTAD,WO3 | Ag,Unknown,DMF >> IPA,False,70.0 >> 110.0,Spin-coating >> Spin-coating,N2 >> N2,0.13,False,0.85,14.61,0.578,8.92,7MFXWfcBCI2yoOkWOK1WHT4ruB7O
MAPbI3,MA,Pb,I,1.6,TiO2-c | Zn2SnO4-mp,Spiro-MeOTAD,Au,Diethyl ether,DMF; DMSO,False,65; 100,Spin-coating,Unknown,0.1,False,1.036,23.75,0.6579999999999999,16.21,7MNBsV5Sbzf_yWHBA927v6NG9ZYd
CsPbBrI2,Cs,Pb,Br; I,,SnO2-np,PDCBT,MoO3 | Ag,Unknown,DMF; DMSO,False,55; 240,Spin-coating,N2,0.04,False,1.11,15.0,0.7809999999999999,13.0,7MO_2_d9GSgsyqFWk571Ujs3B75i
CsPbBr2I,Cs,Pb,Br; I,,TiO2-c,Spiro-MeOTAD,Au,Unknown,DMSO,False,250.0,Spin-coating,Unknown,0.09,False,1.12,11.61,0.72,9.38,7Mjs5cIgAVA98D30ODNgVsmzMttr
MAPbI3,MA,Pb,I,1.5,ZnO-c,CuSCN | NPB,Ag,Unknown,DMF >> IPA,False,Unknown,Spin-coating >> Spin-coating,Unknown,0.2,False,1.01,19.3,0.63,12.3,7MvtLLlkuUIHUt6ks4ITuMgqVCzT
MAPbI3,MA,Pb,I,1.6,TiO2-c | TiO2-mp | ZrO2-mp,none,Carbon-nt | Carbon,Unknown,Unknown >> IPA >> none,False,40.0; 100 >> 90.0 >> Unknown,Spin-coating >> Drop-infiltration >> Recrystallization,Unknown >> Unknown >> Methylamin,0.07,False,0.97,22.02,0.4589999999999999,9.94,7N6zP6CH8ShFxWQG2TUJ2ncIGYUC
MAPbI3,MA,Pb,I,1.6,PCBM-60 | LiF,PEDOT:PSS,Ag,Unknown,DMF,False,90.0,Spin-coating,Unknown,0.1,False,0.98,17.59,0.61,10.52,7NAQZJanqbQG7xxjeBaQKirFMQtg
MAPbI3,MA,Pb,I,1.6,SnO2-np,Spiro-MeOTAD,Au,Diethyl ether,DMF; DMSO,False,150.0,Spin-coating,N2,0.125,False,1.05,20.7,0.768,16.69,7NEZseCo6uuLyQ3f20gzyAlT3QVG
Cs0.05FA0.05MA0.9PbBr0.05I2.95,Cs; FA; MA,Pb,Br; I,,SnO2-np,Spiro-MeOTAD,Au,Chlorobenzene,DMF; DMSO,False,100.0,Spin-coating,Unknown,0.12,False,1.09,22.72,0.773,19.15,7NFB8E3VtgRSoMKzC99qyI-AOGkR
MAPbI3,MA,Pb,I,1.6,PCBM-60 | AZO-np,NiO-c,Ag,Unknown,DMF >> Ethanol,False,Unknown >> 100.0,Spin-coating >> Spin-coating,N2 >> N2,0.26,False,1.08,20.34,0.69,15.2,7NUj-pbeB16sCqg-NsZoLlVgZhzN
(PEA)2Cs0.45FA2.55Pb4I13,(PEA); Cs; FA,Pb,I,,PCBM-60 | BCP,PEDOT:PSS,Ag,Unknown,DMF; DMSO,True,100.0,Spin-coating,N2,0.0725,False,1.04,16.3,0.72,12.1,7NVahzSDfcYrWFuqRUlNFn49z24o
Cs0.05FA0.79MA0.16PbBr0.51I2.49,Cs; FA; MA,Pb,Br; I,1.63,CdS,CuPc,Carbon,Chlorobenzene,DMF; DMSO,False,100.0,Spin-coating,Unknown,0.071,False,0.98,20.15,0.63,12.24,7NpuNUAQ7kBVRqCKnm01wvnC3SVO
Cs0.05FA0.81MA0.14PbBr0.45I2.55,Cs; FA; MA,Pb,Br; I,,PCBM-60 | BCP,PTAA,Ag,Unknown,DMF,False,100.0,Spin-coating,N2,0.1,False,1.09,20.69,0.65,14.65,7NsBrFmGbKS6-HwHn7HQ2mTKtHZZ
MAPbI3,MA,Pb,I,,TiO2-c,Spiro-MeOTAD,Au,Unknown,DMF,False,25; 90; 120,Spin-coating,N2,0.0625,False,0.91,17.8,0.68,11.5,7NuI7DQnhynbr3SRlIn0MKC0V1Oh
MAPbI3,MA,Pb,I,1.62,TiO2-c | TiO2-mp,Spiro-MeOTAD,MoO3 | Ag,Chlorobenzene,DMF >> Methyl acetate,False,80.0,Spin-coating >> CBD,N2 >> N2,0.1,False,1.03,19.23,0.71,14.06,7NxImeEjwW9ghFrwF40anYBz1UZZ
FA0.3MA0.7PbI3,FA; MA,Pb,I,,TiO2-c,Spiro-MeOTAD,Au,Diethyl ether,DMF; NMP,False,150.0,Doctor blading,N2,2.5,True,1.084,18.92,0.639,13.12,7O-VC2OZxin9fzsALfLV3RBSi8FQ
MAPbI3,MA,Pb,I,1.6,PCBM-60,NiO-c,Ag,Chlorobenzene,DMF; DMSO,False,100.0,Spin-coating,Unknown,0.06,False,0.94,20.5,0.72,13.9,7OAzNT6so6zGyOvhvdOhSs4XX5Kf
MAPbI3,MA,Pb,I,1.6,PCBM-60 | Rhodamine 101 | LiF,PEDOT:PSS | PTAA,Ag,Toluene,DMSO; GBL,False,95.0,Spin-coating,N2,0.11,False,1.07,21.39,0.79,18.19,7ONq2mZ5Pfmho18kjVTudw0IWxr1
MAPbI3,MA,Pb,I,1.6,TiO2-c | TiO2-mp,Spiro-MeOTAD,Au,Unknown,DMF,False,Unknown,Spin-coating,N2,0.1,False,0.95,17.0,0.77,12.0,7Ok-6HKSXAgRfJHfttmTIVg7zUoj
FA0.95MA0.05PbBr0.15I2.85,FA; MA,Pb,Br; I,1.51,TiO2-c | SnO2-c,PTAA,Au,Trifluorotoluene,DMF; DMSO,False,130.0,Spin-coating,N2,0.09,False,1.085,23.3,0.83,20.1,7OkCztAj5PrCvXXrTjY0NZPVruz_
MAPbI3,MA,Pb,I,1.6,TiO2-c | TiO2-mp | BaTiO3-mp,Spiro-MeOTAD,Ag,Unknown,DMF >> IPA,False,Unknown >> 80.0,Spin-coating >> CBD,Unknown,0.087,False,0.962,19.3,0.67,12.4,7OxT_LR5uzykocRYOslULHjO-_aI
FA0.4MA0.6PbI3,FA; MA,Pb,I,,TiO2-c | TiO2-mp,Spiro-MeOTAD,Au,Chlorobenzene,DMF; DMSO,False,100.0,Spin-coating,N2,0.1,False,1.13,21.5,0.743,18.05,7Oy62UfXl3FQPRo6riZrheqsv1pO
Cs0.05FA0.7885MA0.1615PbBr0.51I2.49,Cs; FA; MA,Pb,Br; I,1.55,SnO2-QDs | PCBM-60,Spiro-MeOTAD,Au,Chlorobenzene,DMF; DMSO,False,100.0,Spin-coating,N2,1.0,False,1.145,22.51,0.7390000000000001,19.05,7P3GOq1bX-gGt38AKXK5buAkfL5x
MAPbI3,MA,Pb,I,1.6,TiO2-c | TiO2-mp | ZrO2-mp,none,Carbon,Unknown,GBL,False,60.0,Drop-infiltration,Ar,0.1,False,0.88,20.47,0.531,9.63,7PCJGwcRaWl15PgBtIPA34IbiHYB
MAPbI3,MA,Pb,I,1.5,PCBM-60 | BCP,PEDOT:PSS | PEI,Ag,Chlorobenzene,DMF; DMSO,False,100,Spin-coating,Ar,0.09,False,0.9,20.6,0.75,13.9,7PE9QszEEHbepSqkDrulEQXxoWeq
FAPbI3,FA,Pb,I,1.5,TiO2-c,Spiro-MeOTAD,Ag,Unknown,DMF,False,175.0,Spin-coating,N2,0.12,False,0.98,16.6,0.505,8.1,7PJAiUx3BCdNQD6d9BWeLtx0yll-
MAPbI3,MA,Pb,I,1.6,TiO2-c | TiO2-mp,Spiro-MeOTAD,Au,Unknown,DMF; DMSO >> IPA,False,Unknown >> 150; 120,Spin-coating >> Spin-coating,N2 >> N2,0.1,False,,,,13.3,7PJGnqTnuN3pu79-eoawnNW3BA1m
MAPbI3,MA,Pb,I,1.6,TiO2-c | TiO2-mp,Spiro-MeOTAD,Au,Unknown,DMF,False,100.0,Spin-coating,Air,0.089,False,0.792,17.1,0.68,9.1,7PL4sMsl04j0Sg3YQqGiuI2FDhwK
MAPbI3,MA,Pb,I,1.6,TiO2-c,Spiro-MeOTAD,Au,Toluene,DMF; DMSO,False,95.0,Spin-coating,Unknown,0.4,False,,,,18.08,7PP88jRqCFbfG8wl5OhRBQ31PtJp
MAPbI3,MA,Pb,I,1.59,PCBM-60,PEDOT:PSS,Ca | Al,Unknown,DMF >> IPA,True,Unknown >> 100,Spin-coating >> Spin-coating,Air >> Air,0.09,False,,,,19.1,7PuYjXoMZYlFq0t0mbMFW_zIiogy
FA0.85MA0.15PbBr0.45I2.55,FA; MA,Pb,Br; I,,TiO2-c | TiO2-mp,Spiro-MeOTAD,Au,Chlorobenzene,DMF; DMSO,False,100,Spin-coating,N2,0.1,False,1.11,23.52,0.767,20.02,7Pwd6hdymU25FBHGa5jETq3TNDUD
MAPbI3,MA,Pb,I,1.6,TiO2-c | TiO2-mp | ZrO2-mp,none,Carbon,Unknown,GBL,False,50.0,Drop-infiltration,Unknown,0.031,False,0.851,26.66,0.67,15.13,7QEbr1FeuBDgivkgvKPJAg3R5o0E
MAPbI3,MA,Pb,I,1.6,PCBM-60; F8TBT,PEDOT:PSS,Ag,Chlorobenzene,DMF; DMSO,False,95.0,Spin-coating,Unknown,0.09,False,1.1,21.78,0.8,19.17,7QNhieFkldQMk-emUYnYIH5QLF3X
MAPbI3,MA,Pb,I,1.6,PCBM-60 | BCP,NiO-c | NiO-mp,Au,Chlorobenzene,DMF; DMSO,False,70; 100,Spin-coating,N2,0.07,False,1.019,16.55,0.71,11.97,7QSrv7RWD0t7i1wnHLcV3L2__8Vr
MAPbI3,MA,Pb,I,1.6,TiO2-c | TiO2-mp,Spiro-MeOTAD,Au,Chlorobenzene,DMSO,False,100,Spin-coating,Unknown,0.16,False,0.995,16.7,0.71,11.9,7QYYWuIdOhn5-1gOnBly7I2-kK3z
Cs0.05FA0.79MA0.16PbBr0.51I2.49,Cs; FA; MA,Pb,Br; I,,C60 | BCP,PTAA,Cu,Diethyl ether,DMF; DMSO,False,100.0,Spin-coating,N2,0.06,False,0.94,21.1,0.821,17.4,7QYdY8CFzbRzMiNDcOjGd9JZhvhh
MAPbI3,MA,Pb,I,1.6,PCBM-60,none,Al,Chlorobenzene,DMF,False,Unknown,Spin-coating,N2,0.04,False,0.97,15.8,0.72,11.0,7QZPSeyPDLDxRHhBzoao2apNMEz4
MAPbI3,MA,Pb,I,1.6,TiO2-c | TiO2-mp,Spiro-MeOTAD,Au,Unknown,DMF >> IPA,False,Unknown >> 100.0,Spin-coating >> CBD,Unknown,0.12,False,0.97,14.21,0.589,8.12,7QndD1Gyj5wZNRZV1-U_e50-7Jgw
FA0.85MA0.85PbBr0.45I2.55,FA; MA,Pb,Br; I,,Zn2SnO4-c,Spiro-MeOTAD,Au,Unknown,DMSO; GBL,False,100.0,Spin-coating,Unknown,0.03,False,1.045,21.79,0.72,16.39,7Qnzy2apkUKCzX918rxH4Jyij2on
MAPbI3,MA,Pb,I,1.61,PCBM-60; PCBDAN,Spiro-MeOTAD,Au,Diethyl ether,DMF; DMSO,False,70; 100,Spin-coating,N2,0.1,False,1.025,20.7,0.72,15.8,7Qt7Wn4hvnCi2QP3VxhfVslElSgf
MAPbI3,MA,Pb,I,1.6,ITCP-M | BCP,P3CT-Na,Ag,Chlorobenzene,DMF; DMSO,False,60.0; 80.0,Spin-coating,N2,0.09,False,1.05,22.02,0.7240000000000001,16.73,7RNJOi0tly5e0bZzfjtp8pAD6vxq
MAPbI3,MA,Pb,I,1.6,TiO2-c | TiO2-mp,none,Carbon,Unknown,DMF; THF >> IPA,False,Unknown >> 100.0,Spin-coating >> CBD,Unknown,0.152,False,0.833,19.35,0.66,10.66,7RQiNHGSZCZgu6m25oYmUDM6AsrH
FA0.85MA0.15PbBr0.45I2.55,FA; MA,Pb,Br; I,1.55,TiO2-c | TiO2-mp,Spiro-MeOTAD,Au,Ethyl acetate,DMF; DMSO,False,100.0,Spin-coating,Unknown,0.16,False,1.123,22.89,0.7559999999999999,18.77,7RcW0cw5W7uGaWlYwbO_zpj3EipZ
MAPbI3,MA,Pb,I,1.6,TiO2-c | TiO2-mp | ZrO2-mp,none,Carbon,Unknown,Unknown,False,50,Drop-infiltration,Unknown,0.1,False,0.94,22.87,0.63,13.3,7RiLfd54pVD8aUawhq1cop6MFQQ5
MAPbI3,MA,Pb,I,1.6,TiO2-c | TiO2-mp,Spiro-MeOTAD,Au,Unknown,GBL,False,100.0,Spin-coating,Unknown,0.1,False,0.84,15.74,0.72,9.5,7Rk94-A5fidO-xq8oXntNYh8hVY8
MAPbI3,MA,Pb,I,1.55,TiO2-c | TiO2-mp,Spiro-MeOTAD,Ag,Chlorobenzene,DMF; DMSO,False,100.0,Spin-coating,Unknown,0.12,False,1.075,24.16,0.743,19.3,7RnKpAuALg9CvsU29hy-iPvRqt73
MAPbI3,MA,Pb,I,1.6,PCBM-60 | Rhodamine 101 | LiF,PEDOT:PSS,Ag,Chlorobenzene,DMSO; GBL,False,100.0,Spin-coating,N2,0.11,False,1.06,20.5,0.792,17.1,7RsN0JT83B6HpA9ROPc_SJYsv_S_
BA2MA3Pb4I13,BA; MA,Pb,I,,PCBM-60 | LiF,PEDOT:PSS,Al,Unknown,Dimethylacetamide,False,60; 100,Spin-coating,Unknown,0.05,False,1.13,14.61,0.738,12.15,7S-QesZc_6hf0SCdEQu4Atd0Rpit
MAPbI3,MA,Pb,I,1.6,TiO2-c | TiO2-mp,Spiro-MeOTAD,Au,Ethyl acetate,DMF; DMSO,False,100.0,Spin-coating,N2,0.1,False,1.007,20.168,0.66,13.48,7SBAEMJyyasosrpkAV2pKYFzuqaX
MAPbI3,MA,Pb,I,1.6,TiO2-c,Spiro-MeOTAD,Au,Unknown,DMF >> none >> none,False,70.0 | Unknown | 130.0,Spin-coating >> Evaporation >> Evaporation,Unknown,0.09,False,0.9,19.29,0.67,11.64,7STXLCd4ruQgFkgDjR78Nefgo72X
FA0.85MA0.15PbBr0.45I2.45,FA; MA,Pb,Br; I,,TiO2-c | TiO2-mp,Spiro-MeOTAD,Au,Chlorobenzene,DMF; DMSO,False,100.0,Spin-coating,N2,0.16,False,,,,19.5,7SUrq0MmMHYdw6hDf-M3rS7BBndZ
Cs0.05FA0.79MA0.16PbBr0.51I2.49,Cs; FA; MA,Pb,Br; I,,SnO2-np,Spiro-MeOTAD,Au,Ethyl acetate,DMF; DMSO,False,120.0,Spin-coating,Unknown,0.1,False,1.08,20.98,0.72,16.33,7SieS_drT9-Os09v0N6_i-OYEyeW
MAPbI3,MA,Pb,I,1.6,TiO2-c | TiO2-mp,Spiro-MeOTAD,Au,Unknown,DMF,False,100.0,Spin-coating,Unknown,0.16,False,0.871,17.7,0.487,7.53,7SuBRp2CygbpaPDChSzpBnHaoZgM
MAPbI3,MA,Pb,I,1.6,PCBM-60,PEDOT:PSS,Ag,Unknown,DMF | IPA,False,70 | 100,Spin-coating | Spin-coating,Air | Air,0.06,False,0.97,20.47,0.8,15.9,7SwZ_TlBUMWDO3urLI_cLhT2jLkP
MAPbI3,MA,Pb,I,1.6,SnO2-c,Spiro-MeOTAD,Au,Unknown,DMF; DMSO,False,100.0,Spin-coating,Unknown,0.09,False,1.08,22.55,0.71,16.25,7Swjp75gBkF-7kjPY0nDJVtaQmWZ
MAPbI3,MA,Pb,I,1.6,TiO2-c | WO3,Spiro-MeOTAD,Ag,Unknown,DMF >> IPA,False,Unknown >> 150.0,Spin-coating >> Spin-coating,Unknown,0.078,False,1.06,23.65,0.7559999999999999,19.5,7TNWlCu8P8G_F5GC20v5X-3SC_ww
MAPbI3,MA,Pb,I,1.6,PCBM-70,Spiro-MeOTAD | MoO3,Ag,Unknown,DMF,False,100.0,Spin-coating,N2,0.12,False,1.082,20.4,0.631,13.9,7TTgBzTnDRHt9aikXXA-s0NdprbI
MAPbI3,MA,Pb,I,1.6,PCBM-60 | BCP,Spiro-TAD,Ag,Vacuum,DMSO; GBL,False,100.0,Doctor blading,N2,0.09,False,0.99,21.57,0.76,16.23,7TfhcuvLWg7Y5aYlpBkrobElqr8w
MAPbI3,MA,Pb,I,1.6,PEI | PCBM-60,T1,MoO3 | Ag,Diethyl ether,DMSO; GBL,False,100.0,Spin-coating,N2,0.05,False,0.96,18.61,0.69,12.43,7TgqXGH1Lpt6sQa1TJ5qan_2csSa
MAPbI3,MA,Pb,I,1.6,TiO2-c | TiO2-mp,Spiro-MeOTAD,Au,Unknown,Unknown,False,Unknown,Unknown,Unknown,0.1,False,1.02,17.11,0.55,9.56,7Tmavlh-4n_PtV4g8hbd5EHdPkCn
MAPbI3,MA,Pb,I,1.6,PCBB-OEG; PCBM-60 | C60 | BCP,PTAA,Cu,Unknown,DMF; DMSO >> IPA,False,Unknown >> 100.0,Spin-coating >> Spin-coating,N2,0.1,False,1.08,23.7,0.8009999999999999,20.03,7U-KQKxPCzOyIKhXYgaPfi9Cx4Ja
MAPbI3,MA,Pb,I,1.6,TiO2-c,Spiro-MeOTAD,MoO3 | Al,Unknown,none,False,90.0,Co-evaporation,Vacuum,0.09,False,0.99,21.8,0.53,11.4,7U2JuleQ_cW1N9M2ZKzhBdiGUuqh
Cs0.05FA0.79MA0.16PbBr0.51I2.49,Cs; FA; MA,Pb,Br; I,,ZnO-np,Spiro-MeOTAD,Au,Ethyl acetate,DMF; DMSO,False,125.0,Spin-coating,Air,0.11,False,1.05,21.41,0.6779999999999999,15.06,7U73T2N-WxD_Wy-3Ihi-RXv7Fu1O
Cs0.1FA0.75MA0.15Rb0.05PbI,Cs; FA; MA; Rb,Pb,I,1.72,TiO2-c | TiO2-mp,Spiro-MeOTAD,,,,,,,,,,1.262,18.8,0.755,,7UF88Pz4AJ3AGpQul7FGj6ZAoC7B
MAPbI3,MA,Pb,I,1.6,TiO2-c,Spiro-MeOTAD,Ag,Unknown,DMF,False,100.0,Spin-coating,Air,0.15,False,1.023,20.36,0.581,12.1,7UGYmxGqgQg3neiJwpCk6LQZtU8e
FA0.85MA0.15PbBr0.45I2.55,FA; MA,Pb,Br; I,,TiO2-c,Spiro-MeOTAD,Au,Toluene,DMF; DMSO,False,300.0,Spin-coating,N2,0.1,False,1.141,22.87,0.7340000000000001,19.15,7UHCib8qR7vrMAXLITDQXwXqYDIU
FA0.83MA0.17PbBr0.0I2.51,FA; MA,Pb,Br; I,,TiO2-c | TiO2-mp,Spiro-MeOTAD,Au,Chlorobenzene,DMF; DMSO,False,100.0,Spin-coating,N2,1.0,False,1.12,21.52,0.674,15.52,7UJ9-iXaLjUWB9vNYp6Q5t5L8uJx
MAPbI3,MA,Pb,I,1.6,PCBM-60,PEDOT:PSS,Ag,Diethyl ether,DMF; DMSO,False,Unknown,Spin-coating,Unknown,0.04,False,1.03,17.47,0.65,11.82,7UMWEyoAkMTJ0JnOB-dnmZQIFQXn
MAPbI3,MA,Pb,I,1.6,DBP | PCBM-60 | Bphen,PEDOT:PSS,Ag,2-Butanol,DMF; DMSO,True,100.0,Spin-coating,N2,0.04,False,0.971,19.46,0.789,14.91,7UMkdeXL-g7RKEtGzunjWOm3Iey1
MAPbI3,MA,Pb,I,1.6,SnO2-c,Spiro-MeOTAD,Ag,Vacuum,DMF; DMSO,False,100.0,Spin-coating,N2,0.085,False,1.07,22.47,0.716,15.82,7UQDuozFBoi3TcobSYR09JM1waJb
MAPbI3,MA,Pb,I,1.6,SnO2-np,Spiro-MeOTAD,Au,Unknown,DMF; DMSO,False,100.0,Spin-coating,Air,0.1,False,1.002,20.33,0.63,12.82,7UbW4ojTCSp1686-7_B3DHIolfUm
MAPbI3,MA,Pb,I,1.6,TiO2-nw,Spiro-MeOTAD,Ag,Unknown,GBL >> IPA,False,Unknown >> 100.0,Spin-coating >> Spin-coating,Air >> Air,0.1,False,0.7609999999999999,14.8,0.62,7.8,7UlPggb5CcuZmT3ZMKJIn5D6EzoH
MAPbI3,MA,Pb,I,1.6,SnO2-c,Spiro-MeOTAD,Au,Chlorobenzene,DMF; DMSO,False,100,Spin-coating,Unknown,0.09,False,1.07,20.35,0.67,14.53,7UpkUHrS7u06v7tI0wVXuKrZHdb7
Cs0.2FA0.8PbBr0.32I2.68,Cs; FA,Pb,Br; I,,TiO2-c | TiO2-mp,Spiro-MeOTAD,Au,Chlorobenzene,DMF; DMSO,False,100.0,Spin-coating,Unknown,0.1,False,0.982,21.33,0.715,15.0,7UqTYBwbX0D5ixeH92BX9js4AZ_N
MAPbI3,MA,Pb,I,1.6,TiO2-c | TiO2-mp,Spiro-MeOTAD,Ag,Unknown,DMF >> IPA,False,Unknown >> 70.0,Spin-coating >> CBD,N2 >> N2,0.07,False,0.89,19.2,0.66,11.28,7UtpG1yts3lCh6Yfg-azXf-7XitB
MAPbI3,MA,Pb,I,1.6,TiO2-c,PEDOT:PSS,Au,Ethyl acetate,DMF,False,100.0,Spin-coating,Unknown,0.16,False,,,,7.56,7Uxsnr84tgDnzf0PFM9mFKCK_Z5A
Cs0.05FA0.78MA0.13PbBr0.45I2.55,Cs; FA; MA,Pb,Br; I,1.6,PCBM-60 | BCP,PFO | Al2O3-np,Ag,Ethyl acetate,Unknown,False,100.0,Spin-coating,N2,0.09,False,0.96,13.58,0.726,9.46,7V3hq4Dz1DunRbvDSPsmcYQOyYB0
MAPbI3,MA,Pb,I,1.5,TiO2-c | TiO2-mp,none,Au,Unknown,DMF; DMSO >> IPA,False,70.0 >> 90.0,Spin-coating >> CBD,Air >> Air,0.04,False,0.89,16.3,0.56,8.1,7V4j3hnWGgimIMcdK9ojzfsZw2iq
MAPbI3,MA,Pb,I,1.6,PCBM-60,PEDOT:PSS,Ag,Chlorobenzene,DMF,False,100.0,Spin-coating,N2,0.04,False,0.87,19.42,0.8190000000000001,13.86,7V8lHcZptMfpR0uGEJX7zWn1XYh2
CsPbBrI2 | BA2CsPb2BrI6,Cs | BA; Cs,Pb | Pb,Br; I | Br; I,,TiO2-c | PCBM-60,Spiro-MeOTAD,Au,Chlorobenzene; DMSO,DMF; DMSO,False,150.0 >> 150.0,Spin-coating,Unknown,0.06,False,1.058,16.28,0.807,13.9,7VGM3kywIB21FqfUgDOyiuoazEyA
MAPbI3,MA,Pb,I,1.6,SnO2-np | Li-TFSI,Spiro-MeOTAD,Au,Toluene,Unknown,False,Unknown,Spin-coating,N2,0.06,False,1.07,19.6,0.682,14.3,7VMGtCo5f3bP9Y4T0cF7aMVI1v05
FAPbI3,FA,Pb,I,1.55,SnO2-np,CZTS,Carbon,Unknown,DMF; DMSO >> IPA,False,70 >> 150,Spin-coating >> Spin-coating,Unknown,0.04,False,1.078,23.16,0.688,17.16,7VQ7JKk8WxfbU_pxVqR5MzAR6mF7
Cs0.05FA0.79MA0.16Pb0.5Sn0.5I3,Cs; FA; MA,Pb; Sn,I,,PCBM-60 | ZnO-np | BCP,PEDOT:PSS,Ag,Toluene,DMF; DMSO >> IPA,False,120.0,Spin-coating >> Spin-coating,N2 >> N2,0.43,False,0.69,24.3,0.795,13.3,7VQEkFIe-2m4682fhDq1EHGaW-vs
MAPbI3,MA,Pb,I,1.6,PCBM-60 | BCP,NiMgLiO,Ag,Toluene,DMSO; GBL,False,100.0,Spin-coating,Unknown,0.09,False,1.015,15.754,0.76,12.15,7VXq1SB2dptVERrN1K8sg54DiHbl
FA0.85MA0.15PbBr0.45I2.55,FA; MA,Pb,Br; I,,TiO2-c | TiO2-mp,PTAA,Au,Ethyl ether,DMF; DMSO,False,Unknown,Spin-coating,Unknown,0.1,False,1.09,22.5,0.777,19.0,7VZSzvxZfoUWnr75K8Q2A2Su6gaW
MAPbI3,MA,Pb,I,1.6,none,PTAA,Cu,Unknown,DMF >> IPA,True,Unknown >> 105.0,Spin-coating >> Spin-coating,Unknown,0.06,False,0.76,17.2,0.705,9.2,7VkjFcxXkUfDrtOhutu8_tst9QxT
CsPbBrI2,Cs,Pb,Br; I,1.88,PCBM-60 | C60 | BCP,P3CT-N,Ag,IPA,DMF; DMSO,False,40 >> 180 >> 130,Spin-coating,Unknown,0.09,False,1.124,15.8,0.762,13.78,7VuWrwV09pwwuDn1sTWAghCwYiG6
FA0.9MA0.1PbI3,FA; MA,Pb,I,,SnO2-c,Spiro-MeOTAD,Ag,Unknown,DMF; DMSO | IPA,False,Unknown | 125,Spin-coating | Dropcasting,N2 | N2,0.0757,False,1.07,23.26,0.753,18.71,7VuyaquYn7Ey89AjJMVxK6HA8hAC
MAPbI3,MA,Pb,I,1.6,TiO2-c | TiO2-mp,Spiro-MeOTAD,Au,Chlorobenzene,DMF; DMSO,False,100.0,Spin-coating,N2,0.1,False,1.09,23.41,0.74,18.89,7VwMl_k16zkZBNrgFtqX39e17LFG
MAPbI3,MA,Pb,I,1.6,TiO2-c | Zn2SnO4-mp,Spiro-MeOTAD,Au,Diethyl ether,DMF; DMSO,False,65; 100,Spin-coating,Unknown,0.1,False,1.038,22.78,0.675,15.98,7W34sZUGeaWDAOkS09Uo8hgtnsMY
MAPbI3,MA,Pb,I,1.6,PCBM-60 | BCP,PEDOT:PSS,Ag,Unknown,DMF; DMSO,False,100.0,Spin-coating,N2,0.1,False,0.92,20.3,0.77,14.4,7W407aMsElMD5fwZlmq2skYsQcdm
MAPbI3,MA,Pb,I,1.6,PCBM-60 | C60,PEDOT:PSS,Ag,Unknown,DMF,False,100.0,Spin-coating,N2,0.09,False,0.82,15.2,0.65,8.1,7W7YjU5f7xiIL5w9tgfEihG24SNh
MAPbI3,MA,Pb,I,1.53,TiO2-c | TiO2-mp,Spiro-MeOTAD,Au,Unknown,DMF >> none,False,110.0 >> 145.0,Spin-coating >> Gas reaction,Air >> Air; MAI,0.1,False,0.85,16.36,0.69,9.58,7W7ZZhWv__a5UAow2wTNLcYbM89C
CsFAPbBrClI,Cs; FA,Pb,Br; Cl; I,1.72,C60 | TmPyPB,Spiro-TTB,Ag,Unknown,none >> Ethanol,False,Unknown >> 150,Co-evaporation >> Spin-coating,Vacuum >> N2,0.1,False,1.104,17.07,0.768,13.9,7WC4kLJ8V0Xi2S_nVS4HqAw9PIaN
MAPb1.0I3,MA,Pb,I,1.55,PCBM-70 | ZnO-np,PEDOT:PSS,Al,Unknown,DMF; g-Valerolacetone,False,120,Spin-coating,N2,0.09,False,0.9,17.9,0.74,12.0,7WmzhRHXZhakcSKRfjWOIATPLu2u
MAPbI3,MA,Pb,I,1.59,PCBM-60 | LiF,"Poly(1,4-phenylenevinylene)",Ag,Toluene,DMSO; GBL,False,120,Spin-coating,N2,0.2,False,1.06,20.9,0.68,15.1,7WnDLrD48gK4fUv277UV5Ih0OdoD
MAPbI3,MA,Pb,I,1.6,TiO2-c | TiO2-mp,Spiro-MeOTAD,Carbon | FTO,Unknown,DMF; DMSO >> IPA,False,Unknown >> 150.0,Spin-coating >> Spin-coating,Unknown,0.2,False,0.87,16.73,0.507,7.36,7WoXdS0Z70nt56WFnC5pzTb9FyGf
Cs0.25FA0.75PbBr0.6I2.4,Cs; FA,Pb,Br; I,1.72,SnO2-np,Spiro-MeOTAD,Au,Chlorobenzene,DMF; DMSO,False,100.0,Spin-coating,Unknown,0.105,False,1.32,18.2,0.6,14.7,7Wq8GATyUd8okzAWbq48mbQiu__8
BA2MA4Pb5I16,BA; MA,Pb,I,,PCBM-60 | PEIE,PEDOT:PSS,Ag,Unknown,DMF,False,100,Dropcasting,Unknown,,False,1.16,20.0,0.64,14.29,7WqVTbPWQAvuQBYeln2gbW7HaV4G
CsPbBr3,Cs,Pb,Br,2.24,TiO2-c | TiO2-mp,none,Carbon,Unknown,DMF >> Methanol,False,90.0 >> 250.0,Spin-coating >> Spin-coating,Unknown,0.09,False,1.41,6.51,0.762,7.0,7XRLxJrD27KYwbmhaWE3PBCDRrw-
Cs0.05FA0.79MA0.16PbBr0.3I2.7,Cs; FA; MA,Pb,Br; I,,TiO2-c,CuPc(tBu)4,Au,Chlorobenzene,DMF; DMSO,False,100.0,Spin-coating,Ar,0.09,False,1.04,19.7,0.58,11.8,7XcCLS81mfW8oy4LM_zXWoxmvNOp
FA0.3MA0.7PbI3,FA; MA,Pb,I,,PCBM-60,NiO,Ag,Toluene,DMSO; GBL,False,100.0,Spin-coating,Unknown,0.045,False,1.1,18.15,0.536,10.7,7XdObaqhgliR1aQpLoeYUEE7nLbh
MAPbI3,MA,Pb,I,1.6,C60 | BCP,PT,Ag,Unknown,DMF >> IPA,False,Unknown,Spin-coating >> CBD,Unknown,0.14,False,0.98,18.4,0.4629999999999999,8.64,7XnB3brTknJarIm-oe6wUC2oA-to
FA0.85MA0.15PbBr0.15I0.85,FA; MA,Pb,Br; I,1.6,TiO2-c | TiO2-mp,HBT-ZnPc,Au,Chlorobenzene,Unknown,False,100.0,Spin-coating,N2,0.16,False,1.1,20.16,0.6940000000000001,15.5,7YD-y0iW9cP9g9b6B92eKyKIJzim
MAPbI3,MA,Pb,I,1.6,TiO2-c | Al2O3-mp,Spiro-MeOTAD,Ag,Unknown,DMF,False,100.0,Spin-coating,Unknown,0.09,False,1.02,23.5,0.647,15.5,7YD2VC3xvaZ9bFjIfdTRJzGRLexY
CsPbI3,Cs,Pb,I,1.72,PCBM-60 | BCP,PTAA,Ag,Unknown,DMF,False,90; 150,Spin-coating,Unknown,0.09,False,1.07,15.85,0.685,11.62,7YXPMHTV2tagoz0uKFH31QZdMWPe
MAPbI3,MA,Pb,I,1.6,TiO2-c | TiO2-mp,Spiro-MeOTAD,Ag,Unknown,DMF,False,100.0,Spin-coating,Air,0.24,False,0.89,19.5,0.5820000000000001,10.1,7YZ90NM4QrxGrSw7Bw5cgq11CfbM
MAPbI3,MA,Pb,I,1.6,TiO2-c | TiO2-mp,Spiro-MeOTAD,Au,Chlorobenzene,DMSO,False,100.0,Spin-coating,N2,0.1,False,0.986,19.03,0.68,12.88,7YsaDRp6qP_V2b1t0Ue-KOc_rvhc
MAPbI3,MA,Pb,I,1.6,TiO2-c | TiO2-mp,Spiro-MeOTAD,Au,Toluene,DMSO; GBL,False,50.0; 100.0,Spin-coating,Unknown,0.1,False,1.04,20.15,0.494,10.37,7YsmUNSxXJAufFKNz6d-chRd8_Tq
MAPb1.0I3,MA,Pb,I,1.55,WOx,Spiro-MeOTAD,Au,Unknown,Unknown,False,Unknown,Inkjet printing,Air,0.09,False,0.7440000000000001,22.1,0.65,10.7,7Ywclaxvtqn0_Bs1QjJKjR4hvQA3
MAPbI3,MA,Pb,I,1.6,TiO2-c | TiO2-mp,Spiro-MeOTAD,Au,Chlorobenzene,DMSO,False,100.0,Spin-coating,N2,0.1,False,0.986,19.03,0.68,12.88,7Z-LXWohh5Vaon4yljQUL69Ffu_B
MAPbI3,MA,Pb,I,1.6,PCBM-60 | C3-CBL,X1,Ag,Diethyl ether,DMF; DMSO,False,60.0; 100,Spin-coating,Unknown,0.09,False,1.04,18.46,0.691,13.27,7Z2fVmr5mtPrAaU5qzC-Mgsx-cRf
Cs0.15FA0.71MA0.14PbBr0.9I2.1,Cs; FA; MA,Pb,Br; I,1.7,ICBA | C60 | BCP,PTAA,Cu,Toluene,DMF; DMSO,False,65; 100,Spin-coating,Unknown,0.1,False,1.19,18.7,0.8,17.7,7Z7SRTza6YKJGSKjLdwYQM3ooarj
MAPbI3,MA,Pb,I,1.55,TiO2-c,Spiro-MeOTAD,MoOx | Au | Cu | MoOx,Unknown,DMF,False,105.0,Spin-coating,N2,0.0314,False,0.991,14.7,0.7,10.2,7ZIroC_29I09z11RJAswVtWeokJ8
MAPbI3,MA,Pb,I,1.5,PCBM-60 | Bphen,PEDOT:PSS,Ag,Chlorobenzene,DMF,False,100.0,Spin-coating,Unknown,0.1,False,0.92,20.99,0.725,14.04,7ZQR_Qtv7Mp61VOOihZFP1KbWYzB
Cs0.125FA0.875PbBr0.375I2.625,Cs; FA,Pb,Br; I,1.6,TiO2-c | TiO2-mp,Spiro-MeOTAD,Au,Diethyl ether,DMF; DMSO,False,145,Spin-coating,Unknown,0.125,False,1.078,22.223000000000003,0.77,18.45,7ZRhVRSoHptQxJTuRniupzs930T-
Cs0.05FA0.79MA0.16PbBr0.51I2.49,Cs; FA; MA,Pb,Br; I,,TiO2-c,Spiro-MeOTAD,Au,Chlorobenzene,DMF; DMSO,False,100.0,Spin-coating,Unknown,0.1,False,0.82,19.54,0.48,7.86,7ZmrqvL6bRVFSb7IjZ6xJlmrSsji
MAPbI3,MA,Pb,I,1.6,SnO2-c,Spiro-MeOTAD,Au,Diethyl ether,DMF,False,100.0,Spin-coating,Air,0.102,False,1.069,21.8,0.743,17.31,7ZrFp1Um6XHh1I7kS7vAUHOEYQOC
Cs0.15FA0.85PbI3,Cs; FA,Pb,I,,TiO2-c | TiO2-mp,Spiro-MeOTAD,Au,Chlorobenzene,DMF; DMSO,False,130.0,Spin-coating,Unknown,0.25,False,1.04,19.81,0.66,13.5,7Zwcq0kR75eBg9j1_0aBjEODDU0I
CsPbBrI2,Cs,Pb,Br; I,1.95,TiO2-c,PTAA,Au,Unknown,DMF; DMSO >> IPA,False,300.0 >> 150,Spin-coating >> Spin-coating,N2 >> N2,0.09,False,1.227,14.55,0.787,14.05,7_53eWaspcITr0mWRas351pS8EZ6
FA0.85MA0.15PbBr0.45I2.55,FA; MA,Pb,Br; I,,TiO2-c | TiO2-mp,Spiro-MeOTAD,Au,Chlorobenzene,DMF; DMSO,False,100.0,Spin-coating,N2,0.09,False,1.06,21.0,0.34,8.0,7_DdQ0XhyUhWoKD4MOdB_UMuj3Eo
BA2MA4Pb5I16,BA; MA,Pb,I,,PCBM-60 | BCP,PEDOT:PSS,Ag,Unknown,DMF,False,100.0,Spin-coating,Unknown,0.06,False,1.09,16.39,0.78,13.83,7_MwkhXTixOuaVjjsicXY5TAE6q2
(PEA)2MA4Pb5I16,(PEA); MA,Pb,I,1.64,PCBM-60 | BCP,PEDOT:PSS,Ag,Unknown,DMF,False,100.0,Spin-coating,N2,0.06,False,1.18,11.9,0.74,10.3,7_QjSFrIJPrusKOU_py1rFQoPWhL
MAPbI3 | (BEA)PbI4,MA | (BEA),Pb | Pb,I | I,1.59,SnO2-np,Spiro-MeOTAD,Au,Toluene,DMSO; GBL >> none,False,100 >> 110,Spin-coating >> Gas reaction,N2 >> BEAI2; N2,,False,1.11,23.1,0.72,18.56,7_c3iu_UHXANY9K6xCbeJ2pYsHsw
MAPbI3,MA,Pb,I,1.6,TiO2-np,Spiro-MeOTAD,Au,Unknown,DMF,False,100.0,Spin-coating,Unknown,0.16,False,0.838,15.72,0.59,7.81,7_g0PgQx_nZWhrLB1jMi3cR_xq6_
MAPbI3,MA,Pb,I,1.6,PCBM-60 | ZnO,P3CT-K,Al,Chlorobenzene,DMF; DMSO,False,60; 100,Spin-coating,N2,0.06,False,1.039,22.8,0.787,18.86,7_hJEKlHQ2XifTV4uoxiLSrOZNU2
MAPbI3,MA,Pb,I,1.6,TiO2-c,Spiro-MeOTAD,Au,Chlorobenzene,DMF; DMSO,False,60; 100,Spin-coating,Unknown,0.12,False,1.09,18.33,0.69,13.81,7_iXLzPkvKld9b6VXbHg2Le1PvaL
MAPbI3,MA,Pb,I,1.6,SnO2-c,Spiro-MeOTAD,Ag,Diethyl ether,DMF; DMSO,False,65; 100,Spin-coating,Unknown,0.1,False,1.132,22.0,0.767,19.1,7_rGSBMrKGuNnu76b6oc3XvvoMGI
MAPbI3,MA,Pb,I,1.6,TiO2-c | Na2SO4,Spiro-MeOTAD,Ag,Ethyl ether,DMF,False,100.0,Spin-coating,Unknown,0.1,False,1.11,22.83,0.737,18.75,7_ywMtNHBiiUKdx5SozW0VQ_5wyq
MAPbI3,MA,Pb,I,1.58,TiO2-c | TiO2-nw,Spiro-MeOTAD,Ag,Unknown,DMF,False,100,Spin-coating,Dry air,0.09,False,0.7,16.27,0.684,8.27,7a2ABJYdMjrxwYBr_IZf9LkYJgNj
Cs0.01FA0.94Rb0.05PbI3,Cs; FA; Rb,Pb,I,,SnO2-c,Spiro-MeOTAD,Au,Chlorobenzene,DMF; DMSO,False,100.0,Spin-coating,N2,0.1024,False,0.97,24.22,0.58,13.59,7a8qnFHBL-ZC7L_4LdVTfbD_USzJ
MAPbI3,MA,Pb,I,1.6,TiO2-c | TiO2-mp,Spiro-MeOTAD,Au,Unknown,DMF >> IPA,False,70.0 >> 85.0,Spin-coating >> CBD,Unknown,0.1,False,1.09,20.68,0.76,17.06,7aRa_qRjFS_ye5XLaPZRHY-6nFSt
FA0.85MA0.15PbBr0.51I2.49,FA; MA,Pb,Br; I,,TiO2-c | TiO2-mp,PTAA-2F,Au,Ethyl ether,Unknown,False,150.0,Spin-coating,Unknown,0.1,False,1.13,23.4,0.703,18.6,7afjCLd9KDVCwLaI2joxe4EqKQfS
MAPbI3,MA,Pb,I,1.6,TiO2-c,Spiro-MeOTAD,Au,Unknown,DMF >> IPA,False,70.0 >> 135.0,Spin-coating >> Spin-coating,Unknown,0.108,False,1.02,16.3,0.74,12.3,7alVih-2P2aYEx9DhgRcdFdqZye1
Cs0.05FA0.79MA0.16PbBr0.47I2.53,Cs; FA; MA,Pb,Br; I,,TiO2-c | TiO2-mp,Spiro-MeOTAD,Ag,Chlorobenzene,DMF; DMSO,False,100.0,Spin-coating,Unknown,0.144,False,1.12,24.2,0.725,19.6,7axcm59PT_hFZg4cV8mQeUh0swYt
MAPbI3,MA,Pb,I,1.6,PCBM-60 | C60,PEDOT:PSS,Ag,Unknown,DMF,False,60.0,Spin-coating,N2,0.9,False,0.96,17.7,0.5770000000000001,9.85,7bL1l-evtNmDmGLNp_al4bsEzWh2
MAPbI3,MA,Pb,I,1.65,C60 | BCP,PEDOT:PSS,Al,Chlorobenzene,DMF,False,100.0,Spin-coating,Air,0.1,False,0.8,13.91,0.6779999999999999,7.54,7bSROfLcU1mEnYuu70PXBuSUbfPs
MAPbI3,MA,Pb,I,1.6,none,PTAA,Ti | Au,Unknown,DMF >> IPA,True,Unknown >> 105.0,Spin-coating >> Spin-coating,Unknown,0.06,False,,,,,7bfIHRimNWxON0mBNh0RKM_z5sqJ
MAPbI3,MA,Pb,I,1.6,PCBM-60 | AZO-np,CuI,Ag,Unknown,DMF >> IPA,False,Unknown >> 100,Spin-coating >> Spin-coating,N2 >> N2,0.26,False,0.99,19.2,0.74,14.06,7btIAAqHQsMUTpjDfFVIE1XlS_iF
FA0.83MA0.17PbBr0.51I2.49,FA; MA,Pb,Br; I,1.57,PCBM-60,PEDOT:PSS,PEI | PEDOT:PSS | PDMS,Chlorobenzene,DMF; DMSO,False,100.0,Spin-coating,N2,1.01,False,1.04,14.55,0.62,9.38,7bybr0PJso0otazhyMAdsy54c5o1
Cs0.05FA0.7885MA0.1615PbBr0.51I2.49,Cs; FA; MA,Pb,Br; I,1.6,SnO2-np,PEDOT; Spiro-MeOTAD,Au,Chlorobenzene,DMF; DMSO,False,100.0,Spin-coating,N2,0.16,False,1.17,21.6,0.753,18.7,7c0K8Oy-QAIf3VTQ_pH_nbIUh-vj
MAPbI3,MA,Pb,I,1.3,PCBM-60 | PEI,CuI,Ag,Chlorobenzene,DMF; DMSO,False,100,Spin-coating,N2,0.05,False,1.03,15.9,0.54,8.8,7cIKN0SESA22-ldkRupCmk4OxcsX
MAPbI3,MA,Pb,I,1.6,TiO2-c | TiO2-nw | TiO2-c,Spiro-MeOTAD,Au,Unknown,GBL,False,100.0,Spin-coating,Unknown,0.09,False,0.83,14.25,0.6,7.12,7cLGGXgmjE6GvTiJKY6W6S9ipVUq
MAPbI3,MA,Pb,I,1.6,PCBM-60 | ZnO-np,NiO-c,Ag,Chlorobenzene,DMF,False,100.0,Spin-coating,N2,0.0525,False,1.05,18.26,0.72,13.82,7cN6hwlvVgD1Ue7ouETHIqmEZLY9
MAPbI3,MA,Pb,I,1.6,PCBM-60,PEDOT:PSS,Al,Unknown,DMF,False,50.0,Spin-coating,N2,0.03,False,0.9,15.92,0.64,9.17,7cTLvLa-9JlYwlVNqzXII8mlSvhF
MAPbI3,MA,Pb,I,1.6,TiO2-c | PCBM-60,Spiro-MeOTAD,Ag,Toluene,DMSO; GBL,False,100.0,Spin-coating,Unknown,0.07,False,0.94,18.49,0.52,9.03,7cjy3Cp49EDXfp-ySIUYEY7FirUm
MAPb0.8Sn0.2I3,MA,Pb; Sn,I,,PCBM-60 | bis-C60,PEDOT:PSS,Ag,Chlorobenzene,DMF; DMSO,False,100,Spin-coating,Unknown,0.059,False,0.85,22.87,0.762,14.81,7d1ga7wvlx--_wjHd-vDEX0eMTNp
FA0.3MA0.7PbI3,FA; MA,Pb,I,,SnO2-c | C60-SAM,CZ-TA,Au,Diethyl ether,Unknown,False,100.0,Spin-coating,N2,0.08,False,1.04,21.66,0.81,16.36,7d5AYbLkGWE-kMXr6sjCf_xpNOhf
Cs0.1FA0.9PbI3,Cs; FA,Pb,I,1.48,ZnO-c,Spiro-MeOTAD,Au,Chlorobenzene,DMF; DMSO,False,100.0,Spin-coating,Air,0.06,False,1.0,22.18,0.7240000000000001,16.06,7d5agelV62Q2NVl3l991QGpLnt4s
FA0.3MA0.7Pb1.0I3,FA; MA,Pb,I,1.55,TiO2-c | PCBM-60,Spiro-MeOTAD,Ag,Unknown,DMF >> IPA,False,100,Spin-coating >> Spin-coating,N2 >> N2,0.075,False,0.99,21.31,0.69,14.56,7d63ZWb6EHgCuuhQueY8Mc1Gm6dk
Cs0.08FA0.77MA0.15PbBr0.51I2.49,Cs; FA; MA,Pb,Br; I,1.6,C60 | BCP,PEDOT:PSS,Cu,Ethyl acetate,DMF; DMSO,False,100,Spin-coating,N2,0.16,False,0.907,17.277,0.737,11.54,7d8za7Iqxnxd7OzrpnbbaGWNwRnp
MAPbI3,MA,Pb,I,1.6,TiO2-c | TiO2-mp | Al2O3-mp,none,Carbon; WO3-np,Unknown,GBL,False,50.0,Drop-infiltration,Air,0.16,False,0.8420000000000001,21.1,0.58,10.3,7dVB0JiaUxNn23ezPQ3aBcMexQdJ
MAPbI3,MA,Pb,I,1.6,Ca | C60,TAPC | MoO3; TAPC,MoO3 | Ag,Unknown,none >> none,False,Unknown,Evaporation >> Gas reaction,Vacuum >> MAI; Vacuum,0.1,False,1.0,21.41,0.6559999999999999,14.73,7de0ecL7IT-0y1oKKxf6YN0e0oN6
MAPbI3,MA,Pb,I,1.6,PCBM-60,PEDOT:PSS,Al,Unknown,DMF,False,100,Spin-coating,N2,0.04,False,0.87,14.28,0.752,9.34,7dyLKyftgjdVAibuVHIVEYlnOmuN
FA0.87MA0.13PbBr0.13I2.83,FA; MA,Pb,Br; I,,SnO2-np,none,Carbon,Unknown,DMF; DMSO >> DMF; IPA,False,Unknown >> 140.0,Spin-coating >> Spin-coating,Air >> Air,0.08,False,,,,,7e1HkIbIYoDi0zdVcESQz8ussOv3
MAPbI3,MA,Pb,I,1.6,PCBM-70,PEDOT:PSS,Al,Unknown,Unknown,False,Unknown,Spin-coating,Ar,0.1,False,1.003,17.92,0.71,12.76,7eEWMZGbzBZf5N1tiPR3d5VbiNSz
FA0.3MA0.7PbI3,FA; MA,Pb,I,1.57,SnO2-np,Spiro-MeOTAD,Ag,Ethyl acetate,DMF; DMSO,False,60; 100,Spin-coating,N2,0.045,False,1.02,23.28,0.735,17.44,7eIFg4qJ80JIrlvCJbo_yKp3WthX
Cs0.05FA0.747K0.05MA0.153PbBr0.51I2.49,Cs; FA; K; MA,Pb,Br; I,,TiO2-c,Spiro-MeOTAD,Au,Chlorobenzene,DMF; DMSO,False,100,Spin-coating,Unknown,0.1,False,1.04,21.24,0.6629999999999999,14.59,7eJ7NSBwatzSskdU1T5rLBhh2sEY
MAPbI3,MA,Pb,I,1.6,Nb2O5,Spiro-MeOTAD,Au,Unknown,DMF,False,100.0,Spin-coating,N2,0.09,False,0.89,20.2,0.7,12.7,7eStvc1DM4YlvxZ_Cgfie6UlznQm
MAPbI3,MA,Pb,I,1.6,TiO2-c | TiO2-mp,PTAA,Au,Chlorobenzene,DMSO,False,100.0,Spin-coating,Unknown,0.16,False,1.1,22.26,0.7929999999999999,19.34,7eTykn5Qr1QDZMj1Rw9gshQcaOCA
MAPbI3,MA,Pb,I,1.6,TiO2-c,Spiro-MeOTAD,Au,Unknown,DMF,False,120,Spin-coating,N2,0.1,False,,,,11.2,7e_gGpVhGGKICjNdquEunNYBHhoA
Cs0.05FA0.81MA0.14PbBr0.45I2.55,Cs; FA; MA,Pb,Br; I,,PEG; SnO2-np,Spiro-MeOTAD,Au,Chlorobenzene,DMF; DMSO,False,100.0,Spin-coating,N2,0.1,False,1.12,22.67,0.8190000000000001,20.1,7egZjEgR2q3QMFWGcNnv-mGFZgEL
FA0.85MA0.15PbBr0.15I2.85,FA; MA,Pb,Br; I,,TiO2-c | TiO2-mp,Spiro-MeOTAD,Au,Unknown,DMF,False,150.0,Spin-coating,Unknown,0.09,False,,,,14.5,7euDhOdjfvMlHL3jfACQOo0gytnV
MAPbI3,MA,Pb,I,1.6,TiO2-c | TiO2-mp,Spiro-MeOTAD,Au,Chlorobenzene,DMF; DMSO,False,100.0,Spin-coating,Unknown,0.13,False,1.09,21.5,0.787,17.4,7euYSXxsX75smSrPCB3jL2sh0tlW
FAPbI3,FA,Pb,I,1.48,PCBM-60 | TiO2-c,NiMgLiO,Ag,Chlorobenzene,DMF; DMSO,False,100.0,Spin-coating,N2,0.25,False,0.91,19.57,0.741,13.24,7f-bIsmHAvAJNHMwzNj78QNwmC1v
MAPbI3,MA,Pb,I,1.6,PCBM-60 | Bphen,PEDOT:PSS,Ag,2-Butanol,DMF; DMSO,True,100.0,Spin-coating,N2,0.04,False,0.97,18.33,0.76,13.5,7fBI8Z6YuE6xQmAYAb8zsCU7Fb4X
(Ada)2FA2Pb3I10,(Ada); FA,Pb,I,,TiO2-c | TiO2-mp,Spiro-MeOTAD,Au,Unknown,DMF; DMSO,False,120.0; 150.0,Spin-coating,Unknown,0.16,False,1.08,14.3,0.5,7.8,7fHtTPdOlLgyPZocjoquRhD1CzL4
MAPbI3,MA,Pb,I,1.6,PCBM-60,PEDOT:PSS,Al,Unknown,DMF,False,100.0,Spin-coating,Unknown,0.04,False,1.02,16.33,0.767,11.76,7fNupquKI83gQgQJTfzvWP-jEk4Y
MAPbI3,MA,Pb,I,1.56,TiO2-c,Spiro-MeOTAD,Au,Unknown,DMSO,False,100.0,Spin-coating,Unknown,0.1,False,1.105,20.73,0.7659999999999999,17.55,7fSwjQEFwO1Lg8oKk0GZWUrDW_uS
MAPb1.0I3,MA,Pb,I,1.55,ZnO-nw,Spiro-MeOTAD,Au,Unknown,DMF >> IPA,False,100 >> 100,Spin-coating >> CBD,N2 >> N2,0.1969999999999999,False,0.991,20.08,0.56,11.13,7f_dpIZHOUlr0O-ex98rWkxwM5LE
MAPbI3,MA,Pb,I,1.57,TiO2-c,rGO-4FPH | Spiro-MeOTAD,Au,Unknown,DMF >> IPA,False,25 >> 135,Spin-coating >> Spin-coating,Unknown,0.108,False,1.11,21.5,0.79,18.75,7faONVFbr1gu4hn4va1rmSh7mbau
CsPbBr3,Cs,Pb,Br,2.24,TiO2-c | TiO2-mp,J61-ITIC,Carbon,Unknown,DMF >> Methanol,False,90.0 >> 250.0,Spin-coating >> Spin-coating,Unknown,0.09,False,1.48,7.03,0.805,8.38,7fah4L2pbrNCu2b2V7qumO4h_1jx
MAPbI3,MA,Pb,I,1.54,TiO2-c,Spiro-MeOTAD,Ag,Petroleum ether,DMF,False,100.0,Spin-coating,N2,0.16,False,0.932,16.51,0.527,8.11,7fdTZgMkh3V60bZlxstN0E8oxQPD
MAPbI3,MA,Pb,I,1.55,PCBM-60,PEDOT:PSS | PEDOT:PSS,Al,Unknown,DMF >> IPA,False,70.0 >> 130.0,Spin-coating >> Spin-coating,N2 >> Air,0.1,False,0.88,18.9,0.78,13.1,7g12LRannpdPKrQFPbjvy2H-ygbz
MAPbI3,MA,Pb,I,1.6,PCBM-60,NiO-c,Ag,Toluene,DMSO; GBL,False,100.0,Spin-coating,Unknown,0.0314,False,0.82,19.0,0.7,10.9,7g3wCSMLNfjO6QELuAke3YD3fibL
FA0.83MA0.17PbBr0.51I2.49,FA; MA,Pb,Br; I,,SnO2-c,SWCNTs | Spiro-MeOTAD,Ag,Anisole,DMF; DMSO,False,100.0,Spin-coating,Dry air,0.0919,False,1.14,22.07,0.75,18.8,7g7FlWewuWQtxwWTyXa8mcE_Cya4
MAPbI3,MA,Pb,I,1.5,TiO2-c | TiO2-mp,Spiro-MeOTAD,Au,Unknown,DMF >> IPA,False,70.0 >> 70.0,Spin-coating >> CBD,Unknown,0.122,False,1.013,21.4,0.72,15.62,7gFh7-tcM6I7V_a035QG17c-yb8l
MAPbI3,MA,Pb,I,1.6,TiO2-c | SiO2-mp,Spiro-MeOTAD,Ag,Unknown,DMF,False,100.0,Spin-coating,N2,0.0314,False,1.04,22.42,0.68,15.8,7gLuPXXfsONc6f7Tag8QvKQ-JWzc
