Repository: GouravSidana/firstML

# firstML
My first Machine Learning Project

File: filtered_perovskite.csv (part 22 of 155)
Formula,A_ion,B_ion,X_ion,Bandgap,ETL,HTL,Backcontact,Antisolvent,Solvent,Solv_annel,Anneal_temp,Dep_procedure,Synth_atm,Cell_area,Is_module,Voc,Jsc,FF,PCE,entry_id
MAPbI3,MA,Pb,I,1.6,PCBM-60 | PEI,NiO-c,Ag,Unknown,DMF; DMSO >> IPA,False,Unknown >> 100.0,Spin-coating >> Spin-coating,N2 >> N2,0.1058,False,1.02,19.66,0.69,13.83,7gWSIetHM4r3oYxPn58ak3kCSaqW
Cs0.05FA0.8075MA0.1425PbBr0.3I2.7,Cs; FA; MA,Pb,Br; I,,PCBM-60 | BCP,PolyTPD | PFN,Ag,Toluene,DMF; DMSO,False,100.0,Spin-coating,N2,0.1,False,1.04,21.0,0.73,16.0,7gXLfmRzKixnjSbX7BGU7bgsFidi
MAPbI3,MA,Pb,I,1.6,TiO2-c | TiO2-mp,Spiro-MeOTAD,Au,Toluene,DMSO; GBL,False,50.0; 100.0,Spin-coating,Unknown,0.1,False,1.074,21.2,0.595,13.54,7gmoF-htVEosszQwEyKoLwZ3Hx8i
MAPbI3,MA,Pb,I,1.6,C60 | BCP,none,Ag,Unknown,DMF >> IPA,False,70 >> 100,Spin-coating >> Spin-coating,Unknown,0.1,False,0.99,18.26,0.563,10.23,7gxcMwuP7zJAdJMsKVZzptD-c6Go
MAPbI3,MA,Pb,I,1.6,TiO2-c | PCBM-60,Spiro-MeOTAD,Ag,Chlorobenzene,DMF; DMSO,False,100.0,Spin-coating,N2,0.1,False,1.05,19.83,0.73,15.1,7h6Ti4DsuQ1PAm4aQxPj00xka6YF
MAPbI3,MA,Pb,I,1.6,TiO2-c | TiO2-mp,Spiro-MeOTAD,Au,Unknown,DMF,False,140.0,Spin-coating,Air,0.09,False,0.8320000000000001,14.4,0.609,7.31,7hAVAWqIa1IbWpmblvBDuaXy7rPw
FAPbI3,FA,Pb,I,1.51,C60,PTAA,Ag,Chlorobenzene,DMF; DMSO,False,100,Spin-coating,N2,0.11,False,1.09,19.21,0.64,13.4,7hAVE3BD9iY9wvDeXmZp4kRWQHmt
MAPbI3,MA,Pb,I,1.6,TiO2-c,Spiro-MeOTAD,Au,Diethyl ether,DMF; DMSO,False,65; 100,Spin-coating,N2,0.1,False,1.101,16.77,0.6629999999999999,12.23,7hClqnI_cf6oLISlnOMgmKJfelMW
MAPbI3,MA,Pb,I,1.612,PCBM-60,PEDOT:PSS | NiO-c,Al,Unknown,DMF,False,100.0,Spin-coating,N2,0.045,False,0.902,21.0,0.7659999999999999,14.4,7hGUb29WTkwnYfXOWvS_jMhjvOBn
MAPbI3,MA,Pb,I,1.6,TiO2-c | TiO2-mp,CZTSSe; rGO,Au,Chlorobenzene,DMF,False,100.0,Spin-coating,Unknown,0.16,False,0.84,19.06,0.53,8.48,7hMfIOjjRLLQj1fraixut7gWe3XB
MAPbBrI2,MA,Pb,Br; I,1.75,PCBM-60,NiO-c,Ag,Toluene,DMF; DMSO,False,95.0,Spin-coating,N2,0.1,False,1.12,9.3,0.752,7.83,7hVxe7FzWpasrjh-IpZPyG6UuGHq
MAPbI3,MA,Pb,I,1.6,PCBM-60,PEDOT:PSS,Al,Toluene,DMSO; GBL,False,100.0,Spin-coating,N2,0.084,False,0.9,12.69,0.71,8.04,7hfBZ8dKDBTrErzXIxPtYzO4wZZT
MAPbI3,MA,Pb,I,1.6,PCBM-60 | ZnO,PB2T-S,Al,Unknown,DMF; DMSO >> IPA,False,Unknown >> 90.0,Spin-coating >> Spin-coating,N2 >> N2,0.06,False,0.99,17.64,0.75,13.1,7hoMqMr_xHq8eoQLz7MrWn69WHsa
MAPbI3,MA,Pb,I,1.6,C60 | BCP,PTAA,Ag,Chlorobenzene,DMF; DMSO,False,100.0,Spin-coating,N2,0.1,False,1.08,23.47,0.77,19.53,7hyHtTyf-W6eTafGWQaXY9nEB9Z7
MAPbI3,MA,Pb,I,1.6,none,Spiro-MeOTAD,Ag,Chlorobenzene,DMF; DMSO,False,100.0,Spin-coating,Unknown,0.1,False,0.998,19.1,0.74,14.18,7iJWRFq3IcmBkhcI_IJ_zdWk3vuG
MAPbI3,MA,Pb,I,1.6,TiO2-c | TiO2-mp,Spiro-MeOTAD,Au,Unknown,DMF >> IPA,False,40.0 >> 100.0,Spin-coating >> Spray-coating,Air >> Air,0.09,False,,,,7.54,7iKePzARS3XXE99VbMA-FZWUFcjq
MAPbI3,MA,Pb,I,1.6,TiO2-c | TiO2-mp,none,Carbon,Unknown,DMF; DMSO,False,100.0,Spin-coating,N2,0.07,False,0.915,17.74,0.74,11.99,7iOboToyQu-uugllqlxBYB7mVTIw
MAPbI3,MA,Pb,I,1.6,TiO2-c,Spiro-MeOTAD,Au,Unknown,none >> none,False,Unknown >> 100.0,Evaporation >> Gas reaction,Vacuum >> Air,0.09,False,0.91,18.33,0.67,11.24,7iSfTZN3YfCKChWuynJiixQOwfbP
Cs0.05FA0.79MA0.16PbBr0.03I2.97,Cs; FA; MA,Pb,Br; I,,SnO2-np,Spiro-MeOTAD,Ag,Unknown,DMF; DMSO >> IPA,False,70.0 | 150.0,Slot-die coating >> Slot-die coating,Air >> Air,0.07,False,1.07,19.96,0.701,16.6,7ibieEGsAWVN7Oc56fqqhKsf7e5f
MAPbI3,MA,Pb,I,1.6,TiO2-c,Spiro-MeOTAD,Au,Diethyl ether,GBL; NMP,False,150.0,Spin-coating,Unknown,0.15,False,1.01,23.37,0.64,15.11,7icA3YXVIfqsLatUWCyjGGqp92NW
MAPbI3,MA,Pb,I,1.6,PCBM-60 | BCP,PEDOT:PSS,Ag,Unknown,DMF,False,100.0,Spin-coating,N2,0.04,False,1.0,20.8,0.61,12.88,7ifbRO6iXpLgOXg0wQlrTelVGqXB
FAPbI3,FA,Pb,I,1.48,TiO2-c | TiO2-mp,Spiro-MeOTAD,Au,Chlorobenzene,DMF; DMSO,False,150.0,Spin-coating,Dry air,0.16,False,1.04,25.1,0.69,18.02,7ijMfwFRvG6kweh52L4QCXQqHJRe
MAPbI3,MA,Pb,I,,TiO2-c,Spiro-MeOTAD,Au,Chlorobenzene,DMF; DMSO,False,100,Spin-coating,N2,0.09,False,1.082,22.6,0.6829999999999999,16.69,7iyjn9YaihzdXRqkjpOkUIIuQCKo
MAPbI3,MA,Pb,I,1.6,TiO2-mp,Spiro-MeOTAD,Au,Chlorobenzene,DMF; DMSO,False,105.0,Spin-coating,Unknown,0.09,False,0.98,21.1,0.63,13.0,7j5hvjX2EN_DUUeYl1OSpdgVNKsz
MAPbI3,MA,Pb,I,1.6,TiO2-c | TiO2-mp,Spiro-MeOTAD,Au,Unknown,DMF; DMSO >> none,False,110.0 >> 100.0,Inkjet printing >> Diffusion-gas reaction,Air >> N2,0.04,False,1.03,21.13,0.64,13.92,7jUwUtPBAgW683zDUS8Q4s51B49m
MAPbI3,MA,Pb,I,1.6,TiO2-c,Spiro-MeOTAD,Au,N2,DMF,False,100.0,Spin-coating,Air,0.1,False,,,,17.98,7jY-S8BIIMWWfrO7ohWMOcILdJ3D
MAPbI3,MA,Pb,I,1.6,TiO2-c | TiO2-mp | ZrO2-mp,none,Ag,Unknown,DMF >> IPA,False,70.0 >> 70.0,Drop-infiltration >> CBD,Unknown,0.56,False,0.89,21.0,0.455,8.49,7jYwUHdICmowtEdSuEk6jq_X8iT5
Cs0.1FA0.75MA0.15PbBr0.35I2.65,Cs; FA; MA,Pb,Br; I,,C60 | BCP,PTAA,Ag,Chlorobenzene,DMF; DMSO,False,100.0,Spin-coating,N2,0.105,False,1.04,21.81,0.753,19.62,7je6hCRAr8ndJVfF61aFgpss4LLG
MAPbI3,MA,Pb,I,1.6,TiO2-c | TiO2-mp,Spiro-MeOTAD,Au,Unknown,DMF >> IPA,False,Unknown >> 150.0,Spin-coating >> Spin-coating,N2 >> N2,0.09,False,0.95,19.47,0.612,11.48,7jh5_VWDV2KqUAmrvoTAGIp2YVyE
MAPbI3,MA,Pb,I,1.6,TiO2-c,Spiro-MeOTAD,Au,Unknown,DMF,False,90; 120,Spin-coating,N2,0.09,False,0.93,19.0,0.71,12.7,7jhqj4luIBW-21lgYrIm3QB2guYa
MAPbI3,MA,Pb,I,1.6,SrTiO3-c | SrTiO3-mp,Spiro-MeOTAD,Au,Unknown,DMF; DMSO,False,Unknown,Spin-coating,N2,0.09,False,1.07,21.7,0.69,16.2,7jio6GV5WgeCVPbtw5438GNFHwfB
MAPbI3,MA,Pb,I,1.6,SnO2-np; ZnO-np,Spiro-MeOTAD,Ag,Unknown,DMF >> IPA,False,70 >> 70,Spin-coating >> CBD,Unknown,0.04,False,1.07,19.7,0.613,12.7,7jmSLtmnbiyn2EWRhnVGYVdqxwwn
MAPbI3,MA,Pb,I,1.6,ZnO0.85Sn0.2O1.2,Spiro-MeOTAD,Au,Toluene,DMF; DMSO,False,100.0,Spin-coating,N2,0.07,False,1.04,20.68,0.6559999999999999,14.12,7jtBRZwxzY78VlTZUO-gwBO_sorQ
Cs0.05FA0.79MA0.16PbBr0.45I2.55,Cs; FA; MA,Pb,Br; I,,TiO2-c,3-Hexylthiophene | Spiro-MeOTAD,Au,Chlorobenzene,DMF; DMSO,False,100.0,Spin-coating,Unknown,0.0625,False,1.15,23.24,0.75,19.73,7jtI5b-nSvuV6IJQVKbNPw59czAH
MAPbI3,MA,Pb,I,,SnO2-np | PCBM-60,Spiro-MeOTAD,Ag,Chlorobenzene,DMF; DMSO,False,100,Spin-coating,N2,0.091,False,1.1,23.05,0.716,17.0,7k06LHvszxGGr93URR2GB3dskddY
FA0.85MA0.15PbBr0.45I2.55,FA; MA,Pb,Br; I,,PCBM-60,PEDOT:PSS,Al,Unknown,DMF >> IPA,False,Unknown >> 150.0,Spin-coating >> Spin-coating,Air >> Air,0.096,False,1.1,18.8,0.779,16.1,7kEDeaPII9y4xNbiLHAnevDnkSPD
MAPbI3,MA,Pb,I,1.6,PCBM-60 | BCP,PEDOT:SAF,Ag,Unknown,DMSO; GBL,False,100.0,Spin-coating,Unknown,0.07,False,1.02,20.25,0.68,14.05,7kM_Dl1SYQ_wHA-Jm62hgKEsu5oX
MAPbI3,MA,Pb,I,1.6,TiO2-c | TiO2-nw | TiO2-c,Spiro-MeOTAD,Au,Unknown,GBL,False,100.0,Spin-coating,Unknown,0.09,False,0.97,16.81,0.66,10.78,7kSXIMyihV48Sm12XHWEC9EOoOOd
Cs0.05FA0.79MA0.16PbBr0.51I2.49,Cs; FA; MA,Pb,Br; I,,TiO2-c | TiO2-mp,M106,Ag,Chlorobenzene,DMF; DMSO,False,100.0,Spin-coating,Unknown,0.14,False,1.06,17.06,0.67,12.11,7kV9TbmUv6yqrDwS1DARXi14GcHN
MAPbI3,MA,Pb,I,1.6,TiO2-c | TiO2-mp,BDTT:DPPD:TT,Au,Diethyl ether,DMF; DMSO,False,65; 100,Spin-coating,Air,0.1,False,0.97,23.48,0.68,15.75,7kX2dH1IVLUFoVfv7inlNgMYalQX
MAPbI3,MA,Pb,I,1.6,PCBM-60,PEDOT:PSS,Al,Chlorobenzene,DMF,False,100.0,Spin-coating,N2,0.09,False,0.89,13.28,0.68,8.0,7k_RxZuvjSEHD-Z_A7WOg5gIZ3M-
MAPbI3,MA,Pb,I,1.6,TiO2-c | TiO2-mp,Spiro-MeOTAD,Au,Unknown,DMF,False,100.0,Spin-coating,N2,0.08,False,,,,,7kd-t1izJodWR5uwDWWpJE4O0RQw
FA0.9MA0.1PbBr0.3I2.7,FA; MA,Pb,Br; I,,TiO2-c | TiO2-mp,PTAA,Au,Toluene,DMSO; GBL,False,100.0,Spin-coating,N2,0.16,False,1.04,21.0,0.66,14.5,7ke3mLf6Qwaz8WflfG4fs9EO7x3c
MAPbI3,MA,Pb,I,1.6,PCBM-60,PEDOT:PSS,Al,Unknown,DMF,False,100.0,Spin-coating,Unknown,0.16,False,0.9,18.8,0.57,9.6,7l5oCNnrzkKb34VL52fr2LtwVVRO
FA0.83MA0.17PbBr0.0I2.51,FA; MA,Pb,Br; I,,TiO2-c | TiO2-mp,Spiro-MeOTAD,Au,Chlorobenzene,DMF; DMSO,False,100.0,Spin-coating,N2,0.1,False,1.09,21.5,0.76,18.0,7lBYLdU-j_yVcVrHqSnUGm5mo7oA
MAPbI3,MA,Pb,I,1.6,SnO2-np | PCBM-60,BTPA,MoO3 | Au,Toluene,DMSO; GBL,False,100.0,Spin-coating,N2,0.1119999999999999,False,1.01,18.03,0.773,13.0,7lB_MbD6d1ZJU9ZlwTJEzDK9vDzp
nannannan,,,,,Unknown,Unknown,,,,False,,,,,False,,,,,7lGsJP-w-n7xvEbUrm7A1bl60n7B
Cs0.05FA0.49MA0.16PbBr0.51I2.49,Cs; FA; MA,Pb,Br; I,1.73,SnO2-np,P3HT,MoO3 | Ag,Chlorobenzene,DMF; DMSO,False,100.0,Spin-coating,N2,0.04,False,1.1,20.85,0.662,13.98,7lRQElTB8ixRfstU6Rm8OBxP6qGT
MAPbI3,MA,Pb,I,1.6,TiO2-c | TiO2-mp,Spiro-MeOTAD,Ag,Unknown,DMF >> IPA,False,70.0 >> 70.0,Spin-coating >> CBD,Unknown,0.1,False,0.93,17.87,0.68,11.36,7lVHVaNx7qMX6va8mCcgGdJhdcRE
MAPbI3,MA,Pb,I,1.6,C60-SAM | C60 | BCP,PTAA,Cu,Unknown,DMF >> IPA,False,Unknown >> 100.0,Spin-coating >> Spin-coating,Air >> Air,0.0644,False,1.06,22.5,0.785,18.7,7lkrBJefSu0tLcZxIyEpAIUmHfm4
Cs0.15FA0.85PbBr0.12I2.88,Cs; FA,Pb,Br; I,1.6,PCBM-60 | BCP,NiO-c | CuGaO2,Ag,Anisole,DMF; DMSO,False,100,Spin-coating,N2,0.09,False,1.112,23.19,0.8009999999999999,20.15,7lsy3ye0v95y1W6XaXpL095k9kBC
FA0.9MA0.1PbBr0.3I2.7,FA; MA,Pb,Br; I,1.5,C60,PTAA,Ag,Chlorobenzene,DMF; DMSO,True,100.0,Spin-coating,N2,0.11,False,1.05,22.57,0.64,15.32,7ly37KYEimdmT0FaV8-UCf3ii0XX
MAPbBr0.09I2.91,MA,Pb,Br; I,1.61,PCBM-60,PEDOT:PSS | TPD,Ba | Ag,Unknown,none >> none >> IPA,False,Unknown >> 100,Co-evaporation >> Evaporation >> Spin-coating,Vacuum >> Vacuum >> Unknown,0.1,False,1.114,14.14,0.65,10.2,7m4YXGA-PJ3BCCvQDMxPJ3KKPz7H
FA0.5MA0.5PbI3,FA; MA,Pb,I,,TiO2-c,Spiro-MeOTAD,Au,Unknown,DMF; DMSO >> IPA,False,Unknown >> 120.0,Spin-coating >> Spin-coating,Unknown,0.15,False,0.991,24.61,0.758,18.5,7mCwRUG55MY3iAuuHShvejPQ60_1
MAPbI3,MA,Pb,I,1.6,SnO2-c,Spiro-MeOTAD,Au,Unknown,Unknown,False,Unknown,Unknown,Unknown,0.11,False,1.1,22.57,0.696,17.29,7mDCq4R9pBzo7teFYDhtsGZ9KgSd
MAPbI3,MA,Pb,I,1.59,TiO2-c,Spiro-MeOTAD,Au,Chlorobenzene,DMF; DMSO,False,100,Spin-coating,N2,,False,1.05,21.9,0.76,15.8,7mEZdxsxWHTyaP0IBr7hr7zjEYZQ
MAPbI3,MA,Pb,I,1.6,TiO2-c | TiO2-mp,Spiro-MeOTAD,Au,Diethyl ether,DMF; DMSO,False,100,Spin-coating,Unknown,0.1,False,1.1,20.05,0.742,16.36,7mGf2sIkdYoz8F6Vv69ZpUhJbjqB
MAPbI3,MA,Pb,I,1.6,TiO2-c | TiO2-mp,Spiro-MeOTAD,Ag,Unknown,DMSO; GBL,False,100.0,Spin-coating,N2,0.16,False,1.079,22.43,0.735,17.79,7mqfl-Kins75pcPg7dZghnKoshr0
MAPbI3,MA,Pb,I,1.6,PCBM-60 | PEI,PEDOT:PSS | VB-MeO-FDPA,Ag,Chlorobenzene,DMSO; GBL,False,100.0,Spin-coating,Unknown,0.045,False,1.04,19.6,0.765,15.6,7mx7mlZ1vydtlK6ba_mcNpyVugC2
MAPbI3,MA,Pb,I,1.6,ZnO-c | ZnO-nw | TiO2-c,Spiro-MeOTAD,Au,Unknown,DMF >> IPA,False,70.0 >> 70.0,Spin-coating >> CBD,Air >> Air,0.1,False,0.83,16.11,0.52,7.01,7mxFgbpDxLIa7nPByiTzw4vveJlB
MAPbI3,MA,Pb,I,1.6,TiO2-c | TiO2-mp,Spiro-MeOTAD,Au,Rotating magnetic field,DMF; DMSO,False,140.0,Doctor blading,Air,0.11,False,1.06,22.41,0.742,17.51,7n-Z4x6dh-dlIsz52oRkkJXb8LzW
MAPbI3,MA,Pb,I,1.6,PCBM-60 | PEI,NiO-c,Ag,Unknown,Unknown,False,Unknown,Dipp-coating,Air,0.1,False,1.0,20.68,0.602,12.4,7nDB5ifoNaiYV4x1-t3X9K_CBfVM
MAPbI3,MA,Pb,I,1.6,PCBM-60,NiO-c,Ag,Chlorobenzene,DMF; DMSO,False,100.0,Spin-coating,N2,0.1,False,1.02,21.49,0.579,12.69,7nDJlwqOVqktwV8BQMc16w9Vwi4f
MAPbBr0.3I2.7,MA,Pb,Br; I,,TiO2-c | TiO2-mp,PTAA,Au,Unknown,GBL,False,60.0,Spin-coating,Unknown,0.096,False,0.987,19.6,0.6579999999999999,12.7,7nNV5V4qW-WN_jR2wmCb6Kv2e1Iu
MAPbI3,MA,Pb,I,1.6,d-PCBM-60; PCBM-60,PEDOT:PSS,Ca | Ag,Unknown,DMF,False,100.0,Spin-coating,N2,0.1,False,0.926,16.32,0.63,9.46,7nUAoaVdxawt8qdHckCNjFcETdSc
MAPbI3,MA,Pb,I,1.6,TiO2-c,Spiro-MeOTAD,Au,Chlorobenzene,DMF; DMSO,False,40.0,Spin-coating,N2,0.1,False,1.08,20.2,0.73,15.6,7nYkMASAGLGnzgihybEgBTEK09MI
MAPbI3,MA,Pb,I,1.6,TiO2-c | TiO2-mp,Spiro-MeOTAD,Au,Unknown,DMF >> IPA,False,70.0 >> 70.0,Spin-coating >> CBD,Unknown,0.1,False,1.012,14.39,0.53,7.49,7nb2mIREy1eqWnaFKQJSj8vHfRFY
MAPbI3,MA,Pb,I,1.6,SnO2-np | Li-TFSI,Spiro-MeOTAD,Au,Toluene,Unknown,False,Unknown,Spin-coating,N2,0.06,False,1.07,20.6,0.691,15.23,7ngeH9Pt7d4qkT6DnNZekI209jmd
MAPbI3,MA,Pb,I,1.6,TiO2-c | TiO2-mp,Spiro-MeOTAD,Au,Chlorobenzene,DMF,False,90.0,Spin-coating,Unknown,0.16,False,1.04,19.9,0.77,16.3,7nm7TI8B_4UT0BxXliVPHxoAoDdd
MAPbI3,MA,Pb,I,1.6,PCBM-60 | Bphen,PEDOT:PSS,Ag,Unknown,DMF >> IPA,False,Unknown >> 100.0,Spin-coating >> Spin-coating,Unknown,0.0725,False,0.92,20.5,0.778,14.62,7nmeCFJVbFmJPodi3c50tv4oXK2w
MAPbI3,MA,Pb,I,1.6,TiO2-c | STHNP,Spiro-MeOTAD,Au,Unknown,DMF,False,100.0,Spin-coating,Air,0.09,False,1.05,18.7,0.747,14.7,7nsfvFCBgE9wErZMCg6A1vToRVx-
MAPbI3,MA,Pb,I,1.6,TiO2-c | TiO2-mp,Spiro-MeOTAD,Ag,Chlorobenzene,DMF; DMSO,False,100.0,Spin-coating,Unknown,0.1,False,0.86,20.0,0.743,12.01,7ntdO7FEMTNFGasNI15VixlYNRuX
FA0.9MA0.1PbI3,FA; MA,Pb,I,,SnO2-np,Spiro-MeOTAD,Ag,Unknown,DMF; DMSO | IPA >> IPA,False,60,Spin-coating | Spin-coating >> IPA washing | Spin-coating >> IPA washing | Spin-coating >> IPA washing,N2 | N2 | N2 | N2,,False,1.156,22.28,0.7559999999999999,19.47,7nwKrz_VAnnqxTacegJgDXbOb1-q
MAPbI3,MA,Pb,I,,TiO2-c | TiO2-mp,Spiro-MeOTAD,Au,Unknown,DMF >> IPA,False,70 >> 70,Spin-coating >> Dipp-coating,Air >> Air,,False,0.94,17.11,0.69,11.03,7nyvLZb2SkW7oqI4aLDlJ-hKBfjm
MAPbI3,MA,Pb,I,1.6,SnO2-c,Spiro-MeOTAD,Au,Chloroform,DMF; DMSO,False,120.0,Spin-coating,Air,0.1,False,1.173,22.05,0.75,19.39,7o5yyEXS0Ypg0LRrBf_dBJejqniI
MAPbI3,MA,Pb,I,1.6,TiO2-c,Spiro-MeOTAD,Au,Unknown,DMF,False,100.0,Spin-coating,Unknown,0.1,False,0.99,21.75,0.7140000000000001,15.37,7oFpWG_Q15Q8mHtf0ZaZTmYXFLxT
MAPbI3,MA,Pb,I,1.58,TiO2-c | TiO2-mp,Spiro-MeOTAD,Au,Unknown,DMF,False,90,Spin-coating,N2,0.2,False,0.97,15.0,0.611,8.95,7oGaecqOU8Jfs_WmZn9hsYcA30IN
MAPbI3,MA,Pb,I,1.6,PCBM-60 | LiF,PEDOT:PSS,Al,Chlorobenzene,DMF; DMSO,False,90.0,Spin-coating,N2,0.1,False,0.82,21.24,0.62,11.03,7oHmOq2WMfdwt7ZYn21nvWRp958k
MAPbI3,MA,Pb,I,1.6,TiO2-c | Au@TiO2-np; TiO2-mp,Spiro-MeOTAD,Ag,Unknown,Unknown,False,100.0,Spin-coating,Unknown,0.07,False,1.104,21.15,0.753,17.59,7oPDbDXEOxlWrNFjq89yf_yExw-y
MAPbI3,MA,Pb,I,1.6,PCBM-60 | PEI,PEDOT:PSS; PEI | PEDOT:PSS,Ag,Toluene,DMSO; GBL,False,100,Spin-coating,Air,0.09,False,1.01,19.18,0.75,14.52,7oasjZ3b2zEmtsOdBTC91GOUql7b
MAPbI3,MA,Pb,I,1.56,PCBM-60,Spiro-MeOTAD,Au,Unknown,DMF >> IPA,False,Unknown,Spin-coating >> Spin-coating,N2 >> N2,0.04,False,0.984,21.1,0.723,15.0,7odKB0tFqHVdkZKeAmKiHnjh09TW
Cs0.1FA0.9PbI3,Cs; FA,Pb,I,,TiO2-c,Spiro-MeOTAD,Au,Diethyl ether,DMF; DMSO,False,65.0; 150,Spin-coating,Unknown,0.125,False,1.004,22.446,0.665,14.98,7ohS3H1ZQRTDO6y8JY8HliV1-ObH
MAPbI3,MA,Pb,I,1.6,TiO2-c,Spiro-MeOTAD,Au,Unknown,DMF,False,100.0,Spin-coating,Dry air,0.09,False,1.022,20.2,0.69,14.2,7ojiG0edokblNiz1dcy42z1ZVzfW
MAPb0.97Sb0.03I3,MA,Pb; Sb,I,,TiO2-c | TiO2-mp,Spiro-MeOTAD,Au,Unknown,DMF; GBL,False,100.0,Spin-coating,Air,0.09,False,0.856,19.6,0.579,9.71,7p1-8bPcw7pBT0aEjHscgnJ7wNCE
Cs0.05FA0.79MA0.16PbBr0.48I2.52,Cs; FA; MA,Pb,Br; I,1.61,SnO2-np,Spiro-MeOTAD,Au,Chlorobenzene,DMF; DMSO,False,100.0,Spin-coating,Unknown,0.2,False,1.04,21.7,0.74,16.7,7pR1HOJ2CzQjR9Kh6yulE0Tuu1gg
MAPbI3,MA,Pb,I,1.6,PCBM-60 | LiF,NiO-c,Al,Toluene,Unknown,False,100.0,Spin-coating,N2,0.15,False,0.927,17.9,0.621,10.3,7pRz41MKFTFSvxgKQOrU8B6d2Gqe
Cs0.05FA0.7885MA0.1615PbBr0.3I2.7,Cs; FA; MA,Pb,Br; I,1.58,SnO2-c | C60,Spiro-MeOTAD,Ag,N2,DMF; DMSO,False,100.0,Spin-coating,Unknown,0.092,False,1.12,23.4,0.77,18.5,7pUkCcetTZB7b0Wyezxb2dzhISf4
MAPbI3,MA,Pb,I,1.6,TiO2-c,Spiro-MeOTAD,Au,Toluene,DMF,False,100.0,Spin-coating,N2,0.09,False,1.03,15.74,0.58,9.38,7pj4gLaF17zyBJWEMcNKPF9BQLoA
MAPbI3,MA,Pb,I,1.6,TiO2-c | TiO2-mp,PST1,Au,Unknown,DMF >> IPA,False,Unknown >> 100,Spin-coating >> CBD,Unknown,0.159,False,1.024,17.63,0.73,13.44,7pyNHIsNL6jMAI3QsvRdSk82yxmL
MAPbI3,MA,Pb,I,1.6,TiO2-c | Al2O3-mp,Al2O3-mp | Me2N-DATPA,Ag,Unknown,DMF,False,100,Spin-coating,N2,0.1,False,0.87,18.8,0.5,8.0,7qCjmqkUA6MFCYAhlejMzO9RSopL
FA0.05MA0.95PbI3,FA; MA,Pb,I,1.5,nTi-MOF | PCBM-60,Spiro-MeOTAD,Au,Diethyl ether,DMF; DMSO,False,65; 135,Spin-coating,Unknown,0.12,False,1.05,22.61,0.7340000000000001,17.43,7qODecAyPgJfXvQfdMafYUzL-vvb
MAPbI3,MA,Pb,I,1.6,TiO2-c | TiO2-mp,Spiro-MeOTAD,Ag,Unknown,DMF >> IPA,False,70.0 >> 100.0,Spin-coating >> Spin-coating,Unknown,0.3,False,,,,9.96,7qRopaI5Qj85aVItpWlqepCzXG6M
MAPbI3,MA,Pb,I,1.6,PCBM-60 | ZnO-np,Spiro-MeOTAD,Al,Unknown,DMF >> IPA,False,Unknown >> 90.0,Spin-coating >> Spin-coating,N2 >> N2,0.055,False,0.99,23.0,0.72,16.3,7qVg8GCEO3h-GuCDUf0jSnvwgzML
Cs0.05FA0.79MA0.16PbBr0.51I2.49,Cs; FA; MA,Pb,Br; I,,TiO2-c | TiO2-mp,WT3,MoOx | Al,Trifluorotoluene,DMF; DMSO,False,100.0,Spin-coating,Unknown,0.15,False,1.095,22.6,0.785,19.44,7qWlmHlvrdYV-jC2tTfcm6ejspIo
MAPbI3,MA,Pb,I,1.6,SnO2-c,Ome-DPA-CuPc,Au,Unknown,Unknown,False,Unknown,Spin-coating,N2,0.16,False,0.971,20.94,0.6579999999999999,13.37,7qYz8Qqj-ulztTbLWXUnMwa6qp7W
MAPbI3,MA,Pb,I,1.6,PCBM-60,NiO-c,Ag,Chlorobenzene,DMF; DMSO,False,100.0,Spin-coating,Unknown,0.0625,False,1.09,18.33,0.736,14.71,7qrap8hVBjhFg7JpLtYE6RQurJ_k
MAPbI3,MA,Pb,I,1.6,TiO2-c | TiO2-mp,none,Au,Unknown,DMF >> IPA,False,Unknown >> 90.0,Spin-coating >> CBD,Air >> Air,0.08,False,0.926,17.12,0.674,10.69,7qsf9xKvWzUNmtdNxoAk9a8Mal6Z
MAPbI3,MA,Pb,I,1.6,C60 | BCP,PCT,Ag,Chlorobenzene,DMF,False,100.0,Spin-coating,Unknown,0.1,False,1.02,21.5,0.73,16.0,7quAvmt0U0KLu7crDIOIp3_BS3-o
FAPbI3,FA,Pb,I,1.48,TiO2-c,Spiro-MeOTAD,Au,Chlorobenzene,DMF; DMSO >> IPA,False,140.0 >> Unknown,Spin-coating >> Spin-coating,Air >> Air,0.09,False,1.07,21.4,0.7709999999999999,17.61,7qyTalgWCFxfUyODKiYHbwJyPXzJ
MAPbI3,MA,Pb,I,1.59,SnO2-c | PCBM-60,Spiro-MeOTAD,Ag,Anisole,DMF; DMSO,False,100,Spin-coating,N2,0.045,False,0.92,19.3,0.7,12.5,7qzeY-j61BHa_SYGuBk_H8zkRKOu
MAPbI3,MA,Pb,I,1.6,TiO2-c,Spiro-MeOTAD,Ag,Diethyl ether,DMF; DMSO,False,65; 100,Spin-coating,Unknown,0.09,False,0.99,17.92,0.42,7.66,7rFLB6o1k12S0WYyEXv3ZWMRuk4s
FA0.83MA0.17PbBr0.17I2.83,FA; MA,Pb,Br; I,,TiO2-c | TiO2-nw,Spiro-MeOTAD,Au,Chlorobenzene,DMF; DMSO,False,100.0,Spin-coating,N2,0.04,False,0.96,20.72,0.62,12.26,7raG-4CoVjMDud7dMez6Z6npAlav
MAPbI3,MA,Pb,I,1.61,TiO2-c | TiO2-mp,Spiro-MeOTAD,Au,Chlorobenzene,DMSO,False,100.0,Spin-coating,N2,0.16,False,0.92,18.7,0.58,9.9,7rbASqOfTFwSvpYBSNNez21LDFQv
MAPbI3,MA,Pb,I,1.5,SnO2-mp,Spiro-MeOTAD,Ag,Unknown,DMF,False,100.0,Spin-coating,N2,0.045,False,1.04,23.23,0.6459999999999999,14.8,7rwipSks3xuOi4B51oKpBKP72yg6
CsPbI3,Cs,Pb,I,1.71,TiO2-c,P3HT,Au,Anisole,DMF,False,100; 330,Spin-coating,N2,0.0919,False,0.96,17.0,0.71,13.8,7s-EsgvV7mbcLvAIJ2fKGOPyILO8
MAPbI3,MA,Pb,I,1.6,TiO2-c | TiO2-mp,Al2O3 | Sym-HTPcH,Au,Chlorobenzene,DMSO,False,100.0,Spin-coating,N2,0.16,False,0.988,17.2,0.74,12.8,7s1YizuIGrgdf2W7pr8CfUtu_icm
MAPbI3,MA,Pb,I,1.6,PCBM-60,PEDOT:PSS,Ag,Chlorobenzene,DMF,False,100.0,Spin-coating,Ambient,1.0,False,1.04,15.19,0.75,12.32,7s401h_8EOiGAL1HtCggPb3gydIp
FA0.4MA0.6PbI3,FA; MA,Pb,I,,TiO2-c,WO3,Ag,Unknown,DMF >> none >> none,False,Unknown,Spin-coating >> Gas reaction >> Gas reaction,Unknown,0.2,False,1.02,11.83,0.711,10.84,7sDMJPgpSoS6fE38sPWS2JLexYJ7
Cs0.1FA0.75MA0.15PbBr0.35I2.65,Cs; FA; MA,Pb,Br; I,,C60 | BCP,PTAA,Ag,Chlorobenzene,DMF; DMSO,False,100.0,Spin-coating,N2,0.105,False,1.05,21.92,0.73,16.83,7sEpMGli57N3k9XF7NARY30NN6Ks
MAPbI3,MA,Pb,I,1.6,TiO2-c | TiO2-mp,Spiro-MeOTAD,Au,Unknown,DMF,False,100.0,Spin-coating,N2,0.08,False,0.87,17.67,0.726,11.1,7sSYoZ3yrrnAeTDyoPdR_XRcGkls
Cs0.05FA0.79MA0.16PbBr0.51I2.49,Cs; FA; MA,Pb,Br; I,,TiO2-c | TiO2-mp,PTB7,Au,Chlorobenzene,DMF; DMSO,False,100.0,Spin-coating,Unknown,0.09,False,1.06,18.23,0.62,11.71,7seacFe8wYlYQKj_UcppyJM22LwW
MAPbI3,MA,Pb,I,1.6,TiO2-c,Spiro-MeOTAD,Au,Chlorobenzene,DMF,False,100.0,Spin-coating,Unknown,0.06,False,0.9,20.88,0.655,11.2,7syndVG35u0uorYHYnRuL5E7JY39
FAPbI3,FA,Pb,I,1.48,TiO2-c,Spiro-MeOTAD,Au,Toluene,DMF,False,170.0,Spin-coating,N2,0.06,False,1.02,18.0,0.69,13.0,7t3XD1K6MMzCzdsN6_xQ07pY_LZu
MAPbI3,MA,Pb,I,1.6,PCBM-60 | bis-C60,CuSCN,Ag,Toluene,DMSO; GBL,False,100.0,Spin-coating,N2,0.0314,False,1.07,12.2,0.76,10.2,7t4cxJuf5vPxEE-ZCKdwTPrq7Aai
MAPbI3,MA,Pb,I,1.6,ZnO-np,Spiro-MeOTAD,Ag,Unknown,DMF >> IPA,False,70 >> 70,Spin-coating >> CBD,Unknown,0.04,False,1.06,18.5,0.7020000000000001,13.6,7tC6ao86H3FdKbeo_oDFF660J7R1
MAPbI3,MA,Pb,I,1.6,PCBM-60 | Bphen,PEDOT:PSS,Ag,Unknown,DMF,False,Unknown,Spin-coating,N2,0.0725,False,0.87,22.14,0.75,14.52,7tEDVLA-CX7r-owUYPZYvofiydnV
Cs0.07FA0.79MA0.14PbBr0.45I2.55,Cs; FA; MA,Pb,Br; I,1.5,TiO2-c,Spiro-MeOTAD,Au,Unknown,DMF; DMSO,False,Unknown,Spin-coating,N2,0.17,False,1.12,22.14,0.655,16.36,7tU6j1DqImPIAaeV6NAiGqtF_cbl
MAPbI3,MA,Pb,I,1.6,TiO2-c | ZnPtriazine(gly)2,Spiro-MeOTAD,Ag,Unknown,DMF,False,25; 100,Spin-coating,N2,0.12,False,1.012,23.81,0.7,14.4,7tWd7U-3pMHQXtevdNDARPEbKy5K
MAPbI3,MA,Pb,I,1.6,PCBM-60,PEDOT:PSS,Al,2-butylalcohol,DMF; DMSO,True,100.0,Spin-coating,Air,0.12,False,1.011,22.49,0.7509999999999999,16.92,7tZCDxNzQ7zwR1CfBXocslVErwfC
MAPbI3,MA,Pb,I,1.55,PDPP3T; PCBM-60,PEDOT:PSS,Ca | Al,Unknown,Unknown,False,100.0,Spin-coating,Air,0.04,False,0.88,13.93,0.72,8.8,7tbO-xX8v3cPrq_mvf2dHZVS35Wi
MAPbI3,MA,Pb,I,1.6,PCBM-60 | PDINO,PEDOT:PSS,Al,Chlorobenzene,DMF,True,Unknown,Spin-coating,Unknown,0.05,False,0.99,19.47,0.718,13.89,7thAhUQydepr5C7kMR5_3l0jOtLe
Cs0.05FA0.81MA0.14PbBr0.51I2.49,Cs; FA; MA,Pb,Br; I,,TiO2-c | TiO2-mp,CuSCN,Carbon-nt,Chlorobenzene,DMF; DMSO,False,100,Spin-coating,N2,0.067,False,1.01,23.7,0.7340000000000001,14.55,7tid4E0ZPmLe1H04QLfTXTN9dpAl
Cs0.2FA0.8PbI3,Cs; FA,Pb,I,,TiO2-c,Spiro-MeOTAD,Ag,Unknown,Cyclohexyl-2-pyrrolidone; DMF,False,170.0,Spin-coating,Unknown,0.0256,False,0.947,19.4,0.546,10.0,7tt3wV5erTLcE4eac-YmEV1jhQRX
MAPbI3,MA,Pb,I,1.6,PCBM-60,PEDOT:PSS,Ca | Al,Unknown,DMSO; GBL,False,Unknown,Spin-coating,N2,0.1,False,0.8909999999999999,16.79,0.8,12.61,7tv7_sc14zvO0a0XEOQpYTlDMjSR
FA0.2MA0.8PbI3,FA; MA,Pb,I,,PTTI-1,PEDOT:PSS,Ag,Toluene,DMSO; GBL,False,100.0,Spin-coating,N2,0.1,False,1.027,19.26,0.659,13.03,7tzeb1Uw-ylvSEzJvjrLBplTfWUs
FA0.3MA0.7PbI3,FA; MA,Pb,I,,PCBM-60 | BCP,PEDOT:PSS,Ag,Chlorobenzene,DMSO; GBL,False,100.0,Spin-coating,N2,0.075,False,0.92,20.0,0.79,14.5,7u57OSktDqVG_0FQEamKvMv19NZv
MAPbI3,MA,Pb,I,1.6,Unknown,Spiro-MeOTAD,Ag,Unknown,DMF >> IPA,False,70.0 >> 70.0,Spin-coating >> CBD,Unknown,0.1,False,1.06,16.1,0.482,8.3,7uGqkVdnfZhirMy4uaTVOeiJzT8-
MAPbI3,MA,Pb,I,1.6,TiO2-c | TiO2-mp,Spiro-MeOTAD,Au,Ethyl acetate,DMF; DMSO,False,100.0,Spin-coating,N2,0.1,False,1.057,19.814,0.74,15.43,7uJkewBhqc1Wek3nqX4P3iVZlPAn
MAPbI3,MA,Pb,I,1.6,PCBM-60,PEDOT:PSS,Al,Unknown,Unknown,False,Unknown,Spin-coating,Unknown,0.035,False,0.98,19.4,0.535,10.17,7uaUpbOxw6QfNW-lHWsuuRQ4rGj0
MAPbI3,MA,Pb,I,1.6,PCBM-60 | Bphen | Cs2CO3; MoO3,PEDOT:PSS,Ag,Unknown,DMF,False,50; 60; 70; 80; 90; 100,Spin-coating,N2,0.0725,False,1.03,21.7,0.72,16.09,7ueUriU1HUyY-UdoUWMu4f6QzQp9
Cs0.05FA0.8075MA0.1425PbBr0.45I2.55,Cs; FA; MA,Pb,Br; I,,C60 | BCP,PTAA,Ag,Unknown,DMF; DMI >> Ethanol,False,Unknown >> 110.0; 120,Spin-coating >> Spray-coating,Ar >> Ar,0.1,False,1.027,23.01,0.767,18.13,7ugWFnAMEhIDMreiQOkrImnnHM4H
Cs0.05FA0.79MA0.16PbBr0.51I2.49,Cs; FA; MA,Pb,Br; I,,TiO2-c,Spiro-MeOTAD,Au,Chlorobenzene,DMF; DMSO,False,100.0,Spin-coating,Unknown,0.09,False,1.03,20.8,0.746,16.1,7ulLP8PfGQmPtFraRCa24vTDS4va
Cs0.2FA0.8PbBr0.4I0.6,Cs; FA,Pb,Br; I,1.78,C60 | BCP,NiO | 2PACz,,,,False,,,,,False,1.22,16.19,0.76,15.06,7unAEta71s_ySAvCAzHoA-95QcKB
MAPbI3,MA,Pb,I,1.6,PCBM-60 | ZnO-np,PEDOT:PSS,Ag,Unknown,DMF >> IPA,False,Unknown >> 100.0,Spin-coating >> Spin-coating,Unknown,0.1,False,0.88,16.6,0.764,11.16,7urphEkMqv5Gpg1Be9IWeXXujOF5
FAPbI3,FA,Pb,I,1.51,C60,PTAA,Ag,Chlorobenzene,DMF; DMSO,False,100,Spin-coating,N2,0.11,False,0.92,19.25,0.46,8.09,7uwyb5fUS-f8jOlK-CWMYEehoHNT
MAPbI3,MA,Pb,I,1.6,PCBM-60 | BCP,NiO-c,Ag,Toluene,DMF; DMSO,False,100.0,Spin-coating,Unknown,0.01,False,1.05,21.57,0.75,16.98,7v4bYp3Q3OBtckEpSZBFdYpnqcQq
MAPbI3,MA,Pb,I,1.55,PEG; ZnO-np,Spiro-MeOTAD,Au,Unknown,DMF >> IPA,False,60.0 >> 90.0,Spin-coating >> CBD,Unknown,0.1,False,1.02,16.47,0.53,8.9,7v6vzlHhpddVOefv6SMtbxgBCVOq
MAPbI3,MA,Pb,I,1.5,TiO2-c | TiO2-mp,Spiro-MeOTAD,Ag,Unknown,DMF >> none,False,80,Spin-coating >> Gas reaction,Air >> Vacuum,0.07,False,0.99,21.64,0.609,13.05,7vCIVt3L9vcj_dCd-GbIXckmFixD
MAPbI3,MA,Pb,I,1.6,PCBM-60,PEDOT:PSS,Al,Chlorobenzene,DMSO; GBL,False,100.0,Spin-coating,Unknown,0.04,False,0.91,18.58,0.72,12.15,7vLLZe-2_CWJMtWtwoQC32we8tj-
MAPbI3,MA,Pb,I,1.6,ZnO-np | MgO-EA | TiO2-mp,Spiro-MeOTAD,Au,Ethyl acetate,DMF; DMSO,False,125.0,Spin-coating,Air,0.11,False,1.12,23.08,0.7759999999999999,20.05,7vMQVex3SvkhvJWTmLYWVgH3f_Ah
Cs0.05FA0.79MA0.16PbBr0.50I2.5,Cs; FA; MA,Pb,Br; I,1.63,SnO2-np,CuSCN,Au,Chlorobenzene,DMF; DMSO,False,100.0,Spin-coating,N2,0.09,False,,,,,7vXOhmbXNGssXxuGIA3HMYECGofk
FA0.83MA0.17PbBr0.51I2.49,FA; MA,Pb,Br; I,1.63,TiO2-c | TiO2-mp,Spiro-MeOTAD,Au,Chlorobenzene,DMF; DMSO,False,100.0,Spin-coating,N2,0.16,False,1.147,21.8,0.69,17.3,7vXQdTMPbY6aOWjW0VJjyBIjR5sR
Cs0.05FA0.78MA0.16PbBr0.5I2.5,Cs; FA; MA,Pb,Br; I,,SnO2-np,Spiro-MeOTAD,Au,Chlorobenzene,DMF; DMSO,False,100,Spin-coating,N2,0.09,False,1.14,22.2,0.792,20.13,7vbf7I32-aZ259ADELAZ2LDGNOrM
MAPbI3,MA,Pb,I,1.6,Fe2O3-np,Spiro-MeOTAD,Au,Toluene,DMF; DMSO,False,100.0,Spin-coating,N2,0.1,False,1.01,22.65,0.79,18.2,7vevpNod3GOZ-TdDNDRIVg60N19n
MAPbI3,MA,Pb,I,1.6,TiO2-c | TiO2-mp,Spiro-MeOTAD,Au,Toluene,DMSO; GBL,False,100.0,Spin-coating,Unknown,0.14,False,1.01,17.77,0.72,12.89,7vjT3xBrAigNiyim_dVsXQ2ZmdID
MAPbI3,MA,Pb,I,1.6,PCBM-60 | BCP,PEDOT:PSS,Ag,Unknown,DMF; DMSO; N-cyclohexyl-2pyrrolidone,False,100,Slot-die coating,Air,0.1,False,0.68,15.86,0.687,7.48,7vla5REnRPk_xt-l3YpVuHsC4yIM
FA0.85MA0.15PbBr0.45I2.55,FA; MA,Pb,Br; I,1.6,TiO2-c | TiO2-mp,Spiro-MeOTAD,Au,Chlorobenzene,DMF; DMSO,False,100.0,Spin-coating,N2,0.126,False,1.11,22.62,0.75,18.83,7vmYIDJ2Ok5PDBY_I6OuHZjUOhDN
MAPbI3,MA,Pb,I,1.6,TiO2-c | MPMIC60,Spiro-MeOTAD,Ag,Unknown,DMF,False,100.0,Spin-coating,Dry air,0.12,False,1.05,16.3,0.772,13.1,7voKe9rIutAvxxPTGussKjY-8S-R
MAPbI3,MA,Pb,I,1.6,PCBM-60 | Bphen,PEDOT:PSS,Ag,Unknown,DMF,False,Unknown,Spin-coating,N2,0.0625,False,0.99,22.77,0.752,16.96,7vs0BcBhbk4CaOsNvkpP5l7GDLtG
MAPbI3,MA,Pb,I,1.6,C60 | BCP,none,Ag,Chlorobenzene,DMF,False,100.0,Spin-coating,Unknown,0.1,False,0.961,21.7,0.718,15.2,7w61dCgR637A4unNJgxYhhIcWxS4
CsFA0.83MA0.17PbBr0.5I2.5,Cs; FA; MA,Pb,Br; I,,TiO2-c | SWCNTs; TiO2-mp,Spiro-MeOTAD,Au,Chlorobenzene,DMF; DMSO,False,100.0,Spin-coating,N2,0.1,False,1.075,21.99,0.74,17.6,7w7uKXpl8RyKS2wb9AmomRPaTPci
CsPbBr2I,Cs,Pb,Br; I,2.1,SnO2-np,Spiro-MeOTAD,Au,Unknown,DMSO,False,25; 50; 75; 100,Spin-coating,Unknown,0.16,False,1.15,10.61,0.7,8.54,7wRV7Gx_n-0pwY799vsuVNiV8x6Q
Cs0.05FA0.79MA0.15PbBr0.51I2.49,Cs; FA; MA,Pb,Br; I,,TiO2-c | TiO2-mp,"S,N-Heteroacene 2",Au,Chlorobenzene,DMF; DMSO,False,100.0,Spin-coating,N2,0.16,False,,,,,7wrwP3GC0oAoWqBvD9tsmSjmWgnS
MAPbI3,MA,Pb,I,1.6,PCBM-60; F8TBT,PEDOT:PSS,Ag,Chlorobenzene,DMF; DMSO,False,95.0,Spin-coating,Unknown,0.09,False,1.11,22.08,0.79,19.36,7x-IYF0pJ_n8y3hNrDeb2V0vqd_3
MAPbI3,MA,Pb,I,1.6,SnO2-c | TiO2-mp | ZrO2-mp,none,Carbon,Unknown,GBL,False,50,Drop-infiltration,Unknown,0.107,False,0.9,22.98,0.67,13.56,7x-vz4NKtv6xHgcOwkxKYHC7dAHV
MAPbI3,MA,Pb,I,1.5,C60 | BCP,NiO-np,Ag,Chlorobenzene,DMF; DMSO,False,Unknown,Spin-coating,Unknown,0.08,False,1.09,21.74,0.77,18.18,7x4gyNFyZV4Qb5tasW53rtVXoN9S
Cs0.07FA0.79MA0.14PbBr0.45I2.55,Cs; FA; MA,Pb,Br; I,,TiO2-c | TiO2-mp,CuPc,Au,Unknown,Unknown,False,Unknown,Unknown,Unknown,0.1,False,1.147,23.6,0.74,20.09,7xJQVG8iodLFMYW_ap1O46LN-BmJ
MAPbI3,MA,Pb,I,1.6,TiO2-c,Spiro-MeOTAD,Au,Unknown,DMF >> none,False,100 >> 165.0,Spin-coating >> Gas reaction,N2 >> MAI; N2,0.09,False,0.94,16.3,0.67,10.2,7xrdcBPhSdq76VwrhKvngxQ7mPp_
Cs0.05FA0.78MA0.16PbBr0.5I2.5,Cs; FA; MA,Pb,Br; I,,HfO2 | SnO2-np,Spiro-MeOTAD,Au,Chlorobenzene,DMF; DMSO,False,100,Spin-coating,N2,0.09,False,1.1,20.29,0.795,17.8,7xs7JJPDs6wYqGBWN0gAr4AEcK5E
MAPbI3,MA,Pb,I,1.6,C60-SAM | C60 | BCP,PTAA,Cu,Unknown,DMF >> IPA,False,Unknown >> 100.0,Spin-coating >> Spin-coating,Air >> Air,0.0644,False,1.04,22.1,0.789,18.1,7xtUCwS1Ny8JvfDPGoTQnyK3fORk
MAPbI3,MA,Pb,I,1.6,TiO2-c,P3HT,Ag,Unknown,DMF,False,95.0,Spin-coating,N2,0.04,False,0.98,19.1,0.66,10.8,7xwMJW7XFSqClg7VH7-ZcLFpyeuW
FA0.85MA0.15PbBr0.45I2.55,FA; MA,Pb,Br; I,1.53,TiO2-np,Spiro-MeOTAD,Au,Chlorobenzene,DMF; DMSO,False,100.0,Spin-coating,N2,0.1,False,1.03,22.92,0.64,15.12,7xze5ADerBW4B1wsUMdGn9xqQkpl
MAPbI3,MA,Pb,I,1.6,TiO2-c,Spiro-MeOTAD,Ag,Unknown,DMF >> IPA,False,Unknown >> 150.0,Spin-coating >> CBD,N2 >> N2,0.078,False,1.04,21.7,0.664,14.9,7y-XmpSTLuc55aOsLqrQRYiPbp6V
MAPbI3,MA,Pb,I,1.6,PCBM-60 | C60,PEDOT:PSS,Ag,Unknown,DMF,False,Unknown,Spin-coating,Air,0.001,False,0.97,22.47,0.64,14.0,7y06tlx-ioX2S-xl-zgbshMke80N
MAPbI3,MA,Pb,I,1.6,PCBM-60,PEDOT:PSS,Ag,Chlorobenzene,DMF; DMSO,False,100.0,Spin-coating,N2,0.1,False,0.93,17.11,0.732,11.65,7y0OLGG_ZvJKp4ZRqiFzs6Wuh_36
MAPbI3,MA,Pb,I,1.6,ITCPTC-Th | Rhodamine 101 | LiF,P3CT-Na,Ag,Chlorobenzene,DMF; DMSO,False,60; 80,Spin-coating,N2,0.09,False,0.949,19.46,0.56,10.3,7y48SKpDmztDOHA1Ig0cXhjrbcss
FA0.6MA0.4Pb0.4Sn0.6Br0.12I2.88,FA; MA,Pb; Sn,Br; I,1.26,C60 | BCP,PEDOT:PSS,Ag,Diethyl ether,DMF; DMSO,False,60; 100,Spin-coating,N2,0.11,False,0.87,28.68,0.7390000000000001,18.44,7yC3YctsXAoWXAyhDuBhrk-hmOrP
FA0.85MA0.15PbBr0.45I2.55,FA; MA,Pb,Br; I,,TiO2-c | TiO2-mp,Spiro-MeOTAD,Au,Chlorobenzene,DMF; DMSO,False,100.0,Spin-coating,N2,1.2,False,1.15,21.4,0.711,17.5,7yDNjhWeBZMWp-A0zuyo6Mc9rNmP
Cs0.05FA0.79MA0.16PbBr0.51I2.49,Cs; FA; MA,Pb,Br; I,1.602,TiO2-c | TiO2-mp,Spiro-MeOTAD,Au,Chlorobenzene,DMF; DMSO >> IPA,False,100 >> 70,Spin-coating >> Spin-coating,N2 >> N2,0.16,False,0.85,18.3,0.631,9.9,7yHOBFW4XkSmiL4gFrPlouiCoNFi
FAPbI3,FA,Pb,I,1.48,PCBM-60,PEDOT:PSS,Ag,Unknown,DMF >> IPA,False,100.0 >> 150.0,Spin-coating >> Spin-coating,Unknown,1.2,False,1.03,21.74,0.705,15.78,7yXkMSlH0vXTuJqPqz1IJ_uFeo3m
MAPbI3,MA,Pb,I,1.6,PCBM-60 | BCP,PEDOT:PSS,Ag,Unknown,DMF,False,100.0,Spin-coating,Unknown,0.0725,False,0.96,17.25,0.73,11.95,7ycTIS1WXeW3LJKvgT38_GUoIZSg
FA0.94MA0.06PbBr0.06I,FA; MA,Pb,Br; I,,SnO2-np,CuInSe2-QDs,Au,Unknown,DMF; DMSO >> IPA,False,70.0 >> 150.0,Spin-coating >> Spin-coating,Unknown,0.1,False,0.77,22.9,0.595,10.5,7ysBry5-8OWVTqR1L0JfjxP_Miqz
MAPbI3,MA,Pb,I,1.5,SnO2-c,Spiro-MeOTAD,Ag,Unknown,DMF,False,100.0,Spin-coating,N2,0.045,False,1.03,21.81,0.5760000000000001,12.97,7yyI3Gc-tB9ISaAle6loS6bxFBo1
MAPbI3,MA,Pb,I,1.6,TiO2-c,Spiro-MeOTAD,MoO3 | Ag,Chlorobenzene,DMSO; GBL,False,100.0,Spin-coating,N2,0.09,False,1.05,23.54,0.72,17.79,7yz4pH9bfa4Ui9gLYLW-Ys5cCVN2
MAPbI3,MA,Pb,I,1.6,PCBM-60 | LiF,PTPD | PFN,Ag,Diethyl ether,DMF; DMSO,False,100.0,Spin-coating,Unknown,0.045,False,1.07,21.6,0.736,17.0,7z3p9CYRtJmA0vU7aoOkjgiKtMw1
MAPbI3,MA,Pb,I,1.6,TiO2-c | TiO2-mp,Spiro-MeOTAD,Au,Unknown,DMF >> none,False,90.0 >> 100.0,Spin-coating >> Gas reaction,Ambient >> Air; MAI,0.1,False,1.0,19.5,0.72,14.2,7z52OLp5Ug6yyF9DttO7r1praOk3
MAPbI3,MA,Pb,I,1.6,SrTiO3 | TiO2-mp | Al2O3-mp,Spiro-MeOTAD,Au,Unknown,DMF,False,130.0,Spin-coating,Unknown,0.16,False,,,,,7z8u5xvhGzXWDBiTx-P_eGhxaIA0
FA0.85MA0.15Pb1.0Br0.45I2.55,FA; MA,Pb,Br; I,1.59,TiO2-c | TiO2-mp,Spiro-MeOTAD,Au,Chlorobenzene,DMF; DMSO,False,105,Spin-coating,N2,0.09,False,1.06,22.39,0.68,16.17,7zDvrVlzQg9q5U6oXurbZL57ihRv
Cs0.05FA0.83MA0.12PbBr0.45I2.55,Cs; FA; MA,Pb,Br; I,,C60-lactone,Spiro-MeOTAD,Au,Unknown,Unknown,False,Unknown,Spin-coating,Unknown,0.1,False,1.11,21.36,0.642,15.25,7zEujvhO_4eVADF-SeLXBu-AnskM
CsEu0.03Pb0.97BrI2,Cs,Eu; Pb,Br; I,,TiO2-c | TiO2-mp,Spiro-MeOTAD,Au,Unknown,DMF; DMSO,False,280.0,Spin-coating,Unknown,0.16,False,1.208,14.64,0.745,13.18,7zIn-HLI9xj40xa4XTynL-w1w6LH
MAPbI3,MA,Pb,I,1.55,PCBM-60 | C60 | BCP,PEDOT:PSS,Ag,Unknown,DMF >> IPA,False,70.0 >> 90.0,Spin-coating >> Spin-coating,Air >> Air,0.1,False,0.95,18.72,0.71,12.65,7zi9DadIGk40yyaeFqsHxeKtXoZE
FA0.97MA0.03PbBr2.91I0.09,FA; MA,Pb,Br; I,,SnO2-c,Spiro-MeOTAD,Au,Unknown,DMF >> IPA,False,70; 150,Spin-coating,N2,0.18,False,0.91,21.5,0.68,13.32,7zuoovNFAuTBP2mST5CFVsegts9P
MAPbI3,MA,Pb,I,1.6,TiO2-c | TiO2-mp,Spiro-MeOTAD,Ag,Diethyl ether,DMF; DMSO,False,100.0,Spin-coating,Unknown,0.07,False,0.929,20.31,0.597,11.27,7zzVuXFw9q1dIOXtyo9Pp29xVOPK
MAPbI3,MA,Pb,I,1.5,TiO2-c | TiO2-mp | MgO,Spiro-MeOTAD,Au,Unknown,DMF >> IPA,False,70.0 >> 70.0,Spin-coating >> Spin-coating,Unknown,0.1,False,0.89,20.02,0.7120000000000001,12.7,8-L2JEzwJah8ADY2hco2-HzE_dUk
FA0.9MA0.1PbBr0.1I2.9,FA; MA,Pb,Br; I,,SnO2-np,Spiro-MeOTAD,Au,Unknown,DMF; DMSO >> IPA,False,70.0 >> 150.0,Spin-coating >> Spin-coating,N2 >> N2,0.1,False,1.044,22.23,0.6990000000000001,16.09,8-SwIifvTdLrtgCEuxLbRVMHERWQ
MAPbI3,MA,Pb,I,1.6,TiO2-c | TiO2-mp,Spiro-MeOTAD,Au,Unknown,DMF >> IPA,False,80.0 >> 80.0,Spin-coating >> CBD,Ar >> Ar,0.159,False,0.97,21.3,0.67,13.8,8-oXCJdeO3hCv6e4UULm1OMm2O_d
MAPbI3,MA,Pb,I,1.5,TiO2-c | TiO2-mp,CuInS | Spiro-MeOTAD,Au,Unknown,DMF >> IPA,False,Unknown >> 90.0,Spin-coating >> Spin-coating,Unknown,0.06,False,1.022,21.2,0.636,13.4,8-quWku3h270SPnWJ-15KisRRvPA
Cs0.05FA0.79MA0.16PbBr0.51I2.49,Cs; FA; MA,Pb,Br; I,1.63,TiO2-c | TiO2-mp,Spiro-MeOTAD,Au,Chlorobenzene,DMF; DMSO,False,100.0,Spin-coating,N2,0.16,False,1.18,22.8,0.81,21.6,8-shHCiMsstvo62Rs1q-PNPWWfFF
FAPbI3,FA,Pb,I,1.57,TiO2-c,Spiro-MeOTAD,MoO3 | Ag,Unknown,DMF,False,150.0,Spin-coating,N2,0.1,False,0.86,16.4,0.674,9.51,800bOtUduzoE8-wTKuEiJJcTUN0C
MAPbI3,MA,Pb,I,1.58,pBTTz,PEDOT:PSS,Ag,Toluene,DMSO; GBL,True,100.0,Spin-coating,N2,0.1,False,0.9,20.75,0.546,10.2,803rbzefcXxfJBKsuEF3QIWAg-ED
FA0.9MA0.1PbBr0.1I2.9,FA; MA,Pb,Br; I,1.56,SnO2-c,Spiro-MeOTAD,Au,Unknown,DMF; DMSO >> IPA,False,Unknown >> 150.0,Spin-coating >> Spin-coating,Dry air >> Dry air,0.125,False,1.04,22.4,0.7709999999999999,17.9,809SdynoKAVW6OZcLwezLNB9cXE5
MAPbI3,MA,Pb,I,1.62,TiO2-c | TiO2-mp,Spiro-MeOTAD,Au,Unknown,DMF,False,100,Spray-coating,Unknown,0.09,False,0.98,14.6,0.66,9.4,80GNnnU-sgukne4OqsTw2Fxi13Al
MAPbI3,MA,Pb,I,1.6,PCBM-60 | BCP,PEDOT:PSS,Ag,Chlorobenzene,DMF; DMSO,False,50; 85,Spin-coating,N2,0.09,False,1.138,21.256,0.71,17.17,80I_8UWGsT8QEJsOA1tT39r4ZGzW
FA0.83MA0.17PbBr0.51I2.59,FA; MA,Pb,Br; I,1.6,C60-SAM | SnO2-c | PCBM-60,PTB7 | WOx,Au,Chlorobenzene,DMF; DMSO,False,100.0,Spin-coating,N2,0.1,False,1.13,22.6,0.71,18.5,80MN1pzgs1tZaNLEpPWw3vZAAsG3
MAPbI3,MA,Pb,I,1.56,TiO2-c | TiO2-mp,Spiro-MeOTAD,Carbon | FTO,Unknown,DMF; DMSO >> IPA,False,Unknown >> 150.0,Spin-coating >> Spin-coating,N2 >> N2,0.1,False,1.0,18.67,0.384,7.17,80YxalCEBNt4tUrQw4KiS1rxb8UT
MAPbI3,MA,Pb,I,1.6,TiO2-c | Al2O3-mp,SWCNTs | PMMA,Ag,Unknown,DMF,False,100.0,Spin-coating,Air,0.092,False,0.92,17.8,0.55,9.1,80gt7EAgsK2xQ0-gbTsH2vVYrHk_
Cs0.02FA0.98PbI3,Cs; FA,Pb,I,,SnO2-c,Spiro-MeOTAD,Ag,Diethyl ether,DMF; NNP,False,80; 150,Spin-coating,Dry air,0.1,False,1.06,23.8,0.7490000000000001,19.1,80nHC_1zqfPw5jBsDbdc-vOnsfVS
(3AMP)MA3Pb4I13,(3AMP); MA,Pb,I,1.87,C60 | BCP,PEDOT:PSS,Ag,Diethyl ether,DMF; DMSO,False,100.0,Spin-coating,N2,0.09,False,1.06,10.17,0.6759999999999999,7.32,80zKTgKUEThV53p2Li0_mv5QyhSA
MAPbI3,MA,Pb,I,1.59,TiO2-c | TiO2-mp,none,Au,Unknown,DMF >> IPA,False,Unknown >> 90,Spin-coating >> CBD,Air >> Air,0.08,False,0.901,15.7,0.638,9.03,80zLjW3z5olDjLzeRc4vfLxW8Kvo
MAPbI3,MA,Pb,I,1.6,TiO2-c | TiO2-mp,Spiro-MeOTAD,Ag,Unknown,DMF >> IPA,False,70.0 >> Unknown,Spin-coating >> CBD,Unknown,0.1,False,0.99,17.2,0.56,9.5,810juhaaQM9PBkRtVzVKW7mAsHet
Cs0.05FA0.79MA0.15PbBr0.51I2.49,Cs; FA; MA,Pb,Br; I,,TiO2-c,Spiro-MeOTAD,Au,Chlorobenzene,DMF; DMSO,False,100,Spin-coating,Unknown,0.1,False,1.05,20.08,0.66,14.13,812-cgIAb4IcLftTSpzmlsJXyRC-
Cs0.05FA0.79MA0.16PbBr0.51I2.49,Cs; FA; MA,Pb,Br; I,,TiO2-c | TiO2-mp,Spiro-MeOTAD,Au,Chlorobenzene,DMF; DMSO,False,100.0,Spin-coating,N2,0.1,False,1.06,19.84,0.73,15.51,81BbuMvjHGx9Pv2ymQUIk3-NQ2wU
MAPbI3,MA,Pb,I,1.63,SnO2-c | APTES-SAM,Spiro-MeOTAD,Au,Ethyl ether,DMF; DMSO,False,100,Spin-coating,Unknown,,False,1.085,21.04,0.6629999999999999,15.14,81K9GzVsBOvyynxeET6_FCLP3n3P
MAPbI3,MA,Pb,I,1.6,PCBM-60 | Bphen; Ir(MDQ)2(acac),PEDOT:PSS,Ag,Unknown,DMF,False,100.0,Spin-coating,N2,0.0725,False,0.94,20.28,0.74,14.35,81MWwPQHnsQ6qEKPHkkGuDtfxR3U
MAPbI3,MA,Pb,I,,TiO2-c | TiO2-mp,C13-FAS | Spiro-MeOTAD,Au,Unknown,DMF >> IPA,False,80 >> 110,Spin-coating >> Spin-coating,N2 >> N2,0.16,False,0.91,21.63,0.63,12.4,81cxCv-tweHJ2GRcjzHC-IZg7J0J
MAPbI3,MA,Pb,I,1.6,PCBM-60,PEDOT:PSS,Au,Unknown,DMF,False,100.0,Spin-coating,Unknown,0.096,False,1.1,20.9,0.79,18.2,81gwQpLed_LYBLIsV9Rceaxpqbvc
FA0.83MA0.17PbBr0.51I2.49,FA; MA,Pb,Br; I,,TiO2-c | TiO2-mp,TCP-OH,Au,Chlorobenzene; Toluene,DMF; DMSO; NMP,False,100.0,Spin-coating,Dry air,0.1,False,1.07,23.15,0.667,16.22,81hAW_c8DUDgL1xu3LD8CjwsFZlU
Cs0.05FA0.79MA0.16PbBr0.51I2.49,Cs; FA; MA,Pb,Br; I,,TiO2-c | TiO2-mp,"N3,N3,N9,N9‐tetrakis(4‐methoxyphenyl)xantheno[2,1,9,8‐klmna]xanthene‐3,9‐diamine",Au,Chlorobenzene,DMF; DMSO,False,100.0,Spin-coating,Dry air,0.16,False,1.118,23.184,0.7609999999999999,19.3,81qLaAS0WIPx-EOZIRiJrENFcoHf
MAPbI3,MA,Pb,I,1.6,PCBM-60 | LiF,PEDOT:PSS,Al,Unknown,DMF,False,100.0,Spin-coating,N2,0.1,False,0.88,19.75,0.738,12.8,81r3iv_pyfedAP-7NP0HJkJ-XnQv
MAPbI3,MA,Pb,I,1.6,PCBM-60,CuO2,Ag,Chlorobenzene,DMF; DMSO,False,100.0,Spin-coating,Dry air,0.1,False,1.0,18.37,0.69,12.67,825rQ9Sty9Qi_xvIyanHYeTcXjKI
CsPbI3,Cs,Pb,I,,TiO2-c,Spiro-MeOTAD,Au,Unknown,Octane >> Methyl acetate >> Methyl acetate,False,Unknown,Spin-coating >> Dipp-coating >> Rinsing,N2 >> N2 >> N2,0.11,False,1.094,11.3,0.66,8.1,827ytmi0uv6mA-eMW-HP815zv3aq
MAPbI3,MA,Pb,I,1.6,PCBM-60 | LiF,PEDOT:PSS,Al,Chlorobenzene,DMF; DMSO,False,90.0,Spin-coating,N2,0.1,False,0.83,21.06,0.63,11.1,82RoHm92yf1LwcfRY4c8_obJdbD6
(EDA)0.005FA0.3MA0.695Pb1.0I3,(EDA); FA; MA,Pb,I,,SnO2-np,Spiro-MeOTAD,Au,Chlorobenzene,DMF; DMSO,False,100,Spin-coating,N2,0.09,False,1.055,23.49,0.74,18.25,82SEP97FVou_MXBysrsYMr5Z8tYN
FA0.85MA0.15PbBr0.45I2.55,FA; MA,Pb,Br; I,,SnO2-c,SWCNTs | Spiro-MeOTAD,Au,Anisole,DMF; DMSO,False,100.0,Spin-coating,N2,0.1,False,1.15,22.9,0.72,18.8,82_bmu2FvEFcj368IR1s91jBlL6p
MAPbI3,MA,Pb,I,1.6,TiO2-c,Spiro-MeOTAD,Ag,Unknown,DMF >> none,False,Unknown >> 100.0,Spin-coating >> Gas reaction,Methylamin; N2 >> Methylamin; N2,0.1,False,1.03,20.72,0.73,15.74,82eGaV8Q4-9sZplws_q7CxRKjwQ7
Cs0.05FA0.79MA0.16PbBr0.51I2.49,Cs; FA; MA,Pb,Br; I,1.619,TiO2-c | TiO2-mp,Spiro-MeOTAD,Au,Chlorobenzene,DMF; DMSO >> IPA,False,100 >> 70,Spin-coating >> Spin-coating,N2 >> N2,0.16,False,1.08,19.8,0.78,16.4,82eTeXAFXwBEfuJR-d2MaiOo6Bxl
FA0.9MA0.1PbI3,FA; MA,Pb,I,1.55,SnO2-np,Spiro-MeOTAD,Au,Unknown,DMF; DMSO >> IPA,False,90 | 150,Spin-coating >> Spin-coating,Unknown,,False,1.145,24.9,0.8079999999999999,22.95,82llKc8U_mEyeWn46D85Kb_gi_15
MAPbI3,MA,Pb,I,1.6,TiO2-c | TiO2-mp,Spiro-MeOTAD,Ag,Chlorobenzene,DMF,False,100.0,Spin-coating,N2,0.09,False,1.02,21.1,0.69,14.8,82mXfP_wwjJa28X2f96yOj6rPOn3
FA0.25MA0.75PbI3,FA; MA,Pb,I,,PCBM-60 | BCP,NiO-c,Ag,Unknown,DMF >> IPA,False,Unknown >> 100.0,Spin-coating >> Spin-coating,Unknown,0.075,False,1.05,21.2,0.72,16.1,83-pb39_ZxVq2Eg1XQo0zxFhYj-D
Cs0.1FAxMAxPbBrxIx,Cs; FA; MA,Pb,Br; I,,SnO2-np,Spiro-MeOTAD,Ag,Chlorobenzene,DMF; DMSO,False,100,Spin-coating,N2,0.102,False,1.096,22.32,0.61,15.15,8377Kt_ZyXT3jHUeImKTrmQ_SqLS
MAPbI3,MA,Pb,I,1.6,TiO2-c,P3HT | Spiro-MeOTAD,Au,Unknown,DMF,False,95.0,Spin-coating,Unknown,0.16,False,1.043,23.4,0.78,19.0,8386j4Dcugi3aUCvOnqLOGV_d4E3
MAPbI3,MA,Pb,I,1.6,TiO2-c,Spiro-MeOTAD,Au,Unknown,DMF >> IPA,False,Unknown >> 90,Spin-coating >> Spin-coating,N2 >> N2,0.098,False,1.107,20.56,0.7709999999999999,17.56,83D8eo04XXGEAP69ydV3srBkC4yz
MAPbI3,MA,Pb,I,1.6,none,Spiro-MeOTAD,Au,Unknown,DMF; o-xylene,False,100.0,Spin-coating,Unknown,0.07,False,1.044,16.1,0.7190000000000001,12.2,83HK6ogyv3T8to3JqxxkLxjwGPHM
FASnI3,FA,Sn,I,1.39,PCBM-60,CuSCN,Ag,Chlorobenzene,DMF; DMSO,False,70.0,Spin-coating,N2,0.048,False,0.55,19.39,0.688,7.34,83LRmSrSxo72XoTOUZUSpeMDUVMU
(NH4)6.8FA0.15MA2.04Pb7.8Br0.45I24.14,(NH4); FA; MA,Pb,Br; I,,TiO2-c | TiO2-mp,Spiro-MeOTAD,Au,Chlorobenzene,DMF; DMSO,False,100.0,Spin-coating,Unknown,0.1,False,1.05,21.99,0.7140000000000001,16.42,83NhiLf-wmeik4uxAvgAg1kTT0Al
CsGe0.3Pb0.7BrI2,Cs,Ge; Pb,Br; I,1.881,SnO2-c,P3HT | Spiro-MeOTAD,Au,Ethyl acetate,DMF; DMSO,False,160.0,Spin-coating,Unknown,0.1,False,1.32,10.58,0.645,9.0,83VrK7wKLJAm6VqOdnE16YivFA3X
Cs0.17FA0.83PbBr0.75I2.25,Cs; FA,Pb,Br; I,,TiO2-c | PCBM-60,Spiro-MeOTAD,Au,Air,DMF,False,25; 70,Spin-coating,Air,0.1,False,1.07,21.06,0.76,17.3,83ZklgggBKDUbBlTmOZib8Ejvgqw
MAPbI3,MA,Pb,I,1.6,PCBM-60,PEDOT:PSS,Ag,Unknown,DMF,False,100.0,Spin-coating,Unknown,0.1,False,0.9,17.0,0.56,9.37,83Zr0uXLSet6jQFnyUoGQ615KLrU
