Repository: GouravSidana/firstML

# firstML
My first Machine Learning Project

File: filtered_perovskite.csv (part 23 of 155)
Formula,A_ion,B_ion,X_ion,Bandgap,ETL,HTL,Backcontact,Antisolvent,Solvent,Solv_annel,Anneal_temp,Dep_procedure,Synth_atm,Cell_area,Is_module,Voc,Jsc,FF,PCE,entry_id
Cs0.05FA0.79MA0.16PbBr0.51I2.49,Cs; FA; MA,Pb,Br; I,,Carbon-np; SnO2-np,Spiro-MeOTAD,Au,Chlorobenzene,DMF; DMSO,False,150.0,Spin-coating,N2,0.1,False,1.03,21.38,0.76,16.67,83_DpRUBFZawzxMd1DIXnlS9z8EE
FA0.8MA0.2PbBr0.13I2.88,FA; MA,Pb,Br; I,,SnO2-np,Spiro-MeOTAD,Au,Unknown,DMF; DMSO >> IPA,False,70.0 >> 150.0,Spin-coating >> Spin-coating,N2 >> Air,0.102,False,1.06,20.9,0.58,12.85,83fN5H3DsThjdAYa4ThzL4TlhtMo
MAPbI3,MA,Pb,I,1.6,LiQ; PEIE | PCBM-60,Spiro-MeOTAD,Ag,Unknown,DMF; DMSO,False,Unknown,Spin-coating,Unknown,0.06,False,1.06,19.03,0.76,15.2,8431nReDeBZVdJPS9wQ0HaGEpLkc
MAPbI3,MA,Pb,I,1.55,TiO2-c | C60,PTAA,Ag,Unknown,DMF,False,100.0,Spin-coating,N2,0.12,False,1.0,13.9,0.69,10.4,84IRXtGXsweJPdBzjiWtgzoXDyXP
MAPbI3,MA,Pb,I,1.6,TiO2-c | TiO2-mp,Spiro-MeOTAD,Au,Diethyl ether,DMF; DMSO,False,100.0,Spin-coating,Unknown,0.1,False,1.05,22.4,0.78,18.7,84YYkps52oNgT9uBrb6frPgYrwJS
MAPbI3,MA,Pb,I,1.6,SnO2-c,Spiro-MeOTAD,Au,Unknown,acetonitrile; Ethanol; Methylamine,False,100.0,Spin-coating,N2,0.096,False,1.16,23.03,0.77,20.75,84_a1p5TkHueVG4pYJxW7VUEXm9K
Cs0.15FA0.85PbBr0.9I2.1,Cs; FA,Pb,Br; I,1.698,SnO2-np,Spiro-MeOTAD,,,,False,,,,,False,1.209,20.24,0.804,19.67,84dNl2eFo3Rkvtodpu9UM1-QpnZ5
MAPbI3,MA,Pb,I,1.6,PCBM-60,none,Ag,Unknown,DMF,False,125.0,Spin-coating,Unknown,0.11,False,0.956,21.65,0.568,11.76,84eTOH5hVfva04TBWJusrQwBp__p
MAPbI3,MA,Pb,I,1.6,TiO2-c | TiO2-mp,PTAA,Au,Chlorobenzene,DMSO,False,100.0,Spin-coating,Unknown,0.16,False,1.06,22.67,0.752,18.01,84lIfc6TPJPkrmT4w4i_qxN--ln8
MAPbI3,MA,Pb,I,1.61,PCBM-60,P3CT,Al,Chlorobenzene,DMF; DMSO,False,60; 80,Spin-coating,N2,0.1,False,1.074,18.36,0.765,10.5,84lbf9SpGe-5vSVnhwi-tj8gXEdE
Cs0.05FA0.79MA0.16PbBr0.45I2.55,Cs; FA; MA,Pb,Br; I,1.6,TiO2-c | TiO2-mp | PCBM-60; PVK,Spiro-MeOTAD,Au,Chlorobenzene,DMF; DMSO >> IPA,False,100.0 >> 100,Spin-coating >> Spin-coating,Air >> Air,0.0916,False,1.15,22.7,0.78,20.3,84t4JEpUHk6kdXAjXxvx8xPHl0ZF
MAPbI3,MA,Pb,I,1.6,TiO2-c | TiO2-mp,none,Au,Unknown,DMF >> IPA,False,70.0 >> 70.0,Spin-coating >> Spin-coating,Unknown,0.09,False,0.86,14.1,0.61,7.5,85-tAeMeHuYIa7JYIFiIrtf9XT-c
MAPbI3,MA,Pb,I,1.59,PCBM-60,NiO-c,Au,Chlorobenzene,DMF,False,105,Spin-coating,N2,0.08,False,0.96,23.29,0.57,12.78,8553KZcOfVm_mMCSYPma9X196Abz
MAPbI3,MA,Pb,I,1.6,TiO2-c | TiO2-mp,Spiro-MeOTAD,Ag,Unknown,DMF,False,70.0,Spin-coating,Dry air,0.1,False,0.93,19.0,0.7020000000000001,12.4,85BKH90KCHidkZ4MZf6wlb3D2c4o
MAPbI3,MA,Pb,I,1.6,SnO2-c,Spiro-MeOTAD,Au,Diethyl ether,DMF; DMSO,False,50; 100,Spin-coating,Unknown,0.1,False,1.1,21.1,0.64,15.08,85DXPFkVA6vRHHnCNZfHwGrGnFO9
Cs0.02FA0.84MA0.14PbBr0.05I2.95,Cs; FA; MA,Pb,Br; I,,TiO2-c,CuSCN,Au,Chlorobenzene,DMF; DMSO,False,100.0,Spin-coating,N2,0.15,False,1.013,21.3,0.7090000000000001,15.21,85HLCSmNO8EvDiPVuAzEs0IO-skD
MAPbI3,MA,Pb,I,1.6,TiO2-c,Spiro-MeOTAD,MoO3 | Ag,Chlorobenzene,DMSO; GBL,False,100.0,Spin-coating,N2,0.1,False,1.15,23.83,0.75,20.05,85Q1V1pVjRRNa--gSHKrO0dAquzQ
MAPbI3,MA,Pb,I,1.6,TiO2-macroporous,Spiro-MeOTAD,Au,Unknown,DMF; DMSO,False,100.0,Spin-coating,N2,0.16,False,0.98,20.7,0.63,12.8,85SQTfWV3kixiRSwI3mmdUB2Vtxm
MAPbI3,MA,Pb,I,1.6,C60 | BCP,PASQ-IDT,Ag,Chlorobenzene,DMF; DMSO,False,60; 80,Spin-coating,N2,0.06,False,1.011,21.57,0.75,16.36,85edonvXs3RaL53ppddjmoNwDZi0
MAPbI3,MA,Pb,I,1.6,TiO2-c | TiO2-mp,Spiro-MeOTAD,Au,Chlorobenzene,DMSO,False,100,Spin-coating,Unknown,0.16,False,1.044,21.1,0.74,16.3,85kne3qZGVrzUd8fBpPEhBnx_gsx
Cs0.08FA0.78MA0.14PbBr0.42I2.38,Cs; FA; MA,Pb,Br; I,1.61,SnO2-c | SnO2-c,NiO-np,Au,Chlorobenzene,DMF; DMSO,False,100.0,Spin-coating,Unknown,0.19,False,1.01,22.35,0.504,11.38,85oF_Xm8i3pQqeZ3UEvcQekOFTsM
FA0.83MA0.17PbBr0.49I2.51,FA; MA,Pb,Br; I,1.6,SnO2-np,Spiro-MeOTAD | MoO3,MoO3 | Ag,Chlorobenzene,DMF; DMSO,False,Unknown,Spin-coating,Unknown,0.1,False,1.11,23.31,0.72,18.63,85xZRSY9yDflMJuLu52KMYVoqdiV
MAPbI3,MA,Pb,I,1.6,TiO2-c | TiO2-mp,Spiro-MeOTAD,Au,Toluene,DMF; DMSO,False,100.0,Spin-coating,Unknown,0.2,False,1.01,21.11,0.741,15.83,864Kn4KkFK3KhLHp329ebHfUpzPP
Cs0.05FA0.79MA0.16PbBr0.51I2.49,Cs; FA; MA,Pb,Br; I,,TiO2-c | TiO2-mp,PhCz-4MeOTPA,Au,Chlorobenzene,DMF; DMSO,False,100.0,Spin-coating,Unknown,0.1,False,1.08,21.52,0.69,16.04,868vbsGiKfviUIXPmLdZP0fZGRb9
MAPbI3,MA,Pb,I,1.55,TiO2-c,Spiro-MeOTAD,Au,Unknown,DMF,False,90.0,Spin-coating,Ar,0.02,False,0.85,2.5,0.58,12.4,86GYwJFRiFD4ZqNdHN-JiUi4VXhN
MAPbI3,MA,Pb,I,1.6,TiO2-c,Spiro-MeOTAD,Au,Dry air,DMF,False,100.0,Spin-coating,N2,1.0,False,1.08,17.04,0.69,12.72,86HwzFcyj6DdRcUeCdbcz5a9hqNz
MAPbI3,MA,Pb,I,1.6,TiO2-c | TiO2-mp,P3HT,Cu,Unknown,DMF >> IPA,False,100.0 >> 100.0,Spin-coating >> Spin-coating,N2 >> N2,0.1,False,1.0,14.9,0.55,8.1,86II6WN1ql2wPcrD293JTif8LKtg
MAPbI3,MA,Pb,I,1.55,TiO2-c | PCBM-60,Spiro-MeOTAD,Au,Unknown,DMF; DMSO >> IPA,False,Unknown >> 100.0,Spin-coating >> CBD,N2 >> N2,0.06,False,0.96,14.4,0.622,8.6,86TzDysEWLDNyBEfXO8sDyD2WVAI
MAPbI3,MA,Pb,I,1.61,TiO2-c | TiO2-mp,Spiro-MeOTAD,Au,Chlorobenzene,DMF; DMSO,False,100.0,Spin-coating,N2,0.09,False,0.789,20.6,0.434,7.1,86USB6ujFPfnZOfNlWNpgZmG16XW
Cs0.05FA0.79MA0.16Pb0.5Sn0.5I3,Cs; FA; MA,Pb; Sn,I,,PCBM-60 | AZO-np | BCP,PEDOT:PSS,Ag,Toluene,DMF; DMSO,False,70.0,Spin-coating,N2,0.63,False,,,,11.62,86tTo2kk2eWtehIc1prkID_i65Cb
FAMAPbI3,FA; MA,Pb,I,,TiO2-np,Spiro-MeOTAD,Ag,Unknown,DMF; DMSO >> IPA,False,Unknown >> 120.0,Spin-coating >> Spin-coating,Ar >> Ar,0.12,False,1.05,22.55,0.418,9.88,86wKVz_b5uLg9ws7WqVJGZdOE8d8
MAPbI3,MA,Pb,I,1.6,SnO2-c,Spiro-MeOTAD,Au,Diethyl ether,DMF; DMSO,False,100.0,Spin-coating,Unknown,0.39,False,0.01,22.4,0.59,13.72,86xHUZZidtignjvEC59qv2xpsrLg
MAPbI3,MA,Pb,I,1.6,C60 | BCP,PolyTPD,Ag,Toluene,DMF; DMSO,True,100,Spin-coating,Unknown,0.1,False,1.04,23.37,0.716,17.4,86yc3gB6OeJ-TDHqx1EMu657q91S
MAPbI3,MA,Pb,I,1.55,TiO2-c | TiO2-mp,Spiro-MeOTAD,Au,Unknown,DMF >> IPA,False,25.0 >> 100.0,Spin-coating >> Spin-coating,Unknown,0.0006,False,0.96,19.67,0.66,10.53,870M7ehLJbikDYp6MNUM-2pHB4RR
MAPbI3,MA,Pb,I,1.6,TiO2-c | TiO2-mp,none,Au,Unknown,DMF >> DMF >> IPA,False,90.0 >> 90.0 >> 90.0,Spin-coating >> Spin-coating >> CBD,Air >> Air >> Air,0.08,False,0.9,15.46,0.643,8.95,870QRKPyMzKVS7jDBOQS2fYRKG1o
(5-AVA)0.1MA0.9PbI3,(5-AVA); MA,Pb,I,,TiO2-c | TiO2-mp | ZrO2-mp | Carbon-mp,none,Carbon,Unknown,GBL,False,50.0,Drop-infiltration,Unknown,0.8,False,0.83,23.12,0.63,11.96,873UoIIRbAOzS7ffzam59Mz6epk0
FA0.75MA0.25PbBr0.5I2.5,FA; MA,Pb,Br; I,,TiO2-c,Spiro-MeOTAD,Au,Chlorobenzene,DMF; DMSO,False,100.0,Spin-coating,Ar,0.09,False,0.98,17.6,0.67,11.6,877HwDhx96r9D7MtbHCuSwoGJGIy
MAPbI3,MA,Pb,I,1.6,TiO2-c | TiO2-mp,BTT-3,Ag,Toluene,DMSO; GBL,False,100.0,Spin-coating,N2,0.16,False,0.96,22.56,0.637,13.79,879sSLsjc64AM-CtN9uu3XHeK-Ys
MAPbI3,MA,Pb,I,1.6,PCBM-60,PEDOT:PSS,Al,Unknown,DMF,False,100.0,Spin-coating,Unknown,0.13,False,0.94,19.72,0.71,14.15,87Igkg_l8ctpLHPv0_RXBGp2blik
CsPbBr2I,Cs,Pb,Br; I,,TiO2-c,Spiro-MeOTAD,Au,Unknown,DMSO,False,250.0,Spin-coating,Unknown,0.09,False,1.14,10.87,0.66,8.24,87UPNKYFaN5SRh62JXb8ecadybad
MAPbI3,MA,Pb,I,1.6,PCBM-60 | C60 | BCP,PEDOT:PSS,Ag,Toluene,DMSO; GBL,False,100,Spin-coating,N2,0.11,False,0.89,16.96,0.66,9.9,87VLGlo47xsTpVLX2vS7DM-fqti7
EA0.1MA0.9PbI3,EA; MA,Pb,I,1.59,TiO2-c | TiO2-mp,Spiro-MeOTAD,Ag,Unknown,DMF,False,100.0,Spin-coating,Unknown,0.1,False,1.01,20.12,0.6920000000000001,14.01,87WVMQ9P-AjxH5qyoAW4T-hssjg5
MAPbI3,MA,Pb,I,1.6,PCBM-60 | Bphen,PEDOT:PSS | Rubrene,Ag,Unknown,DMF,False,Unknown,Spin-coating,Unknown,0.0725,False,0.98,20.45,0.75,14.9,87oJPp-ERhBRDVtQCTh6HLT-FPhz
MAPbI3,MA,Pb,I,1.6,PCBM-70 | AZO-np,PEDOT:PSS,Al,Unknown,DMF,False,80.0,Spin-coating,N2,0.09,False,0.9,15.81,0.7,10.1,87ownNcxbxlz-vPtuOVLoQsWDlLH
Cs0.05FA0.81MA0.14Pb0.95Br0.43I2.42,Cs; FA; MA,Pb,Br; I,1.64,NbOx,Spiro-MeOTAD,Ag,Trifluorotoluene,DMF; DMSO,False,85.0,Spin-coating,N2,0.09,False,0.96,17.71,0.63,10.64,87uFiJGEG-p7zFxe9S5b7aLfLabk
MAPbI3,MA,Pb,I,1.55,C60 | Zr(AcAc),NiO,Ag,Toluene,DMSO; GBL,False,100,Spin-coating,N2,0.06,False,0.94,20.14,0.66,12.49,888913OpsuQFKASzmB6GyLP9Hq-c
MAPbI3,MA,Pb,I,1.59,C60 | BCP,PEDOT:PSS,Au,Unknown,DMF >> IPA,True,70.0 >> 100.0,Spin-coating >> Spin-coating,N2 >> N2,0.1,False,0.96,21.82,0.743,15.58,88MdhAre81_lI9ukr_bRc7YLMXEg
MAPbI3,MA,Pb,I,1.6,TiO2-c | TiO2-mp,H-Tetra,Au,Chlorobenzene,DMF; DMSO,False,Unknown,Spin-coating,Unknown,0.1,False,1.0,17.71,0.68,12.13,88NFM61eYjR2atrdIGvg0p8tscfQ
MAPbI3,MA,Pb,I,1.6,TiO2-c | TiO2-mp,Spiro-MeOTAD,Au,Unknown,DMF >> IPA,False,90.0 >> Unknown,Spin-coating >> CBD,Air >> Air,0.08,False,0.921,20.03,0.72,13.28,88Ut2rFksMyABLGiwermvMcb8su7
MAPbI3,MA,Pb,I,1.6,TiO2-c,Spiro-MeOTAD,Au,Chlorobenzene,GBL,False,100.0,Spin-coating,Unknown,0.09,False,0.87,13.2,0.7190000000000001,8.3,88ZHXIQCBZAGjZXBeBibGvLC9yeb
Cs0.05FA0.95PbI3,Cs; FA,Pb,I,1.48,SnO2-c,Carbon-nt | Spiro-MeOTAD,Ag,Diethyl ether,DMF; NMP,False,150.0,Spin-coating,N2,0.1,False,1.01,23.52,0.706,16.77,88_sQYyyKT81kzv9JN4xMOEMfK6E
MAPbI3,MA,Pb,I,,TiO2-c,Spiro-MeOTAD,Au,Unknown,DMF,False,100,Spin-coating,N2,0.1735,False,0.929,18.43,0.629,10.75,88_yUtm4ih2BXhs7TkW6di5Gx-ro
MAPbI3,MA,Pb,I,1.59,PCBM-60 | BCP,PTAA,Al,Unknown,acetonitrile; Methylamine,False,100,Spin-coating,Unknown,0.045,False,1.12,23.17,0.8,20.67,88a4X0QSuC5kX0EvAyhmpNZJj5Hi
MAPb0.75Sn0.25Br0.9I2.1,MA,Pb; Sn,Br; I,1.53,PCBM-60 | bis-C60,PEDOT:PSS,Ag,Toluene,DMSO; GBL,False,100.0,Spin-coating,Air,0.1,False,0.9,19.6,0.76,13.41,897A-NMdlMMaLPWdCJzWtwaiziAf
FA0.85MA0.15PbBr0.45I2.55,FA; MA,Pb,Br; I,,SnO2-c | PCBM-60,Spiro-MeOTAD,Au,Anisole,DMF; DMSO,False,100.0,Spin-coating,Unknown,0.09,False,1.06,21.6,0.66,15.2,89L_kMNHG0Hhp8pianet6Fs_ikHJ
MAPbI3,MA,Pb,I,1.6,TiO2-c | PCBM-60,PCDTBT,MoO3 | Ag,Unknown,DMF; DMSO >> IPA,False,Unknown >> 100.0,Spin-coating >> CBD,N2 >> N2,0.04,False,1.09,21.44,0.73,17.05,89P67x_HgSx90r9_-iEKRSlftoT7
MAPbI3,MA,Pb,I,1.6,PCBM-60 | Bphen,PEDOT:PSS,Ag,Unknown,DMF >> IPA,False,Unknown >> 100.0,Spin-coating >> Spin-coating,Unknown,0.0725,False,0.9,19.77,0.7190000000000001,12.75,89SiihPn-gmg_0HXMA2O7N2YRujR
MAPbI3,MA,Pb,I,1.6,C60 | BCP,PolyTPD,Ag,Unknown,DMSO >> IPA,False,70.0 >> 100.0,Spin-coating >> Spin-coating,Air >> Air,0.1,False,1.03,23.1,0.748,17.79,89iekP15HMQkr7ljKJbW9iF2xw5p
MAPbI3,MA,Pb,I,1.6,SnO2-c,Spiro-MeOTAD,Ag,Toluene,DMF; GBL,False,100.0,Spin-coating,N2,0.314,False,1.07,19.58,0.64,13.39,89sHnVTcghUKR3qRtthHHd0-xFec
MAPbI3,MA,Pb,I,,TiO2-mp,Spiro-MeOTAD,Ag,Toluene,DMSO; GBL,False,Unknown,Spin-coating,N2,,False,0.76,23.14,0.6859999999999999,12.1,89saETiuZWO8DpH86j6Mzc5xqbLJ
MAPbI3,MA,Pb,I,1.7,TiO2-c | TiO2-mp,Graphene oxide | CuBuPc,Au,Chlorobenzene,DMF; DMSO,False,90.0,Spin-coating,Ambient,0.06,False,1.05,20.1,0.64,13.5,89vFak-xy3Uvzugg6YrBPHcSm1mv
MAPbI3,MA,Pb,I,1.6,SnO2-np,Spiro-MeOTAD,Ag,Unknown,DMF >> IPA,False,Unknown >> 70.0,Spin-coating >> CBD,N2 >> N2,0.04,False,1.03,18.7,0.56,11.2,8AHqFPo6JrJZ2BSVVc4fiVVmScbe
MAPbI3,MA,Pb,I,1.55,SnO2-c,PTAA,Au,Unknown,DMF >> IPA,False,Unknown >> 70.0,Spin-coating >> CBD,Ambient >> Ambient,0.09,False,0.99,19.3,0.58,11.1,8ARughDGJJCiS6XmhToU6Kg9ax42
BA2MA3Pb4I13,BA; MA,Pb,I,,C60 | BCP,PEDOT:PSS,Ag,Unknown,DMF,False,120.0,Spin-coating,Unknown,0.1,False,0.98,15.7,0.662,10.3,8AX1xjjo3mqG_QKXo89fVELQUxQG
MAPbBr0.15I2.85,MA,Pb,Br; I,,PCBM-60 | ZnO-np,PEDOT:PSS,Ag,Chlorobenzene,DMSO; GBL,False,100,Spin-coating,N2,0.135,False,0.96,16.82,0.4679999999999999,7.55,8AibT9fG4XWDZsOGPAOkpNtVUU0q
MAPbI3,MA,Pb,I,1.6,TiO2-c | TiO2-mp,Spiro-MeOTAD,Au,Unknown,DMF >> IPA,False,50; 100 >> 100,Spin-coating >> Electrospraying,Air >> Air,0.1,False,0.96,18.2,0.4639999999999999,8.1,8AsF-yMnKQJV56hO4T4ERHUkV_UW
MAPbI3,MA,Pb,I,1.6,TiO2-c | TiO2-mp,Spiro-MeOTAD,Au,Unknown,DMF >> IPA,False,70.0 >> 70.0,Spin-coating >> CBD,N2 >> N2,0.1,False,0.88,19.8,0.53,9.2,8Atu0LFINx8geDqsGowYsSO89vs4
CsPbBr3,Cs,Pb,Br,,TiO2-c | TiO2-mp,none,Carbon,Unknown,DMF >> Methanol,False,Unknown >> 250.0,Spin-coating >> Spin-coating,Ambient >> Ambient,0.09,False,1.306,7.07,0.76,7.0,8Av_b7By644hL2Q9cZbLxWpJi-PN
MAPbI3,MA,Pb,I,1.6,TiO2-c | TiO2-mp,Spiro-MeOTAD,Au,Toluene,DMSO,False,100.0,Spin-coating,N2,1.05,False,,,,,8B0INUL5CPBLoQMg48WTlGNvew4k
MAPbI3,MA,Pb,I,1.6,PCBM-60 | Zr(acac)4,PEDOT:PSS,Ag,Chlorobenzene,DMF; DMSO,False,100.0,Spin-coating,Unknown,0.1,False,0.91,20.56,0.7859999999999999,14.72,8BSc38NPcU7ZkHmw5zDVEFqXShmw
MAPbI3,MA,Pb,I,1.6,PCBM-60,PEDOT:PSS,Ag-nw | ZnO-np,Toluene,DMSO; GBL,False,100.0,Spin-coating,N2,1.0,False,0.98,16.19,0.64,10.15,8B_Uc0yPTFy1hHeoJ4k3pw4NVcUh
FA0.3MA0.7PbI3,FA; MA,Pb,I,,PCBM-60 | BCP,NiO-c,Ag,Unknown,DMF >> DMF; IPA,False,Unknown >> 100.0,Spin-coating >> Spin-coating,Unknown,0.075,False,1.05,22.7,0.73,17.4,8Be6D4S6QYo1g7PCxaVFhtZvaKOk
MAPbI3,MA,Pb,I,1.6,TiO2-c,Spiro-MeOTAD,Ag,Unknown,DMF,False,100.0,Spin-coating,N2,0.1,False,,,,17.47,8BtReQvom4lVHLwGZOfOBu0mtKAs
MAPbI3,MA,Pb,I,1.56,TiO2-c | TiO2-mp,Spiro-MeOTAD,Au,Unknown,DMF,False,100.0,Spin-coating,Unknown,0.1032,False,0.82,18.08,0.76,11.25,8BujGo9vECEbO3WaKHUii9OY1Fjb
MAPbI3,MA,Pb,I,1.6,PCBM-60 | BCP,NiO-c,Ag,Chlorobenzene,DMF; DMSO,False,100.0,Spin-coating,N2,0.1,False,1.04,19.21,0.768,15.34,8ByEsQ5IXIQsdzQ7YpvssB69NdEU
Cs0.17FA0.83PbBr1.5I1.5,Cs; FA,Pb,Br; I,,ZTO | SnO2-c,PTAA,Au,Unknown,DMF; DMSO,False,100.0,Spin-coating,Dry air,0.39,False,0.97,15.9,0.53,8.2,8CPNaOScizquC9Twej8Ut-j6SB3G
BA2Cs0.15FA0.57MA2.28Pb4I13,BA; Cs; FA; MA,Pb,I,1.59,PCBM-60 | BCP,MoO3 | PEDOT:PSS,Ag,Unknown,DMSO; GBL,False,70; 100,Spin-coating,N2,0.1058,False,1.07,19.0,0.72,14.64,8CRIaieXkmAbuHBVYb1VrYOvBv2H
MAPbI3,MA,Pb,I,1.6,PCBM-60,PEDOT:PSS,Al,Chlorobenzene,DMSO; GBL,False,100.0,Spin-coating,N2,0.1,False,0.8590000000000001,11.44,0.763,7.49,8CVINsx4-bNm5IVt6VhEnTcPBCj6
MAPbI3,MA,Pb,I,1.6,TiO2-c | TiO2-mp | ZrO2-mp,none,Carbon,Unknown,GBL,False,60.0,Drop-infiltration,Ar,0.1,False,0.9,20.61,0.518,9.6,8CXC3l59OwytMFDQmPdGkh1MD6Ft
MAPbI3,MA,Pb,I,1.6,TiO2-c,Spiro-MeOTAD,Au,Unknown,none >> IPA,False,100.0 >> 100.0,Evaporation >> Spin-coating,Unknown,0.1,False,1.02,16.73,0.733,12.5,8CXcCql51Xt-LP-zJhnG_bREklUz
MAPbI3,MA,Pb,I,1.6,TiO2-c | TiO2-mp | ZrO2-mp,none,Carbon,Unknown,Unknown,False,50,Drop-infiltration,Unknown,0.1,False,0.94,22.85,0.61,13.1,8CYg04nXRrO2VOBPffW2gvHWrx2-
MAPbI3,MA,Pb,I,1.6,c-HATNA | bis-C60,NiO-c,Ag,Toluene,DMF; DMSO,False,100.0,Spin-coating,Unknown,0.1,False,1.09,21.22,0.7859999999999999,18.19,8CeJZrm_M9_i7xa-rpmVFIDaC0Mj
MAPbI3,MA,Pb,I,1.6,TiO2-c | TiO2-mp,Spiro-MeOTAD,Au,Toluene,DMSO; GBL >> IPA,False,100.0 >> 100,Spin-coating >> Spin-coating,N2 >> N2,0.12,False,0.8340000000000001,21.512,0.563,10.1,8Cfd9tu9e4rXhHLjzncj-l7bOFW7
MAPbI3,MA,Pb,I,1.6,TiO2-c | TiO2-mp,none,Carbon,Chlorobenzene,DMF; DMSO,False,60; 100,Spin-coating,N2,0.16,False,0.93,18.79,0.63,18.79,8CkBpTKkkTzeDQUlBMWuydhNSWnP
FA0.85MA0.15PbBr0.45I2.55,FA; MA,Pb,Br; I,,TiO2-c | TiO2-mp,PTAA,Au,Chlorobenzene,DMF; DMSO,False,100.0,Spin-coating,N2,0.09,False,1.09,20.84,0.68,15.87,8CrUDcOn5Ac-uV33eQF9KBXOXMuz
MAPbI3,MA,Pb,I,1.6,TiO2-c,Spiro-MeOTAD,Au,Toluene,DMSO; GBL,False,100.0,Spin-coating,N2,0.09,False,1.09,22.1,0.674,16.3,8CxNzj_O1yxqn1awx4ghjhOtnLz_
FA0.85MA0.15PbBr0.45I2.55,FA; MA,Pb,Br; I,1.56,SnO2-c,Spiro-MeOTAD,Au,Chlorobenzene,DMF; DMSO,False,100.0,Spin-coating,N2,0.16,False,1.14,21.3,0.74,18.4,8DE9zXba6v6cr5yM1-3izEaCBZso
MAPbI3,MA,Pb,I,1.59,C60 | BCP,PEDOT:PSS,Ag,Toluene,DMSO; GBL,True,100,Spin-coating,N2,0.1,False,,,,16.85,8DF1BLsMkXzmZUrq_bG0vM9iTQir
FA0.85MA0.15PbBr0.45I2.55,FA; MA,Pb,Br; I,,SnO2-c,Spiro-MeOTAD,Au,Ethyl acetate,DMF; DMSO,False,120,Spin-coating,Unknown,0.16,False,1.117,22.39,0.769,19.03,8DNWYfInHU2R3GniTacD4tzszNTz
FA0.1MA0.9PbI3,FA; MA,Pb,I,,TiO2-c | TiO2-mp,Spiro-MeOTAD,Au,Chlorobenzene,DMF; DMSO,False,100.0,Spin-coating,N2,0.16,False,1.04,21.98,0.784,17.98,8DPsvVrqa09-Vje_Ok4S6lIrCYQg
Cs0.04FA0.96PbBr3,Cs; FA,Pb,Br,,TiO2-c,PTAA,Au,Unknown,DMF; DMSO >> IPA,False,Unknown >> 150,Spin-coating >> Spin-coating,Unknown,,False,1.4340000000000002,6.18,0.7929999999999999,7.04,8DWsoj1SwBF1IfHV96X7s1OKqdiv
FA0.85MA0.15PbBr0.45I2.55,FA; MA,Pb,Br; I,,TiO2-c | TiO2-mp,PFB,Au,Chlorobenzene,DMF; DMSO,False,100.0,Spin-coating,Air,0.09,False,1.0,22.66,0.61,12.84,8D_vDD_WhItkN0FDxrolYioLflMI
IM0.25MA0.250.75PbI3,IM; MA,Pb,I,,TiO2-c | TiO2-mp,Spiro-MeOTAD,Au,Antisolvent,DMSO,False,100.0,Spin-coating,Unknown,0.16,False,0.99,18.28,0.65,11.51,8DaHqCZnONyTr7NRaHSIKMuqr6kE
Cs0.05FA0.85MA0.15PbBr0.45I2.55,Cs; FA; MA,Pb,Br; I,,TiO2-c,Spiro-MeOTAD,Au,Ethyl acetate,DMF; DMSO,False,100,Spin-coating,Ar,0.1,False,1.138,22.69,0.7440000000000001,19.21,8DgDOSruVVWzTK3qnCp5Qt9LIErq
MAPbI3,MA,Pb,I,1.6,TiO2-c | TiO2-mp,Spiro-MeOTAD,Au,Chlorobenzene,DMF; DMSO,False,100.0,Spin-coating,Unknown,0.06,False,1.02,22.4,0.7759999999999999,17.8,8E-ZP_9-MU_t1UUfY_rQ_JFrsQLB
CsPbBr3,Cs,Pb,Br,2.36,ZnO-np,Spiro-MeOTAD,Au,Unknown,none,False,180,Co-evaporation,Unknown,0.1,False,1.44,7.01,0.7709999999999999,7.78,8E2Pmz8GaOIAol9GGNbtp_rHJMKD
Cs0.05FA0.7885MA0.1615PbBr0.51I2.49,Cs; FA; MA,Pb,Br; I,1.55,SnO2-QDs,Spiro-MeOTAD,Au,Chlorobenzene,DMF; DMSO,False,100.0,Spin-coating,N2,0.09,False,1.13,23.05,0.7979999999999999,20.32,8E3AgQ4lM1RYC8VLSJ2ZbNfH5FVM
Cs0.15FA0.85PbBr0.9I2.1,Cs; FA,Pb,Br; I,1.7,SnO2-np,Spiro-MeOTAD,,,,False,,,,,False,1.188,19.96,0.769,18.23,8E3eNd1judZDEBtibn614u-YvzOY
MAPbI3,MA,Pb,I,,TiO2-c | TiO2-mp,"4,4′-(9-Methyl-9H-naphtho[2,1-c]carbazole-2,12-diyl)bis(N,N-bis(4-methoxyphenyl)aniline)",Ag,Diethyl ether,DMSO,False,Unknown,Spin-coating,N2,0.04,False,0.93,19.03,0.639,10.7,8EG32ydl9Ex-rOhP8wxYoYASDhzS
Cs0.17FA0.83PbBr0.75I2.25,Cs; FA,Pb,Br; I,,TiO2-c | PCBM-60,Spiro-MeOTAD,Au,Air,DMF,False,25; 70,Spin-coating,Air,0.1,False,1.06,20.14,0.75,16.36,8EN1U6ysowHLegXrSxVYSySYZBg9
MAPbI3,MA,Pb,I,1.6,ZnO-c,Spiro-MeOTAD,MoO3 | Ag,Unknown,DMF >> IPA,False,100.0 >> 100.0,Spin-coating >> Spin-coating,Unknown,0.1,False,1.03,19.12,0.6779999999999999,13.34,8Ei9nibDeFSYCO6GxBf5DqhYZoZi
FA0.83MA0.17PbBr0.51I2.49,FA; MA,Pb,Br; I,1.63,TiO2-c | TiO2-mp,Spiro-MeOTAD,Au,Chlorobenzene,DMF; DMSO,False,100.0,Spin-coating,N2,0.16,False,1.166,21.9,0.72,18.5,8Ejjdbut5y0hNJc4I74SC6PAH_Y9
(NH4)6.8FA0.15MA1.7Pb7.8Br0.45I23.8,(NH4); FA; MA,Pb,Br; I,,TiO2-c | TiO2-mp,Spiro-MeOTAD,Au,Chlorobenzene,DMF; DMSO,False,100.0,Spin-coating,N2,0.1,False,1.1,20.56,0.76,17.15,8EmSh-P53NpynV1UrLqEddYLo7nH
MAPbI3,MA,Pb,I,1.6,TiO2-c | TiO2-mp,Spiro-MeOTAD,Au,Unknown,DMF >> IPA,False,70.0 >> 70.0,Spin-coating >> CBD,Ambient >> Ambient,0.04,False,0.979,18.7,0.763,14.0,8EqYn8nLK02wV4fX5uBqaloSeA1y
MAPbI3,MA,Pb,I,1.6,TiO2-c,Spiro-MeOTAD,Ag,Diethyl ether,DMF; DMSO >> IPA,False,60.0; 100 >> Unknown,Spin-coating >> Spin-coating,N2 >> N2,0.9,False,1.1,23.8,0.691,18.09,8F0wwFE77TbFNiV8YNDUY7wU0eez
BA2MA3Pb4I13,BA; MA,Pb,I,,C60 | BCP,PTAA | PFN-Br,Cu,Toluene,DMF; DMSO,False,100.0,Spin-coating,Unknown,0.1,False,1.12,16.9,0.631,11.9,8F1oMwJthPiuuZqc0SlqXgHi-U3L
(5-AVA)2FA4Sn5I16,(5-AVA); FA,Sn,I,,PCBM-60 | BCP,PEDOT:PSS,Ag,Toluene,DMF; DMSO,False,100.0,Spin-coating,N2,0.08,False,0.6,20.5,0.65,7.95,8F31VDYGON8L1A-FzofKtwIJ7XK2
MAPbI3,MA,Pb,I,1.51,TiO2-c | TiO2-mp,Triazine-InT,Au,Unknown,DMF >> IPA,False,Unknown >> 70.0,Spin-coating >> CBD,Unknown,0.16,False,0.97,20.8,0.65,13.2,8F4V_j7SEh_zvR1tHMWvNQ5dKYe_
MAPbI3,MA,Pb,I,1.6,C60 | bis-C60,NiO-c,Ag,Toluene,DMSO; GBL,False,100.0,Spin-coating,Unknown,0.0314,False,1.05,22.26,0.75,17.53,8FGYuwd0efJwtuOZRclnFctbidcS
MAPbI3,MA,Pb,I,1.6,TiO2-c,Spiro-MeOTAD,Au,Unknown,Dimethylacetamide >> IPA,False,Unknown >> 60.0,Spin-coating >> CBD,Unknown,0.0825,False,0.96,22.3,0.67,14.3,8FLEnssJJ9J6QW9hh0qhsZVb9A8t
FA0.83MA0.17PbBr0.51I2.49,FA; MA,Pb,Br; I,1.62,TiO2-c | TiO2-mp,A102,Au,Chlorobenzene,DMF; DMSO,False,100.0,Spin-coating,Unknown,0.1,False,1.06,20.29,0.75,16.16,8FMswr4W5Bkjg1oJ2U0PoywHYlJz
MAPbI3,MA,Pb,I,1.6,PCBM-60 | LiF,PCDTBT,Ag,Toluene,DMSO; GBL,False,110.0,Spin-coating,N2,2.0,False,1.02,20.4,0.61,12.4,8FQsrqDndjULHeV2jAzU-vMM7cuj
MAPbI3,MA,Pb,I,1.6,PCBM-60 | BCP,NiO-c,Ag,Chlorobenzene,DMF; DMSO,False,100.0,Spin-coating,Unknown,0.04,False,0.997,22.05,0.612,13.45,8FR9PiwK0FCgPmEpuq-TWoNQWKiv
MAPbI3,MA,Pb,I,1.6,C60 | BCP,PEDOT:PSS,Ag,Chlorobenzene,DMF,False,100.0,Spin-coating,N2,0.09,False,,,,,8FSSw5YRCFpGMYwLmeT3yoKLXt-A
MAPbI3,MA,Pb,I,1.61,SnO2-np,Spiro-MeOTAD,Au,Diethyl ether,DMF; DMSO,False,60; 110,Spin-coating,N2,0.1,False,1.062,20.34,0.595,12.86,8FTPajCIVpJWpwQNU5aP_yxcRycx
FA0.6MA0.4Pb0.4Sn0.6I3,FA; MA,Pb; Sn,I,,MABr | PCBM-60 | BCP,PEDOT:PSS,Ag,Anisole,DMF; DMSO,False,100,Spin-coating,Unknown,0.1,False,0.64,26.33,0.7190000000000001,12.2,8FTU_K_68w20pkQvNTGAunPcBlJA
MAPbI3,MA,Pb,I,1.59,TiO2-c,Spiro-MeOTAD,Ag,Unknown,DMF >> IPA,True,Unknown >> 100,Spin-coating >> Spin-coating,Ar >> Ar,0.15,False,0.908,21.6,0.5,9.8,8FWWw--xkU9ysAnyILUAVgMiFeor
MAPbI3,MA,Pb,I,1.6,TiO2-c | TiO2-mp,Spiro-MeOTAD,Au,Unknown,GBL,False,100,Spin-coating,Dry air,0.285,False,0.85,16.07,0.72,9.69,8FXFPyyj8_DQq011PEPCU3GYb_-p
MAPbI3,MA,Pb,I,1.6,TiO2-c,Spiro-MeOTAD,Ag,Dichloromethane,DMF; GBL,False,100.0,Spin-coating,Unknown,0.09,False,1.0,16.6,0.58,9.6,8FbtBXyQTJQWf9GChdDeaHfDgGQD
MAPbI3,MA,Pb,I,1.6,PCBM-60 | C60 | BCP,PTAA,Al,Unknown,DMF,False,100.0,Doctor blading,N2,0.1,False,0.89,18.9,0.72,12.2,8FfpyyzlgVJIOQLZ3wajD0i5bN8m
MAPbI3,MA,Pb,I,1.6,TiO2-c | TiO2-mp | PCBM-60,Co-Porphyrin,Au,Unknown,DMF; NMP,False,75; 125,Doctor blading,Unknown,1.96,False,1.05,21.98,0.693,15.97,8Fs3oB6n9VXv5qNBL0x8seFh7JSY
BA0.52GA0.15MA0.67PbI3.33,BA; GA; MA,Pb,I,1.81,SnO2-np,Spiro-MeOTAD,Au,Toluene,DMF; DMSO,False,100.0,Spin-coating,N2,0.1,False,1.25,16.2,0.715,13.84,8FwciBm9yIDN4ZHl-ZPkdv6R7J08
MAPbI3,MA,Pb,I,1.6,PCBM-60 | BCP,NiO-c,Ag,Toluene,DMSO; GBL,False,25.0,Spin-coating,N2,0.09,False,1.003,12.759,0.589,7.55,8Fxfql_avka5WiWMWqk4zHa8iULb
MAPbI3,MA,Pb,I,1.62,TiO2-c | TiO2-mp,Spiro-MeOTAD,Au,Unknown,DMF,False,100,Spray-coating,Unknown,0.09,False,0.92,15.0,0.53,7.3,8G3yFj7zCTamwOivi1RxomWCl1_t
MAPbI3,MA,Pb,I,1.6,ZnO-c | ZnO-nw | Al2O3-c,Spiro-MeOTAD,Au,Unknown,DMF; DMSO >> IPA,False,Unknown >> 100.0,Spin-coating >> CBD,N2 >> N2,0.1,False,1.02,20.9,0.59,12.62,8GDTABXcchBW_KI1EPdSFBAqdVkk
MAPbI3,MA,Pb,I,1.6,PEDOT:PSS | PEI | PCBM-60,Spiro-MeOTAD,Au,Unknown,none >> IPA,False,Unknown >> 110,Evaporation >> Spin-coating,Vacuum >> N2,0.1,False,1.0,18.5,0.7290000000000001,13.5,8GHUi8etueoh8YG-DxmeJhilqJvs
MAPbI3,MA,Pb,I,1.6,TiO2-c | Al2O3-mp,Spiro-MeOTAD,Au,Unknown,DMF,False,100.0,Spin-coating,N2,0.1,False,1.05,19.0,0.62,12.3,8GVCwxrWGnJ13UB5nPklRXEjud5-
MAPbI3,MA,Pb,I,1.6,PCBM-60 | Bphen; Ir(MDQ)2(acac),PEDOT:PSS,Ag,Unknown,DMF,False,100.0,Spin-coating,N2,0.0725,False,0.93,20.15,0.65,12.23,8G_IhSewnK8nLHDyX-kCBi4kLm7Y
MAPbI3,MA,Pb,I,1.6,PCBM-60,NiO-c,Al,Unknown,DMF,False,150.0,Spin-coating,Ar,0.5,False,0.97,19.07,0.57,11.0,8GgLDNHbMMpq0q5DIbnpVO964r9Y
MAPbI3,MA,Pb,I,1.6,PCBM-60,PEDOT:PSS,Al,Unknown,DMF,False,100.0,Spin-coating,N2,0.1,False,0.84,14.0,0.624,7.3,8GgOtvEx27v7V1wXoaGufVJZ9UMM
MAPbI3,MA,Pb,I,1.6,PCBM-60 | BCP,PEDOT:PSS,Ag,Unknown,DMF >> IPA,False,Unknown >> 100.0,Spin-coating >> Spin-coating,Unknown,0.075,False,1.02,22.18,0.813,17.0,8GhDDYIEwguw440UhZmX1zSTFrlu
MAPbI3,MA,Pb,I,1.6,C60 | BCP,NiO-np,Ag,Chlorobenzene,DMF; DMSO,False,35; 85,Spin-coating,Unknown,0.0708,False,1.03,21.2,0.72,15.8,8H-0njkGVn1a-nYi7CdXPAYcYL3A
Cs0.05FA0.79MA0.16PbBr0.51I2.49,Cs; FA; MA,Pb,Br; I,,SnO2-c,Spiro-MeOTAD,Au,Chlorobenzene,DMF; DMSO,False,100,Spin-coating,N2,,False,1.09,21.82,0.7759999999999999,18.45,8H-V8Er6q6x5yGkhcZoIkVR3WenR
MAPbI3,MA,Pb,I,1.6,TiO2-c | TiO2-mp,Spiro-MeOTAD,Au,Unknown,DMF >> IPA,False,Unknown >> 80.0,Spin-coating >> CBD,Unknown,0.1,False,1.055,20.1,0.7,15.0,8HHDkZNLNx-JRv7rfaxpc51ln4n8
MAPbI3,MA,Pb,I,1.6,PCBM-60,PEDOT:PSS,Ca | Ag,Unknown,none,False,Unknown,Co-evaporation,Vacuum,0.04,False,0.93,13.17,0.7390000000000001,9.05,8HNQgssyK6_TbZRmV2zmGqZmSY6C
MAPbI3,MA,Pb,I,1.6,TiO2-c,Spiro-MeOTAD,Au,Unknown,DMF; NMP >> IPA,False,Unknown >> 110.0,Spin-coating >> Spin-coating,Unknown,0.1,False,1.07,24.5,0.77,18.7,8HX28jKqj6-Mhx_pSqvjvkc3ITJN
Cs0.17FA0.83PbBr0.51I2.49,Cs; FA,Pb,Br; I,,PCBM-60,Spiro-MeOTAD,Ag,Chlorobenzene,DMF; DMSO,False,120.0,Spin-coating,Unknown,1.07,False,1.015,18.7,0.594,11.26,8Hhb2aij1R1H9Pm7f5lW8Sft8Y9n
FA0.6MA0.4Pb0.4Sn0.6I3,FA; MA,Pb; Sn,I,,C60 | BCP,PEDOT:PSS,Ag,Unknown,DMF; DMSO,False,100.0,Spin-coating,N2,0.1,False,0.843,30.56,0.765,19.7,8HvD6Bq53CWUZB2-gNTc-FF4pFXI
MAPbI3,MA,Pb,I,1.6,PCBM-60,PEDOT:PSS,Ca | Al,Toluene,DMSO; GBL,False,100.0,Spin-coating,N2,0.05,False,0.81,21.9,0.6759999999999999,11.99,8HwT1NFUoeAXFaiEsQe-YfLJoXWW
EA0.5MA0.5PbI3,EA; MA,Pb,I,1.59,TiO2-c | TiO2-mp,Spiro-MeOTAD,Ag,Unknown,DMF,False,100.0,Spin-coating,Unknown,0.1,False,1.03,14.52,0.497,7.21,8I4LR_XxUNnLdv-SboC8-YAR63-X
MAPbI3,MA,Pb,I,1.6,TiO2-c | TiO2-mp,Spiro-MeOTAD,Au,Unknown,DMF >> IPA,False,80.0 >> 80.0,Spin-coating >> Spin-coating,N2 >> N2,0.1,False,0.865,19.27,0.7,11.7,8IS5Od3lEepP3VlPbblqU-x5iR6E
BA2Cs0.1FA2.36MA0.48Pb3Br1.7I0.83,BA; Cs; FA; MA,Pb,Br; I,,TiO2-c,Spiro-MeOTAD,Au,Unknown,DMF; DMSO,False,100.0,Spin-coating,N2,0.1,False,1.1,20.81,0.613,13.96,8IVH_b9FNgQ7VH6J-jkCSdITK0xB
FA0.85MA0.15PbBr0.45I2.45,FA; MA,Pb,Br; I,,TiO2-c | TiO2-mp,Spiro-MeOTAD,Au,Chlorobenzene,DMF; DMSO,False,100.0,Spin-coating,N2,0.16,False,1.14,23.6,0.73,20.0,8IXL-5myTu6-BmzUN-KwW6DxPslQ
MAPbI3,MA,Pb,I,1.6,Zn2SnO4,PTAA,Au,Toluene,Unknown,False,100.0,Spin-coating,Unknown,0.096,False,1.06,21.6,0.6679999999999999,15.3,8Ia4orqB_JDOm5d1LgE4PzH5cR3k
FAPbI3,FA,Pb,I,1.48,PCBM-60,PEDOT:PSS,Al,Unknown,DMSO; GBL @ 3; 7 >> IPA,False,150.0 >> 150.0,Spin-coating >> Spin-coating,N2 >> N2,0.1,False,0.86,20.17,0.72,12.59,8J60zsS3S4AvFudLHEmBxSlaSaBZ
CsPbBrI2,Cs,Pb,Br; I,,ZnO-np | C60,NiO-c,Ag,Unknown,DMSO,False,160.0,Spin-coating,Unknown,0.09,False,1.21,15.43,0.76,14.2,8JBN6QVr3AcXnAasmobaMyCrUGOe
MAPbI3,MA,Pb,I,1.62,TiO2-c,Spiro-MeOTAD | MoO3,Ag,Chlorobenzene,Unknown,False,100,Spin-coating,N2,,False,1.08,22.8,0.77,18.9,8JIxjy31dQDnNblCZyTNZmn2OTPj
MAPbI3,MA,Pb,I,1.6,PS | C60 | BCP,PTAA,Cu,Diethyl ether,DMF; DMSO; Thiourea,False,80; 100,Spin-coating,N2,0.1,False,1.16,22.3,0.752,18.5,8JOwVI257S2MxV4UKfZFSsKMtZiW
MAPbI3,MA,Pb,I,1.6,TiO2-mp,none,Ag,Unknown,DMF,False,100.0,Spin-coating,N2,0.16,False,1.45,19.5,0.29,8.19,8JSG_E2oCwASI_G6jvj4SorQSMd4
MAPbI3,MA,Pb,I,1.6,TiO2-c,Spiro-MeOTAD,Ag,Chlorobenzene,DMF; DMSO,False,100.0,Spin-coating,N2,0.07,False,1.1,23.0,0.75,19.0,8JYayFn5EOFW4tcYffvB2rBuqmUr
FAPbI3,FA,Pb,I,,SnO2-c,Spiro-MeOTAD,Au,Chlorobenzene,DMF; DMSO,False,150.0,Spin-coating,N2,0.1024,False,0.94,23.37,0.57,12.52,8JZb4WPSPo_XHn8oxmmMbWNnMDJK
FA0.5MA0.5PbI3,FA; MA,Pb,I,,TiO2-c,DCZ-OMeTPA,MoO3 | Ag,Unknown,Unknown,False,Unknown,Spin-coating,Unknown,0.1,False,,,,17.59,8Jc1gJHdW-LOvxUv_foTcVLZSWl6
MAPbI3,MA,Pb,I,,TiO2-c | TiO2-mp | ZrO2-mp,none,Carbon-mp,Unknown,GBL,False,50,Drop-infiltration,N2,0.07,False,0.88,23.1,0.648,12.8,8Jc6UM0qsqy0N0MupWuYHXbdlU3k
MAPbI3,MA,Pb,I,1.6,TiO2-c | TiO2-nw,Spiro-MeOTAD,Au,Unknown,DMF,False,110.0,Spin-coating,Ar,0.1,False,0.8,22.0,0.6759999999999999,11.9,8JdeWxjucQDLTVYgTR9Ry3X7d7At
MAPbI3,MA,Pb,I,1.6,TiO2-c | TiO2-mp,Spiro-MeOTAD,AgAl,Unknown,DMF,False,100.0,Spin-coating,Unknown,0.1,False,0.84,15.61,0.69,9.05,8JldcpbkwTvoWLspFKYE07NdThSm
MAPbI3,MA,Pb,I,1.6,TiO2-c | TiO2-mp,Spiro-MeOTAD,Au,Unknown,DMF >> IPA,False,Unknown >> 100.0,Spin-coating >> CBD,N2 >> N2,0.07,False,0.95,17.08,0.66,10.76,8JxBf0WlgZWlLvQDocFyl7ECyyfX
Cs0.05FA0.8075MA0.1425PbBr0.45I2.55,Cs; FA; MA,Pb,Br; I,,SnO2-c,Spiro-MeOTAD,Carbon | Al,Ethyl acetate,DMF; DMSO,False,120.0,Spin-coating,N2,0.1,False,1.09,20.91,0.75,17.15,8KCKKUVNP1TBlTI_33_14BvPxVEQ
Cs0.05FA0.79MA0.16PbBr0.51I2.49,Cs; FA; MA,Pb,Br; I,,SnO2-np,Spiro-MeOTAD,Au,Ethyl acetate,DMF; DMSO,False,120.0,Spin-coating,Unknown,0.16,False,1.095,20.48,0.76,17.09,8KCnCSJJUc_Wo9yphSsfensejXux
CsPbBr3,Cs,Pb,Br,2.3,TiO2-c | TiO2-mp,none,Carbon; Graphite; PANI,Unknown,DMF >> Methanol,False,250.0 >> 80.0,Spin-coating >> Spin-coating,N2 >> N2,0.09,False,1.55,6.38,0.8109999999999999,8.01,8KD32VHfOYzgPjPnfBTmLYymZSqJ
MAPbI3,MA,Pb,I,1.6,TiO2-c,Spiro-MeOTAD,Ag,Unknown,DMF,False,130.0,Spin-coating,N2,0.13,False,0.54,18.8,0.52,8.2,8KNuJQBLRJ7PCcdk8F3S1m5Ga-kl
MAPbI3,MA,Pb,I,1.6,PCBM-60,PEDOT:PSS,Ca | Ag,Unknown,DMF,False,80.0,Spin-coating,N2,0.09,False,0.9,19.84,0.59,10.5,8KOvtyuL_Iw43ZBB5c0z3_Bpgdfb
FA0.85MA0.15PbBr0.45I2.55,FA; MA,Pb,Br; I,,TiO2-c,Spiro-MeOTAD,Au,Toluene,DMF; DMSO,False,100.0,Spin-coating,Unknown,0.15,False,1.035,23.32,0.6970000000000001,16.9,8KT4AWFJL9ONAsEMsJy2dk8mby0C
MAPbI3,MA,Pb,I,1.6,PCBM-60 | BCP,PEDOT:PSS,Ag,Toluene,DMSO; GBL,False,100.0,Spin-coating,N2,0.16,False,0.91,18.5,0.7,12.1,8KUPRSwc-px6b6UqO5Cem7c2tukC
MAPbI3,MA,Pb,I,1.58,PCBM-60,PEDOT:PSS,Ca | Al,Unknown,DMF; DMSO >> Ethanol; IPA,False,Unknown >> 100.0,Spin-coating >> Spin-coating,N2 >> N2,0.044,False,1.021,19.62,0.7490000000000001,15.02,8KdA1FIgaBjvVx4k71xY4eIoHS9z
MAPbBr0.12I2.88,MA,Pb,Br; I,1.6,TiO2-c | TiO2-mp,Spiro-MeOTAD,Au,Unknown,DMF; DMSO >> none >> IPA,False,60.0; 100 >> Unknown >> 100.0,Spin-coating >> Evaporation >> CBD,Air >> Vacuum >> Air,0.1,False,0.99,21.62,0.623,13.3,8LAGWpbTZvOuojzTz3kwjggJ3-T-
MAPbI3,MA,Pb,I,1.6,N-PDI,Spiro-MeOTAD,Au,Chlorobenzene,Unknown,False,100.0,Spin-coating,Dry air,0.08,False,0.98,18.87,0.68,12.57,8LDfZ5v4-6nHMuhtG5xznkmsP5HN
FAPbBr0.1I2.9,FA,Pb,Br; I,,PCBM-60 | LiF,NiO-c,Ag,Diethyl ether,DMF; DMSO,False,20; 100,Spin-coating,N2,0.1,False,0.974,0.603,0.745,19.9,8LIma2wJB0DuvXEYBPVIP5xUt8VM
Cs0.12FA0.88PbBr0.36I2.64,Cs; FA,Pb,Br; I,,TiO2-c | TiO2-mp,CuSCN,Au,Diethyl ether,DMF; DMSO >> IPA,False,150.0 >> 100.0,Spin-coating >> Spin-coating,Unknown,0.125,False,,,,,8LW2U8R29PtmeSW966g6at1-vCty
FA0.85MA0.15PbBr0.45I2.55,FA; MA,Pb,Br; I,,TiO2-c | PCBA,Spiro-MeOTAD,Au,Chlorobenzene,DMF; DMSO,False,150; 100,Spin-coating,N2,0.04,False,1.09,21.87,0.777,18.7,8L_FmCH_PJ1luu3gNO4s5vGtk5Jt
FAPbI3,FA,Pb,I,1.887,C60 | BCP,2PACz,Cu,N2,2-methoxyethanol; acetonitrile; NMP; DMF,False,Unknown,Slot-die coating,Unknown,0.16,False,1.199,13.867,0.594,,8Lzsw5aILU4Q29aMkqmI-d2aERxA
MAPb0.75Sn0.25I3,MA,Pb; Sn,I,1.55,C60 | PEI,PTAA,Ag,Ethyl acetate,DMF; DMSO,False,100,Spin-coating,Air,,False,0.63,22.94,0.4429999999999999,10.73,8M-LfKudXwe3NOwmiSYzqqx09geU
MAPbI3,MA,Pb,I,1.5,ZnO-np,NiO-c,Al,Unknown,DMF >> IPA,False,70.0 >> 100.0,Spin-coating >> Spin-coating,N2 >> N2,0.1,False,0.98,20.1,0.466,9.2,8M0oimHffVy_CA6C95rpA50KXDLz
Cs0.05FA0.79MA0.16PbBr0.45I2.55,Cs; FA; MA,Pb,Br; I,,TiO2-c,3-Ethylthiophene | Spiro-MeOTAD,Au,Chlorobenzene,DMF; DMSO,False,100.0,Spin-coating,Unknown,0.0625,False,1.14,23.11,0.73,18.91,8M2fXL5UJz4pBtZJiQME07t4ncbc
MAPbI3,MA,Pb,I,1.6,TiO2-c | TiO2-nw,Spiro-MeOTAD,Au,Unknown,DMF >> IPA,False,70 >> 70,Spin-coating >> CBD,Unknown,0.285,False,0.949,18.25,0.588,10.22,8MICLCbFUFkqPvj7jKfDidycKFXU
MAPbI3,MA,Pb,I,1.6,TiO2-c | TiO2-mp,DTh101,Au,Unknown,DMF >> IPA,False,70.0 >> 70.0,Spin-coating >> Spin-coating,N2 >> N2,0.1,False,0.89,15.37,0.6,7.42,8MKW95-YBxYLBPiD7kz7-bJrM_eW
MAPbI3,MA,Pb,I,1.6,TiO2-c,Spiro-MeOTAD,Au,Unknown,DMF,False,130.0,Spray-coating,Unknown,0.1,False,0.95,22.5,0.73,13.7,8MZBjjGvB4yk4wAltXLU5lb1CapW
Cs0.2FA0.8PbBr0.3I2.7,Cs; FA,Pb,Br; I,,PCBM-60 | BCP,NiO-np,Ag,Chlorobenzene,DMSO; GBL,False,150.0,Spin-coating,Unknown,0.09,False,0.8690000000000001,20.05,0.728,12.69,8MgpJAWxf1iEWjBUeT2hBTbeowTR
MAPbI3,MA,Pb,I,1.6,PCBM-60 | AZO-np | SnO2-c,PTAA,Ag,N2,DMF; DMSO,False,100.0,Spin-coating,N2,0.0314,False,1.07,17.3,0.777,20.7,8MgzVcPKC-doNe_fejWgfn9rmDV-
MAPbI3,MA,Pb,I,1.6,PCBM-60,PEDOT:PSS,Ca | Al,Unknown,DMF,False,90,Spin-coating,N2,0.1,False,0.94,21.3,0.62,12.4,8Movgp8N5NC1Cju2oV7LF5xWb-YB
FA0.85MA0.15PbBr0.45I2.55,FA; MA,Pb,Br; I,,TiO2-c | TiO2-mp,Spiro-MeOTAD,Au,Chlorobenzene,DMF; DMSO,False,105.0,Spin-coating,Dry air,0.09,False,1.02,21.91,0.74,16.44,8MwgaY_RWi3ZfloK7g72QjkxWFbr
FA0.5MA0.5PbBr0.3I2.7,FA; MA,Pb,Br; I,,PCBM-60 | Bphen,PTAA,Ag,Unknown,DMF; DMSO >> IPA,False,Unknown >> 100.0,Spin-coating >> Spin-coating,Air >> Air,0.06,False,1.0,20.13,0.8,16.11,8N7T_aKbmeEnu4kQ2IYm4wUjx3WG
MAPbI3,MA,Pb,I,1.6,TiO2-c | TiO2-mp,Spiro-MeOTAD,Ag,Toluene,DMSO; GBL,False,100.0,Spin-coating,N2,0.16,False,0.92,20.73,0.66,12.69,8N9ewgxmBIU6dfxQKtKKuxbhCbMn
CsPbBrI2,Cs,Pb,Br; I,,SnO2-np,Spiro-MeOTAD,Ag,Unknown,DMSO,False,50; 150,Spin-coating,Unknown,0.1,False,1.11,14.9,0.743,11.1,8NBpuV6S9SdU_AOMfwzpnsDfBpm7
MAPbI3,MA,Pb,I,1.6,Li4SiW12O40,Spiro-MeOTAD,Au,Diethyl ether,DMF; DMSO,False,60; 100,Spin-coating,Air,0.122,False,0.914,21.69,0.609,12.08,8NHCCG5SfwOw_Pp3ZFO7LO3IN9FW
MAPbI3,MA,Pb,I,1.6,PCBM-60 | BCP,NiO-c | 1ab,Ag,Toluene,DMF; DMSO,False,100.0,Spin-coating,N2,0.1,False,1.027,21.44,0.8,17.6,8NKILzk0MyOGtdfAK4LWEYedkMWN
FAPbI3,FA,Pb,I,1.48,TiO2-c,PTAA,Au,N2,DMF,False,160.0,Spin-coating,N2,0.1,False,,,,12.5,8NZiMai18i6FXv7YoX8AL5GbH5J3
Cs0.065FA0.79MA0.145PbBr0.49I2.51,Cs; FA; MA,Pb,Br; I,,PCBM-60 | ZnMgO,NiMgO | PVP,Al,Chlorobenzene,DMF; DMSO,False,100.0,Spin-coating,N2,0.1,False,1.109,22.0,0.76,18.2,8NjaZ5FX7Ty2cSZCinJgzZ747-5f
MAPbI3,MA,Pb,I,1.55,TiO2-np,Spiro-MeOTAD,Au,Ar,DMF,False,130,Spin-coating,N2,0.16,False,1.004,15.0,0.74,11.1,8NrlxFHjT2s38RNPv3MEzbQKJUeS
MAPbI3,MA,Pb,I,1.53,TiO2-c | TiO2-mp,Spiro-MeOTAD,Au,Unknown,DMF >> none,False,110.0 >> 145.0,Spin-coating >> Gas reaction,Air >> Air; MAI,0.1,False,0.88,16.33,0.73,10.48,8O2ciqX7eKoMS-zPQUUUvuawQHw3
MAPbI3,MA,Pb,I,1.6,PCBM-60,NiO-c,Ag,Chlorobenzene,DMF; DMSO,False,100.0,Spin-coating,N2,0.1,False,0.94,19.37,0.706,12.86,8OHo6mZciBlLm3Mk74cXcHh9ct5Z
MAPbI3,MA,Pb,I,1.6,PCBM-60 | BCP,NiO-c,Ag,Unknown,DMSO >> IPA,False,Unknown >> 100.0,Spin-coating >> Spin-coating,Unknown,0.0625,False,0.933,21.4,0.622,12.41,8OhuddP4DNRSHyK780PCjQjWkIqq
MAPbI3,MA,Pb,I,1.6,TiO2-nanosphere | TiO2-mp,Spiro-MeOTAD,Au,Unknown,DMF >> IPA,False,Unknown >> 70.0,Spin-coating >> CBD,Unknown,0.08,False,0.917,17.5,0.67,10.7,8OkpWKQrN-PHLK4aiybcMnub_oTe
MAPb1.0I3,MA,Pb,I,1.6,C60 | BCP,PEDOT:PSS,Ag,Unknown,Unknown,False,Unknown,Spin-coating,N2,0.1,False,1.0,20.16,0.674,13.59,8Ow83JiocliBvUuiqmfy9S1E13Ea
MAPbI3,MA,Pb,I,1.6,TiO2-c,Spiro-MeOTAD,Au,Unknown,DMF >> IPA,False,Unknown,Spin-coating >> CBD,Unknown,0.083,False,1.01,18.9,0.68,13.0,8Oxukh6nylJS_F2D_7jR9AkNye-7
Cs0.05FA0.81MA0.14PbBr0.45I2.55,Cs; FA; MA,Pb,Br; I,1.63,TiO2-c,Spiro-MeOTAD,Au,Chlorobenzene,DMF; DMSO,False,100.0,Spin-coating,N2,0.16,False,,,,,8P7_bLdVn94iLvtSuEyfMMVsntrk
Cs0.05FA0.7885MA0.1615PbBr0.51I2.49,Cs; FA; MA,Pb,Br; I,,TiO2-c,Spiro-MeOTAD,AgAl,Diethyl ether,DMF; DMSO,False,100.0,Spin-coating,Unknown,0.1,False,1.05,21.43,0.75,17.1,8PAKhPs8-CwsgyhdKRMHluU5d6nW
MAPbI3,MA,Pb,I,1.6,TiO2-c | TiO2-mp,Spiro-MeOTAD,Au,Unknown,DMF >> IPA,False,70.0 >> 70.0,Spin-coating >> CBD,Ambient >> Ambient,0.04,False,0.9,13.4,0.7120000000000001,8.59,8PDByoF8xDhyJl2Wxmd7SdXA08q1
FA0.8MA0.15PbBr0.45I2.55,FA; MA,Pb,Br; I,,TiO2-np,Spiro-MeOTAD,Au,Chlorobenzene,DMF; DMSO,False,100,Spin-coating,N2,0.049,False,,,,20.57,8PHcucGxjHcXozdqorrKJB7PMDvK
MAPbI3,MA,Pb,I,1.6,PCBM-60,PEDOT:PSS,Ag,Chlorobenzene,DMF; DMSO,False,100.0,Spin-coating,Unknown,3.2,True,0.97,14.546,0.75,10.9,8PPVjfVvnbbs0keTZ6SgpwfK2TqO
MAPbI3,MA,Pb,I,1.6,TiO2-c | TiO2-mp,Spiro-MeOTAD,Au,Diethyl ether,DMF; DMSO,False,60; 100,Spin-coating,Air,0.1,False,1.05,21.28,0.73,16.31,8Q9_Ghk3IoIWgHjmLXQvIPlzRZp5
MAPbI3,MA,Pb,I,1.6,TiO2-c | TiO2-mp,Spiro-MeOTAD,Au,Toluene,DMF,False,100.0,Spin-coating,Air,0.1,False,1.1,22.45,0.7979999999999999,19.34,8QFz4bybyY0WiEOJqiTE9aPQ7KxS
Cs0.05FA0.79MA0.16PbBr0.51I2.49,Cs; FA; MA,Pb,Br; I,,TiO2-c | TiO2-mp | CaTiO3-c,Spiro-MeOTAD,Au,Chlorobenzene,DMF; DMSO,False,100.0,Spin-coating,Unknown,0.09,False,1.09,23.08,0.76,19.12,8QKAW1dPbw1mRzK2nFyJR_HiyxvG
MAPbI3,MA,Pb,I,1.6,TiO2-c | TiO2-mp,none,Carbon,Unknown,DMF >> IPA,False,100.0 >> 100.0,Spin-coating >> Recrystallization,N2 >> Methylamin; N2,0.0612,False,0.97,15.79,0.57,8.74,8QKUYF5Z-qL3VDUUjFLXlwAyRpTD
MAPbI3,MA,Pb,I,1.56,TiO2-c | TiO2-mp,Spiro-MeOTAD,Au,Unknown,DMF >> IPA,False,Unknown >> 70.0,Spin-coating >> CBD,Ar >> Ar,0.2,False,0.925,18.8,0.754,13.11,8QNW8-0mxj0G2gBHBVzo2w7FgtPv
FA0.3MA0.7PbI3,FA; MA,Pb,I,,PEAI | PCBM-60 | BCP,NiO-c,Ag,Unknown,DMF >> DMF; IPA,False,Unknown >> 100.0,Spin-coating >> Spin-coating,N2 >> N2,0.07,False,1.1,24.11,0.804,21.34,8QQVBYuANtrM9j9RyOXboFpn3ytH
MAPbI3,MA,Pb,I,1.6,Ag-np; TiO2-c | TiO2-mp,Spiro-MeOTAD,Au,Toluene,DMF,False,100.0,Spin-coating,Unknown,0.1,False,0.94,22.08,0.59,12.23,8QSHFzNH6xHOT0xm6xP691miaU_I
Cs0.05FA0.75MA0.1PbBr0.3I2.9,Cs; FA; MA,Pb,Br; I,,TiO2-c | TiO2-mp,P3HT,Au,Chlorobenzene,DMF; DMSO,False,100.0,Spin-coating,Unknown,1.0,False,,,,,8QacZ3wrJ0zg9-SL77uA_OTpAhE5
CsPbI3,Cs,Pb,I,1.71,TiO2-c,P3HT,Au,Anisole,DMF,False,100; 330,Spin-coating,N2,0.0919,False,0.86,16.5,0.635,10.6,8Qd2RWhMc3lO7lEUZoEzjgti5eDj
MAPbI3,MA,Pb,I,1.6,PCBM-60 | C60/C70-N,PVBT-SO3,Ag,Unknown,DMF,False,90,Spin-coating,N2,0.055,False,0.96,20.96,0.71,14.35,8Qx7UWyZIUHkUBYE2OcYSldDbBoO
FA0.83MA0.17PbBr0.17I2.83,FA; MA,Pb,Br; I,,TiO2-c | TiO2-mp,Spiro-MeOTAD,Au,Chlorobenzene,DMF; DMSO,False,100.0,Spin-coating,N2,0.04,False,0.99,19.47,0.58,11.23,8R2WLbkcMGI6NuWkvh891JhVorKz
MAPbI3,MA,Pb,I,1.6,TiO2-c | TiO2-mp,ODA-FeS2-np,Au,Diethyl ether,DMF,False,100,Spin-coating,Unknown,0.1,False,0.95,20.96,0.63,12.56,8R8wQsl13o9gQBRaQd2_fd4Fn8Ux
FA0.85MA0.15PbBr0.45I2.55,FA; MA,Pb,Br; I,,TiO2-c,Spiro-MeOTAD,Au,Chlorobenzene,DMF; DMSO,False,100.0,Spin-coating,N2,0.1,False,1.09,25.3,0.72,19.9,8RT3-khv3ty8wJXJqh9IyZe3cL4z
MAPbI3,MA,Pb,I,1.6,PCBM-60,PEDOT:PSS,Ag,Unknown,DMF,False,100.0,Spin-coating,N2,0.0314,False,0.92,18.1,0.705,11.7,8RYYlwqgzkjZD672sFFti6ZiCtLL
MAPbI3,MA,Pb,I,1.61,TiO2-c,Spiro-MeOTAD,Au,Unknown,DMF,False,105.0,Spin-coating,Unknown,0.1,False,1.097,19.97,0.705,15.45,8R_G1Q-qa5rO2An2321ajH6p4Otu
FAPbI3,FA,Pb,I,1.48,PCBM-60,PTAA,Ag,Unknown,DMF >> IPA,False,70.0 >> 100.0,Spin-coating >> Spin-coating,N2 >> N2,5.04,False,1.0,20.17,0.574,11.81,8RhGcIRc3A-r-MO1uk-8KV9Yl-TZ
Cs0.05FA0.8075MA0.1425PbBr0.3I2.7,Cs; FA; MA,Pb,Br; I,,PCBM-60 | BCP,PolyTPD,Ag,Toluene,DMF; DMSO,False,100.0,Spin-coating,N2,0.1,False,0.97,20.4,0.69,13.8,8RiIJx4xjwkJjY88AlPp-AUHDMB4
FA0.3MA0.7PbI3,FA; MA,Pb,I,,ZnO-np,Spiro-MeOTAD,MoO3 | Ag,Unknown,DMF,False,Unknown,Spin-coating,N2,0.1,False,1.08,21.4,0.736,16.8,8RjJaiohnW3-HIdaZn6RXs9ZP_Ns
MAPbI3,MA,Pb,I,1.6,PCBM-70 | AZO,PEDOT:PSS,Al,Toluene,DMSO; GBL,False,100.0,Spin-coating,N2,0.1,False,0.84,16.43,0.732,10.1,8Rt56EKwYorPhoWkos6WCuLT_PHD
MAPbI3,MA,Pb,I,1.61,SnO2-c,Spiro-MeOTAD,Au,Ethyl ether,DMF; DMSO,False,65,Spin-coating,Ar,0.1,False,1.041,21.46,0.65,11.6,8RvaZTBs7IlerNxpDGRBBbei6jzI
MAPbI3,MA,Pb,I,1.6,TiO2-c,Spiro-MeOTAD,Au,Chlorobenzene,DMF,False,100.0,Spin-coating,Unknown,0.15,False,0.999,19.93,0.7,13.84,8S-Kdvy_kdYkQO13sPd2mNY8k2BC
MAPbI3,MA,Pb,I,1.6,TiO2-c | TiO2-mp,Spiro-MeOTAD,Au,Unknown,DMF >> IPA,False,70.0 >> 25.0,Spin-coating >> CBD,Unknown,0.08,False,0.921,20.03,0.72,13.28,8S76Ktkk_a3YyRZp6nKfn-5MmaJ1
FA0.81MA0.19PbBr0.54I2.46,FA; MA,Pb,Br; I,1.62,TiO2-c | TiO2-mp,Spiro-MeOTAD,Au,Chlorobenzene,DMF; DMSO,False,100.0,Spin-coating,N2,0.16,False,1.2,12.8,0.64,10.0,8SBfxaBkLVJ1tB3Z7fXBdEXp0Whc
Cs0.05FA0.81MA0.14PbBr0.43I2.57,Cs; FA; MA,Pb,Br; I,,TiO2-c | TiO2-mp,Spiro-MeOTAD,Ag,Chlorobenzene,DMF; DMSO,False,150.0,Spin-coating,Unknown,0.14,False,0.746,18.27,0.731,9.18,8SNbKRmLOLiZqNqZqTZrq1Ezeoj0
Cs0.2FA0.75MA0.05PbBr0.33I2.67,Cs; FA; MA,Pb,Br; I,,NiO-c,PCBM-60 | bis-C60,Ag,Toluene,DMF; DMSO,False,95.0,Spin-coating,Unknown,0.1,False,1.11,22.5,0.691,17.3,8SPWPc-JmzFcIAmWgJkbGNoJAn2i
Cs0.08FA0.77MA0.15PbBr0.51I2.49,Cs; FA; MA,Pb,Br; I,1.6,C60 | BCP,PTAA,Cu,Ethyl acetate,DMF; DMSO,False,100,Spin-coating,N2,0.16,False,1.067,18.822,0.763,15.33,8SWvdRyA4SlxmyVEXAe-Ur9l3Kvx
Cs0.05FA0.8MA0.15PbBr0.47I2.53,Cs; FA; MA,Pb,Br; I,,TiO2-c | TiO2-mp,Spiro-MeOTAD,Au,Chlorobenzene,DMF; DMSO,False,100.0,Spin-coating,Dry air,0.16,False,1.16,22.9,0.78,21.1,8SiAtq8sF0YNIaRSntrD8lHqhOci
FA0.29MA0.71PbBr0.3I2.7,FA; MA,Pb,Br; I,,SnO2-np,Spiro-MeOTAD,Au,Unknown,DMF; DMSO >> DMSO; IPA,False,70.0 >> 150.0,Spin-coating >> Spin-coating,N2 >> Ambient,0.1009999999999999,False,1.05,23.64,0.7290000000000001,18.09,8Sm2vEgfbWj0YgvcR5WhJ7ccctiR
MAPbI3,MA,Pb,I,1.6,TiO2-c | TiO2-mp,Spiro-MeOTAD,Au,Unknown,DMF >> IPA,False,100.0 >> 100.0,Spin-coating >> CBD,N2 >> N2,0.1,False,0.98,18.85,0.629,10.07,8Sn-thlUzUqTDvqipe-NC1uXUa-K
MAPbI3,MA,Pb,I,1.6,TiO2-c | TiO2-mp,Spiro-MeOTAD,Ag,Unknown,DMF >> IPA,False,Unknown >> 60.0,Spin-coating >> CBD,Air >> Air,0.087,False,0.91,21.2,0.66,12.9,8SnO82Ig_OaakpK8jS9bmV4lLZMW
