Repository: GouravSidana/firstML

# firstML
My first Machine Learning Project

File: filtered_perovskite.csv (part 24 of 155)
Formula,A_ion,B_ion,X_ion,Bandgap,ETL,HTL,Backcontact,Antisolvent,Solvent,Solv_annel,Anneal_temp,Dep_procedure,Synth_atm,Cell_area,Is_module,Voc,Jsc,FF,PCE,entry_id
MAPbI3,MA,Pb,I,1.6,TiO2-c | TiO2-mp,Spiro-MeOTAD,Au,Unknown,DMF >> IPA,False,Unknown >> 70.0,Spin-coating >> Spin-coating,Unknown,0.09,False,1.03,17.91,0.61,11.46,8SuR20xDMZn-CEy0kJmD9A1XtvY2
MAPbI3,MA,Pb,I,1.51,TiO2-c | TiO2-mp,Spiro-MeOTAD | Cu2O,Ag,Toluene,DMSO; GBL,False,100.0,Spin-coating,N2,0.09,False,1.03,22.46,0.741,17.11,8T5qpgVhb_bal1D08HfB5ciZ94A8
FA0.4MA0.6PbBr0.1I2.9,FA; MA,Pb,Br; I,1.56,C60 | BCP,PTAA | PFN-P2,Cu,Diethyl ether,DMSO,False,130.0,Spin-coating,Dry air,0.0754,False,1.01,20.0,0.7170000000000001,15.6,8T6sDFBdILtMU98uBdNPj3iJu2eR
MAPbI3,MA,Pb,I,1.6,PCBM-60,PEDOT:PSS,Ag,Chlorobenzene,DMF; DMSO,False,95.0,Spin-coating,Unknown,0.09,False,1.06,20.78,0.71,15.64,8TBpZ5Sr8IaqyX0BJIXiag9TAAhc
MAPbI3,MA,Pb,I,1.6,TiO2-c | TiO2-mp,P3,Ag,Diethyl ether,DMF; DMSO,False,65; 100,Spin-coating,Unknown,0.11,False,1.09,20.74,0.758,17.28,8TP0mJ5vVJCcKv6IoF7c9ZxARq5Z
MAPbI3,MA,Pb,I,1.6,PCBM-60,NiO-c,Ag,Chlorobenzene,DMF; DMSO,False,60; 100,Spin-coating,N2,0.09,False,0.942,18.86,0.705,12.53,8TXX3xWd2R-4_4t7riXHedqCCg2u
MAPbI3,MA,Pb,I,1.6,TiO2-np,Spiro-MeOTAD,Au,Chlorobenzene,DMSO; GBL,False,100.0,Spin-coating,Unknown,0.09,False,1.04,20.58,0.75,16.05,8Tfkiwu29ckHsJEZWGcxF77zSrTo
MAPbI3,MA,Pb,I,1.6,PCBM-60,NiO-c,Ag,Unknown,DMF >> IPA,False,75.0 >> 100.0,Spin-coating >> Spin-coating,N2 >> N2,0.075,False,1.07,22.13,0.72,17.03,8ThUT2CLSZ2pN6T7kEOEFANroIwC
Cs0.17FA0.83PbBr1.2I1.8,Cs; FA,Pb,Br; I,,none,Spiro-MeOTAD,Au,Unknown,DMF,False,185.0,Spin-coating,Ar,0.1018,False,0.93,17.92,0.59,9.88,8Tu07jiRYTgWElhbZWUN2ctNAKyk
MAPbI3,MA,Pb,I,1.6,PCBM-60 | ZnO-np,PEDOT:PSS,Al,Unknown,DMF,False,95.0,Spin-coating,N2,0.09,False,0.85,18.51,0.76,11.96,8TzA26bOCpn6YSxJUL3wulGdgoKU
MAPbI3,MA,Pb,I,1.6,C60 | bis-C60,NiO-c,Ag,Toluene,DMSO; GBL,False,100.0,Spin-coating,Unknown,0.0314,False,1.04,22.13,0.75,17.26,8UAUyQREoQrEZyHqOgAMV2p_lyml
FA0.5MA0.5PbI3,FA; MA,Pb,I,,TiO2-c,Spiro-MeOTAD,Au,Unknown,DMF; DMSO >> IPA,False,Unknown >> 120.0,Spin-coating >> Spin-coating,Unknown,0.15,False,0.99,18.07,0.653,11.06,8UAr5rj9yDhy0C-GTUYFJt79eGEN
Cs0.17FA0.83PbI3,Cs; FA,Pb,I,,SnO2-c,Spiro-MeOTAD,Au,Chlorobenzene,DMF; DMSO,False,Unknown,Spin-coating,N2,0.125,False,1.05,21.8,0.74,17.02,8UFcKrG0o2xx8LWv4AUwvgo8o_xA
MAPbI3,MA,Pb,I,1.6,SnO2-c,N-CuMe2Pc; P3HT,Au,Unknown,Unknown,False,Unknown,Spin-coating,Dry air,0.16,False,0.94,20.78,0.65,12.7,8UO2Rf5jTSX2db5DNb__pDZeiUA_
MAPbI3,MA,Pb,I,1.6,TiO2-c | PCBA,Spiro-MeOTAD,Au,Toluene,DMF,False,100.0,Spin-coating,N2,0.04,False,0.99,19.95,0.625,12.4,8USLz2k4RCKJ7MT0HA8BagqG9xgu
MAPbI3,MA,Pb,I,1.55,F8BT | C60,PEDOT:PSS,Al,Unknown,DMF,False,95.0,Spin-coating,N2,0.09,False,0.969,21.45,0.64,13.31,8Ubk4FOt-Ecox05vz2i1igPHbdZ6
FA0.85MA0.15PbBr0.45I2.55,FA; MA,Pb,Br; I,,TiO2-c | TiO2-mp,DTB,Au,Chlorobenzene,DMF; DMSO,False,100.0,Spin-coating,Unknown,0.096,False,1.08,25.32,0.685,19.19,8Uf3HBEHP_NmWYpNGNoiW57DNxqx
CsPbBrI2,Cs,Pb,Br; I,,SnO2-np,Spiro-MeOTAD,Ag,Unknown,DMF; DMSO,False,200.0,Spin-coating,N2,0.09,False,1.06,14.36,0.64,9.7,8UgznazNk2HCTSkfqpJlM5KssNem
MAPbI3,MA,Pb,I,1.62,PCBM-60 | Zr(acac)4,NiO-c,Al,Toluene,DMF,False,100.0,Spin-coating,N2,0.1,False,1.08,22.56,0.402,9.76,8Umzw9aw1F6Gy4ATFGTJanISRR0D
Cs0.05FA0.7885MA0.1615PbBr0.4845I2.4155,Cs; FA; MA,Pb,Br; I,,TiO2-c | TiO2-mp,Spiro-MeOTAD,Au,Ethyl acetate,DMF; DMSO,False,100.0,Spin-coating,Ambient,0.1,False,0.69,16.07,0.721,8.0,8UoFOMZSp5Ret6KAU5yD3QBI_N30
MAPbI3,MA,Pb,I,1.55,TiO2-c,Spiro-MeOTAD,Au,Unknown,DMF,False,70.0; 90.0; 100.0,Spin-coating,Ar,0.1,False,0.99,20.9,0.693,14.28,8UzYYQ2WYiPR_lFyoAua8QxFRGhA
MAPbI3,MA,Pb,I,1.6,PCBM-60 | BCP,PEDOT:PSS,Ag,Chlorobenzene,DMF; DMSO >> IPA,False,Unknown >> 100.0,Spin-coating >> Spin-coating,N2 >> N2,0.1,False,0.962,17.88,0.693,11.82,8V-3I_91mAwUdOISoCHbnLb39ge9
FA0.85MA0.15PbBr0.45I2.55,FA; MA,Pb,Br; I,,TiO2-c | TiO2-mp,P3HT,Au,Chlorobenzene,DMF; DMSO,False,100.0,Spin-coating,Air,0.09,False,,,,,8V-XPZljYd0JlVg7rItqx58EEPYM
MAPbI3,MA,Pb,I,1.6,TiO2-c,Spiro-MeOTAD,Ag,Unknown,DMF,False,Unknown,Spin-coating,Unknown,0.06,False,0.96,18.5,0.6679999999999999,11.87,8VLBNBzdBY2TOOrc6pUfvlOdjxRl
MAPbI3,MA,Pb,I,1.6,C60 | Rhodamine 101,PEDOT:PSS,Ag,Toluene,DMSO; GBL,False,50; 100,Spin-coating,N2,0.16,False,0.97,21.46,0.782,16.28,8VNNiSn4tTLwgyDA0JVG6osEBadF
MAPbBr0.81I2.19,MA,Pb,Br; I,1.71,PCB-C8,PTAA,Ag,Unknown,DMF >> IPA,False,Unknown >> 100.0,Spin-coating >> Spin-coating,N2 >> N2,0.26,False,1.12,16.52,0.78,14.37,8VPwGNxhk71YNzBB8IZ2255OiaJj
MAPbI3,MA,Pb,I,1.6,TiO2-c | TiO2-mp,Spiro-MeOTAD,Au,Toluene,DMF; DMSO,False,100.0,Spin-coating,N2,0.1,False,1.11,20.19,0.736,16.55,8VQKAI7Z9NblxW2vk1vAdgQG9lA_
MAPbI3,MA,Pb,I,1.6,TiO2-c | PCBM-60 | C60-ETA,Spiro-MeOTAD,Au,Unknown,DMSO >> IPA,False,Unknown >> 100.0,Spin-coating >> CBD,N2 >> N2,0.1,False,1.06,23.73,0.665,16.91,8VS4x2H00q7Yw5TnKXqvMyabNK22
MAPbI3,MA,Pb,I,1.6,TiO2-c,Spiro-MeOTAD,Au,Unknown,DMF,False,100.0,Spin-coating,Unknown,0.0314,False,0.913,20.5,0.64,12.1,8VZEcZqsxV-vgG1wX_txxPK_nKaP
MAPbI3,MA,Pb,I,1.6,N2200 | PCBM-60,PEDOT:PSS,Ag,2-Butanol,DMF; DMSO,False,105.0,Spin-coating,Unknown,0.04,False,0.967,19.83,0.778,14.9,8VZNyibPhdz1YpzwVNKUeQ6XPFhl
MAPbI3,MA,Pb,I,1.5,TiO2-c,PPDT2FBT,Au,Unknown,DMF,False,100.0,Spin-coating,Unknown,0.16,False,1.06,20.5,0.76,16.3,8VjVJCyVbC--17YVKx5_Vdg-xHDU
FA0.85MA0.15PbBr0.45I2.55,FA; MA,Pb,Br; I,,TiO2-c | TiO2-mp,Spiro-MeOTAD,Au,Chlorobenzene,DMF; DMSO,False,100.0,Spin-coating,Unknown,0.1,False,1.08,22.7,0.782,19.2,8VnzHk-bAKMgiJULlQtIME7q2naf
Cs0.05FA0.79MA0.16PbBr0.51I2.49,Cs; FA; MA,Pb,Br; I,1.63,TiO2-c | TiO2-mp,Spiro-MeOTAD,Ag,Chlorobenzene,DMF; DMSO >> IPA,False,100 | 100,Spin-coating >> Spin-coating,Unknown,0.1,False,1.108,22.54,0.61,15.34,8VoSapejNsOhTa7S3kxzvd3uFT9x
MAPbI3,MA,Pb,I,1.6,C60,Spiro-MeOTAD,MoO3 | Ag,Chlorobenzene,DMF; DMSO,False,60; 85,Spin-coating,N2,0.04,False,0.998,20.85,0.757,15.76,8VpdYg-NuXPUCb9pQH0d8buyfKUf
Cs0.05FA0.79MA0.16PbBr0.51I2.49,Cs; FA; MA,Pb,Br; I,1.62,Nb2O5,Spiro-MeOTAD,Au,Methyl-phenoxide,DMF; DMSO,False,110.0,Spin-coating,Unknown,0.09,False,1.19,21.63,0.7859999999999999,20.14,8VwM_2mGrV0zTX9hbEfGkl817f5J
MAPbI3,MA,Pb,I,1.6,SFX-PDI4 | TiO2-c,NiMgLiO-c,Ag,Chlorobenzene,DMF; DMSO,False,100.0,Spin-coating,Unknown,0.126,False,1.04,20.3,0.701,14.8,8VySA6NEQRImAfCxXJYJ2CUG1A0P
MAPbI3,MA,Pb,I,1.6,TiO2-c,Spiro-MeOTAD,Ag,Chlorobenzene,DMF; DMSO,False,100.0,Spin-coating,N2,0.1,False,1.07,22.6,0.747,18.2,8WExs8jnp8BL6xfbR8JC_05MxjCt
MAPbI3,MA,Pb,I,1.6,TiO2-c | TiO2-mp,Spiro-MeOTAD,Au,Unknown,DMF >> none,False,110.0 >> 70.0,Spin-coating >> Gas reaction,Air >> Air; MACl,0.1,False,1.14,15.46,0.66,11.62,8WMH2ZbYVqu10jvndmSCbPNkbZ0U
MAPbI3,MA,Pb,I,1.6,PCBM-60 | BCP,WO3-nw@PEDOT,Ag,Unknown,DMF,False,80.0,Spin-coating,N2,0.04,False,1.0,17.5,0.76,13.5,8Wo0XJuJmMifCDbXWjEIZWgGz3-o
MAPbI3,MA,Pb,I,1.59,SnO2-c | SnO2-mp,Spiro-MeOTAD,Au,Unknown,DMF >> IPA,False,Unknown >> 70,Spin-coating >> CBD,Air >> Air,0.09,False,1.03,15.07,0.57,8.7,8WsSYvnruIk9t4i338ZMdCc6Lt9U
MAPbI3,MA,Pb,I,1.55,TiO2-c | AAO,Spiro-MeOTAD,Au,Unknown,DMF >> Unknown,False,Unknown >> 105.0,Drop-infiltration >> Spin-coating,Vacuum >> Unknown,0.06,False,0.92,12.24,0.705,7.91,8X25xh3ezBtgOnZsn-TQv-CgZu-m
MAPbI3,MA,Pb,I,1.6,PCBM-60 | Bphen,PEDOT:PSS | Perylene,Ag,Unknown,DMF,False,100,Spin-coating,N2,4.0,False,0.91,15.33,0.6,8.47,8XF-C9YcZ6bPqE6T6dAbX42gPTEI
MAPbI3,MA,Pb,I,1.6,PCBM-60,PEDOT:PSS,Ca | Al,Unknown,DMSO; GBL,False,Unknown,Spin-coating,N2,0.1,False,0.976,15.43,0.775,12.29,8XV2w1Awv5AWNgx_6eWJFKfKbNOv
MAPbI3,MA,Pb,I,1.6,TiO2-np,PDCBT | MoO3,Ag,N2,DMF; DMSO,False,110,Spin-coating,N2,0.1,False,,,,14.2,8XYGIozf6SbrLZO_cRA_aCcpSuoP
CsPbBrI2,Cs,Pb,Br; I,,TiO2-c,P3HT,Ag,Unknown,DMSO,False,43 >> 160,Spin-coating,Unknown,0.0625,False,1.31,15.72,0.792,16.34,8Xel2cpUCqueRog6hu_XeJwGMZb-
MAPbI3,MA,Pb,I,1.6,PCBM-60 | C60 | BCP,PEDOT:PSS,Ag,Unknown,DMF,False,100.0,Spin-coating,Unknown,0.1,False,0.87,21.5,0.66,12.4,8XhSk6E31NsLPzPSDlVp8wpX6A-n
FAPbI3,FA,Pb,I,1.49,TiO2-c | C60,Spiro-MeOTAD,Au,Unknown,DMF >> none,False,Unknown >> 170,Spin-coating >> Gas reaction,N2 >> FAI; Vacuum,0.09,False,0.93,21.55,0.62,13.1,8Xi9OogqwpoYEZTPS0ppKS-bqbTu
MAPbI3,MA,Pb,I,1.6,TiO2-c | Al2O3-mp,Spiro-MeOTAD,Au,Unknown,DMF,False,100.0,Spin-coating,Air,0.09,False,0.99,17.5,0.55,8.4,8Xkeo3T44F-VDd_M0bScOG7SBiKz
Cs0.05FA0.8MA0.15PbBr0.47I2.53,Cs; FA; MA,Pb,Br; I,,SnO2-c,none,Carbon,Chlorobenzene,DMF; DMSO,False,100.0,Spin-coating,N2,0.115,False,1.07,21.17,0.654,14.8,8XqtfkOlstSt7yoDiXi5ck8f3grB
MAPbI3,MA,Pb,I,1.59,TiO2-c | TiO2-mp,2TPA-2-DP,Au,Unknown,DMF >> IPA,False,Unknown >> 90,Spin-coating >> CBD,Air >> Air,0.08,False,0.91,17.7,0.713,11.49,8YCz0L2rva5TV-esew5HwN09nmLC
FAPbI3 | (PEA)2PbI4,FA | (PEA),Pb | Pb,I | I,1.48,TiO2-c,Spiro-MeOTAD,Au,Chlorobenzene,DMF; DMSO; GBL >> IPA,False,150.0 >> Unknown,Spin-coating >> Spin-coating,N2 >> N2,0.09,False,1.14,24.2,0.7659999999999999,20.86,8YK9B6d28HNQFe7IK6R_zpmIlKzj
MAPbI3,MA,Pb,I,1.6,PCBM-60 | LiF,PEDOT:PSS,Al,Unknown,DMF,False,100.0,Spin-coating,Air,0.1,False,0.955,15.9,0.774,12.6,8YLc31W9ZdIc6JpMCyNJ2NdMB1hp
FA0.6MA0.4PbI3,FA; MA,Pb,I,,TiO2-c,Spiro-MeOTAD,Ag,Diethyl ether,DMSO; GBL,False,50; 130,Spin-coating,Unknown,0.12,False,1.01,22.9,0.68,13.4,8YfSKbbvdrOMlgbU6IT-ZozkiUZM
MAPbI3,MA,Pb,I,1.6,SnO2-np,Spiro-MeOTAD,Au,Chlorobenzene,DMF; DMSO >> IPA,False,Unknown >> 100.0; 140.0,Spin-coating >> Spin-coating,Unknown,0.09,False,1.06,23.15,0.7440000000000001,18.33,8Yrg1yFPUPiBbfhHqn03LZ1M_G7v
Cs0.05FA0.85MA0.10PbBr0.45I2.55,Cs; FA; MA,Pb,Br; I,,SnO2-np,Spiro-MeOTAD,MoO3 | AuAg | MoO3,Chlorobenzene,DMF; DMSO,False,100.0,Spin-coating,N2,6.25,False,1.07,21.03,0.7959999999999999,17.9,8Yv9ouOPT5OzCXmPT1YPOVp9Y1T3
MAPbI3,MA,Pb,I,1.6,NiO-c,PCBM-60 | BCP,Ag,Unknown,DMF,False,100.0,Doctor blading,N2,0.14,False,1.03,19.71,0.68,13.91,8Z7stxSu7z-rEEmDNYvLlPXLHiUr
Cs0.05FA0.79MA0.16PbBr0.45I2.55,Cs; FA; MA,Pb,Br; I,1.7,TiO2-np,NiO-np | Spiro-MeOTAD,Au,Chlorobenzene,DMF; DMSO,False,100.0,Spin-coating,Unknown,0.12,False,1.12,22.06,0.733,18.11,8ZCIAJChiYujHhioMlIDJ-Hiqxjn
MAPbI3,MA,Pb,I,1.6,TiO2-c,Spiro-MeOTAD,Au,Unknown,DMF >> none,False,110.0 >> 120.0,Spin-coating >> Gas reaction,Air >> MAI,0.062,False,1.04,21.7,0.75,16.8,8ZGBMJ8IZZZPaz8qSGWJPr4tvWFD
MAPbI3,MA,Pb,I,1.6,TiO2-c,Spiro-MeOTAD,Au,Unknown,DMF,False,110; 115,Spin-coating,N2,0.1,False,0.82,19.5,0.645,10.32,8ZI47iiWdGuYrcGVglUg8DpRcIUa
MAPbI3,MA,Pb,I,,PCBM-60 | Bphen,PEDOT:PSS,Ag,Unknown,DMF,False,100.0,Spin-coating,N2,0.0725,False,0.93,21.92,0.72,14.95,8ZeLc6eQbet2ms4BdoS4DVJxqz5x
Cs0.05FA0.7885MA0.1615PbBr0.34I2.66,Cs; FA; MA,Pb,Br; I,,C60 | BCP,PEDOT:PSS,Ag,Ethyl acetate,DMF; DMSO,False,105.0,Spin-coating,N2,0.1,False,,,0.8,13.5,8ZmHE5YCVmcZ8BH4qh9DOTWZVpyh
MAPbI3,MA,Pb,I,1.6,PCBM-60 | PCBM-60,PEDOT:PSS,Ag,Unknown,DMF >> IPA,False,70.0 >> 70.0,Spin-coating >> CBD,N2 >> N2,0.1,False,0.98,17.21,0.66,11.09,8ZsWsFowbFJHSakHi3fY2b0dRiLZ
MAPbI3,MA,Pb,I,1.6,TiO2-c | TiO2-mp,Spiro-MeOTAD,Au,Unknown,DMF >> IPA,False,Unknown >> 70.0,Spin-coating >> CBD,Unknown,0.16,False,0.95,20.83,0.67,13.3,8_HieYM5TU_B6CNEynI8v78VHDTU
CsPbBrI2,Cs,Pb,Br; I,1.82,SnO2-np,Co3O4,Carbon,Unknown,DMSO,False,260.0,Spin-coating,Dry air,0.08,False,1.187,13.09,0.721,11.21,8_OuEOQougfwqxfJ6TI-WwYIN6Aj
MAPbI3,MA,Pb,I,1.6,TiO2-c,Spiro-MeOTAD | PEDOT:PSS,Graphene | PMMA | PDMS,Unknown,DMF,False,100.0,Spin-coating,N2,0.01,False,0.95,18.05,0.657,11.27,8_f86zwQCAW4KeQoCSLK2h9TkRlQ
FAPbI3,FA,Pb,I,1.48,TiO2 | C60,Spiro-MeOTAD,Au,Unknown,DMF; DMSO >> none,False,70.0 >> Unknown,Spin-coating >> Gas reaction,N2 >> FAI; FACl; Vacuum,0.09,False,0.89,23.01,0.6990000000000001,13.89,8_gVtOyL0YeZ47Hh9P4qyJ_-joPi
MAPbI3,MA,Pb,I,1.6,TiO2-c,Spiro-MeOTAD,Ag,Unknown,DMF,False,100.0,Ultrasonic spray,Air,0.065,False,1.03,20.6,0.615,13.0,8_jQqgoft7ZRENWOzrnv7FNl-lHL
MAPbI3,MA,Pb,I,1.6,PCBM-60 | BCP,NiO-c,Au,Unknown,DMF,False,Unknown,Spin-coating,N2,0.16,False,1.04,19.6,0.7,14.0,8_qf4ZP8elm0RI2BiAo-DWPqjdFU
MAPbI3,MA,Pb,I,1.6,PCBM-60 | BCP,HTM-3,Ag,Unknown,DMF; DMSO,False,Unknown,Spin-coating,N2,0.1,False,0.93,18.0,0.621,10.4,8_wRmx90w5TxldFC76pS4w-y0jX_
MAPbI3,MA,Pb,I,1.6,PCBM-60 | BCP,NiO-c | SY1,Ag,Toluene,DMF; DMSO,False,100.0,Spin-coating,Ar,0.1,False,1.079,20.79,0.746,16.73,8a-tuBk0WcjrKPfrqHloLy6RHh3R
MAPbI3,MA,Pb,I,1.6,PCBM-60,NiO-c,Ca | Al,Unknown,DMF,False,85.0,Spin-coating,N2,0.05,False,0.98,18.7,0.79,14.5,8aPV8sD1JoOpU2FdC7e4Lcl7-Z1H
MAPbI3,MA,Pb,I,1.6,TiO2-c | TiO2-mp,Spiro-MeOTAD,Au,Unknown,DMSO,False,100.0,Spin-coating,Unknown,0.09,False,0.94,17.3,0.63,10.29,8ab2uhEz9aKqhIaqcNWI6HEgsN3C
MAPbI3,MA,Pb,I,1.6,TiO2-c | SiO2-np; TiO2-mp,Spiro-MeOTAD,Au,Diethyl ether,DMF; DMSO,False,100.0,Spin-coating,Unknown,0.1009999999999999,False,1.052,19.72,0.72,15.15,8alvmjR693VspADO-Dk5kyIlyniT
FA0.81MA0.15PbBr0.45I2.55,FA; MA,Pb,Br; I,,PCBM-60,NiO-np,Ag-nw | C60,Chlorobenzene,DMF; DMSO,False,100.0,Spin-coating,N2,0.09,False,0.92,15.72,0.6,8.68,8apup9GOqbs0Q-JUOUS_PbfMGMgj
MAPbI3,MA,Pb,I,1.6,TiO2-c | TiO2-mp,Spiro-MeOTAD,Au,Chlorobenzene,DMF; DMSO,False,100.0,Spin-coating,N2,1.44,False,1.0490000000000002,19.0,0.74,14.76,8b3G9pFlavhJq784u-nLuXkiW9bz
FA0.1MA0.9PbI3,FA; MA,Pb,I,1.557,TiO2-c,Spiro-MeOTAD,Au,Vacuum,DMF >> IPA,False,120.0 >> 120.0,Spin-coating >> Spin-coating,Unknown,0.1,False,0.97,20.77,0.69,15.61,8b5Mt0XH5qtCup65B8zh2z3-jSiW
FA0.83MA0.17PbBr0.51I2.49,FA; MA,Pb,Br; I,1.61,TiO2-c | TiO2-mp,PTAA,Au,Chlorobenzene,DMF; DMSO,False,110,Spin-coating,N2,0.09,False,1.1,22.24,0.715,16.6,8bCiMVuX8yFBvzyvIxn_El1TCF7Z
FA0.84MA0.16PbBr0.4I2.6,FA; MA,Pb,Br; I,1.53,TiO2-c | PCBA,Spiro-MeOTAD,Au,Chlorobenzene,DMF; DMSO,False,150.0; 100.0,Spin-coating,Unknown,0.1,False,1.098,22.4,0.795,19.7,8bNRj-tQhpdZ9VSkPdgwCS_l3zZz
Cs0.05FA0.79MA0.16PbBr0.51I2.49,Cs; FA; MA,Pb,Br; I,,TiO2-c | TiO2-mp,CuSCN,ITO,Dichlorobenzene,DMF; DMSO,False,100.0,Spin-coating,N2,0.16,False,0.947,18.2,0.6409999999999999,10.9,8bRvFs-SIfXt5eEI_m2hogHaOSz9
MAPbI3,MA,Pb,I,1.5,TiO2-c | TiO2-mp,Spiro-MeOTAD,Ag,Unknown,DMF >> IPA,False,70.0 >> 150.0,Spin-coating >> Spin-coating,Air >> Air,0.1,False,1.057,19.88,0.76,15.97,8bi22UlIpgUNl5SrV5JKNxjnliTS
MAPbI3,MA,Pb,I,1.6,PCBM-60,PEDOT:PSS,Au,Unknown,Unknown,False,95.0,Spin-coating,Unknown,0.1,False,0.88,15.58,0.705,9.67,8bj-QnLmMSJFcFKnrZUj8AJQcii8
FA0.76MA0.15PbBr0.48I2.42,FA; MA,Pb,Br; I,,TiO2-c | TiO2-mp,Spiro-MeOTAD,Au,Chlorobenzene,DMF; DMSO,False,100.0,Spin-coating,N2,0.16,False,1.142,20.31,0.73,16.93,8bqcylQZ68PArIsYCVWyWCi4r5sf
MAPbI,MA,Pb,I,1.58,C60 | BCP,PTAA,Cu,Ethyl acetate,DMF; DMSO,False,100,Spin-coating,N2,0.16,False,1.049,19.255,0.768,15.51,8btGD4ttW5o9_Sf4ViJnrrJnDX9H
Cs0.05FA83MA17PbBr0.51I2.49,Cs; FA; MA,Pb,Br; I,,TiO2-c | TiO2-mp,Spiro-MeOTAD,Au,Chlorobenzene,DMF; DMSO,False,100.0,Spin-coating,Unknown,0.1,False,1.08,20.31,0.765,16.75,8bvcTwSFn8egmKPqdAYYN7sOXUbh
MAPbI3,MA,Pb,I,1.6,TiO2-c | TiO2-mp,Spiro-MeOTAD,Au,Unknown,DMF >> IPA,False,70.0 >> 85.0,Spin-coating >> Electrospraying,Air >> Air,0.12,False,0.889,18.34,0.595,9.7,8byTJ8hVf_lFd1EFog4GrliHHZho
MAPbI3,MA,Pb,I,1.6,TiO2-c | TiO2-mp,Spiro-MeOTAD,Au,Unknown,DMF; DMI >> IPA,False,Unknown >> 100.0,Spin-coating >> CBD,Unknown,0.06,False,0.975,19.4,0.575,10.8,8cBdVfMBmEAHNreKYCNrmD9eK9zd
MAPbI3,MA,Pb,I,1.58,PCBM-60,PEDOT:PSS,Al,Unknown,DMF,False,95.0,Spin-coating,Unknown,0.03,False,0.87,22.26,0.51,9.88,8cMQ7N1OpXAnS6juqysmXp9QchfR
MAPbI3,MA,Pb,I,1.6,TiO2-c,Spiro-MeOTAD,Au,Diethyl ether,GBL; NMP,False,Unknown,Spin-coating,Air,0.06,False,0.861,22.2,0.57,10.9,8cV_FcOHOI0MtckH3jDsejfUVlHc
MAPbI3,MA,Pb,I,1.6,PCBM-60,PEDOT:PSS,Ca | Al,Chlorobenzene,DMF,False,110.0,Spin-coating,Ar,0.12,False,0.78,21.51,0.69,11.48,8cX1Rb7RdxWluaepYfJylcaAqkNt
CsPbBrI2,Cs,Pb,Br; I,,TiO2-c,P3HT,Au,Unknown,DMSO,False,43 >> 160,Spin-coating,Unknown,0.0625,False,,,,,8c_moMI1MtNlTKX9_TiNAivKF6Hx
MAPbI3,MA,Pb,I,1.6,TiO2-c | TiO2-mp,Spiro-MeOTAD,Au,Toluene,DMSO,False,Unknown,Spin-coating,Unknown,0.25,False,1.0,19.0,0.741,14.1,8caP23tyHcij1kOPBnv7lhe-CPMJ
MAPbI3,MA,Pb,I,1.6,TiO2-c | TiO2-mp,Spiro-MeOTAD,Au,Unknown,DMF; DMSO >> IPA,False,100.0 >> 100.0,Spin-coating >> CBD,N2 >> N2,0.03,False,0.95,17.2,0.65,10.6,8cbiHxO8LnVGJD8hDP3RdLevczAL
MAPbI3 | MABaPbI3,MA | MA,Pb | Ba; Pb,I | I,1.53,TiO2-c,Spiro-MeOTAD,Ag,Unknown,DMF; DMSO >> Chlorobenzene; DMF,False,95.0 >> 100.0,Spin-coating >> Spin-coating,Unknown,0.1,False,1.09,22.9,0.757,18.9,8cl3PYqtLUD-_yu-HimoZiQDBfsI
MAPbI3,MA,Pb,I,1.6,PCBM-60 | TiO2,PEDOT:PSS,Al,Unknown,DMF,False,90.0,Spin-coating,N2,0.16,False,0.909,17.3,0.57,9.0,8d1o9l0Kgov-0z6KB5_s41oML1Ga
Cs0.1FA0.75MA0.24PbBr0.51I2.49,Cs; FA; MA,Pb,Br; I,1.61,PCBM-60,NiO-np | Br-BPA-SAM,Ag,Chlorobenzene,DMF; DMSO,False,100.0,Spin-coating,Unknown,0.09,False,1.029,18.58,0.672,12.73,8d3v7_xSwxEcQ9tqvkH0avhG4HHt
MAPbI3,MA,Pb,I,1.6,N-PDI,Spiro-MeOTAD,Au,Chlorobenzene,Unknown,False,100.0,Spin-coating,Dry air,0.08,False,1.05,20.05,0.68,14.32,8d5AzGPl7JZWzSnDpH2-xGjYbeDn
MAPbI3,MA,Pb,I,1.59,CdS,Spiro-MeOTAD,Au,Chlorobenzene,DMSO; GBL,False,80.0,Spin-coating,Unknown,0.1,False,1.023,15.469,0.483,7.6,8dCy32iRqLYYo1_Y0J6VeHbYUsIz
MAPbI3,MA,Pb,I,1.6,PCBM-60 | LiF,PEDOT:PSS,Ag,Toluene,DMSO; GBL,False,110.0,Spin-coating,N2,0.2,False,0.97,20.4,0.73,14.8,8dOzmBgWxHSMW3dfv-B6V9B2Jn-e
MAPbI3,MA,Pb,I,1.6,PCBM-60,PEDOT:PSS | PEG,Ag,Unknown,DMF,False,Unknown,Spin-coating,Ar,0.06,False,0.89,20.97,0.54,11.43,8dPMY99QWjUny0lTz_a3hc2BhEOA
MAPbI3,MA,Pb,I,1.6,C60,Spiro-MeOTAD,Au,Diethyl ether,DMF; DMSO,False,100.0,Spin-coating,Unknown,0.09,False,1.015,23.5,0.58,13.8,8dW2S75cRfZucNWJyS3CZYF10q6t
MAPbI3,MA,Pb,I,1.59,"ZnO-c | 1,2 ethanedithio",PZn-3FTPA,Au,Unknown,DMF; DMSO >> IPA,False,100.0 >> 100.0,Spin-coating >> CBD,Air >> Air,0.0707,False,1.114,21.86,0.727,17.71,8delqg125hmd8bF3BYOoU3AMe6-G
FA0.85MA0.15PbBr0.45I2.55,FA; MA,Pb,Br; I,,PDI-V | C60 | BCP,P3CT-Na,Ag,Chlorobenzene,DMF; DMSO,False,60.0; 85,Spin-coating,Unknown,0.09,False,1.077,21.76,0.785,18.4,8e7K5f_Dq7iATxRYgoKPl1NSTXzx
MAPbI3,MA,Pb,I,1.6,TiO2-c | TiO2-mp,Spiro-MeOTAD,Ag,Unknown,DMF,False,90,Spray-coating,Unknown,0.06,False,0.93,15.4,0.56,8.02,8eHB5J-a75s_qH6ToeFU59MkPO3e
Cs0.17FA0.83PbBr0.51I2.49,Cs; FA,Pb,Br; I,,C60 | BCP,PEDOT:PSS,Ag,Chlorobenzene,DMF; DMSO,False,100.0,Spin-coating,Dry air,0.12,False,0.887,18.9,0.8,13.4,8eTW3PcCiR2Win4EumgCJO69fkR4
MAPbI3,MA,Pb,I,1.54,TiO2-c,Spiro-MeOTAD,Ag,Petroleum ether,DMF,False,100.0,Spin-coating,N2,0.16,False,,,,10.15,8eV5yOocPb0Vh11iP2m_aHC9IA5m
MAPbI3,MA,Pb,I,1.6,PCBM-60,PEDOT:PSS,Al,Unknown,DMF,False,50.0,Spin-coating,N2,0.03,False,0.9,19.79,0.62,11.1,8eVsYmJaagQmGiqmkoDUM7H1-vkl
MAPbI3,MA,Pb,I,1.6,TiO2-c | TiO2-mp,Spiro-MeOTAD,Au,Chlorobenzene,DMF; DMSO; GBL; NMP,False,100.0,Spin-coating,Unknown,0.16,False,1.08,21.75,0.67,15.63,8eVt_-IYDnZEAZtn8fmEt0qzhO7d
FA0.85MA0.15PbBr0.45I2.55,FA; MA,Pb,Br; I,,TiO2-c | TiO2-mp,Spiro-MeOTAD,Au,Unknown,DMF; DMSO >> IPA,False,70.0 >> 100.0,Spin-coating >> Spin-coating,N2 >> N2,0.12,False,1.15,25.61,0.69,20.1,8ebK11lb5YYKHI89WtMol4t422Y_
MAPbI3,MA,Pb,I,1.6,PCBM-60,PEDOT:PSS,Ca | Al,Unknown,DMF,False,120.0 | Unknown,Spin-coating,N2 >> Air,0.1,False,0.95,20.39,0.8029999999999999,15.55,8emDnikICitXI_OkW2PBy5BmyK4s
MAPbI3,MA,Pb,I,1.6,TiO2-c | TiO2-mp,none,Carbon,Unknown,DMF >> IPA,False,120 >> 100,Spin-coating >> Spin-coating,Unknown,0.14,False,0.953,15.5,0.518,7.7,8fZtsrX27N3ET5ikdpN_hfb2wiB_
MAPbI3,MA,Pb,I,1.5,ZnO-np | PCBM-60,Spiro-MeOTAD,Au,Unknown,DMF; DMSO >> IPA,False,Unknown >> 60; 80; 100,Spin-coating >> CBD,N2 >> N2,0.06,False,1.08,22.8,0.77,19.07,8fkEtdJduR_z8R71H9HTLa0FiZ0d
Cs0.05FA0.85MA0.1PbBr0.3I2.7,Cs; FA; MA,Pb,Br; I,,TiO2-c | TiO2-mp,O5H-OMeDPA,Au,Chlorobenzene,DMF; DMSO,False,100.0,Spin-coating,Dry air,0.16,False,1.09,24.45,0.79,20.95,8fm0MvD_qdYbHOaMqP7YcXm3cUiv
MAPbI3,MA,Pb,I,1.6,TiO2-c | TiO2-mp,Spiro-MeOTAD,Au,Toluene,DMSO,False,100.0,Spin-coating,N2,1.05,False,,,,,8fsOEDLO9GBVZclu1C6t46gYlyeR
MAPbI3,MA,Pb,I,1.6,PCBM-60 | BCP | LiF,PEDOT:PSS,Al,Unknown,DMF,False,100.0,Spin-coating,N2,0.04,False,0.71,15.6,0.66,7.31,8g0ndoR79QqI455rDNb-Ex4CouI2
MAPbI3,MA,Pb,I,1.6,TiO2-c,Spiro-MeOTAD,Au,Unknown,DMF,False,100.0,Spin-coating,Dry air,1.0,False,1.0,19.2,0.652,12.5,8g0wCaEETB394wRvwAeacdKFfRMz
Cs0.05FA0.79MA0.16PbBr0.48I2.52,Cs; FA; MA,Pb,Br; I,,TiO2-c | TiO2-mp,none,Carbon,Chlorobenzene,DMF; DMSO,False,100.0,Spin-coating,N2,0.132,False,1.02,22.66,0.6,14.02,8g2M5m4WS76DEr1nz2JV6-3MsvPA
MAPbI3,MA,Pb,I,1.55,TiO2-c,Spiro-MeOTAD,Au,Unknown,DMF,False,70.0; 90.0; 100.0,Spin-coating,Ar,0.1,False,1.02,22.6,0.75,17.3,8g437nKQFUnUtR8XUqpoWxIT1pqC
MAPbI3,MA,Pb,I,1.58,PCBM-60,PEDOT:PSS,Ag,Unknown,DMF >> IPA,False,25 >> 100,Spin-coating >> Spin-coating,N2,0.07,False,0.95,22.35,0.64,13.42,8g5NXO4hQ8HaPHW9kIq8DduqRPWs
MAPbI3,MA,Pb,I,1.6,MgO-c | SnO2-c,Spiro-MeOTAD,Au,Chlorobenzene,DMF; DMSO,False,100.0,Spin-coating,Unknown,0.09,False,1.09,22.59,0.72,17.72,8g7BBSlr8IFxBx7rEmgGK7-Kj8K9
MAPbI3,MA,Pb,I,1.6,TiO2-c,Spiro-MeOTAD,Ag,Chlorobenzene,DMF; DMSO,False,Unknown,Spin-coating,Unknown,0.1,False,0.93,17.28,0.518,8.3,8g84WbCvjB9mkifxHtjIzXwrVfCb
MAPbI3,MA,Pb,I,1.6,TiO2-c | TiO2-mp,Spiro-MeOTAD,Ag,Unknown,DMF,False,100.0,Spin-coating,Air,0.24,False,0.83,19.3,0.47,7.6,8gGXs25Jx1rcbBqAg_IxUUivUvL7
Cs0.05FA0.81MA0.14PbBr0.45I2.55,Cs; FA; MA,Pb,Br; I,,Carbon-QDs; SnO2-c,Spiro-MeOTAD,MoO3 | Au,Chlorobenzene,DMF; DMSO,False,130.0,Spin-coating,N2,0.1,False,1.1,23.2,0.7929999999999999,20.24,8gHUGWn6SemygFrh9Zcyl3JWJhME
MAPbI3,MA,Pb,I,1.6,SnO2-c,PTAA,Au,Diethyl ether,DMF; DMSO,False,100.0,Spin-coating,Unknown,0.1,False,1.083,21.51,0.647,15.07,8gSXYuFBVanX3DcOXw6kNirf7PiV
MAPbI3,MA,Pb,I,1.6,AZO,Spiro-MeOTAD,Au,Unknown,DMF; DMSO,False,Unknown,Spin-coating,Unknown,0.06,False,0.93,14.2,0.5579999999999999,7.53,8gWvsh_VgvlKiBCVReQI25bla8M8
Cs0.05FA0.79MA0.16PbBr0.51I2.49 | (pFPEA)PbI3,Cs; FA; MA | (pFPEA),Pb | Pb,Br; I | I,,SnO2-np,Spiro-MeOTAD,Au,Chlorobenzene,DMF; DMSO | IPA,False,100,Spin-coating | Spin-coating,Unknown,0.1,False,1.125,22.61,0.773,19.67,8gu7MnvbCbs9116KRpOuMr9NEtx_
MAPbI3,MA,Pb,I,1.6,TiO2-c | TiO2-nw,Spiro-MeOTAD,Au,Unknown,DMF >> IPA,False,Unknown >> 70.0,Spin-coating >> CBD,Unknown,0.09,False,0.92,17.4,0.633,10.1,8gwqdX9HXztCZ64B8SSX1-LjFKPC
MAPbI3,MA,Pb,I,1.6,IDT6CN-4F | BCP,P3CT-Na,Ag,Chlorobenzene,DMF; DMSO,False,60.0; 80.0,Spin-coating,Unknown,0.09,False,1.05,21.57,0.76,17.16,8h1YdnrR0A7zs9TflfIfa6PF7n_n
MAPbI3,MA,Pb,I,1.6,PCBM-60 | BCP,NiO-c,Ag,Toluene,DMF; DMSO,False,100.0,Spin-coating,Unknown,0.01,False,,,,19.05,8hI0Qah46lkJ824-V0xv9jKcv8r5
Cs0.05FA0.81MA0.14PbBr0.45I2.55,Cs; FA; MA,Pb,Br; I,,Carbon-QDs; SnO2-c,Spiro-MeOTAD,MoO3 | Au,Chlorobenzene,DMF; DMSO,False,130.0,Spin-coating,N2,0.1,False,1.14,24.1,0.8290000000000001,21.97,8hNujnK-T2fm3eBjFrAYphyKrWRT
GUMA3Pb3I10,GU; MA,Pb,I,,TiO2-c,Spiro-MeOTAD,Au,Chlorobenzene,DMF; DMSO,False,150.0,Spin-coating,N2,0.09,False,1.14,22.26,0.7490000000000001,18.4,8hee5-y1OB3C_X0gK-8jf3S8lTXf
FA0.87MA0.13PbBr0.51I2.61,FA; MA,Pb,Br; I,,TiO2-c | TiO2-mp,iDM1,Au,Chlorobenzene,DMF; DMSO,False,100,Spin-coating,Unknown,0.07,False,1.02,21.94,0.624,13.95,8hmJgd4B_HdqEPVnQjHaq-dJK4mx
MAPbI3,MA,Pb,I,1.6,TiO2-c | TiO2-mp | Al2O3-np,none,MWCNTs,Unknown,DMF >> DMF >> Cyclohexene; IPA,False,100.0 >> 100.0 >> 100.0,Spin-coating >> Spin-coating >> CBD,Air >> Air >> Air,0.08,False,,,,,8hrTxVNEuBKJDMgdkJ69BzK-Jxsr
CsFAPbBrI,Cs; FA,Pb,Br; I,1.62,C60 | TmPyPB,Spiro-TTB,Ag,Unknown,none >> Ethanol,False,Unknown >> 150,Co-evaporation >> Spin-coating,Vacuum >> N2,0.1,False,1.0490000000000002,19.63,0.755,14.7,8iISisg5esFirOpUmRifrws7GjBq
FA0.85MA0.15PbBr0.45I2.55,FA; MA,Pb,Br; I,,TiO2-c | TiO2-mp,Spiro-MeOTAD,Au,Chlorobenzene,DMF; DMSO,False,100.0,Spin-coating,Unknown,0.1,False,1.05,21.7,0.36,8.2,8iJ764VYFTlnTn0RN21WCjUotEHJ
FAPbI3,FA,Pb,I,1.48,TiO2-c | TiO2-mp,Spiro-MeOTAD,Au,Diethyl ether,DMF; DMSO,False,145,Spin-coating,Unknown,0.125,False,0.969,21.918000000000003,0.6759999999999999,14.36,8iLbwPkVhIXtQ4BMNN5GhtNyYEM7
MAPbBr1.25I75,MA,Pb,Br; I,1.76,TiO2-c | TiO2-mp,Spiro-MeOTAD,Au,Unknown,DMF >> none,False,110.0 >> 70.0,Spin-coating >> Gas reaction,Air >> Air; MABr,0.1,False,1.07,13.05,0.67,9.3,8iMGWL1nZXipEFheC_azVpQvewmj
Cs0.05FA0.81MA0.14PbBr0.45,Cs; FA; MA,Pb,Br,,TiO2-np,Spiro-MeOTAD,Au,Chlorobenzene,DMF; DMSO,False,100.0,Spin-coating,Air,0.22,False,1.13,21.87,0.71,17.64,8iNgcpKAwSdGE6IuzCZpbRZ5z-8F
Cs0.05FA0.79MA0.16PbBr0.48I2.52,Cs; FA; MA,Pb,Br; I,,TiO2-c | TiO2-mp,Spiro-MeOTAD,Au,Chlorobenzene,DMF; DMSO,False,100.0,Spin-coating,N2,0.16,False,,,,19.55,8iTvqmtN1YTr4pRWWRSJhqvalxOS
CsPbBrI2,Cs,Pb,Br; I,1.93,TiO2-c,P3HT,Au,IPA,DMSO,False,300,Spin-coating,N2,,False,1.22,15.25,0.74,13.77,8iVAIswKcLQzxXVsVggKengN8Dnw
MAPbI3,MA,Pb,I,,TiO2-c | TiO2-mp,OIPC-Br,Au,Unknown,DMSO,False,100,Spin-coating,N2,0.09,False,0.92,20.8,0.614,12.0,8icARVjSPJ2a9vTffs7TOVLZmBEx
MAPbI3,MA,Pb,I,1.55,TiO2-c,Spiro-MeOTAD,Ag,Unknown,DMF >> IPA,False,Unknown,Spin-coating >> Spin-coating,Unknown,0.07,False,0.75,18.36,0.644,8.7,8if1oHWwSqHE2FEdRIAp2GhHYJnT
MAPbI3,MA,Pb,I,1.6,SnO2-np | CPTA,Spiro-MeOTAD,Au,Chlorobenzene,DMF; DMSO,False,60; 80,Spin-coating,N2,0.1,False,0.97,20.27,0.53,10.4,8ikxJfQSE6QJylc4x5EHhpiHXlIf
MAPbI3,MA,Pb,I,1.6,ZnO-np,Spiro-MeOTAD,Ag,Unknown,DMF >> IPA,False,Unknown >> 80.0,Spin-coating >> Spin-coating,Ambient >> Ambient,0.04,False,1.06,19.36,0.659,13.49,8imD8Qf6Li8PtagM34vpY-fQBXJP
FA0.85MA0.15PbBr0.45I2.55,FA; MA,Pb,Br; I,,TiO2-c | TiO2-mp,DDOF,Au,Trifluorotoluene,DMF; DMSO,False,100.0,Spin-coating,N2,0.16,False,1.074,21.86,0.78,18.3,8iyuVlZFlmqL9RdAWXd5o7GoJhLn
MAPbI3,MA,Pb,I,1.5,NDP-V | C60 | BCP,P3CT-Na,Ag,Chlorobenzene,DMF; DMSO,False,60; 80,Spin-coating,N2,0.09,False,1.046,21.72,0.78,17.79,8j2L9KvrFNtZMUJfmQ9zb5cWENPx
FAPbI3,FA,Pb,I,1.48,TiO2-c | TiO2-mp,PTAA,Au,Toluene,DMF; DMSO,False,150,Spin-coating,Unknown,0.09,False,1.08,21.75,0.6890000000000001,17.16,8j4X1FQs2wD5qQXGSXEc8DaDm8kD
MAPbI3,MA,Pb,I,1.6,PCBM-60 | Zr(acac)4,NiO-c,Ag,Chlorobenzene,DMF; DMSO,False,100.0,Spin-coating,Unknown,0.04,False,1.033,22.24,0.718,16.49,8jJ9C9q0IZEoYPaXmxZbEtnqHywd
MAPbBr0.3I2.7,MA,Pb,Br; I,,PCBM-60 | BCP,PEDOT,Ag,N2,DMF,False,140,Spin-coating,N2,1.0,False,1.03,16.0,0.68,12.0,8jRu5DlLSIkiQ0xg1mfhZQ8dzlW6
MAPbI3,MA,Pb,I,1.6,ZnO-c | Graphene; ZnO-np,Spiro-MeOTAD,Ag,Unknown,Unknown,False,Unknown >> 70,Spin-coating >> Spin-coating,Unknown,0.2,False,0.951,19.24,0.512,9.37,8jaY4OU2NXzd68F8Mt7_1VPoWYMb
MAPbI3,MA,Pb,I,1.6,TiO2-c,F22,Ag,Unknown,DMF,False,95.0,Spin-coating,Unknown,0.09,False,1.05,21.26,0.79,17.71,8jurmpCVPNcpZS2l2CDM5ZJGrXQj
Cs0.05FA0.79MA0.16Pb0.832Sn0.168Br0.52I2.48,Cs; FA; MA,Pb; Sn,Br; I,1.38,PCBM-60,PEDOT:PSS,Ag,Chlorobenzene,DMF; DMSO,False,100,Spin-coating,N2,0.04,False,0.71,24.79,0.72,12.65,8k5yypg_iLlgTlxNN6wNtCagEO3y
FA0.85MA0.15PbBr0.45I2.55,FA; MA,Pb,Br; I,,TiO2-c | TiO2-mp,Spiro-MeOTAD,Au,Unknown,DMF; DMSO >> IPA,False,70.0 >> 100.0,Spin-coating >> Spin-coating,N2 >> N2,0.16,False,1.13,22.18,0.746,19.17,8k8JW3Zi1_Fyz-Ztks91svwuiX9Q
MAPbI3,MA,Pb,I,1.6,TiO2-c | TiO2-mp,Spiro-MeOTAD,Ag,Unknown,DMF; DMSO >> IPA,False,Unknown >> 150.0,Spin-coating >> Spin-coating,N2 >> N2,0.1,False,0.98,19.68,0.733,14.23,8kAGkWLYqGKNpgwm-9eumPS57lpg
MAPbI3,MA,Pb,I,1.6,TiO2-c | TiO2-mp,Spiro-MeOTAD,Au,Unknown,DMF >> IPA,False,100.0 >> 100.0,Spin-coating >> Spin-coating,N2 >> N2,0.06,False,0.95,19.87,0.7,13.45,8kON8MbhqOaZYopLG7z7kvldfCzQ
(ThFA)2MA2Pb2I7,(ThFA); MA,Pb,I,1.6,PCBM-60 | BCP,PEDOT:PSS,Ag,IPA,DMSO,False,100,Spin-coating,Air,0.1,False,1.09,9.33,0.7120000000000001,7.23,8kb5TuSNjM68bBaKAGOQO5ONc4p4
MAPbI3,MA,Pb,I,1.6,TDTP | LiF,PEDOT:PSS,Al,Unknown,DMF,False,100.0,Spin-coating,N2,0.09,False,0.99,19.9,0.7,13.7,8kiI7xYKWwy5HKZpS9md9h92eADz
Cs0.05FA0.79MA0.16PbBr0.51I2.49,Cs; FA; MA,Pb,Br; I,,TiO2-c | TiO2-mp,CuSCN,ITO,Dichlorobenzene,DMF; DMSO,False,100.0,Spin-coating,N2,0.16,False,0.93,18.7,0.612,10.0,8ky21qxpYIoKDbA1F91VX6BB-50y
MAPbBr0.3I2.7,MA,Pb,Br; I,,PCBM-60 | BCP,PTAA | PFN,Cu,Diethyl ether,DMF; DMSO,False,100.0,Spin-coating,N2,0.1,False,1.12,20.1,0.79,17.7,8l5L8AlvVges93bzfpBvhWyu-7Kj
FA0.83MA0.17PbBr0.51I2.49,FA; MA,Pb,Br; I,,SnO2-np,Spiro-MeOTAD,Au,Chlorobenzene,DMF; DMSO,False,100,Spin-coating,Unknown,0.1,False,1.13,22.5,0.72,18.5,8lH06bmkiliDmCC-7r8TEPXRN_cc
MAPbI3,MA,Pb,I,1.5,PCBM-60 | LiF,PEDOT:PSS,Ag,Chlorobenzene,DMSO; GBL,False,Unknown,Spin-coating,Unknown,0.1,False,0.83,16.32,0.695,9.4,8lTAMCotF26E1PMQu2BvHPfbXkjs
(PEA)0.12BA0.9MA3Pb4I13,(PEA); BA; MA,Pb,I,,PCBM-60 | BCP,PEDOT:PSS,Ag,Unknown,DMF,False,70.0,Spin-coating,Unknown,0.09408,False,1.182,17.12,0.764,14.9,8lWoW1x4svKqEyZ7TPOVYlw7TbL5
MAPbI3,MA,Pb,I,1.6,TiO2-c | TiO2-mp,P3HT,PEDOT:PSS,Toluene,DMSO; GBL,False,100.0,Spin-coating,N2,0.04,False,0.97,15.2,0.63,9.3,8lcUK6CwY5HuBvkhWgyy19WgiWAN
MAPbI3,MA,Pb,I,1.6,TiO2-c | TiO2-mp,Spiro-MeOTAD,Au,Unknown,DMF >> IPA,False,100.0 >> 100.0,Spin-coating >> CBD,Unknown,3.0,False,0.96,14.4,0.65,9.0,8liFxWvtQkK3t_EqtXFRTDMt81z2
MAPbI3,MA,Pb,I,1.6,TiO2-c,Spiro-MeOTAD,Au,Unknown,DMF >> IPA,False,Unknown >> 135.0,Spin-coating >> Spin-coating,Dry air >> Dry air,0.108,False,1.01,21.9,,,8lpUi7NRXV_LtUlZ_-dVbatuhEmq
MAPbI3,MA,Pb,I,1.6,TiO2-c | TiO2-nw,Spiro-MeOTAD,Au,Chlorobenzene,DMF; DMSO,False,100.0,Spin-coating,Unknown,0.1,False,1.02,21.72,0.759,16.8,8m3TRqtxmb-JsiY3MMEgVzK_rotH
MAPbI3,MA,Pb,I,1.6,TiO2-c | Au@TiO2-np; TiO2-mp,Spiro-MeOTAD,Ag,Unknown,Unknown,False,100.0,Spin-coating,Unknown,0.07,False,1.103,20.53,0.765,17.33,8m3XupnhdSWaOo8xA9YPwXt5QKfw
MAPbI3,MA,Pb,I,1.6,PCBM-60,PEDOT:PSS,Al,Unknown,DMF >> none,False,Unknown >> 150,Spin-coating >> Gas reaction,N2 >> MAI; Vacuum,0.04,False,0.97,18.22,0.768,13.51,8m8UzUE9P8xePY-vkrM-sorCCKsn
MAPbI3,MA,Pb,I,1.6,TiO2-c | TiO2-mp,Spiro-MeOTAD,Ag,Unknown,DMF; DMSO,False,100,Spin-coating,Dry air,0.1,False,1.05,20.69,0.64,14.02,8mJcXUC6koLXZKTl9YseQuF86T-l
MAPbI3,MA,Pb,I,1.6,TiO2-c | TiO2-mp,TIPS-pentacene,Au,Unknown,DMF >> IPA,False,100.0 >> 100.0,Spin-coating >> Spin-coating,N2 >> N2,0.283,False,0.913,20.84,0.6,11.51,8mUhevdizZsLkMKmJkZbVO8aUrsU
CsMg0.03Pb0.97Br3,Cs,Mg; Pb,Br,2.29,TiO2-c | TiO2-mp,none,Carbon,Unknown,DMF >> Methanol,False,90 >> 250,Spin-coating >> Spin-coating,Air >> Air,0.09,False,1.45,7.04,0.772,8.1,8mbbIpf9LQ0JuAC5hWKWAS-pWxrK
Cs0.05FA0.79MA0.16PbBr0.51I2.49,Cs; FA; MA,Pb,Br; I,,TiO2-c,Spiro-MeOTAD,Au,Chlorobenzene,DMF; DMSO,False,100.0,Spin-coating,Unknown,0.1,False,1.06,18.91,0.66,13.19,8meY1rT_kN51Q2VwoXXhlB5tFmoC
FAPb0.5Sn0.5I3,FA,Pb; Sn,I,1.17,C60 | BCP,PEDOT:PSS,Al,Diethyl ether,DMF; DMSO,False,100.0,Spin-coating,N2,0.04,False,0.61,27.79,0.68,11.6,8n9kl5QZnOPM_hgiVOSt9MUqTWlB
MAPbI3,MA,Pb,I,1.6,TiO2-c | PCBSD,Spiro-MeOTAD,Au,Unknown,DMF >> IPA,False,110.0 >> 105.0,Spin-coating >> Spin-coating,Air >> Air,0.08,False,1.11,20.1,0.792,17.6,8nA4grXZi73nq4BFlsKJXK1f_YLI
FA0.4MA0.6PbI3,FA; MA,Pb,I,,ZnO-c,FDT,Ag,N2,DMF,False,100.0,Spin-coating,Unknown,0.05,False,0.92,20.87,0.617,11.85,8nA7dGQueMiwyYKVzeDdIOgxX0-1
MAPbI3,MA,Pb,I,,PCBM-60 | Bphen,PEDOT:PSS | MoO3,Ag,Unknown,DMF,False,Unknown,Spin-coating,Unknown,0.0725,False,1.01,20.86,0.68,14.32,8nCerpYUbQH1sSpuepWacVQ-BRBV
MAPbI3,MA,Pb,I,1.585,PCBM-60,NiO-c,Ag,Chlorobenzene,DMF; DMSO,False,100,Spin-coating,Air,0.1,False,0.98,20.5,0.7120000000000001,14.34,8nGTRqBqnZdTz7uUzkY6EN3_vyqY
MAPbI3,MA,Pb,I,1.6,TiO2-c,Spiro-MeOTAD,Au,Chlorobenzene,DMF; DMSO,False,100.0,Spin-coating,N2,0.07,False,1.02,22.76,0.747,17.41,8nHOkz4s5q-xBWsWw9djaTDRFd3a
MAPbI3,MA,Pb,I,1.5,CeOx | PCBM-60,Spiro-MeOTAD,Ag,Unknown,DMF >> none,False,Unknown >> 150,Spin-coating >> Evaporation,Unknown >> Vacuum,0.06,False,1.057,22.9,0.696,16.34,8nLl0MyCTHLhMTKfpk6Hq2E2P-9H
CsPbBr0.33I0.66,Cs,Pb,Br; I,1.92,PCBM-60; ZrAcAc,NiO; Zn:CuGaO2,,,,False,,,,,False,1.046,15.92,0.704,11.74,8nO7xdonFSMIf1z31kX2r6ps81z0
FA0.85MA0.15PbBr0.55I2.55,FA; MA,Pb,Br; I,1.58,TiO2-c,Spiro-MeOTAD,Au,Chlorobenzene,DMF; DMSO,False,100,Spin-coating,N2,0.1,False,1.11,22.72,0.672,16.88,8nOFkV7gsj6UG2Fi5JGxaUhrTFmE
Cs0.05FA83MA17PbBr0.51I2.49,Cs; FA; MA,Pb,Br; I,,TiO2-c | TiO2-mp,Spiro-MeOTAD,Au,Chlorobenzene,DMF; DMSO,False,100.0,Spin-coating,Unknown,0.1,False,1.08,20.64,0.767,17.03,8nY0xoC9o20K-IgxaC7bLDCjHfuG
MAPbI3,MA,Pb,I,1.6,PCBM-70,PEDOT:PSS,Ag,Unknown,Unknown,False,100.0,Spin-coating,Unknown,0.13,False,0.908,21.0,0.735,14.0,8n_S3SdDYhp4x_XTyqTLqRUgQjRW
MAPbI3,MA,Pb,I,1.6,none,Spiro-MeOTAD,Au,Unknown,DMF,False,100.0,Spin-coating,Unknown,0.1,False,1.0590000000000002,17.4,0.741,13.6,8nnDa7uJ7OYddNJupQ_WOKmqBmgS
MAPbI3,MA,Pb,I,1.6,TiO2-c | TiO2-mp,Spiro-MeOTAD,Au,Unknown,DMF; DMSO >> IPA >> IPA,False,Unknown >> Unknown >> 100.0,Spin-coating >> CBD >> Spin-coating,N2 >> N2 >> N2,1.0,False,1.07,19.6,0.69,9.6,8nqbkuAkZ2c9A1ITR5-7REsqe1tn
MAPbI3,MA,Pb,I,1.6,PCBM-60,NiO-c,Ag,Chlorobenzene,DMF; DMSO,False,100.0,Spin-coating,Unknown,0.06,False,0.98,20.38,0.144,14.4,8nsb2oGYBFNpPNoYDk_yHDlSKx0M
MAPbI3,MA,Pb,I,1.6,TiO2-c | TiO2-mp | PCBM-60,Co-Porphyrin,Au,Diethyl ether,DMF; DMSO,False,100.0,Spin-coating,Unknown,0.1,False,1.12,23.27,0.7759999999999999,19.9,8ny3cd2SdCvSVRLRG_63Tz6pLteY
Cs0.05FA0.79MA0.16PbBr0.51I2.49,Cs; FA; MA,Pb,Br; I,1.58,TiO2-c | TiO2-mp,Spiro-MeOTAD,Au,Ethyl acetate,DMF; DMSO,False,100.0,Spin-coating,Air,0.25,False,1.11,23.1,0.68,19.6,8oU_puJLf9ZGSm9MHbSJvyEorr25
FA0.85MA0.15PbBr0.45I2.55,FA; MA,Pb,Br; I,,SnO2-c,Spiro-MeOTAD,Au,n-BA,DMF; DMSO,False,120.0,Spin-coating,Unknown,0.16,False,1.027,22.23,0.728,16.69,8ojEf2S6NvpKx7cSRh7Wdcv94i8l
MAPbI3,MA,Pb,I,1.6,PCBM-60 | FPyBr,PEDOT:PSS | PTAA,Al,2-Butanol,DMF; DMSO,True,100.0,Spin-coating,Unknown,1.12,False,1.11,23.19,0.76,19.61,8p1YDhkS4YBthRUni26MFfN788RS
MAPbI3,MA,Pb,I,1.6,TiO2-c | TiO2-mp,Spiro-MeOTAD,Au,Toluene,DMF; DMSO,False,100.0,Spin-coating,N2,0.1,False,1.12,22.54,0.733,18.39,8pA8WME7Jv-wd5bIVmju_dkjcOjS
MAPbI3,MA,Pb,I,1.6,TiO2-c | CdS,Spiro-MeOTAD,Ag,Unknown,DMF >> none,False,100 >> 150,Spin-coating >> Gas reaction,Unknown,0.12,False,1.08,20.17,0.523,11.63,8pMwZGie4zJSQaqRs0VO9tO6D4LK
MAPb0.9Sr0.1I3,MA,Pb; Sr,I,,TiO2-c | TiO2-mp,Spiro-MeOTAD,Au,Unknown,DMSO; acetonitrile >> IPA,False,40 | 105,Spin-coating >> Spin-coating,Unknown,0.09,False,,,,,8pPA05Tm0Mm4-dZbj1gRUo5_s6qd
(PEA)xCs0.15FA0.64MA0.2PbBr0.6I2.4,(PEA); Cs; FA; MA,Pb,Br; I,1.68,C60 | BCP,PTAA,Ag,Diethyl ether,DMF; NMP,False,100,Spin-coating,N2,,False,1.15,20.9,0.78,18.7,8pR3wixokwZmOQi81FHzRbo0lzlE
MAPbI3,MA,Pb,I,1.6,PCBM-60 | ZnO-np,PEDOT:PSS,Al,Toluene,DMSO; GBL,False,60; 100,Spin-coating,N2,0.1,False,0.85,18.6,0.755,11.9,8ptQJwZKcYzm0W2AaE_SErzvIY_h
Cs0.05FA0.79MA0.16PbBr0.51I2.49,Cs; FA; MA,Pb,Br; I,,2-acetylpyridine | PCBM-60 | BCP,NiMgLiO,Ag,Chlorobenzene,DMF; DMSO,False,150.0,Spin-coating,Unknown,0.09,False,1.08,23.05,0.797,19.84,8pvy2UtThvEHwAH-CBCjV-2AuoIB
MAPbI3,MA,Pb,I,1.6,PCBM-60 | C60 | BCP,P3CT-Na,Ag,Chlorobenzene,DMF; DMSO,False,75; 90,Spin-coating,N2,0.04,False,1.01,21.48,0.792,17.18,8q-mf8lEKDtLN6NHHZ0xzSnZrupb
MAPb1.0I3,MA,Pb,I,1.6,TiO2-c | TiO2-mp,[BMPA-BTD]3-TPA,Au,Unknown,DMF >> IPA,False,70 >> 70,Spin-coating >> CBD,Unknown,0.16,False,0.846,20.484,0.593,10.33,8q6rLlru5QJDOUoJp2mph4wtSl9a
GUMA3Pb3I10,GU; MA,Pb,I,,PCBM-60 | LiF,PEDOT:PSS,Ag,Unknown,DMF; DMSO,False,70.0,Spin-coating,Air,0.05,False,1.07,20.43,0.728,15.89,8qqAUKMFfzhvih6mQZ6JdYDxn31k
MAPbI3,MA,Pb,I,1.634,TiO2-c,Spiro-MeOTAD,Ag,Diethyl ether,DMF; DMSO,False,100,Spin-coating,Air,0.12,False,1.02,19.07,0.66,13.11,8r1OHsyglFDw-_Kx2qQgiNgYMUMq
FAPb0.5Sn0.5I3,FA,Pb; Sn,I,1.3,PCBM-60,PEDOT:PSS,Ag,Chlorobenzene,DMF; DMSO,False,100.0,Spin-coating,N2,0.12,False,0.695,28.37,0.546,10.76,8rGNB4lsj6v2kEW4kVjMPt4etvF-
MAPbI3,MA,Pb,I,1.6,TiO2-c,Spiro-MeOTAD,Au,Toluene,DMSO; GBL,False,100.0,Spin-coating,N2,0.04,False,1.09,21.02,,,8rJ0LRoWYNO9Q9vMstQsA9US9TI3
MAPbI3,MA,Pb,I,1.6,PCBM-60,PEDOT:PSS,Ag,Chlorobenzene,DMF,False,90.0,Spin-coating,Unknown,10.0,False,1.01,20.31,0.679,13.92,8rMvml21NX0ldMuauFFzRdN5X3N-
MAPbI3,MA,Pb,I,1.6,TiO2-c | TiO2-mp,mGO | P3HT,Au,Unknown,DMF,False,100.0,Spin-coating,Air,0.1,False,0.85,23.84,0.57,11.55,8rOi8p3NPRwNMPp9CD5sctt6aewD
MAPbI3,MA,Pb,I,1.6,TiO2-c | TiO2-mp | Al2O3-mp,none,Au-np; NiO,Unknown,DMF >> IPA,False,70.0 >> 70.0,Spin-coating >> CBD,Unknown,0.09,False,0.77,15.2,0.75,8.8,8rQN_IFD0u68HvKAl3qxj0L3HoJ4
MAPbI3,MA,Pb,I,,C60,Spiro-MeOTAD,Ag,Unknown,DMF >> IPA,False,100 >> 100,Spin-coating >> Spin-coating,N2 >> N2,0.1,False,1.01,18.8,0.43,8.2,8rYeO7n3rhguO0scRo2ndFnhikzK
MAPbI3,MA,Pb,I,1.6,TiO2-c | TiO2-mp,none,Carbon,Unknown,DMF >> IPA,False,Unknown,Spin-coating >> CBD,Air >> Air,0.1,False,0.8390000000000001,19.37,0.64,10.36,8rbRstkZQjwVjAW2x6VlTvJSTw91
MAPbI3,MA,Pb,I,1.6,PCBM-60,PEDOT:PSS,Al,Unknown,DMF,False,190.0,Spin-coating,Unknown,0.06,False,0.852,18.13,0.56,8.65,8rekAVtJIMPsrijcO7e9SU4aYAiM
MAPbI3,MA,Pb,I,1.6,TiO2-c,3-Ethylthiophene | Spiro-MeOTAD,Au,Unknown,DMF; DMSO >> IPA,False,Unknown >> 100.0,Spin-coating >> Spin-coating,Unknown,0.0625,False,,,,15.85,8rgBTm3-0piYrVSThLaWXwP0DByU
MAPbI3,MA,Pb,I,1.6,TiO2-c,Spiro-MeOTAD,Ag,Unknown,DMF,False,100.0,Spin-coating,N2,0.09,False,0.86,17.1,0.63,9.2,8rydjWTX_WWRmt_RPbDvGAqcN_YW
Cs0.05FA0.81MA0.14PbBr0.45I2.55,Cs; FA; MA,Pb,Br; I,,TiO2-c,Spiro-MeOTAD,Au,Chlorobenzene,DMF; DMSO,False,80.0,Spin-coating,N2,0.049,False,1.16,22.7,0.764,17.5,8s8dHAVvaU-ho6nrnwusXJH-8OQX
MAPbI3,MA,Pb,I,1.6,SnO2-c,Ome-TPA-CuPc,Au,Unknown,Unknown,False,Unknown,Spin-coating,N2,0.16,False,1.03,21.94,0.716,16.18,8sBudI0abGl2NFPIOA1x6Y5G3yuS
Cs0.07FA0.785MA0.115PbBr0.45I2.55,Cs; FA; MA,Pb,Br; I,1.58,TiO2-c | TiO2-mp | PCBM-60; PMMA,PDPP-3T,MoOx | Ag,Chlorobenzene,DMF; DMSO,False,100.0,Spin-coating,N2,0.16,False,1.07,17.1,0.652,11.3,8sa-GLRUsThdQeL34y_1XQICDroU
MAPbI3,MA,Pb,I,1.6,TiO2-c,Spiro-MeOTAD,Ag,Toluene,DMSO; GBL >> IPA,False,85.0 >> 150.0,Spin-coating >> Spin-coating,Unknown,0.12,False,1.12,21.6,0.7929999999999999,19.12,8schODzGr1dbxaY6KJ6Y3tdQu-iR
MAPbI3,MA,Pb,I,1.6,SnO2-c,Spiro-MeOTAD,Au,Diethyl ether,DMF; DMSO,False,50; 100,Spin-coating,N2,1.84,False,1.005,21.8,0.737,15.1,8sjWkGpeBdvVEevdKdpJHBzP6y2-
MAPbI3 | (PPA)PbI4,MA | (PPA),Pb | Pb,I | I,,PCBM-60 | BCP,NiO-c,Ag,Chlorobenzene,DMF; DMSO >> IPA,False,100.0 >> 100.0,Spin-coating >> Spin-coating,Unknown >> Unknown,0.09,False,1.119,22.03,0.79,19.51,8ssrQTq1iRdBEbA4hCKqCCEOWU6d
Cs0.15FA0.85PbBr0.15I2.85,Cs; FA,Pb,Br; I,,SnO2-np,Spiro-MeOTAD,Au,Unknown,2‐butoxyethano; DMSO,False,Unknown,Slot-die coating,N2,0.09,False,1.029,20.7,0.715,13.5,8t5Qf9-3ddzo6akYDEH2-F1UsNFm
MAPbI3,MA,Pb,I,1.6,TiO2-c,Spiro-MeOTAD,MoO3 | Ag,Chlorobenzene,DMSO; GBL,False,100.0,Spin-coating,N2,0.09,False,1.13,22.95,0.77,20.04,8tAIxk5__dGNEuG5aDXw_i2whAsY
MAPbI3,MA,Pb,I,1.6,TiO2-c,Spiro-MeOTAD,Au,Unknown,DMF,False,100.0,Spin-coating,Dry air,0.12,False,1.023,20.2,0.69,14.2,8tCrCh6mG3Og5kYMF76w0ymWgNL7
MAPb0.5Sn0.5I3,MA,Pb; Sn,I,,PCBM-60 | Phen-NaDPO,PEDOT:PSS,Ag,Unknown,DMF,False,Unknown,Spin-coating,Unknown,0.04,False,0.68,26.1,0.6859999999999999,12.2,8tGac-ozaUNIdhNawUOIHL9DsYVM
FA0.85MA0.15Pb0.45I2.55 | (NH4)8FA2.4Pb9I28.4,FA; MA | (NH4); FA,Pb | Pb,I | I,,TiO2-c | TiO2-mp,Spiro-MeOTAD,Au,Chlorobenzene,DMF; DMSO,False,105.0,Spin-coating,Dry air,0.09,False,1.09,22.61,0.759,18.63,8tGr4DcNThIgEyUTRedH9U69CB2_
CsPbBrI2,Cs,Pb,Br; I,1.89,Nb2O5,Spiro-MeOTAD,Au,Chlorobenzene,DMF; DMSO,False,65,Spin-coating,N2,0.09,False,1.16,14.33,0.657,10.91,8tMS_tOZR9wdRmVQRIV0FUk6R5lM
MAPbI3,MA,Pb,I,1.6,TiO2-c,PEDOT:PSS,Au,Chlorobenzene,DMF; DMSO,False,100.0,Spin-coating,Unknown,0.104,False,1.032,12.33,0.6709999999999999,8.54,8tYq7jVssplb40ZNCGlYe48t4sUl
Cs0.05FA0.81MA0.14PbBr0.45I2.55,Cs; FA; MA,Pb,Br; I,,TiO2-c,Spiro-MeOTAD,Au,Chlorobenzene,DMF; DMSO,False,100,Spin-coating,N2,0.049,False,1.11,22.0,0.7829999999999999,19.1,8toiQPB-pUc4VdMXw0goSMvPXD11
MAPbI3,MA,Pb,I,1.5,TiO2-c | TiO2-mp,Carbon,Carbon,Toluene,DMF >> Ethanol,False,25 >> 100,Spin-coating >> CVD,Dry air >> Dry air,0.05,False,0.98,18.48,0.65,10.2,8tx5gPZh8mEoNZ5rM1XTARwwC0xp
Cs0.05FA0.79MA0.16PbBr0.51I2.49,Cs; FA; MA,Pb,Br; I,,TiO2-c,Spiro-MeOTAD,Au,Chlorobenzene,DMF; DMSO,False,100.0,Spin-coating,Ar,0.37,False,1.103,22.41,0.75,18.48,8u3G6dfMKZ_52JImTodE-9XkHLuc
MAPbBr0.81I2.19,MA,Pb,Br; I,1.71,PCB-C4,PTAA,Ag,Unknown,DMF >> IPA,False,Unknown >> 100.0,Spin-coating >> Spin-coating,N2 >> N2,0.26,False,1.12,16.68,0.78,14.82,8u7bcVeSTd8siloexJzz0VrsgzKD
Cs0.05FA0.79MA0.16PbBr0.51I2.49,Cs; FA; MA,Pb,Br; I,,TiO2-c | TiO2-mp,Spiro-MeOTAD,Au,Chlorobenzene,DMF; DMSO,False,105.0,Spin-coating,Unknown,0.09,False,1.109,21.43,0.7709999999999999,18.33,8uN_dBZ5mj4scgLBAGh-4mzXYsyg
