Repository: GouravSidana/firstML

# firstML
My first Machine Learning Project

File: filtered_perovskite.csv (part 25 of 155)
Formula,A_ion,B_ion,X_ion,Bandgap,ETL,HTL,Backcontact,Antisolvent,Solvent,Solv_annel,Anneal_temp,Dep_procedure,Synth_atm,Cell_area,Is_module,Voc,Jsc,FF,PCE,entry_id
FA0.05MA0.95PbI3,FA; MA,Pb,I,1.5,nTi-MOF,Spiro-MeOTAD,Au,Diethyl ether,DMF; DMSO,False,65; 135,Spin-coating,Unknown,0.12,False,0.882,19.35,0.585,9.98,8uT9-mkk6k6ClFBNXORgTFJXnQ-G
Cs0.05FA0.85MA0.15PbBr0.45I2.70,Cs; FA; MA,Pb,Br; I,,SnO2-c,Spiro-MeOTAD,Au,Ethyl acetate,DMF; DMSO,False,120.0,Spin-coating,N2,0.1,False,1.097,22.77,0.77,19.26,8uXGZiLS7_JqVAqvN7MvfMSxr41k
FA0.4MA0.6PbI3,FA; MA,Pb,I,,ZnO-c,PEDOT:PSS,Ag,N2,DMF >> IPA,False,Unknown >> 140,Slot-die coating >> Slot-die coating,Air >> Air,0.1,False,1.04,19.6,0.5379999999999999,11.0,8uZTgXWQZBb4zPdMQnj7P2Upd-Dj
Cs0.15FA0.85PbBr0.12I2.88,Cs; FA,Pb,Br; I,1.6,PCBM-60 | BCP,NiO-c | CuGaO2,Ag,Anisole,DMF; DMSO,False,100,Spin-coating,N2,0.09,False,1.12,22.35,0.777,19.57,8urQSy_3CsV6C44fnRh_N3cX9zvg
MAPbI3,MA,Pb,I,1.6,C60 | BCP,PTAA,Cu,Ethyl acetate,DMF; DMSO,False,100,Spin-coating,N2,0.16,False,1.04,21.4,0.73,16.5,8v-f3w7oQMzx7ExrL90bHOoPEpFj
MAPbI3,MA,Pb,I,1.6,TiO2-c | TiO2-mp,Spiro-MeOTAD,Au,Unknown,DMF >> IPA,False,Unknown >> 105.0,Spin-coating >> Spin-coating,Unknown,0.09,False,0.98,17.52,0.68,11.64,8v11_Ed0jM0O--a4FGQ6SddxVl1L
(NH4)6.8FA0.15MA1.7Pb7.8Br0.45I23.8,(NH4); FA; MA,Pb,Br; I,,TiO2-c | TiO2-mp,Spiro-MeOTAD,Au,Chlorobenzene,DMF; DMSO,False,100.0,Spin-coating,N2,0.1,False,1.08,22.47,0.736,17.87,8v29CH7lcCg193hLswCY2VrK5kEU
MAPbI3,MA,Pb,I,1.6,SnO2-c,Spiro-MeOTAD,Au,Diethyl ether; Methanol,DMF; DMSO,False,Unknown,Spin-coating,Air,0.1,False,0.93,19.6,0.634,11.6,8v6LhBOM7hQ0ypk7yu5TYPVYhhv4
MAPbI3,MA,Pb,I,1.6,TiO2-c | TiO2-nw | CdS,Spiro-MeOTAD,Ag,Chlorobenzene,DMF; DMSO,False,110,Spin-coating,Unknown,0.09,False,0.89,20.85,0.58,10.73,8vUjkZ8NrQHFgVHMGX-jXYwxsjSZ
Cs0.125FA0.875PbBr0.375I2.625,Cs; FA,Pb,Br; I,,TiO2-c | TiO2-mp,Spiro-MeOTAD,Au,Diethyl ether,DMF; DMSO,False,140.0,Spin-coating,Unknown,0.125,False,1.075,22.496,0.779,18.83,8vaHB2fDuSb08fQbaRB5pWtI4GV0
MAPbI3,MA,Pb,I,1.6,PCBM-60 | BCP,F4-TCNQ,Ag,Unknown,acetonitrile; Methylamine >> IPA,False,Unknown >> 100,Spin-coating >> Spin-coating,Dry air >> Dry air,0.0912,False,1.1,18.8,0.77,16.0,8vdq9S9PkR9NxWBXNcJRpJ42iO8j
FAPbI3,FA,Pb,I,1.48,TiO2-c | TiO2-mp,PTAA,Au,Toluene,DMF; DMSO,False,150,Spin-coating,Unknown,0.09,False,1.095,22.41,0.74,18.6,8vrkFqZKod1Nd48wMuQVmh0v2tUa
Cs0.05FA0.95PbI3,Cs; FA,Pb,I,1.54,TiO2-c,Spiro-MeOTAD,Au,Chlorobenzene,DMSO; GBL,False,150,Spin-coating,N2,0.09,False,1.06,23.97,0.7340000000000001,18.59,8vsMFJj7tmO2nxEJTyNNeCLV_pad
CsPb0.9I3,Cs,Pb,I,1.84,TiO2-c | TiO2-mp,P3HT,Au,N2,DMF; DMSO,False,300.0,Spin-coating,N2,0.159,False,0.8320000000000001,15.1,0.68,8.6,8vzdXExMnQ2agRC7KJdaJuTlwiRO
MAPbI3,MA,Pb,I,1.55,TiO2-c | TiO2-mp,Spiro-MeOTAD,Ag,Unknown,GBL,False,100.0,Spin-coating,Unknown,0.1,False,0.8690000000000001,15.36,0.536,7.16,8w1tNHanyFVnWmTdikPyz2yOJB4u
MAPbI3,MA,Pb,I,1.6,TiO2-c | TiO2-mp,Spiro-MeOTAD,MoO3 | Ag,Chlorobenzene,DMF; DMSO,False,100.0,Spin-coating,Unknown,0.1,False,1.02,23.0,0.68,16.11,8w92wX8ohknRwO9n4I_rXddpVNy5
Cs0.0664FA0.666MA0.2668PbBr0.256I0.744,Cs; FA; MA,Pb,Br; I,1.71,TiO2-np,Spiro-MeOTAD,Au,Unknown,DMF >> IPA,False,70.0 >> 165.0,Spin-coating >> Spin-coating,Air >> N2 >> Air,0.102,False,1.114,19.47,0.74,16.04,8wGIoaJD28ly8CQCfCaifUib73Nd
MAPbI3,MA,Pb,I,1.6,TiO2-c | TiO2-mp,B74,Au,Unknown,DMSO,False,105.0,Spin-coating,N2,0.1,False,0.94,14.75,0.937,11.51,8wRgXMj0qGTnRwxkxuaBuMZ8eJXS
MAPbI3,MA,Pb,I,1.6,SnO2-c,Spiro-MeOTAD,Ag,Anisole,DMF,False,100.0,Spin-coating,Dry air,0.0925,False,1.04,22.5,0.75,17.3,8wUWWicv997Um2jVuregMEU8lv64
MAPbI3,MA,Pb,I,1.6,PCBM-60 | C60 | BCP,MoO3 | PEDOT:PSS,ITO,Unknown,DMSO >> IPA,False,70 >> 100,Spin-coating >> Spin-coating,N2 >> N2,0.1,True,1.03,14.75,0.742,11.27,8wYqm536bFagdc8s_R8tC_my4R23
MAPbI3,MA,Pb,I,1.6,TiO2-c,Spiro-MeOTAD,Ag,Chlorobenzene,DMF,False,100.0,Spin-coating,N2,0.1,False,1.05,19.2,0.63,12.6,8wgM2rfLsH5JMdykpfTe-2zZ0r3O
MAPbI3,MA,Pb,I,1.6,ZnO-c | TiO2-mp,Spiro-MeOTAD,Au,Chlorobenzene,DMF; DMSO,False,100.0,Spin-coating,Unknown,0.09,False,,,,,8wnYHj3hxe0aR9tdPmaYIlh1Ljwo
MAPbI3,MA,Pb,I,1.6,SnO2-c,Spiro-MeOTAD,Ag,Diethyl ether,DMF; DMSO,False,65; 100,Spin-coating,Unknown,0.1,False,1.083,22.43,0.736,16.94,8x5M6Uh9Q-2nXn6NTfYKAGlw29f_
Cs0.05FA0.8MA0.15PbBr0.5I2.5,Cs; FA; MA,Pb,Br; I,,TiO2-c | TiO2-mp,P2,Au,Chlorobenzene,DMF; DMSO,False,100.0,Spin-coating,N2,0.2,False,1.04,14.4,0.64,9.7,8xDQTaPZU9UqUizENgk29dAGwF3P
MAPbI3,MA,Pb,I,1.6,PCBM-60,PTAA,Al,Unknown,DMF >> Ethanol,False,70.0 >> 100.0,Spin-coating >> Spin-coating,Unknown,0.045,False,1.06,20.72,0.795,17.46,8xGMj8CLsIjfx6xJ1PM_yvnuKoLq
MAPbI3,MA,Pb,I,1.6,TiO2-c,Spiro-MeOTAD,MoO3 | Au | MoO3,Unknown,DMF,False,105.0,Spin-coating,Unknown,0.06,False,0.981,12.18,0.6679999999999999,7.98,8xQ6eChRHhWpu3PKkUUHWJ6g7rdN
MAPbI3,MA,Pb,I,1.6,PCBM-60 | BCP,F4-TCNQ,Ag,Unknown,acetonitrile; Methylamine >> IPA,False,Unknown >> 100,Spin-coating >> Spin-coating,Dry air >> Dry air,0.7,False,1.1,20.3,0.7,15.0,8xVLwGidOnu4LQF3gy9AYP23RoQQ
MAPbBr3,MA,Pb,Br,2.3,TiO2-c | TiO2-mp,none,Carbon,Unknown,DMF; DMSO >> IPA,False,100,Spin-coating >> Spin-coating,Unknown,,False,1.36,7.4,0.76,7.64,8xYwPHuCFPzadmOfSlmsyYT2Ppey
MAPbI3,MA,Pb,I,1.6,TiO2-c,Spiro-MeOTAD,MoOx | Au,Unknown,DMF,False,65; 105,Spin-coating,N2,0.04,False,1.07,22.0,0.73,17.3,8x_fdZEqSDBBJ2khCIVNwam2cBcb
MAPbI3,MA,Pb,I,1.6,TiO2-c | TiO2-mp | ZrO2-mp,NiO-mp,Carbon,Unknown,DMF >> IPA,False,Unknown >> 70,Drop-infiltration >> CBD,Dry air >> Dry air,0.6,False,0.965,20.4,0.72,13.9,8xltww5S_7fxlyFkv9p_S_jRLloN
Cs0.1FA0.75MA0.15PbBr0.46I2.54,Cs; FA; MA,Pb,Br; I,,TiO2-c,Spiro-MeOTAD,Au,Chlorobenzene,DMF; DMSO,False,100.0,Spin-coating,N2,0.06,False,1.06,21.68,0.71,16.2,8xzh3cw86mjVZO_T8R7oJEfEWff7
FA0.9MA0.1PbBr0.1I2.9,FA; MA,Pb,Br; I,1.56,SnO2-c,Spiro-MeOTAD,Au,Unknown,DMF; DMSO >> IPA,False,Unknown >> 150.0,Spin-coating >> Spin-coating,Dry air >> Dry air,0.125,False,1.03,22.21,0.763,17.66,8yKUlMRo6erQFCgwrt9OE1cqWc49
MAPbI3,MA,Pb,I,1.6,TiO2-c | TiO2-mp,Spiro-MeOTAD,Au,Toluene,DMSO,True,100.0,Spin-coating,Unknown,0.09,False,1.01,21.0,0.67,13.8,8yQC0rT9Ve84J1Y1FSU6HPuA61h-
MAPbI3,MA,Pb,I,1.6,TiO2-c | TiO2-mp,B3,Au,Chlorobenzene,DMF; DMSO,False,100.0,Spin-coating,Unknown,0.1,False,0.91,20.9,0.64,12.1,8yRjhAwFFIsyWx9e1sgjBadQ4i5q
MAPbI3,MA,Pb,I,1.6,TiO2-c | TiO2-mp,Spiro-MeOTAD,Au,Unknown,IPA >> DMF >> IPA,False,Unknown >> Unknown >> 105.0,Spin-coating >> Spin-coating >> Spin-coating,Unknown,0.09,False,1.1,18.34,0.72,14.44,8ya_e7UxHBgkaO3PnzN5-MdSS58d
MAPbI3,MA,Pb,I,1.6,TiO2-nanosphere,Spiro-MeOTAD,Au,Unknown,DMF,False,110; 115,Spin-coating,Unknown,0.1,False,0.91,20.43,0.68,12.64,8yiRpPchGPscjr_Iav6j9y4CyHQr
MAPbI3,MA,Pb,I,1.6,PTEG-1,Spiro-MeOTAD,Au,Toluene,DMF; DMSO,False,Unknown,Spin-coating,Unknown,0.04,False,1.01,21.81,0.735,16.2,8yjRqKmp8z32G_4xaVG3UCBgPNSZ
MAPbI3,MA,Pb,I,1.5,PCBM-60 | ZnO-np,PEDOT:PSS,Ag,Unknown,DMF; DMSO,False,100.0,Spin-coating,N2,0.11,False,1.03,19.82,0.721,14.6,8yjnscZ96KtLZVtru5f6OwJ3GwOq
CsPbBrI2,Cs,Pb,Br; I,,TiO2-c,CuPc,Carbon,Unknown,DMSO,False,280.0,Spin-coating,Unknown,0.071,False,1.129,9.36,0.6829999999999999,7.22,8yuMu_SCo_J-l7kmunqrgoaYzoq1
MAPbI3,MA,Pb,I,1.6,TiO2-c | TiO2-mp | ZrO2-mp,none,Carbon,Unknown,GBL,False,50,Drop-infiltration,Air,0.18,False,0.85,20.0,0.5,9.21,8z0WX-h033KbhimR1QDFjzNipln4
MAPbI3,MA,Pb,I,1.6,SnO2-c,Spiro-MeOTAD,Au,Diethyl ether,DMF; DMSO,False,70; 100,Spin-coating,N2,0.1,False,1.101,22.1,0.736,17.91,8zKkzY9vKF1dGQJufYh6kxFqwcnI
FA0.75MA0.25PbI3,FA; MA,Pb,I,,TiO2-c | TiO2-mp,Spiro-MeOTAD,Ag,Unknown,DMF >> IPA,False,Unknown >> 140.0,Spin-coating >> CBD,Unknown,0.1,False,0.97,17.36,0.638,10.79,8zKmYRR2dT2sNRDOgsyY7ysd9hg5
Cs0.17FA0.83PbBr0.5I2.5,Cs; FA,Pb,Br; I,,SnO2-np,Spiro-MeOTAD,Au,Toluene,DMF; DMSO,True,100,Spin-coating,Unknown,0.1,False,1.16,22.64,0.77,19.37,8zMWuOYgs7zHBU5CRyQ88edTz4n7
FA0.85MA0.15PbBr0.45I2.55,FA; MA,Pb,Br; I,,TiO2-c,Spiro-MeOTAD,Au,Toluene,DMF; DMSO,False,100.0,Spin-coating,Unknown,0.15,False,1.068,23.39,0.718,17.94,8zY4D2vdaynwhVwsHlRIWm-7ct_g
MAPbI3,MA,Pb,I,1.5,TiO2-c | TiO2-mp | ZrO2-mp,none,Carbon,Unknown,GBL,False,50.0,Drop-infiltration,Unknown,0.16,False,0.8270000000000001,21.86,0.53,9.78,8zYXdnqi86qCErHBjk0xURL90FzC
(NH4)6.8FA0.15MA1.7Pb7.8Br0.45I23.8,(NH4); FA; MA,Pb,Br; I,,TiO2-c | TiO2-mp,Spiro-MeOTAD,Au,Chlorobenzene,DMF; DMSO,False,100.0,Spin-coating,Unknown,0.1,False,1.03,19.34,0.713,14.28,9-BR1oUPM4YLrVhPqJuj8FoXtyA0
FA0.2MA0.9PbBr0.4I0.6,FA; MA,Pb,Br; I,1.81,PCBM-60,P-TPD,,,,False,,,,,False,1.16,15.8,0.731,13.4,9-F7LZHAtbo8dzA9TcmoPfVY-ojj
Cs0.05FA0.79MA0.16PbBr0.51I2.49 | (PEI)2PbI4,Cs; FA; MA | (PEI),Pb | Pb,Br; I | I,1.6,TiO2-c | TiO2-mp,Spiro-MeOTAD,Au,Chlorobenzene,DMF; DMSO,False,65.0 >> 100,Spin-coating >> Spin-coating,Unknown,0.165,False,1.1,20.64,0.66,15.07,9-VCl_431E1BXW_JXmjezyMir3C-
MAPbI3,MA,Pb,I,1.6,C60 | BCP,CuS-np,Ag,Chlorobenzene,DMF,False,100.0,Spin-coating,N2,0.1,False,1.0,22.2,0.695,15.4,9-ifpCYasZau_sj4oRKFWX_Tvt-D
FA0.85MA0.15PbBr0.45I2.55,FA; MA,Pb,Br; I,,TiO2-c | TiO2-mp,Spiro-MeOTAD,Au,Chlorobenzene,DMF; DMSO,False,105.0,Spin-coating,Unknown,0.09,False,1.082,22.91,0.75,18.46,9-oNO2XAuGHgMlkLuKitxeNRn3uA
MAPbI3,MA,Pb,I,1.6,TiO2-c | TiO2-mp,Spiro-MeOTAD,Au,Unknown,DMSO >> none,False,100.0 >> Unknown,Spin-coating >> Recrystallization,N2 >> Methylamin,0.16,False,1.086,22.15,0.7959999999999999,19.14,9-ys2rZ1hO7D2rkKemC1sXyUmy6b
MAPbI3,MA,Pb,I,1.6,TiO2-c | TiO2-mp,P3HT; PCBM-60,Au,Unknown,DMF >> IPA,False,Unknown >> 100.0,Spin-coating >> Spin-coating,Air >> Air,0.1,False,0.97,18.03,0.64,11.25,9-zQYuWb8Lz8cDYj96wR7aho1e4H
MAPbI3,MA,Pb,I,1.6,TiO2-c | TiO2-mp,Spiro-MeOTAD,Au,Unknown,DMF >> IPA,False,70.0 >> 100.0,Spin-coating >> CBD,Unknown,0.1,False,0.9,22.6,0.519,10.5,90-o3y2R7Tq134M3IAULMLn7Zh-K
Cs0.05FA0.79MA0.16PbBr0.51I2.49,Cs; FA; MA,Pb,Br; I,,C60 | BCP,2PACz | MeO-2PACZ,Cu,Chlorobenzene,DMF; DMSO,False,100.0,Spin-coating,N2,0.16,False,,,,18.7,906axr9ruydvX91fSkFjr5QHim6A
MAPbI3,MA,Pb,I,1.6,Nb2O5,Spiro-MeOTAD,Au,Unknown,DMF,False,100.0,Spin-coating,N2,1.0,False,,,,13.62,909FrUkpq3pN9Pvq_mAgmUksy5EB
Cs0.05FA0.79MA0.16PbBr0.3I2.7,Cs; FA; MA,Pb,Br; I,,TiO2-nw,Spiro-MeOTAD,Au,Chlorobenzene,DMF; DMSO,False,100.0,Spin-coating,Ar,0.09,False,1.03,21.1,0.63,14.7,90SzUt2LVNyYKm1ckFCK26moGeFP
MAPb1.0I3,MA,Pb,I,1.53,TiO2-c | TiO2-mp,Spiro-MeOTAD,Au,Unknown,DMF; GBL,False,90; 125,Spin-coating,Air,0.09,False,0.888,22.5,0.69,13.75,90W0KtlJGzvAkGwPrM5KzC9XcEmg
FAPbBrxIx,FA,Pb,Br; I,,PCBM-60 | PEI,PEDOT:PSS,PEDOT:PSS,Unknown,DMF,False,100,Spin-coating,Unknown,1.0,False,1.07,17.7,0.7170000000000001,13.6,90aHr1eMumK43jUuv6HweTsGmyKR
Cs0.1MA0.9PbI3,Cs; MA,Pb,I,,TiO2-c | TiO2-mp,Spiro-MeOTAD,Au,Chlorobenzene,DMSO,False,100,Spin-coating,Unknown,0.16,False,0.7979999999999999,18.6,0.65,9.7,90pXAJO0ttrvt3d4052D5wiPtIbH
MAPbBrI2,MA,Pb,Br; I,1.77,TiO2-c,Spiro-MeOTAD,Ag,Diethyl ether,n-methyl-2-pyrrolidone,False,Unknown,Spin-coating,Unknown,0.12,False,1.091,15.21,0.64,10.56,915-6UiWdRv0OztkzvLSUcPhZlQ6
BA2MA3Pb4I13,BA; MA,Pb,I,1.64,PCBM-60,NiO-c,Ag,Unknown,DMF; DMSO,False,100.0,Spin-coating,N2,0.05,False,,,,9.89,91FTXivBs2Iz69g1G80T1RNJV93k
MAPbI3,MA,Pb,I,1.6,PCBM-60 | BCP,NiO-c,Ag,Unknown,DMF,False,100.0,Spin-coating,Unknown,0.1,False,1.1,22.8,0.78,19.6,91MAYG8IffTQ7vp388mZwt4KTgIv
MAPbI3,MA,Pb,I,1.6,TiO2-c | TiO2-mp,Spiro-MeOTAD,Au,Diethyl ether,DMF; DMSO,False,130.0,Spin-coating,Unknown,0.14,False,1.09,22.893,0.75,18.72,91PlUcW_D3mC87QtBEjE8Gck9HbH
MAPbI3,MA,Pb,I,1.6,TiO2-c | TiO2-mp,Spiro-MeOTAD,Ag,Unknown,DMF >> IPA,False,70.0 >> 100.0,Spin-coating >> Spin-coating,Ar >> Ar,0.09,False,1.01,21.45,0.675,14.7,91VkZ1TOyz8iJNgiLm5HAuYDt2nb
MAPbI3,MA,Pb,I,1.6,TiO2-c,Spiro-MeOTAD,Ag,Chlorobenzene; Ethyl acetate,DMF,False,100.0,Spin-coating,N2,0.1,False,1.01,23.0,0.6920000000000001,16.1,91_e9-jwi434PWgSFiAMGEaR-lBb
MAPbI3,MA,Pb,I,1.6,TiO2-c | TiO2-mp,Spiro-MeOTAD,Ag,Unknown,DMF >> IPA,False,70.0 >> 70.0,Spin-coating >> Spin-coating,N2 >> N2,0.1,False,0.86,17.46,0.679,10.2,91abj9JEn8zkvE3_XyAvvfV8vQ6p
MAPbI3,MA,Pb,I,1.6,PCBM-60 | AZO-np,NiO-c,Ag,Unknown,DMF >> Ethanol,False,Unknown >> 100.0,Spin-coating >> Spin-coating,Unknown,0.19,False,0.98,18.47,0.46,8.25,91bRiZ-6gwPWA102rG21YCyKBem4
FA0.5MA0.5PbI3,FA; MA,Pb,I,,C60 | BCP,NiO,Ag,Unknown,DMSO; GBL,False,120; 130,Ultrasonic spray,Air,0.09,False,0.93,20.43,0.542,12.21,923xJcKgav8EJ_0KJ8Ljni9--QWE
MAPbI3,MA,Pb,I,1.6,PCBM-70,PEDOT:PSS,Ag,Unknown,DMF,False,100.0,Spin-coating,N2,0.04,False,0.9,20.2,0.65,11.8,92GM8XtriJZllI8yYlYJ3Egt7ItS
MAPbBr0.225I2.775,MA,Pb,Br; I,1.64,PCBM-60 | BCP,NiO-c,Ag,Ethyl acetate,DMF; DMSO,False,100.0,Spin-coating,Unknown,0.0625,False,1.01,14.5,0.64,9.5,92MrIX_9M-d7OkPdlhpcW7QQdl3K
MAPbI3,MA,Pb,I,1.5,SnO2-c | C60-SAM,Spiro-MeOTAD,Au,Ethyl ether,DMF; DMSO,False,65; 100,Spin-coating,N2,0.08,False,1.01,20.82,0.72,15.15,92TutbfNBQK9Jk5BxOOD7EBnuZkG
MAPbI3,MA,Pb,I,1.6,TiO2-c | TiO2-mp,Spiro-MeOTAD,Au,Chlorobenzene,DMSO,False,90.0,Spin-coating,Ar,0.1,False,0.98,19.86,0.7,13.62,92lj4IsV-BevgxYpmRHsX-ZYKP35
MAPbI3,MA,Pb,I,1.6,PCBM-60,PEDOT:PSS | PEG,Ag,Unknown,DMF,False,Unknown,Spin-coating,Ar,0.06,False,0.79,23.02,0.61,12.56,92nY99NloVq9MjplNuSJ0fo6uhL_
MAPbI3,MA,Pb,I,1.6,PCBM-60 | BCP,PEDOT:PSS,Al,Unknown,DMF >> IPA >> none,False,Unknown >> Unknown >> 150.0,Spin-coating >> Spin-coating >> Close space sublimation,Unknown >> Unknown >> Vacuum,0.04,False,0.93,17.3,0.703,11.3,92s1CK0Qo37Jt6nlRh2XKT2zsKeE
MAPbI3,MA,Pb,I,1.6,PCBM-60 | LiF,VOx | PEI,Al,Unknown,DMF,False,60; 100,Spin-coating,N2,0.04,False,1.03,20.46,0.69,14.4,92vop27caEVz8qinDkuRg3MwUGCN
MAPbI3,MA,Pb,I,1.6,PCBM-60 | BCP,NiMgLiO,Ag,Toluene,DMSO; GBL,False,100.0,Spin-coating,Unknown,0.09,False,1.06,21.107,0.792,17.71,92wcVq_a4iZRcF9qyTBJmV2x-DyL
MAPbI3,MA,Pb,I,1.55,SnO2-c,PTAA,Au,Unknown,DMF >> IPA,False,Unknown >> 70.0,Spin-coating >> CBD,Ambient >> Ambient,0.09,False,1.0,20.0,0.62,12.6,93-ewdwXDfIaE7ThhcYSyYYW64iP
FA0.85MA0.15PbBr0.45I2.55,FA; MA,Pb,Br; I,,TiO2-c | TiO2-mp,PO-Spiro-OMeTAD,Au,Ethyl ether,DMF; DMSO,False,150.0,Spin-coating,Unknown,0.0955,False,1.11,22.3,0.75,18.5,932ChdjUqLEcvI7-BDzdO2Xb14WZ
MAPbI3,MA,Pb,I,1.6,TiO2-c | TiO2-mp,PTAA,Au,Unknown,DMF >> IPA,False,Unknown >> 100,Spin-coating >> CBD,Air >> Air,0.127,False,0.89,19.6,0.64,11.9,933FvjqMlF7lYsFM5e3pK7OwEUH4
MAPbI3,MA,Pb,I,1.6,TiO2-c | SnO2,Spiro-MeOTAD,Ag,Chlorobenzene,DMF; DMSO,False,100.0,Spin-coating,N2,0.1,False,1.09,23.1,0.815,20.4,938WZZ3HkoX91NZGwPYoiGBzpuNn
Cs0.05FA0.78MA0.16PbBr0.5I2.5,Cs; FA; MA,Pb,Br; I,,HfO2 | SnO2-np,Spiro-MeOTAD,Au,Chlorobenzene,DMF; DMSO,False,100,Spin-coating,N2,0.09,False,,,,,93GfrUlqmxxSTuO1s5qDf1dz6fKw
MAPbI3,MA,Pb,I,1.6,ZnO-c,Spiro-MeOTAD,MoO3 | Ag,Unknown,DMSO >> IPA,False,70.0 >> 100.0,Spin-coating >> Spin-coating,N2 >> N2,0.1,False,1.04,18.2,0.65,12.3,93fJ0shKY2tIwoQg9ADEorGHlYOm
MAPbI3,MA,Pb,I,1.5,PCBM-60 | BCP,C8-BTBT,Ag,Unknown,DMSO,False,90.0,Spin-coating,N2,0.06,False,1.06,18.94,0.77,15.46,93j42lg72EB36kvSGlyrc0crjTS3
MAPbI3,MA,Pb,I,1.56,TiO2-c | TiO2-mp,Spiro-MeOTAD,Au,Unknown,DMF >> IPA,False,Unknown >> 70.0,Spin-coating >> CBD,Ar >> Ar,0.2,False,0.92,9.93,0.765,11.65,93mddNPxItI8Z5h6XYlKy1jLiPPx
MAPbI3,MA,Pb,I,1.6,TiO2-c,Spiro-MeOTAD,Au,Unknown,none >> Hydrophosphorous acid; IPA,False,Unknown >> 100.0,Evaporation >> Spin-coating,Vacuum >> N2,0.24,False,0.745,18.3,0.52,7.3,93oaqEDU5hGhsXWhhsjRrTm3za1B
Cs0.05FA0.79MA0.16PbBr0.51I2.49,Cs; FA; MA,Pb,Br; I,,SnO2-np,Spiro-MeOTAD,Au,Chlorobenzene,DMF; DMSO,False,100.0,Spin-coating,Unknown,0.1,False,1.11,22.53,0.755,18.81,93vz_N98NOJFkV69CGJNl9htadaw
FA0.6MA0.4PbBr0.3I2.9,FA; MA,Pb,Br; I,,SnO2-np,NH2-POSS | Spiro-MeOTAD,Au,Unknown,DMF; DMSO >> IPA,False,70.0 >> 150.0,Spin-coating >> Spin-coating,N2 >> N2,0.102,False,1.06,21.13,0.6970000000000001,15.67,948q_vYwzLHaIErzlUINYS2K9enT
MAPbI3,MA,Pb,I,1.5,ZnO-np,NiO-c,Al,Unknown,DMF >> IPA,False,70.0 >> 100.0,Spin-coating >> Spin-coating,N2 >> N2,0.1,False,0.99,21.7,0.72,15.5,94BHg7Th7FrhGRXXpPcHQK-XNK2j
MAPbI3,MA,Pb,I,1.59,SnO2-c,Spiro-MeOTAD,Au,Unknown,DMF >> IPA,False,Unknown >> 150.0,Spin-coating >> Spin-coating,N2 >> N2,0.075,False,1.11,23.85,0.7709999999999999,20.39,94KMnSEIot5V8Ib81ulJ1LSd0vyq
MAPbI3,MA,Pb,I,1.52,PCBM-60,PEDOT:PSS,Al,Toluene,DMF,False,100,Spin-coating,N2,0.1,False,0.88,13.8,0.6,7.28,94NWDzud_svsYBAihjAj6nPUBmW7
MAPbI3,MA,Pb,I,1.6,TiO2-c,Spiro-MeOTAD,Ag,Unknown,DMF,False,100.0,Spin-coating,N2,0.0919,False,0.98,11.9,0.645,7.5,94ZnwdxppktL1SdyA0pH_UdkSPOm
MAPbI3,MA,Pb,I,1.6,PCBM-60 | C60 | BCP,PTAA,Cu | Au | BCP,Toluene,DMF; DMSO,False,65; 100,Spin-coating,Unknown,0.075,False,1.08,15.2,0.743,12.1,94dYdme2rgLFXWquVve1r_EA-ZUh
MAPbI3,MA,Pb,I,1.6,SnO2-np,Spiro-MeOTAD,Au,N2,DMF; DMSO,False,100.0,Dropcasting,Unknown,0.09,False,1.09,23.46,0.784,19.3,94kzi1zFz8YxJziH5YDPhIrTVixt
EA2MA19Pb20I61,EA; MA,Pb,I,1.58,C60,none,Carbon,Diethyl ether,DMF; DMSO,False,100.0,Spin-coating,N2,0.07065,False,1.028,22.37,0.606,13.57,94vikW80ImD5a80kih_ab9pcH8P0
MAPbI3,MA,Pb,I,1.55,ZnO-np | ZnO-nanospheres,Spiro-MeOTAD,Ag,Gas,DMF; DMSO,False,Unknown,Spin-coating,Unknown,0.1,False,0.992,21.0,0.73,15.2,95-NKt1AFqaLBxaL1POWtti7ZxuA
FASnI3,FA,Sn,I,,C60 | BCP,PEDOT:PSS,Ag,Chlorobenzene,DMSO,False,100.0,Spin-coating,N2,0.09,False,0.57,18.3,0.7,7.3,955H-ODBj0woBAX-MRKJ4l3iEM8T
MAPbI3,MA,Pb,I,,B2F | C60 | BCP,P3CT,Ag,Chlorobenzene,DMF; DMSO,False,60; 80,Spin-coating,N2,0.06,False,1.042,19.3,0.7509999999999999,15.11,95HyToovzTzz5BsXzl2c1BamKrmW
MAPbI3,MA,Pb,I,1.6,TiO2-mp,Spiro-MeOTAD,Au,Unknown,DMF >> IPA,False,70 >> 70,Spin-coating >> CBD,Unknown,0.09,False,0.865,20.36,0.58,10.31,95NrI-DfIZc8cRjyIyG5DuWlFlHd
MAPbI3,MA,Pb,I,1.6,TiO2-c,none,CuPc | Carbon,Diethyl ether,DMF; DMSO,False,100,Spin-coating,Air,0.1,False,0.85,20.7,0.65,12.8,95RzqC-x9TvLcmTamRNja_PaNLUC
MAPbI3,MA,Pb,I,1.6,PCBM-60 | ZnO-np,NiO-c,Ag,Chlorobenzene,DMF,False,100.0,Spin-coating,N2,0.0525,False,1.03,18.56,0.64,12.38,95djjNx2_kwKnu_UdUajFnGHTvmE
MAPbI3,MA,Pb,I,1.6,TiO2-c | TiO2-mp,Spiro-MeOTAD,Au,Chlorobenzene,DMF,False,100.0,Spin-coating,Air,0.15,False,1.01,18.38,0.68,12.62,95mDyYsLTuCmUQA79mJr-COSroAr
Cs0.1FA0.1MA0.8PbI3,Cs; FA; MA,Pb,I,1.5,PCBM-60 | PDIN,PTAA,Ag,Diethyl ether,DMF,False,100.0,Spin-coating,N2,0.045,False,1.09,20.75,0.7509999999999999,17.0,95ooiYUovT4Lsx2CnDMtsZ_xQKhq
MAPbI3,MA,Pb,I,1.6,TiO2-c | TiO2-mp,Spiro-MeOTAD,Ag,Unknown,DMF >> DMF,False,Unknown >> 100.0,Spin-coating >> Spin-coating,Unknown,0.1,False,1.07,20.1,0.726,15.6,96-7Hc0_7wOPEQ1Wa_u4Cib9Ii1N
MAPbI3,MA,Pb,I,1.6,TiO2-c | TiO2-mp | ZrO2-mp,none,Carbon,Unknown,GBL,False,50.0,Drop-infiltration,Unknown,0.16,False,0.899,23.08,0.66,13.84,96-YKgynlvAGYGQgA2T-TS2_SBs-
FA0.66MA0.34Pb0.5Sn0.5I3,FA; MA,Pb; Sn,I,1.26,C60 | BCP,PEDOT:PSS,,,,False,,,,,False,0.75,23.0,,11.6,968In4j5LHF4JmX_twLj8hKB7GWD
MAPbI3,MA,Pb,I,1.6,PCBM-60 | C60 | BCP,PTAA,Cu,Toluene,DMF; DMSO,False,65; 100,Spin-coating,Unknown,0.075,False,1.08,22.9,0.872,19.4,9698me0rTwJEk4HcxE7zVeTb3mlx
MAPbI3,MA,Pb,I,1.6,PCBM-60,PEDOT:PSS,Ag,Chlorobenzene,DMF; DMSO,True,100.0,Spin-coating,N2,0.12,False,0.91,20.3,0.64,11.89,96WX_B9VZygwAGwKze5GEG7AOrNK
MAPbI3,MA,Pb,I,1.55,CeO2-c | TiO2-c,CuSCN,Au,Chlorobenzene,DMF; DMSO,False,120,Spin-coating,Air,0.25,False,0.87,19.0,0.63,10.51,96aZ_4x7upMJPEcU9Lvi30CVlR0R
MAPbI3,MA,Pb,I,1.6,TiO2-c | TiO2-mp,Spiro-MeOTAD,Ag,Unknown,DMF >> IPA,False,70.0 >> 100.0,Spin-coating >> CBD,Unknown,0.16,False,0.9,22.64,0.57,11.6,97-9cx58hAaI8DUd9DzOzIdmfxO8
MAPbI3,MA,Pb,I,1.6,SnO2-np | LiF,Spiro-MeOTAD,Au,Toluene,Unknown,False,Unknown,Spin-coating,N2,0.06,False,1.12,21.1,0.722,17.08,97-rAYc3YyMn1THVHIbAM5c6B6xu
Cs0.125FA0.875PbBr0.375I2.625,Cs; FA,Pb,Br; I,1.57,TiO2-c | TiO2-mp,Spiro-MeOTAD,Au,Diethyl ether,DMF; DMSO,False,140.0,Spin-coating,N2,0.125,False,1.054,21.66,0.693,15.86,971lG58-xJow2yfF2j068MFacNBu
MAPbI3,MA,Pb,I,1.56,PCBM-60,PEDOT:PSS,Al,Unknown,Unknown,False,Unknown,Spin-coating,Unknown,0.1,False,0.961,12.8,0.54,7.7,97507ExZ2m9MpPiFAnHL6tZniV6L
MAPbI3,MA,Pb,I,1.6,ZnO-np,PEDOT:PSS,Al,Unknown,DMF,False,100.0,Spin-coating,N2,0.0725,False,0.96,15.35,0.64,9.35,9757A5u4g-b2lpbJIF-9PekPoFy8
CsPbI3,Cs,Pb,I,1.73,SnO2-np,Spiro-MeOTAD,Au,Unknown,DMF; DMSO,True,Unknown,Spin-coating,N2,0.108,False,,,,,976F1Mkt8XGHHRCJHYnT1ctWdnSU
MAPbI3,MA,Pb,I,1.6,TiO2-c,PO-Spiro,Au,Unknown,DMF; DMSO >> IPA,False,60.0 >> 100.0,Spin-coating >> Spin-coating,N2 >> N2,0.06,False,1.0,23.08,0.698,16.12,97VdMk3IH0g_46dCeZrcmHsjRvAC
CsPbI3,Cs,Pb,I,1.73,TiO2-c,Spiro-MeOTAD,Ag,Unknown,DMF; DMSO,False,80; 150; 350,Spin-coating,Unknown,0.1,False,1.04,16.5,0.56,9.64,97lqtpebzqzhwXj3jZQa3J9wGbMT
FA0.85MA0.15PbBr0.45I2.55,FA; MA,Pb,Br; I,1.6,PCBM-60 | LiF,PEDOT:PSS,Ag,Chlorobenzene,Unknown,False,100.0,Spin-coating,Unknown,0.059,False,0.96,22.4,0.764,16.42,97n0E_mmSAS1cPIFk1zPAls8vMVY
MAPbI3,MA,Pb,I,1.6,PCBM-60 | Bphen,PTAA,Ag,Diethyl ether,DMF; DMSO,False,60; 100,Spin-coating,Air,0.04,False,1.1,22.55,0.831,20.9,97yvh0kwZ-ZfwXvMz5mHXfk8LMbr
MAPbI3,MA,Pb,I,1.6,ICBA | C60 | BCP,PEDOT:PSS,Al,Unknown,DMF,False,100.0,Spin-coating,N2,0.06,False,0.93,14.1,0.684,8.97,98Fuc1WcmX9E17zLtp-U_4LcUQBT
MAPbI3,MA,Pb,I,1.6,TiO2-c,Spiro-MeOTAD,Au,Chlorobenzene,DMF,False,120.0,Spin-coating,Unknown,0.09,False,0.92,20.1,0.78,14.4,98IgqWsiXYmBqbMRJVKlayXTf7g8
MAPbI3,MA,Pb,I,1.6,TiO2-c,PTAA,Au,Unknown,DMF; GBL,False,120.0,Air brush spray,Air,4.0,True,1.05,21.03,0.7020000000000001,15.5,98Lug5E9ik3wkDFHIEa0tiuD7XV_
MAPbI3,MA,Pb,I,1.6,PCBM-60 | BCP,CuI,Ag,Chlorobenzene,DMF; DMSO,False,100.0,Spin-coating,Unknown,0.15,False,0.95,17.57,0.71,11.82,98XEBGubEEwr8gutfDq7Oau_SAlo
MAPbBr0.3I2.7,MA,Pb,Br; I,,C60; PCBM-60 | BCP,NiO-c,Ag,Toluene,DMF; DMSO,False,100.0,Spin-coating,Unknown,0.1,False,0.898,20.91,0.75,14.08,98ZJEl59Bg4f1AcSa7rSn3cynOmS
MAPbI3,MA,Pb,I,1.6,TiO2-c | TiO2-mp,Spiro-MeOTAD,Au,Diethyl ether,DMF; DMSO,False,100.0,Spin-coating,Unknown,0.1,False,1.04,20.86,0.75,16.31,99AQTuSv5jOisU19Qef4L1JBEWRT
FA0.85MA0.15PbBr0.45I2.55,FA; MA,Pb,Br; I,,TiO2-c | TiO2-mp,BTT-5,Au,Chlorobenzene,DMF; DMSO,False,100.0,Spin-coating,Air,0.16,False,1.1,22.5,0.733,18.0,99OvZ_yooo7K0Ilm1A2ub_xzHIWh
MAPbI3,MA,Pb,I,1.6,PCBM-60 | PFN,PTAA | MoS2,Al,Unknown,DMF >> IPA,False,100.0 >> 100.0,Spin-coating >> Spin-coating,Unknown,0.5,False,1.01,20.35,0.77,16.01,99WLsf7RLKt_LabeaDKgRdo_BTis
MAPbI3,MA,Pb,I,1.57,SnO2-c,Spiro-MeOTAD,Ag,Anisole,DMF; DMSO,False,100.0,Spin-coating,Unknown,0.0925,False,1.1,23.2,0.74,18.3,99_q0V9ono48J7p2OKqjp6k96GxF
FA0.85MA0.15PbI3,FA; MA,Pb,I,,TiO2-c,Spiro-MeOTAD,Au,Chlorobenzene,DMF; DMSO,False,150,Spin-coating,N2,0.09,False,1.05,24.44,0.7140000000000001,18.32,99fDszrGrg3C-d9BFcxNuMxPQgjl
Cs0.06FA0.78MA0.16PbBr0.18I2.82,Cs; FA; MA,Pb,Br; I,,TiO2-np,Spiro-MeOTAD,MoO3 | Ag,Unknown,DMF >> Ethanol,False,70.0 >> 125.0,Spin-coating >> Spin-coating,Unknown,0.1,False,1.14,22.07,0.79,20.03,99p0kOzI5c0nFXiFySOnhq2_sBQJ
FA0.85MA0.15PbBr0.45I2.55,FA; MA,Pb,Br; I,,GAN,Spiro-MeOTAD,Au,Chlorobenzene,DMF; DMSO,False,100.0,Spin-coating,N2,0.1,False,0.971,19.34,0.6559999999999999,12.32,99pGxLmJEaO77ak-VzOhJogIsQdf
MAPbI3,MA,Pb,I,1.6,TiO2-c | TiO2-mp | ZrO2-mp | Silane-SAM,none,Carbon,Unknown,DMF >> IPA,False,70.0 >> Unknown,Drop-infiltration >> CBD,Unknown,0.13,False,0.812,19.25,0.71,11.1,99pf4yPiFvci3t-Sbr2hdfdKWbLM
MAPbI3,MA,Pb,I,1.6,TiO2-c,JY7,Ag,Unknown,DMF,False,95.0,Spin-coating,N2,0.09,False,1.03,20.45,0.71,14.95,99qQu1sxxqTAnbEn6Pok2D8Hyse5
MAPbI3,MA,Pb,I,1.6,TiO2-c | TiO2-mp,Spiro-MeOTAD,Ag,Unknown,DMF,False,100.0,Spin-coating,Unknown,0.09,False,0.8,16.5,0.67,8.6,99xQ1VDVZgyQ_RjKDKSpfNw1tS8H
FA0.87MA0.13PbBr0.13I2.83,FA; MA,Pb,Br; I,,SnO2-np,none,Carbon,Unknown,DMF; DMSO >> DMF; IPA,False,Unknown >> 140.0,Spin-coating >> Spin-coating,Air >> Air,0.08,False,1.01,22.14,0.579,13.0,9A1dbDsPHec6nCjSdHFFm9mURvhm
MAPbI3,MA,Pb,I,1.6,PCBM-60,PEDOT:PSS,Ca | Ag,Unknown,DMF >> IPA,False,Unknown >> 100.0,Spin-coating >> Spin-coating,Unknown,0.1,False,0.8590000000000001,17.9,0.75,11.51,9A7k6VSA_cPt-rT1SyxtXY_rM9uc
MAPbI3,MA,Pb,I,1.5,TiO2-c | TiO2-mp,P(BDTT-SePPD),Au,Diethyl ether,DMF; DMSO,False,65.0; 100.0,Spin-coating,Air,0.1,False,0.867,23.94,0.674,13.99,9AQiVv1riIN8RRvvyev77LXP66PA
MAPbI3,MA,Pb,I,1.6,PCBM-60 | BCP,PEDOT:PSS,Al,Unknown,DMF >> IPA >> none,False,Unknown >> Unknown >> 150.0,Spin-coating >> Spin-coating >> Close space sublimation,Unknown >> Unknown >> Vacuum,0.04,False,0.91,18.5,0.711,12.0,9Aqs9fXPKBcooTxd0lVHMqKESGTP
MAPbI3,MA,Pb,I,1.6,TiO2-c | TiO2-nw,Spiro-MeOTAD,Au,Unknown,DMF >> IPA,False,Unknown >> 70.0,Spin-coating >> CBD,Unknown,0.09,False,0.96,17.9,0.629,10.8,9B0ourM1w-krmyAQvu6qZQjznwny
MAPbI3,MA,Pb,I,1.6,C60 | Bphen,PEDOT:PSS,Ag,Chlorobenzene,DMF,False,100,Spin-coating,N2,0.12,False,0.97,15.64,0.64,9.73,9B99GdB6seeX1Arz-QOtVvcwDlnu
MAPbI3,MA,Pb,I,1.6,PCBM-60 | Bphen,PTAA | PMMA,Al,2-Butanol,DMF; DMSO,True,100.0,Spin-coating,N2,0.12,False,1.12,23.36,0.769,20.08,9BMgKcvDOBo_skUOtC36qw7Fz8EU
FA0.85MA0.15PbBr0.45I2.55,FA; MA,Pb,Br; I,,SnO2-c,Spiro-MeOTAD,Au,Chlorobenzene,DMF; DMSO,False,120,Spin-coating,N2,0.1,False,,,,15.25,9BRLjkCdFqDB2gasBj4g9bN_8lPY
MAPbI3,MA,Pb,I,1.6,TiO2-c | TiO2-mp,MoS2 | Spiro-MeOTAD,Au,Toluene,DMSO,False,100.0,Spin-coating,Unknown,1.05,False,0.943,18.11,0.181,10.7,9BU-JhKdx6yr7trFFVOfI8Zinu4H
MAPbI3,MA,Pb,I,1.55,C60; PCBM-60 | bis-C60,NiO,Ag,Chlorobenzene,DMF,False,100,Spin-coating,N2,0.06,False,1.1,22.86,0.765,19.23,9BUxZabvTYUYe5xo39fJyh9ccR94
FAPbI3,FA,Pb,I,1.48,ZnO-np,P3HT,Au,Unknown,DMF >> IPA,False,Unknown >> 130.0,Spin-coating >> Spin-coating,Unknown,0.13,False,0.98,23.1,0.62,14.1,9BVhYedzSYY6Nws88UsCWkbOVt7U
MAPbI3,MA,Pb,I,1.6,PCBB,PEDOT:PSS | pTPD,Ba | Ag,Unknown,none,False,Unknown,Co-evaporation,Vacuum,0.1,False,1.089,15.6,0.76,12.8,9BWG64Vf-8VDlHu0MNjdN5rt06cq
MAPbBr0.015I2.985,MA,Pb,Br; I,,TiO2-c,Spiro-MeOTAD,Au,Chlorobenzene,DMSO; GBL,False,100,Spin-coating,Unknown,0.06,False,0.923,23.8,0.687,15.1,9BX80DahUXhvJvJtdsuT0kNpVNqd
MAPbI3,MA,Pb,I,1.6,PCBM-60 | C60,PEDOT:PSS,Al,Unknown,DMF,True,100.0,Spin-coating,Air,0.09,False,0.89,16.89,0.63,9.41,9BbCEjUWOO__xO9bhXFSnjeRxlGf
MAPbI3,MA,Pb,I,1.55,SnO2-c,PTAA,Au,Unknown,DMF >> IPA,False,Unknown >> 70.0,Spin-coating >> CBD,Ambient >> Ambient,0.09,False,1.02,18.2,0.56,10.1,9Be8nvT17sNgDx0-9ClfEW9dKIXd
Cs0.05FA0.79MA0.16PbBr0.5I2.5,Cs; FA; MA,Pb,Br; I,1.63,TiO2-c | TiO2-mp,Spiro-MeOTAD,Au,Chlorobenzene; IPA,DMF; DMSO,False,110,Spin-coating,N2,,False,1.023,23.65,0.65,15.7,9Bg_lzkv2Jjv4tya51bna_ijbonJ
MAPbI3,MA,Pb,I,1.6,PCBM-60 | [BMIM]BF4,NiO-c,Ag,Chlorobenzene,DMSO; GBL,False,100.0,Spin-coating,N2,4.0,False,0.69,0.07,0.74,25.7,9Brrh0WKwmfqG_J0_OJCwMxjSAQi
MAPbI3,MA,Pb,I,1.6,PCBM-60 | BCP,NiMgLiO,Ag,Chlorobenzene,DMSO; GBL,False,70.0,Spin-coating,N2,0.09,False,1.07,20.6,0.7759999999999999,17.3,9BuqSd9wPvWsWAfyMwnekOCQoes0
MAPbI3,MA,Pb,I,1.56,TiO2-c | TiO2-mp,Spiro-MeOTAD,Au,Chlorobenzene,DMF; DMSO,False,100.0,Spin-coating,N2,0.16,False,1.094,21.21,0.78,18.36,9C3e490sQxbhI0xyS38mVLLnvKCs
Cs0.05MA095PbI3,Cs; MA,Pb,I,1.61,TiO2-c | TiO2-mp,Spiro-MeOTAD,Au,Unknown,DMF >> none,False,110.0 >> 150.0,Spin-coating >> Gas reaction,Air >> MAI,0.1,False,0.96,19.7,0.69,12.96,9CAiOBGNy7_G9Dgfsw-DH1inBlhS
CsPbBr3,Cs,Pb,Br,,TiO2-c | TiO2-mp,AIGS-QDs,Carbon,Unknown,DMF >> Methanol,False,Unknown >> 250.0,Spin-coating >> Spin-coating,Ambient >> Ambient,0.09,False,1.46,7.43,0.8,8.46,9COgW3EmsrUcsuot3w_qXkqHPShe
MAPbI3,MA,Pb,I,1.6,SnO2-np,Spiro-MeOTAD,Au,Diethyl ether,DMF,False,100.0,Spin-coating,N2,0.102,False,1.019,23.44,0.653,15.59,9CPAcuoga58nMJRfiQUxkhSCiBcZ
MAPbI3,MA,Pb,I,1.6,TiO2-c | TiO2-mp,Spiro-MeOTAD,Au,Chlorobenzene,DMSO; GBL,False,100.0,Spin-coating,N2,0.1,False,1.03,21.89,0.58,13.04,9CVe-wP1f0oNIY-OlwLUWA_y71NJ
MAPbI3,MA,Pb,I,1.6,SnO2-np,Spiro-MeOTAD,Ag,Unknown,DMSO >> IPA,False,90.0 >> 80.0,Spin-coating >> Spin-coating,Air >> Air,0.045,False,0.804,17.67,0.626,8.89,9CXY-VL-3OXtoyG24wSht-rM05Hm
MAPbI3,MA,Pb,I,1.6,TiO2-c,Spiro-MeOTAD,Au,Unknown,none >> IPA,False,Unknown >> 150.0,Spin-coating >> CBD,N2 >> N2,0.1,False,1.02,21.71,0.65,14.67,9Ci1m80lVv8Ct_OZuTSEiw8w6MsU
Cs0.05FA0.79MA0.16PbBr0.45I2.55,Cs; FA; MA,Pb,Br; I,1.7,TiO2-np,NiO-np | Spiro-MeOTAD,Au,Chlorobenzene,DMF; DMSO,False,100.0,Spin-coating,Unknown,0.12,False,1.08,22.6,0.758,18.51,9CjPcvaIv3-H8zI2IrFvhrQyNEOc
FAPbI3,FA,Pb,I,1.526,SnO2-np,Spiro-MeOTAD,Au,Vacuum,DMF; NNP,False,150.0,Spin-coating,Air,0.09,False,1.08,24.42,0.78,20.47,9CvhDuD1eLJvwEAaOY7RfIhr2QYt
MAPbI3,MA,Pb,I,1.6,PCBM-60 | PEIE,PEDOT:PSS,Ag,Unknown,DMF,False,100.0,Spin-coating,N2,0.4,False,0.95,10.02,0.8,7.72,9CyZ9m_3M7FPNnL8urfLennrTzRk
MAPbI3,MA,Pb,I,1.6,TiO2-c | TiO2-mp,Spiro-MeOTAD,Au,Unknown,acetonitrile; Methylamine,False,100.0,Spin-coating,Unknown,0.096,False,1.12,23.46,0.789,20.63,9D7dwJk8euz0lPjnfRqn5A9q4FuF
MAPbI3,MA,Pb,I,,TiO2-c | TiO2-mp,P3HT,Au,Unknown,DMF >> IPA,False,40 >> 100,Spin-coating >> Spin-coating,Air | Air,,False,,16.15,0.74,11.98,9DFooPi7-A6Isqb82tbttRwwPx_J
MAPbI3,MA,Pb,I,1.6,PCBM-60 | C60,PEDOT:PSS,Al,Unknown,DMF,True,100.0,Spin-coating,Air,0.09,False,0.85,18.33,0.64,10.05,9DMWyS5Pko_FTJtt9EhbaiNC8Uc1
Cs0.15FA0.85PbI3,Cs; FA,Pb,I,,C60 | BCP,Poly-TBD,Ag,Unknown,DMF; DMSO >> IPA,False,80.0 >> 140.0,Spin-coating >> Spin-coating,Air >> Air,0.1,False,0.94,15.78,0.519,7.7,9DW2jhtK5IVOSJeLq_uXiJ67KZ9G
FA0.85MA0.15PbBr0.45I2.55,FA; MA,Pb,Br; I,,TiO2-c | TiO2-mp,Spiro-MeOTAD,Au,Chlorobenzene,DMF; DMSO,False,100.0,Spin-coating,Ar,0.126,False,1.095,23.5,0.705,17.9,9DWqUieL2DTi3DgDW66RNyIyvOQg
FA0.9MA0.1PbBr0.03I2.91,FA; MA,Pb,Br; I,,TiO2-c | SnO2-np,Spiro-MeOTAD,Carbon | FTO,Unknown,DMF; DMSO >> IPA,False,Unknown >> 150,Spin-coating >> Spin-coating,Air,0.1,False,1.01,22.48,0.595,8.81,9DixAPuUU5m-nHnFI59MwrpSUGES
Cs0.125FA0.875PbBr0.375I2.625,Cs; FA,Pb,Br; I,,TiO2-c | TiO2-mp,Spiro-MeOTAD,Au,Diethyl ether,DMF; DMSO,False,140.0,Spin-coating,Unknown,0.125,False,1.082,22.01,0.752,17.91,9Dnti-zkY0G51Ou_pr8JEgzHoMZM
MAPbI3,MA,Pb,I,1.6,PCBM-60,none,Al,Toluene,DMF; DMSO; NMP,False,90.0,Spin-coating,Air,0.1,False,0.973,16.52,0.6759999999999999,10.85,9DyXDfO8_giWHIiwpQ01cod-J2go
MAPbI3,MA,Pb,I,1.6,TiO2-c,Spiro-MeOTAD,Au,Chlorobenzene,DMSO,False,100.0,Spin-coating,Unknown,0.09,False,1.02,24.06,0.7,17.26,9DzJOxQddXMZIQmwi51z9GZFSXuY
MAPbI3,MA,Pb,I,1.6,PCBM-60 | Bphen,Poly(2-ethyl-2-oxazoline); PEDOT:PSS,Ag,Chlorobenzene,Unknown,False,100.0,Spin-coating,N2,0.18,False,1.075,20.22,0.8,17.39,9E0CfyxmPrJkhLFG7d_yGmZp2bzM
MAPbI3,MA,Pb,I,1.6,TiO2-c | TiO2-mp,Spiro-MeOTAD,Au,Diethyl ether,DMF; DMSO,False,100,Spin-coating,Unknown,0.1,False,1.1,19.9,0.74,16.2,9E0qT6Lw8jEY77prxwW3DJbNLJt6
MAPbI3,MA,Pb,I,1.6,PCBM-60 | BCP,PEDOT:PSS | Au@poly(4-styrenesulfonate),Ag,Unknown,DMF; DMSO >> IPA,False,100.0 >> 100,Spin-coating >> Spin-coating,N2 >> N2,0.1,False,1.029,20.74,0.659,14.08,9E2kczV5BwI8fEZDNNaAYzD797BM
MAPbI3,MA,Pb,I,1.6,PCBM-60 | BCP,NiO-np,Ag,Chlorobenzene,DMF; DMSO,False,100.0,Spin-coating,N2,1.02,False,1.08,15.9,0.78,13.4,9E6E_jXaH3SCHtv4GV4_jtgW4T1F
MAPbI3,MA,Pb,I,1.58,PCBM-60,PEDOT:PSS,Ca | Al,Unknown,DMF; DMSO >> Ethanol; IPA,False,Unknown >> 100.0,Spin-coating >> Spin-coating,N2 >> N2,0.044,False,,,,12.86,9E6Q-a62q7F0xFdHsHBgSZtldilt
MAPbI3,MA,Pb,I,1.6,TiO2-c,Spiro-MeOTAD,MoO3 | Al,Unknown,DMF,False,100.0,Spin-coating,Unknown,0.1,False,1.04,20.27,0.7490000000000001,16.2,9EOZ3OBGMZ4iTQUgR-A-F0QHjj18
MAPbI3,MA,Pb,I,1.6,TiO2-mp | TiO2-c,Spiro-MeOTAD,Au,Unknown,DMF >> IPA,False,70.0 >> 70.0,Spin-coating >> CBD,N2 >> N2,0.159,False,0.981,17.92,0.64,11.2,9EXc7Hg77R9ui2FgV9jM1kCN7gND
FA0.4MA0.6PbI3,FA; MA,Pb,I,,ZnO-c,P3HT,Ag,N2,DMF >> IPA,False,Unknown >> 140,Slot-die coating >> Slot-die coating,Air >> Air,0.1,False,0.93,14.4,0.54,7.25,9EXr4xfKjYwdkTrNu5NKCIRNjrSp
MAPbI3,MA,Pb,I,1.6,TiO2-c | TiO2-mp,Spiro-MeOTAD,Au,Chlorobenzene,DMF,False,100.0,Spin-coating,Air,0.15,False,0.98,19.95,0.72,14.08,9Eafid-d_icjaG3C9wx6G7dcFSMr
MAPbI3,MA,Pb,I,1.6,ZnO-c | ZnO-nw,Spiro-MeOTAD,Ag,Unknown,DMF >> IPA,False,70.0 >> 100.0,Spin-coating >> Spin-coating,Unknown,0.12,False,0.926,16.8,0.63,10.31,9EfsJcS6WJDiJvRetsKqovELvWe_
FA0.85MA0.15PbBr0.45I2.55,FA; MA,Pb,Br; I,,TiO2-c | TiO2-mp,Spiro-MeOTAD,Au,Unknown,DMF; DMSO >> IPA,False,70.0 >> 100.0,Spin-coating >> Spin-coating,N2 >> N2,0.16,False,1.1,22.27,0.77,19.19,9EpaOwUlY3UpSY_C_kA8SEOYHlBu
MAPbI3,MA,Pb,I,,PCBM-60 | Bphen,PEDOT:PSS,Ag,Unknown,DMSO; GBL,False,Unknown,Spin-coating,N2,0.09,False,0.95,17.05,0.74,11.99,9EtRNpYA_g7oNtbQl8NG3XdvHfVG
MAPbI3,MA,Pb,I,1.6,TiO2-c,Spiro-MeOTAD,Au,Unknown,DMF,False,25; 90; 120,Spin-coating,N2,0.79,False,0.9,20.6,0.63,11.5,9F1LX95BRsWE82-4sdGWwUC-48n0
FA0.85MA0.15PbBr0.45I2.55,FA; MA,Pb,Br; I,,TiO2-c | TiO2-mp,Spiro-MeOTAD,Au,Chlorobenzene,DMF; DMSO,False,100.0,Spin-coating,N2,1.2,False,1.09,21.1,0.693,16.0,9FE7PWpIAQwmYq3hAwX4OlxMJ6O5
BA2MA3Pb4I13,BA; MA,Pb,I,1.6,TiO2-c,Spiro-MeOTAD,Au,Unknown,DMF; DMSO,False,100.0,Spin-coating,Ar,0.0725,False,0.97,18.21,0.5820000000000001,10.3,9FG53A_QGwyWAoo831ojup3lTOjX
MAPbI3,MA,Pb,I,1.6,C60 | BCP,NiO-np,Ag,Chlorobenzene,DMF,False,100.0,Spin-coating,Unknown,0.1,False,1.02,19.9,0.721,14.6,9FKvvcdf05pD_M6a0wnZuBOGoTIs
Cs0.07FA0.785MA0.115PbBr0.45I2.55,Cs; FA; MA,Pb,Br; I,1.58,TiO2-c | TiO2-mp | PCBM-60; PMMA,PDPP-3T,MoOx | Ag,Chlorobenzene,DMF; DMSO,False,100.0,Spin-coating,N2,0.16,False,1.1,18.2,0.6729999999999999,13.4,9FZN-Gnu2BcjACCfEigyeX5LL9ZM
MAPbI3,MA,Pb,I,1.6,ZnO-np,PTAA | PEDOT:PSS,TETA-Graphene | PET,Unknown,DMF >> IPA,False,90.0 >> 80.0,Spin-coating >> CBD,Air,0.1,False,0.91,12.69,0.608,7.02,9FtARZaxHf6GxCXBnDS1-Mw_I7NF
Cs0.05FA0.85MA0.1PbBr0.3I2.7,Cs; FA; MA,Pb,Br; I,,TiO2-c | TiO2-mp,O5H-OMeDPA,Au,Chlorobenzene,DMF; DMSO,False,100.0,Spin-coating,Dry air,0.16,False,1.081,24.48,0.79,20.03,9FytOZYLpUKYB3KoMwpjNV9GO3CL
FA0.1MA0.9PbI3,FA; MA,Pb,I,1.58,SnO2-c,Spiro-MeOTAD,Au,N2,DMF,False,105.0,Spin-coating,Unknown,0.04,False,1.04,21.1,0.58,12.7,9G3-X-Ik7jrssIrlKN7taHnSfpSq
MAPbI3,MA,Pb,I,1.6,PCBM-60 | BCP,PEDOT:PSS,Ag,Unknown,Unknown,False,85.0,Spin-coating,N2,0.09,False,0.92,20.36,0.75,14.05,9GDqSTOK3xkflEP2Mzc-unPFfzir
MAPbI3,MA,Pb,I,1.6,C60 | BCP,PEDOT:PSS,Ag,Unknown,DMSO; GBL,False,120,Ultrasonic spray,Air,1.0,False,0.85,19.0,0.607,10.06,9G_YvRXqvTzxtr65bKY46AyjZOzX
MAPbI3,MA,Pb,I,1.6,PCBM-60 | BCP,NiO-c,Ag,Toluene,DMF; DMSO,False,Unknown,Spin-coating,N2,0.1,False,1.08,16.2,0.757,13.28,9GfnqwB7KwHvz-UtAu98rC5_803I
FA0.15MA0.85PbI3,FA; MA,Pb,I,,TiO2-c | TiO2-mp,Spiro-MeOTAD,Au,Toluene,DMF; DMSO,False,120,Spin-coating,Unknown,0.1,False,1.04,19.49,0.68,13.76,9Gngp5IN6mTfxgQv4-KmWMITUf9N
GU0.05MA0.95PbI3,GU; MA,Pb,I,,TiO2-c | TiO2-mp,Spiro-MeOTAD,Au,Chlorobenzene,DMSO,False,100.0,Spin-coating,Unknown,0.16,False,1.054,22.0,0.76,17.0,9GuIu6IJm07Hh0LZPPyn5-IQbD9M
MAPbI3,MA,Pb,I,1.6,TiO2-c | SnO2-mp,none,Carbon,Unknown,DMF >> IPA,False,100.0 >> 100.0,Spin-coating >> Spin-coating,Unknown,0.1,False,,,,,9HDUSeN99pRuvtIK-2orMxaRMFjg
FA0.4MA0.6PbI3,FA; MA,Pb,I,,C60 | BCP,PEDOT:PSS,Au,Toluene,DMF; GBL,False,60; 100,Spin-coating,N2,0.16,False,,,,,9HFtMAgw27OCyZl6NN1a4P_wwMUI
FA0.9MA0.1PbBr0.03I2.97,FA; MA,Pb,Br; I,,SnO2-np,NO2-PEIA | Spiro-MeOTAD,Au,Unknown,DMF; DMSO >> IPA,False,70.0 | 140.0,Spin-coating >> Spin-coating,N2 >> N2,0.044,False,1.05,22.87,0.633,15.2,9HU5ylqXhJl1psrhx7mS0E1U3Drw
MAPbI3,MA,Pb,I,1.6,PCBM-60,PEDOT:PSS,Ca | Al,Unknown,DMF,False,90.0,Ultrasonic spray,Air,0.025,False,0.92,16.8,0.72,11.1,9HbmHxo2qkI5iZ65VItWX2TdOD3P
FAPbI3,FA,Pb,I,1.48,SnO2-np,Spiro-MeOTAD,Au,Chlorobenzene,DMF; DMSO,False,100.0,Spin-coating,N2,0.1,False,1.052,22.16,0.759,17.66,9Hl5P_usgopKfeSeZN6S49GuXYw7
MAPbI3,MA,Pb,I,1.6,TiO2-c | TiO2-mp,BDT:TT,Au,Diethyl ether,DMF; DMSO,False,65; 100,Spin-coating,Air,0.1,False,0.85,23.28,0.61,12.23,9Hlilhe-e_Td6pTAMhYlhx94OBJ4
MAPbI3,MA,Pb,I,1.6,PCBM-60,PEDOT:PSS,Ag,Unknown,DMF >> IPA,False,100.0,Spin-coating >> Spin-coating,Air >> Air,0.06,False,0.96,16.76,0.67,10.8,9Hv5ZrU071kinlv4WekmjfaBH6o4
MAPbI3,MA,Pb,I,1.6,PCBM-60 | C60/C70-N,PVBT-SO3,Ag,Unknown,DMF,False,90,Spin-coating,N2,0.055,False,0.91,20.49,0.682,12.72,9HzmjKIv0tAwnM_Oxi16jNLoHQAh
FAPbBr0.15I2.85,FA,Pb,Br; I,1.62,TiO2-c,Spiro-MeOTAD,Ag,Unknown,none >> none,False,Unknown >> 130.0,Evaporation >> Gas reaction,Vacuum >> FAI; Vacuum,0.09,False,0.99,19.82,0.63,12.48,9I-KfLD6G8O6Af24WCA_heFUGBe9
MAPbI3,MA,Pb,I,1.6,PCBM-60,PEDOT:PSS,Al,Unknown,DMF,False,Unknown,Spin-coating,Unknown,0.1,False,,,,8.0,9I3FtP5yRxtH1G6R_mL3PbI8Dpw6
MAPbI3,MA,Pb,I,1.6,SnO2-np,2‐aminoterephthalic acid | Spiro-MeOTAD,Ag,Unknown,DMF >> IPA,False,Unknown >> 150.0,Spin-coating >> Spin-coating,Unknown,0.084,False,1.12,23.98,0.7859999999999999,21.0,9I83I1i7nbS5_LTsqTcTqxvwxX8x
FA0.9MA0.1PbI3,FA; MA,Pb,I,,TiO2-c | TiO2-mp,Spiro-MeOTAD,Au,Chlorobenzene,DMF; DMSO,False,60; 105,Spin-coating,N2,0.09,False,1.04,23.53,0.75,18.43,9I9R9Qo0O1eTJ__I-OX0RiWfZRem
MAPbI3,MA,Pb,I,,SnO2-c,Spiro-MeOTAD,Au,Diethyl ether,DMF; DMSO,False,65; 100,Spin-coating,N2,0.1,False,1.0759999999999998,24.6,0.733,19.4,9IA8A7ON9SljbY40Pjl4NtxR_Iu2
MAPbI3,MA,Pb,I,1.6,PCBM-60,PEDOT:PSS | Au@SiO2-nw,Al,Unknown,DMF,False,100.0,Spin-coating,N2,0.09,False,0.95,18.9,0.613,11.2,9IECdhq4czvHlcbZtOGJxx4VNrNW
Cs0.05FA0.81MA0.14PbBr0.45I2.55,Cs; FA; MA,Pb,Br; I,,TiO2-c | TiO2-mp,DTB,Au,Chlorobenzene,DMF; DMSO,False,100.0,Spin-coating,Unknown,0.04,False,1.106,25.22,0.252,20.1,9IXuxsR9kdF9zVgUNUre5yOd_g0x
BA2MA3Pb4I13,BA; MA,Pb,I,,PCBM-60 | BCP,PEDOT:PSS,Cu,Unknown,Dimethylacetamide,False,120,Spin-coating,N2,0.03,False,1.07,11.7,0.618,7.7,9IioplnSIceFsYrXdLKYhxGwX83M
MAPbI3,MA,Pb,I,1.62,PCBM-60 | ZnO-np,PTAA,AZO | Ni | Al,Unknown,none >> IPA,False,Unknown >> 100.0,Evaporation >> Spin-coating,Vacuum >> N2,0.561,False,1.116,19.9,0.757,16.8,9J6wR64fHpyLNi5f2rPU0yuapibU
MAPbI3,MA,Pb,I,1.6,TiO2-c,Spiro-MeOTAD,Ag,Toluene,DMSO; GBL,False,85.0,Spin-coating,N2,0.12,False,1.06,20.0,0.71,15.0,9JHmc6wCduyApXRck2jCF9-BcxDL
Cs0.2FA0.8PbI3,Cs; FA,Pb,I,,TiO2-c,Spiro-MeOTAD,Ag,Unknown,Cyclohexyl-2-pyrrolidone; DMF,False,170.0,Spin-coating,Unknown,0.0256,False,0.935,19.6,0.55,10.0,9JKPoyGoC1OZI9giWT_U0Y65fx1x
MAPbI3,MA,Pb,I,1.6,TiO2-c | TiO2-mp,Spiro-MeOTAD,Au | Ag,Unknown,DMF >> IPA,False,70.0 >> 90.0,Spin-coating >> CBD,N2 >> N2,0.1,False,0.95,20.3,0.685,13.2,9JRKNcc7NE3Ixb3XNRl0rvPxO_pB
MAPbI3,MA,Pb,I,1.6,PCBM-60,NiO,Ag,Chlorobenzene,DMF,False,100,Spin-coating,Unknown,0.1,False,0.985,19.8,0.75,14.6,9JRXndDIHQAs0YEHatlb_1YHv2R0
MAPbI3,MA,Pb,I,1.6,TiO2-c | TiO2-mp,Spiro-MeOTAD,Au,Diethyl ether,DMF,False,100.0,Spin-coating,Unknown,0.1,False,1.04,20.5,0.762,16.2,9JZS_1ZtKFvDOiChzZS6latgm-3-
Cs0.05FA0.79MA0.16PbBr0.5I2.5,Cs; FA; MA,Pb,Br; I,1.63,TiO2-c | TiO2-mp,Spiro-MeOTAD,Au,Chlorobenzene; IPA,DMF; DMSO,False,110,Spin-coating,N2,,False,1.038,23.7,0.66,16.2,9JfqMT-aWtKdLlwf3UAANxZi38rP
FA0.5MA0.5PbI4,FA; MA,Pb,I,,TiO2-c | TiO2-mp,Spiro-MeOTAD,Au,Toluene,DMSO,False,120.0,Spin-coating,Unknown,0.16,False,0.929,19.92,0.54,10.18,9JjbaW8Bhtd2SiXirXPIo7gR-tYG
MAPbI3,MA,Pb,I,1.6,TiO2-c | TiO2-mp,Spiro-MeOTAD,Au,Unknown,DMF >> IPA,False,Unknown >> 100.0,Spin-coating >> Spin-coating,N2 >> N2,0.06,False,0.99,17.49,0.6,9.21,9JxZ3Zpj9KkfkYkcP46nCrWnetTd
MAPbI3,MA,Pb,I,1.6,TiO2-c,Spiro-MeOTAD,Au,Unknown,DMF; DMSO >> IPA,False,Unknown >> 140.0,Spin-coating >> Spin-coating,Unknown,0.09,False,0.76,21.06,0.76,16.11,9K55Q9kgh7aT8znWGnP1iTxPD-63
FA0.85MA0.15PbBr0.45I2.55,FA; MA,Pb,Br; I,,PCBM-60,PEDOT:PSS,Al,Unknown,DMF >> IPA,False,Unknown >> 150.0,Spin-coating >> Spin-coating,Unknown,0.096,False,1.067,22.25,0.762,18.13,9KC4NAh4Ffhx75XUekcv7hNLBqUb
CsPbBrI2,Cs,Pb,Br; I,,TiO2-c | TiO2-mp,P3HT,Au,Hot air,DMSO,False,100.0; 280.0,Spin-coating,Air,0.09,False,1.1740000000000002,13.48,0.7859999999999999,12.43,9KCqEmPIERNWUV3ZjYwPIoDBEPb0
MAPbI3,MA,Pb,I,1.6,TiO2-c,Spiro-MeOTAD,Au,Unknown,DMSO >> IPA,False,Unknown >> 150,Spin-coating >> CBD,N2 >> N2,0.1,False,1.06,21.57,0.7240000000000001,16.62,9KO5nY-we4VY-_58Q8D9r39Tmq_S
CsPbBrI2,Cs,Pb,Br; I,,TiO2-c | TiO2-mp,P3HT,Au,Hot air,DMSO,False,100.0; 280.0,Spin-coating,Air,0.09,False,1.21,15.45,0.794,14.85,9KZpyvvn3LnUhcS7Xa3S73UZwP-A
MAPbI3 | MAPbI3,MA | MA,Pb | Pb,I | I,1.6 | 1.68,TiO2-c | TiO2-mp,Spiro-MeOTAD,Au,Unknown,DMF >> Toluene,False,100 >> 100,Spin-coating >> Spin-coating,N2 >> N2,0.0625,False,0.74,20.89,0.685,9.8,9KZyQ2feFauYz_QYUqlkzFRZhFvn
MAPbI3,MA,Pb,I,1.6,PCBM-60 | LiF,PEDOT:PSS,Ag,Toluene,DMSO; GBL,False,100.0,Spin-coating,Unknown,0.1,False,0.892,20.5,0.75,13.7,9K_CV6hEYYm2_iBfvZXnR4F0YSzM
