Repository: GouravSidana/firstML

# firstML
My first Machine Learning Project

File: filtered_perovskite.csv (part 26 of 155)
Formula,A_ion,B_ion,X_ion,Bandgap,ETL,HTL,Backcontact,Antisolvent,Solvent,Solv_annel,Anneal_temp,Dep_procedure,Synth_atm,Cell_area,Is_module,Voc,Jsc,FF,PCE,entry_id
Cs0.05FA0.79MA0.16PbBr0.51I2.49,Cs; FA; MA,Pb,Br; I,1.6,TiO2-c | TiO2-mp,Spiro-MeOTAD,Au,Chlorobenzene,DMF; DMSO,False,Unknown,Spin-coating,N2,0.124,False,1.11,20.1,0.69,15.5,9K_Roel56e7QGUi-4heIjDlu2SRd
MAPbI3,MA,Pb,I,1.6,PCBM-60,rGO | CuSCN,Ag,Toluene,DMSO; GBL,False,100.0,Spin-coating,N2,1.02,False,0.942,16.45,0.647,10.02,9KdCn3PZNCc0R1N20PAENTGGUsDe
MAPbI3,MA,Pb,I,1.5,TiO2-c | TiO2-mp,Spiro-MeOTAD,Ag,Unknown,DMSO | Butanol; IPA,True,Unknown | 150,Spin-coating | Spin-coating,N2 | N2,0.1,False,0.96,19.98,0.72,13.85,9LZQ_AX75k8u5inWjYa-SyHVgnmb
MAPbI3,MA,Pb,I,1.6,C60 | bis-C60,NiO-np,Ag,Toluene,DMF; DMSO,False,100.0,Spin-coating,N2,0.1,False,1.081,22.4,0.703,17.1,9Lfzm3gNVer0hMsPPDcp1t6PzOZC
MAPb1.0I3,MA,Pb,I,1.6,TiO2-c | TiO2-mp,none,Au,Unknown,DMF >> IPA,False,70,Spin-coating >> CBD,Ar >> Ar,0.1,False,0.98,19.1,0.68,12.7,9LrCHlztxBStjno8y42p5pf8zP-U
MAPbI3,MA,Pb,I,1.6,TiO2-c | TiO2-mp,Spiro-MeOTAD,Au,Unknown,DMF >> IPA,False,Unknown >> 100.0,Spin-coating >> CBD,Unknown >> Unknown,0.07,False,1.034,17.64,0.713,13.0,9LzEPWZyhOZ17Ei4kODChagcpdtQ
MAPbI3,MA,Pb,I,1.6,SnO2-np,CuIn1.5Se3-QDs,Au,Ethyl acetate,DMF; DMSO,False,100,Spin-coating,Air,0.12,False,0.965,20.32,0.654,12.83,9M1sv3KdrYCGSe-6WSqdYvrbzzI1
Cs0.05FA0.79MA0.16PbBr0.51I2.49,Cs; FA; MA,Pb,Br; I,,C60 | BCP,V1036:C4,Cu,Ethyl acetate,DMF; DMSO,False,100.0,Spin-coating,N2,0.16,False,,,,,9MFs9S-Cf6HVmoVWSjqU2vGvKzSh
MAPbI3,MA,Pb,I,1.6,TiO2-c | TiO2-mp,Spiro-MeOTAD,Au,Unknown,DMF >> IPA,False,100.0 >> 100.0,Spin-coating >> Spin-coating,Air >> Air,0.09,False,0.86,12.0,,,9MK4tooFLWjhdgh390eAEMWaajtw
CsPb0.97Tb0.03Br3,Cs,Pb; Tb,Br,,TiO2-c | TiO2-mp,SnS-np; ZnS-np | NiO-np,Carbon,Unknown,DMF >> Methanol,False,80.0 >> 250.0,Spin-coating >> Spin-coating,Unknown,0.09,False,1.57,8.21,0.7959999999999999,10.26,9MQLtZgBCQh6G7aWYUqdYAr9u4nq
Cs0.1MA0.9PbI3,Cs; MA,Pb,I,,TiO2-c | TiO2-mp,Spiro-MeOTAD,Au,Chlorobenzene,DMSO,False,100,Spin-coating,Unknown,0.16,False,0.754,18.5,0.66,9.1,9MTNrXXX9ZoqsJbIq--y36UoFWAV
Cs0.08FA0.77MA0.15PbBr0.51I2.49,Cs; FA; MA,Pb,Br; I,1.6,C60 | BCP,PEDOT:PSS,Cu,Ethyl acetate,DMF; DMSO,False,100,Spin-coating,N2,0.16,False,0.799,18.825,0.69,10.41,9MiLSZvf_Qr45_3oxsc1LzNncOOd
FA0.6MA0.4PbBr0.4I2.6,FA; MA,Pb,Br; I,1.58,C60 | BCP,Poly(3-bromothiophene),Ag,Chlorobenzene,DMF,False,130,Spin-coating,N2,0.1,False,1.04,20.9,0.73,16.0,9MtTd4p0DESODzc0KEXcKSuoVYp3
MAPb1.0I3,MA,Pb,I,1.6,TiO2-c | TiO2-mp,Spiro-MeOTAD,Au,Unknown,DMF; DMSO,False,Unknown,Spin-coating,N2,0.1,False,,,,15.9,9N-nooIoshEN3aKNbnaZ0BJvwIX_
MAPbI3,MA,Pb,I,1.6,PEI | PCBM-60,PTAA,Au,Diethyl ether,DMSO; GBL,False,100.0,Spin-coating,Unknown,0.16,False,0.98,21.8,0.72,15.3,9N8zvvwkdcv9lYKuWj7VIP_ADadp
MAPbI3,MA,Pb,I,1.6,TiO2-c | TiO2-mp,Spiro-MeOTAD,Au,Toluene,DMSO,True,100.0,Spin-coating,Unknown,0.09,False,1.07,19.9,0.75,16.04,9NB4uUarXV2EWrvd7_ff3JpxoJOK
MAPbBr0.19I2.81,MA,Pb,Br; I,,PCBM-60 | CIL,PEDOT:PSS | VOx,Al,Unknown,DMSO; GBL,False,150.0,Spin-coating,N2,0.1,False,1.07,18.34,0.82,16.09,9NFCk54joveS-O9k3tCd5yfj1KG7
FA0.85MA0.15PbBr0.45I2.55,FA; MA,Pb,Br; I,1.73,TiO2-c | TiO2-mp,FDT,Au,Chlorobenzene,DMF; DMSO,False,100.0,Spin-coating,Ar,0.16,False,0.81,21.4,0.71,12.41,9NQ5rYPmGwS4ibV6nqPYO-4MyUGF
MAPbI3,MA,Pb,I,1.6,TiO2-c | TiO2-mp,Spiro-MeOTAD,MnO3 | Ag,Chlorobenzene,DMF,False,110.0,Spin-coating,N2,0.1,False,0.93,13.65,0.63,8.0,9NSNx4Gias0Rgsq-JawOwhif_mbv
Cs0.03FA0.945MA0.025PbBr0.075I2.925,Cs; FA; MA,Pb,Br; I,,SnO2-np,Spiro-MeOTAD,Ag,Unknown,DMF >> IPA,False,150,Spin-coating >> Spin-coating,N2 >> N2,0.09,False,1.1,24.04,0.7140000000000001,19.03,9NVgKZdy5X07U27cv4yCX6fdFxhW
MAPbI3,MA,Pb,I,1.58,SnO2-np,Spiro-MeOTAD,Au,Unknown,DMF; DMSO >> IPA,False,Unknown >> 100.0,Spin-coating >> Spin-coating,N2 >> N2,0.159,False,,,,,9NiQupfHTY4KFiDiKlfbYA_AS1AX
MAPbI3,MA,Pb,I,1.6,TiO2-c | PCBM-60,Spiro-MeOTAD,WO3 | Ag,Unknown,DMF >> IPA,False,70.0 >> 100.0,Spin-coating >> Spin-coating,N2 >> N2,0.125,False,0.96,16.0,0.609,10.4,9Nk4pfcyhku90ADyVFGV8LTXC7fV
MAPbI3,MA,Pb,I,1.6,TiO2-c | TiO2-mp,Spiro-MeOTAD,Au,Diethyl ether,DMF,False,65; 100,Spin-coating,Unknown,0.125,False,1.02,20.97,0.65,14.07,9NkvFGy5Qo4aY1l4PDLao6f-3yW0
Cs0.05FA0.81MA0.14PbBr0.45I2.55 | CsPbBr1.85I1.15,Cs; FA; MA | Cs,Pb | Pb,Br; I | Br; I,1.58 | 2.08,TiO2-c | TiO2-mp,Spiro-MeOTAD,Au,Chlorobenzene,DMF; DMSO >> Hexane,False,100 >> 65,Spin-coating >> Spin-coating,N2 >> N2,0.16,False,1.07,23.35,0.78,20.37,9NpP4k_xff4k_sBSlZDeU06u58mQ
MAPbI3,MA,Pb,I,1.6,TiO2-c | TiO2-mp,Spiro-MeOTAD,Au,Unknown,DMF; DMA >> IPA,False,Unknown >> 100.0,Spin-coating >> CBD,Unknown,0.06,False,1.02,22.49,0.7,12.3,9NphNEi4W_pneqmSVEAepYjUYF3D
MAPbBr0.6I2.4,MA,Pb,Br; I,,PCBM-60 | BCP,PTAA | PFN,Cu,Diethyl ether,DMF; DMSO,False,100.0,Spin-coating,N2,0.1,False,1.21,18.5,0.76,16.8,9Ns4WazBX_LQ94_ro9AqSkEVS_z9
MAPbI3,MA,Pb,I,1.6,TiO2-c | TiO2-nanocones,Spiro-MeOTAD,Au,Unknown,DMF >> IPA,False,70.0 >> 70.0,Spin-coating >> CBD,Unknown,0.09,False,1.02,18.4,0.552,10.3,9Nsowm4SJHid6DWYg6cmYi-PMb44
MAPbI3,MA,Pb,I,1.6,TiO2-c,SCZF-5,MoO3 | Ag,Chlorobenzene,DMSO; GBL,False,100.0,Spin-coating,N2,0.1,False,1.1,22.42,0.51,12.9,9Nw7V7LuCwdKlu6ve6tVY_jPP1fp
Cs0.17FA0.83PbBr0.51I2.49,Cs; FA,Pb,Br; I,,PCBM-60; PDI-DA,Spiro-MeOTAD,Ag,Chlorobenzene,DMF; DMSO,False,120.0,Spin-coating,Unknown,1.07,False,0.94,18.2,0.5579999999999999,9.54,9O2soId9iNGxFY3Al4XgUfSBaG1W
MAPbI3,MA,Pb,I,1.6,TiO2-c | ZrO2-mp,none,Carbon,Unknown,GBL,False,60.0,Drop-infiltration,N2,0.7,False,0.9,23.66,0.442,9.43,9O9h8khJHC2iXHjW9sWFG2rrv36r
MAPbI3,MA,Pb,I,1.6,PCBM-60 | LiF,PEDOT:PSS,Al,Toluene,DMF; GBL,False,70.0,Spin-coating,N2,0.06,False,0.102,19.6,0.68,13.37,9OCorku87jv2rRHS3-tlYG7CnL7e
MAPbI3,MA,Pb,I,1.6,PCBM-60 | BCP,PEDOT:PSS,Ag,Diethyl ether,DMSO,False,120.0,Spin-coating,Unknown,0.2,False,0.879,23.67,0.615,12.82,9OJlm7OqVzWzLA9umRHHX8nNZwlN
MAPbI3,MA,Pb,I,1.6,TiO2 | ITIC,Spiro-MeOTAD,Au,Unknown,DMSO; GBL,False,100.0,Spin-coating,N2,0.09,False,1.08,21.28,0.705,16.19,9OUBtVzZqGXuWSZZbjIvRZ4avw_3
MAPbI3,MA,Pb,I,1.6,PCBM-60,PEDOT:PSS,Al,Chlorobenzene,DMSO; GBL,False,100.0,Spin-coating,N2,0.22,False,0.92,15.9,0.72,10.5,9O_NYV8SWbh99z91uslKPnVBUNjb
MAPbI3,MA,Pb,I,1.6,TiO2-c | TiO2-mp,Spiro-MeOTAD,Au,Unknown,DMF >> IPA,False,Unknown >> 95.0,Spin-coating >> Spin-coating,Unknown >> Air,0.08,False,0.935,18.62,0.63,11.01,9OePNxjWpMB8i6WnipcP4n2nfl1z
MAPbI3,MA,Pb,I,1.6,TiO2-c | TiO2-mp,Spiro-MeOTAD,Ag,Unknown,GBL,False,100.0,Spin-coating,N2,0.16,False,0.89,17.89,0.54,8.69,9OfcbuB92_RAYJqlZY9AYeSDIRLr
FA0.85MA0.15PbBr0.45I2.55,FA; MA,Pb,Br; I,,TiO2-c | TiO2-mp,Spiro-MeOTAD,Au,Unknown,DMF; DMSO >> IPA,False,70.0 >> 100.0,Spin-coating >> Spin-coating,N2 >> N2,0.16,False,1.11,22.96,0.7879999999999999,20.41,9Oj-ZAd99pmGbLgt66ZzkFeK-m9E
MAPbI3,MA,Pb,I,1.63,TiO2-c,Spiro-MeOTAD,Au,Unknown,DMSO >> IPA,False,Unknown >> 100.0,Spin-coating >> CBD,N2 >> N2,0.1,False,1.075,20.33,0.685,16.37,9OnobmN9J4zbF4X7TDGmyVieUXZd
MAPbI3,MA,Pb,I,1.6,TiO2-c | TiO2-mp,Spiro-MeOTAD,Au,Toluene,DMSO,False,100.0,Spin-coating,N2,0.102,False,0.809,18.36,0.606,8.99,9Oo5YhP5FUQOOO5R_vh-HDvabK33
MAPbI3,MA,Pb,I,1.6,TiO2-c | TiO2-mp | HOOC-Ph-SH,Spiro-MeOTAD,Au,Unknown,DMF >> IPA,False,120 >> 100,Spin-coating >> CBD,Air >> Air,0.12,False,1.02,20.66,0.665,14.11,9Opk-ldwjdso5pfZjnMtirAwBlQf
MAPbI3,MA,Pb,I,1.6,TiO2-c | TiO2-mp,none,Carbon,Unknown,DMF,False,100.0,Spin-coating,N2,0.07,False,0.915,16.92,0.68,10.54,9OtfwlURgHH98TTvRCsMJMqdA-M_
MAPbI3,MA,Pb,I,1.6,TiO2-c | TiO2-mp,Spiro-MeOTAD,Au,Unknown,DMF >> IPA,False,40; 70 >> 40; 100,Spin-coating >> Spin-coating,Unknown,0.1,False,1.03,19.74,0.723,14.57,9P2a39nhLYXRL867vIGZ63Nm9UjI
FA0.85MA0.15PbBr0.45I2.55,FA; MA,Pb,Br; I,,TiO2-c | TiO2-mp,Spiro-MeOTAD,Au,Unknown,DMF; DMSO >> IPA,False,70.0 >> 100.0,Spin-coating >> Spin-coating,N2 >> N2,0.16,False,1.11,22.82,0.746,19.21,9PEyu8lpxC2JEc3lny7SeK5J5YzW
MAPbI3,MA,Pb,I,1.6,ICBA | C60 | BCP,PEDOT:PSS,Al,Unknown,DMF,False,100.0,Spin-coating,N2,0.06,False,0.99,14.0,0.711,9.85,9POwZM11leGPG6g6aem02YC3COUa
FA0.85MA0.15PbBr0.45I2.55,FA; MA,Pb,Br; I,,PCBM-60 | ZnO-np,NiO-mp,Ag,Chlorobenzene,DMSO; GBL,False,100.0,Spin-coating,Unknown,0.09,False,1.069,21.08,0.69,15.54,9PPdJJoBvfSySs7hBOeO8JpWQucy
MAPbI3,MA,Pb,I,1.6,PCBM-60 | BCP,NiO-c,Ag,Toluene,DMF; DMSO,False,100.0,Spin-coating,N2,0.0464,False,1.02,18.7,0.75,14.5,9PSDGaabNPPJXsuCn07ToV2bu5aU
Cs0.05FA0.7885MA0.1615PbBr0.4845I2.5155,Cs; FA; MA,Pb,Br; I,,PCBM-60 | BCP,PTAA,Ag,Chlorobenzene,DMF; DMSO,False,100.0,Spin-coating,Unknown,0.06,False,1.06,21.08,0.8320000000000001,18.67,9PSpGvv0Ey9ZwA6-96kJ53i5KlGc
MAPbI3,MA,Pb,I,1.56,TiO2-mp,Spiro-MeOTAD,Ag,Toluene,DMSO; GBL,False,100.0,Spin-coating,N2,0.16,False,1.021,22.52,0.75,17.24,9Ps1TKn1xr6q0jLKY0w5WuB-i74_
FA0.2MA0.8PbBr0.15I2.85,FA; MA,Pb,Br; I,,C60 | BCP,PEDOT:PSS,Ag,Toluene,DMSO; GBL,False,60; 100,Spin-coating,N2,0.1,False,0.96,20.3,0.754,14.7,9PtQ2QLeMrDCDsTZ9Y1TZk4wwFny
MAPbI3,MA,Pb,I,1.6,Nb2O5 | TiO2-mp,Spiro-MeOTAD,Au,Unknown,DMF >> IPA,False,70.0 >> 100.0,Spin-coating >> Spin-coating,Unknown,0.1,False,0.98,21.77,0.73,15.4,9PvKyjFKUnufHGkDhd5Gu7jxWY1w
FAPbI3,FA,Pb,I,1.48,PCBM-60 | BCP,NiMgLiO,Ag,Unknown,DMF; DMSO,False,150,Spin-coating,N2,0.09,False,0.795,14.94,0.389,17.42,9Q6dB9nhxlZMyKFKjgIyJ2aJ32bR
MAPbI3,MA,Pb,I,1.6,PCBM-60 | C60,P3CT-K,Al,Unknown,DMF,False,25; 120,Spin-coating,N2,0.06,False,0.987,22.54,0.6779999999999999,15.07,9QMpZpcAqaqHCRcJZn2Owu6QYQQV
(GABA)0.1MA0.9PbI3,(GABA); MA,Pb,I,1.54,TiO2-c | TiO2-mp,Spiro-MeOTAD,Au,Toluene,DMF; DMSO,False,100,Spin-coating,Unknown,1.0,False,1.09,22.03,0.757,18.18,9QZpiIWNNiy-Zro44N-WjnKj5Kof
MAPbI3,MA,Pb,I,1.6,TiO2-c | TiO2-mp,Spiro-MeOTAD,Au,Toluene,DMSO,False,100.0,Spin-coating,N2,0.12,False,0.99,16.0,0.7,11.1,9QbsCHdVDnPMVpgf4dArZpGG8SIY
MAPbI3,MA,Pb,I,1.6,TiO2-c | TiO2-mp,Spiro-MeOTAD,Au,Unknown,DMF >> IPA,False,100.0 >> 100.0,Spin-coating >> CBD,N2 >> N2,0.1,False,1.02,21.64,0.733,14.47,9QhtWl_hgSjegA_ZW77jF80hPRXB
Cs0.12FA0.88PbBr0.36I2.64,Cs; FA,Pb,Br; I,,TiO2-c | TiO2-mp,CuSCN,Au,Diethyl ether,DMF; DMSO,False,150.0,Spin-coating,Unknown,0.125,False,1.026,19.57,0.7,14.0,9Qkw7_N1ApotYZTON4R4aBJpfjK9
Cs0.08FA0.77MA0.15PbBr0.51I2.49,Cs; FA; MA,Pb,Br; I,1.6,C60 | BCP,PTAA,Cu,Ethyl acetate,DMF; DMSO,False,100,Spin-coating,N2,0.16,False,1.058,18.571,0.766,15.06,9RFv5JHn1LhtlhLkJjIF1KFvWuX4
Cs0.05FA0.81MA0.14PbBr0.45I2.55,Cs; FA; MA,Pb,Br; I,,TiO2-c | TiO2-mp,CuSCN | rGO,Au,Chlorobenzene,DMF; DMSO,False,100.0,Spin-coating,N2,0.09,False,1.031,21.43,0.7140000000000001,15.77,9Ral2yoA4K6V1af7IsPShncm4uDi
FA0.83MA0.17PbBr0.5I2.5,FA; MA,Pb,Br; I,,Nb2O5-c | Nb2O5-mp,Spiro-MeOTAD,Au,Chlorobenzene,DMF; DMSO,False,100.0,Spin-coating,Ar,0.09,False,1.04,23.2,0.72,17.4,9RlfEivm-THFoCxSNF_8abqAmphG
MAPbI3,MA,Pb,I,1.6,TiO2-c | TiO2-mp,Spiro-MeOTAD,Ag,Unknown,DMF >> IPA,False,70.0 >> 100.0,Spin-coating >> CBD,N2 >> N2,0.1,False,0.91,20.95,0.61,11.63,9S5gwbSYuVdwqJ5OfPQr3TmHi82e
MAPbI3,MA,Pb,I,1.6,TiO2-c | C60,PTAA,Ag,Unknown,DMF,False,100.0,Spin-coating,Dry air,0.12,False,1.01,21.0,0.78,16.6,9SEf5ie_pCj_dlUorFuHZuGFm9XB
MAPbI3,MA,Pb,I,1.6,TiO2-c | TiO2-mp,Spiro-MeOTAD,Au,Diethyl ether,DMF,False,100.0,Spin-coating,Unknown,0.1,False,1.04,19.7,0.743,15.2,9SO27ZjdULyX8bHkaFX5RlWPyBVd
CsPbBr3,Cs,Pb,Br,2.24,TiO2-c | TiO2-mp,J61-ITIC,Carbon,Unknown,DMF >> Methanol,False,90.0 >> 250.0,Spin-coating >> Spin-coating,Unknown,0.09,False,1.4,7.25,0.7809999999999999,7.93,9SO_ZXpLJ6kYZ6QDMt-mpeW8Uoxt
MAPbI3,MA,Pb,I,1.6,Zn2SnO4 | TiO2-mp,Spiro-MeOTAD,Au,Unknown,DMF >> IPA,False,70.0 >> 70.0,Spin-coating >> CBD,Unknown,0.1,False,1.027,18.41,0.6,11.31,9SXxnJRJiJeRH7srycrG2FdLCYtA
Cs0.05FA0.81MA0.14PbBr0.45I2.55,Cs; FA; MA,Pb,Br; I,,TiO2-c,Spiro-MeOTAD,Au,Chlorobenzene,DMF; DMSO,False,100,Spin-coating,N2,0.049,False,1.16,23.0,0.7879999999999999,20.0,9SpkREdpHEJxgGAe_UDfTB8rSf7l
MAPbI3,MA,Pb,I,1.6,C60 | bis-C60,NiO-c,Ag,Toluene,DMSO; GBL,False,100.0,Spin-coating,Unknown,0.0314,False,,,,17.3,9SrzKlouZc7kQ34kJpdGzmd6lDaE
MAPbI3,MA,Pb,I,1.6,PCBM-60 | BCP,MHGO,Ag,Unknown,DMF,False,100.0,Spin-coating,N2,0.0464,False,0.86,15.8,0.6729999999999999,9.2,9SxPmMXSomAno-sel55yMozPHq6h
FA0.85MA0.15PbBr0.45I2.55,FA; MA,Pb,Br; I,,TiO2-c,Spiro-MeOTAD,Au,Toluene,DMF; DMSO,False,300.0,Spin-coating,N2,0.1,False,1.118,23.082,0.746,19.25,9SyvHb_FEYeVR83epVh2J8wuxTZn
MAPbI3,MA,Pb,I,1.6,TiO2-c | TiO2-mp | Al203-c,none,Carbon,Chlorobenzene,DMF; DMSO,False,105.0,Spin-coating,N2,0.08,False,1.0,23.8,0.601,14.26,9T1hDL88pPHqcUTHXDSFM-609rXd
MAPbI3,MA,Pb,I,1.6,TiO2-c,Spiro-MeOTAD,Au,Unknown,none >> none,False,Unknown >> 210.0,Evaporation >> Gas reaction,Vacuum >> FAI; N2; Vacuum,0.09,False,1.06,21.7,0.68,15.6,9T2Lc1W_tQzyas4_erE_uEfUPByW
FA0.9MA0.1PbBr0.1I2.9,FA; MA,Pb,Br; I,,C60 | BCP,PTAA,Cu,Unknown,DMF; DMSO >> IPA,False,Unknown >> 150.0,Spin-coating >> Spin-coating,Dry air >> Dry air,0.1,False,1.03,24.53,0.77,19.44,9TFn_7tpF34doSWnQvkIgqfhjjIF
MAPbI3,MA,Pb,I,1.6,TiO2-c | TiO2-mp,Spiro-MeOTAD,Ag,Unknown,DMF >> IPA,False,70.0 >> 100.0,Spin-coating >> CBD,Air >> Air,0.32,False,0.928,19.99,0.67,12.42,9THMonzw6lYpN7lRbcTwMidFYxQH
FA0.85MA0.15PbBr0.45I2.55,FA; MA,Pb,Br; I,1.56,SnO2-c,Spiro-MeOTAD,Au,Toluene,DMF; DMSO,False,110.0,Spin-coating,Unknown,0.16,False,1.09,20.22,0.6859999999999999,15.17,9TKccwbw_UnkJhpX7CQrNkAajmKJ
Cs0.05FA0.81MA0.14Pb0.95Br0.43I2.42,Cs; FA; MA,Pb,Br; I,1.64,NbOx,Spiro-MeOTAD,Ag,Trifluorotoluene,DMF; DMSO,False,85.0,Spin-coating,N2,0.09,False,0.95,15.6,0.54,7.98,9TfvGoxCglCUX9HOfpzQ_uFM68aj
MAPbI3,MA,Pb,I,1.6,TiO2-c,Spiro-MeOTAD,Au,Unknown,DMF,False,100.0,Spin-coating,N2,0.1,False,1.148,21.6,0.764,18.92,9TkMRFh0Ma25F9BXSuKhd9Smber-
MAPbI3,MA,Pb,I,1.6,TiO2-c | TiO2-mp,Spiro-MeOTAD,Au,Chlorobenzene,DMSO,False,100.0,Spin-coating,N2,0.16,False,1.052,21.46,0.8109999999999999,18.15,9TnTmeXKZcTnKgNjhxSoyFXa_tSs
MAPbI3,MA,Pb,I,1.6,TiO2-c | TiO2-nw,TPA4C,Au,Unknown,DMF; DMSO >> IPA,False,Unknown >> 90.0,Spin-coating >> Spin-coating,Air >> Air,0.09,False,0.89,20.35,0.68,12.35,9TsdZ4bTvhERpEdHmWi5rVc3Rv7W
MAPbI3,MA,Pb,I,1.6,TiO2-c,Yih-1,Au,Unknown,DMF,False,Unknown,Spin-coating,N2,0.09,False,1.03,20.91,0.68,14.72,9Tw8yieEctZKv8wKbEhusaOp-S-y
MAPbI3,MA,Pb,I,1.6,SnO2-c | Al2O3-mp,Spiro-MeOTAD,Au,Unknown,DMF,False,130.0,Spin-coating,Air,0.17,False,1.02,23.2,0.7240000000000001,17.14,9UEBqk9qBnmEHrSktW5L4AHJ7Ley
MAPbI3,MA,Pb,I,1.6,ZnO-np,Spiro-MeOTAD,Au,Unknown,DMF >> IPA,False,Unknown >> 85,Spin-coating >> Spin-coating,Unknown,0.1,False,1.04,18.67,0.633,12.37,9UKWx0-Urtqnx-g6yhf7S3oEOPsI
MAPbI3,MA,Pb,I,1.6,TiO2-c | TiO2-mp,Spiro-MeOTAD,Au,Unknown,DMF; DMSO >> IPA,False,80.0 >> 110.0,Spin-coating >> CBD,Air >> Air,0.11,False,1.04,22.4,0.72,16.79,9ULE-Ny-F4nBDV3HODNXoCKFBVGk
MAPbI3,MA,Pb,I,1.6,TiO2-c | TiO2-mp,PTAA,Au,Chlorobenzene,DMSO,False,100.0,Spin-coating,Unknown,0.16,False,1.08,22.48,0.802,19.46,9UTznZE-B6CT2ZrQ_3YPK_KXChH_
MAPbI3,MA,Pb,I,1.6,PCBM-60; F8TBT,PEDOT:PSS,Ag,Chlorobenzene,DMF; DMSO,False,95.0,Spin-coating,Unknown,0.09,False,1.1,22.78,0.78,19.55,9Us5D0n1Y04oZjl8lesKVlm6SEaG
MAPbI3,MA,Pb,I,1.6,TiO2-c | TiO2-mp,Spiro-MeOTAD,Au,Unknown,DMF >> IPA,False,Unknown >> 100,Spin-coating >> CBD,Air >> Air,0.127,False,0.99,21.3,0.66,13.9,9V3VGVpHx0onmoPbTd9ElB7PTWOx
MAPbI3,MA,Pb,I,1.59,PCBM-60 | BCP,NiO-c,Ag,Chlorobenzene,DMF; DMSO,False,100.0,Spin-coating,Unknown,0.09,False,1.081,21.32,0.77,13.82,9V7RfX2qFWIL64cgWdcAfteOfrPe
MAPbI3,MA,Pb,I,1.55,ZnO-np,Spiro-MeOTAD,Ag,Gas,DMF; DMSO,False,Unknown,Spin-coating,Unknown,0.1,False,0.945,17.0,0.69,11.08,9V8-kipKwQoEL6O52sOF4AKdhC8C
MAPbBr0.225I2.775,MA,Pb,Br; I,1.6,TiO2-c,Spiro-MeOTAD,Au,Unknown,DMSO; GBL,False,100.0,Spin-coating,N2,0.09,False,1.08,21.5,0.674,15.64,9VBMXkFxyDOLyf7N8r5PtfU68gxc
MAPbI3,MA,Pb,I,1.6,TiO2-np; Nb2O5,Spiro-MeOTAD,Au,Chlorobenzene,DMAc; NMP,False,Unknown,Spin-coating,N2,0.07,False,1.0,19.56,0.604,11.86,9VP_Vv_0TWabGK0gxvcdjAmNzd5Q
MAPbI3,MA,Pb,I,1.6,PCBM-60 | BCP,PEDOT:PSS,Ag,Unknown,none >> Methanol; Ethanol,False,Unknown >> 80.0,Evaporation >> Spin-coating,Vacuum >> N2,0.09,False,0.98,19.16,0.63,11.95,9VSypY6JGjASLqGVsqAvCmz79orN
MAPbI3,MA,Pb,I,1.6,PCBM-70 | Bphen,PEDOT:PSS,Ag,Unknown,DMF,False,Unknown,Spin-coating,N2,0.0725,False,0.82,19.0,0.55,8.6,9VUNHmC_jS63tFov_92FF-NJIXfG
MAPbI3,MA,Pb,I,1.6,BCP; PCBM-60,PEDOT:PSS,Ag,Unknown,Unknown,False,90.0,Spin-coating,Unknown,0.1,False,0.96,22.18,0.8009999999999999,17.0,9VfxHQtEGeJIMeve09g2KuO5_ExK
MAPbI3,MA,Pb,I,1.6,SnO2-c | MgO-c,Spiro-MeOTAD,Au,Diethyl ether,DMF; DMSO,False,50; 100,Spin-coating,Unknown,0.1,False,1.13,21.31,0.67,16.26,9VgBCeBuAvGgJSTiE4Ls8gDNM4YG
Cs0.05FA0.79MA0.15PbBr0.51I2.49,Cs; FA; MA,Pb,Br; I,,TiO2-c,Spiro-MeOTAD,Au,Chlorobenzene,DMF; DMSO,False,100,Spin-coating,Unknown,0.1,False,1.14,22.59,0.74,19.16,9Vkqs1RbUab5ALqfeyNLYvSuI1WH
MAPbI3,MA,Pb,I,1.6,TiO2-c,Spiro-MeOTAD,Au,Unknown,DMF,False,100.0,Spin-coating,N2,0.1,False,0.95,16.66,0.66,10.98,9VoEF1WJ_NbgsxQl2xHrV91cdcCZ
MAPbI3,MA,Pb,I,1.58,TiO2-c | TiO2-mp,Spiro-MeOTAD,Au,Chlorobenzene,DMF; DMSO,False,105.0,Spin-coating,N2,0.09,False,1.0,20.78,0.785,16.3,9W3Mp3G0-vaw83VFGgC8H3MvgGXe
FA0.85MA0.15PbI3,FA; MA,Pb,I,1.55,PCBM-60 | BCP,NiO,Ag,Chlorobenzene,DMF; DMSO,False,100; 150,Spin-coating,N2,0.096,False,0.95,21.8,0.7879999999999999,14.83,9W5aBKc-ZYMg4xH1xJUvYF_Qp45O
Cs0.05FA0.79MA0.16PbBr0.51I2.49,Cs; FA; MA,Pb,Br; I,,TiO2-c | TiO2-mp,Spiro-MeOTAD,Au,Chlorobenzene,DMF; DMSO,False,100.0,Spin-coating,Ar,0.09,False,1.05,22.04,0.753,17.43,9W6aSKTv9xGTJiII0IjhthQxOqm3
MAPbI3,MA,Pb,I,1.61,PCBM-60; PCBDAN,Spiro-MeOTAD,Au,Diethyl ether,DMF; DMSO,False,70; 100,Spin-coating,N2,0.1,False,,,,,9W97yF-R8noSern9gIsRaB-Ji7t-
MAPbI3,MA,Pb,I,1.6,TiO2-c | Al3O3-mp,Spiro-MeOTAD,Au,Unknown,DMF,False,100.0,Spin-coating,Air,0.1,False,0.996,14.11,0.696,9.78,9WH1gSmFKaDYEWM_8AHejJg4cAyg
MAPbI3,MA,Pb,I,1.55,TiO2-fibres,none,Au,Unknown,DMF >> IPA,False,80.0 >> 60.0,Spin-coating >> CBD,Unknown,0.4,False,0.88,19.36,0.53,9.03,9WNgb_57e7_7TlC8KH601FODQ4g3
MAPbBr3,MA,Pb,Br,,PCBM-60,NiO-c,Ag,Diethyl ether,DMF; DMSO,False,100.0,Spin-coating,Unknown,0.1,False,1.08,21.1,0.75,17.1,9WQN9_a06plJlZO-wA5Y2USUcfKh
MAPbI3,MA,Pb,I,1.585,TiO2-c,Spiro-MeOTAD,Au,Chlorobenzene,DMF; DMSO,False,100,Spin-coating,Unknown,0.09,False,1.11,21.9,0.76,18.6,9WUsXLz0pUTAoaaKGSkK8c_QzA5h
MAPbI3,MA,Pb,I,1.6,PCBM-70 | AZO,PEDOT:PSS,Al,Toluene,DMSO; GBL,False,100.0,Spin-coating,N2,0.1,False,0.9,15.79,0.6679999999999999,9.48,9WYSMIpwENKLIyKJHORo8Tm8Ur-t
MAPbI3,MA,Pb,I,1.6,TiO2-c,Spiro-MeOTAD,Au,Toluene,DMF; DMSO,False,100.0,Spin-coating,N2,0.15,False,,,,10.1,9WebOZEhZr8VgzUmygX0AVWizBto
MAPbI3,MA,Pb,I,1.6,PCBM-60,NiO-c | PTZ-1,Ag,Chlorobenzene,DMF; DMSO,False,60; 100,Spin-coating,N2,0.09,False,1.028,20.91,0.7559999999999999,16.25,9Wiu-GA1ngX1imrIsfKuMJAx7rs9
MAPbI3,MA,Pb,I,1.6,TiO2-c | TiO2-mp,YKP06,Ag,Toluene,DMSO; GBL,False,100.0,Spin-coating,N2,0.16,False,0.99,20.96,0.672,13.92,9Wm-fBgaHiEpWhOFvJnAEF6_6N9e
MAPbI3,MA,Pb,I,1.6,TiO2-c | TiO2-mp,Spiro-MeOTAD,Au,Diethyl ether,DMF; DMSO,False,25.0,Spin-coating,N2,0.1,False,0.85,18.0,0.65,10.5,9Wu2n4rk3Un3AaG_Zx_t-yQCM9Uq
Cs0.15FA0.26MA0.59PbI3,Cs; FA; MA,Pb,I,,TiO2-c | TiO2-mp,Spiro-MeOTAD,Au,Unknown,DMSO >> IPA,False,Unknown,Spin-coating >> Spin-coating,Unknown,0.16,False,1.043,20.8,0.711,15.4,9X3lJKxN6tBeB0o6BV7jd1IQhOHy
MAPbI3,MA,Pb,I,1.6,TiO2-c,PEDOT:PSS,Au,Ethyl acetate,DMF,False,100.0,Spin-coating,Unknown,0.16,False,0.84,21.39,0.64,11.95,9X8LQRA_Ih0dvhOh1FjloUPbtNCl
MAPbI3,MA,Pb,I,1.6,PCBM-60 | Bphen,PEDOT:PSS,Al,Chlorobenzene; 2-Butanol,DMF; DMSO,True,100.0,Spin-coating,N2,0.04,False,0.969,21.15,0.775,15.84,9XBiHWsSkzzwl71mndvAgXIHxom3
Cs0.05FA0.85MA0.15PbBr0.45I2.70,Cs; FA; MA,Pb,Br; I,,SnO2-c,Spiro-MeOTAD,Au,Ethyl acetate,DMF; DMSO,False,120.0,Spin-coating,N2,0.1,False,1.135,22.88,0.78,20.25,9XFPM9c1b6EzdCU8X5sKiIPhlQu0
Cs0.05FA0.79MA0.16Pb0.5Sn0.5I3,Cs; FA; MA,Pb; Sn,I,,SnO2-c,Spiro-MeOTAD,Au,Chlorobenzene,DMF; DMSO,False,100.0,Spin-coating,N2,0.1,False,1.16,21.65,0.777,19.48,9XZDI3qqgvyoiYm4qZFL9Lo-pQC1
MAPbI3,MA,Pb,I,1.6,TiO2-c | TiO2-mp,"5,7-bis(9-ethyl-9H-carbazol-3-yl)-2,3-dihydrothieno[3,4-b][1,4]dioxine",Au,Unknown,Unknown,False,5; 95.0,Spin-coating,N2,0.09,False,0.93,17.6,0.599,9.82,9XcaBd6QqsBHH6UFbol61yA6g1w6
MAPbI3,MA,Pb,I,1.6,IT4M | s-Bphen,P3CT-N,Ag,Chlorobenzene,DMF; DMSO,False,60; 80,Spin-coating,N2,0.06,False,1.084,21.29,0.742,17.46,9XgAyfQ1w4x602Vg3P24zxiULfV4
Cs0.1FA0.9PbI3 | (PEA)2PbI4,Cs; FA | (PEA),Pb | Pb,I | I,1.55,TiO2-c | TiO2-mp | SnO2-c,Spiro-MeOTAD,Au,Chlorobenzene,DMF; DMSO,False,150,Spin-coating,Unknown,0.16,False,1.023,24.96,0.762,19.46,9XpX6aig04c9bdPhL4W0XF-n2xme
FA0.95MA0.05PbBr0.15I2.85 | OA2PbI4,FA; MA | OA,Pb | Pb,Br; I | I,,TiO2-c | TiO2-mp,OAI | DM,Au,Diethyl ether,DMF; DMSO >> IPA,False,150.0 >> 100,Spin-coating >> Spin-coating,N2 >> N2,0.094,False,1.13,24.99,0.8270000000000001,23.31,9XuoIe6nPq1ulBx_bMkZUGaiNdn2
MAPbI3,MA,Pb,I,1.53,TiO2-np,CF-BTz-ThR,Au,Unknown,DMF >> IPA,False,25 >> 100,Spin-coating >> Dipp-coating,Unknown >> Unknown,0.2,False,1.02,20.73,0.64,13.6,9XxnRhuzffQHcvhrrywkurOZG5NQ
FA0.5MA0.5PbBr3,FA; MA,Pb,Br,2.28,TiO2-c | TiO2-mp,Spiro-MeOTAD,Au,Chlorobenzene,DMF; DMSO,False,100.0,Spin-coating,N2,0.16,False,1.385,7.037000000000001,0.728,7.1,9Y72I0XF_eTwq1gqwZRd3VwCQxqX
MAPbI3,MA,Pb,I,1.6,PCBM-60 | AZO-np | SnO2-c,PEDOT:PSS,Ag,Unknown,Unknown,False,100,Spin-coating,N2,0.0177,False,0.83,17.98,0.74,11.1,9YOn8H4u9sdmzNzwOtbZpQW6y2dE
Cs0.15FA0.85PbI3,Cs; FA,Pb,I,,TiO2-c | TiO2-mp,Spiro-MeOTAD,Au,Chlorobenzene,DMF; DMSO,False,130.0,Spin-coating,Unknown,0.25,False,1.0,19.12,0.59,11.3,9YPRl4Em3BWXNOtts-S0htTAwOwe
MAPbI3,MA,Pb,I,1.58,TiO2-c | TiO2-mp,Spiro-MeOTAD,Au,Unknown,Methylamine >> Methylamine,False,Unknown >> 50.0,Dropcasting >> Pneumatic pressure,Air >> Air,3.6,False,,,,13.0,9YTWHTmCcgvtXxqXqRkkDBvX8R4s
Cs0.05FA0.79MA0.16PbBr0.51I2.49,Cs; FA; MA,Pb,Br; I,1.63,TiO2-c | TiO2-mp,Spiro-MeOTAD,Au,Chlorobenzene,DMF; DMSO,False,100,Spin-coating,N2,0.16,False,1.06,19.3,0.595,12.16,9YWXxm0cGrHx5T4TK_q6g7EW3uJ9
FA0.92MA0.08PbI3,FA; MA,Pb,I,,SnO2-c,Spiro-MeOTAD,Au,Chlorobenzene; Ether,DMF; DMSO >> DMF; DMSO,False,Unknown >> 100.0,Spin-coating >> Spin-coating,N2 >> N2,0.12,False,1.12,23.38,0.74,19.34,9YZA85vByrask12r2FJGxgBmnfux
FA0.6MA0.4Pb0.4Sn0.6I3,FA; MA,Pb; Sn,I,,Me4NI | PCBM-60 | BCP,PEDOT:PSS,Ag,Anisole,DMF; DMSO,False,100,Spin-coating,Unknown,0.1,False,0.62,26.26,0.733,12.02,9Yd41tpQUd6NTFerFhAP1gP-1Gcw
FA0.3MA0.7PbI3,FA; MA,Pb,I,,C60 | BCP,PEDOT:PSS,Ag,Toluene,DMSO; GBL,False,60; 100,Spin-coating,N2,0.1,False,0.89,20.53,0.725,13.24,9YrNdhvojTOTACpyc1yvi1VvolwM
Cs0.05FA0.7885MA0.1615PbBr0.51I2.49,Cs; FA; MA,Pb,Br; I,1.59,SnO2-np,Spiro-MeOTAD,Au,Toluene,DMF; DMSO,False,150.0,Spin-coating,N2,0.1,False,1.15,21.2,0.753,18.2,9YwGAoJfGRLxa7co_qoXkzYwAc7l
Cs0.1FA0.9PbBr0.6I2.4,Cs; FA,Pb,Br; I,1.61,PCBM-60 | BCP,PolyTPD,Ag,Chlorobenzene,DMF; DMSO,False,80; 120; 180,Spin-coating,Unknown,0.07,False,1.14,20.0,0.71,15.4,9YzQExXbkQQW5Up__80FsRteJJxm
Cs0.05FA0.81MA0.14PbBr0.43I2.57,Cs; FA; MA,Pb,Br; I,,TiO2-c | TiO2-mp,Spiro-MeOTAD,Ag,Anisole,DMF; DMSO,False,150.0,Spin-coating,Unknown,0.14,False,1.117,21.45,0.738,17.7,9Z-112YT3GlogEzEmZZxnmTLdef5
Cs0.125FA0.875PbBr0.375I2.625,Cs; FA,Pb,Br; I,,TiO2-c | TiO2-mp,Spiro-MeOTAD,Au,Diethyl ether,DMF; DMSO,False,140.0,Spin-coating,Unknown,0.125,False,1.077,22.495,0.7809999999999999,18.93,9Z0Z--4r_sNcAm3iUT-zF3ZNiKwt
Cs0.05FA0.79MA0.16PbBr0.51I2.49,Cs; FA; MA,Pb,Br; I,,TiO2-c | TiO2-mp,Spiro-MeOTAD,Au,Chlorobenzene,DMF; DMSO,False,100.0,Spin-coating,N2,0.1,False,1.08,21.05,0.74,16.88,9Z6yZWbZm6IQcCCtdCrAcsacoC-w
MAPbI3,MA,Pb,I,1.6,TiO2-c | TiO2-mp,Spiro-MeOTAD,Au,Unknown,DMF,False,Unknown,Spin-coating,N2,0.1,False,0.96,19.0,0.76,13.0,9Z81dN69DIZ43_DHmeXheqPrTQ15
Cs0.025FA0.7MA0.25Rb0.025PbI3,Cs; FA; MA; Rb,Pb,I,1.51,C60 | BCP,PTAA,Cu,Unknown,DMF,False,100,Doctor blading,Unknown,0.08,False,1.16,23.1,0.752,20.2,9ZAjlHujaYLpP1W1QA38s09_AdIZ
MAPbI3,MA,Pb,I,1.6,TiO2-c | TiO2-mp,Spiro-MeOTAD,Au,Unknown,DMF >> none,False,Unknown >> 210.0,Spin-coating >> Diffusion,Inert >> Inert,0.1,False,0.8,20.17,0.504,8.15,9ZCM2xIi2iJ4qQZk6VqMe3Sj-5r5
FA0.85MA0.15PbBr0.15I0.85,FA; MA,Pb,Br; I,1.6,TiO2-c | TiO2-mp,HT-ZnPc,Au,Chlorobenzene,Unknown,False,100.0,Spin-coating,N2,0.16,False,1.05,20.28,0.8029999999999999,17.1,9ZHceWbV2DwzKJVjOaklSIPVUVd0
MAPbI3,MA,Pb,I,1.6,TiO2-c | TiO2-nw,Spiro-MeOTAD,Ag,Unknown,DMF >> IPA,False,70.0 >> 70.0,Spin-coating >> CBD,Unknown,0.0785,False,0.88,15.3,0.64,8.6,9ZIGNCY7WGN_MnYWdBgZZE4TVI8R
MAPbI3,MA,Pb,I,1.6,TiO2-c | Carbon-nt; TiO2-mp,PTAA,Au,Diethyl ether,DMF; DMSO,False,65.0,Spin-coating,N2,0.1,False,1.07,22.9,0.73,18.0,9ZQ5FhAlMsgJqtUFg0D_CXS_d6Bd
Cs0.06FA0.87MA0.07PbBr0.12I2.88,Cs; FA; MA,Pb,Br; I,,SnO2-np,PTAA; Spiro-MeOTAD,Au,Unknown,DMF; DMSO >> IPA,False,145,Spin-coating >> Spin-coating,Unknown,0.09408,False,1.06,23.0,0.6629999999999999,16.3,9ZaIKnaW1g25gPXR0YdGGdtI6egp
MAPbI3,MA,Pb,I,1.6,PCBM-60,PEDOT:PSS,Ca | Al,N2,DMF,False,100.0,Spin-coating,Air,0.1,False,1.11,22.64,0.78,19.48,9ZmuWhihH9_bzSt3otdbFSUCJwCg
MAPbI3,MA,Pb,I,1.6,TiO2-c | TiO2-mp | ZrO2-mp,none,Carbon,Unknown,GBL,False,60.0,Drop-infiltration,Ar,0.1,False,0.89,19.45,0.505,8.76,9_5L8-8F-cMT6hvoGi0BDw_1c0f8
Cs0.17FA0.83PbBrI2,Cs; FA,Pb,Br; I,1.59,SnO2-np,Spiro-MeOTAD,Au,Toluene,DMF; DMSO,True,200,Spin-coating,Unknown,0.1,False,1.19,17.89,0.74,10.86,9_Hadqmn9FD0QMLg77YuxN3xE7yx
MAPbI3,MA,Pb,I,1.6,TiO2-c,Spiro-MeOTAD,Ag,Diethyl ether,DMF; DMSO >> IPA,False,60.0; 100 >> Unknown,Spin-coating >> Spin-coating,N2 >> N2,0.9,False,1.12,23.18,0.71,18.43,9_JaXKlMXuZ6pRe9eJfz3DXLLryB
MAPbI3,MA,Pb,I,1.6,IDTCN | Rhodamine 101 | LiF,P3CT-Na,Ag,Chlorobenzene,DMF; DMSO,False,60; 80,Spin-coating,N2,0.09,False,0.964,20.13,0.71,13.86,9_KvY5MKvO_6NEt6F30OyL59BuVx
MAPbI3,MA,Pb,I,1.6,AZO-np,Spiro-MeOTAD,MoO3 | Al,Toluene,DMF; DMSO,False,100.0,Spin-coating,N2,0.1,False,1.12,16.3,0.71,12.9,9_X3YN8psawMgwKNCjrb4kIIakQk
MAPbI3,MA,Pb,I,1.6,TiO2-c | TiO2-mp | Al2O3-mp,Spiro-MeOTAD,Au,Toluene,DMF; GBL,False,100.0,Spin-coating,N2,0.045,False,0.99,19.11,0.45,8.48,9_hqVRHwPeo-y6tJDP93UdtR7KgT
CsPbBr2I,Cs,Pb,Br; I,2.05,ITO | TiO2,MoOx | Ag/TeO2,,,,False,,,,,False,1.59,12.53,0.838,16.67,9_ipdVUlmuQd_bsFsUZ03potL7Ca
FA0.75MA0.25PbBr0.24I2.76,FA; MA,Pb,Br; I,,TiO2-c | TiO2-mp,Spiro-MeOTAD,Au,Chlorobenzene,DMF; DMSO,False,150.0; 100.0,Spin-coating,N2,0.1,False,1.085,23.2,0.797,19.0,9_j9wnHJ7fL0QunSqDSqVDhSRdj8
Cs0.05FA0.79MA0.16Pb0.75Sn0.25Br0.5I2.5,Cs; FA; MA,Pb; Sn,Br; I,1.34,PCBM-60 | C60 | BCP,PEDOT:PSS,Ag,Toluene,DMSO; GBL,False,100.0,Spin-coating,N2,0.0314,False,,,,13.45,9_tJWWofVGAjaIqeYx3-961TslEL
MAPbI3,MA,Pb,I,1.6,PCBM-60 | LiF,PEDOT:PSS,Al,Unknown,Methylammonium acetate,False,60.0; 100.0,Spin-coating,Ambient,0.05,False,1.047,22.1,0.7240000000000001,16.6,9_vUKBbuBvaxe0NmdGuks9tbFOFW
MAPbI3,MA,Pb,I,1.6,TiO2-c | TiO2-mp,tetra-substituted azulene,Au,Toluene,DMSO,False,100.0,Spin-coating,N2,0.04,False,0.99,20.1,0.66,13.2,9aXshkg4vBPD-znlpTjphSGXVCU9
MAPbI3,MA,Pb,I,1.6,TiO2-c | TiO2-mp,Spiro-MeOTAD,Au,Chlorobenzene,DMF; DMSO,False,100.0,Spin-coating,Unknown,0.09,False,0.97,18.55,0.6659999999999999,12.2,9aYl4NfqDSP3y-qKKiA7sQF93etT
MAPbI3,MA,Pb,I,,PCBM-60 | Bphen,PEDOT:PSS,Ag,Unknown,DMF,False,100.0,Spin-coating,N2,0.0725,False,0.97,21.63,0.71,14.82,9add9YSRYmpJQSUc6IPEKyU6Mt9q
FA0.83MA0.17PbBr0.51I2.49,FA; MA,Pb,Br; I,,SnO2-c,Spiro-MeOTAD,Ag,Anisole,DMF; DMSO,False,100.0,Spin-coating,Dry air,0.0919,False,1.12,22.89,0.73,17.6,9akB276ZO0h-SFarSRtQGhxDLG3o
CsPbBr2I,Cs,Pb,Br; I,2.1,NiO-c | TiO2-c,none,Carbon,Unknown,DMSO,False,200,Spin-coating,Unknown,,False,1.261,11.57,0.66,9.64,9b-3qnOWc2sGIiEtYJG6HSc-aLiJ
FA0.9MA0.1PbI3,FA; MA,Pb,I,1.525,SnO2-np,Spiro-MeOTAD,Au,Unknown,DMF; DMSO,False,70 | 150,Spin-coating >> Spin-coating | Spin-coating,Unknown,0.0887,False,1.1,23.84,0.763,20.01,9b9Ic5F514IAkCwk4t4RTELAc8ez
MAPbI3,MA,Pb,I,1.6,TiO2-c | TiO2-mp | ZrO2-mp,none,AV-Carbon; MAI,Unknown,GBL,False,50.0,Drop-infiltration,Unknown,0.36,False,0.985,21.22,0.61,12.75,9bBKH7tQuwjGBy4HeMEmdmwr_Fd4
MAPbI3,MA,Pb,I,1.6,TiO2-c,TPE-4DPA,Ag,Unknown,Unknown,False,95.0,Spin-coating,N2,0.09,False,1.02,19.63,0.65,13.04,9bQ1Xh4Dhwdlo6TbUehnp2P3TFWk
MAPbI3,MA,Pb,I,1.6,TiO2-c | TiO2-c,Spiro-MeOTAD,Au,Unknown,DMF,True,100.0,Spin-coating,Unknown,0.314,False,0.89,18.4,0.785,12.9,9bTZHubOpt7YaR914v-IGYcf9bnX
MAPbI3,MA,Pb,I,1.59,ZnO-c,Spiro-MeOTAD,Ag,Unknown,acetonitrile,False,100,Spin-coating,N2,0.0919,False,,,,,9bZgsmfxjpRYAR_hkPgotTa4FTrY
MAPbI3,MA,Pb,I,,PCBM-60 | BCP,PEDOT:PSS,Ag,Unknown,DMF; DMSO,False,110,Spin-coating,N2,0.1,False,,,,,9bgxfI6GOTUpTbvnYgM_QRJjodOX
MAPbI3,MA,Pb,I,1.6,TiO2-c | TiO2-mp,Spiro-MeOTAD,Au,Diethyl ether,DMF; DMSO,False,65; 100,Spin-coating,Unknown,0.1,False,1.054,19.93,0.708,14.87,9bmmQwPbw9x_O51tKjlBBZAx_KHU
FA0.05MA0.95PbI3,FA; MA,Pb,I,,PCBM-60,PTAA,Al,Toluene,DMF; DMSO,False,100.0,Spin-coating,Unknown,0.1,False,1.07,22.01,0.75,17.63,9bnlyUaNpSfO4EOlrNV0e-GwNAez
MAPbI3,MA,Pb,I,1.6,TiO2-c | TiO2-nanofibres,Spiro-MeOTAD,Au,Unknown,GBL,False,95.0,Spin-coating,Unknown,0.09,False,0.853,19.62,0.6,10.04,9brFes3DWMxnN4T57NmkmlUdvuDB
MAPbI3,MA,Pb,I,1.6,TiO2-c | TiO2-mp | ZrO2-mp,none,Carbon,Unknown,GBL,False,50,Drop-infiltration,Air,0.1,False,0.915,16.5,0.62,9.4,9c7nfbP5f8cG4057eERfIu7wz48m
FA0.8MA0.2PbI3,FA; MA,Pb,I,,TiO2-c,Spiro-MeOTAD,Ag,Unknown,DMF; DMSO >> IPA,False,Unknown >> 120.0,Spin-coating >> Spin-coating,Ar >> Ar,0.12,False,1.1,22.41,0.7490000000000001,18.5,9c9LlkerW3EpPmDJDQMj1RipOKUa
MAPbI3,MA,Pb,I,1.61,MoS2-nanosheets,Spiro-MeOTAD,Au,Unknown,DMF; DMSO >> IPA,False,60 >> 100,Spin-coating >> Spin-coating,N2 >> N2,0.055,False,0.965,19.0,0.66,12.1,9cHydtUVxO9kQ2T3oWcqBXtW6VGQ
FA0.83MA0.17PbBr0.51I2.49,FA; MA,Pb,Br; I,1.63,TiO2-c,Spiro-MeOTAD,Au,Chlorobenzene,DMF; DMSO,False,100,Spin-coating,Unknown,0.05,False,1.13,22.46,0.7559999999999999,19.2,9cXJCyFnu4vE1BqBDzQP6fRV5bSZ
MAPbI3,MA,Pb,I,1.6,PCBM-60,PEDOT:PSS,Ag,Unknown,DMF; H2O,False,100.0,Spin-coating,Unknown,0.06,False,0.95,19.82,0.705,13.27,9cZnfvc3C4wf2yB0hZEl3-ofFy9G
FA0.87MA0.13PbI3,FA; MA,Pb,I,1.5,SnO2-np,Spiro-MeOTAD,Au,Unknown,DMF; DMSO >> IPA,False,Unknown >> 150.0,Spin-coating >> Spin-coating,N2 >> Air,0.096,False,1.089,22.39,0.753,18.36,9cdAs1OOiW2TKVdZaeS17CSYV5Ou
Cs0.05FA0.79MA0.16PbBr0.51I2.49,Cs; FA; MA,Pb,Br; I,,TiO2-c | TiO2-mp,Spiro-MeOTAD,Au,Chlorobenzene,DMF; DMSO,False,100.0,Spin-coating,N2,1.0,False,1.1,23.6,0.71,17.0,9chQ5HZO64LoCbCONkoa56Li0Tu8
MAPbI3,MA,Pb,I,1.6,PCBM-60 | BCP,PEDOT:PSS,Ag,Chlorobenzene,DMSO; GBL,False,100.0,Spin-coating,N2,0.018,False,0.92,21.87,0.77,15.8,9cj6Lt-lzOGi4ro3IXjxICZ5hbHd
Cs0.08FA0.77MA0.15PbBr0.51I2.49,Cs; FA; MA,Pb,Br; I,1.6,C60 | BCP,PTAA,Cu,Ethyl acetate,DMF; DMSO,False,100,Spin-coating,N2,0.16,False,1.074,18.942,0.771,15.67,9ck9KfWD9bQNn-S_7NGML77iw1Wu
MAPbI3,MA,Pb,I,1.6,TiO2-c | TiO2-mp,Spiro-MeOTAD,Au,Ethyl acetate,DMF; DMSO,False,100.0,Spin-coating,N2,0.1,False,1.0490000000000002,21.186,0.72,16.07,9cnVMjBjSiePq0EPNneDSf7tWViq
MAPbI3,MA,Pb,I,1.6,PCBM-60 | BCP,NiO-c | NiO-nw,Ag,Unknown,DMF >> DMF; IPA,False,70.0 >> 70.0,Spin-coating >> Spin-coating,Unknown,0.1,False,1.06,22.6,0.74,17.59,9csJ1xxebLNaADGAfeDiCMFm2H0a
MAPbI3,MA,Pb,I,1.6,TiO2-c,Spiro-MeOTAD,Ag,Unknown,DMF,False,100.0,Spin-coating,N2,0.0725,False,1.06,20.12,0.69,14.82,9cwsJKabyDCJWXScoAY7J65IUE3D
MAPbI3,MA,Pb,I,1.6,C60 | bis-C60,NiO-c,Ag,Toluene,DMSO; GBL,False,100.0,Spin-coating,Unknown,0.0314,False,1.05,21.6,0.77,17.8,9cwvqEYljAmIbr7zgiuRS2CXI5uh
MAPbI3,MA,Pb,I,1.6,PCBM-60 | PEI,PEDOT:PSS,Ag,Toluene,DMSO; GBL,False,95.0,Spin-coating,Unknown,0.1058,False,1.12,,,,9d3Xr3B4-IygVsJJO9JroGd8ijRY
FA0.83MA0.17PbBr0.39I2.61,FA; MA,Pb,Br; I,,PCBM-60-np | PrC60MA | PEI,PTAA,Au,Chlorobenzene,DMF; DMSO,False,110.0,Spin-coating,N2,0.1,False,1.06,23.2,0.75,18.4,9d4wB_9kNvcWpx6scL2KC8xbicrM
MAPbI3,MA,Pb,I,1.609,PCBM-60 | BCP,PTAA,Ag,Unknown,DMF; DMSO >> IPA,False,25 >> 100,Spin-coating >> Spin-coating,N2 >> N2,,False,1.08,21.52,0.7170000000000001,16.67,9d6Nle0pxW9BXbWAqiA3X3ER9_uz
MAPbI3,MA,Pb,I,1.6,TiO2-c,Spiro-MeOTAD,Au,Chlorobenzene,DMF; DMSO,False,100.0,Spin-coating,Unknown,0.066,False,1.02,23.65,0.71,17.13,9dGVC_L8pbhn1tNxWktdrmwBjo14
MAPbI3,MA,Pb,I,1.6,TiO2-c | TiO2-mp,none,Carbon,Chlorobenzene,DMF; DMSO,False,100,Spin-coating,N2,0.1,False,1.01,17.74,0.64,8.34,9dHclVumkJxht39C4sPgCySHLzfw
CsFAPbI3,Cs; FA,Pb,I,1.55,C60,P3HT,Au,Toluene,DMF; DMSO,False,170,Spin-coating,N2,0.0938,False,0.89,20.0,0.63,7.5,9dR6edhYQZFVuc-qGYJrDbMCWMvW
MAPbI3,MA,Pb,I,1.6,SnO2-c | PCBM-60,CuPc,Au,Unknown,DMF; DMSO >> IPA,False,Unknown,Spin-coating >> Spin-coating,Unknown,0.09,False,1.03,17.88,0.579,10.73,9dc_0bbMoYseDQa1lQwfFv0CCcp5
MAPbI3,MA,Pb,I,1.6,TiO2-c | TiO2-mp,Spiro-MeOTAD,Au,Ethyl acetate,DMF; DMSO,False,100.0,Spin-coating,N2,0.1,False,1.031,21.687,0.7,15.63,9e2KDtszZe6uaIq95kg4rOQwt3Gv
MAPbI3,MA,Pb,I,1.6,TiO2-c | TiO2-mp | ZrO2-mp | Silane-SAM,none,Carbon,Unknown,DMF >> IPA,False,70.0 >> Unknown,Drop-infiltration >> CBD,Unknown,0.13,False,0.8490000000000001,20.01,0.73,12.41,9e8yKXrMkiEwPxiQ40WjLItyw5Na
CsPbBrI2,Cs,Pb,Br; I,1.9,TiO2-c | TiO2-mp,Spiro-MeOTAD,Ag,Unknown,DMF,False,345.0,Spin-coating,N2,0.03,False,1.08,12.96,0.659,9.22,9eDLGUd96fwE7kpha8Q555t40ij_
Cs0.17FA0.83PbBr1.2I1.8,Cs; FA,Pb,Br; I,,none,Spiro-MeOTAD,Au,Unknown,DMF,False,185.0,Spin-coating,Ar,0.1018,False,0.96,16.61,0.63,10.08,9eDnuDYHL1-ofrDHVRleXeP5GaN5
MAPbI3,MA,Pb,I,1.6,PCBM-60,PEDOT:PSS,Ag,Chlorobenzene,DMF,False,110.0,Spin-coating,Unknown,0.1,False,0.87,17.97,0.66,10.34,9eRz3kqfApDarQ5JTcTFuZmI2lHC
MAPbI3,MA,Pb,I,1.6,C60 | Bphen,CuI | PbPc,Ag,Unknown,DMF >> IPA,False,100 >> 100,Spin-coating >> Spin-coating,Unknown,0.18,False,0.8,17.72,0.62,8.79,9eg6LdYRaVMfeE4nVGZRZzURX7Af
Cs0.09FA0.91PbBr0.12I2.88,Cs; FA,Pb,Br; I,,TiO2-c | TiO2-mp,Spiro-MeOTAD,Au,Chlorobenzene,DMF; DMSO,False,100.0,Spin-coating,N2,0.12,False,1.123,24.71,0.773,21.45,9enw16lsXSoOYBArXw5SRVbuxuxL
Cs0.05FA0.79MA0.16PbBr0.51I2.49,Cs; FA; MA,Pb,Br; I,,SnO2-c,WO3 | Spiro-MeOTAD,Au,Chlorobenzene,DMF; DMSO,False,100.0,Spin-coating,Unknown,0.09,False,1.17,23.7,0.7709999999999999,19.2,9ezLSj8vxJIOiZmhNB1wJJOKU-oN
MAPbI3,MA,Pb,I,1.6,TiO2-c,Spiro-MeOTAD,Ag,Unknown,DMF,False,100.0,Spin-coating,N2,0.1,False,0.94,20.11,0.7,13.23,9f7tH45kSAP0HefrpueN5L7anm5I
MAPbI3,MA,Pb,I,1.59,C60; PCBM-60 | bis-C60,NiO-np,Ag,Unknown,DMF >> IPA,True,Unknown,Spin-coating >> Spin-coating,N2 >> N2,0.06,False,0.92,16.54,0.55,8.33,9fE8SSZ9-VL-qIT9P89bKUFK9kOM
MAPbI3,MA,Pb,I,1.5,C60 | BCP,NiO-np,Ag,Chlorobenzene,DMF; DMSO,False,Unknown,Spin-coating,Unknown,0.08,False,1.0490000000000002,21.48,0.74,16.67,9fJFCvUmzq77IpGkBpm3E2yl59qv
MAPbI3,MA,Pb,I,1.6,PCBM-60 | BCP,PEDOT:PSS,Ag,Unknown,DMF,False,100.0,Spin-coating,N2,0.12,False,1.01,20.85,0.62,13.18,9f_EczWzk9a5FCAv6ajX4fznE872
MAPbI3,MA,Pb,I,1.6,TiO2-c,Spiro-MeOTAD,Ag,Unknown,DMF; DMSO,False,Unknown,Spin-coating,Unknown,0.1,False,0.77,17.2,0.61,8.08,9feU7FkB7xvwkEe9RxrX-IRwqdRh
MAPbI3,MA,Pb,I,1.6,ZnO-np,Spiro-MeOTAD,Au,Diethyl ether,DMF; DMSO,False,65.0; 100.0,Spin-coating,Unknown,0.09,False,1.033,14.88,0.7170000000000001,11.02,9fgTtOHIOY02N2bgzpayQLQcM_jo
Cs0.15FA0.85PbI3,Cs; FA,Pb,I,,C60 | BCP,Poly-TBD,Ag,Unknown,DMF; DMSO >> IPA,False,80.0 >> 140.0,Spin-coating >> Spin-coating,Air >> Air,0.1,False,0.96,22.98,0.659,14.54,9fnnTKHhPdwAaIT-MmRqIqNNGfP6
Cs0.08FA0.77MA0.15PbBr0.51I2.49,Cs; FA; MA,Pb,Br; I,1.6,C60 | BCP,PEDOT:PSS,Cu,Ethyl acetate,DMF; DMSO,False,100,Spin-coating,N2,0.16,False,0.841,18.714,0.76,11.91,9fyGhiAsOrF9cd6nV4NY6cnA3tCO
(ThMA)2MA2Pb3I10,(ThMA); MA,Pb,I,,PCBM-60 | BCP,PEDOT:PSS,Ag,Toluene,DMF,False,100.0,Spin-coating,Unknown,0.1,False,1.07,18.89,0.763,15.0,9fynaXs-X_QCVmCMoKdL0bsDBhxl
MAPbI3,MA,Pb,I,1.6,WOx,Spiro-MeOTAD,Au,Diethyl ether,GBL; NMP,False,150.0,Spin-coating,Unknown,0.15,False,0.77,21.77,0.66,11.06,9fyuRkgi9kJa2czHQO-vjKLhYYXl
MAPbI3,MA,Pb,I,1.6,TiO2-c | TiO2-mp | ZrO2-mp,none,Carbon,Unknown,GBL,False,50.0,Drop-infiltration,Unknown,0.25,False,0.908,22.92,0.64,13.43,9g4dPBA8qJ2PGVAf374pjExkezfA
MAPbI3,MA,Pb,I,1.6,TiO2-c | TiO2-mp,Spiro-MeOTAD,Au,Unknown,DMF >> IPA,False,Unknown,Spin-coating >> CBD,Dry air >> Dry air,0.16,False,0.87,12.99,0.7609999999999999,8.34,9g5XIn68-nwxOw-YNqziUx_hA-zy
MAPbI3,MA,Pb,I,1.6,PCBM-60 | BCP,NiO-c,Ag,Diethyl ether,DMF; DMSO,False,50; 100,Spin-coating,Air,0.09,False,0.99,20.9,0.7,14.4,9g5ZP7JAHZ5023yQpYNQpcybRXPb
MAPbI3,MA,Pb,I,1.6,TiO2-c | TiO2-mp | ZrO2-mp,none,Carbon,Unknown,GBL,False,50,Drop-infiltration,Air,0.07,True,0.92,22.78,0.64,13.4,9gAv7dhj_7Lmfn2JDdmVgNECL87f
MAPbI3,MA,Pb,I,1.6,C60 | BCP,PTAA,Ag,Unknown,DMF; DMSO,False,100.0,Spin-coating,Air,0.04,False,1.051,21.93,0.752,17.2,9gJXh4jwXmqLrsjvXmPOmVaitRn_
MAPbI3,MA,Pb,I,1.6,TiO2-c | Al2O3-mp,Spiro-MeOTAD,Ag,Unknown,DMF,False,130.0,Spin-coating,N2,0.1,False,1.009,16.05,0.67,10.89,9gNv-vj-5UBbLkF4WjN0QNrTs_1V
MAPbI3,MA,Pb,I,1.6,TiO2-c | TiO2-mp | n-dimethyloxamic acid,Spiro-MeOTAD,Ag,Unknown,DMF,False,100.0,Spin-coating,Unknown,0.09,False,0.87,21.0,0.51,9.3,9gOULdFlVcntxGpqTKip-RmlCkUO
Cs0.05FA0.79MA0.16PbBr0.3I2.7,Cs; FA; MA,Pb,Br; I,,TiO2-c,CuPc(tBu)4,Au,Chlorobenzene,DMF; DMSO,False,100.0,Spin-coating,Ar,0.09,False,1.03,21.5,0.6,13.3,9gUF4lSLua9YfJVxO3xoE3JPqcoc
Cs0.05FA0.81MA0.14PbBr0.45I2.55,Cs; FA; MA,Pb,Br; I,,TiO2-c | TiO2-mp,Spiro-MeOTAD,Au,Chlorobenzene,DMF; DMSO,False,100.0,Spin-coating,N2,0.16,False,1.11,22.22,0.755,19.11,9gX7kNTwWu-CwMRKdZmoBjXE7Sd3
MAPbI3,MA,Pb,I,1.6,Unknown,Spiro-MeOTAD,Au,Unknown,DMF; Tetrahydrothiophene 1-oxid,False,25; 130,Spin-coating,N2,0.1,False,,,,14.0,9gc3_3U-Mlgf5u0DW_1xQA4bAKC5
MAPbI3,MA,Pb,I,1.6,PCBM-60,PEDOT:PSS,Ca | Al,Unknown,DMSO,False,110.0,Spin-coating,Unknown,0.1,False,0.84,21.2,0.68,12.1,9gdnqfc5cu7YNMowCwMR70fyaJVW
FAPbI3,FA,Pb,I,1.51,C60,PTAA,Ag,Chlorobenzene,DMF; DMSO,False,140,Spin-coating,N2,0.11,False,0.95,21.49,0.54,11.12,9ggCtaj5RTUp6hthMg8Wt2a1C3tj
MAPbI3,MA,Pb,I,1.6,SnO2-QDs,Spiro-MeOTAD,Au,Diethyl ether,DMF; DMSO,False,70; 100,Spin-coating,N2,0.1,False,1.134,23.05,0.778,20.31,9ghHKos3cQjXW5II_fAxEblABjk0
MAPbI3,MA,Pb,I,1.6,TiO2-c,Spiro-MeOTAD,Au,Unknown,DMF,False,Unknown,Spin-coating,Unknown,0.1,False,0.79,17.06,0.75,10.24,9gj0WnQct6_xxB9pbmqMAK2jchMr
CsPbBr2I,Cs,Pb,Br; I,,TiO2-c,Spiro-MeOTAD,Au,Diethyl ether,DMSO >> IPA,False,35; 120 >> 120,Spin-coating >> Spin-coating,N2 >> N2,0.1,False,1.15,10.1,0.726,8.45,9gkT8Mj59okDoS_nx0BGLym5wGn5
Cs0.05FA0.79MA0.16PbBr0.51I2.49,Cs; FA; MA,Pb,Br; I,,TiO2-c | TiO2-mp,HS-Ph-SCH3 | Spiro-MeOTAD,Au,Chlorobenzene,DMF; DMSO,False,100.0,Spin-coating,N2,0.16,False,1.09,21.9,0.78,18.6,9gnNXI_OBtiEBeGxmdx-4eqwtq4S
MAPbI3,MA,Pb,I,1.6,TiO2-c,PEDOT:PSS,Au,Ethyl acetate,DMF,False,100.0,Spin-coating,Unknown,0.16,False,0.78,17.53,0.57,7.99,9gnqUCWw83j0P0T5tlvwhF-LCkcE
MAPbI,MA,Pb,I,1.58,C60 | BCP,PTAA,Cu,Ethyl acetate,DMF; DMSO,False,100,Spin-coating,N2,0.16,False,0.961,19.125,0.71,13.05,9gpkpYTwFHE7WvVoF2_Y7nNBBEz8
MAPbI3,MA,Pb,I,1.6,Ca | C60,TAPC | MoO3; TAPC,MoO3 | Ag,Unknown,none >> none,False,Unknown,Evaporation >> Gas reaction,Vacuum >> MAI; Vacuum,0.1,False,0.98,21.14,0.703,14.56,9gq0KcVGrqI5ShamPLQKYOZbvxb3
MAPbI3,MA,Pb,I,1.6,TiO2-c,Spiro-MeOTAD,Au,Toluene,DMSO; GBL,False,100.0,Spin-coating,N2,0.09,False,1.01,21.51,0.6,13.05,9h5-KCNdEzF7XQhsb6UwXn3ViKfO
CsPbBr3,Cs,Pb,Br,2.32,TiO2-c,CuPc,Carbon,Unknown,DMF >> Methanol,False,90.0 >> 250.0,Spin-coating >> CBD,Air >> Air,0.071,False,1.253,7.31,0.77,7.05,9hUGtH-epunci2d9omTV36kesAfj
CsPb0.98I3,Cs,Pb,I,1.71,TiO2-c | TiO2-mp,P3HT,Au,N2,DMF; DMSO,False,300.0,Spin-coating,N2,0.159,False,0.752,18.1,0.65,9.0,9hcrXn--r2hh1MOorqM89UR0O-xc
MAPbI3,MA,Pb,I,1.585,PCBM-60 | ZnO-np,NiO-np | ME1,Al,Toluene,DMSO; GBL,False,100.0,Spin-coating,N2,0.1024,False,1.04,22.58,0.76,17.85,9hyWiUJMuXs9GXEGjKHW5ybQdfsp
Cs0.05FA0.79MA0.16PbBr0.51I2.49,Cs; FA; MA,Pb,Br; I,,TiO2-c | TiO2-mp,SnS,Au,Chlorobenzene,DMF; DMSO,False,100.0,Spin-coating,N2,0.16,False,1.12,23.14,0.759,19.67,9i20V5upqClU_WnXU8SIblsDsfVp
MAPbI3,MA,Pb,I,1.6,PCBM-60,NiO-np,Ag,Chlorobenzene,DMF; DMSO,False,100.0,Spin-coating,N2,0.1,False,1.09,18.07,0.696,13.71,9iJrFIsMiV7B8J62LxBbfSpEKkST
FA0.85MA0.15PbI3,FA; MA,Pb,I,1.53,TiO2-c,Spiro-MeOTAD,Au,Chlorobenzene,DMF; DMSO,False,150.0,Spin-coating,N2,0.09,False,,,,,9iMM-fnu9Gwusacl23jXEtiRTKCY
MAPbI3,MA,Pb,I,1.6,TiO2-c,Spiro-MeOTAD,Ag,Unknown,DMF,False,85; 100,Spin-coating,Unknown,0.06,False,0.93,20.54,0.73,13.56,9iO4Q71XR5c_rMFw-jxvq1qXJBIk
