Repository: GouravSidana/firstML

# firstML
My first Machine Learning Project

File: filtered_perovskite.csv (part 27 of 155)
Formula,A_ion,B_ion,X_ion,Bandgap,ETL,HTL,Backcontact,Antisolvent,Solvent,Solv_annel,Anneal_temp,Dep_procedure,Synth_atm,Cell_area,Is_module,Voc,Jsc,FF,PCE,entry_id
MAPbI3,MA,Pb,I,1.6,PCBM-60 | LiF,PEDOT:PSS,Al,Dichloromethane,DMSO; GBL,False,100.0,Spin-coating,N2,0.04,False,1.05,17.6,0.69,12.8,9iQUt0DK1EUlm8PrYBIswJ8D-K3e
MAPbI3,MA,Pb,I,1.6,Ti | C60,NiO-c | Ni,Unknown,Unknown,acetonitrile,False,Unknown,Spin-coating,N2,6.4,False,0.91,22.33,0.348,7.3,9iT3xcudHn6LmM0sdK1Ly25NWQe4
MAPbI3,MA,Pb,I,1.5,IDIC,Spiro-MeOTAD,Au,Unknown,DMF >> IPA,False,Unknown >> 150,Spin-coating >> Spin-coating,N2 >> N2,0.102,False,1.06,22.2,0.721,16.9,9iW4HzT6V-PmWu9jlsqVe-doIwiZ
MAPbI3,MA,Pb,I,1.6,ZnO-np,Spiro-MeOTAD,Ag,Chlorobenzene,DMF; DMSO,False,65.0; 100.0,Spin-coating,Unknown,0.1,False,0.98,20.6,0.4029999999999999,8.2,9ictKszCwyJsgEdQMPe-YaaW_Nkc
MAPbI3,MA,Pb,I,1.61,TiO2-nt,Spiro-MeOTAD,Au,Unknown,DMF >> IPA,False,Unknown >> 70.0,Spin-coating >> Spin-coating,Dry air >> Dry air,0.22,False,0.982,11.5,0.68,15.2,9ipmy-dx0ry8wjUmBeoQudtk-fuV
MAPbI3,MA,Pb,I,1.6,TiO2-c | TiO2-mp,Spiro-MeOTAD,Au,Unknown,DMF,False,100; 100,Spin-coating,Air,0.25,False,0.942,15.5,0.708,10.3,9j1zUvtg2xhAaLY08Rzg-v2rJOMi
MAPbI3,MA,Pb,I,1.6,TiO2-c | TiO2-mp,Spiro-MeOTAD,Ag,Toluene,DMSO,False,110.0; 130.0,Spin-coating,Unknown,0.1,False,1.02,20.44,0.647,13.52,9j2x5JTw6d9rdnOUPBIho1EuA5aQ
MAPbI3,MA,Pb,I,1.6,TiO2-c | SnO2-np,Spiro-MeOTAD,Ag,Chlorobenzene,DMF; DMSO >> IPA,False,100.0 >> Unknown,Spin-coating >> Dipp-coating,Unknown,0.1,False,1.102,23.46,0.8140000000000001,21.03,9j4wfST9Xv3_tGYLNn68--4fwisM
MAPbI3,MA,Pb,I,1.6,PCBM-60 | ZnO-np,NiO-c,Ag,Chlorobenzene,DMF,False,100.0,Spin-coating,N2,0.0525,False,1.05,18.75,0.66,12.98,9jE3r8AjmfByM6OuHBMwf-aaihuO
MAPbI3,MA,Pb,I,1.6,TiO2-c,Spiro-MeOTAD,Au,Chlorobenzene,DMF; DMSO,False,100.0,Spin-coating,Unknown,0.066,False,1.02,23.65,0.71,17.13,9jIn5-0x-O7ESgiGEz9jPapkwN2L
MAPbI3,MA,Pb,I,1.6,TiO2-c | TiO2-mp,Spiro-MeOTAD,Au,Unknown,DMF >> IPA,False,70.0 >> 100.0,Spin-coating >> Spin-coating,N2 >> N2,0.1,False,1.03,21.45,0.72,15.9,9jPBv0eX-puB3FAQ9VZdIR_UXU6v
MAPbI3,MA,Pb,I,1.6,PCBM-60 | BCP,PEDOT:PSS,Ag,Chlorobenzene,DMF,False,100,Spin-coating,N2,0.08,False,0.8,15.24,0.691,8.51,9jPkna5Zap37mQP02hdc59vE0LGB
MAPbI3,MA,Pb,I,1.6,TiO2-c,PTAA,Au,Unknown,DMF >> IPA,False,60.0 >> 105.0,Spin-coating >> Spin-coating,N2 >> N2,0.096,False,1.05,20.4,0.75,16.1,9jRnUQYa9DKgSwed9Bh7m1CGRohf
MAPbI3,MA,Pb,I,1.6,TiO2-c | TiO2-mp,none,Carbon | Sn,Chlorobenzene,DMF; DMSO,False,100,Spin-coating,N2,1.0,False,1.018,20.6,0.51,10.7,9jXbKbiH8_kF0TY3n2huX1d3hV1v
MAPbI3,MA,Pb,I,1.6,PCBM-60 | PFN,p-PFP-O | PTAA,Al,Diethyl ether,DMF; DMSO,False,100.0,Spin-coating,N2,0.0464,False,1.07,20.2,0.78,16.8,9jbSEHvKKyagluI2cKXO-mZAKU6B
MAPbI3,MA,Pb,I,1.6,PCBM-60 | ZnO,P3CT-K,Al,Chlorobenzene,DMF; DMSO,False,60; 100,Spin-coating,N2,0.06,False,1.02,19.8,0.735,14.9,9jflYjepdK-yPSFWAsj8P3DkyHtF
MAPbI3,MA,Pb,I,1.6,PCBM-60 | FPI,X-DVTPD,Ag,Unknown,DMF >> IPA,False,70.0 >> 100.0,Spin-coating >> Spin-coating,Unknown,0.1,False,1.08,23.01,0.725,18.08,9jnNXj04KLiZw9INkNLFHhgK_FFZ
MAPbI3,MA,Pb,I,1.55,PCBM-60,PEDOT:PSS,Ca | Al,Unknown,Unknown,False,100.0,Spin-coating,Air,0.04,False,0.9,13.09,0.8,9.46,9k-5aW8kBpoaaN4lV8un_o1mV3cF
CsPbI3,Cs,Pb,I,,SnO2-c | Ba(OH)2,PDCBT,MoO3 | Au,Unknown,DMSO,False,350.0,Spin-coating,N2,0.104,False,1.07,16.2,0.72,12.5,9k4Dsv8C54gToa37ztaxKDiza6Ml
FA0.83MA0.17PbBr0.4I2.6,FA; MA,Pb,Br; I,,TiO2-c,Spiro-MeOTAD,Au,Unknown,Butylamine; DMF; DMSO >> Butanol,False,Unknown >> 150.0,Spin-coating >> CBD,Air >> Air,0.12,False,1.06,22.29,0.72,17.01,9k79lrtLj_IoFqp8MdtDeor8jAw2
MAPbI3,MA,Pb,I,1.6,PCBM-60,PEDOT:PSS,Al,Chlorobenzene,DMF,False,100.0,Spin-coating,N2,0.09,False,0.99,19.99,0.63,12.56,9kH7w2nvwarBwUPFA8wyIKGp470K
FAPbI3,FA,Pb,I,1.48,SnO2-np,Spiro-MeOTAD,Au,Chlorobenzene,DMF; DMSO,False,100.0,Spin-coating,N2,0.1,False,1.09,21.11,0.657,15.1,9kJpXdUT30FdFmhRKWpNEsJqgSjL
MAPbI3,MA,Pb,I,1.6,TiO2-c,Spiro-MeOTAD,Au,Toluene,DMF; GBL,False,Unknown,Spin-coating,Unknown,0.1,False,1.11,20.0,0.59,13.0,9kPNaPo8Unl9_4RwOIuGPHXdXjzG
Cs0.05FA0.7885MA0.1615PbBr0.51I2.49,Cs; FA; MA,Pb,Br; I,,TiO2-c | TiO2-mp,PTAA,Au,Chlorobenzene,DMF; DMSO,False,100.0,Spin-coating,N2,0.04,False,1.15,22.2,0.71,18.03,9ka9qKPkZ-whLnv5hOKWdu6mbwos
FA0.85MA0.15PbBr0.45I2.55,FA; MA,Pb,Br; I,,In2S3 | TiO2-c | TiO2-mp,Spiro-MeOTAD,Ag,Unknown,DMF >> IPA,False,Unknown >> 100.0,Spin-coating >> Spin-coating,Unknown,0.0625,False,1.03,22.54,0.78,18.22,9ke79OS--yjQSJn6JKnnsnXXQ3Ws
MAPbBr0.9I2.1,MA,Pb,Br; I,1.75,TiO2-c,Spiro-MeOTAD,Ag,Unknown,DMF >> IPA >> IPA,False,70; 95 >> 100 >> 100,Spin-coating >> Spin-coating >> Ion exchange,Unknown,0.28,False,1.01,16.88,0.52,9.55,9krmNadNW1vLSWgoVJHmzFvBUT1q
MAPbI3,MA,Pb,I,1.6,TiO2-c,P3HT,Au,Unknown,Unknown,False,110.0,Spin-coating,N2,0.1,False,0.863,21.8,0.52,9.7,9krxpFBA7Nmeq_KGck6dXNNzytFw
Cs0.15FA0.85PbBr0.45I2.55,Cs; FA,Pb,Br; I,,SnO2-np | PCBM-60,PTA,MoO3 | Ag,Toluene,DMF; DMSO,False,100.0,Spin-coating,N2,0.08,False,1.044,21.85,0.7020000000000001,16.0,9kvnxeKQXV0QXCB8vUlERgfwBDK1
MAPbI3,MA,Pb,I,1.6,PCBM-60,PEDOT:PSS,Ag,Chlorobenzene,DMF,True,60; 60; 90,Spin-coating,N2,0.1,False,0.94,20.25,0.534,10.2,9kwkRs6Qcup0M6hGP097_kWHsFcE
CsPbBrI2,Cs,Pb,Br; I,,SnO2-np,P3HT,Ag,Chlorobenzene,DMSO,False,150.0,Spin-coating,N2,0.04,False,1.08,14.28,0.593,9.2,9kxnesKVAj64DOHcQCZS1XwuIF6k
MAPbI3,MA,Pb,I,1.6,TiO2-c | TiO2-mp,Spiro-MeOTAD,Au,Diethyl ether,DMF; DMSO,False,100.0,Spin-coating,Air,0.1,False,1.03,23.29,0.741,17.63,9l-2VNcm4l6Jrusn28P-qbhlsR6I
FA0.85MA0.15PbBr0.45I2.55,FA; MA,Pb,Br; I,,TiO2-c | PCBA,P2,Au,Chlorobenzene,DMF; DMSO,False,150; 100,Spin-coating,N2,0.04,False,0.81,21.75,0.429,7.2,9l2yW6EtHJ9XuOCDA4iNIINPxOLI
MAPbI3,MA,Pb,I,1.52,PCBM-60 | BCP,PEDOT:PSS,Au,Unknown,DMF >> IPA,False,70.0 >> 100.0,Spin-coating >> Spin-coating,Unknown,0.04,False,0.92,23.8,0.7,15.01,9l8mayGwLfUGV2w59WSAj769b4UB
Cs0.05FA0.81MA0.14PbBr0.45I2.55,Cs; FA; MA,Pb,Br; I,,MgO | SnO2-np | Ethanol amine,Spiro-MeOTAD,Au,Chlorobenzene,DMF; DMSO,False,110.0,Spin-coating,Unknown,0.1,False,1.147,23.29,0.758,19.62,9lCOzAfusVlukDAjMvN52mArD2sQ
MAPbI3,MA,Pb,I,1.6,PCBM-60 | C60,NiO-c,Ag,Toluene,DMSO; GBL,False,100.0,Spin-coating,N2,0.0314,False,1.08,18.18,0.74,15.3,9lOgWsT58sHU3HKtEHdJIy3TEtAj
MAPbI3,MA,Pb,I,1.6,TiO2-c | TiO2-mp,X51,Ag,Unknown,DMF,False,100.0,Spin-coating,Unknown,0.126,False,0.88,16.79,0.66,9.8,9lVXzheE_wdq4cduC6IvwF2Bo92w
MAPbI3,MA,Pb,I,1.6,TiO2-c | TiO2-mp,Spiro-MeOTAD,Ag,Chlorobenzene,DMF,False,100.0,Spin-coating,N2,0.09,False,0.9,16.98,0.619,9.43,9llZudk36AygEeTDqPRcEzMzfRP3
Cs0.05FA0.81MA0.14PbBr0.45I2.55,Cs; FA; MA,Pb,Br; I,,PCBM-60 | BCP,CuPc | PEI,Ag,Chlorobenzene,DMF; DMSO,False,100,Spin-coating,N2,0.09,False,1.03,19.4,0.77,15.4,9lmtB9Ix37dTNF-Eo6dpkm3q76Mk
MAPbI3,MA,Pb,I,1.6,TiO2-c | TiO2-mp,Spiro-MeOTAD,Au,Diethyl ether,DMF; DMSO,False,65 | 130,Spin-coating,Unknown,0.14,False,1.03,21.9,0.73,16.59,9m06rk62qbWog-Sbrz9QjdirQHRP
MAPbI3,MA,Pb,I,1.58,pSNT,PEDOT:PSS,Ag,Toluene,DMSO; GBL,True,100.0,Spin-coating,N2,0.1,False,,,,11.35,9m36D3Q5HzJegnhkVL5YtYQhrsqe
MAPbI3,MA,Pb,I,1.6,TiO2-c | TiO2-mp,Spiro-MeOTAD,Au,Unknown,DMF >> IPA,False,70.0 >> 110.0,Spin-coating >> Spin-coating,Unknown,0.1,False,0.99,20.7,0.67,13.7,9m8DX_6iHfkQUL1SCwK-9XOKgybc
FA0.85MA0.15PbI3,FA; MA,Pb,I,1.56,TiO2-c,TPFPB | Spiro-MeOTAD,Au,Chlorobenzene,DMF; DMSO,False,150.0,Spin-coating,Air,0.09,False,1.12,24.69,0.782,21.6,9mFGec5TS24YI62JrPgJv0v6LOXX
Cs0.05FA0.79MA0.16PbBr0.51I2.49,Cs; FA; MA,Pb,Br; I,,C60; PCBM-60 | Zr(acac)4,NiO-np,Ag,Chlorobenzene,DMF; DMSO,False,100.0,Spin-coating,N2,0.1,False,1.01,22.97,0.44,10.2,9mJ3GzbB5dMPDrVVRTXLjNWv4Dxg
MAPbI3,MA,Pb,I,1.59,"ZnO-c | 1,2 ethanedithio",PZn-2FTPA,Au,Unknown,DMF; DMSO >> IPA,False,100.0 >> 100.0,Spin-coating >> CBD,Air >> Air,0.0707,False,1.125,22.21,0.754,18.85,9mZB4Hbfsb9TEgd-CulL5TcXYXN3
MAPbI3,MA,Pb,I,1.6,PCBM-60 | BCP,Spiro-TTB,Ag,Vacuum,DMSO; GBL,False,100.0,Doctor blading,N2,0.09,False,1.07,22.02,0.78,18.38,9mZM6M-hMxeJw15K5-fvc1P4vqxY
Cs0.05FA0.75MA0.2PbBr0.51I2.49,Cs; FA; MA,Pb,Br; I,,TiO2-c | TiO2-mp,Spiro-MeOTAD,Au,Ethyl acetate,DMF; DMSO,False,100.0,Spin-coating,Ambient,0.1,False,0.72,18.4,0.7290000000000001,9.52,9midzs0n0XNuKayXCawxfcU4w0eD
FA0.9MA0.1PbBr0.03I2.97,FA; MA,Pb,Br; I,,SnO2-np,Spiro-MeOTAD,Au,Unknown,DMF; DMSO >> IPA,False,70.0 | 140.0,Spin-coating >> Spin-coating,N2 >> N2,0.044,False,1.11,24.15,0.741,19.87,9mntdIogI-boa6RM6DzHBX27ybOA
MAPbI3,MA,Pb,I,1.6,ZnO-c | ZnO-nw,Spiro-MeOTAD,Ag,Unknown,DMF >> IPA,False,70.0 >> 100.0,Spin-coating >> Spin-coating,Unknown,0.12,False,0.959,20.35,0.645,12.59,9mqPUIu85TS2C8SUPOvLgRmRAjTm
FA0.85MA0.15PbBr0.45I2.55,FA; MA,Pb,Br; I,,TiO2-c | TiO2-mp,H66,Au,Chlorobenzene,DMF; DMSO,False,100.0,Spin-coating,N2,0.1,False,1.09,20.82,0.75,16.95,9mtUzfsYCFmALVcw5xrAxLkWUVVK
MAPbI3,MA,Pb,I,1.6,TiO2-c | TiO2-mp,Spiro-MeOTAD,Au,Diethyl ether,DMF; GBL,False,100.0,Spin-coating,N2,0.12,False,1.0,20.16,0.64,12.95,9n2qui2T8MBwT1jk1PaxjxpvAJmf
FA0.85MA0.15PbBr0.45I2.55,FA; MA,Pb,Br; I,1.47,TiO2-c,PCPD2FBT:BCF,PEDOT:PSS | ITO | SLG,Unknown,DMF; DMSO >> IPA,False,Unknown >> 150.0,Spin-coating >> Spin-coating,Unknown,1.0,False,1.08,20.6,0.7709999999999999,17.2,9nRjBk7y-5uyW4QPLrAvT6FpslWH
Cs0.05FA0.79MA0.16PbBr0.54I2.46,Cs; FA; MA,Pb,Br; I,,TiO2-c | TiO2-mp,EH44,Au,Chlorobenzene,DMF; DMSO,False,100.0,Spin-coating,N2,0.1,False,0.923,20.89,0.6729999999999999,12.97,9nS1lQZgTp7ccqxLBZCKZ_Lyt9uB
MAPbI3,MA,Pb,I,1.56,TiO2-c | TiO2-mp,Spiro-MeOTAD,Au,Chlorobenzene,DMF,False,100.0,Spin-coating,N2,0.06,False,1.03,22.64,0.736,17.2,9nU6pOkLkPziTFAare4KjVd3l_f4
MAPbI3,MA,Pb,I,1.6,TiO2-c | TiO2-mp,Spiro-MeOTAD,Ag,Hexane,DMF; DMSO,False,100,Spin-coating,Air,0.07,False,1.053,22.2,0.662,15.48,9nX_G_XjfZRlUl4y3yM3M4vUIpb_
Cs0.05FA0.79MA0.16PbBr0.51I2.49,Cs; FA; MA,Pb,Br; I,,C60 | BCP,PTAA | PFN-Br,Cu,Ethyl acetate,DMF; DMSO,False,100.0,Spin-coating,Unknown,1.0,False,1.1840000000000002,21.56,1.1840000000000002,21.56,9ngdyS1B9-XqE2npGyo37zr-chYu
MAPbI3,MA,Pb,I,1.6,PCBM-60,NiO-c,Ag,Chlorobenzene,DMF; DMSO,False,60; 100,Spin-coating,N2,0.09,False,0.956,18.76,0.6709999999999999,12.01,9njqyezi_dPctfegxYkiwEY-GI3t
MAPbI3,MA,Pb,I,1.6,TiO2-c | TiO2-mp,Spiro-MeOTAD,Au,Unknown,DMF; DMSO >> IPA,False,70 >> 120,Spin-coating >> CBD,Air >> Air,0.1,False,1.044,18.79,0.7240000000000001,14.2,9nn9qjWrerehS2N_Zs4lYuIdtQsq
MAPbI3,MA,Pb,I,1.6,TiO2-c,Spiro-MeOTAD,Au,Unknown,DMF,False,100.0,Spin-coating,N2,0.09,False,0.93,17.4,0.6609999999999999,10.7,9nobs0xPy6fiQr6jWD3-Ajwuyvlx
MAPbI3,MA,Pb,I,1.6,TiO2-c | TiO2-mp,Spiro-MeOTAD,Au,Ethyl acetate,DMF; DMSO,False,100.0,Spin-coating,N2,0.1,False,1.021,18.941,0.73,14.69,9nzg9laEpVtiMDfMwzHamMKfpwK0
FA0.85MA0.15PbBr0.45I2.55,FA; MA,Pb,Br; I,,TiO2-c | TiO2-mp,Spiro-MeOTAD,Au,Chlorobenzene,DMF; DMSO,False,100.0,Spin-coating,N2,0.16,False,1.09,20.6,0.75,17.4,9o-z_6FrMr60tE0l6_Cr30X_Osxx
FAPbI3,FA,Pb,I,1.48,TiO2-c | TiO2-mp,Spiro-MeOTAD,Au,Diethyl ether,DMF; DMSO,False,145,Spin-coating,Unknown,0.125,False,0.994,18.195,0.574,10.38,9oCsKR-ytlsKCMk9AWEqc5PG814Q
CsBi0.01Pb0.99I3,Cs,Bi; Pb,I,,TiO2-c,CuI,Au,Unknown,DMF; DMSO,False,100.0,Spin-coating,Unknown,0.09,False,0.83,15.2,0.573,7.23,9oZi1RrnP2LWGq2OlY3PuKmu_3f2
MAPbI3,MA,Pb,I,1.6,ZnO-np,NiO-c,Ag,Chlorobenzene,DMF; DMSO,False,100.0,Spin-coating,Unknown,0.108,False,1.11,20.52,0.8,18.15,9o_06jmyhkC4DhvYPio_I_lMtvp3
MAPbI3,MA,Pb,I,1.6,TiO2-c,Spiro-MeOTAD,Au,Chlorobenzene,DMSO; GBL,False,100.0,Spin-coating,N2,0.09,False,1.02,23.57,0.6890000000000001,17.54,9oaO6WClQ-GE2jKzVjWAN1s7ztPs
MAPbI3,MA,Pb,I,1.6,ZnO-c,Spiro-MeOTAD,Ag,Unknown,DMF >> IPA,False,Unknown,Spin-coating >> Spin-coating,N2 >> N2,0.11,False,1.0,19.0,,13.2,9oeV-rIodLpxGQu7DcWHxQXFrjzy
MAPbI3,MA,Pb,I,1.6,TiO2-c | TiO2-mp,PTAA,Au,Chlorobenzene,DMSO,False,100.0,Spin-coating,Unknown,0.16,False,1.08,22.53,0.8009999999999999,19.5,9oxAqGFVvyXRCLlbrih8ICy6R2b8
FA0.75MA0.25SnI3,FA; MA,Sn,I,1.33,C60 | BCP,PEDOT:PSS,Al,Chlorobenzene,DMF; DMSO,False,100.0,Spin-coating,Unknown,0.11,False,0.55,23.8,0.6859999999999999,9.02,9oxCBjupLEiHL5sIDNU4OWEcQ8cR
MAPbI3,MA,Pb,I,1.6,TiO2-c | TiO2-mp,Spiro-MeOTAD,Au,Diethyl ether,DMF,False,65; 100,Spin-coating,Unknown,0.125,False,1.04,21.3,0.74,16.4,9oxFEOU4GFz9hAgef65sKHq2Ii-h
MAPbI3,MA,Pb,I,1.6,TiO2-c | TiO2-mp,Spiro-MeOTAD,Ag,Chlorobenzene,DMF,False,100.0,Spin-coating,N2,0.16,False,1.009,22.43,0.635,14.36,9p-3YwkjPqXMgP6KhduBsfqK1uK8
FA0.85MA0.15PbBr0.45I2.55,FA; MA,Pb,Br; I,,TiO2-c | TiO2-mp,Spiro-MeOTAD,Au,Unknown,DMF; DMSO >> IPA,False,70.0 >> 100.0,Spin-coating >> Spin-coating,N2 >> N2,0.16,False,1.07,22.37,0.7240000000000001,17.64,9p4hnrBGXm_OUkBAUCO0ZI2gNB9G
Cs0.1FA0.83MA0.17PbBr0.51I0.249,Cs; FA; MA,Pb,Br; I,,ZnO-np,Spiro-MeOTAD,Ag,Chlorobenzene,DMF; DMSO,False,105.0,Spin-coating,Unknown,0.1,False,1.07,22.0,0.6409999999999999,15.1,9p8EmCWmpwW_76aJiHtvVzZ5VHWw
MAPbI3,MA,Pb,I,1.6,PCBM-60,TAPC,Ag,Unknown,DMF; DMSO >> IPA,False,Unknown >> 105.0,Spin-coating >> Spin-coating,Unknown,0.04,False,0.95,20.77,0.703,13.82,9pH3ynCmSobuoCtmOLSAtV0IstsP
MAPbI3,MA,Pb,I,1.6,TiO2-c | TiO2-mp,Spiro-MeOTAD,Au,Unknown,GBL,False,Unknown,Inkjet printing,Air,0.0004,False,0.91,19.55,0.69,12.3,9qHPYedFec7PyGirX3q7y3GnlgTN
Cs0.125FA0.875PbBr0.375I2.625,Cs; FA,Pb,Br; I,,TiO2-c | TiO2-mp,Spiro-MeOTAD,Au,Diethyl ether,DMF; DMSO,False,140.0,Spin-coating,Unknown,0.125,False,1.116,22.498,0.782,19.64,9qLqr6a-8ADCDfY1UtSk-JiIh2qK
MAPbI3,MA,Pb,I,1.6,PCBM-60 | LiF,PCDTBT,Ag,Toluene,DMSO; GBL,False,110.0,Spin-coating,N2,2.0,False,1.03,18.0,0.81,14.1,9qSOe2dtMEibj9wVkO5g7nZIgXBm
MAPbI3,MA,Pb,I,1.6,ZnO-c | TiO2-c,Spiro-MeOTAD,MoO3 | Al,Unknown,DMF >> IPA,False,70.0 >> 100.0,Spin-coating >> Spin-coating,N2 >> N2,0.1,False,0.017,0.83,0.56,8.0,9qSkGKq8zpGr1lg4geJPIRwVTnwr
Cs0.05FA0.75MA0.1PbBr0.3I2.9,Cs; FA; MA,Pb,Br; I,,TiO2-c | TiO2-mp,P3HT,Au,Chlorobenzene,DMF; DMSO,False,100.0,Spin-coating,Unknown,0.1,False,,,,15.62,9qcsJy37RsuRz-NhbMZIJP8gD_KN
MAPbI3,MA,Pb,I,1.6,PCBM-60 | BCP,PolyTPD,Ag,Unknown,DMF,False,25; 100,Spin-coating,Unknown,0.0965,False,1.04,21.3,0.772,15.7,9qjxwVKh7J5dUBD5CyORj6nPwQu8
FA0.95MA0.05PbBr0.15I2.85,FA; MA,Pb,Br; I,,SnO2-np,Spiro-MeOTAD,Au,Diethyl ether,DMF; DMSO,False,150.0,Spin-coating,N2,0.125,False,1.092,22.89,0.77,19.3,9qwtIqTHUFjaqkWraq3Nt-zQAnQ6
MAPbI3,MA,Pb,I,1.6,C60-SAM,Spiro-MeOTAD,Au,N2,DMF; DMSO,False,110.0,Spin-coating,Unknown,0.104,False,0.98,21.0,0.74,15.2,9qy6bxShUHWeCHOVqrTtFpyD2VSf
MAPbI3,MA,Pb,I,1.6,PCBM-60 | BCP,NiO-c,Ag,Chlorobenzene,DMF; DMSO,False,100.0,Spin-coating,Unknown,0.04,False,1.02,22.24,0.628,14.24,9r3EDiDUsyndbDJUKkbRjEMETQxL
MAPbI3,MA,Pb,I,1.6,ZnO-np,Spiro-MeOTAD,Ag,Unknown,DMF >> IPA,False,Unknown >> 80.0,Spin-coating >> Spin-coating,Ambient >> Ambient,0.04,False,1.06,15.34,0.631,12.09,9rFPN4uZmBXopTBs6W47yt3bB9Tl
FA0.85MA0.15PbBr0.45I2.55,FA; MA,Pb,Br; I,,SnO2-c | PCBM-60,Spiro-MeOTAD,Au,Anisole,DMF; DMSO,False,100.0,Spin-coating,Unknown,0.09,False,1.03,20.2,0.33,9.5,9rGXRqDHCn9VNNvLiu-PCKl5rGHc
MAPbI3,MA,Pb,I,1.6,TiO2-c,Spiro-MeOTAD,Au,Chlorobenzene,DMSO; GBL,False,100.0,Spin-coating,Unknown,0.05,False,1.08,23.21,0.723,18.12,9rJDqkl2N2GMjwFhwqug4mivj7hP
MAPb1.0I3,MA,Pb,I,1.55,PCBM-60 | ZnO-np,NiO-np,Al,Toluene,DMSO; GBL,False,100,Spin-coating,N2,0.09,False,1.001,20.8,0.84,16.4,9rT-tbL8GWaTHgjPVvlMWSbK0agR
MAPbI3,MA,Pb,I,1.6,PCBM-60; F8TBT,PEDOT:PSS,Ag,Chlorobenzene,DMF; DMSO,False,95.0,Spin-coating,Unknown,0.09,False,1.08,21.86,0.75,18.89,9rVjwKOtc6KnEgDWuIhGIVKbPNgo
MAPbI3,MA,Pb,I,1.6,TiO2-c,Spiro-MeOTAD,Au,Unknown,DMF,False,100.0,Spin-coating,N2,0.1,False,1.031,20.4,0.7020000000000001,14.77,9rXiC8x9ZT-7CMF4EoXs_vwZYnAM
MAPbI3,MA,Pb,I,1.6,PS | C60 | BCP,NiCo2O4,Ag,Unknown,DMF,False,100.0,Spin-coating,N2,0.1,False,1.061,22.89,0.7879999999999999,19.13,9rb9heL9QDMoL9IEpyBFB0f9crG9
MAPbI3,MA,Pb,I,1.6,TiO2-c | TiO2-mp | MAI,Spiro-MeOTAD,Ag,Unknown,DMF,False,100.0,Spin-coating,N2,0.12,False,,,,11.97,9rg7xIXNC96bGth-I_Y7nvIQ_fJk
MAPbI3,MA,Pb,I,1.6,TiO2-c | TiO2-mp,Spiro-MeOTAD,Ag,Diethyl ether,DMF; DMSO,False,65; 100,Spin-coating,Air,0.125,False,1.01,18.26,0.71,13.09,9rqDsytF9Ozt4rWmxqtcGTgRCXI8
Cs0.17FA0.83Pb0.999Sn0.001I3,Cs; FA,Pb; Sn,I,1.51,PCBM-60 | BCP,PTAA | PFN,Ag,Anisole >> N2,DMF; DMSO,False,120,Spin-coating,N2,0.0919,False,0.96,18.8,0.7070000000000001,12.3,9rqoIBGuqeL7ZU6P0HoOhkal3q42
MAPbI3,MA,Pb,I,1.6,PCBM-60,PEDOT:PSS,Al,Unknown,DMF,False,100,Spin-coating,N2,0.04,False,0.95,12.52,0.677,8.05,9rtrr_E3tqZixzk1KZQ47j7AvYlV
MAPbI3,MA,Pb,I,1.6,TiO2-c | TiO2-mp,Spiro-MeOTAD,Au,Diethyl ether,DMF; DMSO,False,60; 100,Spin-coating,Unknown,0.125,False,1.0759999999999998,23.03,0.72,17.25,9rvJKhfhd9i-wH8krtovxAITs8bd
MAPbI3,MA,Pb,I,1.6,TiO2-c | TiO2-mp,Spiro-MeOTAD,Carbon | FTO | SLG,Chlorobenzene,DMF; DMSO,False,100.0,Spin-coating,Unknown,0.12,False,0.908,18.11,0.46,7.62,9rwOQdXPWFqi9uo3VGqoJ_6lwEzP
,MA | FA,Pb,Br; I,1.646,C60 | BCP,2PACz,Cu,N2,2-methoxyethanol; acetonitrile; NMP; DMF,False,Unknown,Slot-die coating,Unknown,0.16,False,1.159,20.896,0.733,17.76,9s50gA5LLnYDjB-RsS7uC5sNjTA-
CsPbBrI2 | BA2CsPb2BrI6,Cs | BA; Cs,Pb | Pb,Br; I | Br; I,,TiO2-c | PCBM-60,Spiro-MeOTAD,Au,Chlorobenzene; DMSO,DMF; DMSO,False,150.0 >> 150.0,Spin-coating,Unknown,0.06,False,1.036,16.11,0.748,12.5,9sFJcOejjKT4SsT75bu3YReAuYaB
MAPbI3,MA,Pb,I,1.6,PTEG-1,PEDOT:PSS,Al,Unknown,DMF,False,100.0,Spin-coating,Unknown,0.1,False,0.93,20.4,0.8,15.2,9sHf9Wctq-IczOGHe8A1H0naTThO
MAPbI3,MA,Pb,I,1.6,PCBM-60,PEDOT:PSS,Al,Unknown,Unknown,False,100.0,Spin-coating,Unknown,0.1,False,0.95,4.9,0.7090000000000001,7.12,9sP4lsfw41Jwi2TdtpLWJIpL2Knv
,Cs; FA | FPEAI,Pb | Pb,Br; I,1.74,SnO2,Spiro-MeOTAD | LiTFSI | tBP,,,,False,,,,,False,1.31,18.23,0.753,18.06,9sYyiQPl73nJsg795VGr7VBDRAOw
MAPb0.5Sn0.5Br0.6I2.4,MA,Pb; Sn,Br; I,1.35,ICBM | bis-C60,PEDOT:PSS,Ag,Toluene,DMF; DMSO,False,100.0,Spin-coating,N2,0.1,False,0.89,23.14,0.75,15.45,9sZsTkqoXyZwirPIMZE78-BxyORR
MAPbI3,MA,Pb,I,1.6,TiO2-c,Spiro-MeOTAD,Au,Diethyl ether,DMF; DMSO,False,Unknown,Spin-coating,Unknown,0.105,False,,,,16.21,9sgF7pH9guIB9PYS10rxq0wIF2Cl
(5-AVA)2FA4Sn5I16,(5-AVA); FA,Sn,I,,PCBM-60 | BCP,PEDOT:PSS,Ag,Toluene,DMF; DMSO,False,100.0,Spin-coating,N2,0.08,False,0.61,21.0,0.67,8.71,9skgkljxOdqUkdRd37_q9ZMuLepf
MAPbI3,MA,Pb,I,1.6,SnO2-np,Spiro-MeOTAD,Ag,Vacuum,DMF; DMSO,False,100.0,Spin-coating,Unknown,0.1,False,1.08,21.97,0.78,18.43,9t1nSZCLYcbWCSgzGUZGFkdrxkFA
MAPbI3,MA,Pb,I,1.6,TiO2-c,Spiro-MeOTAD,Ag,Unknown,DMF >> none,False,95.0 >> Unknown,Spin-coating >> Gas reaction,Dry air >> MAI,0.07,False,1.054,22.47,0.68,16.12,9t1sBKnvvhCuE6JG7tsGRfsfDbGi
MAPbI3,MA,Pb,I,1.6,PCBM-60 | BCP,PEDOT:PSS,Ag,Gas,DMF,False,70.0,Spin-coating,N2,0.1,False,0.797,15.29,0.63,7.54,9t4g91u26QxWENoACDvJvhKwuBml
MAPbI3,MA,Pb,I,1.6,TiO2; WOx,Spiro-MeOTAD,Ag,Unknown,DMF,False,Unknown,Spin-coating,N2,0.09,False,0.85,22.87,0.65,12.73,9tFgpxy4thMnuQc1J33y8qiI_kuK
Cs0.05FA0.79MA0.16PbBr0.51I2.49,Cs; FA; MA,Pb,Br; I,,SnO2-c,Spiro-MeOTAD,Au,Toluene,DMF; DMSO,False,150.0,Spin-coating,N2,0.1,False,1.15,19.8,0.698,15.9,9tZL9n2BBfB8rk2Tuaj_TmbgA4d6
MAPbI3,MA,Pb,I,1.6,TiO2-c | TiO2-nw,Spiro-MeOTAD,Au,Chlorobenzene,DMF; DMSO,False,100.0,Spin-coating,Unknown,0.1,False,1.01,21.31,0.731,15.94,9tf8k4G6bqdspsqCo9uf9_fEjCaQ
MAPbI3,MA,Pb,I,1.6,Nb2O5,Spiro-MeOTAD,Ag,Unknown,DMF,False,105.0,Spin-coating,Unknown,0.15,False,0.89,16.67,0.56,8.64,9thEGqoYN2yf3Dwb2YwYu_uviTVo
FA0.9MA0.1PbBr0.1I2.9,FA; MA,Pb,Br; I,,SnO2-c | TiS2,Spiro-MeOTAD,Ag,Unknown,DMF; DMSO >> IPA,False,70.0 >> 120.0,Spin-coating >> Spin-coating,Air >> Air,0.0757,False,1.09,24.34,0.764,20.34,9tj1eE629EVNNF0ILNh_JxvTGm5Z
MAPbI3,MA,Pb,I,1.6,TiO2-c | TiO2-mp,Spiro-MeOTAD,Ag,Chlorobenzene,DMSO,False,100.0,spin-coatng,Unknown,0.09,False,1.13,22.1,0.738,18.47,9tmDR9B-FawFXGxVuw1CzLN8qUZh
MAPbI3,MA,Pb,I,1.6,TiO2-c,TFB,Au,Chlorobenzene,DMSO; GBL,False,100.0,Spin-coating,N2,0.1,False,1.05,22.36,0.74,17.46,9toi26ftHwIg2EL0UTIHnbNwJe6i
MAPbI3,MA,Pb,I,1.6,TiO2-c | TiO2-mp,Spiro-MeOTAD,Au,Diethyl ether,DMF >> IPA,False,100.0 >> 100,Spin-coating >> Spin-coating,N2 >> N2,0.1,False,1.09,23.23,0.7709999999999999,18.8,9tr1axjq9P_HADj9B3ffu8uliVFJ
FA0.85MA0.15PbBr0.45I2.55,FA; MA,Pb,Br; I,,TiO2-c | TiO2-mp,Spiro-MeOTAD,Au,Chlorobenzene,DMF; DMSO,False,100.0,Spin-coating,N2,0.0256,False,1.04,22.0,0.67,15.3,9twa5w-Ls26nBig7Tr8l-8nJZkS8
MAPbBr1.5I1.5,MA,Pb,Br; I,1.872,TiO2-c | TiO2-mp,Spiro-MeOTAD,Au,Chlorobenzene,DMF; DMSO,False,100.0,Spin-coating,N2,0.16,False,1.117,6.572,1.165,8.58,9u-l1BI0t8HhjpgKEMLW5rWNfsyV
MAPbI3,MA,Pb,I,1.58,PCBM-60,PEDOT:PSS | TPD,Ba | Ag,Unknown,none,False,Unknown,Evaporation,Vacuum,0.1,False,1.079,16.34,0.73,12.9,9uEFeVsOpA58-Gj7PRTtRig48Lgf
MAPbI3,MA,Pb,I,1.6,PCBM-60 | BCP,PEDOT:PSS,Ag,Unknown,DMF,False,80.0,Spin-coating,N2,0.04,False,0.95,20.0,0.7,13.5,9uHPl1B_imDXOkpVRm9YPZgiX-vq
CsPbBrI2,Cs,Pb,Br; I,,TiO2-c | TiO2-mp,P3HT,Au,N2,DMF; DMSO,False,100,Spin-coating,N2,0.159,False,0.999,14.2,0.6920000000000001,9.8,9uVIP_QKpQivmQ9g0EpVlhINO53e
MAPbI3,MA,Pb,I,1.6,TiO2-c | TiO2-mp,Spiro-MeOTAD,Ag,Ar,DMF,False,100.0,Spin-coating,N2,0.16,False,,,,,9uVPj28XA6EmE87EonvWUcKabxIY
MAPbI3,MA,Pb,I,1.6,C60 | BCP,MoO3 | TaTm,Ag,Unknown,none,False,Unknown,Co-evaporation,Vacuum,0.05,False,1.1,20.2,0.81,18.0,9ug6dc8G-BI6fdNiimLx25mIpdOU
FA0.85MA0.15PbBr0.45I2.55,FA; MA,Pb,Br; I,,TiO2-c | TiO2-mp,Spiro-MeOTAD,Au,Toluene,DMF; DMSO,True,110,Spin-coating,Unknown,0.25,False,1.1,19.75,0.67,14.4,9unI2zILkPtkWs5pdxKGohEglHfv
FA0.83MA0.17PbBr0.51I2.49,FA; MA,Pb,Br; I,,TiO2-c | TiO2-mp,YN2,Au,Chlorobenzene,DMF; DMSO,False,100.0,Spin-coating,N2,0.126,False,1.11,23.15,0.75,19.27,9uvBOTAzBPYiuhZtHzKQU37xOkue
MAPbI3,MA,Pb,I,1.6,TiO2-c,Spiro-MeOTAD,Au,Unknown,DMF >> IPA,False,90 >> Unknown,Spin-coating >> Spin-coating,N2 >> N2,0.1,False,0.97,18.9,0.6940000000000001,12.73,9v4TTN7vlOR14SQLW1ZeBiRfQ74K
MAPbI3,MA,Pb,I,1.59,PCBM-60 | C60 | BCP,PTAA,Al,Unknown,DMF >> IPA,False,Unknown >> 100,Spin-coating >> Spin-coating,Air >> Air,0.01,False,1.07,21.1,0.7490000000000001,16.9,9vXMsIgwpaVkABBD43CWfdk2D_5S
MAPb1.0I3,MA,Pb,I,1.5,C60,Spiro-MeOTAD,Ag,Chlorobenzene,DMF; DMSO,False,60; 85,Spin-coating,N2,0.04,False,1.07,21.2,0.773,17.6,9vyqNmGLC8ZLiV7K6J5tfS5rrbzo
MAPbI3,MA,Pb,I,1.6,C60,Spiro-MeOTAD,Ag,Toluene,DMF; DMSO,False,Unknown,Spin-coating,Unknown,0.1,False,1.06,23.7,0.726,18.23,9vz6VACZNV7GIWVeoWDTjHGnjl3t
MAPbI3,MA,Pb,I,1.6,SnO2-c,Spiro-MeOTAD,Ag,Diethyl ether,DMF; DMSO,False,65; 100,Spin-coating,Unknown,0.1,False,1.12,22.3,0.76,18.9,9w-rXo32wH04urenyXuv0_xb-0Jb
FA0.85MA0.15PbBr0.45I2.55,FA; MA,Pb,Br; I,,TiO2-c | TiO2-mp,X2,Au,Chlorobenzene,DMF; DMSO,False,100.0,Spin-coating,Unknown,0.16,False,1.123,21.002,0.642,15.45,9w54Fz5GjqvuPUpwhU3DUusy7Zu6
MAPbI3,MA,Pb,I,1.6,TiO2-c | TiO2-mp | Al2O3-mp,none,Carbon,Unknown,NMP,False,20.0,Drop-infiltration,Air,0.09,False,0.893,22.43,0.75,15.0,9w5lNwGJ1RelGc-momSrpPD2ald1
MAPbI3,MA,Pb,I,1.6,C60 | BCP,PEDOT:PSS,Ag,Unknown,DMSO; GBL,False,120,Ultrasonic spray,Air,1.0,False,0.83,19.67,0.629,10.33,9w6TVJoYOJnzjU_ehkkWXFCJrijb
FA0.15MA0.85PbI3,FA; MA,Pb,I,,TiO2-c | SnO2-np,Spiro-MeOTAD,Ag,Chlorobenzene,DMF; DMSO,False,120.0,Spin-coating,N2,0.12,False,,,,,9wToFQKdmR81KCqKxBWrwdOpNFQ2
MAPbI3,MA,Pb,I,1.6,C60 | BCP,m-MTDATA,Ag,Ether,Unknown,False,Unknown,Spin-coating,Unknown,0.044,False,1.008,20.61,0.757,15.73,9wXtD2sd5I6x3cd2NpinaP8TsPz4
MAPbI3,MA,Pb,I,1.6,TiO2-c | TiO2-mp,Spiro-MeOTAD,Au,Unknown,DMF >> IPA,False,100 >> 150,Spin-coating >> Spin-coating,N2 >> N2,0.08,False,0.92,12.5,0.621,7.1,9wY-5sKRxqwTzO4p-fXLRyUNsCkU
FAPbI3,FA,Pb,I,1.47,TiO2-c | TiO2-nw | Al2O3,Spiro-MeOTAD,MoO3 | Ag,Unknown,Unknown,False,Unknown,Spin-coating >> CBD,N2 >> N2,0.09,False,0.99,20.2,0.59,11.8,9w_l3EcO-_qUb0uuSFWbZa6BXutL
MAPbI3,MA,Pb,I,1.63,TiO2-c | C60,TaTm | F6-TCNNQ; TaTm,Au,Unknown,none,False,Unknown,Co-evaporation,Unknown,0.04,False,1.16,20.8,0.812,19.7,9wdKDQ9xJEL7T96oqovbhyJtrijX
MAPbI3,MA,Pb,I,1.6,TiO2-nt,Spiro-MeOTAD,WO3 | Ag,Unknown,DMF >> IPA,False,70.0 >> 110.0,Spin-coating >> Spin-coating,N2 >> N2,0.13,False,0.79,14.37,0.5920000000000001,8.34,9wfOulvNrB-yuLVJyk4QNcwHjo5j
MAPbI3,MA,Pb,I,1.6,TiO2-c | TiO2-mp,Spiro-MeOTAD,Ag,Unknown,DMF,False,Unknown,Spin-coating,N2,0.07,False,0.81,19.6,0.665,10.56,9wkPHgCgfmr0BExkSvxZGRTEIe-U
MAPbI3,MA,Pb,I,1.48,TiO2-c | TiO2-mp,Spiro-MeOTAD,Au,Diethyl ether,DMF; DMSO,False,150.0,Spin-coating,Unknown,0.1,False,1.09,24.21,0.65,17.0,9woccyq5UQxZ-pHo-1zBN0rbTdgx
MAPbBr0.21I2.79,MA,Pb,Br; I,,PCBM-60,none,Ag,Chlorobenzene,DMF; DMSO,False,100,Spin-coating,Unknown,0.04,False,1.05,18.92,0.73,15.85,9wrsFDh5YuzvuuyADOwOQwEKln7W
MAPbI3,MA,Pb,I,1.6,TiO2-c | TiO2-mp,PTAA,Au,Unknown,DMF >> IPA,False,Unknown >> 100,Spin-coating >> CBD,Air >> Air,0.127,False,0.94,20.0,0.66,12.3,9x2vndyBuZKYrmLyGtRZEaozSO1L
(PEI)2MA6Pb7I22,(PEI); MA,Pb,I,1.7,PCBM-60 | LiF,PEDOT:PSS,Ag,Unknown,DMF,False,100.0,Spin-coating,Unknown,2.32,False,,,,8.77,9xDFM64mwCXao6gzUFAHde3z3lYn
Cs0.05FA0.81MA0.14PbBr0.45I2.55,Cs; FA; MA,Pb,Br; I,,PCBM-60 | BCP,PTAA,Ag,Unknown,DMF,False,100.0,Spin-coating,N2,0.1,False,1.08,20.91,0.64,14.51,9xKzIbzMObOODZ3EUJ2jvLdqmi-X
CsPb0.9Sn0.1Br2I,Cs,Pb; Sn,Br; I,1.79,TiO2-c | TiO2-mp,none,Carbon,Unknown,DMF; DMSO >> Methanol,False,80.0 >> 350.0,Spin-coating >> CBD,Air >> Air,0.09,False,1.27,14.48,0.6,10.1,9xO53afn2duUx9EocITdWrF54_xi
MAPbI3,MA,Pb,I,1.6,TiO2-c | TiO2-mp,Spiro-MeOTAD,Au,Diethyl ether,DMF; DMSO,False,70; 100,Spin-coating,Unknown,0.1,False,1.08,22.44,0.748,18.13,9xOq6V5qiv909KqgNhsCUFENXckm
MAPbI3,MA,Pb,I,1.59,CdS,Spiro-MeOTAD,Au,Chlorobenzene,DMSO; GBL,False,80.0,Spin-coating,Unknown,0.1,False,1.053,15.153,0.456,7.3,9xnHHfoXOwUSrB3dXfE0nZDAY62R
Cs0.05FA0.79MA0.16PbBr0.51I2.49,Cs; FA; MA,Pb,Br; I,,TiO2-c | TiO2-mp,Spiro-MeOTAD,Au,Flash infrared annealling,DMF; DMSO,False,100.0,Spin-coating,N2,0.1,False,1.087,22.5,0.74,18.1,9xt3Jv90v5APdoVw3xrhva8PASZb
MAPb1.0I3,MA,Pb,I,1.6,TiO2-c | TiO2-mp,CJ-01,Au,Chlorobenzene,DMF,False,100,Spin-coating,Unknown,0.09,False,1.113,22.32,0.747,18.56,9xwof2ZajRd5uUzP0_PWTKYXQS7h
FA0.85MA0.15PbBr0.45I2.55,FA; MA,Pb,Br; I,,TiO2-c | TiO2-mp,YK2,Au,Chlorobenzene,DMF; DMSO,False,100.0,Spin-coating,Unknown,0.09,False,1.07,22.52,0.72,16.91,9y3YLKh99Zw8oSVLXaVDyd8xOlIS
Cs0.05FA0.54MA0.41PbBr0.06I2.94,Cs; FA; MA,Pb,Br; I,,SnO2-np,Spiro-MeOTAD,Au,Unknown,DMF; DMSO >> IPA,False,70.0 >> 150.0,Spin-coating >> Spin-coating,N2 >> N2,0.09408,False,1.095,24.03,0.748,19.68,9y5j6W9I-faSrcUnV6V9FMYR6TPk
CsPbBrI2,Cs,Pb,Br; I,1.9,TiO2-c,Spiro-MeOTAD,Au,Chlorobenzene,DMF; DMSO,False,200.0,Spin-coating,N2,0.09,False,1.22,15.33,0.787,14.67,9y5woo8adTFA0odC2nCbUmVwMc4k
MAPbI3,MA,Pb,I,1.6,C60 | BCP,Unknown,Ag,Chlorobenzene,DMF,False,80,Spin-coating,N2,0.1,False,1.12,22.3,0.7979999999999999,19.9,9yBxvgo9JpQYnGikzYXBJes_n8zW
MAPbI3,MA,Pb,I,1.6,TiO2-c | TiO2-mp | 4‐Aminobenzoic acid,Spiro-MeOTAD,Au,Unknown,DMSO; GBL,False,100.0,Spin-coating,N2,0.09,False,1.011,22.0,0.75,16.89,9yDmUS7WtUIK2G61Q8__mwzDuazc
FAPbI3,FA,Pb,I,1.48,TiO2-c | TiO2-mp,Spiro-MeOTAD,Au,Unknown,DMF >> IPA,False,Unknown >> 40.0; 100,Spin-coating >> CBD,Air >> Air,0.1,False,0.97,17.2,0.61,10.3,9ygTQUfon8ksKDs6hKncowV-PMTb
Cs0.2FA0.8Pb0.25Sn0.75I3,Cs; FA,Pb; Sn,I,1.2,PCBM-60 | bis-C60,PEDOT:PSS,Ag,Toluene,DMSO; GBL,False,100.0,Spin-coating,N2,0.1,False,0.56,24.44,0.5720000000000001,7.83,9ypW5TF3OThdOhjWUWZ_6eDdCe39
MAPbI3,MA,Pb,I,1.6,SnO2-c,Spiro-MeOTAD,Au,Unknown,DMF; DMSO,False,100.0,Spin-coating,Unknown,0.09,False,1.05,19.31,0.66,12.23,9yqKrYht_29Edt8bvOaZ2rTzsfyK
Cs0.05FA0.95PbI3,Cs; FA,Pb,I,1.53,TiO2-c,Spiro-MeOTAD,Au,Chlorobenzene,DMF; DMSO,False,Unknown,Spin-coating,N2,2.0,True,0.835,21.0,0.4479999999999999,7.7,9z0IxvQ5AaRxPahQmALipKRaBc_t
MAPbI3,MA,Pb,I,1.59,CdS,Spiro-MeOTAD,Ag,Unknown,none >> none,False,Unknown >> 110.0,Evaporation >> Gas reaction,Vacuum >> MAI; Vacuum,0.09,False,0.99,20.67,0.65,13.3,9z8ZRn3krvix5D8w2rpBDEtx4eN0
MAPbI3,MA,Pb,I,1.6,TiO2-c | TiO2-mp | ZrO2-mp,none,Carbon,Unknown,GBL,False,50,Drop-infiltration,Air,0.1,False,0.85,16.12,0.56,7.8,9zI9vS9DFpgAryonV16wx2qxeF65
MAPbI3,MA,Pb,I,1.6,ZnSnO4-c | ZnSnO4-mp,Spiro-MeOTAD,Au,Unknown,DMF >> IPA,False,80.0 >> 80.0,Spin-coating >> Spin-coating,Unknown,0.15,False,0.83,13.78,0.614,7.02,9zKqR1Jz-FCnoczDPQUHaaHLyGNs
MAPbI3,MA,Pb,I,1.6,PCBM-60,PEDOT:PSS,Al,Unknown,DMF,False,95.0,Spin-coating,N2,0.09,False,0.92,19.52,0.71,12.25,9zNaOX6_R1JgNKklpoieYcyMYYaY
MAPbI3,MA,Pb,I,1.6,PCBM-60 | TOPD,MoOx | PEDOT:PSS,Ag,Chlorobenzene,DMF; DMSO,False,100.0,Spin-coating,N2,0.1,False,0.9,20.89,0.775,14.57,9zVLaa5Eru0cO_S3jncXgf8NoHfq
Cs0.17FA0.83PbBr1.2I1.8,Cs; FA,Pb,Br; I,,TiO2-c,KY7F22-np | Spiro-MeOTAD,Au,Unknown,DMF,False,185.0,Spin-coating,Air,0.107,False,1.1,20.1,0.7559999999999999,16.8,9zalIuJCPRaLhtJn8C9n0GNUrrI2
MAPbI3,MA,Pb,I,,PCBM-60 | TBAOH,Unknown,Ag,NIR,GBL; DMSO; n-butanol,False,Unknown,Slot-die coating,Unknown,,False,1.05,15.52,0.743,12.13,9zfZ9fFr2AS72EdLozSUZPC409BB
MAPbI3,MA,Pb,I,1.6,TiO2-c | TiO2-mp,none,Carbon,Unknown,DMF; DMSO >> IPA,False,70.0 >> 100.0,Spin-coating >> CBD,Air >> Air,0.1,False,0.92,17.28,0.505,8.05,9zl7A8rvGSNn4EzrF8-N9w7EFpwU
MAPb1.0I3,MA,Pb,I,1.6,TiO2-c | TiO2-mp,[BMPA-EDOT]3-TPA,Au,Unknown,DMF >> IPA,False,70 >> 70,Spin-coating >> CBD,Unknown,0.16,False,0.916,21.006,0.6709999999999999,12.92,9zmaQxsAtugTZACz7iFfNV8mMhla
MAPbI3,MA,Pb,I,1.6,NDI3HU-DTYM2 | BCP,PEDOT:PSS,Ag,Unknown,DMSO; GBL,False,90,Spin-coating,N2,0.07,False,0.96,18.56,0.488,8.0,9zqdbPYnTlWm4Vno46jaHxoDb24R
FAPbI3,FA,Pb,I,1.48,SnO2-c,Spiro-MeOTAD,Au,Unknown,none >> none >> none,False,Unknown >> Unknown >> 160,Evaporation >> Evaporation >> Gas reaction,Vacuum >> Vacuum >> FAI; N2,4.58,True,,,,,9zt4AF9GXyd-bwcBAM7oyZN3LmlR
CsPbBrI2,Cs,Pb,Br; I,,TiO2-c,Spiro-MeOTAD,Au,Toluene,DMSO,False,50; 100; 160,Spin-coating,N2,0.1,False,,,,13.21,9zx60TXjOE45EkMZR5455AslhUzp
MAPbI3,MA,Pb,I,1.6,PCBM-60 | Rhodamine 101,NiO-c | Al2O3-mp,Au | Ag,Diethyl ether,DMF,False,65; 100,Spin-coating,Unknown,2.0,False,0.904,15.96,0.5720000000000001,8.45,9zz10hCRkwLr9fTsjxCfD56uFRpv
MAPbI3,MA,Pb,I,1.6,PCBM-60,PTAA,Cr | Au,Unknown,DMF,False,90.0,Spin-coating,N2,0.03,False,1.23,18.22,0.812,18.2,A-2bEXwTwa2fxfbeLGyRFijcPW0t
MAPbI3,MA,Pb,I,1.6,TiO2-c | TiO2-mp | ZrO2-mp,none,Carbon,Unknown,GBL,False,50.0,Spin-coating,Air,1.05,True,,,,9.89,A-5ieVEC3Y3A0PSxhWJSadqk5Hwv
MAPbI3,MA,Pb,I,1.6,TiO2-c,Spiro-MeOTAD,Au,Chlorobenzene,DMF,False,100.0,Spin-coating,N2,0.1,False,1.006,20.8,0.638,13.4,A-CV8GkcKnHizyDdHd4Z9Rn2tIM0
MAPbI3,MA,Pb,I,1.5,TiO2-c | TiO2-mp,Spiro-MeOTAD,Ag,Unknown,DMF >> none,False,80,Spin-coating >> Gas reaction,Air >> Vacuum,0.07,False,0.868,16.91,0.55,8.07,A-HtvSSjHEBhqG5JXW1ClMm354Zu
MAPbI3,MA,Pb,I,1.6,PCBM-60,NiO-c,Ag,Chlorobenzene,DMF; DMSO,False,100.0,Spin-coating,Unknown,0.0625,False,1.1,19.79,0.757,16.48,A-K9bKgVQsmRTBmsHNxNAqWGUAJy
FA0.4MA0.6PbBr0.2I2.8,FA; MA,Pb,Br; I,1.56,TiO2-c | Al2O3-mp,NiO-mp,Carbon,Unknown,DMF >> IPA,False,70.0 >> 100.0,Drop-infiltration >> CBD,Air >> Air,0.129,False,0.953,22.31,0.7,14.88,A-OuUhyzgi3FmRHte62_660pS1c6
MAPbBr1.25I75,MA,Pb,Br; I,1.76,TiO2-c | TiO2-mp,Spiro-MeOTAD,Au,Unknown,DMF >> none,False,110.0 >> 70.0,Spin-coating >> Gas reaction,Air >> Air; MABr,0.1,False,1.074,13.82,0.66,9.84,A-oJAfoQKquMWD6Ry2up_CymRi2C
(5-AVA)0.03MA0.97PbI3,(5-AVA); MA,Pb,I,,TiO2-c | TiO2-mp | ZrO2-mp,none,Carbon,Unknown,GBL,False,50.0,Drop-infiltration,Unknown,0.1,False,,,,,A-xp2JkFK-OfIgtpHpsqfSZClNWw
MAPbI3,MA,Pb,I,1.6,TiO2-c | TiO2-mp,none,Au,Unknown,DMF,False,130; 100,Spin-coating,Air,0.16,False,0.82,26.41,0.561,12.14,A08LDGvuESMOLJ5gkfPXtIDVtkhG
FA0.95MA0.05PbBr01.51I2.85,FA; MA,Pb,Br; I,,SnO2-c | SnO2-np,Spiro-MeOTAD,Au,Ethyl ether,DMF; DMSO,False,100,Spin-coating,Unknown,0.096,False,1.05,23.6,0.8109999999999999,20.1,A0APdI0t8v-R9Dq27wbwAlT_XWf9
MAPbI3,MA,Pb,I,1.6,SnO2-c,Spiro-MeOTAD,Au,Diethyl ether,DMF; DMSO,False,100.0,Spin-coating,N2,0.09,False,1.02,21.6,0.74,16.2,A0AhWUFQB9Q7kAtiDbttF-IHnoSO
MAPbI3,MA,Pb,I,1.6,TiO2-c | TiO2-mp | ZrO2-mp,none,Carbon,Unknown,GBL,False,50.0,Drop-infiltration,Unknown,0.16,False,0.888,21.9,0.7709999999999999,14.0,A0B_OX3q4ReXbv1tmD1f5hIRLBAt
MAPbI3,MA,Pb,I,1.6,TiO2-c | TiO2-mp,Spiro-MeOTAD,Au,Chlorobenzene,DMF; DMSO; GBL; NMP,False,100.0,Spin-coating,Unknown,0.16,False,0.951,15.26,0.667,9.33,A0GJdfgIefckF5jQJV10DW7KvN2L
MAPbI3,MA,Pb,I,1.6,TiO2-c | TiO2-mp,Spiro-MeOTAD,Au,Toluene,DMSO,False,100,Spin-coating,Unknown,0.1,False,0.952,18.9,0.69,12.39,A0SX56RR7fBbZi5hiT2VJictnE30
MAPbI3,MA,Pb,I,1.6,PCBM-60,PEDOT:PSS,Al,Chlorobenzene,DMF,False,100.0,Spin-coating,N2,0.09,False,1.03,16.98,0.62,10.81,A0Sd9KC_Dz8DO91nWSCi3Ns6_usX
GU0.17MA0.83PbI3,GU; MA,Pb,I,,TiO2-c | TiO2-mp,Spiro-MeOTAD,Au,Chlorobenzene,DMSO,False,100.0,Spin-coating,Unknown,0.16,False,1.091,22.54,0.785,19.29,A0XtamBZztNOQ-NXpUECcpJ_fnlb
CsPbBrI2,Cs,Pb,Br; I,1.89,Nb2O5,Spiro-MeOTAD,Au,Chlorobenzene,DMF; DMSO,False,65,Spin-coating,N2,0.09,False,1.19,14.61,0.672,11.63,A0blVxyOwIxeUDSlVeY1yftXEHmK
MAPbI3,MA,Pb,I,1.6,TiO2-c | TiO2-mp,Spiro-MeOTAD,Ag,Ethyl acetate,DMF; DMSO,False,100,Spin-coating,Unknown,0.1,False,,,,19.1,A0gFXCL2dSF393LFBoU206OKr9c5
Cs0.05FA0.79MA0.16PbBr0.51I2.49,Cs; FA; MA,Pb,Br; I,,SnO2-c,Spiro-MeOTAD,Au,Chlorobenzene,DMF; DMSO,False,100.0,Spin-coating,N2,0.16,False,1.176,22.7,0.725,19.3,A0lrtKGiO-GRMnpSVI5608AruN94
MAPbI3,MA,Pb,I,1.6,TiO2-c,Spiro-MeOTAD,Cu | Au,Ethyl ether,DMF; DMSO,False,65; 100,Spin-coating,N2,0.14,False,1.07,17.8,0.73,14.0,A0odp6AANj_34Vgv4xNz_by5QJ8q
MAPbI3,MA,Pb,I,1.6,TiO2-c | TiO2-np,Spiro-MeOTAD,Ag,Ar,DMF,False,100.0,Spin-coating,N2,0.16,False,0.973,16.2,0.68,10.7,A0usA0oob9RSqpkjwT1FSMJ4WUIS
MAPbI3,MA,Pb,I,1.6,TiO2-c | TiO2-mp | ZrO2-mp,none,Carbon,Unknown,GBL,False,60.0,Drop-infiltration,Ar,0.1,False,0.9,20.78,0.565,10.52,A0zxsYWO8ha4pf3yz7Fe3_uD9Lf8
MAPbI3,MA,Pb,I,1.6,TiO2-c,Al2O3-c | PEDOT:PSS,Au,Unknown,DMF,False,130.0,Spin-coating,N2,0.09,False,0.91,19.0,0.65,11.2,A10oNut3Tzi8xysuy4D0JoPyHgZf
FA0.95MA0.05PbBr0.15I2.85,FA; MA,Pb,Br; I,,SnO2-np,Spiro-MeOTAD,Au,Diethyl ether,DMF; DMSO,False,150.0,Spin-coating,N2,0.125,False,1.089,22.65,0.79,18.9,A11pD45oNviMCzr08_k_c3bzgGw2
FA0.83MA0.17PbBr0.51I2.49,FA; MA,Pb,Br; I,1.62,TiO2-c | TiO2-mp,A102,Au,Chlorobenzene,DMF; DMSO,False,100.0,Spin-coating,Unknown,0.1,False,1.05,20.76,0.75,16.5,A139dZimRmIkMpKHKX6vBcioPv6C
MAPbI3,MA,Pb,I,1.6,SrTiO3 | Graphene; Al2O3-mp,Spiro-MeOTAD,Au,Unknown,DMF,False,130.0,Spin-coating,Unknown,0.16,False,0.978,23.166,0.691,15.66,A184Rgi2sJ9v95oxU5MLQJRtblii
Cs0.05FA0.81MA0.14PbBr0.45I2.55,Cs; FA; MA,Pb,Br; I,,SnO2-c,Spiro-MeOTAD,Au,Chlorobenzene,DMF; DMSO,False,100.0,Spin-coating,Unknown,0.1,False,1.033,22.21,0.754,17.3,A1H2G_6s5gSuLZiXV_C3H2Qu52nc
MAPbI3,MA,Pb,I,1.6,TiO2-c | TiO2-mp,Spiro-MeOTAD,Ag,Unknown,DMF >> IPA,False,Unknown >> 100.0,Spin-coating >> Spin-coating,Air >> Air,0.1,False,0.92,20.28,0.6,11.1,A1HJbqQgPFPytQEEvghxatzKMCYr
FA0.3MA0.7PbI3,FA; MA,Pb,I,,C60 | BCP,PEDOT:PSS,Ag,Toluene,DMSO; GBL,False,60; 100,Spin-coating,N2,0.1,False,0.9,20.69,0.745,13.87,A1QXv-DqvoyoMMqt8cnz0Fcnhoj5
MAPbI3,MA,Pb,I,1.6,TiO2-c,Spiro-MeOTAD,Ag,Unknown,DMF >> IPA,False,Unknown >> 100.0,Spin-coating >> Spin-coating,N2 >> N2,0.065,False,,,,,A1RdO47T28dAOLmmbo0Y_kW2POQl
BA2MA3Pb4I13,BA; MA,Pb,I,1.66,PCBM-60,PEDOT:PSS,Al,Unknown,DMF,False,150.0,Spin-coating,Ar,0.05,False,,,,,A1TzA01cn2X-7QPA2eZA--kAtz6D
Cs0.1FA0.9PbI3,Cs; FA,Pb,I,,SnO2-c | C60-SAM,Spiro-MeOTAD,Au,Diethyl ether,DMF; DMSO,False,150.0,Spin-coating,Unknown,0.08,False,0.99,21.8,0.7170000000000001,15.4,A1u_k-yUh68IkAfrsYILkwqPsAgp
MAPbBr0.15I2.85,MA,Pb,Br; I,,PCBM-60 | ZnO-np,PEDOT:PSS,Ag,Chlorobenzene,DMSO; GBL,False,100,Spin-coating,N2,0.135,False,0.99,19.99,0.774,15.42,A1vi-62nLZJSlEa429ZAcWIaeh5W
MAPbI3,MA,Pb,I,1.6,TiO2-c | TiO2-mp,Spiro-MeOTAD,Au,Toluene,DMF,False,100.0,Spin-coating,Air,0.1,False,,,,16.7,A28RnAotKv9-L4sIcIkuDU5i94Pp
MAPbI3,MA,Pb,I,1.6,PCBM-60,PEDOT:PSS,Ag,Chlorobenzene,DMF; DMSO,False,Unknown,Spin-coating,N2,0.1,False,0.98,19.65,0.743,14.3,A2BXcMu_gzSctRAZUOt5AKZj2IYm
MAPbI3,MA,Pb,I,1.6,PCBM-60,PEDOT:PSS,Ag,Chlorobenzene,DMF,False,100.0,Spin-coating,N2,0.09,False,0.879,18.8,0.74,12.2,A2GKTRzBVXod7M46F6QJZDi4OJmo
FA0.3MA0.7PbI3,FA; MA,Pb,I,1.57,SnO2-np,Spiro-MeOTAD,Ag,Ethyl acetate,DMF; DMSO,False,60; 100,Spin-coating,N2,0.045,False,1.07,23.74,0.773,19.64,A2HzOZqNxxcJ8-W2oQf-EnVP6GJS
MAPbI3,MA,Pb,I,1.54,ZnO-np,Spiro-MeOTAD,Au,Unknown,DMF >> IPA,False,70.0 >> 70.0,Spin-coating >> CBD,N2 >> N2,0.04,False,1.062,19.91,0.706,14.97,A2KeyYE_VrJ8H8suBNS9nhqigR2S
FAPbI3,FA,Pb,I,1.48,TiO2-np,Spiro-MeOTAD,MoO3 | Ag,Unknown,DMF >> Ethanol,False,70.0 >> 125.0,Spin-coating >> Spin-coating,Unknown,0.1,False,,,,,A2YeSwhXwAMfzPvYUochdKRIqhky
MAPbI3,MA,Pb,I,1.6,TiO2-c | TiO2-mp,Spiro-MeOTAD,Au,Diethyl ether,DMF; DMSO,False,Unknown,Spin-coating,Unknown,0.16,False,1.07,18.0,0.64,13.2,A2bNlC-CZBQGaxChN5VWq37cuew0
MAPbI3,MA,Pb,I,1.6,TiO2-c | TiO2-mp,BDTT:DPPD:TT,Au,Diethyl ether,DMF; DMSO,False,65; 100,Spin-coating,Air,0.1,False,0.98,23.49,0.67,15.61,A2hr5UI6EvcLw_Yav3K7GCLhrk3Q
FA0.85MA0.15PbBr0.45I2.55,FA; MA,Pb,Br; I,,TiO2-c | TiO2-mp,PTAA,Au,Chlorobenzene,DMF; DMSO,False,100.0,Spin-coating,N2,0.09,False,1.095,21.5,0.7,16.8,A2vvfXCLU_59WlRGNomlw8TfoF8d
CsFAPbBrClI,Cs; FA,Pb,Br; Cl; I,1.8,C60 | TmPyPB,NiO-c,Ag,Unknown,none >> Ethanol,False,Unknown >> 150,Co-evaporation >> Spin-coating,Vacuum >> N2,0.1,False,1.15,15.03,0.6779999999999999,11.0,A2z3WYhmU44BGUOER2Une8WqieeG
MAPb1.0I3,MA,Pb,I,1.55,TiO2-c,Spiro-MeOTAD,Au,Diethyl ether,DMF; DMSO,False,65; 100,Spin-coating,N2,0.1,False,1.12,22.82,0.7759999999999999,20.63,A3-ExpFl_AqX6_-BlMzfW6icspUi
MAPbI3,MA,Pb,I,1.6,PCBM-60 | BCP,PEDOT:PSS,Ag,Toluene,DMF; GBL,True,100.0,Spin-coating,Unknown,0.125,False,0.98,19.85,0.7040000000000001,13.2,A38MDSAg3RpOpyqtFZgIeJ_4T0JI
MAPb1.0I3,MA,Pb,I,1.55,TiO2-c | PCBM-60,Spiro-MeOTAD,Au,Unknown,DMF,False,Unknown,Spin-coating,Unknown,0.14,False,1.05,23.54,0.76,17.13,A39p56u2U4gMdYIiaaJMW4yNieDq
MAPbI3,MA,Pb,I,1.6,TiO2-c | TiO2-mp,Spiro-MeOTAD,Au,Unknown,DMF; DMSO >> IPA,False,Unknown >> 150.0,Spin-coating >> Spin-coating,Unknown,0.09,False,1.01,23.62,0.7440000000000001,17.76,A3HivRu1QpdkJxmjnucFIss8MYd_
FA0.83MA0.17PbBr0.0I2.51,FA; MA,Pb,Br; I,,TiO2-c | TiO2-mp,Spiro-MeOTAD,Au,Chlorobenzene,DMF; DMSO,False,100.0,Spin-coating,N2,0.1,False,1.06,22.4,0.75,17.0,A3O5rKYwcZMouZD6fwkwyqoRcVWS
MAPbI3,MA,Pb,I,1.6,TiO2-c | TiO2-nw,Spiro-MeOTAD,Au,Unknown,DMF; DMSO >> IPA,False,Unknown >> 90.0,Spin-coating >> Spin-coating,Air >> Air,0.09,False,0.97,20.42,0.78,15.55,A3UwFbq8bTE4Z8KX3hklrm87uEJ9
MAPbI3,MA,Pb,I,1.6,ZnO-np,PTAA | PEDOT:PSS,TFSA-Graphene | PET,Unknown,DMF >> IPA,False,90.0 >> 80.0,Spin-coating >> CBD,Air,0.1,False,0.93,16.6,0.64,10.0,A3Xz2oo7f695kFrLnG2qFk6odIJe
Cs0.05FA0.79MA0.16PbBr0.51I2.49,Cs; FA; MA,Pb,Br; I,,TiO2-c,TAE4,Au,Chlorobenzene,DMF; DMSO,False,100.0,Spin-coating,Unknown,0.09,False,0.97,24.2,0.71,16.5,A3bPoXQw3FtRin8_2IDbLsxNq7GG
MAPbI3,MA,Pb,I,,C60 | BCP,none,Ag,Chlorobenzene,DMF; DMSO,False,45; 105,Spin-coating,N2,0.1,False,1.09,20.21,0.78,17.23,A3mRzJ5qfsJbCTdPNaNxeMCaAc41
MAPbI3,MA,Pb,I,1.6,SnO2-c,Spiro-MeOTAD,Au,Unknown,DMF,False,100.0,Spin-coating,N2,0.1,False,0.98,19.89,0.647,12.62,A477VU5zvJHZSwFZNNP0XYNwX6Sc
(ThMA)2FA4Pb5I16,(ThMA); FA,Pb,I,1.5,PCBM-60 | BCP,PEDOT:PSS,Ag,IPA,DMF,False,100,Spin-coating,N2,0.1,False,1.048,22.57,0.762,18.01,A4LyHoRPkzltGHTova1nKMM4pTuU
MAPbI3,MA,Pb,I,1.6,PCBM-60 | BCP,PEDOT:PSS,Al,Unknown,DMF >> Methanol,False,Unknown >> 100.0,Spin-coating >> Spin-coating,Air >> Air,0.757,False,1.04,21.11,0.767,16.82,A4abWvK8DINFVJi70pl2OX0eVT21
MAPbI3,MA,Pb,I,1.6,TiO2-c | TiO2-mp | CdSe-QDs,Spiro-MeOTAD,Au,Unknown,DMF >> IPA >> IPA,False,80.0 >> 110.0 >> 110,Spin-coating >> Spin-coating >> Spin-coating,Air >> Air >> Air,0.16,False,0.93,17.6,0.649,10.63,A4cUAv51OEAIii3WkMK_kawzad5-
MAPbI3,MA,Pb,I,1.6,C60 | ZnO-c,NiO-c,Al,Unknown,GBL,False,100.0,Spin-coating,Unknown,0.06,False,1.02,21.96,0.682,15.3,A4fACcD1FaMJWZy5br76X5Genys4
Cs0.05FA0.85MA0.1PbBr0.3I2.7,Cs; FA; MA,Pb,Br; I,,TiO2-c | TiO2-mp,Spiro-MeOTAD,Au,Chlorobenzene,DMF; DMSO,False,100.0,Spin-coating,Dry air,0.16,False,1.089,24.53,0.76,19.38,A4oyIWz64lHRkQCWDqt2zVquM0kX
Cs0.05FA0.79MA0.16PbBr0.45I2.55,Cs; FA; MA,Pb,Br; I,,TiO2-c | TiO2-mp,Spiro-MeOTAD,Au,Chlorobenzene,DMF; DMSO,False,100.0,Spin-coating,N2,0.16,False,1.071,22.3,0.77,18.4,A4rURqtNMPGBZIzxgbH-fLnz0v8K
MAPbI3,MA,Pb,I,1.6,TiO2-c,Spiro-MeOTAD,Ag,Unknown,DMF,False,55.0,Spin-coating,N2,0.036,False,1.08,14.94,0.63,10.17,A4vfUPv1GWwtdR4MegvZU5H0v6HN
