Repository: GouravSidana/firstML

# firstML
My first Machine Learning Project

File: filtered_perovskite.csv (part 28 of 155)
Formula,A_ion,B_ion,X_ion,Bandgap,ETL,HTL,Backcontact,Antisolvent,Solvent,Solv_annel,Anneal_temp,Dep_procedure,Synth_atm,Cell_area,Is_module,Voc,Jsc,FF,PCE,entry_id
CsPbI3,Cs,Pb,I,,PCBM-60,PTAA,Al,Unknown,none,False,300.0,Co-evaporation,Vacuum,0.1,False,0.83,15.4,0.65,8.2,A503X_1VQKCTM7Ui1v3XgISpBSW-
Cs0.05FA0.89MA0.6PbBr0.06I2.94,Cs; FA; MA,Pb,Br; I,,SnO2-c | SnO2-nw,Spiro-MeOTAD,Au,Unknown,DMF; DMSO >> IPA,False,Unknown >> 100.0,Spin-coating >> Spin-coating,Unknown,0.09,False,1.084,21.9,0.7,16.7,A52kKQYkf0Wr-Mv1TzVx9xbk-xvm
MAPbI3,MA,Pb,I,1.6,TiO2-c | TiO2-mp,T101,Au,Unknown,DMF >> IPA,False,70.0 >> 70.0,Spin-coating >> CBD,Unknown,0.2,False,0.996,13.5,0.63,8.42,A55X4YL16ycGnC9_v-UvwpYNvP3O
MAPbI3,MA,Pb,I,1.571,TiO2-c | TiO2-mp,Spiro-MeOTAD,Au,Ethyl acetate,DMF; DMSO,False,100.0,Spin-coating,Unknown,0.1,False,1.05,21.56,0.645,14.5,A56LzKtMlAVLSZ17yIlnV-bkNkLK
MAPbI3,MA,Pb,I,1.55,F8BT | C60,PEDOT:PSS,Al,Unknown,DMF,False,95.0,Spin-coating,N2,0.09,False,0.769,20.6,0.61,9.57,A58SCXgkhrxKmpP_mP0PjKXHhmg-
Cs0.05FA0.85MA0.15PbBr0.45I2.55,Cs; FA; MA,Pb,Br; I,,SnO2-np,Spiro-MeOTAD,Ag,Toluene,DMF; DMSO,False,120.0,Spin-coating,N2,0.0908,False,1.13,22.46,0.745,19.25,A5AGuGKC7shJpn8ywusWg0bmSBSm
MAPbI3,MA,Pb,I,1.6,N2200 | PCBM-60,PEDOT:PSS,Ag,2-Butanol,DMF; DMSO,False,105.0,Spin-coating,Unknown,0.04,False,,19.19,,14.72,A5PHOVH95pq4kpa3pYfhzId8s9Kw
FA0.85MA0.15PbBr0.45I2.55,FA; MA,Pb,Br; I,1.6,SnO2-np | C60,Spiro-MeOTAD,Au,Chlorobenzene,Unknown,False,100.0,Spin-coating,Unknown,0.059,False,1.01,13.0,0.624,8.21,A5PI0UfXeKxgy0Gu8KnRukr9mytS
MAPbI3,MA,Pb,I,1.6,PCBM-60,PEDOT:PSS,Ag,Toluene,DMF,False,70.0,Spin-coating,Unknown,0.06,False,0.9,21.25,0.76,14.54,A5aIQiUY9z1UJNq4NYumR2f9cdcq
CsPbI3,Cs,Pb,I,,TiO2-c,Spiro-MeOTAD,Au,Unknown,DMF,False,100.0,Spin-coating,Unknown,1.0,False,1.02,14.04,0.5720000000000001,8.19,A5bXMr_Qc8k4cPGepa2ffx9oay9Y
Cs0.2FA0.6MA0.2PbBr0.095I0.905,Cs; FA; MA,Pb,Br; I,1.64,TiO2-np,Spiro-MeOTAD,Au,Unknown,DMF >> IPA,False,70.0 >> 135.0,Spin-coating >> Spin-coating,Air >> N2 >> Air,0.102,False,1.09,22.54,0.767,18.84,A5qANttbqSlevoAUoEJXxcP7rK11
MAPbI3,MA,Pb,I,1.6,TiO2-c,Spiro-MeOTAD,Au,Toluene,DMSO; GBL,False,100.0,Spin-coating,N2,0.04,False,1.1,21.83,0.7340000000000001,,A5srNSJ8sfBQh5knVgIvvuoZ0UA8
MAPbI3,MA,Pb,I,1.6,TiO2-c | TiO2-mp,Spiro-MeOTAD,Au,Unknown,DMF >> IPA,False,Unknown >> 70.0,Spin-coating >> CBD,Air >> Air,0.088,False,1.015,17.11,0.6,10.42,A6-2MoHZc7MDIusV6CF4xDEW3Kxx
MAPbI3,MA,Pb,I,1.6,TiO2-c | TiO2-mp,Spiro-MeOTAD,Al,Unknown,Unknown,False,Unknown,Spin-coating,N2,0.1,False,1.08,20.41,0.63,13.1,A67QG34-fBnL9HSzYYUk_Igwmy21
MAPbI3,MA,Pb,I,1.6,SnO2-c,Spiro-MeOTAD,Au,Unknown,DMF; DMSO >> IPA,False,70 >> 70,Spin-coating >> CBD,Unknown,0.09,False,0.98,19.58,0.53,10.09,A6IuwDmRqGLRHcF37P8J90e6ggG1
MAPbI3,MA,Pb,I,1.56,TiO2-c | TiO2-mp,Spiro-MeOTAD,Ag,Unknown,DMF >> IPA,False,100.0 >> 100.0,Spin-coating >> Spin-coating,Unknown,0.04,False,0.94,15.9,0.66,9.9,A6rEl5R_ijcqOiChya28GSnurQnz
FA0.83MA0.17PbBr0.51I2.49,FA; MA,Pb,Br; I,,TiO2-c | TiO2-mp,FA-CN,Au,Trifluorotoluene,DMF; DMSO,False,100.0,Spin-coating,N2,0.1,False,1.101,20.85,0.599,13.74,A6shPSO_Asy4PDAtMVmhvbRsUfaI
MAPbI3,MA,Pb,I,1.59,TiO2-c | TiO2-mp,Spiro-MeOTAD,Ag,Unknown,DMF >> IPA,False,70.0 >> 70.0,Spin-coating >> Spin-coating,Unknown >> Unknown,0.06,False,0.95,21.96,0.67,14.05,A74YX15QZFJ9Cl4fyzIJuxz6GZWt
MAPbI3,MA,Pb,I,1.6,PCBM-60 | Rhodamine 101 | LiF,PEDOT:PSS,Ag,Toluene,DMSO; GBL,False,25; 100,Spin-coating,N2,0.11,False,0.96,19.1,0.7440000000000001,13.7,A7FNZ0H_k0_K1iNTvDOiTHQB7YHo
(PEA)2Cs39Pb40I121,(PEA); Cs,Pb,I,1.71,TiO2-c,PTAA,Au,Unknown,DMF; DMSO,False,180,Spin-coating,Unknown,0.1,False,0.991,19.51,0.7040000000000001,13.29,A7OB0Hn91WlgZMNQvd4zPp288K4q
Cs0.065FA0.79MA0.145PbBr0.49I2.51,Cs; FA; MA,Pb,Br; I,,PCBM-60 | ZnMgO,Ni | NiMgO,Al,Chlorobenzene,DMF; DMSO,False,100.0,Spin-coating,N2,0.1,False,1.096,21.3,0.77,17.7,A7PLMokW4NQYFTSlqkfS0FbWSOQ6
MAPbI3,MA,Pb,I,1.6,PCBM-60 | Zr(acac)4,NiO-np,Ag,Chlorobenzene,DMF; DMSO,False,50; 100,Spin-coating,N2,0.1,False,1.08,21.72,0.787,18.49,A7XSRCiPLh9ZomqcQBHn9bBsZDA6
Cs0.08FA0.77MA0.15PbBr0.51I2.49,Cs; FA; MA,Pb,Br; I,1.6,C60 | BCP,PTAA,Cu,Ethyl acetate,DMF; DMSO,False,100,Spin-coating,N2,0.16,False,1.078,20.115,0.713,15.47,A7ZhPBWgat_f1a308-0oN1x4eZP9
Cs0.05FA0.79MA0.16PbBr0.45I2.55,Cs; FA; MA,Pb,Br; I,1.7,TiO2-np,NiO-np | Spiro-MeOTAD,Au,Chlorobenzene,DMF; DMSO,False,100.0,Spin-coating,Unknown,0.12,False,1.12,21.47,0.74,17.8,A7mlJz90kcJHxFQGqZW049YkmqFW
FA0.4MA0.6PbBr0.2I2.8,FA; MA,Pb,Br; I,1.5,SnO2-c,PEDOT:PSS,MoO3 | Ag,Unknown,DMF,False,60.0,Spin-coating,N2,0.045,False,1.03,22.69,0.648,15.1,A7pF70d3rYnEZl2sXATHlf5YVT9u
CsPbI3,Cs,Pb,I,1.77,TiO2-c,PTB7,MoO3 | Ag,Unknown,1-Octane,False,Unknown,Spin-coating,Air,0.0725,False,1.25,13.25,0.75,12.42,A7tJwkcnjeqGVojeJnEvK2W4eVMm
MAPbI3,MA,Pb,I,1.6,TiO2-c,Spiro-MeOTAD,MoO3 | Ag,Chlorobenzene,DMF; GBL,False,100.0,Spin-coating,N2,0.09,False,1.03,23.39,0.61,14.73,A81DB-thVQi79p_vUlaZ-ZkVzCJI
MAPbI3,MA,Pb,I,1.6,TiO2-c | TiO2-mp,MoS2-QDs | Spiro-MeOTAD,Au,Diethyl ether,DMF; DMSO,False,50; 100,Spin-coating,N2,0.1,False,,,,16.7,A8AAO3Kr33CqAZIJ_6-fyxrSmve9
MAPbI3,MA,Pb,I,1.6,PCBM-60 | BCP,NiO-c | NP-BC,Ag,Toluene,DMF; DMSO,False,100.0,Spin-coating,Ar,0.1,False,1.068,21.99,0.787,11.23,A8HLhLGPYnge5s6ZDvgWDLmbpZZ_
FA0.85MA0.15PbBr0.45I2.55,FA; MA,Pb,Br; I,,SnO2-np,Spiro-MeOTAD,Au,Toluene,DMF; DMSO,False,60; 120,Spin-coating,Unknown,0.06,False,1.11,23.5,0.778,19.9,A8KZsXEGv4Jp8pG2Nsyx8psJFpl4
MAPbI3,MA,Pb,I,1.6,TiO2-c | TiO2-mp,none,Carbon,Unknown,DMF >> Cyclohexanol; IPA,False,100.0 >> 100.0,Spin-coating >> CBD,Unknown,0.09,False,0.923,21.823,0.495,9.98,A8L5Emr4eM-r1uHMWzAlvLlozdx_
MAPbBr3,MA,Pb,Br,2.31,TiO2-c | TiO2-mp,Spiro-MeOTAD,Au,Toluene,DMF; DMSO,False,Unknown,Spin-coating,N2,0.1,False,1.41,7.22,0.7609999999999999,7.75,A8NIgxkOc9sJVsff5JQikOsHyTNK
MAPbBr0.2I2.8,MA,Pb,Br; I,1.62,TiO2-c,Spiro-MeOTAD,Ag,Unknown,DMF,False,60.0; 80.0; 100.0,Spin-coating,N2,0.1,False,0.97,16.38,0.78,12.35,A8P2vq17guvfGxvsULOQqrnzu1yl
MAPbI3,MA,Pb,I,1.6,ZnSO | TiO2-mp,Spiro-MeOTAD,Au,Vacuum,DMF; NMP,False,120.0,Doctor blading,Air,8.0,True,0.875,20.0,0.4,7.01,A8acJn_LSvylZEArui7tIqEJwxT5
Cs0.08FA0.81MA0.12PbBr0.35I2.65,Cs; FA; MA,Pb,Br; I,,TiO2-c | TiO2-mp | SnO2-c,Spiro-MeOTAD,Au,Unknown,Unknown,False,Unknown,Spin-coating,Unknown,0.1,False,0.795,21.73,0.517,8.92,A8e_UULjxnMqXcGUcn0MQys-W4tw
MAPbI3,MA,Pb,I,1.6,PCBM-60 | BCP,PEDOT:PSS,Au,Unknown,DMF >> IPA,False,Unknown >> 100.0,Spin-coating >> CBD,Unknown,0.1,False,0.77,18.18,,,A8gHLGK5ETGkvML3FAIA91396lu1
MAPbI3,MA,Pb,I,1.6,TiO2-c | TiO2-mp,Spiro-MeOTAD,Au,Unknown,DMF >> none,False,Unknown >> 210.0,Spin-coating >> Diffusion,Inert >> Inert,0.1,False,0.81,17.75,0.503,7.27,A8obyfRAv7NyZUtpNkZyTVyTxpFw
Cs0.17FA0.83PbBr2.49I0.51,Cs; FA,Pb,Br; I,,C60 | BCP,PTAA,Ag,Dry air,DMF; DMSO,False,60.0; 100.0,Spin-coating,Unknown,0.12,False,1.05,20.8,0.75,16.4,A8tMwHL_G3jMdOp-A213gbYOivY7
MAPbI3,MA,Pb,I,1.6,PCBM-60,PEDOT:PSS,MoO3 | Au | Ag | MoO3 | Alq3,Toluene,DMF,False,95.0,Spin-coating,Unknown,0.1,False,0.943,18.61,0.6990000000000001,12.26,A9UM8W3NVivviMz9qdHJRdQ6TxCw
FA0.3MA0.7PbI3,FA; MA,Pb,I,1.57,SnO2-c | C60-SAM,Spiro-MeOTAD,Au,Diethyl ether,DMF; DMSO,False,60; 100,Spin-coating,N2,0.08,False,1.16,23.1,0.784,21.01,A9pnEvQV21MMoB82MvxOFpGuCHvx
MAPbI3,MA,Pb,I,1.6,SnO2-c | MgO-c,Spiro-MeOTAD,Au,Diethyl ether,DMF; DMSO,False,50; 100,Spin-coating,Unknown,0.1,False,1.12,20.59,0.72,16.82,A9xAnF72qH5jK3eJDeygsXU07uNi
MAPbI3,MA,Pb,I,1.55,TiO2-c | TiO2-mp,Spiro-MeOTAD,Au,Unknown,DMF >> IPA,False,70.0 >> 70.0,Spin-coating >> CBD,N2 >> N2,0.1,False,1.054,17.042,0.728,13.08,A9xmfPD5boUylV1m6akz_sL244v7
Cs0.05FA0.85MA0.1PbBr0.45I2.55 | (PEA)2PbI4,Cs; FA; MA | (PEA),Pb | Pb,Br; I | I,,SnO2-c,Spiro-MeOTAD,Au,Chlorobenzene,DMF; DMSO >> IPA,False,105.0 >> Unknown,Spin-coating >> Spin-coating,N2 >> N2,0.1,False,,,,,A9y5vUbspCT9hY0WO-kkK4R3jmdX
(PEA)2MA4Pb5I16,(PEA); MA,Pb,I,,PCBM-60 | BCP,PEDOT:PSS,Ag,Unknown,DMF,False,100.0,Spin-coating,N2,0.06,False,1.07,13.41,0.7,10.79,AA8N0Jtaj9KMwQPElaVCT7au2UXZ
MAPbI3,MA,Pb,I,1.6,TiO2-c | TiO2-mp,PTAA,Au,Toluene,DMF; DMSO,False,100.0,Spin-coating,Unknown,0.0921,False,1.02,16.05,0.63,10.36,AADENA4OBVanjGDVNqZ9og-_v6h2
MAPbI3,MA,Pb,I,1.6,TiO2-c | TiO2-mp,none,Carbon; NiO-np,Chlorobenzene,DMF; DMSO,False,100.0,Spin-coating,N2,1.0,False,1.038,21.2,0.57,12.5,AAEVnnbL5TiqgBzNL3877nvih9JN
FA0.83MA0.17PbBr0.0I2.51,FA; MA,Pb,Br; I,,TiO2-c | TiO2-mp,Spiro-MeOTAD,Au,Chlorobenzene,DMF; DMSO,False,100.0,Spin-coating,N2,0.1,False,1.08,22.21,0.7809999999999999,18.62,AAHOp4Ybei0fk8jMapEC6iWPXcW5
Cs0.17FA0.83PbBr0.75I2.25,Cs; FA,Pb,Br; I,,TiO2-c | PCBM-60,Spiro-MeOTAD,Au,Air,DMF,False,25; 70,Spin-coating,Air,0.1,False,1.06,18.9,0.75,15.38,AAJYjEcWRN4B0NoA5ZDA0N38UlyO
MAPbI3,MA,Pb,I,1.6,PCBM-60 | AZO-np,PTAA,ITO,Unknown,DMF >> Ethanol,True,Unknown >> 100.0,Spin-coating >> Spin-coating,N2 >> N2,0.19,False,1.07,19.98,0.64,13.68,AALF9fRKD_0Dm_P85J-OSRDfhWkT
FA0.85MA0.15PbBr0.45I2.55,FA; MA,Pb,Br; I,1.56,TiO2-c | TiO2-mp,Spiro-MeOTAD,Au,Chlorobenzene,DMF; DMSO,False,100.0,Spin-coating,N2,0.16,False,1.117,22.3,0.73,18.25,AAovYCB4NRwl3pqynb7DqC7fRCC2
FA0.1MA0.9PbBr0.3I2.9,FA; MA,Pb,Br; I,1.58,SnO2-np | TiO2-mp,Spiro-MeOTAD,Au,Unknown,DMF >> IPA,False,Unknown >> 80.0,Spin-coating >> CBD,Unknown,1.0,False,1.0,15.65,0.68,10.61,AB5AelOm1f3EgF7GZ4YUItRhRv1U
MAPbI3,MA,Pb,I,1.6,TiO2-c | TiO2-mp,Spiro-MeOTAD,PEDOT:PSS,Toluene,DMSO; GBL,False,100.0,Spin-coating,N2,0.04,False,1.07,18.59,0.65,13.0,AB5UGUgMAQPJ3tHXjXAQZsSvJmSu
Cs0.05FA0.38MA0.57PbBr0.2I2.8,Cs; FA; MA,Pb,Br; I,,TiO2-c | TiO2-mp,NiO-mp,Carbon,Unknown,DMF >> IPA,False,70.0 >> 100.0,Spin-coating >> CBD,Air >> Air,0.72,False,0.97,23.3,0.71,15.7,AB866tu61hFs-mTy0zDTBRgG9A12
MAPbI3,MA,Pb,I,1.6,TiO2-c | TiO2-mp,PTAA,Au,Unknown,GBL,False,100.0,Spin-coating,Unknown,0.16,False,1.02,22.11,0.7659999999999999,17.27,AB8PahnZ9CBq9ZIt6KpUverW8loV
MAPbI3,MA,Pb,I,1.6,TiO2-c | TiO2-mp,PTAA,Au,Diethyl ether,DMF; DMSO,True,65; 100,Spin-coating,N2,0.1,False,1.08,23.19,0.747,18.56,ABDh6Ap6R6t1PLPAPlHjJY0WCRK-
MAPbI3,MA,Pb,I,1.6,PCBM-60 | C60 | BCP,PTAA,Al,Unknown,DMF >> IPA,True,100.0 >> 100.0,Spin-coating >> Spin-coating,N2 >> N2,0.1,False,1.09,21.6,0.74,17.5,ABJVjsM4TCAdwAa7EdL2yvicecUQ
Cs0.05FA0.79MA0.16PbBr0.51I2.49,Cs; FA; MA,Pb,Br; I,,PCBM-60 | Zr(acac)4,NiO-np,Ag,Chlorobenzene,DMF; DMSO,False,110.0,Spin-coating,N2,0.075,False,1.07,22.72,0.777,18.0,ABPaBFHALB_g7nz_UpPTYfotu7v5
MAPbI3,MA,Pb,I,1.6,TiO2-c | TiO2-mp,Spiro-MeOTAD,Ag,Unknown,DMF; DMSO >> IPA,False,80.0 >> 100.0,Spin-coating >> CBD,N2 >> N2,0.09,False,0.86,18.24,0.5760000000000001,9.03,ABYvUxBV9ipNhKoLGMP9bcT8Kurp
FA0.9MA0.1PbBr0.3I2.7,FA; MA,Pb,Br; I,,C60 | ZnSe,PTAA,Ag,Chlorobenzene,DMF; DMSO,False,100.0,Spin-coating,Unknown,0.11,False,1.1,22.18,0.75,18.38,ABkJWPRVk0EQmYXbm6ancOixeORk
MAPbI3,MA,Pb,I,1.6,TiO2-c | TiO2-mp,Spiro-MeOTAD,Au,Unknown,DMF >> IPA,False,Unknown >> 90.0,Spin-coating >> Spin-coating,N2 >> N2,0.12,False,1.02,23.39,0.63,14.96,ABpaz44w0hxU88Avc29z8hBp-IoU
Cs0.05FA0.79MA0.16PbBr0.51I2.49,Cs; FA; MA,Pb,Br; I,1.61,TiO2-c,Spiro-MeOTAD,Au,Chlorobenzene,DMF; DMSO,False,100,Spin-coating,Unknown,0.0831,False,,,,16.5,ABqFg_oO87uCZk3AjpC1vvFnvh6A
Cs0.08FA0.77MA0.15PbBr0.51I2.49,Cs; FA; MA,Pb,Br; I,1.6,C60 | BCP,PTAA,Cu,Ethyl acetate,DMF; DMSO,False,100,Spin-coating,N2,0.16,False,1.096,19.237,0.719,15.15,AC5zBE49yzjf7LqmIezS_5KdXFjL
MAPbI3,MA,Pb,I,1.6,PCBM-60 | PN4N,PEDOT:PSS,Al,Unknown,DMF,False,100.0,Spin-coating,N2,0.16,False,1.0,20.61,0.725,15.0,ACFzwFB5_MC7eLMRtes2d3qcjkix
Cs0.01MA0.99PbBr0.03I2.97,Cs; MA,Pb,Br; I,1.6,TiO2-c | TiO2-mp,Spiro-MeOTAD,Au,Chlorobenzene,DMF; DMSO,False,100.0,Spin-coating,N2,0.1,False,1.1,22.3,0.7879999999999999,19.4,ACJGKlLyThNCanE-sOBLFJTtnZzn
MAPbI3,MA,Pb,I,1.6,PCBM-60,PEDOT:PSS,Ca | Al,Unknown,DMF,False,100.0,Spin-coating,N2,0.04,False,0.93,15.13,0.763,10.73,ACRi2dX6Nx76tkvCaPNXmpxtE1YC
FA0.83MA0.17PbBr0.17I2.83,FA; MA,Pb,Br; I,,TiO2-c | TiO2-nw,Spiro-MeOTAD,Au,Chlorobenzene,DMF; DMSO,False,100.0,Spin-coating,N2,0.04,False,1.0,23.08,0.76,17.6,ACdwk2jv4-CvWk9KUsgxwlLgdtFU
MAPbI3,MA,Pb,I,1.6,TiO2-c | TiO2-mp | ZrO2-mp,none,Carbon,Unknown,DMF,False,100.0,Doctor blading,Unknown,0.04,False,0.93,19.82,0.57,10.01,AChY9LCK-M8iDsmGzzgVMdzVdEHM
MAPbI3,MA,Pb,I,1.6,TiO2-c,Spiro-MeOTAD,Au,Unknown,acetonitrile; DMSO >> IPA,False,Unknown >> 105.0,Spin-coating >> Spin-coating,Air >> Air,0.09,False,1.01,20.25,0.7,14.4,AChgOZ6tIH-wsl7hx09y0GdoyJsR
MAPbI3,MA,Pb,I,1.6,PCBM-60 | BCP,NiO-c,Ag,Unknown,DMF,False,100.0,Spin-coating,Unknown,0.04,False,0.998,19.02,0.7929999999999999,15.7,ACinQfDr9opJ9m6yOrZ1lSUsnqfd
FA0.15MA0.85PbBr0.45I2.55,FA; MA,Pb,Br; I,,TiO2-c | TiO2-mp,mp-SFX-2PA,Au,Unknown,DMF >> IPA,False,Unknown >> 100.0,Spin-coating >> CBD,N2 >> N2,0.1,False,1.083,20.87,0.7829999999999999,17.7,AClNeoINoL74uElV6kEfdL172ilW
MAPbI3,MA,Pb,I,1.6,TiO2-c | Au-np,P3HT,Ag,Unknown,DMF,False,Unknown,Spin-coating,N2,0.0725,False,1.0,18.3,0.72,13.2,ACmHemSIIKlPQn30RHDLxN1i74co
FA0.5MA0.5PbI3,FA; MA,Pb,I,1.54,TiO2-c,Spiro-MeOTAD,Ag,Unknown,DMF,False,100.0,Spin-coating,N2,0.1,False,0.98,22.01,0.69,14.82,AD4Hb89E-2YV8LpWdNCMLwF4akZ5
MAPbI3,MA,Pb,I,1.6,Carbon-QDs; TiO2-c,Spiro-MeOTAD,Au,Unknown,DMF >> IPA,False,70.0 >> 135.0,Spin-coating >> Spin-coating,Unknown,0.108,False,1.136,21.36,0.78,18.89,ADCFs5EOrJPd5VcWL458zFUl8ysd
FA0.85MA0.15Pb1.0Br0.45I2.55,FA; MA,Pb,Br; I,1.59,TiO2-c | TiO2-mp,Spiro-MeOTAD,Au,Chlorobenzene,DMF; DMSO,False,105,Spin-coating,N2,0.09,False,,,,,ADEWhH1oeMdykIeb_dfmTLZIB71A
MAPbI3,MA,Pb,I,1.6,TiO2-c,Spiro-MeOTAD,Au,Unknown,DMF,False,Unknown,Spin-coating,N2,0.15,False,0.92,19.6,0.66,11.98,ADGG59Ahb6DCgsgXKZSvgnT6LA66
Cs0.05FA0.79MA0.16PbBr0.51I2.49,Cs; FA; MA,Pb,Br; I,,Carbon-np; SnO2-np,Spiro-MeOTAD,Au,Chlorobenzene,DMF; DMSO,False,150.0,Spin-coating,N2,0.1,False,1.1,22.67,0.79,19.17,ADcLP9kAmS6IGPYycnoMjnJ144Ip
CsPbBrI2,Cs,Pb,Br; I,,SnO2-np,P3HT,Ag,Chlorobenzene,DMSO,False,150.0,Spin-coating,N2,0.04,False,1.14,16.07,0.6679999999999999,11.88,ADkO8GYqYQ8Mn4GbYZEfhfVUkXLV
Cs0.05FA0.79MA0.16PbBr0.51I2.49,Cs; FA; MA,Pb,Br; I,,SnO2-c,Spiro-MeOTAD,Au,Chlorobenzene,DMF; DMSO,False,Unknown,Spin-coating,N2,0.16,False,1.12,20.9,0.764,17.9,ADvenY1MHZdkhtjqOBd28Fjmr0E7
MAPbI3,MA,Pb,I,1.6,ZnO-c | ZnO-mp,Spiro-MeOTAD,Ag,Unknown,DMF,False,95,Spin-coating,Unknown,0.25,False,0.945,20.0,0.66,12.47,AEADzPIE93c0GvodyyDA4GdenXFN
Cs0.05FA0.81MA0.14PbBr0.45I2.55,Cs; FA; MA,Pb,Br; I,,SnO2-c,Spiro-MeOTAD,Au,Ethyl acetate,DMF; DMSO,False,120.0,Spin-coating,Unknown,0.16,False,1.064,22.24,0.71,16.9,AEDII6-BxF_GHoUqaXLIE7t-xfNB
FA0.85MA0.15PbBr0.45I2.55,FA; MA,Pb,Br; I,,TiO2-c | TiO2-mp,TbT-2,Au,Chlorobenzene,DMF; DMSO,False,100.0,Spin-coating,Unknown,0.16,False,0.98,22.5,0.7,14.25,AERWztfMjBYJQ9_T70acWsSBMeOq
MAPbI3,MA,Pb,I,1.6,PCBM-60 | BCP; TZ-3,PEDOT:PSS,Ag,Unknown,DMF,False,100.0,Spin-coating,Dry air,0.1,False,1.09,20.77,0.792,17.97,AEVubPzJchw7mAIvp6JC30YbFqDT
MAPbI3,MA,Pb,I,1.6,PCBM-60 | BCP,NiO-c,Ag,Chlorobenzene,DMF,False,100.0,Spin-coating,N2,0.1,False,1.03,19.1,0.5770000000000001,11.3,AEYIUj_DSml3rtGRn8MV_y1Ijt-i
MAPbI3,MA,Pb,I,1.6,TiO2-c | TiO2-nanofibers,Spiro-MeOTAD,Au,Chlorobenzene,DMSO,False,95.0,Spin-coating,Unknown,0.081,False,0.86,17.07,0.62,9.08,AEYsdySPFHJpG7zdHPhGOSCeY5mB
MAPbI3,MA,Pb,I,1.6,TiO2-c | SrTiO3:TiO2-mp,Spiro-MeOTAD,Ag,Unknown,Unknown,False,Unknown,Unknown,Unknown,0.087,False,0.97,18.9,0.58,10.6,AEbFyIRkFwRatGu5wsCtgtkPQKD2
FAPbI3,FA,Pb,I,1.48,TiO2-c,Spiro-MeOTAD,Au,Chlorobenzene,DMF; DMSO >> IPA,False,140.0 >> Unknown,Spin-coating >> Spin-coating,Air >> Air,0.09,False,1.07,22.42,0.772,18.57,AEezdUDHucg0KAEH1c9W4a8Kgk_8
FA0.83MA0.17PbBr0.51I2.49,FA; MA,Pb,Br; I,,TiO2-c | TiO2-mp,Spiro-MeOTAD,Au,Unknown,DMF; DMSO >> IPA,False,150; 100 >> 100,Spin-coating >> Spin-coating,Unknown,0.1,False,0.926,22.57,0.69,14.44,AEo1cHCkaPgPHMzdt1XcYy-0VKbE
MAPbI3,MA,Pb,I,1.6,TiO2-c | TiO2-nanoflowers,Spiro-MeOTAD,Au,Unknown,GBL,False,Unknown,Spin-coating,Unknown,0.09,False,0.873,19.76,0.6,10.35,AEuAblo5ZKsk5db1AK0Cit6l8Cm0
MAPbI3,MA,Pb,I,1.6,TiO2-c,Spiro-MeOTAD,Au,Chlorobenzene,DMF; DMSO >> none,False,100.0 >> 100,Spin-coating >> Recrystallization,Air >> Air; Methylamin,0.13,False,1.04,19.7,0.752,15.4,AF1DMC93KiZiH0uAar6z3Ocz4DAH
MAPbI3,MA,Pb,I,1.6,TiO2-c | PCBM-60,PCDTBT8,MoO3 | Au,Unknown,DMF; DMSO >> IPA,False,Unknown >> 100.0,Spin-coating >> Spin-coating,N2 >> N2,0.0002,False,1.05,21.62,0.723,17.0,AF3xnM-e1mqHhE6SjGDXDn13Taa8
FA0.85MA0.15PbBr0.45I2.55,FA; MA,Pb,Br; I,,TiO2-c,Spiro-MeOTAD,Au,Toluene,DMF; DMSO,False,300.0,Spin-coating,N2,0.1,False,1.116,23.38,0.737,19.24,AFMn0OQTdAFcBfId6JFSrIU6wSkt
MAPbI3,MA,Pb,I,1.6,TiO2-c | Na2SO4,Spiro-MeOTAD,Ag,Ethyl ether,DMF,False,100.0,Spin-coating,Unknown,0.1,False,1.1,22.41,0.733,18.05,AFXZPw0AYPR0ioR3ko8Le3nahHV3
MAPbI3,MA,Pb,I,1.6,TiO2-nanosphere,Spiro-MeOTAD,Au,Unknown,DMF,False,110; 115,Spin-coating,Unknown,0.1,False,,,,12.87,AFinzHGK7hCP_OynOvX4vEkiINgD
MAPbI3,MA,Pb,I,1.6,TiO2-c,Spiro-MeOTAD,Au,Unknown,DMF >> IPA,False,Unknown >> 90,Spin-coating >> Spin-coating,N2 >> N2,0.098,False,1.016,19.01,0.722,13.95,AFlZQKt8orLxhEaNi4ziIjt5ocvO
MAPbI3,MA,Pb,I,1.6,PCBM-60 | BCP,PEDOT:PSS,Al,Toluene,DMF; DMSO,False,100.0,Spin-coating,N2,0.09,False,0.66,19.26,0.56,7.15,AFpS-YDpFYWdngeIOvvHl-0JZ-_I
FA0.83MA0.17PbBr0.0I2.51,FA; MA,Pb,Br; I,,TiO2-c | TiO2-mp,Spiro-MeOTAD,Au,Chlorobenzene,DMF; DMSO,False,100.0,Spin-coating,N2,1.0,False,1.14,22.54,0.6809999999999999,17.36,AG5oBGdSGuzFLx2mNdeet4mVHXuV
MAPbI3,MA,Pb,I,1.6,C60 | BCP,PEDOT:PSS,Ag,Vacuum,DMF; DMSO,False,80,Spin-coating,Air,0.0485,False,1.07,21.9,0.782,18.6,AG9qsLp8m0sWEXU3GVej8qY8OqNV
MAPbI3,MA,Pb,I,1.6,TiO2-c | Na2SO4,Spiro-MeOTAD,Ag,Ethyl ether,DMF,False,100.0,Spin-coating,Unknown,0.1,False,1.11,22.16,0.728,17.95,AGBJTRALUUd2JbNJinZKl2Ilstnp
MAPbI3,MA,Pb,I,1.6,PCBM-60,PEDOT:PSS,Al,Unknown,DMF,False,100,Spin-coating,N2,0.04,False,0.95,11.94,0.629,7.14,AGHApZUtg9EubB4Rh3iWikWf3nO-
FA0.8MA0.2PbBr0.6I2.4,FA; MA,Pb,Br; I,1.59,SnO2-np,Spiro-MeOTAD,Ag,Chlorobenzene,DMF; DMSO,False,100,Spin-coating,N2,0.102,False,1.0659999999999998,20.36,0.754,16.37,AGOyRuxzgikR5ZcpsVlBt3qNzUbr
MAPbI3,MA,Pb,I,1.6,TiO2-c | TiO2-mp,Spiro-MeOTAD,Au,Toluene,DMSO; GBL,False,50.0; 100.0,Spin-coating,Unknown,0.1,False,1.092,21.15,0.585,13.5,AGRoBHC_b6KRodtU_d4QMD69NV9s
MAPbI3,MA,Pb,I,1.6,TiO2-c,Spiro-MeOTAD,Au,Unknown,DMF >> none,False,Unknown,Spin-coating >> Gas reaction,Dry air >> MAI,0.09,False,1.11,21.38,0.77,18.33,AGTGT7_plbutYcy8ItocqpXj2FVd
MAPbI3,MA,Pb,I,1.6,PCBM-60,PEDOT:PSS,Ag,Unknown,DMF >> IPA,False,100.0 >> 70.0,Spin-coating >> Spin-coating,Unknown,0.12,False,,,,,AGUH6TzhJ3ZLqAQ-l-mhzhECNKg2
MAPbI3,MA,Pb,I,1.6,SnO2-c,Ome-TPA-CuPc,Au,Unknown,Unknown,False,Unknown,Spin-coating,N2,0.16,False,1.043,22.25,0.7340000000000001,16.95,AGWsQExUPnmfEY0Tb4cs2eWTXBhO
MAPbI3,MA,Pb,I,1.59,PCBM-60,NiO-c,Ag,Toluene,DMSO; GBL,False,100.0,Spin-coating,Unknown,0.0314,False,1.08,20.7,0.78,17.4,AGYpf6NvIz70S6H6u9kB60bXKSii
FA0.85MA0.15PbBr0.45I2.55,FA; MA,Pb,Br; I,,TiO2-c | TiO2-mp,Spiro-MeOTAD,Au,Chlorobenzene,DMF; DMSO,False,100.0,Spin-coating,Unknown,0.16,False,1.12,20.77,0.73,17.31,AGflOThireXqQuqxJrAydx-VWqEN
MAPbI3,MA,Pb,I,1.6,TiO2-c | TiO2-mp,Spiro-MeOTAD,Ag,Unknown,DMF,False,100.0,Spin-coating,Unknown,0.1,False,0.71,21.85,0.51,7.9,AGj6gEj4OlwioFWP2VpQoNfmpwt-
Cs0.05FA0.81MA0.14PbBr0.45I2.55,Cs; FA; MA,Pb,Br; I,,PCBM-60 | BCP,PTAA,Ag,Unknown,DMF,False,100.0,Spin-coating,N2,0.1,False,1.07,20.97,0.66,14.88,AGjm75lpm8ITVQVRD0Jfae1GD56u
Cs0.05FA0.79MA0.16PbBr0.51I2.49,Cs; FA; MA,Pb,Br; I,,BCP,Spiro-MeOTAD,Ag,Unknown,DMF; DMSO,False,150.0,Spin-coating,Unknown,0.14,False,1.09,22.1,0.748,18.07,AGkErTdFf9nhlVetxROZ9fhIqnXY
MAPbI3,MA,Pb,I,1.6,C60 | C60-np,Spiro-MeOTAD,Au,Diethyl ether,DMF; DMSO,False,100.0,Spin-coating,N2,0.05,False,,,,,AGuxXLraVD8euOpFQHmR8bvcciOV
MAPbI3,MA,Pb,I,1.6,TiO2-c,Spiro-MeOTAD,Au,Unknown,DMF,False,Unknown,Spin-coating,N2,0.1,False,1.01,21.1,0.74,15.7,AH9a_X_yEVqEGrFYE_AbtOcnbNn2
MAPbI3,MA,Pb,I,1.6,TiO2-c,Spiro-MeOTAD,Ag,Unknown,DMF,False,95.0,Spin-coating,N2,0.09,False,1.03,20.58,0.71,14.14,AHPVNXG0niz1b6V5EKSMf-CcPzvr
FA0.83MA0.17PbBr0.51I2.49,FA; MA,Pb,Br; I,1.65,TiO2-c | TiO2-mp,Spiro-MeOTAD,Au,Chlorobenzene,DMF; DMSO,False,100.0,Spin-coating,N2,0.16,False,1.034,18.9,0.66,12.9,AHcyPswOyAqxj1MCwSoL3n7lgXR-
MAPb1.0I3,MA,Pb,I,1.6,Nb2O5,Spiro-MeOTAD,Ag,Ethyl acetate,DMSO; GBL,False,Unknown,Spin-coating,N2,0.06,False,0.99,21.58,0.63,10.73,AHmnAFCZTE9l9KG8-PdJtfOHD3pA
FA0.83MA0.17PbBr0.51I2.49,FA; MA,Pb,Br; I,,SnO2-np,Spiro-MeOTAD,Au,Chlorobenzene,DMF; DMSO,False,100.0,Spin-coating,N2,0.17,False,1.137,23.83,0.7979999999999999,21.64,AHnPjFdgd9obhwgqbOwARscVXnUc
Cs0.22FA0.78PbBr0.15I0.85,Cs; FA,Pb,Br; I,1.67,BCP | C60,NiO,,,,False,,,,,False,1.15,20.35,0.816,19.09,AHt36ZI49xjN3CnZ0W4Y-88CrVHP
Cs0.05FA0.79MA0.16PbBr0.3I2.7,Cs; FA; MA,Pb,Br; I,,TiO2-c,CuPc(tBu)4,Au,Chlorobenzene,DMF; DMSO,False,100.0,Spin-coating,Ar,0.09,False,1.05,21.4,0.56,12.7,AICu3RgP5m-wpha2jQR8aa_Sqj2A
MAPbI3,MA,Pb,I,1.5,SnO2-c | C60,Spiro-MeOTAD,MoO3 | Ag,Chlorobenzene,DMF; DMSO,False,100.0,Spin-coating,Unknown,0.102,False,1.0,12.38,0.687,8.51,AIEpbdMnirR15hnkDc8RA9UmS7zl
Cs0.05FA0.79MA0.16PbBr0.51I2.49,Cs; FA; MA,Pb,Br; I,,SnO2-np,Spiro-MeOTAD,Au,Chlorobenzene,DMF; DMSO,False,105.0,Spin-coating,Unknown,0.1,False,1.105,21.87,0.73,18.01,AIG3R4GuhnUIipVBcIyBqKkfdA5b
MAPbI3,MA,Pb,I,,TiO2-c | TiO2-mp,Spiro-MeOTAD,Au,Ethyl acetate,DMF; DMSO,False,100,Spin-coating,Air,,False,1.06,20.16,0.696,14.14,AIKyUoL0JeFYYw68ZSY3FmQ40Gxr
MAPbI3,MA,Pb,I,1.55,PCBM-60 | Bphen,PEDOT:PSS,Ag,Unknown,DMF,False,100.0,Spin-coating,N2,0.0725,False,0.94,20.47,0.68,13.28,AIMeA-smHuzjU4THhFLHarF6Kv33
MAPbI3,MA,Pb,I,1.59,TiO2-c | TiO2-mp,Spiro-MeOTAD,Ag,Unknown,DMF; DMSO >> IPA >> IPA,False,100 >> 100 >> 100,Spin-coating >> Spin-coating >> Spin-coating,Unknown,,False,1.09,23.65,0.701,18.07,AIOcWcZJB6WmCPFtC10a1MlstoES
MAPbI3,MA,Pb,I,1.6,TiO2-c | TiO2-mp,CDTh-EtHex 2,Au,Chlorobenzene,DMSO,False,100.0,Spin-coating,Unknown,0.16,False,1.03,20.68,0.7070000000000001,15.15,AIUlEXHIqJ9cZsJPVRsrpM9FpX9E
MAPbI3,MA,Pb,I,1.6,TiO2-c,Spiro-MeOTAD,Au,Unknown,DMF,False,Unknown,Spin-coating,Unknown,0.09,False,0.81,15.33,0.623,7.7,AIVM-gxqXLVosDHtXpNFxSZJijEl
Cs0.05FA0.79MA0.16PbBr0.51I2.49,Cs; FA; MA,Pb,Br; I,,TiO2-c | TiO2-mp,Spiro-MeOTAD,Au,Chlorobenzene,DMF; DMSO,False,100.0,Spin-coating,Dry air,0.16,False,,,,,AIo0bMUT22VlLd-H31tvDXhfWJ01
MAPbI3,MA,Pb,I,1.6,TiO2-c | TiO2-mp | Al2O3-mp,none,Carbon,Unknown,DMF,False,70.0,Drop-infiltration,N2,0.09,False,0.85,13.85,0.67,7.9,AJ4nQnZ2AW2i7WAoDZBbPwPCCgDA
MAPbI3,MA,Pb,I,1.6,PCBM-60 | Rhodamine 101,PEDOT:PSS,Ag,Unknown,DMF,False,90.0,Spin-coating,Dry air,0.1,False,0.89,17.59,0.575,8.95,AJ5t-mWqXPHIRoqQ0qvbFG3oI-jn
Cs0.07FA0.79MA0.14PbBr0.45I2.55,Cs; FA; MA,Pb,Br; I,,TiO2-c | TiO2-mp | PCBM-60; PMMA,Spiro-MeOTAD,Au,Chlorobenzene,DMF; DMSO,False,100.0,Spin-coating,N2,0.16,False,1.16,23.8,0.726,19.88,AJBGxpon8V6LIWo327zFyln4Vpgz
MAPbI3,MA,Pb,I,1.6,TiO2-c | TiO2-mp | ZrO2-mp,none,Carbon,Unknown,DMF >> IPA,False,Unknown >> 70.0,Drop-infiltration >> Drop-infiltration,Unknown,0.128,False,0.8859999999999999,15.27,0.53,7.07,AJCRMg9uMbWrSmgx8fd85iayAlrR
MAPbI3,MA,Pb,I,1.6,TiO2-c | TiO2-mp,CIGGSe-np,Au,Diethyl ether,DMF; DMSO,False,Unknown,Spin-coating,Unknown,0.09,False,0.94,17.66,0.5489999999999999,9.15,AJIEsTB-1x51bi_EOsme6BUfRV4q
MAPbI3,MA,Pb,I,1.6,TiO2-c | TiO2-mp,none,Carbon,Toluene,DMF; DMSO,False,100.0,Spin-coating,Unknown,0.14,False,0.89,16.25,0.618,8.41,AJMVDmFEhlFUkcfzIvBxI_y9ocGK
MAPbI3,MA,Pb,I,1.6,PCBM-60,NiO-c,Ag,Unknown,DMF >> IPA,False,75.0 >> 100.0,Spin-coating >> Spin-coating,N2 >> N2,0.075,False,1.08,21.64,0.71,16.62,AJesu3floNvuUYWg9KxB6fV23G8f
MAPbI3,MA,Pb,I,1.6,PCBM-60 | BCP,NiO-c,Ag,Unknown,DMF >> IPA,False,Unknown >> 100.0,Spin-coating >> Spin-coating,N2 >> N2,0.06,False,1.01,20.82,0.72,14.94,AJjAmo8bzqwluLSct5ovSdgJ81DA
MAPbI3,MA,Pb,I,1.63,TiO2-c,Spiro-MeOTAD,Ag,Unknown,DMF >> IPA >> DMF >> IPA >> DMF >> IPA,False,150 >> 150 >> 150 >> 150,Spin-coating >> Spin-coating >> Spin-coating >> Spin-coating >> Spin-coating >> Spin-coating,Air >> Air >> Air >> Air >> Air >> Air,0.12,False,1.05,20.1,0.6920000000000001,12.0,AJqNtnaXLY_eq1ytgM8JKNWoIaFq
MAPbI3,MA,Pb,I,1.6,ZnO-c,Spiro-MeOTAD,Ag,Unknown,DMF >> IPA,False,70.0 >> 25.0,Spin-coating >> CBD,N2 >> N2,0.09,False,1.04,22.4,0.574,13.4,AJrBCGn-hVLlMitm2vZ7I4IJEmvI
FA0.2MA0.8PbI3,FA; MA,Pb,I,,NDI-BTH2,PEDOT:PSS,Ag,Toluene,DMSO; GBL,False,100.0,Spin-coating,N2,0.1,False,0.94,21.17,0.6,11.9,AJzi2bGS86izDw3Oi7iQT3nFD-i7
MAPbI3,MA,Pb,I,1.6,TiO2-c | TiO2-mp,Spiro-MeOTAD,Au,Ethyl acetate,DMF; DMSO,False,100.0,Spin-coating,N2,0.1,False,1.038,20.482,0.67,14.31,AK0UcVBF8BC950XBJ-0ejvNpl-BQ
MAPbI3,MA,Pb,I,1.59,PCBM-60 | PEI,NiO-c,Ag,Unknown,DMSO,False,Unknown,Doctor blading,Ambient,0.09,False,0.99,13.6,0.531,7.31,AK2dyta8zbzT14h2sQxmCxIyGV44
FAPbI3,FA,Pb,I,1.54,TiO2-np,Spiro-MeOTAD,Ag,Unknown,DMF >> IPA,False,25 >> 120,Spin-coating >> Spin-coating,Ar >> Ar,0.12,False,0.99,22.61,0.677,15.18,AK5JPUfRq3mwrscKeUmCXT1fyWo0
MAPbI3,MA,Pb,I,1.6,PCBM-60,PEDOT:PSS,Al,Unknown,DMF >> IPA,False,70 >> 60; 100,Spin-coating >> Spin-coating,Air >> Air,0.1,False,0.88,13.46,0.591,7.0,AKCdCPvCk_b2w0-iXLTOxSJP0dRX
MAPbI3,MA,Pb,I,1.6,PyCEE,Spiro-MeOTAD,Ag,Unknown,DMF >> none,False,Unknown,Spin-coating >> Gas reaction,Unknown >> MAI,0.06,False,1.05,22.95,0.758,17.7,AKE6M5C_d55ivuoW46k7bMnf8v-V
Cs0.02FA0.15PDA0.82PbI3,Cs; FA; PDA,Pb,I,,PCBM-60 | BCP,PTPD,Ag,Toluene,DMF; DMSO >> IPA,False,Unknown >> 140.0,Spin-coating >> Spin-coating,Air >> N2,0.07,False,1.02,22.77,0.752,17.46,AKVAxiXILFsAYfGLg80beIE09Ja5
MAPbI3,MA,Pb,I,1.61,SnO2-c | C60,Spiro-MeOTAD,Ag,N2,DMF; DMSO,False,100.0,Spin-coating,Unknown,0.092,False,1.08,22.1,0.76,17.7,AKWskv746GVwZv3-6613-MiUEPg5
Cs0.04FA0.8MA0.16PbBr0.49I2.51,Cs; FA; MA,Pb,Br; I,,TiO2-c,Spiro-MeOTAD-F,Au,Chlorobenzene,DMF; DMSO,False,150.0,Spin-coating,Unknown,1.0,False,1.01,18.36,0.4,7.42,AKdyNBmMTN1SzRQS1wnKhZe0fL16
MAPbI3,MA,Pb,I,1.5,TiO2-c | C60,TCTA-BVP,Ag,Toluene,DMSO; GBL,False,100.0,Spin-coating,N2,0.1119999999999999,False,1.06,17.1,0.591,10.71,AKeTHs9uahZ9AZrk1VWdWPR3wJ06
Cs0.2FA0.8PbBr0.3I2.7,Cs; FA,Pb,Br; I,,PEAI | PCBM-60 | BCP,NiO-np,Ag,Chlorobenzene,DMSO; GBL,False,150.0,Spin-coating,Unknown,0.09,False,1.065,15.2,0.701,11.36,AKovOZY8oRKmP9kF2rdsyrZP73Bo
MAPbI3,MA,Pb,I,1.5,PCBM-60 | BCP,PEDOT:PSS,Ag,Unknown,DMF,False,90.0,Doctor blading,Air,0.1,False,0.8,16.91,0.7120000000000001,9.61,AKsMaAlwZKKOVBvhwht-55Rgzjhi
MAPbI3,MA,Pb,I,1.6,PCBM-60 | F-C60; bis-C60,PEDOT:PSS,Ag,Unknown,DMF,False,100.0,Spin-coating,N2,0.0314,False,0.97,20.7,0.752,15.1,AKvJWpFkQmSauwWvH88mIZaf_DmP
MAPbI3,MA,Pb,I,1.6,SnO2-np,Spiro-MeOTAD,Au,Unknown,DMF; DMSO,False,100.0,Spin-coating,Air,0.1,False,1.02,21.21,0.73,15.76,AKz6MFWDTIAeq9tijoOIogv8Gmww
MAPbI3,MA,Pb,I,1.53,TiO2-c | TiO2-mp,Spiro-MeOTAD,Au,Unknown,DMF >> none,False,110.0 >> 145.0,Spin-coating >> Gas reaction,Air >> Air; MAI,0.1,False,0.87,17.24,0.72,10.82,AL3udAO-x1nkQn2N5XEgfgsVeA0Q
MAPbI3,MA,Pb,I,,TiO2-c | TiO2-mp,"N2,N2,N12,N12-Tetrakis(4-methoxyphenyl)-9-methyl-9H-naphtho[2,1-c]carbazole-2,12-diamine",Ag,Diethyl ether,DMSO,False,Unknown,Spin-coating,N2,0.04,False,1.01,23.68,0.721,17.34,AL4hmy4ilfWyoCvFk3r5bMvlqbbt
MAPbI3,MA,Pb,I,1.6,TiO2-c,Spiro-MeOTAD,Au,Unknown,DMF >> IPA,False,Unknown,Spin-coating >> CBD,Ambient,0.06,False,0.8,16.76,0.607,8.14,ALWLsqfJPcVPWzdKJb2fJJwABjzA
MACo0.008Pb0.992I3,MA,Co; Pb,I,1.56,PCBM-60 | BCP,PEDOT:PSS,Ag,Unknown,DMF; HPA,False,100.0,Spin-coating,N2,0.0919,False,1.0,19.6,0.765,14.9,ALoSic0A7oPeWRQM5Xm4zs_y-k9B
Cs0.05FA0.8075MA0.1425PbBr0.45I2.55,Cs; FA; MA,Pb,Br; I,1.62,SnO2-c | PCBM-60,Spiro-MeOTAD,Au,Chlorobenzene,DMF; DMSO,False,100.0,Spin-coating,N2,0.08,False,1.13,23.0,0.736,18.5,ALt32Ff4SDXxr-QQWmZRIdezlVfJ
(TBA)0.2Cs0.04FA0.63MA0.13PbBr0.51I2.49,(TBA); Cs; FA; MA,Pb,Br; I,,TiO2-c,Spiro-MeOTAD,Au,Chlorobenzene,DMF; DMSO,False,110.0,Spin-coating,N2,0.1,False,1.19,22.3,0.6709999999999999,17.5,AM4_Xy6LAE2TcnDyrXCYxN4cTYyC
FA0.92MA0.08PbI3,FA; MA,Pb,I,1.55,SnO2-c,PEAI | Spiro-MeOTAD,Au,Unknown,DMF; DMSO >> IPA,False,70.0 >> 150.0,Spin-coating >> Spin-coating,Air >> Air,0.07,False,1.11,24.11,0.745,19.95,AM9z2CqRpHf1jbV8qnG3QkSSX0Jq
MAPbI3,MA,Pb,I,,ZnO-np | SnO2-np,Spiro-MeOTAD,Au,Diethyl ether,DMF; DMSO,False,100,Spin-coating,Unknown,,False,0.97,0.077,0.7,33.4,AMAZUha1CizOsul0vec4L_fe0BlX
MAPbI3,MA,Pb,I,1.6,PCBM-60 | bis-C60,PEDOT:PSS,Ag,Unknown,DMF,False,90; 100,Doctor blading,Air,0.1,False,0.96,16.73,0.65,10.44,AMEfQ37qIjQ6y_tulH67gJJPLqTz
MAPbI3,MA,Pb,I,1.6,TiO2-c,Spiro-MeOTAD,Au,Unknown,none >> IPA,False,100.0 >> 100.0,Evaporation >> Spin-coating,Unknown,0.1,False,1.11,21.57,0.76,18.3,AMLSHwjc0cmhYvfCRudWa_4YXizS
Cs0.07FA0.725MA0.115PbBr0.45I2.55,Cs; FA; MA,Pb,Br; I,,TiO2-c | TiO2-mp,PTAA,Au,Chlorobenzene,DMF; DMSO,False,100.0,Spin-coating,N2,0.16,False,1.173,22.57,0.747,19.77,AMTuXaOctDzazFQZs_DZrDC0IzyM
MAPbI3,MA,Pb,I,1.6,TiO2-c | TiO2-mp,Spiro-MeOTAD,Au,Unknown,DMF >> IPA,False,80.0 >> 80.0,Spin-coating >> CBD,Ar >> Ar,0.159,False,1.03,22.2,0.71,16.3,AMYCQBBIUcnYk8zaESkOMuGgszGt
MAPbI3,MA,Pb,I,1.6,ZnO-c | ZnO-mp,Spiro-MeOTAD,Ag,Unknown,DMF,False,95,Spin-coating,Unknown,0.25,False,0.925,18.0,0.63,10.48,AMbQeAYpXYk6TmxE2xFfYjsohap_
MAPbI3,MA,Pb,I,1.6,TiO2-c | TiO2-mp,X60,Au,Unknown,DMF >> IPA,False,Unknown >> 100.0,Spin-coating >> CBD,Air >> Air,0.05,False,0.88,17.2,0.62,9.3,AMsE5ndJU3PUDbz09WV_LjtYXuL1
MAPbI3,MA,Pb,I,1.5,TiO2-c | TiO2-mp,Spiro-MeOTAD,Au,Unknown,DMF >> IPA,False,Unknown >> 90.0,Spin-coating >> Spin-coating,Unknown,0.06,False,1.01,21.8,0.563,12.4,AMvYwfSFlNW-ZcWYn5f8B_H6oQ_c
FAPbI3,FA,Pb,I,1.48,TiO2-c | TiO2-mp,Spiro-MeOTAD,Au,Unknown,DMF; DMSO >> IPA,False,100.0 >> 140.0,Spin-coating >> Spin-coating,Unknown,0.09,False,1.029,22.62,0.76,17.95,AN0AhtaQIVTWVGg5yrbvxvMluMMs
Cs0.15FA0.85PbI3,Cs; FA,Pb,I,,PCBM-70,PEDOT:PSS | TPA-NPA-TPA,Ag,Gas,DMF; DMSO,False,150,Spin-coating,N2,,False,0.873,22.13,0.527,10.18,AN4-iHDBImlhhAGA1btmtpnbV6Zj
MAPbI3,MA,Pb,I,1.6,TiO2-c | TiO2-mp,Spiro-MeOTAD,Au,Chlorobenzene,DMSO,False,100.0,Spin-coating,Ar,0.16,False,1.07,22.42,0.76,18.26,ANBcOWfmMJdCHMhpW98r6U920-5O
MAPbI3,MA,Pb,I,1.53,TiO2-c | TiO2-mp,DPA-ANT-DPA,Ag,Chlorobenzene,DMF; DMSO,False,100.0,Spin-coating,Air,0.1,False,0.97,15.0,0.69,11.5,ANNmkN-nfdaS3xsIUnqhMI6veLfA
MAPbI3,MA,Pb,I,1.5,PCBM-60,"N,N‐di‐p‐methylthiophenylamine",Al,Unknown,DMF >> DMF,False,Unknown >> 90.0,Spin-coating >> Spin-coating,N2 >> N2,0.1,False,1.07,22.52,0.7929999999999999,19.06,ANWA4OdlRLeefwDINa7a_SiOCil9
MAPbI3,MA,Pb,I,1.6,TiO2-c,Spiro-MeOTAD,Ag,Unknown,DMF | IPA,False,250 | 100,Spin-coating | Spin-coating,Unknown,0.09,False,0.79,21.15,0.43,7.13,ANhTqTh7TnT8tocJU3dVfdHhdo7w
MAPbI3,MA,Pb,I,1.5,PCBM-60 | Bphen,PEDOT:PSS,Ag,Chlorobenzene,DMF,False,100.0,Spin-coating,Unknown,0.1,False,0.93,20.01,0.7490000000000001,13.93,ANpsKt3P6ncNu7BFeanwNIsi9Brw
MAPbI3,MA,Pb,I,1.6,TiO2-c,Spiro-MeOTAD,Au,Unknown,DMF; DMSO,False,120,Spin-coating,Unknown,0.12,False,1.107,18.6,0.67,13.9,ANqF-OrtbImgoKyF9vLCKLvITcJD
MAPbI3,MA,Pb,I,1.61,SnO2-c,Spiro-MeOTAD,Ag,Ethyl acetate,DMF,False,75.0,Spin-coating,Unknown,0.102,False,0.87,19.05,0.42,7.18,AO0audmuOfDm1Z0bsh1de0NPL5Tl
MAPbI3,MA,Pb,I,1.6,PCBM-60,PEDOT:PSS,Al,Chlorobenzene,DMF; DMSO,False,90.0,Spin-coating,N2,0.1,False,0.91,16.26,0.544,8.05,AO26WC-TUMhrOPrk7FbsI-FITe0w
Cs0.3FA0.7Pb0.7Sn0.3I3,Cs; FA,Pb; Sn,I,1.3,C60 | BCP,PEDOT:PSS,Ag,Anisole,DMF; DMSO,False,40.0,Spin-coating,N2,0.09,False,0.77,26.4,0.716,14.3,AO2hUBnP3Ze9ynK5A99CEzk2cczK
Cs0.05FA0.79MA0.16PbBr0.51I2.49,Cs; FA; MA,Pb,Br; I,,TiO2-c | TiO2-mp,Al2O3 | CuSCN,Au,Chlorobenzene,DMF; DMSO,False,100.0,Spin-coating,Dry air,0.16,False,,,,,AOCaVZPHa208UAiChiIEGKbzXd-F
MAPbI3,MA,Pb,I,1.6,none,Spiro-MeOTAD,Ag,Chlorobenzene,DMF; DMSO,False,100.0,Spin-coating,Unknown,0.1,False,0.998,19.1,0.74,14.18,AOFTg9QcoPNzUrmDDxducfOYGJOI
Cs0.05FA0.81MA0.14PbBr0.45I2.55,Cs; FA; MA,Pb,Br; I,,PCBM-60 | BCP,PTAA,Ag,Unknown,DMF,False,100.0,Spin-coating,N2,0.1,False,1.07,21.23,0.67,15.19,AOPbytqsHlyoF8Gt_7WGqmCmlyDw
MAPbI3,MA,Pb,I,1.6,Ca | C60,TAPC | MoO3; TAPC,MoO3 | Ag,Unknown,none >> none,False,Unknown,Evaporation >> Gas reaction,Vacuum >> MAI; Vacuum,0.1,False,1.04,22.51,0.703,16.46,AOQAwnANNfQhxvmXXQkNLqLucGsy
MAPbI3,MA,Pb,I,1.6,TiO2-c | TiO2-mp,Spiro-MeOTAD,Au,Unknown,DMF >> none,False,Unknown >> 100.0,Spin-coating >> Gas reaction >> Gas reaction,N2 >> Air; Methylamin; HI,0.1,False,1.04,19.0,0.69,13.5,AOSWEWRLoAzlNG0ZEAusHOIWrCtr
MAPbI3,MA,Pb,I,1.6,SnO2-c,Spiro-MeOTAD,Ag,Diethyl ether,DMF; DMSO,False,65; 100,Spin-coating,Unknown,0.1,False,1.125,20.7,0.74,17.5,AOdT2xwJEPrjlde-Y3G963rvtSHI
Cs0.05FA0.79MA0.16PbBr0.51I2.49,Cs; FA; MA,Pb,Br; I,,SnO2-np,Spiro-MeOTAD,Au,Chlorobenzene,DMF; DMSO,False,100.0,Spin-coating,Unknown,0.1,False,1.05,23.0,0.65,15.8,AOe8QO9ckPaZ25WhrpG83z2b22Wo
Cs0.1FA0.75MA0.15PbBr0.35I2.65,Cs; FA; MA,Pb,Br; I,,SnO2,Spiro-MeOTAD,Au,Chlorobenzene,DMF; DMSO,False,100.0,Spin-coating,N2,0.108,False,1.053,20.31,0.66,15.77,AOgBNUkz5cKTzY4guBd0fMQE7UX8
Cs0.1FA0.74MA0.13PbBr0.39I2.48,Cs; FA; MA,Pb,Br; I,,TiO2-c | TiO2-mp | SnO2,Spiro-MeOTAD,Au,Chlorobenzene,DMF; DMSO,False,100.0,Spin-coating,N2,0.1,False,1.1,23.1,0.755,19.25,AOgc8-tE1Hto3H1SPv8uq3TpuR2J
MAPbI3,MA,Pb,I,1.6,TiO2-c | TiO2-mp,Spiro-MeOTAD,Au,Unknown,DMF >> IPA,False,Unknown >> 95.0,Spin-coating >> Spin-coating,Unknown >> Air,0.08,False,0.974,17.08,0.7,11.57,AOmZpceg0h4pWEfdcSLdQN4hkBAU
MAPbI3,MA,Pb,I,1.6,SnO2-c,Spiro-MeOTAD,Ag,Unknown,DMF,False,100.0,Spin-coating,N2,0.07,False,1.03,22.94,0.675,15.94,AOpjWzlxHoueXNO1jFaG2JkhVXU6
FA0.14MA0.86PbBr0.42I2.58,FA; MA,Pb,Br; I,,PCBM-60 | C60 | BCP,"3,6-2,7-PCzTPA",Ag,Ethyl acetate,DMF; DMSO,False,100,Spin-coating,N2,0.1,False,1.04,22.66,0.779,18.4,AP0cqp1P2X3mn9j7ulEp83dKYTVP
MAPbI3,MA,Pb,I,1.6,TiO2-c,Spiro-MeOTAD,Au,Chlorobenzene,DMSO; GBL,False,100.0,Spin-coating,N2,0.1,False,1.06,20.39,0.72,15.46,AP7OZuad5ZwPhaSWJeYEkYzyxu4N
FA0.85MA0.15PbBr0.45I2.55,FA; MA,Pb,Br; I,,TiO2-c,Spiro-MeOTAD,Au,Toluene,DMF; DMSO,False,100.0,Spin-coating,N2,1.0,False,1.052,22.01,0.544,12.58,APCMH9DmfqMSQ6r1QwDKafLgq2AZ
Cs0.01FA0.76MA0.14PbBr0.45I2.55,Cs; FA; MA,Pb,Br; I,,TiO2-c | TiO2-mp | SnO2-c,V950,Au,Trifluorotoluene,DMF; DMSO,False,100.0,Spin-coating,N2,0.16,False,1.081,22.5,0.757,18.4,APDQ21J4ITfwSvArCcY_m_hV_6PB
Cs0.05FA0.79MA0.16PbBr0.45I2.55,Cs; FA; MA,Pb,Br; I,1.6,TiO2-c | TiO2-mp | PCBM-60; PS,Spiro-MeOTAD,Au,Unknown,DMF; DMSO,False,100.0,Spin-coating,Unknown,0.0916,False,1.1,22.7,0.78,19.5,APHGLJrDpxzw7WlK1Uuf7I4AefCj
MAPbI3,MA,Pb,I,1.6,PCBM-60 | LiF,PEDOT:PSS,Al,Unknown,DMSO,False,100.0,Spin-coating,N2,0.04,False,0.9,22.92,0.601,12.45,APP-axLfsYcbsPCc_GWqv-hpw3Ke
MAPbI3,MA,Pb,I,1.6,PCBM-60 | BCP,NiO-c,Au,Unknown,DMF; DMSO >> IPA,False,Unknown | 115.0,Spin-coating >> Spin-coating,Unknown,0.0625,False,1.08,21.56,0.716,16.65,APSBNjqdCotF454Crr-7JvRoW7uc
MAPbI3,MA,Pb,I,1.6,TiO2-c | TiO2-mp,Spiro-MeOTAD,Ag,Toluene,DMF; GBL,False,95.0,Spin-coating,N2,0.09,False,0.98,19.8,0.67,13.0,APXMoPPwjHpwpTu3YB4yCALV8vJH
MAPbI3,MA,Pb,I,1.6,PCBM-60,NiO-c,Au,Unknown,DMF,False,Unknown,Spin-coating,N2,0.07,False,0.98,22.34,0.48,10.7,APf_S4nJnP6ghjsu2Vrwjg8GStI2
MAPbI3,MA,Pb,I,1.6,TiO2-c | TiO2-mp,Spiro-MeOTAD,Au,Unknown,DMF; DMSO >> IPA,True,Unknown >> 105.0,Spin-coating >> CBD,Air >> Air,0.1,False,0.99,21.11,0.71,14.99,APhrrESoculipd0zTPL2fl8xAyB_
MAPbI3,MA,Pb,I,1.63,PCBM-60,NiO-c | PEAI,AgAl,Chlorobenzene,DMSO; GBL,False,100,Spin-coating,N2,,False,1.093,24.27,0.7659999999999999,20.31,APisaRf65fMZDaCJmqtUHoi9c8oS
(DMA)0.1MA0.9PbI3,(DMA); MA,Pb,I,1.55,TiO2-c | TiO2-mp,Spiro-MeOTAD,Au,Trifluorotoluene,DMSO,False,100,Spin-coating,N2,0.16,False,1.06,19.13,0.73,15.6,APj8fCrbRxF9x7zLkSesFFWQ5sIn
MAPbI3,MA,Pb,I,1.6,none,Spiro-MeOTAD,Au,Unknown,DMF,False,100.0,Spin-coating,Unknown,0.09,False,1.01,19.9,0.63,12.58,APnti40S6jvLBgpqfzLX84NeNLQc
Cs0.05FA0.79MA0.16PbBr0.51I2.49,Cs; FA; MA,Pb,Br; I,1.63,SnO2-np,Spiro-MeOTAD,,,,False,,,,,False,1.07,23.37,0.729,18.22,AQ127La72CnxFId7pdqCPRmn9kfZ
MAPbI3,MA,Pb,I,1.54,ZnO-c,Spiro-MeOTAD,Ag,Unknown,DMF,False,100.0,Spin-coating,Unknown,0.1,False,0.93,22.47,0.541,11.2,AQKGycDllH5YBZzSoVhpQ3D2FEIU
MAPbI3,MA,Pb,I,1.6,SnO2-c,Spiro-MeOTAD,Au,Unknown,none >> IPA,False,Unknown >> 70.0,Spin-coating >> CBD,N2 >> N2,0.09,False,0.88,18.6,0.5,8.19,AQZ8akxiahTfyIIYTezhLf_zP6jm
MAPbI3,MA,Pb,I,1.58,TiO2-c | TiO2-mp,Spiro-MeOTAD,Au,Unknown,Methylamine >> Methylamine,False,Unknown >> 50.0,Dropcasting >> Pneumatic pressure,Air >> Air,1.0,False,1.12,22.6,0.76,19.3,AQd5VHaTdlXoJ6Fj3XysSpcJo3Fj
MAPbI3,MA,Pb,I,1.6,SnO2-c | TiO2-c,Spiro-MeOTAD,Au,Ethyl acetate,DMF,False,100.0,Spin-coating,Unknown,0.07,False,1.01,19.99,0.7,13.97,AQfYpsj5oRhbbg7fGSSDKzZHGcyN
MAPbBr0.25I2.75,MA,Pb,Br; I,,TiO2-c | TiO2-mp,Spiro-MeOTAD,Au,Unknown,DMF; DMSO >> IPA,False,70.0 >> 100.0,Spin-coating >> Spin-coating,Unknown,0.1,False,0.98,14.88,0.68,11.52,AQkmhPQjA5kWF90H5jj6QQ464Z75
MAPbI3,MA,Pb,I,1.6,TiO2-c | TiO2-mp,Spiro-MeOTAD,Carbon,Unknown,Unknown,False,Unknown,Spin-coating,Unknown,0.1,False,1.02,20.4,0.7290000000000001,15.1,AQqypDUrN0ivTf3kqZ3ULTMLacpE
MAPbI3,MA,Pb,I,1.6,PCBM-60,PTAA,Ag,Chlorobenzene,DMF; DMSO,False,100.0,Spin-coating,Unknown,0.065,False,1.11,22.58,0.764,19.15,AQuyZ6e_acbLYVobj6_1D30qGVx_
MAPbI3,MA,Pb,I,1.6,PCBM-60 | BCP,PTAA,Ag,Unknown,DMF,False,80.0,Spin-coating,N2,0.16,False,1.11,20.5,0.7020000000000001,16.0,AR3Ix6OgDBY1KlYpEcjzBPgY2p3f
MAPbI3,MA,Pb,I,1.6,TiO2-c | TiO2-mp,Spiro-MeOTAD,Au,Unknown,DMF >> IPA,False,80.0 >> 80.0,Spin-coating >> Spin-coating,N2 >> N2,0.1,False,0.868,17.7,0.71,11.1,ARZMlGCubPdyuVjSdwM21ZWoSN8i
MAPbI3,MA,Pb,I,1.585,TiO2-c | TiO2-mp,Spiro-MeOTAD,Au,Unknown,DMF,False,140.0,Spin-coating,Air,0.0784,False,,,,12.3,ARfHc4aFFAYeaN1yPnM23e1578gs
MAPbI3,MA,Pb,I,1.6,ZnO-c,Spiro-MeOTAD,Ag,Unknown,DMF >> IPA,False,Unknown >> 80.0,Spin-coating >> Spin-coating,Air >> Air,0.12,False,1.079,18.82,0.682,13.85,ARjIdOWUxo7EAc5NyQQm71qSxXax
MAPbI3,MA,Pb,I,1.58,PCBM-60,PEDOT:PSS,Ca | Al,Unknown,DMF; DMSO >> Ethanol; IPA,False,Unknown >> 100.0,Spin-coating >> Spin-coating,N2 >> N2,0.044,False,1.006,19.87,0.736,14.72,ARtF2z5iN4pcEZrf_1KLiK9PYg9H
MAPbI3,MA,Pb,I,1.6,TiO2-c | TiO2-np,Spiro-MeOTAD,Ag,Ar,DMF,False,100.0,Spin-coating,N2,0.16,False,0.979,16.1,0.67,10.6,AS1VNo5em-nA_sEL8z-uJj-4HUuH
MAPbI3,MA,Pb,I,1.6,SnO2-np,Spiro-MeOTAD,Au,Chlorobenzene,DMF; DMSO,False,100.0,Spin-coating,N2,0.1,False,1.02,22.5,0.752,17.6,ASGYU72h5fhlH-16QsNg_WNBQM1M
MAPbI3,MA,Pb,I,1.481,TiO2-c | TiO2-mp,Spiro-MeOTAD,Ag,Diethyl ether,DMF; DMSO,False,65; 125,Spin-coating,Unknown,0.14,False,1.1,22.31,0.69,16.89,ASWeJe0xtL1pranN9XQm9Y7nuBeS
MAPbI3,MA,Pb,I,1.6,SnO2-np,Spiro-MeOTAD,Au,Chlorobenzene,DMF; DMSO,False,80.0,Spin-coating,Unknown,0.1,False,1.058,21.36,0.68,15.35,ASbLv40UIm8uv5X3ZGPBobwDE-Oc
MAPbI3,MA,Pb,I,1.6,TiO2-c,Spiro-MeOTAD,Ag,Ethyl acetate,DMF,False,100.0,Spin-coating,Air,0.12,False,1.041,20.93,0.732,15.96,AScyjvqsGTtY6oJazqSf0E_WEpIA
FA0.85MA0.15Pb1.0Br0.45I2.55,FA; MA,Pb,Br; I,1.59,TiO2-c | TiO2-mp,Spiro-MeOTAD,Au,Chlorobenzene,DMF; DMSO,False,105,Spin-coating,N2,0.09,False,1.12,19.78,0.718,15.86,ASudaH2JLR3brsKlaX-rrbYvz6pT
MAPbI3,MA,Pb,I,1.6,TiO2-c | Al2O3-nt,Spiro-MeOTAD,MoOx | ITO,Unknown,DMF,False,105.0,Spin-coating,Unknown,4.3,True,1.053,12.547,0.684,9.04,AT2hZJUdt4x16x_fh9wRIQXu6Fe0
MAPbI3,MA,Pb,I,1.6,PTEG-1,NiO,Al,Toluene,DMSO; GBL,False,100,Spin-coating,N2,0.1,False,1.12,22.9,0.63,16.1,AT8XC3DaJkmn69NcNXqGuldQHdGc
CsPbBrI2,Cs,Pb,Br; I,,ZnO-np | SnO2-np,Spiro-MeOTAD,MoO3 | Ag,Unknown,DMF; DMSO,False,55; 240,Spin-coating,N2,0.1,False,1.22,15.2,0.778,9.41,ATIfIWkEVHhTinNtHY-djsBqhyrv
MAPbI3,MA,Pb,I,1.6,SnO2-np,Spiro-MeOTAD,Au,Diethyl ether,DMF; DMSO,False,100.0,Spin-coating,Air,0.04,False,1.07,23.2,0.75,18.7,ATNJnr4G5Ll1HU4B2AnPml6d5Oz4
MAPbI3,MA,Pb,I,1.6,PCBM-60 | ZnO-np,PEDOT:PSS,Ag,Unknown,DMF,False,100.0,Spin-coating,N2,0.1,False,0.97,20.5,0.725,14.4,ATcEcfqmRaU2ihJU_IvNycpqjPOD
MAPb1.0I3,MA,Pb,I,1.6,TiO2-c,Spiro-MeOTAD,Au,Unknown,DMF; DMSO,False,50; 100,Spin-coating,N2,0.16,False,1.098,23.0,0.758,19.1,ATk3Ps7bRDELJrOPFKJK3VqFP52q
MAPbI3,MA,Pb,I,1.6,TiO2-c | SnO2-mp,P2,Au,Diethyl ether,DMF; NMP,False,150.0,Spin-coating,Air,0.1,False,1.08,22.8,0.79,19.5,ATviyMxGC8rzzmkGURRZ7A95LAmn
MAPbI3,MA,Pb,I,1.6,C60 | BCP,DBTMT,Ag,Unknown,DMF >> IPA,False,Unknown >> 90.0,Spin-coating >> Spin-coating,N2 >> N2,0.1,False,1.09,20.89,0.778,17.75,ATwsaLxW1x2Ww5JfZKo67Zef35CY
