Repository: GouravSidana/firstML

# firstML
My first Machine Learning Project

File: filtered_perovskite.csv (part 29 of 155)
Formula,A_ion,B_ion,X_ion,Bandgap,ETL,HTL,Backcontact,Antisolvent,Solvent,Solv_annel,Anneal_temp,Dep_procedure,Synth_atm,Cell_area,Is_module,Voc,Jsc,FF,PCE,entry_id
MAPbI3,MA,Pb,I,1.6,TiO2-c | TiO2-mp | ZrO2-mp,none,Carbon,Unknown,GBL,False,50.0,Spin-coating,Air,1.05,False,0.945,20.03,0.602,11.38,AUCvwOAp_heSAne_oglVcBhVbgVn
MAPbI3,MA,Pb,I,1.57,TiO2-c | TiO2-mp,Spiro-MeOTAD,Au,Unknown,DMF >> none,False,Unknown >> 100.0,Spin-coating >> Gas reaction,Dry air >> Dry air; Methylamin,0.1,False,1.04,20.91,0.65,14.14,AUJ-g-1aY6TELrh3zlgCSF4J79kZ
Cs0.05FA0.79MA0.16PbBr0.45I2.55,Cs; FA; MA,Pb,Br; I,,SnO2-np | PCBM-60,M109,Au,Chlorobenzene,DMF; DMSO,False,100.0,Spin-coating,Unknown,0.14,False,,,,16.27,AUYl-Nk0I99Fq1csWMrWvDEzDdXj
Cs0.05FA0.79MA0.16PbBr0.51I2.49,Cs; FA; MA,Pb,Br; I,,Al:ITO-c | SnO2-c,Spiro-MeOTAD,Au,Chlorobenzene,DMF; DMSO,False,100.0,Spin-coating,Unknown,0.09,False,1.1,21.5,0.7979999999999999,18.9,AUa4UGpPOHhPj8BVuNjAuM3R_cc8
MAPbI3,MA,Pb,I,1.6,TiO2-c,Spiro-MeOTAD,Au,Unknown,DMF >> IPA,False,Unknown >> 100.0,Spin-coating >> Spin-coating,N2 >> Vacuum,0.049,False,0.99,19.05,0.616,11.62,AUfK3mQWbk8fLya-0aSc0Yvj6kXp
MAPbI3,MA,Pb,I,1.6,Cyptop | PCBM-60 | BCP,PEDOT:PSS,Ag,Chlorobenzene,DMF,False,100.0,Spin-coating,N2,1.8,False,0.91,19.5,0.77,13.8,AUh9v29a5CKa69O1a4vLlw6Yx6Ri
Cs0.25FA0.6MA0.15PbBr0.6I2.4,Cs; FA; MA,Pb,Br; I,1.7,C60 | BCP,PTAA,,,,False,,,,,False,1.12,17.8,0.705,14.1,AUiBHLXe_QpOyf92hiT-mz-pKnBO
MA2PbI4,MA,Pb,I,1.56,TiO2-c,Spiro-MeOTAD,Au,Chlorobenzene,DMSO; GBL >> none,False,300.0 >> 150.0,Spin-coating >> Diffusion-gas reaction,Unknown,0.09,False,0.98,20.88,0.73,14.18,AUpWLquFC38HwvEXRAc5gqWcigd1
MAPbI3,MA,Pb,I,1.6,TiO2-np,Spiro-MeOTAD,Au,Ar,DMF,True,100.0,Spin-coating,N2,0.16,False,1.002,21.22,0.72,15.29,AUu1HFmaLsx-yAk1VL9QE1KpTvUM
Cs0.05FA0.93GA0.02PbI3,Cs; FA; GA,Pb,I,,SnO2-np | ZnO-np,Spiro-MeOTAD,Au,Chlorobenzene,DMF; DMSO,False,80 >> 150,Spin-coating,Unknown,0.04,False,1.04,24.56,0.7859999999999999,20.02,AV6Op2ZJzk_K2Q_9Miclj7FyJE39
FA0.9MA0.1PbBr0.03I2.97,FA; MA,Pb,Br; I,,SnO2-np,MEAI | Spiro-MeOTAD,Au,Unknown,DMF; DMSO >> IPA,False,70.0 | 140.0,Spin-coating >> Spin-coating,N2 >> N2,0.044,False,1.05,23.64,0.6659999999999999,16.54,AVKazonBhsIqq_7W-fqHG6oU9tYc
FA0.83MA0.17PbBr0.51I2.49,FA; MA,Pb,Br; I,,SnO2-c | TiO2-c | TiO2-mp,Spiro-MeOTAD,Au,Chlorobenzene,DMF; DMSO,False,160.0,Spin-coating,N2,0.1886,False,1.07,24.7,0.7290000000000001,19.3,AVNOWNVhVDtGT-AHHfTAOSMFFs_0
MAPbI3,MA,Pb,I,1.6,PCBM-60 | PFN,PEDOT:PSS,Ag,Unknown,DMF,False,80.0,Spin-coating,N2,0.1,False,0.98,20.36,0.7,13.96,AVQ9AAfh4ssvak2rqhObpH_xxaVQ
Cs0.15FA0.85PbI3,Cs; FA,Pb,I,,PCBM-60 | BCP,PEDOT:PSS,Ag,Chlorobenzene,DMSO; GBL,False,150.0,Spin-coating,Unknown,0.09,False,0.8909999999999999,21.77,0.7979999999999999,14.5,AVTBgZRbykqfAy7-iPnaJiuRbM4z
BA2Cs0.15MA2.85Pb4I13,BA; Cs; MA,Pb,I,,PCBM-60 | BCP,PEDOT:PSS | 4-bromobenzenediazonium tetrafluoroborate,Ag,Unknown,DMSO; GBL,False,100.0,Spin-coating,N2,0.0409999999999999,False,1.11,17.08,0.725,13.0,AVi94vq6wq54y8G0zbKYLdh2_dd2
MAPbI3 | MAPbI3,MA | MA,Pb | Pb,I | I,1.6 | 1.68,TiO2-c | TiO2-mp,Spiro-MeOTAD,Au,Toluene,DMF >> Toluene,False,25 >> 100,Spin-coating >> Spin-coating,N2 >> N2,0.0625,False,0.76,15.4,0.619,7.5,AVk6LEZUBqSjL4df0ZM92zJpblMJ
FA0.9MA0.1PbI3,FA; MA,Pb,I,1.525,SnO2-np,Spiro-MeOTAD,Au,Unknown,DMF; DMSO,False,70 | 150,Spin-coating >> Spin-coating | Spin-coating,Unknown,0.0887,False,1.06,23.3,0.782,19.3,AVuLxr-TC0k9N_Kz3oGRP4Nyl78K
MAPbI3,MA,Pb,I,1.6,TiO2-c | TiO2-mp,Ph-TPA-6A,MoO3 | Ag,Chlorobenzene,DMF; DMSO,False,100.0,Spin-coating,Unknown,0.1,False,1.02,21.8,0.62,13.71,AW6fLGKa1xbK8mjlaRNg5zsEg8tp
MAPbI3,MA,Pb,I,1.6,PCBM-60 | CeOx,NiO-c,Au,Diisopropyl ether,DMF; DMSO,False,100.0,Spin-coating,Unknown,0.06,False,1.08,19.09,0.66,13.58,AW7NUDd5as59Yite6TW6IHBmkBfc
MAPbI3,MA,Pb,I,1.6,TiO2-c | TiO2-mp,Spiro-MeOTAD,Au,Unknown,DMF >> IPA,False,70.0 >> 100.0,Spin-coating >> CBD,Unknown,0.126,False,0.939,18.5,0.72,12.5,AWIYc43HxoBA1jRdwZysif3jgh0L
MAPbI3,MA,Pb,I,1.6,TiO2-c | TiO2-mp,Spiro-MeOTAD,Au,Unknown,DMF >> IPA,False,70.0 >> 70.0,Spin-coating >> CBD,Air >> Air,0.1,False,0.97,18.93,0.68,12.66,AWTqlwRT1NxNkuiLJhzHZjYtcxsj
MAPbI3,MA,Pb,I,1.59,SnO2-np,Spiro-MeOTAD,Ag,Unknown,DMF; DMSO >> H2O; IPA,False,Unknown >> 100,Slot-die coating >> CBD,Air >> Air,0.052,False,0.95,19.6,0.589,10.9,AWgQ303Edb6XHBlwp01mpCIthh06
MAPbI3,MA,Pb,I,1.59,SnO2-c | PCBM-60,Spiro-MeOTAD,Ag,Anisole,DMF; DMSO,False,100,Spin-coating,N2,0.045,False,1.0,18.2,0.66,11.8,AWiHLuuhdWSLdUUqUaJttJwBIJ37
MAPbI3,MA,Pb,I,1.6,PCBM-60 | C60 | BCP,c-OTPD,Al,Unknown,DMF >> IPA,False,110.0 >> 105.0,Spin-coating >> Spin-coating,Unknown,0.0725,False,1.06,22.2,0.7340000000000001,17.2,AWlXbYcdbhasXLHBeZOyVqalfuy6
Cs0.05FA0.95PbBr0.15I2.85,Cs; FA,Pb,Br; I,1.55,SnO2-np,Spiro-MeOTAD,Au,Unknown,DMF; DMSO >> IPA,False,70.0 >> 150.0,Spin-coating >> Spin-coating,N2 >> N2,0.09408,False,,,,,AWrxnQddqFUWey-saG1brif-2UMO
FA0.85MA0.15PbBr0.45I2.55,FA; MA,Pb,Br; I,1.67,TiO2-c | TiO2-mp,TiS2-np,Au,Chlorobenzene,DMF; DMSO,False,100.0,Spin-coating,N2,0.16,False,0.92,4.92,0.66,15.0,AX1YvPRgBdGXNbeKyjeQC4U2Y5Dh
MAPbI3,MA,Pb,I,,TiO2-c,Spiro-MeOTAD,MoO3 | Al,Unknown,DMF >> IPA,False,70 >> 100,Spin-coating >> Spin-coating,Unknown,,False,,,,,AXP9CvysbMnKC0jQHAOOWX_C3kC0
MAPbI3,MA,Pb,I,1.6,TiO2-c,Spiro-MeOTAD,Ag,Unknown,DMF,False,95.0,Spin-coating,Unknown,0.1,False,1.03,20.58,0.71,15.01,AXU5GwJ19W-JJdFRZ4hwH9LpbXfL
Cs0.11MA0.89PbI3,Cs; MA,Pb,I,1.62,TiO2-c,Spiro-MeOTAD,Au,Unknown,none >> none,False,Unknown >> 150,Co-evaporation >> Diffusion-gas reaction,Vacuum >> MAI; N2,0.09,False,1.03,22.69,0.76,17.76,AXVzwph6K6T3WRomSKpfXU3QNO56
MAPbBr1.2I1.8,MA,Pb,Br; I,1.77,TiO2-c,PTAA,Au,Unknown,DMF,False,110.0,Spin-coating,N2,0.13,False,1.09,12.3,0.69,9.2,AXdrZO8W1jwwPCSrv_2UurdzKDH_
(PBA)0.5BA1.5MA3Pb4I13,(PBA); BA; MA,Pb,I,1.65,PCBM-60 | BCP,PTAA,Ag,Unknown,DMF; DMSO,False,100,Spin-coating,N2,0.08,False,1.16,14.8,0.665,11.4,AXfqwgZc5TPmf67DJhf37Ub6-qWc
Cs0.05FA0.79MA0.15PbBr0.51I2.49,Cs; FA; MA,Pb,Br; I,,TiO2-c,Spiro-MeOTAD,Au,Chlorobenzene,DMF; DMSO,False,100,Spin-coating,Unknown,0.1,False,1.07,20.62,0.64,14.08,AXlPXderJxXQpsW9x2nsxy76g_Ug
MAPbI3,MA,Pb,I,1.6,TiO2-c | TiO2-mp | ZrO2-mp,none,Carbon,Unknown,Unknown,False,50,Drop-infiltration,Unknown,0.1,False,0.9,22.81,0.6,12.3,AXvhhREWJvy_NIdwaVEI_lWCmYVX
Cs0.1FA0.9PbBr0.1I2.9,Cs; FA,Pb,Br; I,1.55,TiO2-c | TiO2-mp,Spiro-MeOTAD,Au,Diethyl ether,DMF; DMSO,False,145,Spin-coating,N2,0.125,False,1.029,22.6,0.763,17.75,AXy_wPcFN18RLKT3XqL9wCoBbZjD
MAPbI3 | (BEA)PbI4,MA | (BEA),Pb | Pb,I | I,1.59,SnO2-np,Spiro-MeOTAD,Au,Toluene,DMSO; GBL >> none,False,100 >> 110,Spin-coating >> Gas reaction,N2 >> BEAI2; N2,,False,1.15,23.32,0.73,18.96,AY27iK5rIScdyhw7LB5iQBfWSrph
Cs0.05FA0.8075MA0.1425PbBr0.45I2.55,Cs; FA; MA,Pb,Br; I,,SnO2-np,Spiro-MeOTAD,Au,Anisole,DMF; DMSO,False,150.0,Spin-coating,N2,5.0,True,1.02,20.2,0.68,14.03,AY4Gs4yeDPoIF5s6EnxdM6MJ69z-
MAPbI3,MA,Pb,I,1.6,PCBM-60 | AZO-np | SnO2-c,PEDOT:PSS,Ag,Unknown,Unknown,False,100,Spin-coating,N2,0.0177,False,0.92,17.77,0.71,11.63,AYHfwyvdqPkaoJUAvpjeWl0SaRyQ
FA0.83MA0.17PbBr0.51I2.49,FA; MA,Pb,Br; I,1.61,TiO2-c | TiO2-mp | TiN,PTAA,Au,Chlorobenzene,DMF; DMSO,False,110,Spin-coating,N2,0.09,False,1.148,22.83,0.762,19.0,AYIemwpHL0OJbARNffrktfWtbS8r
Cs0.17FA0.83PbBr0.45I2.55,Cs; FA,Pb,Br; I,,TiO2-c | TiO2-mp | SnO2-c,Spiro-MeOTAD,Au,Chlorobenzene,DMF; DMSO,False,100.0,Spin-coating,Unknown,0.16,False,1.12,23.28,0.7829999999999999,20.5,AYSPSc9aSnjUguXByADX-8Tg55iL
FA0.29MA0.71PbBr0.3I2.7,FA; MA,Pb,Br; I,,SnO2-np,Spiro-MeOTAD,Au,Unknown,DMF; DMSO >> DMSO; IPA,False,70.0 >> 150.0,Spin-coating >> Spin-coating,N2 >> Ambient,0.1009999999999999,False,1.03,23.35,0.728,17.51,AYlHYVdxYnjIx-jkFqyBmZ9vWjsr
MAPbI3,MA,Pb,I,1.6,TiO2-c,Spiro-MeOTAD,Au,Unknown,DMF,False,105.0,Spin-coating,N2,0.1,False,0.96,21.2,,,AYuRX01K1slZrBJF5NyKspj2QEUY
Cs0.05FA0.81MA0.14Pb0.95Br0.43I2.42,Cs; FA; MA,Pb,Br; I,1.64,NbOx,Spiro-MeOTAD,Ag,Trifluorotoluene,DMF; DMSO,False,85.0,Spin-coating,N2,0.09,False,1.09,21.88,0.66,15.76,AYzbsFDq4uc387HG8rgNtkTCuYnc
FA0.9MA0.1PbBr0.1I2.9,FA; MA,Pb,Br; I,,SnO2-c | TiS2,Spiro-MeOTAD,Ag,Unknown,DMF; DMSO >> IPA,False,70.0 >> 120.0,Spin-coating >> Spin-coating,Air >> Air,0.0757,False,1.08,23.79,0.76,19.58,AZHZTwVBlDcr632Y9Kf-tFFAYZiv
(ThMA)2FA4Pb5I16,(ThMA); FA,Pb,I,1.5,PCBM-60 | BCP,PEDOT:PSS,Ag,IPA,DMF,False,100,Spin-coating,N2,0.1,False,1.014,22.37,0.777,17.62,AZIJdfKCmmK_gL5dHHpLm4rM0KJl
Cs0.125FA0.875PbBr0.375I2.625,Cs; FA,Pb,Br; I,,TiO2-c | TiO2-mp,Spiro-MeOTAD,Au,Diethyl ether,DMF; DMSO,False,140.0,Spin-coating,Unknown,0.125,False,1.115,22.483,0.78,19.54,AZK8JLzvopkd_lLlYVCXzv4Qn7g7
MAPbI3,MA,Pb,I,1.6,TiO2-c | TiO2-mp,Spiro-MeOTAD,Au,Toluene,DMSO; GBL,False,Unknown,Spin-coating,Unknown,0.2,False,1.06,22.79,0.7440000000000001,18.03,AZPEYQKB8ngujtkwNknmgFwAJpCd
FA0.85MA0.15PbBr0.45I2.55,FA; MA,Pb,Br; I,1.67,TiO2-c | TiO2-mp,TiS2-np,Au,Chlorobenzene,DMF; DMSO,False,100.0,Spin-coating,N2,0.16,False,0.949,11.96,0.65,14.76,AZYJqMNxd9aa6aWyE6lUAXKZazKX
Cs0.05FA0.79MA0.16PbBr0.31I2.7,Cs; FA; MA,Pb,Br; I,,SnO2-c,Spiro-MeOTAD,Au,Chlorobenzene,DMF; DMSO,False,100.0,Spin-coating,N2,0.16,False,1.12,21.3,0.65,15.8,AZ_ntyLRYA4l8xCLSDBIqP32CZ37
MAPbI3,MA,Pb,I,1.55,TiO2-c | CdSe-tetrapod,Spiro-MeOTAD,Au,Unknown,DMF,False,90.0,Spin-coating,Ar,0.02,False,0.85,2.7,0.63,14.4,AZhzHJk7DcXB_a_5xxns2YTIY7_4
MAPbI3,MA,Pb,I,1.6,PCBM-60,PEDOT:PSS,Al,Toluene,DMF,False,70.0,Spin-coating,N2,0.06,False,0.91,21.1,0.82,15.74,AZtUaPDCqpj9SYr01wRVGd_KHkEh
Cs0.08FA0.77MA0.15PbBr0.51I2.49,Cs; FA; MA,Pb,Br; I,1.6,C60 | BCP,PEDOT:PSS,Cu,Ethyl acetate,DMF; DMSO,False,100,Spin-coating,N2,0.16,False,0.814,19.698,0.624,10.01,AZti_ake_he-1-CSoG3aZ8Wewc4O
MAPbI3,MA,Pb,I,1.6,TiO2-c | TiO2-mp,CZTS-QDs,Ag,Unknown,DMF >> IPA,False,70.0 >> 70.0,Spin-coating >> Spin-coating,Unknown,0.15,False,0.945,18.75,0.605,10.72,A_4hF3hwH06mH6tdXIVR2iDbU6MI
MAPbI3,MA,Pb,I,1.6,PCBM-60 | AZO-np,PEDOT:PSS,Al | Ag,Unknown,DMF,False,100.0,Spin-coating,Air,0.12,False,0.938,18.8,0.77,13.5,A_4neHTKvnYWxx2B2B1rF3z0JlnB
MAPbI3,MA,Pb,I,1.6,PCBM-60,PEDOT:PSS,Al,Unknown,DMF,False,25.0; 90.0,Spin-coating,N2,0.045,False,0.9,22.59,0.695,14.13,A_FpNjjEo5KcRL4jIhmnaY88n3C2
Cs0.07FA0.7MA0.23PbBr0.69I2.31,Cs; FA; MA,Pb,Br; I,,ZnO-c | ZnOS | TiO2-mp,Spiro-MeOTAD,Au,Unknown,DMF; DMSO >> IPA,False,Unknown >> 110.0,Spin-coating >> Spin-coating,Unknown,0.1,False,1.067,20.8,0.6940000000000001,15.39,A_JAiOKtxEDNStEJSapOxJ6ZNhkD
MAPbI3,MA,Pb,I,1.6,TPA-3CN | BCP,NiO-c,Al,Chlorobenzene,DMF; DMSO,False,100.0,Spin-coating,N2,0.09,False,1.04,22.0,0.77,17.6,A_Otca6OKfZR2oQWYZnXTh1Ev9c1
MAPbI3,MA,Pb,I,1.6,TiO2-c | TiO2-mp,Spiro-MeOTAD,Au,Unknown,DMF >> IPA,False,80.0 >> 80.0,Spin-coating >> CBD,Air >> Air,0.1,False,0.987,20.38,0.63,12.6,A_SLHRm_ubk0wLZS-EuxL_9RzIqN
CsPbBrI2,Cs,Pb,Br; I,1.88,PCBM-60 | C60 | BCP,P3CT-N,Ag,IPA,DMF; DMSO,False,40 >> 180 >> 150,Spin-coating,Unknown,0.09,False,1.223,16.35,0.7959999999999999,15.53,A_UKWsw2UuiAXs5_tK47aPQF3W7m
MAPbI3,MA,Pb,I,1.6,TiO2-c | TiO2-mp,PMMA | Spiro-MeOTAD,Au,Toluene,DMF; DMSO,False,100.0,Spin-coating,N2,0.1,False,1.13,23.1,0.762,19.89,A_ZWqEPd4i06F02G7W5HaKmoaQL3
MAPbI3,MA,Pb,I,1.6,TiO2-c | TiO2-nw,Spiro-MeOTAD,Au,Unknown,DMF >> IPA,False,Unknown >> 70.0,Spin-coating >> CBD,Unknown,0.09,False,0.96,17.4,0.579,9.7,A_jG9UbTvm3h0ERnjQypCpQEJZo3
Cs0.05FA0.79MA0.16PbBr0.51I2.49,Cs; FA; MA,Pb,Br; I,1.62,C60 | BCP,PTAA,Cu,Diethyl ether,DMF; DMSO,False,100.0,Spin-coating,Unknown,0.1,False,1.127,21.4,0.73,18.4,A_zvbc8itfpP080ROypriAVzvANs
MAPbI3,MA,Pb,I,1.6,PCBM-60 | BCP,PEDOT:PSS | CuSCN,Ag,Chlorobenzene,DMF; DMSO,False,95.0,Spin-coating,Unknown,0.07,False,0.86,17.6,0.7170000000000001,10.9,Aa-quDDrYq7JtidOt_lGOVyIbnGI
MAPbI3,MA,Pb,I,1.6,TiO2-c | Al2O3-mp,Spiro-MeOTAD,Au,Unknown,DMF,False,100.0,Spin-coating,Air,0.09,False,0.89,18.1,0.56,9.3,Aa0C946rJ8xSE2Ee8mXp2MPKlREw
Cs0.05FA0.95PbI3,Cs; FA,Pb,I,,PCBM-60 | BCP,NiO-c | PTAA,Ag,Chlorobenzene,DMF; DMSO,True,150.0,Spin-coating,N2,0.1,False,1.008,21.699,0.762,16.89,Aa3rd0FonQzwr1BkjFhj2yocz0ih
Cs0.05FA0.81MA0.14PbBr0.45I2.55,Cs; FA; MA,Pb,Br; I,,PCBM-60 | BCP,PTAA,Ag,Unknown,DMF,False,100.0,Spin-coating,N2,0.1,False,1.12,21.95,0.75,18.16,Aa7tGSQAeP7iLvg7LCr46OdmwqKv
MAPbI3,MA,Pb,I,1.6,PCBM-60 | BCP,PEDOT:PSS,Ag,Unknown,DMF; DMSO >> IPA,False,Unknown >> 100.0,Spin-coating >> Spin-coating,N2 >> N2,0.1,False,0.96,19.66,0.732,13.8,AaLsdvx-7pmc3aoMzsJPsdsSLBaD
MAPbBr3,MA,Pb,Br,,TiO2-c,Spiro-MeOTAD,Au,p-xylene,DMF; DMSO,False,100.0,Spin-coating,N2,0.09,False,1.36,7.97,0.74,8.03,AaVlrhQxnAO9ckAx4aupkNR8FMe8
MAPbI3,MA,Pb,I,1.6,TiO2-c,Spiro-MeOTAD,Au,Unknown,DMF; NMP >> IPA,False,110.0,Spin-coating,Unknown,0.09,False,0.93,16.86,0.65,10.24,Aaa4niMcR5S7RKmjjBHJqSSr_Zde
MAPbI3,MA,Pb,I,1.6,TiO2-c | TiO2-mp,Spiro-MeOTAD,Au,Unknown,DMF >> IPA,False,40; 100 >> 100,Spin-coating >> Spin-coating,Air >> Air,0.1,False,1.017,20.71,0.73,15.31,AarG1BeQ-GY9EGBF115vDZaHa3TA
MAPbI3,MA,Pb,I,1.6,TiO2-c | TiO2-mp,Spiro-MeOTAD,Au,Unknown,DMF >> IPA,False,Unknown >> 70.0,Spin-coating >> CBD,Unknown,0.3,False,1.027,22.21,0.74,17.06,Ab0JrdeZRam3M0gsmrx7M2_OkLl7
MAPbI3,MA,Pb,I,1.6,PCBM-60,TPASB,Al,Chlorobenzene,DMSO; GBL,False,100.0,Spin-coating,N2,0.04,False,1.05,20.8,0.8,17.6,Ab2ma3VsC6TgnSy4HZA8CGJZ9fT4
MAPbI3,MA,Pb,I,1.6,PCBM-60 | BCP,PEDOT:PSS,Al,Unknown,DMF >> IPA,False,100.0 >> 100.0,Spin-coating >> Spin-coating,N2 >> N2,0.06,False,0.96,16.0,0.524,8.0,AbAk6NMMa0Fg6Z4D9oP_XZEQ6F02
MAPbI3,MA,Pb,I,1.6,IDTT2FPDI | PCBM-60 | Bphen,PTAA | PMMA,Al,2-Butanol,DMF; DMSO,True,100.0; 100,Spin-coating,N2,0.12,False,1.09,23.8,0.728,18.9,AbIkxnpS2XOeImphInoLZ4Ner_xV
MAPbI3,MA,Pb,I,1.6,TiO2 | C60,PTAA,Au | Organosilicate,Unknown,DMF; HPA,False,100.0,Spin-coating,Dry air,0.12,False,1.0,20.0,0.75,15.7,AbNCXknALcPnqCCakH0IIyfCs-Ax
MAPbI3,MA,Pb,I,1.6,TiO2-c | TiO2-mp,Spiro-MeOTAD,AgAl,Diethyl ether,DMF; DMSO,False,100.0,Spin-coating,Unknown,0.1,False,1.01,22.46,0.6890000000000001,15.64,AbV_yrXtbPHyXpkTEqb1j4YMkB8-
CsPbBrI2 | CsxPbBrI2,Cs | Cs,Pb | Pb,Br; I | Br; I,,TiO2-c,PTAA,Au,Unknown,DMSO >> Octane,False,260.0 >> Unknown,Spin-coating >> Spin-coating,N2 >> N2,0.1,False,1.115,14.15,0.753,11.8,AbWLZPJPdNRWq2AwhV9WW7CXeGnx
Cs0.05FA0.79MA0.16PbBr0.51I2.49,Cs; FA; MA,Pb,Br; I,1.62,SnO2-c,Spiro-MeOTAD,Au,liquid N2; N2,DMF; DMSO,False,105.0,Spin-coating,Unknown,0.04,False,1.13,23.5,0.805,19.0,AbZIWEL8sl2d_Km5MzfX6IAQgvXB
MAPbI3,MA,Pb,I,1.6,TiO2-c,Spiro-MeOTAD,MoOx | ITO,Unknown,DMF,False,105.0,Spin-coating,Unknown,1.58,False,1.05,14.57,0.76,11.65,AbbfjVlqPlQrLfI1RBG11KuVt5Ns
FA0.05MA0.95PbI3,FA; MA,Pb,I,,PCBM-60,PTAA,Al,Toluene,DMF; DMSO,False,100.0,Spin-coating,Unknown,0.1,False,1.04,23.16,0.78,18.9,AbfpsTAfsqNKS8EouukXHj3lIjA9
FA0.83MA0.17PbBr0.5I2.5,FA; MA,Pb,Br; I,,TiO2-c,Spiro-MeOTAD,Au,Chlorobenzene,DMF; DMSO,False,100.0,Spin-coating,N2,0.1,False,1.12,22.5,0.77,19.4,Abm0_qN7v1qLkta7-SfXhVQ-OcfU
MAPbI3,MA,Pb,I,1.55,PCBM-60,NiO-c | PEDOT:PSS,Ag,Toluene,DMSO; GBL,False,100.0,Spin-coating,Air,0.14,False,1.01,19.4,0.66,12.8,AbrpPOd3v6iF85Gp_lPOkcnOx6kG
MAPbI3,MA,Pb,I,1.6,TiO2-c | SnO2-np,Spiro-MeOTAD,Ag,Chlorobenzene,DMF; DMSO >> IPA,False,100.0 >> Unknown,Spin-coating >> Dipp-coating,Unknown,0.1,False,1.104,23.39,0.8190000000000001,20.85,AbrrTaNcBNA4JgDxVL6tKocFhWJC
MAPbI3,MA,Pb,I,1.6,PCBM-60 | PEI,PEDOT:PSS,Ag,Chlorobenzene,DMSO; GBL,False,100.0,Spin-coating,Unknown,0.36,False,1.0,14.38,0.65,9.35,AbtLQ7jooEo01ZZvlGCQrpN7haOG
MAPbI3,MA,Pb,I,1.6,PCBM-60,PEDOT:PSS,Ag,Toluene,DMF,False,80.0,Spin-coating,N2,0.2,False,0.988,18.593,0.677,12.44,Abw3pOZzcvLiYpf14GGNLx9twttK
MAPbI3,MA,Pb,I,1.6,PCBM-60,Au-np | NiO-c,Ag,Toluene,DMF; DMSO,False,95.0,Spin-coating,N2,0.1,False,1.12,22.8,0.79,19.7,Abw8SEalx4zVdlaHn97i92Aa8lgc
Cs0.05FA0.8MA0.15PbBr0.45I2.55,Cs; FA; MA,Pb,Br; I,,PCBM-60 | C60 | BCP,PTAA,Ag,Ethyl acetate,DMF; DMSO,False,100,Spin-coating,N2,1.0,False,1.03,21.15,0.6920000000000001,15.11,Ac4snevkTDJEBRdNsIh3IasZW8tY
FAPbI3,FA,Pb,I,1.526,SnO2-np,Spiro-MeOTAD,Au,Vacuum,DMF; NNP,False,150.0,Spin-coating,Air,0.09,False,1.08,24.72,0.78,20.77,Ac5uRWfiWtqPmxCQ2PLt2Y3DlXuw
MAPbI3,MA,Pb,I,1.6,TiO2-c,Spiro-MeOTAD,Ag,Chlorobenzene; Ethyl acetate,DMF,False,100.0,Spin-coating,N2,0.1,False,1.0,19.6,0.677,13.7,AcKLJa2-FreEVek_tqkIaITqjWBs
MAPbI3,MA,Pb,I,1.6,PCBM-60 | BCP,NiO-c,Ag,Unknown,DMF; DMSO,False,100.0,Spin-coating,Unknown,0.09,False,1.094,22.63,0.778,19.27,Ac_qchtvaezXXFYOZMBXAO4Gfhco
MAPbI3,MA,Pb,I,1.6,C60 | BCP,PEDOT:PSS,Ag,Unknown,DMSO; GBL,False,120,Ultrasonic spray,Air,1.0,False,0.85,19.1,0.6629999999999999,10.8,Acd1RU7ROVKmR-GrL7USudjoL_Nw
MAPbI3,MA,Pb,I,1.6,TiO2-c | TiO2-mp; YVO4:Eu:Bi-np,Spiro-MeOTAD,Au,Chlorobenzene,DMF; DMSO,False,100.0,Spin-coating,N2,0.1,False,1.1,21.73,0.7490000000000001,17.9,Ad8co9ksyaYCQiZkZyYTrllCbDfL
MAPbI3,MA,Pb,I,1.6,TiO2-c | TiO2-mp,DFTAB,Au,Unknown,DMF >> IPA,False,Unknown,Spin-coating >> CBD,Unknown,0.1,False,0.84,15.7,0.547,7.2,Ad9z70bB4SQ2LVU7gP0_8HXi5h6p
MAPbI3,MA,Pb,I,1.6,PCBM-60,PANI,Ti-grid,Unknown,GBL,False,60.0,CBD,Unknown,0.25,False,,,,,AdEpR-xfDhlR_uKsRtCZQ3nzbuOQ
FA0.83MA0.17PbBr0.37I2.63,FA; MA,Pb,Br; I,,SnO2-np,Spiro-MeOTAD,Au,Chlorobenzene,DMF; DMSO,False,120.0,Spin-coating,Unknown,0.1,False,1.038,20.71,0.609,14.24,AdHjDj5MAg4yUu64W1OKzRRITDfR
MAPbI3,MA,Pb,I,1.6,TiO2-c,Spiro-MeOTAD,Au,Diethyl ether,DMF; DMSO,False,65; 100,Spin-coating,N2,0.1,False,1.05,24.2,0.638,16.69,AdKj2rK2g_-L2L62WsSKZrjwoMVJ
MAPbI3,MA,Pb,I,,PCBM-60 | BCP,PEDOT:PSS,Ag | MoO3,Unknown,DMF,False,25; 60; 65,Spin-coating,Air,,False,1.02,13.48,0.61,8.62,AdMX4NxLa5TUYjmpBChny-pTYGxb
MAPbI3,MA,Pb,I,1.6,TiO2-c | TiO2-mp,Spiro-MeOTAD,Au,Toluene,DMF; DMSO,False,40; 55; 70; 100,Spin-coating,N2,0.1,False,0.97,18.52,0.7340000000000001,13.17,AdRoG7wDXwDaI6Qo5MB8Q6pWqqLA
Cs0.05FA0.81MA0.14PbBr0.45I2.55,Cs; FA; MA,Pb,Br; I,,TiO2-c,Spiro-MeOTAD,Au,Chlorobenzene,DMF; DMSO,False,100.0,Spin-coating,Ar,0.1,False,,,,,AdT4elduANBI-YEBwhCjLxw0SYNB
FA0.93MA0.07PbBr0.21I2.79,FA; MA,Pb,Br; I,,TiO2-c | SnO2-np | BSO-mp,Spiro-MeOTAD,Au,Ethyl ether,DMF; DMSO,False,100,Spin-coating,Air,0.0935,False,1.04,23.24,0.748,18.14,AdkhU8Np2sDifarCMrR9ajebRz8Y
Cs0.1FA0.9PbBr0.256I0.744,Cs; FA,Pb,Br; I,1.72,TiO2-np,Spiro-MeOTAD,Au,Unknown,DMF >> IPA,False,70.0 >> 135.0,Spin-coating >> Spin-coating,Air >> N2 >> Air,0.102,False,1.073,19.22,0.619,12.76,AdlV_ayJ9nIyJEHAYqbc_SBVyyE-
MAPbI3,MA,Pb,I,1.6,TiO2-c | TiO2-mp,Spiro-MeOTAD,Au,Unknown,DMF >> IPA,False,Unknown >> 70.0,Spin-coating >> CBD,Unknown,0.1,False,0.86,12.2,0.7,7.4,AdpN1K6AOPmbyeSwchMbtO40J0Zl
FA0.81MA0.15PbBr0.45I2.55,FA; MA,Pb,Br; I,,PCBM-60,NiO-np,Ag-nw | C60,Chlorobenzene,DMF; DMSO,False,100.0,Spin-coating,N2,0.09,False,0.97,16.35,0.59,9.44,Ae7Zoz-oG3xIC_efgTZHMIfoMGOR
MAPbI3,MA,Pb,I,1.6,TiO2-c | TiO2-mp,SiO2,MWCNTs,Chlorobenzene,DMF >> Cyclohexene; IPA,False,100.0 >> 100.0,Spin-coating >> CBD,Air >> Air,0.08,False,0.885,19.6,0.7,12.14,Ae8mvKd2L8QQ-jX_jrjPjp3TFrcM
MAPbI3,MA,Pb,I,1.51,TiO2-c | TiO2-mp,TTF1,Au,Unknown,DMF >> IPA,False,70.0 >> 70.0,Spin-coating >> CBD,Unknown,0.09,False,,,,8.5,AeGkFV-chHgvqnHgn9vtvU4HbxLz
Cs0.05FA0.83MA0.12PbBr0.39I2.61,Cs; FA; MA,Pb,Br; I,1.6,SnO2-c,NP-SC6-TiOPc,Au,Chlorobenzene,DMF; DMSO,False,100.0,Spin-coating,N2,0.11,False,1.06,22.31,0.713,16.55,AeRLiaa-P2neJ4LsaeiM3G-w9JwS
MAPbI3,MA,Pb,I,1.6,SnO2-c,Spiro-MeOTAD,Au,Diethyl ether,DMF; DMSO,False,70.0,Spin-coating,N2,0.08567,False,1.186,23.25,0.782,21.4,AeUKIvLy4hi3-7wh2iSiCRFSRZYV
MAPbI3,MA,Pb,I,1.53,PCBM-60 | BCP,Graphene oxide | Carbon-np,Ag,Chlorobenzene,DMF,True,100,Spin-coating,Unknown,0.0225,False,0.935,20.2,0.82,15.6,AeYt1lUmAZoQxd3hiEdrPgjuG8SL
MAPbI3,MA,Pb,I,1.6,ZnO-c,Spiro-MeOTAD,Au,N2,DMF >> IPA,False,Unknown >> 70.0,Spin-coating >> CBD,N2 >> N2,0.1,False,0.931,21.2,0.544,10.7,AekamUb-qCVYrPwSPemTljYvBaky
MAPbI3,MA,Pb,I,1.59,TiO2-c | TiO2-mp,Spiro-MeOTAD,MoO3 | IZO,Toluene,DMSO; GBL,False,100.0,Spin-coating,N2,0.25,False,0.99,22.74,0.727,16.4,AeppeXlK8hhVbcNU_GUFzm6_wGmV
MAPbI3,MA,Pb,I,1.6,PCBM-60 | BCP,PEDOT:PSS,Ag,Unknown,none >> none,False,120.0 >> Unknown,Evaporation >> Gas reaction,Vacuum >> MAI; toluene,0.09,False,0.96,15.4,0.7759999999999999,11.41,AepujJ0KBghSZmT5MkHiS4QOpPfJ
MAPbI3,MA,Pb,I,1.6,PCBM-60 | C60 | BCP,PEDOT:PSS,Ag,Unknown,DMF >> IPA,False,Unknown >> 100.0,Spin-coating >> Spin-coating,Unknown,0.096,False,0.96,16.8,0.695,10.5,AexxcrjKH6fgGOnQ5gR73R3tMT3o
FA0.1MA0.9PbI3,FA; MA,Pb,I,,TiO2-c | TiO2-mp,Spiro-MeOTAD,Au,Chlorobenzene,DMSO,False,100.0,Spin-coating,N2,0.16,False,0.011,23.48,0.77,19.14,AfHRPypSKlYNn9e5LZYkk3pnIwK3
FA0.9MA0.1PbBr0.3I2.7,FA; MA,Pb,Br; I,,C60 | ZnSe,PTAA,Ag,Chlorobenzene,DMF; DMSO,False,100.0,Spin-coating,Unknown,0.11,False,1.08,22.5,0.7,16.96,AfIlPLP4ONsh-zz4SC8JacqHJ3oU
Cs0.05FA0.77MA0.16PbBr0.48I2.52,Cs; FA; MA,Pb,Br; I,,SnO2-np,EHCz-2EtCz,MoOx | Al,Chlorobenzene,DMF; DMSO,False,100.0,Spin-coating,Unknown,0.1,False,1.092,21.59,0.66,15.63,AfMNvEJQaR-o1mshZhXwof8Z2ErW
MAPb0.75Sn0.25I3,MA,Pb; Sn,I,1.55,C60 | PEI,PTAA,Ag,Ethyl acetate,DMF; DMSO >> Chloroform,False,100,Spin-coating >> Spin-coating,N2 | N2,,False,0.76,25.63,0.69,13.49,AfMl85kKweU245D9BG49Woh-raR1
(PDA)MA3Pb4I13,(PDA); MA,Pb,I,1.63,TiO2-c,Spiro-MeOTAD,Au,Unknown,DMSO; GBL,False,70,Spin-coating,Unknown,0.066,False,0.98,19.5,0.69,13.3,AfMlpLIR-oinmpT3do_h4HD4PCfl
MAPbI3,MA,Pb,I,1.6,PCBM-60 | BCP,PEDOT:PSS,Ag,Unknown,DMF,False,90.0,Spin-coating,N2,1.2,False,0.99,22.97,0.67,15.23,AfWI5b3sWMTp-Ks8U9BgqbJWghVY
CsPbBrI2,Cs,Pb,Br; I,,TiO2-c,Spiro-MeOTAD,Au,Unknown,DMF; DMSO,False,35.0,Spin-coating,Unknown,0.09,False,1.28,1.0,0.785,15.17,AfzeXK_8LhFdzqNfncQyIaIk5QU7
FA0.8MA0.2PbBr0.6I2.4,FA; MA,Pb,Br; I,1.61,PCBM-60 | ZnO-np,PEDOT:PSS,Ag,Unknown,DMF; DMSO,False,80; 120,Spin-coating,Unknown,,False,0.97,21.6,0.75,15.9,Ag27gTw0XvazkSi0B7hSYRPbgtBh
MAPbI3,MA,Pb,I,1.6,PCBM-60 | C60 | BCP,PEDOT:PSS,Al,Unknown,DMF >> Ethanol,False,70.0 >> Unknown,Spin-coating >> Spray-coating,Air >> Air,1.5,False,0.9,20.0,0.68,12.1,Ag8WFl3W4-A9zE0wXCnlG_7_5r6l
Cs0.06FA0.78MA0.16PbBr0.51I2.49,Cs; FA; MA,Pb,Br; I,,SnO2-c,Alkoxy-PTEG,Au,Unknown,DMF,False,Unknown,Spin-coating,N2,0.09,False,1.14,23.2,0.7979999999999999,21.2,AgFbEanRHsyLdJduqlSrNoTWHkuN
MAPbI3,MA,Pb,I,1.6,TiO2-c | TiO2-mp,Spiro-MeOTAD,Ag,Ethyl ether,DMF; DMSO,False,100.0,Spin-coating,N2,0.085,False,0.902,23.3,0.7020000000000001,14.8,AgJRHQi9zZNmURwnAKbri7qQzqdY
MAPbI3,MA,Pb,I,1.6,TiO2-c | TiO2-mp,Z1012,Au,Chlorobenzene,DMSO,False,100.0,Spin-coating,Unknown,0.16,False,1.052,19.14,0.6,12.3,AgPR475N8RDjsYEmHN2rxBCjDxaW
MAPbI3,MA,Pb,I,1.6,TiO2-c | TiO2-mp,Spiro-MeOTAD,Mo | Ag,Diethyl ether,DMF; DMSO,False,65; 100,Spin-coating,Unknown,0.07,False,0.91,23.0,0.55,11.57,AgZ8JDf1x1WanP93Uuecrp9-Wpr3
Cs0.05FA0.79MA0.16PbBr0.51I2.49,Cs; FA; MA,Pb,Br; I,1.84,TiO2-c | TiO2-mp,Spiro-MeOTAD,Au,Chlorobenzene,DMF; DMSO,False,100.0,Spin-coating,Unknown,0.2,False,1.16,14.5,0.705,11.9,AgbQ9tjnPN7OrzyIJYYu-K0q5C-r
MAPbI3,MA,Pb,I,1.6,TiO2-c | TiO2-mp,Graphene oxide | Spiro-MeOTAD,Au,Unknown,DMF >> IPA,False,Unknown >> 70.0,Spin-coating >> CBD,Unknown,0.1,False,1.05,20.92,0.64,14.11,Aghiv6vZAhvROzEnt7jRaWxoyrH-
Cs0.04FA0.8MA0.16PbBr0.49I2.51,Cs; FA; MA,Pb,Br; I,1.61,SnO2-np,Spiro-MeOTAD,MoO3 | Al,Chlorobenzene,DMF; DMSO,False,100.0,Spin-coating,N2,0.059,False,0.956,20.82,0.489,9.73,AgrG2MtOTP6Nxu8CIIeJ-jEs9re0
MAPbI3,MA,Pb,I,1.6,PCBM-60 | PFN,p-PFP-O | PTAA,Al,Diethyl ether,DMF; DMSO,False,100.0,Spin-coating,N2,0.0464,False,1.07,20.96,0.79,17.7,Agrit9IR3ti4SC9K1F5SFe_Z3ph7
FA0.83MA0.17PbBr0.51I2.49,FA; MA,Pb,Br; I,,TiO2-c | TiO2-mp,Spiro-MeOTAD,Au,Chlorobenzene,DMF; DMSO,False,90.0,Spin-coating,Dry air,0.16,False,0.107,20.66,0.695,15.38,AhSxoJmh4KKPrFo2coyf9XZsF-pU
MAPbI3,MA,Pb,I,1.6,PCBM-60 | BCP,PEDOT:PSS,Al,Toluene,DMF; DMSO,False,100.0,Spin-coating,N2,0.09,False,0.74,19.73,0.6,8.77,AhUcjyQndGhaL2AFUw_GWvTHTyD0
FA0.4MA0.6PbI3,FA; MA,Pb,I,,TiO2-c | Al2O3-mp,none,Carbon,Diethyl ether,DMF; DMSO,False,100.0,Spin-coating,N2,0.1,False,0.93,23.62,0.457,10.23,Ah_pd7JHqNt0JgTl9A9ZBbIBX19S
MAPbI3,MA,Pb,I,1.6,TiO2-c | TiO2-mp,PEH-3,Au,Chlorobenzene,DMSO,False,100.0,Spin-coating,N2,0.16,False,,,,11.19,Ahdsr-JNa_IpUJ8xA_H1XcM-jsYj
FA0.7MA0.3PbBr0.3I2.9,FA; MA,Pb,Br; I,,SnO2-np | PCBM-60,Spiro-MeOTAD,MoO3 | Au,Unknown,DMF; DMSO >> IPA,False,Unknown >> 100,Spin-coating >> Spin-coating,Unknown,0.0676,False,1.09,21.8,0.67,16.0,Ahqg4L-y_bZIHEFyWSTLhlms5Icz
MAPbI3,MA,Pb,I,1.59,TiO2-c | TiO2-nw,Spiro-MeOTAD,Ag,Unknown,DMF; DMSO,False,100.0,Spin-coating,Unknown,0.4,False,0.79,19.33,,,AhtWVnChIXPz6KjS1i34Or_h8Yo3
FAPbI3,FA,Pb,I,1.48,TiO2-c,Spiro-MeOTAD,Au,Unknown,DMF; DMSO,False,100,Doctor blading,Air,0.09,False,0.98,20.46,0.616,12.35,AiVQY25EiQsOGJoB5YsZbUz4zqgk
FA0.9MA0.1PbBr0.03I2.97,FA; MA,Pb,Br; I,,SnO2-np,CH3-PEIA | Spiro-MeOTAD,Au,Unknown,DMF; DMSO >> IPA,False,70.0 | 140.0,Spin-coating >> Spin-coating,N2 >> N2,0.044,False,1.16,24.49,0.769,21.85,Aikxae0Rhrb4oML-Ws-jVDT1yR5I
MAPbI3,MA,Pb,I,1.6,TiO2-c | TiO2-mp,Spiro-MeOTAD,Au,Unknown,DMF; DMI >> IPA,False,Unknown >> 130.0,Spin-coating >> CBD,Unknown,0.06,False,1.0,20.7,0.625,13.0,AisK1dlH1_PxeCZYsivMnw0uTgQU
MAPbI3,MA,Pb,I,1.59,CdS,Spiro-MeOTAD,Au,Chlorobenzene,DMSO; GBL,False,80.0,Spin-coating,Unknown,0.1,False,1.087,16.112000000000002,0.446,7.8,Ait_jMqFDYI50TMsAz_uJc4L_AWN
MA3PbI3,MA,Pb,I,,C60 | BCP,P3CT,Ag,Chlorobenzene,DMF; DMSO,False,60; 80,Spin-coating,N2,0.06,False,1.01,19.74,0.72,14.35,AizokSmZLK-0f28MukGaxScEDOu4
MAPbI3,MA,Pb,I,1.55,ZnO-c | PCBM-60,Spiro-MeOTAD,MoO3 | Ag,Chlorobenzene,DMF; DMSO,False,90.0,Spin-coating,Unknown,0.12,False,1.03,17.76,0.52,9.67,AjBzJbjtmU2YXjYE6z1cHo1T_Xm1
MAPbI3,MA,Pb,I,1.6,TiO2-c | ZnO-nw | AZO-c,Spiro-MeOTAD,Au,Unknown,DMF >> IPA,False,Unknown >> 90.0,Spin-coating >> CBD,Air >> Air,0.1,False,0.816,20.1,0.59,9.7,AjCeOeZGsoNZhZUOuGDVssw4VKKI
Cs0.05FA0.79MA0.17PbBr0.5I2.5,Cs; FA; MA,Pb,Br; I,,PCBM-60,PEDOT:PSS,Al,Chlorobenzene,DMF; DMSO,False,100.0,Spin-coating,Dry air,0.1,False,0.9,17.8,0.78,12.5,AjLMQDtWe4M01pAjkObagrvkZbV4
MAPbI3,MA,Pb,I,1.6,TiO2-c | TiO2-mp,Spiro-MeOTAD,Au,Unknown,DMF >> IPA,False,Unknown >> 90.0,Spin-coating >> CBD,Unknown,0.1,False,1.012,21.2,0.728,15.6,AjNSuANu4tk2-0RTrOhBi9zLlpZd
MAPbI3,MA,Pb,I,1.6,TiO2-c,Spiro-MeOTAD | PEDOT:PSS,Graphene | PMMA | PDMS,Unknown,DMF,False,100.0,Spin-coating,N2,0.01,False,0.94,18.54,0.657,11.45,AjTNi98BneDf6A-DI8xPdZvb6IDX
Cs0.05FA0.8075MA0.1425PbBr0.45I2.55,Cs; FA; MA,Pb,Br; I,1.6,TiO2-c | TiO2-mp,CuCrO2,Au,Chlorobenzene,DMF; DMSO,False,100.0,Spin-coating,Unknown,0.16,False,1.01,23.07,0.68,16.04,AjVYCKWtwLTYbqNJ-Iry5-KHqFox
MAPbI3,MA,Pb,I,1.55,PCBM-60,PEDOT:PSS,Al,Unknown,DMF >> Ethanol,False,70.0 >> 100.0,Spin-coating >> Spin-coating,Unknown,0.045,False,0.87,17.5,0.7559999999999999,11.51,AjYr1VSTlOLXmC4zqqP1870ujSKo
MAPbI3,MA,Pb,I,1.59,SnO2-c,Spiro-MeOTAD,Au,Unknown,DMF >> IPA,False,Unknown >> 150.0,Spin-coating >> Spin-coating,N2 >> N2,0.075,False,,,,18.75,AjjYISptrG6KfapH5yiWJOnxMzGn
MAPbI3,MA,Pb,I,1.6,TiO2-c | TiO2-mp,Spiro-MeOTAD,Carbon,Unknown,DMF >> IPA,False,70 >> 100,Spin-coating >> Spin-coating,Unknown,0.08,False,1.01,17.75,0.56,10.06,AjnCbRThaD6WwnuteT6S7dL1ufQk
FAPbI3,FA,Pb,I,,SnO2-np,Spiro-MeOTAD,Ag,Diethyl ether,DMF; DMSO,False,150,Spin-coating,N2,0.125,False,1.05,23.48,0.72,17.5,Ajp8iJLsAeVtQExjafzbZeB_bGo_
MAPbI3,MA,Pb,I,1.5,TiO2-c | TiO2-mp,Spiro-MeOTAD,Au,Unknown,DMF >> IPA,False,70.0 >> 70.0,Spin-coating >> CBD,Unknown,0.1,False,0.92,19.04,0.693,12.17,AjpbrB3FDA9oKFwnu7yVaRA1ktWP
MAPbI3,MA,Pb,I,1.6,PCBM-60 | PFN,p-PFP-O | PTAA,Al,Diethyl ether,DMF; DMSO,False,100.0,Spin-coating,N2,0.0464,False,1.07,20.87,0.79,17.7,AjuPSqUi6rjq2B3qFo_mnAHtU2o9
Cs0.05FA0.79MA0.16PbBr0.6I2.4,Cs; FA; MA,Pb,Br; I,,Carbon-nt | PFN-Br,none,Ag,Chlorobenzene,DMF; DMSO,False,90,Spin-coating,Unknown,0.09,False,,,,16.0,AjzMKG8kyVow8I6TZQmHMzSZuoOn
MAPbI3,MA,Pb,I,1.6,C60 | BCP,CuCrO2,Ag,Diethyl ether,DMF; DMSO,False,60; 100,Spin-coating,N2,0.1,False,0.95,19.1,0.649,11.8,Ak0mp_5hX3SrKnkKm2auCoxtZUN6
FAPbI3,FA,Pb,I,1.48,ZnO-np,P3HT,Ag,Unknown,DMF; TBP >> IPA,False,70.0 >> 145.0,Spin-coating >> Spin-coating,N2 >> N2,0.04,False,,,,13.95,Ak6TUnVOumMIZLIHlHX3C5qCmzHP
MAPbI3,MA,Pb,I,1.6,PCBM-60 | LiF,PEDOT:PSS,Al,Toluene,DMSO; GBL,False,100.0,Spin-coating,N2,0.11,False,0.95,19.2,0.77,13.9,AkRms3EF5B3RzZiNYTOxpt3G69V1
MAPbI3,MA,Pb,I,1.57,PCBM-60,PEDOT:PSS,Ag | MoO3,Toluene,DMSO; GBL,False,100.0,Spin-coating,N2,0.07,False,,,,9.9,AkrciQDuYaDrE3YXYv60YEJSmhND
MAPbI3,MA,Pb,I,1.6,TiO2-c,Spiro-MeOTAD,Au,Unknown,DMF,True,100.0,Spin-coating,Unknown,0.314,False,0.91,19.8,0.71,12.7,Aky7J20WC43ZfFQtxb8pe7ZrN-tF
MAPbI3,MA,Pb,I,1.6,TiO2-c,none,Carbon,Unknown,DMF >> IPA,False,70.0 >> Unknown,Spin-coating >> Spin-coating,Air >> Air,0.1,False,0.89,18.11,0.63,10.06,Al5_n9VT7K3xCJaAOjHPZeYoOTcI
Cs0.15FA0.85PbI3,Cs; FA,Pb,I,,TiO2-c,Spiro-MeOTAD,Ag,Toluene,DMF; DMSO,False,170.0,Spin-coating,Dry air,0.12,False,1.06,21.88,0.76,17.6,Al67T5c0tDY2nF0PeGs6RPWQ6olG
FA0.88MA0.12PbI3,FA; MA,Pb,I,1.53,TiO2-c | TiO2-mp,Spiro-MeOTAD,Au,Diethyl ether,DMF; DMSO >> IPA,False,Unknown >> 150.0,Spin-coating >> Spin-coating,N2 >> N2,0.09,False,1.06,23.4,0.72,17.7,AlOyut_DC7tpbg9bbNJbUtAZD6Jp
MAPbI3,MA,Pb,I,1.6,PCBM-60 | BCP,PEDOT:PSS | Au-nw; VOx,Ag,Toluene,DMF; DMSO,False,60; 100,Spin-coating,Unknown,0.09,False,1.048,21.01,0.677,14.68,AlWWlK5XJXwKzB-VaIUMsqu2NHVw
CsPbBrI2,Cs,Pb,Br; I,,SnO2-c,Spiro-MeOTAD,Ag,Hot air,DMF; DMSO,False,280.0,Spin-coating,Unknown,0.12,False,1.23,12.39,0.745,11.34,AlZMZ_EO9BtdGesCbYJmTA8_1E9F
FAxMAPbBrxI,FA; MA,Pb,Br; I,,SnO2-np,Spiro-MeOTAD,Au,Unknown,DMF; DMSO >> IPA,False,Unknown | 150,Spin-coating >> Spin-coating,Air | Air,0.049,False,1.11,23.28,0.767,19.82,AlgUXoHZEQ00J4tS6GY_ynu4X5UZ
Cs0.8FA0.2PbBr0.9I2.1,Cs; FA,Pb,Br; I,1.74,ITO | PTAA,C60 | BCP,,,,False,,,,,False,1.17,17.44,0.741,15.22,AlolY8g6tqqH4Qqewg4s3N7uAYEZ
MAPbI3,MA,Pb,I,1.6,C60 | BCP,PEDOT:PSS,Ag,Chlorobenzene,DMF,False,100.0,Spin-coating,N2,0.1,False,1.02,21.9,0.76,16.0,AlskWcy1W1ONQoXh_2XXWK9VsnCd
Cs0.05FA0.79MA0.16PbBr0.51I2.49,Cs; FA; MA,Pb,Br; I,,SnO2-np,Spiro-MeOTAD,Au,Chlorobenzene,DMF; DMSO,False,135,Spin-coating,N2,,False,1.15,23.07,0.76,20.02,AmDuPpMZFmUvzmeCJdu1aomlMEga
MAPbI3,MA,Pb,I,1.6,TiO2-c | TiO2-mp | GABAHI,Spiro-MeOTAD,Ag | Au,Unknown,DMF >> IPA,False,70.0 >> 70.0,Spin-coating >> CBD,N2 >> N2,0.25,False,1.0,19.2,0.62,12.0,AmOsKmFdeOIHoG0DAHnRlDhiQJgy
MAPbI3,MA,Pb,I,1.6,PCBM-60 | PEI,NiO-c,Ag,Diethyl ether,DMF,False,60; 100,Spin-coating,Unknown,0.09,False,0.9,19.7,0.584,11.1,Ame6XBpQ1tcIzPbXsvWU2I6X_9YO
MAPb1.0I3,MA,Pb,I,1.6,TiO2-c | TiO2-mp,Spiro-MeOTAD,Au,Unknown,DMF; DMSO,False,Unknown,Spin-coating,N2,0.1,False,,,,17.6,AmnMgHcxm8N9Tko9fsp8zsIGqwvX
MAPbI3,MA,Pb,I,1.6,TiO2-c,Spiro-MeOTAD,Au,Ar,DMF,False,100.0,Spin-coating,N2,0.16,False,1.004,20.55,0.524,10.81,AmtXMEM4fwPAnY_hBsD1KVnk8qiZ
MAPbI3,MA,Pb,I,1.6,TiO2-c | TiO2-mp | ZrO2-mp,none,Carbon,Unknown,DMF >> IPA,False,Unknown >> 70.0,Drop-infiltration >> Drop-infiltration,Unknown,0.128,False,0.882,18.3,0.72,11.65,Amu76pPJPnbAuccayT3tRlsI74yo
MAPbI3,MA,Pb,I,1.6,TiO2-c | TiO2-mp | ZrO2-mp,none,Carbon,Unknown,GBL,False,60.0,Drop-infiltration,Air,0.1,False,0.9,21.36,0.492,9.46,AmxlOWFKN1VU8qEqu_sW3dAE_ZPg
MAPbI3,MA,Pb,I,1.6,TiO2-c,Spiro-MeOTAD,Au,Diethyl ether,DMF; DMSO,False,65; 100,Spin-coating,N2,0.1,False,1.02,20.5,0.575,12.02,An1DP55D_dDGjZDJyJiqtlIGhSgL
Cs0.05FA0.79MA0.16PbBr0.51I2.49,Cs; FA; MA,Pb,Br; I,1.6,TiO2-c | TiO2-mp,Spiro-MeOTAD,Au,Chlorobenzene,DMF; DMSO,False,100.0,Spin-coating,N2,0.1,False,1.16,22.61,0.76,20.03,An2AP8VnMK77DYJrofHwDvAOWTmi
MAPbBr0.15I2.85,MA,Pb,Br; I,,PCBM-60 | ZnO-np,PEDOT:PSS,Ag,Chlorobenzene,DMSO; GBL,False,100,Spin-coating,N2,0.135,False,1.01,20.99,0.787,16.69,An9jIfp4cZhqS2OcckZQcPhWoKFW
MAPbI3,MA,Pb,I,,TiO2-c | PCBM-60,Spiro-MeOTAD,Au,Unknown,none,False,100,Evaporation,Vacuum,0.06,False,0.94,17.1,0.62,9.96,AnHOzJ5w5ag-Ayk5M4jS573yRgjU
MAPbI3,MA,Pb,I,1.6,TiO2-c,Spiro-MeOTAD,Au,Unknown,DMF >> IPA,False,Unknown >> 100.0,Spin-coating >> Spin-coating,N2 >> N2,0.09,False,1.01,18.4,0.644,13.07,AnTylXUqIGeItrqsTorDY3yovOYT
MAPbI3,MA,Pb,I,1.6,PCBM-60 | bis-C60,PEDOT:PSS,Ag,Unknown,DMF,False,90; 100,Doctor blading,Air,0.1,False,0.96,16.73,0.65,10.44,AnUsj7JBoQp3lq_KCUdU3XW5_bQw
MAPbI3,MA,Pb,I,1.6,PCBM-60 | bis-C61,NiO,Ag,Chlorobenzene,DMF; DMSO,False,100,Spin-coating,Unknown,0.1,False,1.08,21.9,0.72,17.03,AnbiNooO0pfhGZ4rz-TiAXfN0-sb
MAPbI3,MA,Pb,I,1.6,PCBM-60 | BCP,PEDOT:PSS,Ag,Unknown,DMF,False,70.0,Spin-coating,Dry air,0.0919,False,0.98,20.94,0.77,15.7,AnlWXLfvRwp4IO8iy_zL081K35jd
MAPbI3,MA,Pb,I,1.6,TiO2-c | TiO2-mp,Spiro-MeOTAD,Ag,Unknown,DMF >> IPA,False,Unknown >> 80.0,Spin-coating >> CBD,Unknown,0.087,False,0.883,18.3,0.61,9.89,Anr1c-pglvWZ06OLXG-8qokeLjqv
MAPbI3,MA,Pb,I,1.6,TiO2-c | TiO2-mp,Spiro-MeOTAD,Au,Diethyl ether,DMF; DMSO,False,65; 100,Spin-coating,Unknown,0.1,False,1.035,19.43,0.65,13.07,AnyOWfqw9lfqUXLKaJczrBfWGa8Y
MAPbI3,MA,Pb,I,1.6,PCBM-70,PEDOT:PSS,Ag,Unknown,Unknown,False,100.0,Spin-coating,Unknown,0.13,False,0.89,20.9,0.737,13.7,AnyPHndUtJLibE7O5bdPtgCsmmGD
MAPbBr0.6I2.4,MA,Pb,Br; I,1.66,TiO2-c | TiO2-mp,Spiro-MeOTAD,Ag,Unknown,DMF; DMSO >> IPA >> DMSO; IPA,False,105.0 >> 105.0 >> Unknown,Spin-coating >> Spin-coating >> Spin-coating,Air >> Air >> Air,0.09,False,1.06,22.95,0.74,18.0,AnyPLJqk2JaC_zC61NqMAZA7EBvx
MAPbI3,MA,Pb,I,1.6,WOx,Spiro-MeOTAD,Ag,Unknown,DMF,False,100,Spin-coating,N2,0.09,False,0.94,21.16,0.73,14.58,Anzs0EaBSY9Kh7SInsnY9x_sBtim
Cs0.045FA0.711MA0.144Rb0.1PbBr1.2I1.8,Cs; FA; MA; Rb,Pb,Br; I,1.78,ITO | PTAA,PC60BM/Rh,,,,False,,,,,False,1.14,17.0,0.78,15.17,Ao1hxN8yjQetXEgplz0FKYj_E-V8
BA2MA3Pb4I13,BA; MA,Pb,I,1.6,PCBM-60 | PEIE,PEDOT:PSS,Ag,Unknown,DMF,False,50; 100,Slot-die coating,Air,0.1,False,1.02,13.6,0.578,8.0,Ao72ru8OHyTilyiwOKTpRdcUu2gR
MAPbI3,MA,Pb,I,1.6,PCBM-60,Cu0.33Cr0.67O2,Ag,Chlorobenzene,DMF; DMSO,False,100.0,Spin-coating,Dry air,0.1,False,1.06,19.67,0.7,14.6,AoL90fcUQ1mktekSGigEF9v9rr7p
FA0.2MA0.8PbI3,FA; MA,Pb,I,,DNDIF3,PEDOT:PSS,Ag,Toluene,DMSO; GBL,False,105.0,Spin-coating,Unknown,0.1,False,0.75,23.1,0.5870000000000001,10.7,AoLeLt0jPQbORDozvQ_vJVKeVmTg
CsPbBrI2,Cs,Pb,Br; I,,SnO2-np,Spiro-MeOTAD,Au,Unknown,DMSO,False,60; 250,Spin-coating,Unknown,0.06,False,1.14,13.2,0.736,10.38,AoaF8KyfkQK8ONmeispJE-OE9C1U
MAPbI3,MA,Pb,I,1.6,TiO2-c | TiO2-mp,Spiro-MeOTAD,Ag,Unknown,DMF >> none,False,Unknown >> 150.0,Spin-coating >> Gas reaction,Air >> Air; MAI,0.09,False,0.86,14.39,0.611,7.58,AobWHjiKxMRSc0UQQcOzKOTPau1-
MAPb1.0I3,MA,Pb,I,1.55,TiO2-c | TiO2-mp,Spiro-MeOTAD,Au,Unknown,DMF >> IPA,False,Unknown,Spin-coating >> CBD,Unknown,0.12,False,0.91,17.9,0.72,11.8,AoiltdnlCvE0GnoMnGcguiogvw8T
Cs0.05FA0.8075MA0.1425PbBr0.45I2.55,Cs; FA; MA,Pb,Br; I,1.62,SnO2-c | PCBM-60,Spiro-MeOTAD,Au,Chlorobenzene,DMF; DMSO,False,100.0,Spin-coating,N2,0.08,False,1.13,22.8,0.737,19.0,Aoqlk2adxM_PRgygUgexJXVc7a3Y
MAPbI3,MA,Pb,I,1.6,TiO2-c | TiO2-mp,Spiro-MeOTAD,Ag,Unknown,DMF >> IPA,False,Unknown >> 100.0,Spin-coating >> Spin-coating,Ar >> Ar,0.09,False,0.94,16.61,0.625,9.76,Aot4t1FkYnWt_VOHzktKsWZa_JQX
MAPbI3,MA,Pb,I,1.58,TiO2-c | TiO2-mp,Spiro-MeOTAD,Ag,Unknown,DMF; DMSO >> IPA,False,100.0 >> 100.0,Spin-coating >> Spin-coating,Unknown,0.1,False,1.03,21.65,0.691,15.4,AotrMRLhRtnCx6c0LJRKMChVIjck
Cs0.05FA0.79MA0.16Pb0.25Sn0.75Br0.5I2.5,Cs; FA; MA,Pb; Sn,Br; I,1.3,PCBM-60 | C60 | BCP,PEDOT:PSS,Ag,Toluene,DMSO; GBL,False,100.0,Spin-coating,N2,0.0314,False,0.71,21.46,0.71,10.81,Ap6vVBxd8HIsrzJJfiihy77z8u1X
CsPbI3,Cs,Pb,I,1.71,TiO2-c,P3HT,Au,Anisole,DMF,False,100; 330,Spin-coating,N2,0.0919,False,0.8140000000000001,14.6,0.57,8.0,Ap8J0AdJvRaEo6thxkPzUawLksyR
CsPbBrI2,Cs,Pb,Br; I,1.89,Nb2O5,NiO,Ag,Unknown,DMSO,False,42; 160,Spin-coating,N2,5.0,False,1.14,13.54,0.726,11.2,ApFr6qFOKgOR4uqFkbNJQ-ggf8mr
MAPbI3,MA,Pb,I,1.6,TiO2-c,PEDOT:PSS,Au,Unknown,DMF,False,130.0,Spin-coating,N2,0.09,False,0.85,19.1,0.59,9.6,ApGy2T2RLQ-bmAWEjpR4ZsfvUlTF
MAPbI3,MA,Pb,I,1.6,ZnO-c,Spiro-MeOTAD,Au,Diethyl ether,DMF; DMSO,False,100,Spin-coating,N2,0.1,False,1.011,14.3,0.613,8.9,ApK6j7Jm6orMtNFV4YmrZuIUx3cj
MAPbI3,MA,Pb,I,1.6,TiO2-c | TiO2-mp,Spiro-MeOTAD,Au,Unknown,DMF >> IPA,False,100.0 >> 100.0,Spin-coating >> Spin-coating,Unknown,0.1,False,,,,,ApNXj2Fe-9k5F3sBMqkR2oem6KFm
Cs0.05FA0.79MA0.16PbBr0.48I2.52,Cs; FA; MA,Pb,Br; I,1.55,PCBM-60,PANI,Au,Chlorobenzene,DMF; DMSO,False,100.0,Spin-coating,Air,0.09,False,0.98,21.63,0.63,13.41,ApO6uu6CXsK7gkTfsMJX0hJGYRJp
MAPbI3,MA,Pb,I,1.6,PCBM-60 | BCP,PEDOT:PSS,Ag,Unknown,acetonitrile; Methylamine,False,120.0,Spin-coating,N2,0.09,False,0.59,21.2,0.58,7.3,Aq072B83v2VKexRh_Jte5KyfB7I6
MAPbI3,MA,Pb,I,1.6,TiO2-c,Spiro-MeOTAD,Au,Toluene,DMF; DMSO,False,100.0,Spin-coating,Unknown,0.09,False,1.08,22.71,0.7120000000000001,17.46,Aq91-hRytdHHJrjt5lpszb1mdOSn
MAPbI3,MA,Pb,I,1.6,TiO2-c | TiO2-mp,Spiro-MeOTAD,Au,Toluene,DMSO,False,100.0,Spin-coating,N2,0.102,False,1.022,20.04,0.691,14.13,AqQKjIHsRD2qvtChO_npLWO9fvyh
Cs0.05FA0.79MA0.16PbBr0.45I2.55,Cs; FA; MA,Pb,Br; I,1.61,TiO2-c,Spiro-MeOTAD,Au,Chlorobenzene,DMF; DMSO,False,120,Spin-coating,Dry air,0.09,False,1.14,21.66,0.7,17.1,AqSl5lkZqt6IyQvkkObAdwuDHxQy
MAPbI3,MA,Pb,I,1.6,PCBM-60 | bis-C60,CuSCN,Ag,Toluene,DMSO; GBL,False,100.0,Spin-coating,N2,0.0314,False,1.06,17.2,0.73,13.3,Aq__51QRZnv2ESu-LNDyITLXIALz
MAPbI3,MA,Pb,I,1.6,PCBM-60 | C60 | BCP,PolyTPD,Ag,Unknown,DMF >> IPA,False,Unknown >> 100.0,Spin-coating >> CBD,Unknown,0.1,False,1.08,19.7,0.629,13.0,AqbUS3WGcC0tufmpeBgNyqbCnTIw
MAPbBr0.15I2.85,MA,Pb,Br; I,,PCBM-60 | ZnO-np,PEDOT:PSS,Ag,Chlorobenzene,DMSO; GBL,False,100,Spin-coating,N2,0.135,False,0.94,19.2,0.732,13.21,AquQcwppH5-kqEQFP_EjC6AgJ_Ri
CsPbI3,Cs,Pb,I,1.69,TiO2-c,PTAA,Au,Unknown,DMF; DMSO,False,150.0,Spin-coating,N2,0.09,False,1.0590000000000002,18.95,0.75,15.07,Ar5W8bagdtpCHS0ji7DWsZMyowTo
MAPbI3,MA,Pb,I,1.6,TiO2-c | TiO2-mp,Spiro-MeOTAD,Ag,Diethyl ether,DMF,False,100.0,Spin-coating,Unknown,0.1,False,0.964,15.837,0.706,12.13,ArBaJDs6IeHMpt5XzEBQHKCc5P2y
MAPbI3,MA,Pb,I,1.55,TiO2-c | TiO2-mp,(n-BuO)4ZnPc,Au,Unknown,DMF; DMSO >> IPA,False,Unknown >> 90.0,Spin-coating >> CBD,Unknown,0.04,False,0.934,14.8,0.664,9.15,ArJxDqD_s4AO-hu5JjjVLdICUEEt
MAPbI3,MA,Pb,I,1.6,PCBM-70,PEDOT:PSS,Ag,Unknown,DMF,False,80.0,Spin-coating,N2,0.04,False,0.89,13.9,0.669,8.28,ArTnn-OCJwuWI2OOaYcPM_2yn0aU
Cs0.1FA0.9PbBr0.1I2.9,Cs; FA,Pb,Br; I,,TiO2-c | TiO2-np | ZrO2-mp,none,Carbon,Unknown,DMF >> IPA,False,70.0 >> 100.0,Drop-infiltration >> CBD,Air >> Air,0.1475,False,1.018,22.16,0.627,14.14,ArbLND8fYtbXxf2nGUOY403WPWAx
MAPbI3,MA,Pb,I,1.6,TiO2-c | TiO2-mp,Spiro-MeOTAD,Au,Unknown,DMF >> IPA,False,Unknown >> 95.0,Spin-coating >> Spin-coating,Unknown >> Air,0.08,False,0.979,18.13,0.69,12.22,ArfJn0dD_X0AeJN9i-QfAmhsZfUg
MAPbI3,MA,Pb,I,1.6,TiO2-c | TiO2-mp,Spiro-MeOTAD,Au,Unknown,DMF,False,105,Spin-coating,Unknown,0.09,False,0.94,19.1,0.64,11.4,ArgqlXso-G6hIXwSBH8P6605vDC_
MAPbI3,MA,Pb,I,1.6,TiO2-c | Al2O3-mp,SWCNTs | PMMA,Ag,Unknown,DMF,False,100.0,Spin-coating,Air,0.092,False,0.9,18.5,0.57,9.4,Arj5PDaNN8zNzn-6pSnUP1pNnn8M
MAPbI3,MA,Pb,I,1.6,TiO2-c | TiO2-mp,none,Carbon,Chlorobenzene,DMF; DMSO,False,100.0,Spin-coating,Unknown,0.08,False,0.92,20.5,0.437,9.79,Arlqbl7dXytVOdM2xlfRsYOqRwdC
FA0.3MA0.7PbI3,FA; MA,Pb,I,,SnO2-c | C60-SAM,Spiro-MeOTAD,Au,Diethyl ether,DMF; DMSO,False,65; 100,Spin-coating,N2,0.08,False,1.01,22.11,0.754,18.36,ArqwYqGFY1OI0TybWmxCwtsLuoiz
Cs0.2FA0.8PbI3,Cs; FA,Pb,I,,TiO2-c,Florinated polymer | Spiro-MeOTAD,Ag,Unknown,Cyclohexyl-2-pyrrolidone; DMF,False,170.0,Spin-coating,N2,0.1,False,0.98,23.9,0.57,13.3,AsBEG1hDEmRDwjZ6gvl4TBrF_4rf
MAPbI3,MA,Pb,I,1.6,TiO2-c | TiO2-mp,Spiro-MeOTAD,Au,Unknown,GBL,False,100.0,Spin-coating,Unknown,0.126,False,0.909,15.2,0.589,8.58,AsDdABw1xC-bKeolxAcFu_SiimWj
Cs0.05FA0.79MA0.16PbBr1.2I1.8,Cs; FA; MA,Pb,Br; I,,SnO2-np,Spiro-MeOTAD,Au,Chlorobenzene,DMF; DMSO,False,135,Spin-coating,N2,,False,1.25,19.27,0.75,17.81,AsLDMa3kxkq9hYUwIMGCaV_O1mGV
MAPbI3,MA,Pb,I,1.6,TiO2-c | SnO2,Spiro-MeOTAD,Ag,Chlorobenzene,DMF; DMSO,False,100.0,Spin-coating,N2,1.0,False,1.09,22.1,0.7140000000000001,17.4,AsNBHaThUreM7BzWlHRtxbkuKIWq
MAPbI3,MA,Pb,I,1.6,TiO2-c | TiO2-mp,Spiro-MeOTAD,Ag,Unknown,DMF >> IPA,False,80.0 >> 80.0,Spin-coating >> Spray-coating,Unknown,0.15,False,1.01,20.5,0.669,13.8,AsQIDbuKMnREvv9eIgjSrhQoV0s6
MAPbI3,MA,Pb,I,1.6,TiO2-c | TiO2-mp,Spiro-MeOTAD,Au,Unknown,DMF >> IPA,False,Unknown,Spin-coating >> Spin-coating,N2 >> N2,0.1,False,1.1,23.28,0.743,18.98,AsRRfKno4sLL7PP9_AHMP770vb-j
