Repository: GouravSidana/firstML

# firstML
My first Machine Learning Project

File: filtered_perovskite.csv (part 30 of 155)
Formula,A_ion,B_ion,X_ion,Bandgap,ETL,HTL,Backcontact,Antisolvent,Solvent,Solv_annel,Anneal_temp,Dep_procedure,Synth_atm,Cell_area,Is_module,Voc,Jsc,FF,PCE,entry_id
MAPbI3,MA,Pb,I,1.6,TiO2-c,Spiro-MeOTAD,Ag,Toluene,DMSO; GBL,False,100.0,Spin-coating,Unknown,0.1119999999999999,False,1.0,20.2,0.71,14.34,AsS4ppO0nAeU9LSgQTticTCGnoSH
MAPbI3,MA,Pb,I,1.6,TiO2-c | Ag | TiO2-c,Spiro-MeOTAD,Au,Diethyl ether,DMF; DMSO,False,Unknown,Spin-coating,Unknown,0.075,False,0.92,16.4,0.59,9.0,AsUZjnj95dbFkDZcHB4lMUio0c3C
MAPbI3,MA,Pb,I,1.6,TiO2-c | Al2O3-mp,Spiro-MeOTAD,Ag,Unknown,DMF,False,100,Spin-coating,Air,0.08,False,0.976,14.2,0.586,8.33,AsVGr8IrsmOpN-W7YdTFVlhrEul1
MAPbI3,MA,Pb,I,1.6,PCBM-60 | BCP | LiF,PEDOT:PSS,Al,Unknown,DMF,False,100.0,Spin-coating,N2,0.04,False,0.75,14.8,0.68,7.56,AsZXlWxbnTZiZpcxDBC-0zdS8Fq4
MAPbI3,MA,Pb,I,1.6,PCBM-60 | PDINO,PEDOT:PSS,Al,Chlorobenzene,DMF,True,Unknown,Spin-coating,Unknown,0.05,False,0.93,19.94,0.8009999999999999,14.79,Asht6Q_IDYCH3eQ7aAC3Z8yODfX5
MAPbI3,MA,Pb,I,1.6,PCBM-60 | LiF,PEDOT:PSS | PCDTBT,Ag,Unknown,none,False,Unknown,Co-evaporation,Vacuum,0.2,False,1.05,21.9,0.72,16.5,Asn5hPBpFE9oR28Coi-Q3NTDyxfG
CsPb0.98Sr0.02BrI2,Cs,Pb; Sr,Br; I,,TiO2-c | TiO2-mp,P3HT,Au,N2,DMF; DMSO,False,100.0,Spin-coating,N2,0.159,False,1.043,15.3,0.6990000000000001,11.2,AsnzUojb2EBd2kwQG95z1Jw1-h_-
MAPbI3,MA,Pb,I,1.6,TiO2-c | TiO2-nw,Spiro-MeOTAD,Au,Unknown,GBL,False,Unknown,Spin-coating,Unknown,0.09,False,0.795,18.15,0.56,8.08,AspCSGrkfk6cV-lu5mqtKg6vNN0a
MAPbI3,MA,Pb,I,1.6,TiO2-np,Spiro-MeOTAD,Ag,Unknown,DMF >> IPA,False,70 >> 75,Spin-coating >> CBD,Air >> Air,0.07,False,0.931,17.05,0.57,9.03,AstanUQDgwEb9e3HTWeaqI9cONzv
MAPbI3,MA,Pb,I,1.63,TiO2-c,Spiro-MeOTAD | MoO3,Ag,Chlorobenzene,DMSO; GBL,False,105,Spin-coating,N2,,False,1.07,22.36,0.75,17.88,AsuF6JTgt2iTDgcyborye8vh71vN
CsPbBrI2,Cs,Pb,Br; I,1.91,SnO2-np,PTAA,Au,Unknown,DMSO,False,100.0,Spin-coating,Dry air,0.1,False,0.97,13.2,0.68,8.71,At0WDCEDmia5MOy0xRM-AjlHe20S
FAPbI3,FA,Pb,I,1.49,TiO2-c,Spiro-MeOTAD,Au,Unknown,none >> none,False,Unknown >> Unknown,Evaporation >> Gas reaction,Vacuum >> FAI; Vacuum,0.12,False,0.97,21.6,0.62,13.0,At5FhdR1U4sYP5RdY71V2axeBT8s
MAPbI3,MA,Pb,I,1.6,TiO2-c | TiO2-mp,Spiro-MeOTAD,Au,Unknown,DMF >> IPA,False,Unknown >> 95.0,Spin-coating >> Spin-coating,Unknown >> Air,0.08,False,0.953,18.17,0.66,11.41,AtAJrEHD-gbBuCph2YPLNUiMZh_0
MAPbI3,MA,Pb,I,1.6,PCBM-60,NiO-c,Ag,Diethyl ether,DMF; DMSO,False,100.0,Spin-coating,N2,0.12,False,1.03,19.8,0.662,13.5,AtEHWYIyV6S141KzkPR-vRT4TMLF
MAPb1.0I3,MA,Pb,I,1.5,TiO2-c | TiO2-mp,Spiro-MeOTAD,Au,Unknown,DMF >> IPA,False,70 >> 70,Spin-coating >> CBD,Unknown,0.09,False,1.07,20.66,0.56,12.29,AtH8W70xi_gibLuzt_T1Nl5rjaZg
MAPbI3,MA,Pb,I,1.6,SnO2-c,"4,4'-((2-Hexyl-2H-benzo[d][1,2,3]triazole-4,7-diyl)bis(thiophene5,2-diyl))bis(N,N-bis(4-methoxyphenyl)aniline)",Au,Unknown,DMF >> IPA,False,Unknown,Spin-coating >> Spin-coating,Unknown,0.108,False,1.01,17.71,0.61,10.84,AtIEDLO0M3TZM4vcoBQRb-G4rP5a
MAPbI3,MA,Pb,I,1.6,PCBM-60 | BCP; TZ-4,PEDOT:PSS,Ag,Unknown,DMF,False,100.0,Spin-coating,Dry air,0.1,False,1.09,21.15,0.765,17.63,AtPDYojp-iOtoj4wZcIAE6Q_8Bsl
MAPbI3,MA,Pb,I,1.6,PCBM-60,BTPA,Ag,Chlorobenzene,DMSO; GBL,False,100,Spin-coating,N2,0.1,False,1.02,17.4,0.733,13.0,AtfleiIuozJhFNsp38nVuOC80WKS
FA0.9MA0.1PbBr0.1I2.9,FA; MA,Pb,Br; I,1.57,SnO2-np,Spiro-MeOTAD,Au,Unknown,DMF; DMSO >> IPA,False,70.0 >> 150.0,Spin-coating >> Spin-coating,Air >> Air,0.0737,False,1.06,23.05,0.7490000000000001,18.37,AtwC7Kaj1ti6vHd4IZDswyoHwoSC
MAPbI3,MA,Pb,I,1.6,TiO2-c | TiO2-mp | Au@Ag,Spiro-MeOTAD,Au,Unknown,DMF,False,105,Spin-coating,N2,0.08,False,1.04,23.35,0.737,17.83,AuCFGh5VSpC1kaTbnNkC-VJVCGok
MAPbI3,MA,Pb,I,1.6,TiO2-c | TiO2-mp,Spiro-MeOTAD,Ag,Diethyl ether,DMF; DMSO,False,100.0,Spin-coating,Unknown,0.07,False,1.026,22.4,0.6609999999999999,15.21,AuSrZa1TTE2ugzK5p9Q54NSzcHM9
MAPbI3,MA,Pb,I,,SiO2-c | ZnO-c,Cu2O,Ag,Toluene,DMSO; GBL,False,100,Spin-coating,Unknown,,False,1.12,20.49,0.789,17.7,AuTByvomMS1UvQS5vtexmxl9ymAV
MAPbI3,MA,Pb,I,1.6,PCBM-60,PEDOT:PSS,Ag,Diethyl ether,DMF; DMSO,False,Unknown,Spin-coating,Unknown,0.1,False,1.02,15.55,0.63,9.6,AuTMBgkdZc6zteNV1Mltx_YJjHlM
MAPbI3,MA,Pb,I,1.6,SnO2-c,Spiro-MeOTAD,Au,Unknown,Unknown,False,Unknown,Spin-coating,Unknown,0.11,False,1.09,21.6,0.743,17.5,AuWxM_x5L6UL1pKXFm942fvuGCmO
MAPbI3,MA,Pb,I,,PCBM-60 | C60,PTAA,Al,Chlorobenzene,DMF; DMSO,False,100,Spin-coating,N2,,False,1.06,23.2,0.703,17.3,AuaUT1KBCA6IjT3uQoaB01xY-ypF
MAPbI3,MA,Pb,I,1.6,PCBM-60,PEDOT:PSS,Al,Unknown,DMF,False,100.0,Spin-coating,Unknown,0.04,False,0.96,16.24,0.7809999999999999,12.1,AuaXFL1ZGeNRz9zsyfcBl7xu8GyX
MAPbI3,MA,Pb,I,1.6,TiO2-c | TiO2-mp,Spiro-MeOTAD,Au,Unknown,DMF >> IPA >> IPA,False,40 >> 100 >> 100,Spin-coating >> CBD >> Spin-coating,Unknown,0.172,False,1.03,20.34,0.754,16.33,Auk-t72yOqXOu5zxdz4eGKKlqiaG
MAPbI3,MA,Pb,I,1.59,TiO2-c | TiO2-mp,Spiro-MeOTAD,Au,Unknown,DMF >> IPA,False,Unknown >> 80,Spin-coating >> Spin-coating,Air >> Air,0.1,False,1.01,20.05,0.6940000000000001,14.07,Av4CzkgWBceJEz_NnB2S56GJyOaQ
MAPbI3,MA,Pb,I,1.6,SnO2-np | PCBA-60,PTA,MoO3 | Ag,Toluene,DMF; NMP,False,100.0,Spin-coating,N2,0.08,False,1.045,21.8,0.762,17.4,Av8-fnmlVDyVtP_hVHRigXsavdvg
FAPbI3,FA,Pb,I,1.45,TiO2-c | TiO2-mp,Spiro-MeOTAD,Ag,Chlorobenzene,DMF >> none,False,Unknown >> 150.0,Spin-coating >> Ion exchange,N2 >> FA,0.12,False,1.04,22.3,0.75,17.4,AvDoJ0tKd76n8RNffnZxAwFEYeXN
MAPbI3,MA,Pb,I,1.6,TiO2-c | TiO2-nanofibres,Spiro-MeOTAD,Au,Unknown,GBL,False,95.0,Spin-coating,Unknown,0.09,False,0.915,20.06,0.64,11.74,AvFODuRUb5fpCyQA1u8P_B4nU6bA
FA0.83MA0.17PbBr0.17I2.83,FA; MA,Pb,Br; I,,PCBM-60 | BCP,PEDOT:PSS,Ag,Unknown,none >> IPA,False,Unknown >> 90.0; 120.0; 150.0,Evaporation >> Spin-coating,Vacuum >> N2,0.09,False,0.96,18.76,0.629,11.33,AvGEDshJicDZCo2j-X0xwkNSvE1W
MAPbI3,MA,Pb,I,1.58,TiO2-c | TiO2-mp,Triazine | Spiro-MeOTAD,Au,Unknown,DMF >> IPA,False,Unknown >> 70.0,Spin-coating >> Spin-coating,Dry air >> Dry air,0.119,False,1.01,21.3,0.69,14.8,AvHsvCRUy7D8xb1-2aXu6lt7KBBc
FA0.85MA0.15PbBr0.45I2.55,FA; MA,Pb,Br; I,,SnO2-np,CsPbBr3-np | Spiro-MeOTAD,Au,Chlorobenzene,DMF; DMSO,False,130.0,Spin-coating,Unknown,0.102,False,1.1,22.9,0.7559999999999999,19.77,AvMOHhXfRBXBsAhYynym4Us5394x
MAPbI3,MA,Pb,I,1.6,TiO2-c | TiO2-mp,Spiro-MeOTAD,Au,Unknown,DMF; DMSO >> IPA,False,Unknown >> 105.0,Spin-coating >> CBD,Air >> Air,0.1,False,1.01,19.3,0.67,13.05,AvO2L95WbbULWUPML-TnfVwfj-sy
CsPbBrI2,Cs,Pb,Br; I,,TiO2-c,P3HT,Au,Unknown,DMSO,False,43 >> 160,Spin-coating,Unknown,0.0625,False,,,,,AvPrguJF_kUaW3ahb5V2rcer4Qr-
FA0.81MA0.15PbBr0.45I2.55,FA; MA,Pb,Br; I,,PCBM-60 | C60 | BCP,PTAA,Cu,Unknown,DMF; DMSO >> IPA,False,105.0 >> 105,Spin-coating >> Spin-coating,N2 >> N2,0.07,False,1.2,22.15,0.71,18.87,AvRgtxzsCnG4qRbLwtnpcHPtmyBE
MAPbI3,MA,Pb,I,1.5,TiO2-c | TiO2-mp | ZrO2-mp,none,Carbon,Unknown,GBL,False,50.0,Drop-infiltration,Air,0.07,False,0.8590000000000001,22.67,0.66,12.96,AvUhWVzi8XAkaOeGg7ha8FqBqpZk
,MA | FA,Pb,Br; I,1.713,C60 | BCP,2PACz,Cu,N2,2-methoxyethanol; acetonitrile; NMP; DMF,False,Unknown,Slot-die coating,Unknown,0.16,False,1.185,19.068,0.724,16.37,AveosVztRv95A5utnNKU_DtpbXqn
CsPbBrI2,Cs,Pb,Br; I,1.9,SnO2-np,Spiro-MeOTAD,Au,Unknown,DMSO,False,25; 50; 75; 100,Spin-coating,Unknown,0.16,False,1.1,14.27,0.7,10.99,Avjs3eVk4beHXLjEEErs53vo8L6d
Cs0.04FA0.8MA0.16PbBr0.49I2.51,Cs; FA; MA,Pb,Br; I,,TiO2-c,Spiro-MeOTAD-I,Au,Chlorobenzene,DMF; DMSO,False,150.0,Spin-coating,Unknown,0.066,False,1.04,22.63,0.71,16.71,Aw3tkXKLr1TSgKwEpRgErmR4B_P1
MAPbI3,MA,Pb,I,1.59,TiO2-c | TiO2-mp,Spiro-MeOTAD,Au,Unknown,DMF,False,140.0,Spin-coating,Air,0.0784,False,,,,12.4,Aw9JwG3jla78f3n-cSlsd9jsrkoj
CsPbBrI2,Cs,Pb,Br; I,1.9,TiO2-c,PTAA,Au,Unknown,DMF; DMSO,False,300.0,Spin-coating,N2,0.09,False,,,,,AwMLSwZBwbeIPPaj02DQ4Cl71cW-
Cs0.05FA0.79MA0.16PbBr0.51I2.49,Cs; FA; MA,Pb,Br; I,,SnO2-c,Spiro-MeOTAD,Au,Chlorobenzene,DMF; DMSO,False,100,Spin-coating,N2,,False,1.06,21.79,0.764,17.7,AwdmYP3K8CeQefnckQvJKxyNtkrd
MAPbI3,MA,Pb,I,1.6,PCBM-60 | ZnO-np,PEDOT:PSS,Ag,Unknown,DMF >> IPA,False,100.0 >> 70.0,Spin-coating >> Spin-coating,Unknown,0.12,False,0.97,17.22,0.6629999999999999,11.07,AwfAoakXYt2GfS5Z5vRtlY1ewR7o
MAPbI3,MA,Pb,I,1.59,CdS,Spiro-MeOTAD,Ag,Unknown,none >> none,False,Unknown >> 110.0,Evaporation >> Gas reaction,Vacuum >> MAI; Vacuum,0.09,False,0.97,20.38,0.63,12.46,AwjzZ6pp4L_yNMQyYkvb3aQJ3xHH
MAPbI3,MA,Pb,I,1.6,C60 | BCP,PEDOT:PSS,Al,N2,DMSO; GBL,False,100.0,Spin-coating,N2,0.06,False,0.87,17.7,0.72,11.09,Awrtb_CshdJi--67SwhZugsjvwiL
(PEA)2MA5Pb6I19,(PEA); MA,Pb,I,1.6,PCBM-60 | LiF,PEDOT:PSS,Al,Unknown,Methylammonium acetate,False,60.0; 100.0,Spin-coating,N2,0.05,False,0.95,18.18,0.737,12.78,Ax-8dTbyDhDoGIPe-xOFpE49Upbv
MAPbI3,MA,Pb,I,1.6,none,PEDOT:PSS,Liq | Al,Chlorobenzene,DMF,False,100.0,Spin-coating,Air,0.1,False,0.9,16.7,0.69,10.42,Ax5qcAN1Zp-NvD7XPrbGsSmk7eRu
Cs0.15FA0.85PbI3,Cs; FA,Pb,I,,TiO2-c | TiO2-mp,Spiro-MeOTAD,Au,Chlorobenzene,DMF; DMSO,False,130.0,Spin-coating,Unknown,0.25,False,1.01,18.08,0.6,10.9,Ax7gEbESkluq9wulUzRMuteLThsA
Cs0.06FA0.87MA0.07PbBr0.12I2.88,Cs; FA; MA,Pb,Br; I,,SnO2-np,PTAA; Spiro-MeOTAD,Au,Unknown,DMF; DMSO >> IPA,False,145,Spin-coating >> Spin-coating,Unknown,0.09408,False,1.12,23.8,0.7609999999999999,20.2,Ax89EN0LKJMpXGgV-X6frtd-Mfx8
Cs0.05FA0.79MA0.16PbBr0.51I2.49,Cs; FA; MA,Pb,Br; I,,PCBM-60 | BCP,NiO,Ag,Chlorobenzene,DMF; DMSO,False,105,Spin-coating,Unknown,0.1,False,1.05,21.33,0.75,16.9,AxWQRHqk0-cjAs1ZXy3i_ghIP8yD
MAPbI3,MA,Pb,I,1.6,PCBM-60 | BCP,PEDOT:PSS,Ag,Unknown,DMF,False,95.0,Spin-coating,Air,0.09,False,0.99,17.8,0.623,11.0,AxaaPPoe4cUqDO5MAvBRFdTEF2Jf
MAPbI3,MA,Pb,I,1.6,TiO2-c | TiO2-mp,Spiro-MeOTAD,Ag,Unknown,DMF >> IPA,False,100.0 >> 100.0,Spin-coating >> Spin-coating,Unknown,0.127,False,1.0,22.0,0.63,13.9,AxdjkKpZvGVND3GgHQrCYgMAQT-C
MAPbI3,MA,Pb,I,1.6,TiO2-c | TiO2-mp,Spiro-MeOTAD,Ag,Unknown,DMF >> IPA,False,Unknown >> 70.0,Spin-coating >> CBD,N2 >> N2,0.07,False,0.93,20.0,0.71,13.2,AxdktJDFLS7rO8MsBrZ3IdAvqGqU
Cs0.1FA0.9PbBr0.51I2.49,Cs; FA,Pb,Br; I,,TiO2-c | TiO2-mp,Spiro-MeOTAD,Au,Unknown,H2O >> IPA,False,70.0 >> 100.0,Spin-coating >> CBD,Air >> Air,0.126,False,0.99,19.9,0.64,12.5,AxhDoYZKx-mcZurciMmaIIEbOvqz
MAPbI3,MA,Pb,I,,TiO2-c | TiO2-mp,P3HT,Au,Unknown,DMF >> IPA,False,40 >> 100,Spin-coating >> Spin-coating,Air | Air,,False,0.89,14.14,0.51,7.14,Axrl9GnUStjWLoqN4RTNvEvI4dAH
MAPbI3,MA,Pb,I,1.6,PCBM-60,TAPC,Ag,Unknown,DMF; DMSO >> IPA,False,Unknown >> 105.0,Spin-coating >> Spin-coating,Unknown,0.04,False,0.97,19.79,0.757,14.54,Ay6Y-n-nd000JZPFL4TQQCWCDm7m
CsPbI3,Cs,Pb,I,1.74,TiO2-c,Spiro-MeOTAD,MoOx | Al,Unknown,Methyl acetate >> Ethyl acetate,False,Unknown,Spin-coating >> Spin-coating,Air >> Air,0.06,False,1.17,15.75,0.74,12.15,Ay9kgAxWEDyNBmNrC4i7fCeNvRPQ
MAPbI3,MA,Pb,I,1.6,TiO2-c,Spiro-MeOTAD,Ag,Unknown,DMF >> none,False,Unknown >> 110.0,Spin-coating >> Gas reaction,Air >> MAI; Vacuum,0.09,False,0.93,18.42,0.69,11.8,AyKDetRVEPlf0k3xUH2mYClaplvu
MAPbI3,MA,Pb,I,1.6,TiO2-c | TiO2-mp,Spiro-MeOTAD,Au,Unknown,DMF >> IPA,False,70 >> 85,Spin-coating >> CBD,Air >> Air,0.1,False,1.04,19.9,0.757,15.64,AyO_WPJSM4YibDwVw4DiL867YnEp
Cs0.05FA0.81MA14PbBr2.55I0.45,Cs; FA; MA,Pb,Br; I,1.59,TiO2-c | TiO2-mp,PTAA,Au,Chlorobenzene,DMF; DMSO >> IPA,False,110,Spin-coating,Unknown,,False,1.093,23.28,0.79,20.13,AyQhmJcnOGVnt9VCpQFhmQKd_11g
MAPbI3,MA,Pb,I,1.6,SnO2,Spiro-MeOTAD,MoOx | IAI,Ethyl acetate,DMF; DMSO,False,100,Spin-coating,N2,0.09,False,1.0,18.18,0.7,12.86,AycLWofiJYCOT6C7c9UXB2Mf9voL
MAPbBr0.25I0.75,MA,Pb,Br; I,1.73,CPTA | BACl,Spiro-MeOTAD,,,,False,,,,,False,1.14,18.28,0.695,14.53,AyqCcR9Rf9NAVZddPy1ONc76AoJH
MAPbI3,MA,Pb,I,1.6,TiO2-c,none,CuPc | Carbon,Diethyl ether,DMF; DMSO,False,100,Spin-coating,Air,0.1,False,0.96,20.7,0.5920000000000001,12.0,Az3Nlcml7NsDTvdKED2g3nJLBhBs
MAPbI3,MA,Pb,I,1.58,SnO2-np,Spiro-MeOTAD,Ag,Unknown,DMF,False,80.0,Spin-coating,Unknown,0.096,False,,,,,Az6XaBEirV8U5mkQ2G6AYE0uMyAv
MAPbI3,MA,Pb,I,1.6,ZnO-c,Spiro-MeOTAD,MoO3 | Ag,Unknown,DMF,False,80.0,Spin-coating,N2,0.052,False,0.99,19.12,0.63,11.96,AzJmuCfTpbKmqE6uJMykBh_baAN7
MAPbI3,MA,Pb,I,1.6,TiO2-c,Spiro-MeOTAD,Ag,Unknown,DMF,False,100.0,Spin-coating,N2,0.0725,False,,,,12.67,AzLtxu1dRnRM-uJq95VHVrztwqZb
MAPbI3,MA,Pb,I,1.6,TiO2-c | TiO2-mp | ZrO2-mp,none,Carbon,Unknown,DMF,False,100,Spin-coating,Air,0.32,False,0.911,18.48,0.57,9.6,AzR9fjBax8yvNtpnpRbVQsNBz_Tb
MAPbI3,MA,Pb,I,1.6,PCBM-60 | C60 | BCP,PEDOT:PSS,Al,Unknown,DMF >> none >> IPA,False,70.0 >> 70.0,Spin-coating >> Gas reaction >> Spin-coating,N2 >> DMSO; N2 >> N2,0.1,False,0.9,20.0,0.7509999999999999,13.6,AzhZZyszgd4A7GLOmGS_W3tOP0M7
MAPbI3,MA,Pb,I,1.58,PCBM-60 | BCP,NiO-c,Ag,Toluene,DMSO,False,100.0,Spin-coating,N2,0.1,False,0.95,15.39,0.68,9.97,Azj0Y7Cpx97EG4B7Zs4PyuEvZ3mb
MAPbI3,MA,Pb,I,1.6,PCBM-60 | Bphen,PEDOT:PSS,Ag,Unknown,DMF,False,Unknown,Spin-coating,N2,0.0725,False,0.92,22.07,0.73,14.86,AztSSDIkg_wkQkOTGtG1PKwM8tle
Cs0.05FA0.79MA0.16PbBr0.51I2.49,Cs; FA; MA,Pb,Br; I,1.61,TiO2-c | TiO2-mp | Au@SiO2-np,Spiro-MeOTAD,Au,Chlorobenzene,DMF; DMSO,False,100.0,Spin-coating,N2,0.085,False,1.16,23.8,0.74,20.6,B-3FcqGNIU44K2CLtLlXzg2sacUt
MAPbI3,MA,Pb,I,1.5,TiO2-c | PCBM-60,Spiro-MeOTAD,Au,Unknown,none >> IPA,False,Unknown >> 100.0,Evaporation >> Spin-coating,Vacuum >> Unknown,0.16,False,1.001,16.5,0.609,10.0,B-3wehdfr-xf48V1Sym44_Z3i-_K
MAPbI3,MA,Pb,I,1.6,TiO2-c | TiO2-mp,Spiro-MeOTAD,Ag,Unknown,DMF; DMSO,False,Unknown,Spin-coating,Dry air,0.1,False,0.99,18.3,0.42,7.67,B-8yBfGP2_S6AKH0ItWj9b2AeLYP
BAFA10Pb11I34,BA; FA,Pb,I,,TiO2-c,Spiro-MeOTAD,Au,Chlorobenzene,DMF; DMSO; GBL,False,150.0,Spin-coating,N2,0.09,False,1.04,21.46,0.662,14.79,B-BQ3uQAnjX9Lvc_H9aTG9F-a5Ch
Cs0.08FA0.77MA0.15PbBr0.51I2.49,Cs; FA; MA,Pb,Br; I,1.6,C60 | BCP,PTAA,Cu,Ethyl acetate,DMF; DMSO,False,100,Spin-coating,N2,0.16,False,1.077,18.783,0.763,15.43,B-DSFxOJ76NLWsJOF9cwZLwYrUY4
MAPbI3,MA,Pb,I,1.6,PCBM-60 | BCP,NiO-c | SY3,Ag,Toluene,DMF; DMSO,False,100.0,Spin-coating,Ar,0.1,False,1.06,20.44,0.732,15.86,B-Ek10wmV1I5uiINNikMU1sAfc-K
MAPbI3,MA,Pb,I,1.6,TiO2-c,Spiro-MeOTAD,Au,Toluene,DMSO; GBL,False,100,Spin-coating,Unknown,0.04,False,1.07,21.08,0.665,15.0,B-IXJGRM4LWddcSxx3lP7YP8Al7C
MAPbI3,MA,Pb,I,1.6,PCBM-60,PEDOT:PSS,Al,Unknown,DMF,False,90.0,Spin-coating,Unknown,0.1,False,0.92,18.3,0.608,9.9,B-KrSBCPkwx4Xu2PIQ8fsmarjA2V
MAPbI3,MA,Pb,I,1.6,TiO2-c | TiO2-mp,Spiro-MeOTAD,Au,Toluene,DMSO; GBL,False,100.0,Spin-coating,N2,0.1,False,1.02,22.5,0.54,12.51,B-RF8Q7NK75ybvaTnmpip79Cv5nM
MAPbI3,MA,Pb,I,1.6,PCBM-60,PEDOT:PSS | PbI2,Ag,Unknown,none,False,80.0,Co-evaporation,Vacuum,0.1,False,0.9,14.9,0.5579999999999999,7.41,B-Xfhwaw2YI7jA5kzuz6rJ0UfQ7C
MAPbI3,MA,Pb,I,1.6,PCBM-70,PEDOT:PSS,Ca | Al,Unknown,DMF >> IPA,False,70 >> Unknown,Spin-coating >> Spin-coating,Air >> Air,0.1,False,0.95,18.13,0.76,13.29,B-cyBjeD08TAIbfnA1UUm3keMvDA
MAPbI3,MA,Pb,I,1.6,SnO2-np,PTAA,Ag,Diethyl ether,DMF; DMSO,False,65.0,Spin-coating,N2,0.1,False,,,,,B-eQSG6ssFxrbnLvW8Xf3RskGUkN
MAPb0.85Sn0.15I3,MA,Pb; Sn,I,1.51,PCBM-60 | bis-C60,PEDOT:PSS,Ag,Acetone,DMSO; GBL,False,100.0,Spin-coating,N2,0.09,False,1.018,20.85,0.5870000000000001,12.46,B-qTn9QKoGoGlTEkpCZ0hY6b9vWH
MAPbI3,MA,Pb,I,1.6,TiO2-c,Spiro-MeOTAD,MoO3 | Ag,Chlorobenzene,DMSO; GBL,False,100.0,Spin-coating,Unknown,0.1,False,1.05,23.15,0.67,16.53,B-qi4QzwGeXv7vgWkI9BhF0u6Rgq
Cs0.07FA0.78MA0.15PbBr0.51I2.49,Cs; FA; MA,Pb,Br; I,,TiO2-c | Thiourea,Spiro-MeOTAD,Au,Unknown,DMF; DMSO,False,100.0,Spin-coating,N2,0.1,False,1.12,22.71,0.72,18.21,B-zp5OuqiLOwqAROXBfbRJQZCH4p
Cs0.05FA0.79MA0.16PbBr0.45I2.55,Cs; FA; MA,Pb,Br; I,1.58,TiO2-np | PCBM-60,Spiro-MeOTAD,Au,Chlorobenzene,DMF; DMSO,False,100,Spin-coating,N2,0.16,False,1.1,22.4,0.782,19.1,B05r35KjLLzsinz-WUcKAKSTs56y
MAPbI3,MA,Pb,I,1.6,TiO2-c | TiO2-mp,Spiro-MeOTAD,Au,Chlorobenzene,DMSO,False,100.0,Spin-coating,Unknown,0.16,False,1.041,22.9,0.76,18.1,B0T_IzAxNVPOx7HHiDnCL6d8coAU
MAPbI3,MA,Pb,I,1.6,TiO2-c,Spiro-MeOTAD,Au,Unknown,none >> none >> IPA,False,Unknown >> Unknown >> 100.0,Evaporation >> Gas reaction >> Washing,Vacuum >> MAI; Vacuum; FAI >> N2,0.09,False,1.01,18.7,0.47,8.9,B0ctUDquYK9aVINZX7W_Es-T1lrn
Cs0.05FA0.81MA0.14PbBr0.45I2.55,Cs; FA; MA,Pb,Br; I,,TiO2-c,Spiro-MeOTAD,Au,Chlorobenzene,Unknown,False,100.0,Spin-coating,N2,0.1,False,1.13,22.8,0.735,18.85,B0ufBJubR6gtizlPeRNFemsvHMKL
MAPbI3,MA,Pb,I,1.6,TiO2-c,Spiro-MeOTAD,Ag,Unknown,DMF,False,95.0,Spin-coating,N2,0.07,False,0.97,19.7,0.649,12.66,B0yg5iem0GLjrsktaZfrAvjQdzRg
MAPbI3,MA,Pb,I,1.6,PCBM-60 | BCP,NiO-c,Ag,Toluene,Dimethylacetamide; NMP,False,100.0,Spin-coating,Unknown,0.115,False,1.08,21.03,0.76,16.5,B10tMVyLzlXbql6QBrDfUJhfU78G
FA0.83MA0.17PbBr0.51I2.49,FA; MA,Pb,Br; I,1.6,TiO2-c,Spiro-MeOTAD,Au,Chlorobenzene,DMF; DMSO,False,100,Spin-coating,Unknown,0.05,False,1.11,15.16,0.581,9.78,B16U5_fmKoarYCJVpzKjYqVa-uvB
Cs0.05FA0.79MA0.16PbBr0.51I2.49,Cs; FA; MA,Pb,Br; I,,TiO2-c,Spiro-MeOTAD,Au,Chlorobenzene,DMF; DMSO,False,100.0,Spin-coating,Unknown,0.1,False,1.1,22.12,0.74,18.16,B1Dn3Mmp6j9-Vq0wHpb_WYkw-XxB
MAPbI3,MA,Pb,I,1.6,PCBM-60,NiO-c,Ag,Unknown,DMSO; GBL,False,100.0,Spin-coating,N2,0.1,False,1.09,19.6,0.55,11.8,B1OLmL-Zuq26DTrQbGsnZwz9vzV5
FA0.3MA0.7PbI3,FA; MA,Pb,I,,SnO2-c | C60-SAM,Spiro-MeOTAD,Au,Diethyl ether,DMF; DMSO,False,65; 100,Spin-coating,N2,0.1,False,1.1,22.2,0.7709999999999999,18.83,B1RC60P61RBVa7ZxayQZDj5kaZbl
MAPbI3,MA,Pb,I,1.6,TiO2-c | TiO2-mp | Al2O3-mp,none,Carbon,Unknown,NMP,False,20.0,Drop-infiltration,Air,0.09,False,0.879,19.2,0.68,11.5,B1RsU_f52_ehG2wfzj9-MU7PI0Am
MAPbI3,MA,Pb,I,1.6,TiO2-c,Spiro-MeOTAD,Au,Unknown,DMF,False,30; 40; 50; 60; 70; 80; 90; 100,Spin-coating,N2,0.07,False,0.92,18.44,0.63,11.15,B1m_uiQCTRcj9g5aJ6cpVGMWbwyI
MAPbI3,MA,Pb,I,1.56,PEIE | PCBM-60,P3HT,Au,Diethyl ether,DMF; DMSO,False,65.0; 100.0,Spin-coating,Dry air,0.12,False,0.942,17.48,0.4629999999999999,7.62,B1ofLMVlToO0Zk-ZFETHzBmFzhvH
MAPbI3,MA,Pb,I,1.6,TiO2-c | TiO2-mp,Spiro-MeOTAD,Au,Chlorobenzene,DMSO,False,100.0,Spin-coating,N2,0.09,False,1.057,23.2,0.733,17.98,B1phwfKaG3cq07cL0Usn0sKAq6wi
FA0.85MA0.15PbBr0.45I2.55,FA; MA,Pb,Br; I,,SnO2-c,P3HT; Spiro-MeOTAD,Ag,Toluene,DMF; DMSO,False,100.0,Spin-coating,Unknown,0.09,False,1.01,24.5,0.76,18.9,B1yNvcJE_ov3l3l_aUJSmFtZagZs
Cs0.05FA0.79MA0.16PbBr0.51I2.49,Cs; FA; MA,Pb,Br; I,,SnO2-c,Spiro-MeOTAD,Au,Chlorobenzene,DMF; DMSO,False,100.0,Spin-coating,Unknown,0.16,False,1.119,18.3,0.74,15.1,B29E4WXLcOsC-BA2PmuGFZS56Kil
FA0.5MA0.5PbBr0.45I2.55,FA; MA,Pb,Br; I,,TiO2-c | TiO2-mp,NiO,Au,Unknown,DMF; DMSO >> IPA,False,70.0 >> 100.0,Spin-coating >> Spin-coating,Unknown,0.1,False,0.8370000000000001,16.896,0.527,7.51,B2A4Pw9ZyXppqDPeGpD_Q_KRLYZa
MAPbI3,MA,Pb,I,1.61,PCBM-60 | ZnMgO,NiMgO,Al,Vacuum,DMSO; GBL,False,100.0,Spin-coating,N2,0.1,False,1.083,20.8,0.76,17.1,B2CdQ8wDnmNo1IJHZqDmivyn1cTu
MAPbI3,MA,Pb,I,1.6,TiO2-c,PTAA,MoO3 | Ag,Diethyl ether,DMSO; GBL,False,100.0,Spin-coating,N2,0.05,False,1.05,20.53,0.72,15.52,B2LCr4_njtFKPfcxIu-0573kGT8A
FA0.83MA0.17PbBr0.4I2.6,FA; MA,Pb,Br; I,,TiO2-c,Spiro-MeOTAD,Au,Unknown,Butylamine; DMF; DMSO >> Butanol,False,Unknown >> 150.0,Spin-coating >> CBD,Air >> Air,0.12,False,1.07,23.03,0.758,18.69,B2Muk1fXTWxVptvpAHmiGX1oCWmp
MAPbI3,MA,Pb,I,1.6,PCBM-60 | C60 | BCP,P3CT-N,Cu,Chlorobenzene,DMF; DMSO,False,80.0,Spin-coating,N2,0.09,False,1.09,22.06,0.81,20.71,B2O6Ic-fs69scOQ_nuIvs-dgovNI
MAPbI3,MA,Pb,I,1.6,PCBM-60 | BCP,NiO-c,Ag,Unknown,DMF,False,100.0,Spin-coating,Unknown,0.04,False,1.008,21.48,0.81,17.62,B2TxZsP25nPPBzDfK46U0OPZZMm7
Cs0.05FA0.81MA0.14PbBr0.45I2.55,Cs; FA; MA,Pb,Br; I,,TiO2-c,Spiro-MeOTAD,Au,Chlorobenzene,DMF; DMSO,False,100.0,Spin-coating,N2,0.049,False,1.151,23.0,0.789,20.9,B2XFctmQT7VRGFD4Tz0I2WvW3Wjs
MAPbI3,MA,Pb,I,1.6,PCBM-60,PEDOT:PSS,Ag,Chlorobenzene,DMF,False,100.0,Spin-coating,N2,0.04,False,0.877,21.75,0.789,15.6,B2Y6mFDmAW4Srjkda33p3N-TqVVL
MAPbI3,MA,Pb,I,1.6,PCBM-60 | ZrAcac,PEDOT:PSS | Black phosphorous QDs,Ag,Chlorobenzene,DMF; DMSO,False,100,Spin-coating,N2,0.1,False,1.014,20.56,0.8,16.69,B2YwytnBsipdYxuK6IUTGjdxZiry
FA0.15MA0.85PbBr0.45I2.55,FA; MA,Pb,Br; I,,TiO2-c | TiO2-mp,Spiro-MeOTAD | NaYF4,Au,Toluene,DMF; DMSO,False,120.0,Spin-coating,N2,0.1,False,1.07,20.4,0.66,14.4,B2b-F9obHNX1xiCRmf_p4aWDIDun
FAPbI3,FA,Pb,I,1.48,TiO2-c,Spiro-MeOTAD,Au,Unknown,DMF,False,100.0,Spin-coating,N2,0.1,False,0.96,19.36,0.5379999999999999,9.99,B2dGH3Wxf_HWxiTgOtXL1IzwpUnr
MAPbI3,MA,Pb,I,1.6,TiO2-c | TiO2-nw,Spiro-MeOTAD,Au,Unknown,Unknown,False,Unknown,Spin-coating,Unknown,2.7,True,,19.2,,7.8,B2e2kSO73apMhwmblAigm8NIdyyf
MAPbI3,MA,Pb,I,1.6,PCBM-60 | PEOz,NiO,Ag,Chlorobenzene,DMF; DMSO,False,100,Spin-coating,Ambient,0.1,False,1.06,21.48,0.737,16.79,B2eij_jxyFOPxBh82ySzU0BpTVkb
Cs0.05FA0.83MA0.17PbBr0.17I0.83,Cs; FA; MA,Pb,Br; I,,BCP,NiO-np,Ag,Chlorobenzene,DMF; DMSO,False,150.0,Spin-coating,Unknown,0.1,False,0.9,21.62,0.61,11.92,B2j0N60zqbdJTE_x7659oZjVdaaL
MAPbI3,MA,Pb,I,1.6,TiO2-c | Na2SO4,Spiro-MeOTAD,Ag,Ethyl ether,DMF,False,100.0,Spin-coating,Unknown,0.1,False,1.1,21.84,0.711,17.01,B2rJU98zqi1rkaV023YkFq7kSOmp
FA0.7MA0.3PbBr0.3I2.9,FA; MA,Pb,Br; I,,SnO2-np | PCBA,Spiro-MeOTAD,MoO3 | Au,Unknown,DMF; DMSO >> IPA,False,Unknown >> 100,Spin-coating >> Spin-coating,Unknown,0.0676,False,1.1,21.7,0.66,15.8,B2rm6Nl3JuGBQrH4y6rrZDfPoWN2
Cs0.05FA0.84MA0.11PbBr0.1I2.9,Cs; FA; MA,Pb,Br; I,,PCBM-60 | C60 | BCP,PTAA,Cu,Chlorobenzene,DMF; DMSO,False,105.0,Spin-coating,N2,0.07,False,1.16,22.67,0.69,18.15,B2ypiH9-W-qC-3DwRmNlSLCp2Jp4
MAPbI3,MA,Pb,I,1.6,TiO2-c | TiO2-mp,Spiro-MeOTAD,Au,Unknown,Unknown,False,Unknown,Spin-coating,Unknown,2.7,True,0.81,17.7,0.55,7.9,B32jvgnMeny647LG7_16g2fvx6d4
Cs0.05FA0.79MA0.16PbBr0.51I2.49,Cs; FA; MA,Pb,Br; I,1.6,TiO2-c | TiO2-mp,Carbozole @ S14,Au,Chlorobenzene,Unknown,False,100,Spin-coating,Air,0.09,False,0.99,19.34,0.54,10.32,B36eTr4q2-dMqvELDkh5P5vZPd8o
CsPbI3,Cs,Pb,I,,TiO2-c,Spiro-MeOTAD,Ag,Unknown,DMSO >> IPA,False,100.0 >> Unknown,Spin-coating >> Spin-coating,Unknown,0.09,False,1.09,17.6,0.741,14.21,B38l_I5i8c6Cq2-7yXzr930Fb0di
MAPbI3,MA,Pb,I,1.6,TiO2-c | SrTiO3-np; TiO2-nw,Spiro-MeOTAD,Ag,Unknown,DMF >> IPA,False,Unknown >> 100,Spin-coating >> Spin-coating,Unknown,0.1,False,0.96,20.01,0.53,10.18,B3B8De-ogCa7nx7xM5zfLyQX-jz7
MAPbI3,MA,Pb,I,1.6,TiO2-c,Spiro-MeOTAD,MoO3 | Ag,Chlorobenzene,DMSO; GBL,False,100.0,Spin-coating,N2,0.1,False,1.11,23.29,0.72,18.88,B3Eo5B556KkUxaYciCVPB-ykKhu9
Cs0.05FA0.79MA0.16PbBr0.45I2.55,Cs; FA; MA,Pb,Br; I,,SnO2-c,SWCNTs | Spiro-MeOTAD,Au,Chlorobenzene,DMF; DMSO,False,150.0,Spin-coating,Ar,0.09,False,0.94,18.58,0.59,10.1,B3H3Mu6eZgCQfPtYp77Spykmg3cQ
MAPbI3,MA,Pb,I,1.52,TiO2-c | TiO2-mp | Al2O3-mp,NiO-mp | Spiro-MeOTAD,Au,Unknown,DMF,False,130,Spin-coating,Air,0.47,False,1.072,18.894,0.68,13.78,B3OtWIri0dXUoCX83WOylyNDQPVv
MAPbI3,MA,Pb,I,1.6,TiO2-c | TiO2; SiO2-IO,Spiro-MeOTAD,Au,Unknown,DMF,False,10.0,Spin-coating,Unknown,0.0625,False,0.92,12.7,0.67,7.9,B3P99lor6ftiS2yYUmKf5GaRKpiP
MAPbI3,MA,Pb,I,1.6,PCBM-60 | BCP,PTAA,Ag,Diethyl ether,DMF; DMSO,False,65; 100,Spin-coating,Unknown,0.06,False,1.05,22.2,0.7909999999999999,18.43,B3PyxplikWgvIbppX9zPjkt5lX3e
MAPb0.98Zn0.02I3,MA,Pb; Zn,I,,SnO2-c,Spiro-MeOTAD,Au,Unknown,DMF; DMSO >> IPA,False,75.0 >> 135.0,Spin-coating >> Spin-coating,N2 >> N2,0.12,False,1.02,19.4,0.667,13.2,B3RI08KE1ABozZlPVmxO2hFqJnvb
MAPbI3,MA,Pb,I,1.55,TiO2-c | Al2O3-mp,Spiro-MeOTAD,Ag,Unknown,DMF,False,100.0,Spin-coating,N2,0.0625,False,1.03,19.37,0.67,13.73,B3xAPYlJDaygARqTsmJ2ld4ygP5I
Cs0.05FA0.81MA0.14PbBr0.43I2.57,Cs; FA; MA,Pb,Br; I,,TiO2-c | TiO2-mp,Spiro-MeOTAD,Ag,Toluene,DMF; DMSO,False,150.0,Spin-coating,Unknown,0.14,False,1.111,19.86,0.6970000000000001,15.38,B3y6geEbfLfBmSKHAC3ojT9x1cTC
FA0.85MA0.15PbBr0.45I2.55,FA; MA,Pb,Br; I,1.47,TiO2-c,PCPD2FBT:BCF,PEDOT:PSS | ITO | SLG,Unknown,DMF; DMSO >> IPA,False,Unknown >> 150.0,Spin-coating >> Spin-coating,Unknown,1.0,False,1.08,20.6,0.768,17.1,B4DhlKeU_wbQwG0cJtLIlxAInWgD
MAPbI3,MA,Pb,I,1.6,TiO2-c | TiO2-nw,Spiro-MeOTAD,Au,Chlorobenzene,DMF; DMSO,False,100.0,Spin-coating,Unknown,0.1,False,1.01,20.14,0.747,15.05,B4g0JMi-Rgj07Fki7H7DfAoXP3EF
FA0.4MA0.6PbI4,FA; MA,Pb,I,,TiO2-c | TiO2-mp,Spiro-MeOTAD,Au,Toluene,DMSO,False,100.0,Spin-coating,Unknown,0.16,False,0.975,20.87,0.7,14.23,B5LTL7fPjrZSsf9w8fIfoRR78vOK
Cs0.1FA0.75MA0.13PbBr0.45I2.55,Cs; FA; MA,Pb,Br; I,,TiO2-c | TiO2-mp,Spiro-MeOTAD,Au,Trifluorotoluene,DMF; DMSO,False,100.0,Spin-coating,N2,0.16,False,1.112,22.5,0.7490000000000001,18.78,B5Oca-FEibodeICnDVJDzsq3asMY
Cs0.05FA0.79MA0.16PbBr0.51I2.49 | (oFPEA)PbI3,Cs; FA; MA | (oFPEA),Pb | Pb,Br; I | I,,SnO2-np,Spiro-MeOTAD,Au,Chlorobenzene,DMF; DMSO | IPA,False,100,Spin-coating | Spin-coating,Unknown,0.1,False,1.147,22.16,0.779,19.8,B5SZDpK1PdG103SKTtBMtpgMe_tP
FA0.87MA0.13PbBr0.39I2.61,FA; MA,Pb,Br; I,,TiO2-c,Spiro-MeOTAD,Ag,Chlorobenzene,DMF; DMSO,False,100.0,Spin-coating,N2,0.1,False,1.15,23.5,0.75,20.4,B5ZTmEH33n7KvNUYRfcRwQi-36Le
MAPbI3,MA,Pb,I,1.6,TiO2-c | TiO2-mp,Spiro-MeOTAD,MoO3 | Ag,Chlorobenzene,DMF,False,110.0,Spin-coating,N2,0.1,False,0.95,14.1,0.65,8.69,B5btKmHN5JAt6ZFhQwV4P3DqB0dH
Cs0.05FA0.81MA0.14PbBr0.57I2.43,Cs; FA; MA,Pb,Br; I,,SnO2-np,Spiro-MeOTAD,Au,Anisole,DMF; DMSO,False,Unknown,Spin-coating,N2,0.09,False,1.11,22.48,0.685,17.09,B5n_kjdXHpCvgKXwCxG6hvIHtwgY
MAPbI3,MA,Pb,I,1.6,TiO2-c | Al2O3-mp,P3HT; SWCNTs | Spiro-MeOTAD,Ag,Unknown,Unknown,False,Unknown,Spin-coating,Air,0.063,False,0.99,21.3,0.65,10.7,B5pTKuIkcz_WpeUWh5Mb9a31gjmc
(PyEA)2MA8Pb9I28,(PyEA); MA,Pb,I,,PCBM-60 | BCP,PEDOT:PSS,Ag,Unknown,DMF,False,Unknown,Unknown,Unknown,0.06,False,1.02,10.71,0.8290000000000001,9.05,B6BAmDBb8ZwPA7BkmW8fzrsdDsVw
Cs0.17FA0.83PbBr1.8I1.2,Cs; FA,Pb,Br; I,1.93,SnO2-np,Spiro-MeOTAD,Au,Chlorobenzene,DMF; DMSO,False,100.0,Spin-coating,N2,0.0893,False,1.286,14.7,0.7040000000000001,13.3,B6f79C2d8sR-T2QXTKiNsC1SkaAS
FA0.85MA0.15PbBr0.451I2.55,FA; MA,Pb,Br; I,,ETM,HTM,Metal,Chlorobenzene,DMF; DMSO,False,Unknown,Spin-coating,N2,0.1,False,1.103,23.3,0.759,19.48,B6sY6mbQRDLjaipUI8I32B9JAD56
FA0.85MA0.15PbBr0.45I2.55,FA; MA,Pb,Br; I,,TiO2-c | TiO2-mp,Spiro-MeOTAD,Au,Toluene,DMF; DMSO,True,110,Spin-coating,Unknown,0.25,False,1.11,21.21,0.72,16.9,B6z5bPYIDvjTLdu__5gXfWeeoaVc
MAPbI3,MA,Pb,I,1.55,C60 | bis-C60,NiO,Ag,Toluene,DMSO; GBL,False,100,Spin-coating,N2,0.06,False,0.91,22.97,0.8,16.72,B782G2ydj8qLsyppPuVfYGGj6ioB
MAPbI3,MA,Pb,I,1.6,TiO2-c | Al2O3-mp,Spiro-MeOTAD,Au,Unknown,DMF,False,100.0,Spin-coating,N2,0.09,True,1.05,19.2,0.55,11.0,B78yDz76DfqLJmwt_Ggg30gjajai
MAPbI3,MA,Pb,I,1.6,TiO2-c | TiO2-mp,P3TAA-co-P3HT,Ag,Unknown,DMF; DMSO,False,100.0,Spin-coating,N2,0.1,False,1.023,15.19,0.61,9.48,B7N2sY7McuZRJee5VS5hOXA9FkOU
MAPbI3,MA,Pb,I,1.6,TiO2-c | TiO2-mp,Spiro-MeOTAD,Au,Unknown,DMF >> IPA,False,Unknown >> 70.0,Spin-coating >> CBD,N2 >> N2,0.1,False,0.95,19.6,0.61,11.4,B7SJYrCH58_dGfztzl3ZYwD8awEt
FA0.85MA0.15PbBr0.15I0.85,FA; MA,Pb,Br; I,1.63,SnO2-np,Spiro-MeOTAD,Au,Ethyl acetate,DMF; DMSO,False,80,Spin-coating,N2,,False,0.95,20.15,0.6729999999999999,13.33,B7ih5o6t937LewUbVrJBI1VXbvqt
MAPbI3,MA,Pb,I,1.6,SnO2-c,"4,4'-(5,10,11-Trihexyl-10,11-dihydro-5H-thieno[2′,3':4,5]pyrrolo [3,2-g]thieno[3,2-b][1,2,3]triazolo[4,5-e]indole-2,8-diyl)bis(N,N-bis(4- (hexyloxy)phenyl)aniline)",Au,Unknown,DMF >> IPA,False,Unknown,Spin-coating >> Spin-coating,Unknown,0.108,False,1.01,21.92,0.62,13.79,B7ySmYFA9lg-LIGvpsnL-Eg30xYn
MAPbI3,MA,Pb,I,1.6,TiO2-c,Spiro-MeOTAD,Au | Ni,Unknown,DMSO >> IPA,False,Unknown >> 95.0,Spin-coating >> CBD,Unknown,0.122,False,0.95,19.0,0.59,10.6,B88cJS_u7mtqY1yHRicRwzB1LqlL
Cs0.1FA0.75MA0.15Rb0.05PbI,Cs; FA; MA; Rb,Pb,I,1.72,TiO2-c | TiO2-mp,Spiro-MeOTAD,,,,,,,,,,1.235,18.8,0.729,,B8EguuoLNxaYOj2_Cggq_csYPtCP
MAPbI3,MA,Pb,I,1.6,PCBM-60 | Rhodamine 101 | LiF,PEDOT:PSS,Ag,Toluene,DMSO; GBL @ 4; 7 >> IPA,False,100.0,Spin-coating >> Spin-coating,N2 >> N2,0.11,False,0.99,17.86,0.735,13.08,B8FhPt_OnBcQeDfvFtVZKNLKF5dm
MAPbI3,MA,Pb,I,1.6,TiO2-c,Spiro-MeOTAD,Au,Toluene,DMF,False,100.0,Spin-coating,N2,0.09,False,1.04,16.01,0.59,9.86,B8GJs9e4OPrCzfnkAX90pjL_7Cy2
MAPbI3,MA,Pb,I,1.6,PCBM-60,PEDOT:PSS,Al,Unknown,DMF,False,Unknown,Spin-coating,Ar,0.03,False,0.87,20.31,0.752,13.31,B8HrH6Pyg3j76vX2OxBe33RFF0MV
(ThMA)2FA4Pb5I16,(ThMA); FA,Pb,I,1.5,PCBM-60 | BCP,PEDOT:PSS,Ag,IPA,DMF,False,100,Spin-coating,N2,0.1,False,1.07,22.25,0.7759999999999999,18.47,B8ONKSYavBafZRQC73ykcaxZbG8F
MAPbI3,MA,Pb,I,1.6,PCBM-60 | Rhodamine 101 | LiF,PEDOT:PSS,Ag,Chlorobenzene,DMSO; GBL,False,100.0,Spin-coating,N2,0.11,False,0.015,15.2,0.635,9.8,B8eYAx90_T-ioJZ2o04-SlwSBeHE
MAPbI3,MA,Pb,I,1.6,TiO2-c,Spiro-MeOTAD,Au,Chlorobenzene,DMF,False,100.0,Spin-coating,Unknown,0.1,False,0.989,21.597,0.67,14.38,B8k0U0YUfw4UmzOMT-KwLHw33y88
MAPb0.625Sn0.375I3,MA,Pb; Sn,I,1.25,PCBM-60 | BCP,PEDOT:PSS,Ag,Unknown,DMF; DMSO >> IPA,False,Unknown >> 120.0,Spin-coating >> Spin-coating,N2 >> N2,0.09,False,0.69,24.4,0.645,10.87,B8wvcGoQYfFqz_qZThZHWjdv3GSz
MAPbI3,MA,Pb,I,1.6,TiO2-c | TiO2-mp | ZrO2-mp,none,Carbon,Unknown,DMF >> IPA,False,70.0 >> Unknown,Drop-infiltration >> CBD,Unknown,0.13,False,0.794,17.97,0.68,9.71,B9_ZUlpsC6txlUEF8z03nhYVylDT
MAPbI3,MA,Pb,I,1.6,TiO2-c | TiO2-mp | NaYF2@SiO2-np,none,Carbon,Unknown,DMF >> IPA,False,Unknown >> 100.0,Spin-coating >> CBD,Unknown,0.1,False,0.996,22.02,0.66,13.54,B9eKmEtIyAkeaJrfdgz_p-1oImAZ
Cs0.04FA0.8MA0.16PbBr0.45I2.55,Cs; FA; MA,Pb,Br; I,,TiO2-c | TiO2-mp,PTAA,Au,Chlorobenzene,DMF; DMSO,False,100.0,Spin-coating,O2,0.09,False,1.0590000000000002,22.25,0.768,18.2,B9mA2-K9bWJOXiyfm8Z8cr01xnb_
MAPbI3,MA,Pb,I,1.6,PCBM-60 | BCP,PEDOT:PSS,Ag,Unknown,DMF >> IPA,False,100.0 >> 100.0,Spin-coating >> Spin-coating,Unknown,0.075,False,0.968,18.593,0.6970000000000001,12.75,B9odh7Mj99d7frYmPOgdynPlBB6c
MAPbI3,MA,Pb,I,1.6,TiO2-c | TiO2-mp,Spiro-MeOTAD,Au,Unknown,DMF >> IPA,False,70.0 >> 70.0,Spin-coating >> Spin-coating,N2 >> N2,0.56,False,0.97,18.6,0.74,13.5,B9xGXQGR4kDCoHr6MnAr4cYok46I
FA0.3MA0.7PbI3,FA; MA,Pb,I,,PCBM-60,NiO,Ag,Toluene,DMSO; GBL,False,100.0,Spin-coating,Unknown,0.045,False,1.06,19.2,0.667,13.63,BA-yIp83kfeI0jEmSy_qPfZmGsiI
MAPbI3,MA,Pb,I,1.6,SnO2-c | PCBM-60,Spiro-MeOTAD,Au,Toluene,DMSO; GBL,False,100.0,Spin-coating,N2,0.04,False,1.06,20.53,0.66,14.3,BA2wQH1EMRcUSe6S46ghGN2CI8tn
MAPbI3,MA,Pb,I,1.6,TiO2-c,JY6,Ag,Unknown,DMF,False,95.0,Spin-coating,N2,0.09,False,,,,,BA6hlEvMaBLzfLcgDFZMY7Di2nY6
MAPbBr0.1I2.9,MA,Pb,Br; I,,TiO2-c,Spiro-MeOTAD,Au,Unknown,DMSO >> IPA,False,25.0 >> 70.0,Spin-coating >> Spin-coating,N2 >> N2,0.09,False,0.98,17.3,0.6759999999999999,11.9,BAGnrswt6sq15JG1-mPtgd3Ikb2_
FA0.85MA0.15PbBr0.45I2.55,FA; MA,Pb,Br; I,,SnO2-c,Spiro-MeOTAD,Au,Toluene,DMF; DMSO,False,Unknown,Spin-coating,Unknown,0.16,False,1.1,21.96,0.626,15.12,BARLqvwBjLL8TyPzlKiyMrKd2Og6
FA0.8MA0.2PbBr0.6I2.4,FA; MA,Pb,Br; I,,TiO2-c | TiO2-mp,PTAA,Au,Toluene,DMSO; GBL,False,100.0,Spin-coating,N2,0.16,False,1.09,21.5,0.71,16.7,BAST2rYU-YftqlgJzo_X8EID_XiN
FA0.85MA0.15PbI3,FA; MA,Pb,I,,TiO2-c,Spiro-MeOTAD,Au,Unknown,DMF; DMSO,False,150.0,Spin-coating,N2,0.09,False,1.09,24.47,0.743,19.9,BAdLOmIsfxpXQD8an2CnFuV9pkNT
MAPbI3,MA,Pb,I,1.6,TiO2-c | TiO2-mp | ZrO2-mp,none,Carbon,Unknown,DMF,False,100.0,Drop-infiltration,Unknown,0.1,False,0.8809999999999999,18.39,0.63,10.2,BAqHFduCoYkaIZd9EJtXFXJj8VeR
BA2Cs0.15FA0.57MA2.28Pb4I13,BA; Cs; FA; MA,Pb,I,1.59,PCBM-60 | BCP,MoO3 | PEDOT:PSS,Ag,Unknown,DMSO; GBL,False,70; 100,Spin-coating,N2,0.1058,False,,,,,BAv8FWNzpREbOn8EPGjNAmwH4E9y
MAPbI3,MA,Pb,I,1.6,TiO2-c | TiO2-mp,Spiro-MeOTAD,Au,Unknown,DMF >> IPA,True,Unknown >> 100.0,Spin-coating >> CBD,Unknown,0.1,False,,,,7.46,BAypmLIhKNYE9XJZxDjMcE6G0dKJ
MAPbI3,MA,Pb,I,1.6,TiO2-c | TiO2-mp,PTAA,Au,Chlorobenzene,DMSO,False,100.0,Spin-coating,Unknown,0.16,False,1.05,22.58,0.763,18.03,BB6R98knJ7y4NvRKGtIotxJP-BaT
MAPbI3,MA,Pb,I,1.6,TiO2-c,Spiro-MeOTAD,Au,Chlorobenzene,DMF; DMSO,False,100.0,Spin-coating,N2,0.0813,False,1.08,18.63,0.73,14.94,BBJrukrki3UyQN4EQ44aDCzfFPd-
MAPbI3,MA,Pb,I,1.6,TiO2-c | TiO2-mp,Spiro-MeOTAD,Au,Unknown,DMF >> IPA,False,Unknown >> 105.0,Spin-coating >> Spin-coating,Unknown,0.09,False,1.006,21.54,0.75,16.03,BBWFfv5aP0ZBSsOKanp1BpLlJMP7
CsPbBr0.75I2.25,Cs,Pb,Br; I,,TiO2-c | TiO2-mp,Spiro-MeOTAD,Au,Unknown,DMSO,False,280.0,Spin-coating,Dry air,0.16,False,1.19,15.5,0.732,13.5,BBYUuZIoY3jHEwImKeehIH-BFzS4
MAPbI3,MA,Pb,I,1.6,TiO2-c,Spiro-MeOTAD,Au,Unknown,DMF,False,95.0,Spin-coating,Unknown,0.1256,False,0.984,18.9,0.6629999999999999,12.33,BBi3sWl92aR7uy_uyIjypqL3IYH9
MAPbI3,MA,Pb,I,1.6,Nb2O5 | (EMIM)PF6,Spiro-MeOTAD,Au,Unknown,DMF,False,100.0,Spin-coating,N2,0.09,False,1.05,22.2,0.7,16.4,BBkSp3ORMPuovLkvPzaKODEcMq9s
MAPbI3,MA,Pb,I,1.6,TiO2-c,Spiro-MeOTAD,Au,Unknown,DMF,False,110; 115,Spin-coating,N2,0.1,False,1.07,21.12,0.77,17.4,BBsP71_BM1qg6rnSlHARdfPbufv_
MAPbI3,MA,Pb,I,1.582,TiO2-c | TiO2-mp,PTAA,Au,Unknown,GBL,False,100.0,Spin-coating,Unknown,0.096,False,0.865,18.094,0.542,10.27,BCEk4_nIBd1lZtpRONv5eldS0_BI
FA0.94MA0.06PbBr0.06I,FA; MA,Pb,Br; I,,SnO2-np,CuInSe2-QDs,Au,Unknown,DMF; DMSO >> IPA,False,70.0 >> 150.0,Spin-coating >> Spin-coating,Unknown,0.1,False,0.86,22.6,0.659,12.8,BCJ1tlzbbPAx83PiHiiB5-vEcdQr
MAPbI3,MA,Pb,I,1.6,TiO2-c | TiO2-mp,Spiro-MeOTAD,Au,Diethyl ether,DMF,False,65; 100,Spin-coating,Unknown,0.125,False,1.06,20.7,0.74,16.35,BCKjVJ6i6azQa3R2TbIcIegtcwqy
MAPbI3,MA,Pb,I,1.5,PCBM-60,NiCo2O4,Al,Unknown,DMF,False,85.0,Spin-coating,Unknown,0.009,False,1.05,21.05,0.748,16.54,BCMgNktWKQG-5-bJqLLOywlaUX-y
MAPbI3,MA,Pb,I,1.6,TiO2-c | TiO2-mp,Spiro-MeOTAD,Au,Ether,DMF; DMSO,False,65; 100,Spin-coating,Unknown,0.04,False,1.04,22.84,0.638,15.74,BCNT818eKRQAmJIbVp1eQK2Vma4t
MAPbI3,MA,Pb,I,1.6,TiO2-c,CuGaO2,Au,Chlorobenzene,Unknown,False,25.0; 100.0,Spin-coating,N2 >> Air,0.09,False,1.11,21.66,0.77,18.51,BCOOm8Zc6iM2n80vWJ-hea6BOeBF
MAPbI3,MA,Pb,I,1.6,TiO2-c | TiO2-mp,Spiro-MeOTAD,Au,Chlorobenzene,DMF; DMSO >> IPA,False,100; 300 >> 100,Spin-coating >> Spin-coating,Ar >> Ar,0.09,False,,,,14.6,BC_JbXUa8v1R3z7UCopLUgU4yvE8
MAPbI3,MA,Pb,I,1.6,PCBM-60 | PEI,PEDOT:PSS,Ag,Unknown,DMF,False,Unknown >> 100.0,Spin-coating >> Spin-coating,N2 >> Air,0.3,False,0.94,18.73,0.67,11.83,BD53BJ0e565Q3PeqdYO4dMv9DHbo
FAPbBr0.256I0.744,FA,Pb,Br; I,1.7,TiO2-np,Spiro-MeOTAD,Au,Unknown,DMF >> IPA,False,70.0 >> 135.0,Spin-coating >> Spin-coating,Air >> N2 >> Air,0.102,False,1.077,17.89,0.634,12.22,BD5hyRWIXUKP2HimlYHrhDzRYH3m
MAPbI3,MA,Pb,I,1.6,SnO2-c,Spiro-MeOTAD,Au,Diethyl ether,DMF; DMSO,False,100.0,Spin-coating,N2,0.09,False,1.02,21.3,0.71,15.4,BDL9MMkC0mkhy3TGhRscYOTasyST
MAPbI3,MA,Pb,I,1.6,PCBM-60 | PFN-Br,PEDOT:PSS,Ag,Vacuum,DMF,False,60.0,Spin-coating,N2,0.1,False,1.03,18.36,0.78,14.75,BDZ-llgFrMFLZclj-grR-MOT8n2l
MAPbI3,MA,Pb,I,1.6,TiO2-c | TiO2-mp,Spiro-MeOTAD,Ag,Chlorobenzene,DMF; DMSO,False,100.0,Spin-coating,N2,0.1,False,1.173,22.61,0.804,21.33,BDofLsN4HUB6wxf-MjRmNp7CmHjx
Cs0.05FA0.79MA0.16PbBr0.51I2.49,Cs; FA; MA,Pb,Br; I,,C60 | BCP,XY1,Cu,Ethyl acetate,DMF; DMSO,False,100.0,Spin-coating,Unknown,0.0729,False,1.1,21.95,0.757,18.3,BDuJtqyTsLnEKIjHhVphlac7XD-I
MAPbI3,MA,Pb,I,1.6,CPTA,Spiro-MeOTAD,Au,Chlorobenzene,DMF; DMSO,False,60; 80,Spin-coating,Unknown,0.1,False,1.05,19.73,0.635,13.2,BDwA2A5uM5grqNYL7LGwD54OVthN
MAPbI3,MA,Pb,I,1.59,PCBM-60 | BCP,PEDOT:PSS,Ag,Unknown,acetonitrile; Methylamine,False,100,Spin-coating,Unknown,0.09,False,1.02,18.6,0.8,14.8,BDxEitJaTZY8_skDn3CyRU0QbVOU
MAPbI3,MA,Pb,I,1.6,TiO2-c | TiO2-mp,Spiro-MeOTAD,Ag,Chlorobenzene,DMF,False,100.0,Spin-coating,N2,0.09,False,1.0,16.9,0.565,9.55,BE4SCkVWWxwzSS8XAYrHewT-4qhU
MAPbI3,MA,Pb,I,1.6,TiO2-c | TiO2-mp | ZrO2-mp,none,Carbon,Unknown,GBL; Ethanol,False,50.0,Drop-infiltration,Unknown,0.1,False,0.897,23.18,0.66,13.77,BE4q4imqc87RfFaia4mXqyotgzjl
MAPbI3,MA,Pb,I,1.6,TiO2-c | TiO2-mp,P3HT,Au,Diethyl ether,DMF; DMSO,False,100.0,Spin-coating,Unknown,0.1,False,0.98,19.81,0.6709999999999999,13.06,BEVpbZVZYwSXbFo_nhQDxfR7R_N9
MAPbI3,MA,Pb,I,1.57,SnO2-c,Spiro-MeOTAD,Ag,Anisole,DMF; DMSO,False,100.0,Spin-coating,Unknown,0.0925,False,1.04,22.6,0.74,17.0,BEei_EOyCsOK4QYfjzdM1kbSwi3a
Cs0.1MA0.90PbBr0.3I2.70,Cs; MA,Pb,Br; I,,TiO2-c | TiO2-mp,Spiro-MeOTAD,Au,Chlorobenzene,DMF; DMSO,False,100.0,Spin-coating,N2,0.08,False,0.93,22.6,0.648,13.6,BF3yn9vKOz7RcScEGb4Oo1Sb8rrl
MAPbI3,MA,Pb,I,1.61,TiO2-c | TiO2-mp,rGO,Au,Unknown,DMF >> IPA,False,100.0 >> 70.0,Spin-coating >> CBD,N2 >> N2,0.06,False,0.893,15.83,0.56,8.12,BF7z__esB7cTh5WJgP9Dq7qlnACM
MAPb1.0I3,MA,Pb,I,1.55,PCBM-60 | BCP,NiO-c,Ag,p-xylene,DMF; DMSO,False,100,Spin-coating,N2,1.02,False,0.83,20.11,0.626,10.12,BF9aXiWqCAbx3laHqVUW-66JL0Yj
MAPbI3,MA,Pb,I,1.6,S-acetylthiocholine chlorde | C60 | BCP,PEDOT:PSS,Ag,Unknown,DMF,False,90.0,Spin-coating,N2,0.08,False,1.08,23.81,0.78,19.7,BFLvBXg5LreU-Xwipp84aUsHAI9A
MAPbI3,MA,Pb,I,1.6,TiO2-c,P3HT; SWCNTs | PEDOT:PSS,Ni-grid,Unknown,acetonitrile; Methylamine,False,100,Spin-coating,Inert,0.0559999999999999,False,0.93,20.6,0.54,10.3,BFNOyKtS33_xalrKIfW8Jp318QSP
MAPbI3,MA,Pb,I,1.6,PCBM-60 | Zr(acac)4,NiO-c,Ag,Chlorobenzene,DMF; DMSO,False,100.0,Spin-coating,Unknown,0.04,False,1.027,21.75,0.684,15.27,BFUEu_wU-okTsaM-Hs4jbVoeZ4zS
MAPbI3,MA,Pb,I,1.6,TiO2-c,Spiro-MeOTAD,Au,Unknown,DMF,False,100.0,Spin-coating,N2,0.1,False,1.155,18.97,0.6859999999999999,16.63,BFXL7v71WqbV_zDt0BQD2mSbxx2o
MAPbI3,MA,Pb,I,1.5,NDP-V | Rhodamine 101 | LiF,P3CT-Na,Ag,Chlorobenzene,DMF; DMSO,False,60.0; 80.0,Spin-coating,N2,0.09,False,1.025,21.08,0.68,14.8,BFZMIiUheX8HazusJO9gc_qiXpiA
MAPbI3,MA,Pb,I,1.5,PCBM-60 | BCP,PEDOT:PSS,Ag,Unknown,DMF,False,90.0,Doctor blading,Air,0.1,False,0.872,16.6,0.69,10.03,BFakcA6paxsVQ4j4FqhSrl-yRfJM
MAPbI3,MA,Pb,I,1.6,PCBM-60 | LiF,TRUX1,Al,Toluene,DMF,False,100.0,Spin-coating,N2,0.04,False,0.918,17.7,0.63,10.2,BFnAugAVi1nSV1zYXGdtjdEJOxAZ
MAPb0.5Sn0.5I3,MA,Pb; Sn,I,,TiO2-c | ZnO-c,Spiro-MeOTAD,Au,Diethyl ether,DMF; DMSO,False,70; 100,Spin-coating,Unknown,0.09,False,0.81,17.94,0.68,9.88,BFuJ-7cT2Mh4KYcsyHqZOCQ-EIz8
Cs0.08FA0.8MA0.12PbBr0.36I2.64,Cs; FA; MA,Pb,Br; I,,TiO2-c | TiO2-mp | SnO2,V1160,Au,Chlorobenzene,DMF; DMSO,False,100,Spin-coating,Unknown,0.16,False,1.033,23.09,0.7659999999999999,18.27,BFxLoB11fRLJRIOE4bd3YZmMtjlv
MAPbI3,MA,Pb,I,1.6,TiO2-c | TiO2-nw,Spiro-MeOTAD,Au,Toluene,DMSO,False,Unknown,Spin-coating,Unknown,0.03,False,1.06,19.5,0.57,11.8,BGEwPsc7WzAtS9sm9BoUwOppWFM0
MAPbI3,MA,Pb,I,1.59,TiO2-c | TiO2-nw,Spiro-MeOTAD,Ag,Unknown,DMF; DMSO,False,100.0,Spin-coating,Unknown,0.4,False,0.72,16.0,,,BGRMEUx18UZnIK-ysbD1d8CueYMO
FAPbI3,FA,Pb,I,1.48,SnO2-c,Spiro-MeOTAD,Au,Unknown,none >> none >> none,False,Unknown >> Unknown >> 160,Evaporation >> Evaporation >> Gas reaction,Vacuum >> Vacuum >> FAI; N2,4.58,True,,,,,BGRQheqOSvH8SClzsWAS1M4NBE23
FAPbI3,FA,Pb,I,1.48,SnO2-c | C60-SAM,Spiro-MeOTAD,Au,Diethyl ether,DMF; DMSO,False,150.0,Spin-coating,Unknown,0.08,False,0.94,22.42,0.584,12.31,BGSlm_X6SHQ6ppUVzSUpxrOyJUaB
MAPbI3,MA,Pb,I,1.6,CPTA | BACl,Spiro-MeOTAD,MoO3 | Au,Unknown,Methylammonium acetate,False,60.0; 100.0,Spin-coating,Ambient,0.05,False,1.086,22.02,0.764,18.29,BGZwEhg2qavjaEY_TGsQiSeKOBEN
MAPbI3,MA,Pb,I,1.6,PCBM-60 | PFN,PEDOT:PSS,Ag,Unknown,DMF,False,100.0,Spin-coating,N2,0.1,False,0.91,18.72,0.65,11.06,BG_vQnXWBCz2Y5-q5uW-XLm9Sdxs
MAPbI3,MA,Pb,I,1.6,TiO2-c | TiO2-mp,Spiro-MeOTAD,Au,Unknown,DMF >> IPA,False,70.0 >> 100.0,Spin-coating >> CBD,Unknown,0.1,False,0.95,21.7,0.579,11.8,BGcLPFGXmMuV9uRfftWC6oJyuuq5
MAPbI3,MA,Pb,I,1.6,TiO2-c | TiO2-mp,Spiro-MeOTAD,Au,Unknown,DMF; DMSO,False,60 >> 100,Spin-coating,N2,0.1,False,,,,14.5,BH1x1Z0xVqBEYhK-iHShhNYDMWBk
FA0.83MA0.17PbBr0.5I2.5,FA; MA,Pb,Br; I,,TiO2-c | TiO2-mp,Spiro-MeOTAD,Au,Chlorobenzene,DMF; DMSO,False,100.0,Spin-coating,Unknown,0.2,False,1.063,19.38,0.606,12.49,BHAGhyJ3RBVKuuLEOLC-kKIX4lwV
Cs0.2FA0.8PbI3,Cs; FA,Pb,I,,TiO2-c,Florinated polymer | Spiro-MeOTAD,Ag,Unknown,Cyclohexyl-2-pyrrolidone; DMF,False,170.0,Spin-coating,N2,0.1,False,1.0,24.0,0.727,17.3,BHI-i8hdOU_RceD_WR5knlt1zQqc
Cs0.05FA0.81MA0.14PbBr0.45I2.55,Cs; FA; MA,Pb,Br; I,,SnO2-c,Spiro p-xylene,Au,Chlorobenzene,DMF; DMSO,False,Unknown,Spin-coating,N2,0.09,False,1.028,19.4,0.6409999999999999,12.8,BHP4094jouAaKMhgUeza5UL09CsA
MAPbI3,MA,Pb,I,1.6,TiO2-c,Spiro-MeOTAD,Au,Chlorobenzene,DMSO; GBL,False,100.0,Spin-coating,N2,0.0725,False,1.068,22.8,0.77,18.7,BHWQ3mSrEcLXig0RZReSG8JNI1cJ
MAPbI3,MA,Pb,I,1.6,TiO2-c,Spiro-MeOTAD,Au,Unknown,DMF,False,95.0,Spin-coating,Unknown,0.1256,False,1.009,19.2,0.6890000000000001,13.37,BHcQOpm6fIzaQQqXmHqRoERTX5Ue
