Repository: GouravSidana/firstML

# firstML
My first Machine Learning Project

File: filtered_perovskite.csv (part 31 of 155)
Formula,A_ion,B_ion,X_ion,Bandgap,ETL,HTL,Backcontact,Antisolvent,Solvent,Solv_annel,Anneal_temp,Dep_procedure,Synth_atm,Cell_area,Is_module,Voc,Jsc,FF,PCE,entry_id
MAPbI3,MA,Pb,I,1.6,TiO2-c,PTAA,Au,Unknown,Unknown,False,Unknown,Spin-coating,Unknown,0.1,False,1.1,20.5,0.78,17.6,BHeD4WeimmHEV66Y8h42uhokDdlK
MAPbI3,MA,Pb,I,1.6,C60,Spiro-MeOTAD,Au,Unknown,none,False,Unknown,Co-evaporation,Vacuum,0.08,False,1.06,18.3,0.77,14.6,BHjECzckrgermxU7AEpnEiZLm1wA
FAPbI3,FA,Pb,I,1.48,SnO2-c,Spiro-MeOTAD,Ag,Diethyl ether,DMF; NNP,False,100; 150,Spin-coating,Dry air,0.1,False,1.02,23.82,0.654,15.95,BHlbAsw6NoFHvG_AHjGbYCc868tr
Cs0.05FA0.79MA0.16Pb0.25Sn0.75Br0.5I2.5,Cs; FA; MA,Pb; Sn,Br; I,1.3,PCBM-60 | C60 | BCP,PEDOT:PSS,Ag,Toluene,DMSO; GBL,False,100.0,Spin-coating,N2,0.0314,False,,,,11.05,BHr23QAfH4sma41U8K95EHP0SGU4
MAPbI3,MA,Pb,I,1.6,TiO2-c,Spiro-MeOTAD,Au,Unknown,DMF,False,100.0,Spin-coating,Dry air,0.09,False,1.02,20.2,0.742,15.2,BI4rbmTADKS7TJsE_MLUMM6cBg5R
MAPbI3,MA,Pb,I,1.6,C60 | PN4N,NiO-c | DEA,Ag,Toluene,DMSO; GBL,False,100.0,Spin-coating,N2,0.04,False,1.13,20.4,0.8,18.1,BIBMSJlIwzGSc-0HOFLvrXybKegb
Cs0.05FA0.79MA0.16PbBr0.31I2.7,Cs; FA; MA,Pb,Br; I,1.59,PCBM-60 | ZnO-c,NiO-np,Al,Chlorobenzene,DMF; DMSO,False,100.0,Spin-coating,N2,0.09,False,1.022,19.5,0.73,14.5,BIQHeho_FiP5tKsvFNe__Jfz-L7x
MAPbI3,MA,Pb,I,1.59,TiO2-c,Spiro-MeOTAD,Ag,Unknown,Unknown,False,105,Spin-coating,N2,0.15,False,0.84,18.9,0.606,9.2,BIo--IAQfp325a2aWTnTcqIl--la
MAPbI3,MA,Pb,I,1.61,PCBM-60 | AZO,NiO-c,Ag,Chlorobenzene,DMF; DMSO,True,100,Spin-coating,Unknown,0.185,False,1.02,19.0,0.67,13.0,BIpm1aoswjXWbzb2ZL9_vU4NA96_
MAPbI3,MA,Pb,I,1.6,PCBM-60,PEDOT:PSS,Ag,Toluene,DMSO; GBL,False,100.0,Spin-coating,N2,0.11,False,0.92,17.3,0.53,8.5,BIsAlqgy7t1L110j6Yza-tYOBF4W
FA0.85MA0.15PbBr0.45I2.55,FA; MA,Pb,Br; I,,TiO2-c,Spiro-MeOTAD,Au,Toluene,DMF; DMSO,False,100.0,Spin-coating,N2,1.0,False,1.125,19.52,0.62,13.62,BIzfUBr9hl3PdOtv45S1q8ch6kvT
MAPbI3,MA,Pb,I,1.6,TiO2-c,none,Carbon,Diethyl ether,DMF; DMSO,False,95.0,Spin-coating,N2,0.1,False,1.02,21.88,0.54,12.06,BJBdeCYRNUlnNnVXx3-YifxZXz13
MAPbI3,MA,Pb,I,1.6,TiO2-c | TiO2-mp,none,Carbon,Diethyl ether,DMF; DMSO,False,100.0,Spin-coating,N2,0.09,False,0.97,22.78,0.64,14.29,BJBeJUVPsZfje0arW6wKBz_S94eF
MAPbI3,MA,Pb,I,1.6,PCBM-60,PEDOT:PSS,Ag,Chlorobenzene,DMF; DMSO,False,100.0,Spin-coating,Unknown,2.01,False,,,,9.7,BJDQ-5EXcE3KSsyES8h-r0QyEXRc
MAPbI3,MA,Pb,I,1.6,TiO2-c | TiO2-mp | Al2O3-mp,none,Carbon,Diethyl ether,NMP,False,Unknown,Drop-infiltration,Air,0.09,False,0.846,20.04,0.723,12.3,BJI_9mois0FLi52VHYc0O9XzR8cO
Cs0.17FA0.83PbBr0.3I2.7,Cs; FA,Pb,Br; I,,SnO2-c,PTAA,Au,Anisole,DMF; DMSO,False,100.0,Spin-coating,Dry air,0.0919,False,1.09,23.7,0.8,19.6,BJP3_sxv8EK5JVNGUcOEnSNi4xr1
Cs0.05FA0.81MA0.14PbBr0.57I2.43,Cs; FA; MA,Pb,Br; I,,SnO2-np,Spiro-MeOTAD,Au,Anisole,DMF; DMSO,False,Unknown,Spin-coating,N2,0.09,False,1.11,22.48,0.685,17.09,BJiFNSGA6uFmFIuZzg5QG7SGBXOZ
MAPbI3,MA,Pb,I,1.6,TiO2-c | TiO2-mp,Spiro-MeOTAD,Au,Ethyl acetate,DMF; DMSO,False,100.0,Spin-coating,N2,0.1,False,1.062,20.284,0.73,15.74,BJk7dSpfvQhyMqYWqGcK2kEM4bv9
FA0.88MA0.12PbBr0.15I2.85,FA; MA,Pb,Br; I,,TiO2-c | TiO2-mp,Spiro-MeOTAD,Au,Unknown,DMF >> IPA,True,Unknown >> 100.0,Spin-coating >> Spin-coating,Unknown,0.06,False,0.98,23.02,0.76,17.07,BJo4BRUFpyBYzW_a3F7p_SpoSmnJ
Cs0.05FA0.81MA0.14PbBr0.45I2.55,Cs; FA; MA,Pb,Br; I,,TiO2-c | TiO2-mp,TBC-1,Au,Chlorobenzene,DMF; DMSO,False,100.0,Spin-coating,Unknown,0.1,False,1.0,22.2,0.615,15.6,BJr_orxOQF7IDW4QK3SeRKYaS8PP
FA0.92MA0.08PbI3,FA; MA,Pb,I,1.55,SnO2-c,PEAI | Spiro-MeOTAD,Au,Unknown,DMF; DMSO >> IPA,False,70.0 >> 150.0,Spin-coating >> Spin-coating,Air >> Air,0.07,False,1.16,24.02,0.8290000000000001,23.1,BJyks__WcHW7JCnHGwr1XLOnj6wK
MAPbI3,MA,Pb,I,1.6,PCBM-60 | BCP,NiO-c,Ag,Toluene,DMF; DMSO,False,100.0,Spin-coating,Ar,0.1,False,1.05,22.15,0.758,17.7,BK2H6MxMrJey61imkjJBaNFioHFW
MAPbI3,MA,Pb,I,1.6,SnO2-np | TiO2-c,Spiro-MeOTAD,Au,Unknown,DMF,False,95.0,Spin-coating,Unknown,0.1256,False,,,,13.38,BKNgEiZKz1AlBAHFPlCwmsWRKdoW
CsPbBr3,Cs,Pb,Br,2.3,SnO2-QDs,none,Carbon,Unknown,DMF >> Methanol,False,90.0 >> 250.0,Spin-coating >> Spin-coating,Air >> Air,0.1,False,1.5719999999999998,7.68,0.76,9.15,BKgemixb2USwyoFewFGKPby14d3K
MAPbI3,MA,Pb,I,1.6,TiO2-c,Spiro-MeOTAD,MoO3 | Ag,Chlorobenzene,DMF,False,100.0,Spin-coating,Unknown,0.045,False,1.02,21.98,0.6659999999999999,14.92,BKkSIBrZ7JnA_D-EMjmXXxKZZsiy
MAPbI3,MA,Pb,I,1.58,TiO2-c,"Hexakis[4-(N,N-di-p-methoxyphenylamino)phenyl]benzene",Ag,Unknown,Unknown,False,Unknown,Spin-coating,Unknown,0.04,False,1.08,22.37,0.603,14.68,BLHq2SGfBSQX2tc0pG4pbKGvK5UX
FA0.85MA0.15PbBr0.45I2.55,FA; MA,Pb,Br; I,,SnO2-c,Spiro-MeOTAD,Au,Ethyl acetate,DMF; DMSO,False,120,Spin-coating,Unknown,0.16,False,1.095,22.65,0.769,19.05,BLLfqnrMIgOVrPeD677NK0e-5Rem
Cs0.05FA0.76MA0.16PbBr0.48I2.52,Cs; FA; MA,Pb,Br; I,,TiO2-c | TiO2-mp,Spiro-MeOTAD,Au,Chlorobenzene,DMF; DMSO,False,100.0,Spin-coating,Unknown,0.16,False,1.032,20.68,0.7090000000000001,15.1,BLNjlotFlzS0DBOr5lLFW8cuplZN
Cs0.1FA0.9PbI3,Cs; FA,Pb,I,,TiO2-c,Spiro-MeOTAD,Au,Diethyl ether,DMF; DMSO,False,65.0; 150,Spin-coating,Unknown,0.125,False,1.008,22.648000000000003,0.7170000000000001,16.39,BLcvyxtvmL9FerSzpR4_sUYcrjmA
Cs0.15FA0.85PbI3,Cs; FA,Pb,I,,SnO2-c | C60-SAM,Spiro-MeOTAD,Au,Diethyl ether,DMF; DMSO,False,150.0,Spin-coating,Unknown,0.08,False,1.01,21.55,0.721,15.75,BLdf70x3fNBu2IU7AWZ4qMnnb_zI
MAPbI3,MA,Pb,I,1.6,TiO2-c | TiO2-mp,Spiro-MeOTAD,Au,Unknown,DMF >> IPA,False,70.0 >> 70.0,Spin-coating >> Spin-coating,Unknown,0.56,False,0.912,20.431,0.613,11.42,BLhl7bASwC63Qz2fpXQvlV89FKKj
FA0.85MA0.15PbBr0.45I2.55,FA; MA,Pb,Br; I,,TiO2-c | TiO2-mp,Spiro-MeOTAD,Au,Chlorobenzene,DMF; DMSO,False,Unknown,Spin-coating,Air,0.1,False,1.07,21.44,0.76,17.42,BLrQs_qzOTxdOO_GLdYFOTlE5rzh
CsPbBrI2,Cs,Pb,Br; I,,TiO2-c,Spiro-MeOTAD,MoO3 | Ag,Unknown,Chlorobenzene >> Methylacetate,False,Unknown >> 60.0,Spin-coating >> CBD,N2 >> N2,0.06,False,0.97,11.72,0.62,7.04,BM0n8yRNxqJ3iC3yg3L-pXaAf5iT
CsPbI3,Cs,Pb,I,,TiO2-c | TiO2-mp,Spiro-MeOTAD,Ag,Unknown,DMF,False,180.0,Spin-coating,Unknown,0.1225,False,1.11,18.5,0.696,14.3,BMC8va4DJfYszzFQbpjyPyGYO3jg
MAPbI3,MA,Pb,I,1.6,TiO2-c | TiO2-mp,BDT:TT,Au,Diethyl ether,DMF; DMSO,False,65; 100,Spin-coating,Air,0.1,False,0.84,22.98,0.63,12.34,BMGZY2DB67YRvPYgQFsl3z46-TcZ
MAPbI3,MA,Pb,I,1.55,TiO2-c,SAF‐OMe,Ag,Unknown,DMF,False,100.0,Spin-coating,Unknown,0.1,False,1.05,20.98,0.73,15.9,BMX_T1pnx2B0Q9gajDR2HgGHImFA
FA0.83MA0.17PbBr0.51I2.49,FA; MA,Pb,Br; I,1.62,TiO2-c | TiO2-mp,A101,Au,Chlorobenzene,DMF; DMSO,False,100.0,Spin-coating,Unknown,0.1,False,1.03,19.37,0.67,13.41,BMbQFTsHQT3EQnRN-C55LlQwqIXX
GU0.14MA0.86PbI3,GU; MA,Pb,I,,TiO2-c | TiO2-mp,Spiro-MeOTAD,Au,Chlorobenzene,DMSO,False,100.0,Spin-coating,Unknown,0.16,False,1.07,22.8,0.79,19.2,BMbRBJs2SuYrAYKft0YznOYjlEfY
MAPbI3,MA,Pb,I,1.6,TiO2-c | TiO2-mp | PCBM-60,Spiro-MeOTAD,Ag,Unknown,DMF >> IPA >> none,False,100.0 >> 100.0 >> 100,Spin-coating >> CBD >> Gas reaction,N2 >> N2 >> MAI; N2,0.1,False,1.107,20.2,0.6890000000000001,15.6,BMvSxjl0HaqAGXnnv0Wpp_uJ6a2l
MAPbI3,MA,Pb,I,1.6,PCBM-60 | BCP,NiO-np,Ag,Chlorobenzene,DMF; DMSO,False,100.0,Spin-coating,N2,1.02,False,1.02,16.7,0.77,13.4,BMyPVfqmhO6gp5crCUcbAsieSTZn
FA0.85MA0.15PbBr0.45I2.55,FA; MA,Pb,Br; I,,TiO2-c,Spiro-MeOTAD,Au,Chlorobenzene,DMF; DMSO,True,150; 100,Spin-coating,N2,0.1,False,1.06,21.36,0.723,16.37,BN6uSmLtfjhAyGWb_5nDqPXw5ve-
MAPbI3,MA,Pb,I,1.6,TiO2-c | Al2O3-mp,Spiro-MeOTAD,Ag,Unknown,DMF,False,100.0,Spin-coating,N2,0.0314,False,0.97,21.44,0.5,10.47,BNC1XGPIamdWpa8BiqSCAAUNoj6l
FA0.9MA0.1PbBr0.15I2.85,FA; MA,Pb,Br; I,,TiO2-c,Spiro-MeOTAD,Au,Unknown,DMF; DMSO >> IPA,False,Unknown >> 150.0,Spin-coating >> Spin-coating,Air >> Air,0.14,False,1.09,20.36,0.73,16.2,BNYLssEkBLyBJMEPHsjgNJy_5zmA
Cs0.2FA0.8PbI3,Cs; FA,Pb,I,1.59,TiO2-c | TiO2-mp,Spiro-MeOTAD,Au,Chlorobenzene,DMF; DMSO,False,150.0,Spin-coating,Dry air,0.16,False,0.99,22.94,0.679,15.57,BNoYbSOOG0uP1Hm_97DadS4XjzJ3
MAPbI3,MA,Pb,I,1.6,TiO2-c,Spiro-MeOTAD,Au,Chlorobenzene,Unknown,False,25.0; 100.0,Spin-coating,N2 >> Air,0.09,False,1.02,20.97,0.74,15.83,BNycvI0XEvNHZ-g6ZrXpdsirWbek
MAPbI3,MA,Pb,I,1.51,ZnO-c,Spiro-MeOTAD,Au,Unknown,DMF >> IPA,False,70.0 >> 70.0,Spin-coating >> Spin-coating,Unknown,0.12,False,0.946,16.31,0.653,10.08,BO62wwPAg33KXlJDnbjMaNzhVH6J
MAPbI3,MA,Pb,I,1.6,TiO2-c | TiO2-mp,Spiro-MeOTAD,Au,Chlorobenzene,DMSO; GBL,False,100.0,Spin-coating,N2,0.1,False,1.02,21.69,0.57,12.7,BO6UKWVRvwzR_N__R1wTmpaSaEAC
FA0.4MA0.6PbBr0.3I2.7,FA; MA,Pb,Br; I,,TiO2-c | Al2O3-mp,NiO-mp,Carbon,Unknown,DMF >> IPA,False,70.0 >> 100.0,Drop-infiltration >> CBD,Air >> Air,0.129,False,0.964,15.9,0.66,10.21,BOJYZi8crJJv8XydQQ-eIt6BHzG5
MAPbI3,MA,Pb,I,1.6,TiO2-c | TiO2-mp,Spiro-MeOTAD,Au,Diethyl ether,DMF; DMSO,False,100,Spin-coating,Unknown,0.1,False,1.1,23.07,0.74,18.78,BOOmPy4xBk-ZfVPeicfJGsv5PDfm
MAPbI3,MA,Pb,I,1.6,TiO2-c,TFB,Au,Chlorobenzene,DMSO; GBL,False,100.0,Spin-coating,N2,0.1,False,1.05,22.36,0.74,17.46,BOcX27SH14Z-0b0ks7mGwar8G4eT
MAPbI3,MA,Pb,I,1.55,TiO2-c | TiO2-mp,Spiro-MeOTAD,Au,Unknown,DMF; GBL,False,100.0,Spin-coating,Air,0.09,False,,,,9.22,BOgZwqDi8cMFz8h41xYFT3orzHwU
MAPbI3,MA,Pb,I,1.6,TiO2-c,Spiro-MeOTAD,Au,Unknown,DMF,False,120.0,Doctor blading,N2,0.09,False,0.97,20.91,0.701,14.2,BOhv_-8hwz2RqBV8jxbG49MVm2Cz
Cs0.15(DMA)0.85MA0.15PbI3,Cs; (DMA); MA,Pb,I,1.67,TiO2-c | TiO2-mp,Spiro-MeOTAD,Au,Unknown,DMSO,False,180.0,Spin-coating,N2,0.1,False,1.05,19.4,0.75,15.3,BOlo_V_4hOlS70udBJnNn2BRPSpW
Cs0.1FA0.75MA0.15Pb0.75Sn0.25Br0.5I2.5,Cs; FA; MA,Pb; Sn,Br; I,1.36,PCBM-60 | C60 | BCP,PEDOT:PSS,Ag,Toluene,DMSO; GBL,False,100.0,Spin-coating,N2,0.0314,False,,,,15.78,BOnzPqYm4jKTYpoTfpDtegSvdI_n
MAPbI3,MA,Pb,I,1.59,PCBM-60 | BCP,NiO-c,Ag,Chlorobenzene,DMF; DMSO,False,100.0,Spin-coating,Unknown,0.09,False,1.078,20.98,0.74,13.82,BOpBT_NAz_KUp8I1Cb2sG7zNm0bq
MAPbI3,MA,Pb,I,1.6,SnO2-c,Spiro-MeOTAD,Au,Propyl acetate,DMF; DMSO,False,100.0,Spin-coating,Unknown,0.1,False,0.95,20.3,0.629,12.2,BOpPGCYejOyPEdAzrSHpP3eEQW0g
Cs0.05FA0.81MA0.14PbBr0.45I2.55,Cs; FA; MA,Pb,Br; I,,SnO2-c,Spiro p-xylene,Au,Chlorobenzene,DMF; DMSO,False,Unknown,Spin-coating,N2,0.09,False,0.974,19.6,0.742,14.1,BOpmCE5tvEH1_n2Stro6CyPyP1t-
Cs0.05FA0.79MA0.16PbBr0.51I2.49,Cs; FA; MA,Pb,Br; I,,SnO2-np | DPC60,Spiro-MeOTAD,Au,Chlorobenzene,DMF; DMSO,False,100.0,Spin-coating,Unknown,0.1,False,1.13,23.04,0.769,20.08,BOpnAUwUGXxL1FtyPvc5hxwWdrM0
MAPbI3,MA,Pb,I,1.6,PCBM-60 | C60 | BCP,PEDOT:PSS,Al,Unknown,DMF,False,100.0,Spin-coating,N2,0.06,False,0.86,14.2,0.604,7.38,BOvYiQXl93tz87Bg25hu2JXXUUuA
MAPbI3,MA,Pb,I,1.6,PCBM-60 | BCP,H7,Au,Toluene,DMF; DMSO,False,100.0,Spin-coating,Ar,0.01,False,0.78,19.06,0.7,10.47,BP0mthfwZ3QFCV9ZN9Hx9mBiEWpc
Cs0.017FA0.83MA0.15PbBr0.51I2.49,Cs; FA; MA,Pb,Br; I,,ZnO-c,Spiro-MeOTAD,Ag,Anisole,DMF; DMSO,False,100,Spin-coating,N2,0.0919,False,1.17,22.45,0.75,19.1,BP1F4OTZYVneaqIsFp49BnsGZ6J3
FA0.3MA0.7PbBr0.15I2.85,FA; MA,Pb,Br; I,,SnO2-c | C60-SAM,PMMA | Spiro-MeOTAD,Au,Diethyl ether,DMF; DMSO,False,100.0,Spin-coating,N2,0.08,False,1.149,22.41,0.7709999999999999,19.85,BPF6ysyPVd8QaUPRvbJr4THlJIwy
(PyEA)2MA8Pb9I28,(PyEA); MA,Pb,I,,PCBM-60 | BCP,PEDOT:PSS,Ag,Unknown,DMF,False,Unknown,Unknown,Unknown,0.06,False,1.0,10.33,0.807,8.36,BPZ9GeJoogZvPFg5NGrqpEeJc2xr
MAPbI3,MA,Pb,I,1.61,PCBM-60 | AZO,NiO-c,Ag,Chlorobenzene,DMF; DMSO,True,100,Spin-coating,Unknown,0.185,False,0.92,16.5,0.56,8.5,BPZya-vkj9rrin-mWVfs68snhPli
MAPbI3,MA,Pb,I,1.6,PCBM-60,PEDOT:PSS,Ca | Ag,Unknown,DMF >> IPA,False,Unknown >> 100.0,Spin-coating >> Spin-coating,Unknown,0.1,False,0.6709999999999999,0.055,0.79,29.6,BQ8vRGUN0v_KU62vn1xInN-nvD_C
CsPbBr2I,Cs,Pb,Br; I,2.05,ITO | TiO2,MoOx | Ag/TeO2,,,,False,,,,,False,1.58,11.99,0.774,14.69,BQ9SyWv812bwWEbVD6OLbkIGuBAb
MAPbI3,MA,Pb,I,1.55,TiO2-np,Spiro-MeOTAD,Au,Ar,DMF,False,100,Spin-coating,N2,0.16,False,1.022,16.0,0.73,11.9,BQXsBq8mDPwig3mR-KLt-8G7m-uX
Cs0.05FA0.81MA0.14PbBr0.43I2.57,Cs; FA; MA,Pb,Br; I,,TiO2-c | TiO2-mp,Spiro-MeOTAD,Ag,Ether,DMF; DMSO,False,150.0,Spin-coating,Unknown,0.14,False,1.098,20.16,0.7170000000000001,15.87,BQ_12Wt-AEhn6nQMzg8pfvGJTHPm
MAPbI3,MA,Pb,I,1.6,TiO2-c | TiO2-mp,Spiro-MeOTAD,Au,Diethyl ether,DMF,False,50; 100,Spin-coating,Unknown,1.0,False,1.044,19.85,0.568,11.7,BQdps5PKi50M-RqppX79EIRO690V
MAPbI3,MA,Pb,I,1.6,PCBM-60,CuAlO2 | PEDOT:PSS,Ag,Unknown,DMF,False,60; 70; 80; 90; 100,Spin-coating,N2,0.0725,False,0.88,21.98,0.75,14.52,BQhsLZLvk-p0IfnwoKcgO4_l6_md
MAPbI3,MA,Pb,I,1.6,TiO2-c | TiO2-mp,YC01,Ag,Unknown,DMSO; GBL,False,100.0,Spin-coating,N2,0.16,False,1.046,22.24,0.752,17.49,BQmTan9vEenTsdGMyn_r2zOPy8RG
MAPbI3,MA,Pb,I,1.6,TiO2-c | TiO2-mp,Spiro-MeOTAD,Ag,Chlorobenzene,DMF; DMSO,False,100,Spin-coating,Unknown,0.1,False,1.034,22.3,0.7240000000000001,16.56,BQynYCbe4M5nZ5EbjTJcyF8hWOjH
MAPbI3,MA,Pb,I,1.6,SnO2-c,Spiro-MeOTAD,Au,Diethyl ether,DMF; DMSO,False,65; 100,Spin-coating,N2,0.1,False,0.83,20.8,0.66,11.3,BR1iC41VpiEN1HNeTBYoCiehXGqh
MAPbI3,MA,Pb,I,1.6,C60 | BCP,PBT,Ag,Chlorobenzene,DMF,False,100.0,Spin-coating,Unknown,0.1,False,1.01,21.2,0.72,15.3,BR6-5QabIyc4WCIgMpKBtQgFXC7u
MAPbI3,MA,Pb,I,1.6,TiO2-c,Spiro-MeOTAD,Au,Chlorobenzene,DMSO; GBL,False,100.0,Spin-coating,Unknown,0.09,False,0.99,16.7,0.7040000000000001,11.6,BR7Gz2LYn_8yF4L7M9axf-eJ2A6V
Cs0.05FA0.79MA0.16PbBr0.51I2.49,Cs; FA; MA,Pb,Br; I,,SnO2-c | Al2O3-np,Spiro-MeOTAD,Au,Chlorobenzene,DMF; DMSO,False,100,Spin-coating,N2,0.0314,False,1.08,22.8,0.76,17.1,BRAQiAe2doTXVZs2WwbUge_pyesH
MAPbI3,MA,Pb,I,1.6,PCBM-60 | BCP,PEDOT:PSS,Ag,Unknown,DMF; DMSO >> IPA,False,Unknown >> 100.0,Spin-coating >> Spin-coating,N2 >> N2,0.1,False,0.97,21.9,0.765,16.24,BRRajLImYOI30UJc6aj-OJy3Ajfr
Cs0.05FA0.79MA0.16PbBr0.51I2.49,Cs; FA; MA,Pb,Br; I,,SnO2-np,Spiro-MeOTAD,Au,Chlorobenzene,DMF; DMSO,False,100,Spin-coating,N2,0.06,False,1.159,23.2,0.78,20.97,BR_0CE7NkRIpXtzuEeGO1yvffI8q
MAPbI3,MA,Pb,I,1.6,PCBM-60 | Bphen,PEDOT:PSS | Graphene oxide,Ag,Unknown,DMF,False,100,Spin-coating,N2,0.1,False,0.95,21.0,0.7120000000000001,14.18,BReQH6EpmVMYubxdWOkRHc8tCHWN
CsPbBrI2,Cs,Pb,Br; I,1.9,SnO2-np,Spiro-MeOTAD,MoO3 | Ag,Unknown,DMSO,False,38.0; 160.0,Spin-coating,N2,0.06,False,1.123,13.27,0.685,10.21,BRhoGnW2t5LbagNuypeFFbMy2qBl
MAPbI3,MA,Pb,I,1.5,TiO2-c | TiO2-mp,Spiro-MeOTAD,Ag,Unknown,DMF; DMSO,False,100.0,Spin-coating,Air,0.1,False,1.13,22.4,0.78,19.7,BRlR2u_fA1Wz2e2XpAXJxlOYVD9m
FA0.9MA0.1PbI3,FA; MA,Pb,I,,SnO2-c,Spiro-MeOTAD,Ag,Unknown,DMF; DMSO | IPA,False,Unknown | 125,Spin-coating | Dropcasting,N2 | N2,0.0757,False,1.07,22.94,0.71,17.51,BRnyzMa-waVrXgRF4GpLdYoUnfMp
MAPbI3,MA,Pb,I,1.6,TiO2-c | TiO2-mp,Spiro-MeOTAD,Au,Unknown,DMF; DMSO >> IPA,False,Unknown >> 150.0,Spin-coating >> Spin-coating,N2 >> N2,0.1,False,1.0,22.0,0.568,12.5,BRo3lAUeLAZ4FhjUkyVga8Rszifj
Cs0.05FA0.81MA0.14PbBr0.45I2.55,Cs; FA; MA,Pb,Br; I,,TiO2-c,Spiro-MeOTAD,Au,Chlorobenzene,DMF; DMSO,False,100.0,Spin-coating,N2,0.049,False,1.144,22.2,0.784,19.9,BS-VxUtOlev5iuOPhlkA3qbgs5fG
MAPbI3,MA,Pb,I,1.6,TiO2-c | TiO2-mp,Spiro-MeOTAD,Ag,Ar,DMF,False,100.0,Spin-coating,N2,0.16,False,,,,,BSATQhh_5QcyJtmogXUAeVHzbXeM
FA0.85MA0.15PbBr0.45I2.55,FA; MA,Pb,Br; I,,TiO2-c | TiO2-mp,CuPc,Au,Unknown,DMF; DMSO,False,100.0,Spin-coating,N2,0.096,False,1.07,22.6,0.775,18.8,BSQN7-mPt2LbUTPuA_IhzkQPZW0i
Cs0.1FA0.75MA0.15PbBr0.51I2.49,Cs; FA; MA,Pb,Br; I,,SnO2-np,Spiro-MeOTAD,Au,Chlorobenzene,DMF; DMSO,False,100.0,Spin-coating,Unknown,0.1,False,1.11,23.55,0.71,18.56,BSbJOWOF_Kd2wxjr_Fy7_bpwKMlw
FA0.85MA0.15PbBr0.45I2.55,FA; MA,Pb,Br; I,,TiO2 | SnO2-c | SnO2-np,PTAA,Au,Chlorobenzene,DMF; DMSO,False,100.0,Spin-coating,N2,0.16,False,1.13,22.68,0.78,20.03,BSsiWtz5KrtsL733M-yns4mc3Nf0
MAPbI3,MA,Pb,I,1.6,TiO2-c | TiO2-mp,PTAA,Au,Chlorobenzene,DMSO,False,100.0,Spin-coating,Unknown,0.16,False,1.02,22.4,0.778,17.76,BSxGv0g_ffymqZhVfTXiz-IurxwL
MAPbI3,MA,Pb,I,1.55,PCBM-60 | C60,PEDOT:PSS,Ag,Chlorobenzene,DMF,False,80.0; 100.0,Spin-coating,Unknown,0.1,False,1.034,17.611,0.296,9.8,BT3iNBt5Zuns6Zrw9yXyTVEtIQvd
MAPbI3,MA,Pb,I,1.6,TiO2-c | TiO2-mp,Graphene oxide; NiO-c,Carbon,Chlorobenzene,DMSO,False,90.0,Spin-coating,Unknown,0.15,False,0.87,15.8,0.52,7.1,BT4nrQL-Fi0YZRMblxljq5k-VEPK
MAPbI3,MA,Pb,I,1.6,TiO2-c | TiO2-mp,Spiro-MeOTAD,Au,Chlorobenzene,DMF; DMSO,False,105.0,Spin-coating,Unknown,0.09,False,1.14,22.0,0.77,19.31,BTCWoGVA9gMlcfSDclV5uqMDtaBs
MAPbI3,MA,Pb,I,1.6,PCBM-60 | Bphen,PEDOT:PSS | PTPD,Al,2-Butanol,DMF; DMSO,True,110.0; 100.0,Spin-coating,N2,0.12,False,1.022,22.27,0.7559999999999999,17.17,BTFBwlid6AKKTF5f7HBSTYGRVyuC
Cs0.05FA0.81MA0.14PbBr0.42I2.58,Cs; FA; MA,Pb,Br; I,1.61,TiO2-c | TiO2-mp,none,Carbon,Chlorobenzene,DMF; DMSO,False,100; 100,Spin-coating,N2,0.12,False,0.99,22.31,0.68,15.02,BTe-Vn0mog5v9UhE2vOxbvFi_fsG
CsPbBrI2,Cs,Pb,Br; I,1.91,SnO2-np,Spiro-MeOTAD,Ag,Unknown,DMSO,False,50; 160,Spin-coating,Unknown,0.075,False,1.1,,,13.1,BTicFCzS4bZVA7PGZc5DU55zWN5E
FA0.4MA0.6PbI3,FA; MA,Pb,I,,PCBM-60,PEDOT:PSS,Ag,Unknown,DMF >> IPA,False,70.0 >> 80.0,Spin-coating >> Spin-coating,Air >> Air,0.1,False,0.918,17.804000000000002,0.578,9.58,BTm18wLxXdft6Avjkr0K1sXtpRy-
FAPbBr3I,FA,Pb,Br; I,1.6,PCBM-60,PEDOT:PSS,Al,Unknown,DMF >> IPA,False,110.0 >> 110.0,Spin-coating >> Spin-coating,Unknown,0.1,False,,,,,BTrSF1TXiwYe7XCSvS1TCP59tbfR
Cs0.05FA0.83MA0.17PbBr0.51I2.49,Cs; FA; MA,Pb,Br; I,1.6,TiO2-c | In2O3,Spiro-MeOTAD,Au,Chlorobenzene,DMF; DMSO,False,100,Spin-coating,Ar,0.13,False,1.079,22.97,0.764,18.1,BTxOIFUIsmS9zayuAfsDDoMfRC5X
Cs0.05FA0.79MA0.16PbBr0.51I2.49,Cs; FA; MA,Pb,Br; I,,TiO2-c,Spiro-MeOTAD,Au,Chlorobenzene,DMF; DMSO,False,100,Spin-coating,Unknown,0.1,False,1.102,20.65,0.746,16.15,BUAhAnLQ9rjH-R8Qqp_tFhC1fcEa
MAPbI3,MA,Pb,I,1.6,none,P3HT,Au,Unknown,DMF,False,20; 80,Spin-coating,Unknown,0.16,False,1.02,18.75,0.6859999999999999,13.07,BUGbmEgd2KHkncr2R-03de2FL3ad
Cs0.05FA0.81MA0.14PbBr0.45I2.55,Cs; FA; MA,Pb,Br; I,,TiO2-c | TiO2-mp,Spiro-MeOTAD,Au,Chlorobenzene,DMF; DMSO,False,100.0,Spin-coating,Unknown,0.16,False,1.08,23.0,0.73,18.5,BUKD-mbyFOj3BWEPF_m-0qF7FWty
Cs0.1FA0.7MA0.2PbBr0.2I2.8,Cs; FA; MA,Pb,Br; I,,PCBM-60 | BCP,PEDOT:PSS,Ag,Chlorobenzene,DMF; DMSO,False,100.0,Spin-coating,N2,0.1,False,0.92,17.51,0.61,9.81,BUMEM9Fs1lEaL2cZTsQA06E1B9zA
MAPbI3,MA,Pb,I,1.5,TiO2-c | TiO2-mp | ZrO2-mp,NiO-np,Carbon,Unknown,GBL,False,Unknown,Drop-infiltration,Unknown,0.8,False,0.92,22.2,0.49,10.16,BUOM7yojsklsE2HXOFBhZru7bFy0
MAPbI3,MA,Pb,I,1.6,PCBM-60 | LiF,PEDOT:PSS,Al,Toluene,DMSO; GBL,False,100.0,Spin-coating,Unknown,0.04,False,0.816,17.9,0.7440000000000001,10.8,BUSrKsjEprfMh3XE8Y2bZ-cKYYYp
MAPbI3,MA,Pb,I,1.6,SnO2-c | Al2O3-mp | NiO-np,Spiro-MeOTAD,Au,Unknown,DMF,False,130.0,Spin-coating,Air,0.17,False,1.03,23.11,0.78,18.56,BUXrN37cLQ-tnVm7xeBfI_bgxj-h
Cs0.1FA0.9PbI3,Cs; FA,Pb,I,,TiO2-c | TiO2-np | ZrO2-mp,none,Carbon,Unknown,DMF >> IPA,False,70.0 >> 100.0,Drop-infiltration >> CBD,Air >> Air,0.1475,False,0.955,21.0,0.525,11.0,BUZQjCHzffyGjEWC11r8yJJl4E3K
Cs0.05FA0.79MA0.16PbBr0.51I2.49,Cs; FA; MA,Pb,Br; I,,PCBM-60 | BCP,NiO-c,Au,Chlorobenzene,DMF; DMSO,False,100.0,Spin-coating,Dry air,0.16,False,1.03,21.4,0.78,17.2,BUaQF9soAE3mTuL8wRBnk8_se61J
MAPbI3,MA,Pb,I,1.5,TiO2-c | TiO2-mp | ZrO2-mp,none,Carbon,Unknown,GBL,False,50.0,Drop-infiltration,Air,0.07,False,0.8540000000000001,19.07,0.62,10.06,BUn69PwqmWVp3d8f6yYNRSxZQ79R
MAPbI3,MA,Pb,I,1.6,C60 | BCP,none,Ag,Chlorobenzene,DMF,False,70.0,Spin-coating,N2,0.1,False,1.03,22.4,0.7,16.1,BV0jWihy5SOwHvfVsoXYShfir4hF
MAPbI3,MA,Pb,I,1.6,TiO2-c | TiO2-mp,Spiro-MeOTAD,Au,Unknown,DMF >> none,False,90.0 >> 100.0,Spin-coating >> Gas reaction,Ambient >> Air; MAI,0.1,False,1.02,12.9,0.74,9.7,BV89QE-1tgZmgRkhWjcEWEAN7-TY
MAPbI3,MA,Pb,I,1.6,PCBM-60,NiO | Br-BA,Ag,Unknown,DMF,False,Unknown,Doctor blading,Air,0.1,False,1.02,18.0,0.6,10.2,BVMSHUFajMRhTURCSdW6d8zcGHvT
MAPbI3,MA,Pb,I,1.6,TPE-DPP4 | C60 | BCP,P3CT-Na,Ag,Chlorobenzene,DMF; DMSO,False,60; 80,Spin-coating,N2,0.09,False,1.0490000000000002,21.99,0.79,18.16,BVPCknuo9l1pe9M0xmk2K84ScT0c
FA0.84MA0.16PbBr0.45I2.55,FA; MA,Pb,Br; I,,TiO2-c | TiO2-mp,Au@SiO2-nw | Spiro-MeOTAD,Au,Unknown,DMF; DMSO,False,100.0,Spin-coating,N2,0.09,False,0.993,20.48,0.6679999999999999,13.58,BVVj1esrREvmBMeN1bGVcRbDiiXW
Cs0.05FA0.79MA0.16PbBr0.51I2.49,Cs; FA; MA,Pb,Br; I,,SnO2-np,PTAA,Au,Antisolvent,acetonitrile; DMF; DMSO >> IPA,False,Unknown,Spin-coating >> Spin-coating,Unknown,0.0916,False,0.97,20.6,0.64,12.9,BVYchKkRa78JDNPUkOC02fhSj64y
MAPbI3,MA,Pb,I,1.6,PCBM-60 | C60,PEDOT:PSS,Ag,Toluene,DMF; GBL,False,100.0,Spin-coating,N2,0.31,False,0.88,17.44,0.77,11.76,BV_xKaw0wAeshP39Z2nG6pC-LIIS
MAPbI3,MA,Pb,I,1.55,TiO2-c | AAO,Spiro-MeOTAD,Au,Unknown,DMF >> Unknown,False,Unknown >> 105.0,Drop-infiltration >> Spin-coating,Vacuum >> Unknown,0.06,False,0.94,11.02,0.728,7.52,BVjb_DBqi1aO8VSKJTmA1ZqvWnkR
MAPbI3,MA,Pb,I,1.6,PCBM-60 | BCP,NiO-c,Ag,Unknown,DMF; DMSO >> IPA,False,Unknown >> 120.0,Spin-coating >> Spin-coating,Ar >> Ar,0.09,False,1.05,18.93,0.516,10.28,BVlpVSSJtah0Z826gpk0-IJRP6Km
Cs0.25FA0.75PbI3 | CsPbI3,Cs; FA | Cs,Pb | Pb,I | I,,TiO2-c,Spiro-MeOTAD,MoOx | Al,Unknown,Methyl acetate >> Ethyl acetate,False,Unknown,Spin-coating >> Spin-coating,Air >> Air,0.06,False,1.17,15.37,0.72,7.45,BWhZLs7Nmh9EnXvQK4KgYPAjq0Lz
Cs0.30FA0.70PbI3,Cs; FA,Pb,I,1.58,TiO2-c,Spiro-MeOTAD,MoOx | Al,Toluene,DMF; DMSO,False,170,Spin-coating,N2,0.0579999999999999,False,1.01,20.71,0.758,15.86,BXGK5l5eEUKk1BtmfolZkq0-OBKt
Cs0.1FA0.75MA0.15PbBr0.51I2.49,Cs; FA; MA,Pb,Br; I,,TiO2-c | TiO2-mp,Spiro-MeOTAD,Au,Antisolvent,DMF; DMSO,False,Unknown,Spin-coating,N2,0.16,False,1.11,22.7,0.7979999999999999,20.4,BXICYosyUjNW3X8Pzw2P3IQohbsK
MAPbI3,MA,Pb,I,1.6,TiO2-c | C60,TaTm,MoO3 | Au,Unknown,none,False,Unknown,Co-evaporation,Vacuum,0.01,False,1.1,19.7,0.7879999999999999,17.2,BXaHmqUIR_1ZL7RGP0ktDOt3b5Ao
MAPbI3,MA,Pb,I,1.6,TiO2-c | TiO2-mp | MgO-c,Spiro-MeOTAD,Au,Diethyl ether,DMF; DMSO,False,65; 100,Spin-coating,N2,0.1,False,1.055,22.31,0.688,16.06,BXdzl_1BhIw9uMn3NHsFLVcDDwnK
MAPbI3,MA,Pb,I,1.6,PCBM-60,NiO,Al,Unknown,DMF,False,100,Spin-coating,Glovebox,0.1,False,1.01,13.95,0.6,8.39,BXrJbpQUr03KMLBJs0qUWuctLGvK
MAPbBr0.6I2.4,MA,Pb,Br; I,1.662,TiO2-c,Spiro-MeOTAD,Ag,Unknown,DMF,False,100.0,Spin-coating,N2,0.09,False,1.09,19.86,0.637,13.8,BXsmGPPxKuzmKx8eoxsb3Lw39Uda
FA0.4MA0.6PbBr0.1I2.9,FA; MA,Pb,Br; I,1.56,C60 | BCP,PTAA | PFN-P2,Cu,Diethyl ether,DMSO,False,130.0,Spin-coating,Dry air,0.0754,False,1.02,21.0,0.75,16.0,BY0Bot65mtPNvNhj7sHnOeVGxJy7
MAPbI3,MA,Pb,I,1.59,C60 | BCP,PEDOT:PSS,Ag,Toluene,DMSO; GBL,False,90,Spin-coating,Air,0.06,False,0.72,17.63,0.77,9.77,BY8Lrs-9zR6dg1baLpwoXiI8jZFP
MAPbI3,MA,Pb,I,1.6,PCBM-60,PEDOT:PSS,Ag-nw,Unknown,DMF >> IPA,False,70.0 >> 100.0,Spin-coating >> Spin-coating,Air >> Air,0.04,False,0.95,15.87,0.6970000000000001,10.55,BYHRzZXX5POaKO9_ZBIQ1cQlXlo1
CsPbBrI2,Cs,Pb,Br; I,,SnO2-c,Spiro-MeOTAD,Au,Chlorobenzene,DMF; DMSO,False,50; 150,Spin-coating,Unknown,0.044,False,1.24,14.21,0.736,13.01,BYOsKXX1W1ZgmKB2QCrEPMBHn5-e
MAPbI3,MA,Pb,I,1.6,TiO2-c,Spiro-MeOTAD,Au,Toluene,DMSO; GBL,False,100.0,Spin-coating,Unknown,0.1,False,1.07,13.7,0.56,8.3,BYPPs2zpkL5CBSQcgEVqYJDAvFPT
MAPbI3,MA,Pb,I,1.6,TiO2-c,Spiro-MeOTAD,Au,Ar,DMF,True,100.0,Spin-coating,Unknown,0.16,False,0.962,21.73,0.71,14.74,BYT9YuuenjjtgQRtLDqyn7iG7XBc
MAPbI3,MA,Pb,I,1.6,PCBM-60,PEDOT:PSS,Ca | Al,Unknown,DMSO,False,110.0,Spin-coating,Unknown,0.1,False,0.84,19.1,0.77,12.3,BYYcmv3c_nnTh-LEH4glooR2acC3
MAPbI3,MA,Pb,I,1.61,ZnO-c | 4-dimethoxybenzoic acid,Spiro-MeOTAD,Au,Chlorobenzene,DMSO; GBL,False,100,Spin-coating,N2,0.06,False,1.01,21.13,0.605,12.97,BYr4T0ISni4nSZcZgiSo2fuaIKdR
MAPbI3,MA,Pb,I,,TiO2-mp | ZrO2-mp,Unknown,Carbon,Unknown,GBL,False,50,Slot-die coating,Unknown,,True,0.94,22.49,0.61,12.89,BYuGxhBC0urE7hvxhH9kJtdd18Ls
FA0.3MA0.7PbI3,FA; MA,Pb,I,,PCBM-60 | BCP,NiO-c,Ag,Unknown,DMF >> DMF; IPA,False,Unknown >> 100.0,Spin-coating >> Spin-coating,N2 >> N2,0.07,False,1.06,11.64,0.594,7.33,BYxqOYvpsBjlmpbUs4DT-tHqu-44
CsPbBrI2,Cs,Pb,Br; I,,TiO2-c,NiO-np,Au,Diethyl ether,DMF; DMSO,False,260.0,Spin-coating,N2,0.09,False,,,,9.9,BZ1N3CWhZl9j85nRMgEJ6IE3KRBa
MAPbI3,MA,Pb,I,1.6,PCBM-60,PEDOT:PSS,Ag,Chlorobenzene,DMF; DMSO,False,100.0,Spin-coating,N2,0.067,False,0.9,17.0,0.68,11.4,BZ8QL7t2Cq3aRN2TqAsxnAw-nw86
Cs0.25FA0.75PbI3,Cs; FA,Pb,I,,PCBM-60 | PFN-Br,NiO-c,Ag,Unknown,DMF; DMSO >> IPA,False,50 >> 200; 150,Spin-coating >> Spin-coating,Unknown,0.09,False,0.981,18.87,0.6609999999999999,12.21,BZJusw1dRDuNUzc8eF6cUGyOlyqJ
MAPbI3,MA,Pb,I,1.6,TiO2-c,Spiro-MeOTAD,Ag,Unknown,DMF; DMSO >> IPA,False,Unknown >> 50; 100,Spin-coating >> Spin-coating,Unknown,0.1,False,1.09,22.45,0.77,18.82,BZKTULnS901Zfv-L3fOSFlNj-3Lb
MAPbI3,MA,Pb,I,1.56,SnO2-c,Spiro-MeOTAD,Ag,Diethyl ether,DMF; DMSO,False,100.0,Spin-coating,Unknown,0.103,False,1.085,21.69,0.71,17.11,BZbcnwI5FHoo8V3qa0X3Tli-uzqr
MAPbI3,MA,Pb,I,1.6,PCBM-60 | BCP,PEDOT:PSS,Ag,Chlorobenzene,DMF; DMSO,False,100.0,Spin-coating,N2,0.1,False,0.971,21.01,0.72,14.69,BZk9wgbNdnKH3jsmROZ_PI5--_EY
MAPbI3,MA,Pb,I,1.6,PCBM-60 | BCP,HTM-1,Ag,Unknown,DMF; DMSO,False,Unknown,Spin-coating,N2,0.1,False,0.73,20.0,0.579,8.5,BZnCXBDfVJNislBLEGuScPB6JDxQ
MAPbI3,MA,Pb,I,1.6,PCBM-60,rGO | PEDOT:PSS,Al,Unknown,DMF >> IPA,False,100.0 >> 100.0,Spin-coating >> Spin-coating,Unknown,0.13,False,0.93,15.3,0.53,7.6,BZvbntSdvmYoVxy9UY16eqDSADgE
MAPbI3,MA,Pb,I,1.6,SnO2-np,Spiro-MeOTAD,Ag,Unknown,DMF; DMSO,False,100.0,Spin-coating,Unknown >> Vacuum,0.1,False,,,,17.01,BZykU0lmBkGKSGMBohxTzNLG0QUG
Cs0.15FA0.85PbBr0.25I2.75,Cs; FA,Pb,Br; I,,ZnO-c | ZnO-nw,Spiro-MeOTAD,Au,Chlorobenzene,DMF; DMSO,False,100.0,Spin-coating,N2,0.16,False,0.88,22.3,0.595,11.7,B_2P8Qg-fW1ZI4BYKY9XjxXdPZkw
Cs0.05FA0.81MA0.14PbBr0.45I2.55,Cs; FA; MA,Pb,Br; I,,BaCoF4,Spiro-MeOTAD,Au,Chlorobenzene,Unknown,False,100,Spin-coating,Air,0.09,False,,,,11.4,B_4s3SMBBfX6hEZ2dcaFolyUlUoX
FA0.2MA0.8PbI3,FA; MA,Pb,I,,TiO2-c | TiO2-mp,Spiro-MeOTAD,Au,Unknown,DMF >> IPA,False,70.0 >> 110.0,Spin-coating >> Printing,Unknown,0.1,False,0.99,23.9,0.68,16.0,B_AAneFlSr7PVUuoScXdtySYCKH_
MAPbI3,MA,Pb,I,1.61,PCBM-60 | PEI,PEDOT:PSS,Ag,Chlorobenzene,DMSO; GBL,False,100.0,Spin-coating,N2,0.038,False,1.085,19.2,0.77,16.0,B_D62LhJ9O8iviYdNtyIKcwocmPB
MAPbI3,MA,Pb,I,1.6,ZnO-c,Spiro-MeOTAD,Ag,Toluene,DMF,False,105.0,Spin-coating,N2,0.04,False,1.0,13.5,0.5329999999999999,7.2,B_HDo-toGBJ2xXve3v-z-pONIXEu
MAPbI3,MA,Pb,I,1.6,TiO2-c | TiO2-mp,Spiro-MeOTAD,Au,Unknown,DMF >> none,False,110.0 >> 70.0,Spin-coating >> Gas reaction,Air >> Air; MACl,0.1,False,1.035,12.75,0.69,9.09,B_XSUZcJrDutt5eVKbwPI3PRUqcw
MAPbI3,MA,Pb,I,1.6,PCBM-60,PEDOT:PSS,Ag,Unknown,DMF,False,100.0,Spin-coating,N2,0.0725,False,,18.36,,9.85,B__TSfsNeLoAflKvls5Rt2PfxhhN
MAPbI3,MA,Pb,I,1.58,PCBM-60 | LiF,PEDOT:PSS,Ag,Toluene,DMSO; GBL,False,100.0,Spin-coating,N2,0.11,False,0.98,20.3,0.76,15.2,B_abnIP9NrXfRexmhsHAyMn7Vo9q
MAPbI3,MA,Pb,I,1.6,PCBM-60,PEDOT:PSS,Ag,Unknown,DMSO; GBL; IPA,False,105.0,Doctor blading,N2,0.021,False,0.83,20.14,0.7,11.82,B_dfHJmi0FDTcoejJl1wMM4RKNGo
Cs0.05FA0.79MA0.16PbBr0.54I2.46,Cs; FA; MA,Pb,Br; I,,TiO2-c | TiO2-mp,EH44,Au,Chlorobenzene,DMF; DMSO,False,100.0,Spin-coating,N2,0.1,False,1.083,20.7,0.66,14.8,B_m8MODg_0bKkKxomdrXS8jaj4CT
MAPbI3,MA,Pb,I,1.6,C60 | BCP,VOx | Cu phtalocyanine,Ag,Unknown,none >> IPA,False,Unknown >> 60.0,Evaporation >> Spin-coating,Vacuum >> N2,0.0706,False,0.968,20.31,0.693,13.63,B_mJ0aHn_5YlQpLrAhLZWcvWEjqx
MAPbI3,MA,Pb,I,1.6,C60 | BCP,PTAA,Cu,Ethyl acetate,DMF; DMSO,False,100.0,Spin-coating,N2,0.144,False,1.03,21.9,0.779,17.6,B_vJqFsDuoQ5zw86umYiyKPvoN7T
MAPbI3,MA,Pb,I,1.6,PCBM-60,Spiro-MeOTAD,Au,Diethyl ether,DMF,False,70; 100,Spin-coating,N2,0.1,False,1.05,20.55,0.674,14.57,Ba5GmA3LY1KJE3iftzRikyKwSFVr
MAPbI3,MA,Pb,I,1.6,TiO2-c,Spiro-MeOTAD,Ag,Unknown,DMF,False,Unknown,Spin-coating,Unknown,0.07,False,1.01,20.86,0.63,13.3,BaRH9EIxA7MuNDOrDGDJZ29p2SzY
MAPbI3,MA,Pb,I,1.6,PCBM-60,PEDOT:PSS,Al,2-butylalcohol,DMF; DMSO,True,100.0,Spin-coating,Air,0.12,False,1.02,21.66,0.725,16.01,Bacp4aWI1hVigH7KmbiUQzQ_WXLK
,MA | FA,Pb,Br; I,1.713,C60 | BCP,2PACz,Cu,N2,2-methoxyethanol; acetonitrile; NMP; DMF,False,Unknown,Slot-die coating,Unknown,0.16,False,1.191,18.86,0.728,16.35,BaiKBV8yladQMKbvO0z0rYOp0CVU
FA0.83MA0.17PbBr0.51I2.49,FA; MA,Pb,Br; I,,TiO2-c | TiO2-mp,Spiro-MeOTAD,Au,Unknown,DMF; DMSO >> IPA,False,150; 100 >> 100,Spin-coating >> Spin-coating,Unknown,0.1,False,1.14,25.14,0.8059999999999999,23.05,BalBbmxHR6GSqr4-XeAsR5fmvF2h
Cs0.17FA0.83PbBr0.51I2.49,Cs; FA,Pb,Br; I,,SnO2-c | C60,PTAA,Au,Unknown,DMF; DMSO,False,100.0,Spin-coating,Dry air,0.12,False,0.87,19.6,0.44,7.5,Baygs_lfG3d43mJWxXD8EeJ5OXRd
MAPbI3,MA,Pb,I,1.6,PCBM-60,PEDOT:PSS,Ca | Al,Toluene,DMSO; GBL; NMP,False,90.0,Spin-coating,Unknown,0.1,False,,,,,Bb-5WE_A9a9Syz6m4xuaA8sKTurT
MAPbI3,MA,Pb,I,1.6,TiO2-c | TiO2-mp | PcM-Cou,Spiro-MeOTAD,Au,Unknown,DMF >> IPA,False,Unknown >> 100,Spin-coating >> CBD,Unknown,0.05,False,0.919,22.53,0.674,13.96,BbbPdMi4W5IBHgRuvsvElCJmSC1f
Cs0.25FA0.6MA0.15PbBr0.72I2.28,Cs; FA; MA,Pb,Br; I,1.72,C60 | BCP,PTAA,,,,False,,,,,False,1.12,17.9,0.764,15.3,BbkNFi0nc6YOSxswKoUzK6LuzeYy
MAPbI3,MA,Pb,I,1.6,TiO2-c,Spiro-MeOTAD,Au,Chlorobenzene,DMF; DMSO,False,110.0,Spin-coating,Unknown,0.1,False,1.091,22.8,0.75,18.67,Bbwpodv3qiRc4PPUjB1eWL76JJk0
MAPbI3,MA,Pb,I,1.6,TiO2-c,Spiro-MeOTAD,Au,Unknown,DMF >> IPA,False,Unknown,Spin-coating >> CBD,Unknown,0.08,False,0.92,19.4,0.71,12.57,Bbx7r66bEz1B_muFGSan4DPigglq
FA0.5MA0.5PbI3,FA; MA,Pb,I,,TiO2-c,Spiro-MeOTAD,Au,Diethyl ether,DMF; DMSO >> DMF; DMSO,False,Unknown >> 100.0,Spin-coating >> Spin-coating,Unknown,0.136,False,1.063,24.39,0.7490000000000001,19.41,Bc1gGC5EjF61wKavFCb5zJzuq3n8
MAPb1.0I3,MA,Pb,I,1.5,C60 | BCP,WS2,Al,Chlorobenzene,DMF,False,90,Spin-coating,N2,0.0757,False,0.93,20.29,0.7170000000000001,13.65,BcERUxb99iW842jV_MfrcLnKPpvo
MAPbI3,MA,Pb,I,1.6,PCBM-60 | BCP,PEDOT:PSS,Ag,Unknown,DMF; DMSO >> IPA,False,Unknown >> 100.0,Spin-coating >> Spin-coating,N2 >> N2,0.1,False,1.01,22.61,0.777,17.74,BcGUAL63JnjzsceY1UaDBOgJLtdI
FAPbI3,FA,Pb,I,1.52,SnO2-c | C60,Spiro-MeOTAD,Ag,N2,DMF; DMSO,False,100.0,Spin-coating,Unknown,0.092,False,0.98,22.5,0.76,16.2,BcKXTrwn_SUp8Y1R7hvRTmsSp3wG
MAPbI3,MA,Pb,I,1.6,ZnO-c | ZnO-mp,Spiro-MeOTAD,Ag,Unknown,DMF,False,95,Spin-coating,Unknown,0.25,False,1.0,23.0,0.75,17.25,BcTh7ycycHTENcJTAl_PhmGeTjT1
MAPbI3,MA,Pb,I,1.6,PCBM-60,PEDOT:PSS,Ag,Unknown,DMF,False,80; 100,Spin-coating,Unknown,0.0725,False,0.91,19.7,0.71,12.72,BcfM-jn6cc70A5Uzpbs1VFe3ghQI
Cs0.05FA0.81MA0.14PbBr0.45I2.55,Cs; FA; MA,Pb,Br; I,,TiO2-c,Spiro-MeOTAD,Au,Chlorobenzene,DMF; DMSO,False,120.0,Spin-coating,N2,0.1,False,1.11,22.1,0.775,17.6,BclNfkRBZppzDv5zbK3YrP3kWhjU
CsGe0.5Sn0.5I3,Cs,Ge; Sn,I,,PCBM-60,Spiro-MeOTAD,Au,Unknown,none,False,Unknown,Co-evaporation,Vacuum,0.1,False,0.63,18.61,0.606,7.11,Bd0BMVhJiHcdRSuHwxQugO0qJaZv
Cs0.2FA0.8PbBr0.3I0.7,Cs; FA,Pb,Br; I,1.75,SnO2,Spiro-MeOTAD,,,,False,,,,,False,1.3,18.9,0.778,19.07,Bd2dcHXMonz8hC_piaq0_iiMLkBS
MAPbI3,MA,Pb,I,1.6,TiO2-c | TiO2-mp | Al2O3-c | ZrO2-mp,none,Carbon,Unknown,GBL,False,50.0,Spin-coating,N2,0.108,False,0.92,23.2,0.65,13.5,BdRwOf-1Lac8BpuWSuI3CJjOdQ0Z
MAPbI3,MA,Pb,I,1.6,TiO2-c | TiO2-mp,Spiro-MeOTAD,Au,Unknown,DMF,False,100.0,Spin-coating,Unknown,0.175,False,0.75,17.8,0.62,8.28,BdZ9eOUnWBwZlBU1nLnJhPmzTWZm
FA0.85MA0.15PbBr0.45I2.55,FA; MA,Pb,Br; I,,TiO2-c | TiO2-mp,P3HT,Au,Chlorobenzene,DMF; DMSO,False,100.0,Spin-coating,Air,0.09,False,0.975,19.98,0.588,11.63,BdeUAUC_0OotHt1B5ZUfG3R-IX8-
MAPbI3,MA,Pb,I,1.59,Polystyrene | C60 | BCP,PTAA,Al,Unknown,DMF >> IPA,False,Unknown >> 100,Spin-coating >> Spin-coating,Air >> Air,0.01,False,1.07,22.0,0.73,17.2,BdeVicgDYZALEGKEzUpDNAtXP17S
MAPbI3,MA,Pb,I,1.55,TiO2-c,Au-np; P3HT,Au,Unknown,DMF,False,100.0,Spin-coating,Unknown,0.07,False,0.68,20.87,0.588,8.13,BdiVxB__0XTk8rhq1EfG5LmdZO53
FASnI3,FA,Sn,I,,C60 | BCP,PEDOT:PSS,Ag,Chlorobenzene,DMSO >> none,False,100.0 >> Unknown,Spin-coating >> Gas reaction,N2 >> MACl,0.09,False,0.55,18.58,0.69,7.05,BdukXdUn0McUjmktqbWK7PxEidI3
FA0.2MA0.8PbI3,FA; MA,Pb,I,,C60 | BCP,PEDOT:PSS,Ag,Toluene,DMF; DMSO,False,105.0,Spin-coating,Unknown,0.1,False,0.85,17.28,0.76,11.13,Be5YiSzyobZAqep5sHobPdTxULJV
FA0.83MA0.13PbBr0.39I2.61,FA; MA,Pb,Br; I,,SnO2-c,Spiro-MeOTAD,Au,Chlorobenzene,DMF; DMSO,False,150.0,Spin-coating,N2,0.1,False,1.08,22.6,0.7809999999999999,19.1,Be5shgLqj_uKpDPM85m21jHvf9aM
MAPbI3,MA,Pb,I,1.6,TiO2-c | TiO2-mp,TSHBC,Au,Unknown,DMF >> IPA,False,Unknown >> 100.0,Spin-coating >> CBD,Unknown,0.1,False,0.95,20.56,0.6579999999999999,12.8,BeRTgpOXBy33yoGB17mE1Cl2KWHs
Cs0.05FA0.79MA0.16PbBr0.51I2.49,Cs; FA; MA,Pb,Br; I,,SnO2-c,Spiro-MeOTAD,Ag,Chlorobenzene,DMF; DMSO,False,110.0,Spin-coating,N2,0.15,False,1.15,22.98,0.762,20.14,BeUMgQ7QF6MM5rgKJwEqyhR6Jr1m
Cs0.2FA0.8PbBr0.3I2.7,Cs; FA,Pb,Br; I,,PEAI | PCBM-60 | BCP,NiO-np,Ag,Chlorobenzene,DMSO; GBL,False,150.0,Spin-coating,Unknown,0.09,False,,,,,BeW0BhdXWBKcXafIaofwR4_Q0eM_
MAPbI3,MA,Pb,I,1.6,TiO2-c | TiO2-mp,DFTAB,Au,Unknown,DMF >> IPA,False,Unknown,Spin-coating >> CBD,Unknown,0.1,False,0.88,16.8,0.7040000000000001,10.4,BeceVZR0zUucNqhz-2Gu1ayY_mDa
MAPbI3,MA,Pb,I,1.6,PCBM-60 | Bphen,PEDOT:PSS | PTPD,Al,2-Butanol,DMF; DMSO,True,110.0; 100.0,Spin-coating,N2,0.12,False,1.086,22.63,0.74,18.19,Beo5nDaNxb4vXMsbQeIyYvQZyZbF
Cs0.08FA0.8MA0.12PbBr0.36I2.64,Cs; FA; MA,Pb,Br; I,,TiO2-c | TiO2-mp | beta-Alanine-SAM,Spiro-MeOTAD,Au,Chlorobenzene,DMF; DMSO,False,105.0,Spin-coating,Unknown,0.1,False,1.096,23.1,0.767,19.43,Bew8ExEVTlIJ3-ds16Z1iVgSpXrR
MAPbI3,MA,Pb,I,1.6,TiO2-c | TiO2-mp | SiO2-mp,none,Carbon,Unknown,DMF,False,50.0,Drop-infiltration,Unknown,0.18,False,1.01,18.47,0.653,12.21,BezFHeiJZsFANd58ejx7pTWzBcl_
MAPbI3,MA,Pb,I,1.6,TiO2-c | TiO2-mp,Spiro-MeOTAD,Au,Unknown,DMF; DMSO >> IPA,False,70.0 >> 100.0,Spin-coating >> CBD,Unknown,0.06,False,1.01,22.55,0.71,16.17,Bf1xdsK-oiAieesKUQr8YH77mY6B
MAPbI3,MA,Pb,I,1.5,C60,Spiro-MeOTAD,Au,Unknown,DMF >> IPA,False,100.0 >> 55.0,Spin-coating >> CBD,N2 >> N2,0.08,False,1.06,18.58,0.716,14.11,Bf3vKJ2ODf358QyIbtyKUyuuVgp6
MAPbI3,MA,Pb,I,1.6,PCBM-60 | PEI,PEDOT:PSS,Ag,Toluene,DMSO; GBL,False,100.0,Spin-coating,N2,0.06,False,0.87,18.2,0.78,12.41,Bf4VThaZB1uRDfSo0SMPci6BdIDm
MAPbI3,MA,Pb,I,1.6,TiO2-c | TiO2-mp,P3TAA-co-P3HT,Ag,Unknown,DMF; DMSO,False,100.0,Spin-coating,N2,0.1,False,1.036,16.48,0.61,10.41,BfXCIH4fNHw_B2LQ8WS5btZgUpbH
MAPbI3,MA,Pb,I,1.6,SnO2-np | PCBM-60,Spiro-MeOTAD,MoO3 | Au,Toluene,DMSO; GBL,False,100.0,Spin-coating,N2,0.1119999999999999,False,1.05,20.26,0.738,15.0,BfckO3_ON5DeceJv9ZnVcbHF7Ny6
Cs0.05FA0.81MA0.14PbBr0.43I2.57,Cs; FA; MA,Pb,Br; I,,TiO2-c | TiO2-mp,Spiro-MeOTAD,Ag,Toluene,DMF; DMSO,False,150.0,Spin-coating,Unknown,0.14,False,0.6409999999999999,12.35,0.635,7.32,BfnE5epxEZii4eS3rvEc626c_kFM
(TBA)0.01MA0.99PbI3,(TBA); MA,Pb,I,,TiO2-c | TiO2-mp,Spiro-MeOTAD,Au,Unknown,DMF,False,100.0,Spin-coating,N2,0.0625,False,0.85,20.82,0.56,9.91,BfvO-rx-AhK_cNB52_ZDc0ec2FXt
FA0.83MA0.17PbBr0.52I2.48,FA; MA,Pb,Br; I,1.64,TiO2-c | TiO2-mp,Spiro-MeOTAD,Au,Chlorobenzene,DMF; DMSO,False,100.0,Spin-coating,N2,0.16,False,1.12,21.1,0.67,15.9,Bfys3jEMN4vz-UGjWA4iHq4-gIlE
MAPbI3,MA,Pb,I,1.6,PCBM-60 | BCP,PEDOT:PSS | PTAA,Ag,Unknown,DMF; DMSO >> IPA,False,100.0 >> 100.0,Spin-coating >> Spin-coating,Unknown,0.1,False,0.97,18.32,0.59,10.51,Bg0xM3-XRuuV7i_CYqWWSprNv8uL
FAPbI3,FA,Pb,I,1.48,TiO2-c,Spiro-MeOTAD,Au,Unknown,DMF >> IPA,False,Unknown >> 150.0,Spin-coating >> Spin-coating,N2 >> N2,0.09,False,1.05,23.48,0.7,17.87,Bg6tMx0_-oDzULz4HfR1Gg2gp4nZ
MAPbI3,MA,Pb,I,1.59,TiO2-c | TiO2-nw,Spiro-MeOTAD,Au,Diethyl ether,DMF; DMSO,False,100,Spin-coating,Ambient,0.16,False,1.011,15.7,0.75,12.2,Bg8fi6t4EAIff6dDWR0uDFqmbPo1
MAPbI3,MA,Pb,I,1.6,C60 | bis-C60,PEDOT:PSS,Ag,Toluene,DMF; DMSO,False,100.0,Spin-coating,N2,0.1,False,0.975,18.5,0.648,11.7,BgCl6CO3_rqHTu6nN160Xl0wZWtr
Cs0.17FA0.83PbBr0.51I2.49,Cs; FA,Pb,Br; I,,LiF | C60 | SnO2-c | ZnSnO2-c,NiO-c,ITO | Ag,Chlorobenzene,DMF; DMSO,False,52; 105,Spin-coating,N2,0.12,False,,,,,BgGYSllXIpyDFIDuTGwx_sBNJtlY
MAPbI3,MA,Pb,I,1.6,PCBM-60 | BCP,NiMgLiO,Ag,Toluene,DMSO; GBL,False,100.0,Spin-coating,Unknown,0.09,False,1.052,20.666,0.628,13.66,BgQXLAqnAkfY4gFqsKpAy_TEkiX_
FA0.85MA0.15PbBr0.45I2.55,FA; MA,Pb,Br; I,,ZnO-mp | ZnO-np,NiO-c | NiO-mp,Ag,Chlorobenzene,DMF; DMSO,False,100.0,Spin-coating,Unknown,0.108,False,1.14,22.83,0.81,21.11,BgZsx9UZ5R1_7HeWPLGScuiM-R5m
MAPbI3,MA,Pb,I,1.6,TiO2-c,Spiro-tBuBED,MoO3 | Au,Toluene,DMSO; GBL,False,100.0,Spin-coating,N2,0.16,False,1.102,22.99,0.735,18.6,BgdPscoMI0gcizV6zq-THQyl8vqA
MAPbI3,MA,Pb,I,1.56,TiO2-c,PVP | Spiro-MeOTAD,Au,Unknown,none >> none,False,Unknown,Evaporation >> Gas reaction,Vacuum >> Ar; MAI,0.1,False,0.921,21.6,0.713,14.21,BgeQrJ1pmAyhZ8dO00CZevS1ChpM
MAPbI3,MA,Pb,I,1.6,PCBM-60 | BCP,H6,Au,Toluene,DMF; DMSO,False,100.0,Spin-coating,Ar,0.01,False,0.74,19.98,0.64,9.33,BggCP6qUh1dFlgXBTQvRBQF2Fo3u
MAPbI3,MA,Pb,I,1.6,PCBM-60 | bis-C60,NiO-c,Ag,Unknown,Unknown,False,Unknown,Spin-coating,Unknown,0.0314,False,1.06,17.48,0.63,11.66,Bggk079kH9sO7PATb6zAR5lPxDBb
MAPbI3,MA,Pb,I,1.6,TiO2-c | TiO2-mp | ZrO2-mp,none,Carbon,Unknown,GBL,False,50,Drop-infiltration,Unknown,0.107,False,0.92,22.75,0.67,13.98,Bgo9WYWA69CfzDqqBApr94flss-q
Cs0.1FA0.9PbBr0.3I2.7,Cs; FA,Pb,Br; I,,TiO2-c | TiO2-mp,Spiro-MeOTAD,Au,Chlorobenzene,DMF; DMSO,False,100.0,Spin-coating,Air,0.09,False,1.09,22.82,0.799,19.94,BgrY8fGYFPaZ_oIFyu_VvKGEdKNd
MAPbI3,MA,Pb,I,1.6,TiO2-np,Spiro-MeOTAD,Au,Unknown,DMF,False,115.0,Spin-coating,N2,0.105,False,1.13,22.3,0.7709999999999999,18.2,BgvZ1LjEqNKfnShsmNO_tgMaxyUt
MAPbI3,MA,Pb,I,1.6,PCBM-60 | Bphen,PTAA,Cu,Chlorobenzene,DMF; DMSO,False,100.0,Spin-coating,Unknown,0.1,False,1.02,22.45,0.7290000000000001,17.63,BgvpO448yYxjZC8LXXkgT9brABc4
CsPbBrI2,Cs,Pb,Br; I,1.93,TiO2-c,P3HT,Au,IPA,DMSO,False,300,Spin-coating,N2,,False,1.06,14.46,0.68,10.47,Bh-d72QHjtm8Bi4YoS8SVBHOTJu7
MAPbI3,MA,Pb,I,1.6,TiO2-c | TiO2-mp,Spiro-MeOTAD,Au,Diethyl ether,DMF; DMSO,False,100.0,Spin-coating,Unknown,0.1,False,0.99,23.3,0.77,18.09,Bh8Omn4Rxh6aYJYIq-saARdQX5HP
FA0.85MA0.15PbBr0.45I2.55,FA; MA,Pb,Br; I,1.65,SnO2-c,Spiro-MeOTAD,Au,Chlorobenzene,DMF; DMSO,False,100.0,Spin-coating,N2,0.16,False,1.09,23.06,0.68,16.92,BhBXV6tYli2GN1uK5zGz1a25Y0Zr
Cs0.14FA0.83MA0.17PbBr0.51I0.249,Cs; FA; MA,Pb,Br; I,,ZnO-np,Spiro-MeOTAD,Ag,Chlorobenzene,DMF; DMSO,False,95.0,Spin-coating,Unknown,0.1,False,1.1,21.7,0.682,16.3,BhJXpJ8Hcw-UZMjyvqdqkkNhUxev
MAPbI3,MA,Pb,I,,SnO2-c,H-Z2,Au,Unknown,DMF >> IPA,False,75 >> 135,Spin-coating >> Spin-coating,Air >> Air,0.108,False,0.99,18.27,0.54,9.75,BhLpZWRsGLzqgvTkWEnl2Tde2fFi
MAPbI3,MA,Pb,I,1.6,TiO2-c | SiO2-mp,Spiro-MeOTAD,Au,Unknown,DMF,False,100.0,Spin-coating,Unknown,0.09,False,1.02,18.3,0.69,13.91,BhNvWBz7NtOK3lx5rMVJ5_sn2EWb
MAPbI3,MA,Pb,I,1.6,TiO2-c | TiO2-mp,Spiro-MeOTAD,Au,Unknown,DMF; DMSO >> IPA,False,Unknown >> 130.0,Spin-coating >> Spin-coating,N2 >> N2,0.089,False,,,,15.8,BhP3MfjCxgjJB-d4guw9FazyHrRk
MAPb0.7Sn0.255I3,MA,Pb; Sn,I,1.3,PCBM-60 | BCP,PEDOT:PSS,Ag,Unknown,DMF; DMSO >> IPA,False,Unknown >> 110.0,Spin-coating >> Spin-coating,N2 >> N2,0.09,False,0.725,23.6,0.73,12.6,BhZTlEAJ83D2M11XWMldwS9u0zyr
MAPbI3,MA,Pb,I,1.55,TiO2-c,Spiro-MeOTAD,Au,Unknown,DMF,False,70.0; 90.0; 100.0,Spin-coating,Ar,0.1,False,1.02,21.8,0.7190000000000001,16.04,BhggwsIhIjIJJD0rgDrtGJaALIjU
MAPbI3,MA,Pb,I,1.6,C60,Spiro-MeOTAD,Ag,Toluene,DMF; DMSO,False,100.0,Spin-coating,Unknown,0.1,False,1.04,23.69,0.696,17.2,BhtUj6KoYV-sm1ou3bbg35PwJ-_8
MAPbI3,MA,Pb,I,1.6,TiO2-c,Spiro-MeOTAD,Au,Unknown,DMF >> none >> none,False,70.0 | Unknown | 130.0,Spin-coating >> Evaporation >> Evaporation,Unknown,0.09,False,0.88,19.28,0.65,11.01,BhxF_INukn9y77Leq5lBX-wwXNsh
CsPbI3,Cs,Pb,I,1.68,TiO2-c,PTAA,Au,Unknown,DMF; DMSO,False,150.0,Spin-coating,N2,0.09,False,,,,15.7,Bi034w7uEBSDbbv-EZSmZ-vUNKSk
Cs0.05FA0.79MA0.16PbBr0.51I2.49,Cs; FA; MA,Pb,Br; I,,TiO2-c | TiO2-mp,HS-Ph-CN | Spiro-MeOTAD,Au,Chlorobenzene,DMF; DMSO,False,100.0,Spin-coating,N2,0.16,False,1.05,23.9,0.802,20.0,Bi03ENMFIfyQBgDquW2znkY-CqQE
Cs0.1FA0.9PbI3,Cs; FA,Pb,I,,TiO2-c | C60,Spiro-MeOTAD,Au,Unknown,IPA >> DMF >> none,False,Unknown >> 170.0 >> Unknown,Spin-coating >> Spin-coating >> Gas reaction,N2 >> N2 >> FAI; Vacuum,0.09,False,0.959,22.27,0.721,15.13,Bi7PXtT13QqRmgR9ENkWa6SMa5f9
MAPbI3,MA,Pb,I,1.6,SnO2-np,Spiro-MeOTAD,Au,Diethyl ether,DMF; DMSO,False,150.0,Spin-coating,Air,0.1,False,1.06,24.8,0.66,17.3,BiD_8Xxs-bozlNf9_hHOA63vcuLQ
