Repository: GouravSidana/firstML

# firstML
My first Machine Learning Project

File: filtered_perovskite.csv (part 32 of 155)
Formula,A_ion,B_ion,X_ion,Bandgap,ETL,HTL,Backcontact,Antisolvent,Solvent,Solv_annel,Anneal_temp,Dep_procedure,Synth_atm,Cell_area,Is_module,Voc,Jsc,FF,PCE,entry_id
MAPbI3,MA,Pb,I,1.6,TiO2-c,Spiro-MeOTAD,Au,Unknown,DMF,False,Unknown,Spin-coating,N2,0.1,False,0.951,19.8,0.588,10.7,BiEy13aqRZuBrW7MHjU2niW-qPLe
MAPbI3,MA,Pb,I,1.6,PEI | PCBM-60,PTAA,Au,Unknown,DMSO; GBL,False,100.0,Spin-coating,Unknown,0.096,False,0.99,18.7,0.6,11.1,BiMVG902thH2vMXT8xbtVkyspLIs
MAPbI3,MA,Pb,I,1.53,PCBM-60 | BCP,Graphene oxide | Carbon-np,Ag,Chlorobenzene,DMF,True,100,Spin-coating,Unknown,0.0225,False,0.922,20.6,0.81,15.4,BiTiCYKKkTBmT0pSdO-bIOSz0iXy
MAPbI3,MA,Pb,I,1.6,TiO2-c | TiO2-mp,Spiro-MeOTAD,Au,Unknown,DMF; DMSO >> IPA >> IPA,False,Unknown >> Unknown >> 70.0,Spin-coating >> Dropcasting >> Spin-coating,Air >> Air >> Air,0.125,False,1.018,19.75,0.65,13.07,BiUv8RRHOwoDeCeYiAzP6LflnRVS
Cs0.1FA0.9PbBr0.1I2.9,Cs; FA,Pb,Br; I,1.55,TiO2-c | TiO2-mp,Spiro-MeOTAD,Au,Diethyl ether,DMF; DMSO,False,145,Spin-coating,N2,0.125,False,1.019,22.64,0.767,17.69,BiborzjNTEfTTcm2X0nISAzUJnMO
MAPbI3,MA,Pb,I,1.6,TiO2-c | Al2O3-mp,Spiro-MeOTAD,Au,Unknown,DMF,False,100.0,Spin-coating,Unknown,0.1032,False,1.03,17.61,0.62,11.27,Bil1Q4TXKYqTvN6DwDjrdmMZk0Zq
MAPbI3,MA,Pb,I,1.6,TiO2-c,Spiro-MeOTAD,Ag,Unknown,DMF,False,100.0,Spin-coating,N2,0.12,False,1.06,18.58,0.66,13.05,BiwCgNrVQWgE1vKsoJxkSdU4dyQV
MAPbI3,MA,Pb,I,1.6,TiO2-c | TiO2-mp,Spiro-MeOTAD,Au,Chlorobenzene,DMF; DMSO,False,105.0,Spin-coating,Air,0.09,False,1.06,22.26,0.7290000000000001,17.21,BjEjIm9AIWYmYc1f5pBEL2ZGIAbD
MAPbI3,MA,Pb,I,1.6,PCBM-60,PEDOT:PSS,Ag,Unknown,DMF,False,Unknown,Spin-coating,Unknown,0.1,False,0.88,16.81,0.598,8.84,BjImRDmteE0LHAR_B__qrm5W5WO9
MAPbI3,MA,Pb,I,1.53,TiO2-c,PTAA,Graphene | PDMS,Unknown,DMF,False,100,Spin-coating,Dry air,1.0,False,,,,12.77,BjzgqxLvfSGWPC9M2A-LGuRkegdX
MAPbI3,MA,Pb,I,1.59,PCBM-60 | BCP,PolyTPD,Ag,Unknown,DMF,False,100,Spin-coating,N2,0.0919,False,1.07,20.5,0.65,14.0,Bk8Ghh49LeWpdlFFd4meyB8RKT9e
Cs0.2FA0.2MA0.6PbI3,Cs; FA; MA,Pb,I,1.64,PCBM-60 | Zr(acac)4,NiO-c,Ag,Toluene,DMF,False,100.0,Spin-coating,N2,0.1,False,1.13,23.0,0.75,20.1,BkDwaIIBbqP8b_1rfg5Qav4B8ZYf
MAPbI3,MA,Pb,I,1.6,TiO2-c,Spiro-MeOTAD,Au,Chlorobenzene,DMSO; GBL,False,100.0,Spin-coating,Unknown,0.09,False,1.06,21.19,0.731,16.47,BkFLslDgnzG0jHBoE4MXjunRNFfb
MAPbI3,MA,Pb,I,1.6,TiO2-c,Spiro-MeOTAD,Ag,Ethyl acetate,DMF,False,100.0,Spin-coating,Air,0.12,False,1.062,21.07,0.7090000000000001,15.64,BkGA_8TVpiCFFhCW58LNTJKjv476
MAPbI3,MA,Pb,I,1.6,TiO2-c,Spiro-MeOTAD,Au,Unknown,DMF,False,65; 100,Spin-coating,Air,0.125,False,1.015,16.598,0.77,12.91,BkSCx-j1VQ9rbekVsoBQcSuJet3R
MAPbI3,MA,Pb,I,1.6,C60 | BCP,PEDOT:PSS,Cu,Unknown,DMF; DMSO,True,120.0,Ultrasonic spray,Ambient,0.0754,False,0.93,21.3,0.77,15.4,BkUbUwjuUZirQ-Whf-5CP_Rz7xZ3
Cs0.05FA0.79MA0.16PbBr0.51I2.49,Cs; FA; MA,Pb,Br; I,,TiO2-c,Spiro-MeOTAD,Au,Chlorobenzene,DMF; DMSO,False,100.0,Spin-coating,N2,0.1,False,1.14,22.45,0.75,19.46,BkpcC-9dk68QmohyKLyVGQB-lavc
FA0.85MA0.15PbBr0.46I2.54,FA; MA,Pb,Br; I,,TiO2-c | TiO2-mp,PTAA,Au,Chlorobenzene,DMF; DMSO,False,100.0,Spin-coating,N2,0.16,False,1.083,21.68,0.653,15.33,Bkqw8oHT5J4vySzR967wnY_8Z_br
MAPbI3,MA,Pb,I,1.6,TiO2-c,Spiro-MeOTAD,Au,Chlorobenzene,DMF,False,100.0,Spin-coating,N2,0.08,False,1.04,18.68,0.713,13.83,BkyDaXCBPp81iLgYn9ZHAoQ7Vg8E
MAPbI3,MA,Pb,I,1.6,TiO2-c | TiO2-mp,(BMPA-EDOT)3-TPA,Ag,Unknown,DMSO; GBL,False,100.0,Spin-coating,N2,0.16,False,1.0659999999999998,21.01,0.785,17.59,Bl7HaRK8ZdSIQYkcW6rk10hTZBES
Cs0.15FA0.75MA0.1PbBr0.1I2.9,Cs; FA; MA,Pb,Br; I,,ZnO-c | TiO2-c,Spiro-MeOTAD,MoO3 | Ag,Chlorobenzene,DMSO,False,110,Spin-coating,N2,0.0544,False,,,,14.68,BlXrNRpxbNaRCj3Nz2bUhU4VCBf2
MAPbI3,MA,Pb,I,1.5,PCBM-60,NiO-c,Ag,Toluene,DMF; DMSO,False,40; 100,Spin-coating,N2,0.09,False,0.966,23.12,0.6559999999999999,14.66,BljBQ5azgVsp-pYqmLMGY-4erKPe
MAPbI3,MA,Pb,I,1.6,PCBM-60,NiO,Ag,Toluene,DMSO,False,100,Spin-coating,Air,0.1,False,0.88,13.95,0.65,8.0,BljPSKkxguUEXnS5ociH4-yh3JE4
Cs0.05FA0.76MA0.19PbBr0.6I2.4,Cs; FA; MA,Pb,Br; I,1.59,SnO2-c | 3-(1-pyridinio)-1-propanesulfonate,asy-PBTBDT,Au,Chlorobenzene,DMF; DMSO,False,100,Spin-coating,Unknown,0.09,False,1.14,22.9,0.7829999999999999,20.5,BlxnNjBz8AFJA7ft2lFiCWaiQ3OQ
Cs0.05FA0.79MA0.16PbBr0.51I2.49 | (mFPEA)PbI3,Cs; FA; MA | (mFPEA),Pb | Pb,Br; I | I,,SnO2-np,Spiro-MeOTAD,Au,Chlorobenzene,DMF; DMSO | IPA,False,100,Spin-coating | Spin-coating,Unknown,0.1,False,1.125,22.4,0.7829999999999999,20.14,BlyRovV2-K0QlBO7j4GV7BofXzt2
Cs0.05FA0.79MA0.16PbBr0.51I2.49,Cs; FA; MA,Pb,Br; I,,PCBM-60 | BCP,PTAA | Al2O3-mp,Ag,Ethyl acetate,DMF; DMSO,False,100.0,Spin-coating,N2,0.09,False,1.09,21.08,0.76,17.46,Bm-5BvvrHCYyE9b4dAzwOJSw-lqJ
MAPbI3,MA,Pb,I,1.6,PCBM-60 | PEIE,NiO-c,Cu,Unknown,2-methoxyethanol,False,140.0,Spin-coating,N2,0.1,False,0.098,16.46,0.7240000000000001,11.64,BmEYbVpgB4YTx5IDppTYhj4VwAlQ
Cs0.05FA0.79MA0.16PbBr0.51I2.49,Cs; FA; MA,Pb,Br; I,,TiO2-c | PCBM-60,COTT-2,Au,Chlorobenzene,DMF; DMSO,False,100.0,Spin-coating,N2,0.1,False,1.07,23.01,0.72,17.7,BmL9CqY43R3_T69j2OulSzDjgnaZ
MAPbI3,MA,Pb,I,1.6,ZnO-np,P3HT,Au,Chlorobenzene,DMF; DMSO,False,90.0,Spin-coating,Air,0.1,False,0.91,18.67,0.66,11.23,BmPy1jXFDDLxc9tT7BJU35-_s_-N
Cs0.05FA0.76MA0.19PbBr0.72I2.28,Cs; FA; MA,Pb,Br; I,1.68,C60 | BCP,PTAA,,,,False,,,,,False,1.11,17.5,0.733,14.3,BmQbXNkQptq5InORbnWs5IuecY9C
MAPbI3,MA,Pb,I,1.6,TiO2-c | TiO2-mp | ZrO2-mp,none,Carbon,Unknown,GBL,False,50.0,Drop-infiltration,Unknown,0.16,False,0.8859999999999999,21.3,0.755,14.3,BmT8OPO1LYKAl0kshdN4MIOXFueE
MAPbI3,MA,Pb,I,,TiO2-c | TiO2-mp,Spiro-MeOTAD,Au,Unknown,DMF; DMSO,False,90,Spin-coating,Unknown,0.096,False,1.11,21.95,0.7709999999999999,18.4,BmYvRrRbmaCqGqQe3l6QOkvxz1R1
FA0.9MA0.1PbI3,FA; MA,Pb,I,,SnO2-np,Spiro-MeOTAD,Ag,Unknown,DMF; DMSO | IPA >> IPA,False,Unknown,Spin-coating | Spin-coating >> IPA washing | Spin-coating >> IPA washing,N2 | N2 | N2,,False,1.116,21.306,0.747,17.76,Bmd3nMzRCk8jbST7iU3gsrkDS0jl
MAPbI3,MA,Pb,I,1.6,PCBM-60,PEDOT:PSS,Al,Unknown,Unknown,False,Unknown,Unknown,Unknown,0.1,False,,,,7.22,BmehlV8x-xRbpLblMKdyG-zizR8s
FA0.85MA0.15PbBr0.45I2.55,FA; MA,Pb,Br; I,,C60,Spiro-MeOTAD,Au,Chlorobenzene,DMF; DMSO,False,100.0,Spin-coating,N2,1.0,False,1.02,22.25,0.7020000000000001,15.93,BmhG0nSgewBe2lzgy3-d2YRe4I8A
Cs0.1FA0.75MA0.15PbBr0.55I2.55,Cs; FA; MA,Pb,Br; I,1.63,TiO2-c,Spiro-MeOTAD,Au,Chlorobenzene,DMF; DMSO,False,100,Spin-coating,N2,0.1,False,1.14,22.8,0.7509999999999999,19.45,Bmq4cDWAi4cO2mICd-roCTKqRsSg
MAPbI3,MA,Pb,I,1.6,PCBM-60,Spiro-MeOTAD,Au,Unknown,none >> IPA,False,Unknown >> 100.0,Evaporation >> Spin-coating,Vacuum >> Unknown,0.1,False,0.87,15.5,0.563,7.6,BmskQHC_v3leP-9p8xuzG_yf1bpo
MAPbI3,MA,Pb,I,1.6,TiO2-c | TiO2-mp,YC-1,Ag,Diethyl ether,DMF; DMSO,False,Unknown,Spin-coating,N2,0.04,False,1.03,23.67,0.7390000000000001,17.87,Bmvx7LAz2KvNzuma92eUlagep15M
CsPb0.93I3,Cs,Pb,I,1.8,TiO2-c | TiO2-mp,P3HT,Au,N2,DMF; DMSO,False,300.0,Spin-coating,N2,0.159,False,0.882,16.0,0.74,10.4,BmxazX4H0gtT24DpqBIhfJRoXc4F
FA0.85MA0.15PbBr0.45I2.55,FA; MA,Pb,Br; I,,TiO2-c | TiO2-mp,PFB,Au,Chlorobenzene,DMF; DMSO,False,100.0,Spin-coating,Air,0.09,False,0.88,21.12,0.48,9.09,Bn27sb6rL6bFFZapIVXqMiRw9NiK
Cs0.96K0.04PbBr3,Cs; K,Pb,Br,2.29,TiO2-c | TiO2-mp,none,Carbon,Unknown,DMF >> Methanol,False,90.0 >> 250.0,Spin-coating >> Spin-coating,Air >> Air,0.09,False,1.454,6.9,0.753,7.55,Bn3aSPgzloToDW7I8SGvNNM5uTxW
MAPbI3,MA,Pb,I,1.56,TiO2-c,Spiro-MeOTAD,MoO3 | Ag,Chlorobenzene,DMF; DMSO,False,100.0,Spin-coating,N2,0.1,False,1.07,22.94,0.71,17.6,Bn9E3VfslG5qeaxydCIYCaXG8Ovr
MAPbI3,MA,Pb,I,1.6,PCBM-60,TP-FTzF-TP,Au,Unknown,DMF >> IPA,False,100.0 >> 100.0,Spin-coating >> Spin-coating,Unknown,0.1,False,1.001,16.98,0.62,10.5,BnAbO8qc63DRoJWOuTwEFvkl3tRu
MAPbI3,MA,Pb,I,1.6,TiO2-c | TiO2-mp,Spiro-MeOTAD,Au | ITO,Toluene,DMSO,False,Unknown,Spin-coating,Unknown,0.25,False,1.0,20.7,0.7120000000000001,14.7,BnBz_3E3JEteGR4CfM3S6Y3nra8A
MAPbI3,MA,Pb,I,1.59,PCBM-60 | BCP,PTAA | PFN,Cu,Diethyl ether,DMF; DMSO,False,60; 100,Spin-coating,Unknown,,False,1.08,21.6,0.81,18.9,BnI_poXGb9NrSrrrNsfT1OSnt75S
MAPbI3,MA,Pb,I,1.63,SnO2-c,Spiro-MeOTAD,Au,Unknown,DMF >> IPA,False,25; 75 >> 135,Spin-coating >> Spin-coating,Dry air >> Dry air,0.1031,False,1.15,21.74,0.809,20.23,BnSKO5y9yOA0Uh4wRdfi4BQ8aMRv
MAPbI3,MA,Pb,I,1.6,PCBM-60,NiO-c,Ag,Chlorobenzene,DMF; DMSO,False,100.0,Spin-coating,N2,0.1,False,1.03,19.92,0.657,13.49,BnZf3x8p7e5-s_iDDYdGiH9c0l03
MAPbI3,MA,Pb,I,1.6,PNDI-2T | PEIE,PEDOT:PSS,Au,Unknown,DMF,False,100.0,Spin-coating,N2,0.4,False,0.88,18.03,0.405,13.0,BnazXUOJ4tD56F70kcimvYA3fR_t
FAPbI3,FA,Pb,I,1.48,TiP2-c | PCBM-60,Spiro-MeOTAD,Au,Unknown,DMF; DMSO >> IPA,False,Unknown >> 150.0,Spin-coating >> Spin-coating,N2 >> N2,0.08,False,1.0,23.0,0.738,16.7,BndTBOwEKFpB6NtFoLpxP3MOAoN9
MAPbI3,MA,Pb,I,1.6,PCBM-60,PEDOT:PSS,Al,Unknown,"Diiodoctane, DMF",False,105.0,Spin-coating,N2,0.04,False,0.97,21.48,0.61,12.68,BneDWPE2y6ymQoaKt5KLXi2uFNz0
Cs0.05FA0.79MA0.16PbBr0.51I2.51,Cs; FA; MA,Pb,Br; I,,TiO2-c | TiO2-mp,PTEG,Ag,Chlorobenzene,DMF; DMSO,False,Unknown,Spin-coating,N2,0.09,False,1.11,22.2,0.773,18.2,Bnl9yl1VVPJKpID1B2p8esjtp2vf
MAPbI3,MA,Pb,I,1.6,TiO2-c,Spiro-MeOTAD,Au,Toluene,DMSO; GBL,False,100.0,Spin-coating,N2,0.16,False,1.02,14.07,0.58,8.28,BnlM135UQKNfak9j1t7sa3_gyFYl
MAPbI3,MA,Pb,I,1.56,TiO2-c | TiO2-mp,PTB-BO,Au,Unknown,Dimethylacetamide,False,100.0,Spin-coating,Unknown,0.1369999999999999,False,0.8270000000000001,14.35,0.62,7.4,Bno8ABJ_IA1Rkw5wsHmNt3DhJfI6
MAPbI3,MA,Pb,I,1.6,TiO2-c | TiO2-mp,Spiro-MeOTAD,Au,Unknown,DMF >> IPA,False,70.0 >> 110.0,Spin-coating >> Printing,Unknown,0.1,False,0.99,20.7,0.67,13.7,Bnufg81Z-axCfCdQed2OEQpQCupN
FA0.83MA0.17PbBr0.3I2.7,FA; MA,Pb,Br; I,,SnO2-np,Spiro-MeOTAD,Au,Chlorobenzene,DMF; DMSO,False,150.0,Spin-coating,N2,0.09,False,1.14,24.98,0.77,20.35,BnvDw9NqYs6wrTg9sPHQhT2dTHjI
MAPbI3,MA,Pb,I,1.6,PCBM-60 | Bphen,PEDOT:PSS,Ag,Unknown,DMF,False,60; 70; 80; 90; 100; 100,Spin-coating,N2,0.725,False,0.98,19.16,0.76,14.27,Bo3HEHhzJ0ADA9973ZNJzbBzESdD
MAPbI3,MA,Pb,I,1.6,TiO2-c | TiO2-mp,Spiro-MeOTAD,Au,Unknown,DMF,False,150.0,Spin-coating,Unknown,0.0464,False,0.69,22.05,0.58,9.1,BoWVk3vMqPGN0ngTkCUAzwSFmQEd
FA0.95MA0.05PbBr0.15I2.85,FA; MA,Pb,Br; I,,TiO2-c | TiO2-mp,DM,Au,Ethyl ether,DMF; DMSO,False,150.0,Spin-coating,Unknown,0.0939,False,1.11,24.3,0.768,20.8,Bob7nzFAOzi74JDiNKm0Ts4Uqa-w
Cs0.05FA0.79MA0.16PbBr0.51I2.49,Cs; FA; MA,Pb,Br; I,,SnO2-np,CuSCN | MoOx,Au,Chlorobenzene,DMF; DMSO,False,130,Spin-coating,Unknown,,False,1.1,21.1,0.688,16.4,Boe5Sa0XckjTtXa8da-4Cv3iUIoE
Cs0.17FA0.83PbBr0.3I2.7,Cs; FA,Pb,Br; I,,SnO2-c | SnO2-c,V1102,Au,Anisole,DMF; DMSO,False,100.0,Spin-coating,Dry air,0.0919,False,1.03,22.1,0.78,17.5,BohgNhmCysgu33-e9brisSwUd6BW
MAPbI3,MA,Pb,I,1.6,PCBM-60 | BCP,PEDOT:PSS,Ag,Unknown,DMF,False,100.0,Spin-coating,N2,0.12,False,1.18,15.4,0.74,14.0,Bos_vxxnUw75S3q9G72E24ezwkgg
MAPbI3,MA,Pb,I,1.55,TiO2-c,PBDTT-SeDPP; PCBM-70,MoO3 | Ag,Unknown,DMF,False,95.0,Spin-coating,N2,0.1,False,0.94,20.6,0.62,12.0,BovEDnfNwvepMydguoUQMKlKMus6
MAPbI3,MA,Pb,I,1.6,TiO2-nw,Spiro-MeOTAD,Au,Unknown,DMF >> Chlorobenzene; IPA,False,Unknown >> 70.0,Spin-coating >> CBD,Unknown,0.16,False,1.04,23.0,0.74,17.7,BowJL9u-UIfZwP0Xo8sqpgB0h9ry
MAPbI3,MA,Pb,I,1.55,PEG; ZnO-np,Spiro-MeOTAD,Au,Unknown,DMF >> IPA,False,60.0 >> 90.0,Spin-coating >> CBD,Unknown,0.1,False,1.02,19.75,0.63,12.7,BpEWWqAYvry2WPoDOwsk2yAj04s3
MAPbI3,MA,Pb,I,1.6,PCBM-60,NiO-c,Ag,Chlorobenzene,DMF; DMSO,False,100.0,Spin-coating,N2,0.1,False,0.977,20.17,0.6629999999999999,13.08,BpFsOKFR-4zWd3C14cr5pZRSrAT0
MAPbI3,MA,Pb,I,1.6,PCBM-60 | Alq3,PEDOT:PSS,Ag,Chlorobenzene,DMF; DMSO,False,60.0; 85.0,Spin-coating,N2,0.09,False,,,,,BpJ-OdEaG-ukRzCw_CPJTBH5My4m
FA0.83MA0.17PbBr0.51I2.49,FA; MA,Pb,Br; I,1.65,SnO2-c,Spiro-MeOTAD,Au,Toluene,DMF; DMSO,False,110.0,Spin-coating,Air,0.16,False,1.08,18.41,0.588,11.71,BpXH-lKnQsKpqlESdehlgOwyheg1
CsPbBr3,Cs,Pb,Br,,TiO2-c | TiO2-mp,none,Carbon,Unknown,DMF >> Methanol,False,100.0 >> 250.0,Spin-coating >> Spin-coating,N2 >> N2,0.09,False,1.55,7.21,0.8140000000000001,8.78,Bph2v8P9ThSytz4PI1mTBomwiWgJ
Cs0.1FA0.75MA0.15PbBr0.35I2.65,Cs; FA; MA,Pb,Br; I,,C60 | BCP,PTAA,Ag,Chlorobenzene,DMF; DMSO,False,100.0,Spin-coating,N2,0.105,False,0.99,21.96,0.58,12.67,Bq0xXUlGGQ0jEKaysOJlt51nuKkE
MAPbI3,MA,Pb,I,1.6,TiO2-c,"N1,N1',N1'',N1'''-(ethene-1,1,2,2-tetrayltetrakis(benzene-4,1-diyl))tetrakis(N1-(4-(dimethylamino)phenyl)-N4,N4-dimethylbenzene-1,4-diamine)",Ag,Unknown,Unknown,False,95.0,Spin-coating,N2,0.09,False,0.83,21.32,0.69,12.22,BqBJ2JMmKjFtwCH9wiBDW-TDKB1n
Cs0.05FA0.81MA0.14PbBr0.45I2.55,Cs; FA; MA,Pb,Br; I,,SnO2-c,Spiro-MeOTAD,Au,Ethyl acetate,DMF; DMSO,False,120.0,Spin-coating,Unknown,0.16,False,1.021,21.4,0.62,13.59,BqPU88WqUoq8nL6bH4PlrbLVXRsw
MAPbI3,MA,Pb,I,1.6,1‐benzyl‐3‐methylimidazolium chloride,Spiro-MeOTAD,Au,Chlorobenzene,DMSO; GBL,False,100.0,Spin-coating,N2,0.0756,False,1.0,20.15,0.7240000000000001,14.59,BqR1o_4pohPE5Ym7NDYxMB9w9n7f
FAPbI3,FA,Pb,I,1.51,TiO2-c,Spiro-MeOTAD,MoOx | Al,Toluene,DMF,False,170,Spin-coating,N2,0.0579999999999999,False,1.005,18.16,0.6679999999999999,12.21,BqZpW5pG-dXkdtB_OfnZyizFWNF1
MAPbI3,MA,Pb,I,1.6,PCBM-60,NiO-c,Ag,Chlorobenzene,DMF,False,100.0,Spin-coating,Unknown,0.06,False,0.99,19.4,0.77,14.9,Bq_7riEEk-gAUBufQ3NJ6TEkp6dR
MAPbI3,MA,Pb,I,1.6,TiO2-c | TiO2-nw,Spiro-MeOTAD,Au,Unknown,DMF >> IPA,False,50; 100 >> 100,Spin-coating >> Spin-coating,N2 >> N2,0.14,False,0.93,22.3,0.69,14.3,BqcUYQLWp0NHcarvd5jWIxahlVJt
MAPbI3,MA,Pb,I,1.6,TiO2-c | TiO2-mp,P3HT,Au,Unknown,DMF >> IPA,False,Unknown >> 100,Spin-coating >> CBD,Air >> Air,0.1,False,0.89,18.55,0.52,8.62,BqhxQpPi-r8lCy0kOVQelbdzqcr5
MAPbI3,MA,Pb,I,1.6,TiO2-c,Spiro-MeOTAD,Au,Unknown,DMF >> none,False,70.0 >> 150.0,Spin-coating >> Gas reaction,Air >> Air; MAI,0.09,False,0.93,14.64,0.71,9.63,BqzDBsUsUPOzJSU36ACYT4xjbf6y
MAPbI3,MA,Pb,I,1.6,TiO2-c | TiO2-mp,Q221,Carbon,Unknown,DMF >> IPA,False,70 >> 100,Spin-coating >> Spin-coating,Unknown,0.08,False,0.949,15.82,0.69,10.37,BrKPWMKlLB8d9nfTVM_eNQGu_zz5
MAPbI3,MA,Pb,I,1.6,TiO2-c | TiO2-mp,none,Carbon,Unknown,DMF; DMSO >> Cyclohexane; IPA,False,100.0 >> 100.0,Spin-coating >> CBD,Unknown,0.5,False,1.0,20.8,0.66,13.71,BrN0gu4hZjP_RuvfNk3CiF9WuiyM
MAPbI3,MA,Pb,I,1.6,C60 | BCP,DBTMT,Ag,Unknown,DMF >> IPA,False,Unknown >> 90.0,Spin-coating >> Spin-coating,N2 >> N2,0.1,False,1.1,20.59,0.816,18.53,BrRcM3bIS68AcOAYBWEPhZiKQTWE
MAPbI3,MA,Pb,I,1.6,TiO2-c,Spiro-MeOTAD,Ag,Unknown,DMF >> IPA,False,Unknown >> 100,Spin-coating >> Spin-coating,N2 >> N2,0.1,False,0.93,14.55,0.597,8.1,BrUlG7bxE1uiXz_pHZgicQ_eEm1n
CsPbBrI2,Cs,Pb,Br; I,,TiO2-c | TiO2-mp,P3HT,Au,N2,DMF; DMSO,False,100,Spin-coating,N2,0.159,False,0.962,13.4,0.598,7.7,BrV4vVCRSKqgZzYgqzLv_2U0dhAv
MAPbI3,MA,Pb,I,1.6,TiO2-c | TiO2-nw,Spiro-MeOTAD,Au,Unknown,DMF >> IPA,False,50; 100 >> 100,Spin-coating >> Spin-coating,N2 >> N2,0.14,False,0.88,16.1,0.55,7.79,BrfG8rdrck9hS5gorTs7vEvlGcoB
FA0.85MA0.15PbBr0.45I2.55,FA; MA,Pb,Br; I,,TiO2-c | TiO2-mp,Spiro-MeOTAD,Au,Unknown,DMF; DMSO; GBL,False,Unknown,Spin-coating,Unknown,0.09,False,1.136,23.41,0.7659999999999999,20.37,BrzrpMGPGmrD1y5m7mEtUjFp7Ewx
MAPbI3,MA,Pb,I,1.56,TiO2-c | TiO2-mp,Spiro-MeOTAD,Au,Unknown,DMF >> IPA,False,70.0 >> 70.0,Spin-coating >> CBD,Unknown,0.3,False,1.029,21.45,0.6970000000000001,15.24,BsAg8MY2GeEw3gsZ8bm75bBcxvz8
MAPbI3,MA,Pb,I,1.6,TiO2-c | TiO2-mp,Spiro-MeOTAD,Au,Unknown,DMF >> IPA,False,40.0 >> 100.0,Spin-coating >> Spray-coating,Air >> Air,0.09,False,0.87,19.2,0.57,9.56,BsC7nSNozXooZTIrDiOHsUiwaxD-
FA0.85MA0.15PbBr0.45I2.55,FA; MA,Pb,Br; I,,TiO2-c,Spiro-MeOTAD,Au,Toluene,DMF; DMSO,False,100.0,Spin-coating,N2,0.1,False,1.091,22.99,0.6940000000000001,17.42,BsH-_blMpXU8RO-z1N4bS4MrZ7ga
MAPbI3,MA,Pb,I,1.6,PCBM-60,PEDOT:PSS,Al,Unknown,DMF,False,100.0,Spin-coating,Unknown,0.16,False,0.9,19.2,0.68,11.7,BsTADNcBh69DBmASX9IXBZ_1Trtk
CsPbI3,Cs,Pb,I,,TiO2-c,PTAA,Au,Methyl acetate,DMF; DMSO,False,150.0,Spin-coating,Air,0.1,False,1.11,17.56,0.768,15.03,BsYhti4ljUqiY758vBgeWDxCw93x
Cs0.17FA0.83PbBr0.75I2.25,Cs; FA,Pb,Br; I,,TiO2-c | PCBM-60,Spiro-MeOTAD,Au,Air,DMF,False,25; 70,Spin-coating,Air,0.1,False,1.07,21.02,0.75,17.06,Bt4KScE-S8cMLWsfjrwc8S1bOaAf
FA0.85MA0.15PbBr0.46I2.54,FA; MA,Pb,Br; I,,TiO2-c | TiO2-mp,PTAA,Au,Chlorobenzene,DMF; DMSO,False,100.0,Spin-coating,N2,0.16,False,1.097,22.49,0.649,16.01,Bt5EA2Rori6Mc6LaZfJRQ0SXIY5o
MAPbI3,MA,Pb,I,1.6,TiO2-c | Graphene-QDs,Spiro-MeOTAD,Au,Diethyl ether,DMF; DMSO,False,Unknown,Spin-coating,Unknown,0.105,False,,,,16.48,Bt5JkCYUbUug3ZwKvsGRGUWyfUGU
MAPbI3,MA,Pb,I,1.6,TiO2-c,P3HT | SWCNTs | PMMA,Cu,Unknown,DMF,False,100.0,Spin-coating,Unknown,0.1,False,0.97,22.96,0.62,13.81,BtHfY3DrceY-xsVnUDMQ41_1fz4N
Cs0.05FA0.79MA0.160Pb1.0Br0.3I2.7,Cs; FA; MA,Pb,Br; I,,SnO2-c,Spiro-MeOTAD,Au,Chlorobenzene,DMF; DMSO,False,100,Spin-coating,N2,0.09,False,1.112,22.0,0.718,17.5,BtKSyh9MhNT9CzAAIt96cAUqbHge
FA0.85MA0.15PbBr0.45I2.55,FA; MA,Pb,Br; I,1.6,SnO2-np | C60,BTF2,Au,Chlorobenzene,Unknown,False,100.0,Spin-coating,Unknown,0.059,False,0.84,18.0,0.607,9.16,BtM-swHmHoJaO95R6ee7ybbjY8C0
MAPbI3,MA,Pb,I,1.6,C60 | BCP,none,Ag,Chlorobenzene,DMF,False,100.0,Spin-coating,N2,0.1,False,0.9,21.3,0.619,11.9,BtNfAsKs6Dec56C-CnwhqtHOKjAh
MAPbI3,MA,Pb,I,1.61,ZnO-np,P3HT,Ag,Unknown,DMF >> IPA,False,Unknown,Spin-coating >> Spin-coating,Air >> Air,0.07,False,0.94,17.0,0.62,10.0,BtPqw-v_DrEYkXrAesa84gI-OqBM
MAPbI3,MA,Pb,I,1.6,TiO2-c | TiO2-nw,Spiro-MeOTAD,Au,Unknown,DMF >> IPA,False,70.0 >> 70.0,Spin-coating >> CBD,Unknown,0.09,False,0.91,17.9,0.557,9.1,BtS6CDSO3jAelhx3YO3uAKeDOydM
MAPbI3,MA,Pb,I,1.6,PCBM-60 | BCP,NiO-c,Ag,Ethyl acetate,DMSO; GBL,False,25.0,Spin-coating,N2,0.09,False,1.052,19.968,0.742,15.58,BtZ1vlFOuKVK--wVoXGWsLhvMfIh
MAPbI3,MA,Pb,I,1.6,PCBM-60 | BCP,PTAA,Ag,Unknown,DMF; DMSO >> IPA,False,Unknown >> 100.0,Spin-coating >> Spin-coating,N2 >> N2,0.04,False,1.03,13.91,0.66,9.45,BtkqoaFpGllEZEFhXkA5jPjbVBas
MAPbI3,MA,Pb,I,1.6,C60 | bis-C60,PEDOT:PSS,Ag,Toluene,DMSO; GBL,False,100.0,Spin-coating,N2,0.0314,False,0.92,21.07,0.8,15.44,BtmfW-7OkIgONQUzFOyvfI00JQb2
(TBA)0.15Cs0.04FA0.67MA0.14PbBr0.51I2.49,(TBA); Cs; FA; MA,Pb,Br; I,,TiO2-c,Spiro-MeOTAD,Au,Chlorobenzene,DMF; DMSO,False,110.0,Spin-coating,N2,0.1,False,1.18,22.7,0.688,18.7,BttKc978kJfnfmlUrOIrlIukmQil
MAPbI3,MA,Pb,I,1.6,PEIE | PCBM-60 | Bphen,PTAA | PMMA,Al,2-Butanol,DMF; DMSO,True,100.0,Spin-coating,N2,0.1,False,,,,,BtvvauP1-5B4X42bG8pr80w0_2MX
CsFAPbBrI,Cs; FA,Pb,Br; I,,LiF | C60 | SnO2-c,Spiro-TTB,IZO | Ag,Unknown,none >> Ethanol,False,Unknown >> 150.0,Evaporation >> Spin-coating,Vacuum >> N2,0.25,False,0.96,12.3,0.87,10.3,BuBKj6b87LxxTxcP1RuhLjn4z6at
MAPbI3,MA,Pb,I,1.6,TiO2-c | TiO2-mp | ZrO2-mp,none,Carbon,Unknown,GBL,False,60.0,Drop-infiltration,Air,0.1,False,0.91,18.16,0.481,7.95,BuDTBUf4Yy3ETWoaSLrjuHdEKbUJ
MAPbI3,MA,Pb,I,1.55,C60 | bis-C60,PEDOT:PSS,Ag,Toluene,DMSO; GBL,False,100,Spin-coating,N2,0.06,False,0.88,18.63,0.69,11.31,BuKtQbfA7x2_HdknnobjjXcYUOTZ
MAPbI3,MA,Pb,I,1.6,PCBM-60 | C60 | BCP,PEDOT:PSS,Al,Unknown,DMF,False,130.0,Dropcasting,Unknown,0.1,False,,,,12.7,BuOYSKRIZKIzsuuSrs4ohgVewvK0
MAPbI3,MA,Pb,I,1.54,TiO2-c | TiO2-mp,Spiro-MeOTAD,Au,Chlorobenzene,DMSO; GBL,False,100.0,Spin-coating,Unknown,0.1,False,1.01,20.21,0.59,12.1,BuRaWgXgAgrcgsX8Y993zTdiqiZ2
Cs0.05FA0.79MA0.16PbBr0.51I2.49,Cs; FA; MA,Pb,Br; I,1.6,TiO2-c | TiO2-mp,Carbozole @ S12,Au,Chlorobenzene,Unknown,False,100,Spin-coating,Air,0.09,False,1.03,17.2,0.67,11.85,Bua3bhMzIWRoi59-OB_ScNNrBKLz
MAPbI3,MA,Pb,I,1.6,PCBM-60 | BCP,CuCrO2,Ag,Chlorobenzene,DMF; DMSO,False,100.0,Spin-coating,Unknown,0.09,False,1.07,21.94,0.81,19.0,BuaFfEnhLRnJZVbZC3GsZ_wXAU5s
CsFAPbI3,Cs; FA,Pb,I,,TiO2-c | TiO2-mp,Spiro-MeOTAD,Au,Unknown,DMF >> DMF >> IPA,False,Unknown >> 160.0 >> 160.0,Spin-coating >> Spin-coating >> Spray-coating,N2 >> N2 >> N2,0.16,False,1.05,23.0,0.71,17.1,Bua_FWTWOrVCkIKjcAFKHfq06dC-
MAPbI3,MA,Pb,I,1.6,TiO2-c | TiO2-mp,Spiro-MeOTAD,Au,Unknown,DMF >> DMF >> Ethanol,False,Unknown >> 85.0 >> 85.0,Spin-coating >> Spin-coating >> Spray-coating,Unknown,0.16,False,0.835,17.6,0.488,7.2,BueIr-sujnuAlmrTQXbKVp2gFUMO
Cs0.05FA0.76MA0.16PbBr0.49I2.51,Cs; FA; MA,Pb,Br; I,1.6,PCBM-60,PEDOT:PSS,Al,Chlorobenzene,DMF; DMSO,False,100.0,Spin-coating,N2,0.1,False,0.84,21.4,0.55,9.9,Bv-th05pVNHLm11mmAosLWAbQ3gG
MAPbI3,MA,Pb,I,1.6,PCBM-60,PEDOT:PSS,Al,Unknown,DMF,False,100.0,Spin-coating,N2,0.1,False,1.01,20.8,0.74,15.7,BvCkrkvs_DZr6mdbhpp-Q6SCxiSb
MAPbI3,MA,Pb,I,,PCBM-60 | PEI,NiO,Ag,Unknown,DMSO; GBL,False,Unknown,Spin-coating,N2,0.09,False,1.09,20.0,0.75,16.4,BvPOI3c7yfGDp52oX2z3q-_M00tI
BA2MA2Pb3I10,BA; MA,Pb,I,,C60 | BCP,PTAA | PFN-Br,Cu,Toluene,DMF; DMSO,False,100.0,Spin-coating,Unknown,0.1,False,1.13,15.1,0.534,9.1,BvUZqB0omHLOJfYw7ufzxXidXYq4
MAPbI3,MA,Pb,I,1.6,TiO2-c | TiO2-mp,Spiro-MeOTAD,AgAl,Unknown,DMF; DMSO >> IPA,False,Unknown >> 100.0,Spin-coating >> Spin-coating,Unknown,0.1,False,0.99,21.72,0.531,11.46,BvV0Zqtqc9IpRHdC370d2BgUets-
MAPbI3,MA,Pb,I,1.6,PCBM-60 | TiO2-c,NiMgLiO-c,Ag,Toluene,DMSO,False,100.0,Spin-coating,N2,0.09,False,1.083,20.411,0.8270000000000001,18.29,BvVUV9f3hHpmDnK0CQOM5l4nLCDN
MAPbI3,MA,Pb,I,1.6,SnO2-c,Spiro-MeOTAD,Au,Toluene,DMF; DMSO,False,100.0,Spin-coating,N2,0.1,False,,,,,Bvqclm9mqY-jO462oP271xSPMaRG
MAPbI3,MA,Pb,I,1.6,none,Spiro-MeOTAD,Au,Chlorobenzene,DMF; DMSO,False,60; 80,Spin-coating,Unknown,0.1,False,0.91,17.02,0.4579999999999999,7.12,Bvrr4JVVsAGoEyCsoFNMRbsdvTPe
MAPbI3,MA,Pb,I,1.6,ZnSe,Spiro-MeOTAD,Au,Unknown,DMF >> IPA,False,25.0 >> 100.0,Spin-coating >> Spin-coating,Unknown,0.1,False,1.06,22.35,0.75,17.25,BvtajBqv9uQWWvuxgmeCAegEBnYa
MAPbI3,MA,Pb,I,1.6,PCBM-60,PEDOT:PSS,Al,Unknown,DMF,False,105.0,Spin-coating,N2,0.04,False,0.95,19.01,0.619,11.2,Bvyoz5NG39y9u_IyA9etF35IFvWj
FA0.8MA0.2PbBr0.22I,FA; MA,Pb,Br; I,1.53,C60 | BCP,Poly(3-bromothiophene),Ag,Chlorobenzene,DMF,False,130,Spin-coating,N2,0.1,False,1.02,22.2,0.7979999999999999,18.1,Bw6YJq703Ckkn0A3y59Bl3YGeSPU
MAPbI3,MA,Pb,I,1.61,TiO2-nt,Spiro-MeOTAD,Au,Unknown,DMF >> IPA,False,Unknown >> 70.0,Spin-coating >> Spin-coating,Dry air >> Dry air,0.22,False,0.917,2.2,0.7,15.0,BwKmWL7vNnWJqSpwdbjrJ7FvNNPf
MAPbI3,MA,Pb,I,1.6,C60 | BCP,DBFMT,Ag,Unknown,DMF >> IPA,False,Unknown >> 90,Spin-coating >> Spin-coating,N2 >> N2,0.1,False,1.07,23.7,0.805,20.51,BwMK_f4b_7gUshFuR3YAw1VXKUiI
MAPbI3,MA,Pb,I,1.6,C60 | BCP,PEDOT:PSS,Ag,Chlorobenzene,DMF,False,80,Spin-coating,N2,0.1,False,0.93,20.9,0.794,15.5,BwSvsj3pol2VeD7JffgqeCopLTpi
Cs0.05FA0.7885MA0.1615PbBr0.51I2.49,Cs; FA; MA,Pb,Br; I,,TiO2-c | TiO2-mp,Spiro-MeOTAD,Au,Chlorobenzene,DMF; DMSO,False,100.0,Spin-coating,Unknown,0.1,False,1.165,20.5,0.72,16.7,BwSwnREsKvHGW7njM7k2UqKt0tfP
FA0.85MA0.15PbBr0.45I2.55,FA; MA,Pb,Br; I,,PCBM-60 | BCP,PEDOT:PSS,Ag,Chlorobenzene,DMF; DMSO,False,150.0,Spin-coating,Unknown,0.1,False,0.9,18.72,0.75,12.68,BwWRSbdQ8GYuxmfRn26c0flE-MBg
FA0.6MA0.4PbBr0.3I2.9,FA; MA,Pb,Br; I,,SnO2-np,NH2-POSS | Spiro-MeOTAD,Au,Unknown,DMF; DMSO >> IPA,False,70.0 >> 150.0,Spin-coating >> Spin-coating,N2 >> N2,0.102,False,1.03,18.73,0.6859999999999999,13.26,BwbP1M_4JALoOqGZ7hbqXhxqQXZO
MAPbI3,MA,Pb,I,1.6,TiO2-c | TiO2-mp,Spiro-MeOTAD,Au,Unknown,DMF >> IPA,False,100.0 >> 100.0,Spin-coating >> Spin-coating,Unknown,0.1,False,,,,,Bwco8jADoQcab4k2OqimkCiS2AGt
MAPbI3,MA,Pb,I,1.582,PCBM-60,NiO-c,Ag,Chlorobenzene,DMF; DMSO,False,100,Spin-coating,Air,0.1,False,,,,15.1,BwqZBfWEZyL3yMLGhBqxFBFHVgOw
MAPbI3,MA,Pb,I,1.6,PCBM-60 | BCP,PEDOT:PSS,Al,Toluene,DMSO; GBL,False,90.0,Spin-coating,N2,0.09,False,1.02,18.4,0.78,14.45,BwxT2Slk6qstSyDKVAdtvwfycFA6
MAPbI3,MA,Pb,I,1.6,PCBM-60 | C60 | BCP,P3CT-Na | PASP,Ag,Chlorobenzene,DMF; DMSO,False,75; 90,Spin-coating,N2,0.04,False,1.06,22.16,0.8079999999999999,18.98,Bx-yaCAxzQTShHRakpcgZwiMe8z2
Cs0.05FA0.79MA0.16PbBr0.51I2.49,Cs; FA; MA,Pb,Br; I,,SnO2-c,Spiro-MeOTAD,Ag,Chlorobenzene,DMF; DMSO,False,100,Spin-coating,Unknown,0.1,False,1.1,23.2,0.74,17.5,Bx4BK8FLnmrRC24eujHX1mHno4p6
FA0.83MA0.17PbBr0.4I2.6,FA; MA,Pb,Br; I,,TiO2-c,Spiro-MeOTAD,Au,Unknown,Butylamine; DMF; DMSO >> Butanol,False,Unknown >> 150.0,Spin-coating >> CBD,Air >> Air,0.12,False,1.05,21.48,0.7240000000000001,16.33,Bx4Qg6AVhRJCHgRNR-stBssBUIEQ
MAPbI3,MA,Pb,I,1.6,TiO2-c,Spiro-MeOTAD,Cu | Au,Ethyl ether,DMF; DMSO,False,65; 100,Spin-coating,N2,0.14,False,1.09,17.9,0.74,14.7,BxIb6ipUXSHh2LNOqupGuqDn2HWh
MAPbI3,MA,Pb,I,1.5,ZnO-c | ZnO-mp,Spiro-MeOTAD,Au,Unknown,DMF >> IPA,False,Unknown >> 70.0,Spin-coating >> CBD,N2 >> N2,0.25,False,0.92,15.8,0.54,7.8,BxKZ4Jz5KA9JLpc9MXtL09HLrjYE
FA0.85MA0.15PbBr0.46I2.54,FA; MA,Pb,Br; I,,TiO2-c | TiO2-mp,PTAA,Au,Chlorobenzene,DMF; DMSO,False,100.0,Spin-coating,N2,0.16,False,1.079,21.35,0.66,15.2,BxN-MaosVyjQMdo-B2_drVRDQ6TM
MAPbI3,MA,Pb,I,1.6,TiO2-c | TiO2-mp,Spiro-MeOTAD,Au,Unknown,DMF >> IPA,False,Unknown,Spin-coating >> Spin-coating,Unknown,0.1,False,0.99,22.6,0.59,13.3,BxSKzR70Z_AVYT16F-Jnd7NkuDuD
BA2MA3Pb4I13,BA; MA,Pb,I,,TiO2-c | TiO2-mp,Spiro-MeOTAD,Au,Chlorobenzene,DMF,False,130.0,Spin-coating,Unknown,0.1,False,0.976,17.19,0.5379999999999999,8.83,BxeU2t1pfXIpxpdXKsryam3n3428
Cs0.1FA0.75MA0.15PbBr0.45I2.55,Cs; FA; MA,Pb,Br; I,,C60 | BCP,NiO-c,Au,Vacuum,DMF; DMSO; GBL,False,100.0,Inkjet printing,Air,0.1,False,1.1,23.5,0.69,17.7,BxlIxUxWKBOjMR1UypmIgdNRX_Fp
MAPbBr0.05I2.95,MA,Pb,Br; I,,TiO2-np,Spiro-MeOTAD,Au,Unknown,DMF >> IPA,False,Unknown >> 100.0,Spin-coating >> CBD,Unknown,0.12,False,1.06,22.05,0.76,17.78,BxwDzzEum0_chQzm_B5n2hLVkxf8
MAPbI3,MA,Pb,I,1.6,TiO2-c | TiO2-mp,Al2O3-c,Au,Unknown,DMF >> DMF >> IPA,False,90.0 >> 90.0 >> 90.0,Spin-coating >> Spin-coating >> CBD,Air >> Air >> Air,0.08,False,0.9,16.03,0.6509999999999999,9.39,By4_vet95OIzz8wEevYjNs_cEnyJ
MAPbI3,MA,Pb,I,1.6,PCBM-60,PEDOT:PSS,Ag,Unknown,DMF,False,100.0,Spin-coating,N2,0.0725,False,0.92,19.5,0.66,11.79,ByBt4EPW6QOQNYMKYxz4VaOXkjGg
Cs0.05FA0.95PbI3,Cs; FA,Pb,I,1.61,EDTA,Spiro-MeOTAD,Au,Chlorobenzene,DMF; DMSO,False,100.0,Spin-coating,Unknown,0.1017,False,1.05,21.43,0.649,14.6,ByI_2o3IOuFTYwe2qC6qMlLMve1y
MAPbI3,MA,Pb,I,1.6,TiO2-c,Spiro-MeOTAD,Au,Unknown,DMF,False,95.0,Spin-coating,Unknown,0.1,False,0.02,1.014,0.72,14.67,ByPB2nRj3yW6OzRLSe4vxqjdZNQa
Cs0.21FA0.56MA0.23PbBr0.06I2.94,Cs; FA; MA,Pb,Br; I,,SnO2-c,Spiro-MeOTAD,Ag,Unknown,DMF >> IPA,False,70.0 >> 150.0,Spin-coating >> Spin-coating,Ambient >> Ambient,0.09,False,1.07,20.28,0.6509999999999999,14.07,BySYJ30g08K2lJuhQQ_FWw1wOcrv
MAPbI3,MA,Pb,I,1.6,TiO2-c | TiO2-mp,none,Carbon black; Carbon-nt; Graphite,Chlorobenzene,DMF; DMSO,False,100,Spin-coating,Unknown,0.09,False,0.974,22.36,0.722,15.73,ByW9uhvOkXp5Bqw3Kxd-nt32RTZa
MAPbI3,MA,Pb,I,1.6,TiO2-c | TiO2-mp,Spiro-MeOTAD,Au,Unknown,DMF >> none,False,90.0 >> 100.0,Spin-coating >> Gas reaction,Ambient >> Air; MAI,0.1,False,0.98,19.8,0.77,14.9,ByagYmLgzkArm74s2VjriNMZNw3Z
(PEA)0.2BA1.8MA3Pb4I13,(PEA); BA; MA,Pb,I,,PCBM-60 | BCP,PEDOT:PSS,Ag,Unknown,DMF,False,70.0,Spin-coating,Unknown,0.09408,False,1.12,16.6,0.742,14.1,BypyjlrFH3LBwc07nVQVh-ms9caF
(GABA)0.2MA0.8PbI3,(GABA); MA,Pb,I,,TiO2-c | TiO2-mp,Spiro-MeOTAD,Au,Toluene,DMF; DMSO,False,100,Spin-coating,Unknown,1.0,False,1.06,20.24,0.695,14.91,Bz2OjgzSOoBAa2NCvaEmgr-qnI4P
MAPbI3,MA,Pb,I,1.6,TiO2-c | TiO2-mp,P3HT,Au,Unknown,DMF >> IPA,False,70.0 >> 70.0,Spin-coating >> CBD,Ar >> Ar,0.09,False,0.86,18.75,0.52,8.3,BzBUMM6HRf5XSLfOJiipMofBfCPC
MAPbI3,MA,Pb,I,1.6,TiO2-c | WOx,Spiro-MeOTAD,Au,Diethyl ether,GBL; NMP,False,150.0,Spin-coating,Unknown,0.15,False,0.86,21.55,0.76,14.01,BzK9At10Cc4U_1RIR0GTsUwuJlw7
MAPbI3,MA,Pb,I,1.6,PCBM-60,PEDOT:PSS,Ag,Chlorobenzene,DMF,False,100.0,Spin-coating,Unknown,0.09,False,0.785,15.95,0.762,9.5,BzQGDTYf7K7kWgWVHRzGMNMcm2aC
FA0.83MA0.17PbBr0.50I2.50,FA; MA,Pb,Br; I,1.627,TiO2-c | TiO2-mp,Spiro-MeOTAD,Au,Chlorobenzene,DMF; DMSO,False,100.0,Spin-coating,N2,0.16,False,1.06,17.8,0.75,14.2,BzX_-IZaWwXBhfMHsvFahc52Uqd2
MAPbI3,MA,Pb,I,,PCBM-60 | Bphen,PEDOT:PSS | CrO3,Ag,Unknown,DMF,False,Unknown,Spin-coating,Unknown,0.0725,False,0.94,21.97,0.71,14.5,BzqgYm49zdo3Cs3AS4RapJvr9Y92
MAPbBr0.9I2.1,MA,Pb,Br; I,,PCBM-60 | BCP,PEDOT:PSS,Ag,Chlorobenzene,DMF; DMSO >> IPA,False,Unknown >> 100.0,Spin-coating >> Spin-coating,N2 >> N2,0.1,False,1.021,21.375,0.727,15.6,BzyAV_eN4V9yoa7QypHTMd9FmQ6l
MAPbI3 | MAPbI3,MA | MA,Pb | Pb,I | I,1.6 | 1.68,TiO2-c | TiO2-mp,Spiro-MeOTAD,Au,Unknown,DMF >> Toluene,False,100 >> 100,Spin-coating >> Spin-coating,N2 >> N2,0.25,False,0.73,19.43,0.55,7.78,C-MM2aE7ZtJQNWyfsTK55z9vu-Bl
MAPbI3,MA,Pb,I,1.69,TiO2-c | TiO2-mp,Spiro-MeOTAD,Au,Chlorobenzene,DMSO,False,100.0,Spin-coating,Unknown,0.16,False,1.025,18.84,0.755,14.6,C-aqLKeZ857f72ZaxWzyjd7x8m07
FA0.85MA0.15PbBr0.45I2.55,FA; MA,Pb,Br; I,1.6,TiO2-c | TiO2-mp,Spiro-MeOTAD,Au,Chlorobenzene,DMF; DMSO,False,100.0,Spin-coating,Ar,0.1,False,0.95,21.37,0.7340000000000001,14.96,C-fAvC8nHCzvg254Yt1StbEwplZc
MAPbI3,MA,Pb,I,1.6,TiO2-c | TiO2-mp,Spiro-MeOTAD,Au,Unknown,DMF; DMSO >> IPA,False,70.0 >> 85.0,Spin-coating >> Spin-coating,N2 >> N2,0.1,False,1.06,18.44,0.72,12.71,C-l4DbIi_vq-avIaqeiOQqnOWck1
MAPbI3,MA,Pb,I,1.6,SnO2-c,Spiro-MeOTAD,Au,Diethyl ether,DMF; DMSO,False,100.0,Spin-coating,Unknown,0.1,False,1.07,22.8,0.73,18.1,C02AmQ93seobWTAqQ8RhjEc5OZrB
MAPbI3,MA,Pb,I,1.6,PCBM-60 | PEI,PEDOT:LS,Ag,Antisolvent,DMSO; GBL,False,100.0,Spin-coating,Unknown,0.1058,False,0.91,20.13,0.7040000000000001,12.85,C09Qk9a4rqHUB2hayhUZhNTcOIsC
FA0.85MA0.15PbBr0.45I2.55,FA; MA,Pb,Br; I,,TiO2-c | TiO2-mp,KR131,Au,Chlorobenzene,DMF; DMSO,False,90.0,Spin-coating,N2,0.16,False,1.145,20.7,0.77,18.3,C0dR2cYxZzWKn7tHK3T15T8NHpL-
Cs0.06FA0.79MA0.15PbBr0.51I2.49,Cs; FA; MA,Pb,Br; I,,SnO2-c,Spiro-MeOTAD,Au,Chlorobenzene,DMF; DMSO,False,100.0,Spin-coating,Air,0.09,False,1.091,20.98,0.767,17.56,C0fiQIk8UHp4rd6an9HRBq0gHg_G
Cs0.05FA0.79MA0.16PbBr0.51I2.49,Cs; FA; MA,Pb,Br; I,,TiO2-c | TiO2-mp,Spiro-MeOTAD,MoO3 | Ag,Chlorobenzene,DMF; DMSO >> Methyl acetate,False,80.0,Spin-coating >> CBD,N2 >> N2,0.1,False,1.05,23.0,,19.4,C0kh-fa9esWTrKrwl590yhTlE7lM
MAPbI3,MA,Pb,I,1.6,PCBM-60,PEDOT:PSS,Al,Toluene,DMF; DMSO,False,Unknown,Spin-coating,N2,0.142,False,0.98,20.0,0.742,14.71,C0qkZUXKqSWMbDoWaBmJ4MzyEE8v
MAPbI3,MA,Pb,I,1.6,PCBM-60 | Bphen,PEDOT:PSS,Al,2-Butanol,DMF,True,100; 100,Spin-coating,N2,0.12,False,0.95,19.6,0.7,13.0,C17A4KA25X3KLd87fb1K4DQha2LQ
MAPbI3,MA,Pb,I,1.6,TiO2-c | TiO2-mp,Spiro-MeOTAD,Au,Diethyl ether,DMF; DMSO,False,65.0,Spin-coating,N2,0.04,False,1.01,21.5,0.644,14.0,C1EcVpf0NY_R09ZKwByy6inXHZ5g
MAPbI3,MA,Pb,I,1.6,TiO2-c,Spiro-MeOTAD,Ag,Unknown,DMF,False,100.0,Spin-coating,N2,0.09,False,0.98,19.71,0.67,12.9,C1H-jGVx45zuUQB4n7JWoNw6zglk
MAPbI3,MA,Pb,I,1.6,C60 | BCP,Graphene oxide,Au,Unknown,DMF >> IPA,False,70 >> Unknown,Spin-coating >> Spin-coating,N2 >> N2,0.1,False,0.92,15.8,0.632,9.2,C1H0Af9nB62DwgP6qHYRebi9dD20
MAPbI3,MA,Pb,I,1.6,PCBM-60,PEDOT:PSS,Ag,Diethyl ether,DMF; DMSO >> IPA,False,100.0 >> Unknown,Spin-coating >> Spin-coating,N2 >> N2,0.086,False,0.978,19.8,0.73,14.2,C1Z428h_KEyB3BYojDXJt4cT9umB
CsPbI3,Cs,Pb,I,1.73,TiO2-c,P3HT,Au,Unknown,DMF,False,150.0,Spin-coating,Unknown,0.1,False,1.06,12.21,0.61,7.89,C1bnvKKU3Aly4b8ln3-WrjCN1fQH
Cs0.05FA0.79MA0.16PbBr0.51I2.49,Cs; FA; MA,Pb,Br; I,,TiO2-c | PCBM-60,Spiro-MeOTAD,Au,Chlorobenzene,DMF; DMSO,False,100.0,Spin-coating,N2,0.1,False,1.11,2.86,0.73,14.48,C1dohHkD1BM6Wxe0ZQcqPb_IHoO9
Cs0.05FA0.81MA0.14PbBr0.45I2.55,Cs; FA; MA,Pb,Br; I,,TiO2-c | TiO2-mp,asy-PBTBDT,Au,Chlorobenzene,DMF; DMSO,False,100.0,Spin-coating,N2,0.09,False,1.06,21.9,0.629,14.5,C1dxrCaXVfEEhxC1n_LA7c6tWh4c
MAPbI3,MA,Pb,I,1.6,TiO2-c | TiO2-mp,Spiro-MeOTAD,Au,Chlorobenzene,DMF,False,100.0,Spin-coating,Air,0.15,False,1.04,23.15,0.73,16.72,C1gteHr-zz7XoN35IlxRoXrMNHVE
CsPbI3,Cs,Pb,I,,TiO2-c,P3HT,Au,Unknown,none,False,Unknown,Co-evaporation,Vacuum,0.1,False,1.002,12.8,0.74,9.5,C1xORB9RtSs78Xz8Gjtv6OB0ix8G
MAPbI3,MA,Pb,I,1.6,PCBM-60,PEDOT:PSS,Ca | Al,Unknown,Unknown,False,Unknown,Spin-coating,Unknown,0.1,False,0.82,12.66,0.701,7.34,C1ydQaPUeDLxZT1XlxHMX3i8UNTn
MAPbI3,MA,Pb,I,1.6,PCBM-60,PEDOT:PSS,Al,Unknown,DMF,False,100.0,Spin-coating,N2,0.08,False,0.987,19.3,0.71,13.6,C1ygvwMLagJFnqwx_5S_lq0bWE5p
MAPbI3,MA,Pb,I,1.6,TiO2-c | SnO2,Spiro-MeOTAD,Ag,Chlorobenzene,DMF; DMSO,False,100.0,Spin-coating,N2,0.1,False,1.06,21.45,0.7659999999999999,17.54,C1ysO1-qNVisYPl8P2wmxSubhkNX
MAPbI3,MA,Pb,I,,TiO2-c | TiO2-mp,P3HT,Au,Unknown,DMF >> IPA,False,40 >> 100,Spin-coating >> Spin-coating,Air | Air,,False,0.91,14.86,0.59,8.03,C25lleBC42RIt2qCGixbwgQk0Bq-
MAPbI3,MA,Pb,I,1.6,Ag-np; TiO2-c | TiO2-mp,Spiro-MeOTAD,Au,Toluene,DMF,False,100.0,Spin-coating,Unknown,0.1,False,1.02,22.89,0.6,14.01,C26suhwyfhA5ffiAu78RLMnYEWhP
FA0.85MA0.15PbBr0.45I2.55,FA; MA,Pb,Br; I,,TiO2-c | TiO2-mp,Spiro-MeOTAD,Au,Chlorobenzene,DMF; DMSO,False,100.0,Spin-coating,Unknown,0.1,False,1.16,24.6,0.73,20.8,C2GjF-DYmhY2U8AtiiXxK8eaywFc
MAPbI3,MA,Pb,I,1.6,TiO2-c | TiO2-mp,Spiro-MeOTAD,Au,Toluene,DMF; DMSO,False,40; 55; 75; 100,Spin-coating,N2,0.1,False,1.1,23.3,0.72,18.4,C2JfTLY8G4wYVWaI9gDuOPst987c
BA2MA3Pb4I13,BA; MA,Pb,I,,PCBM-60,NiO-c,Ag,Unknown,DMF; DMSO,False,100.0,Spin-coating,N2,0.05,False,1.12,17.73,0.6679999999999999,13.25,C2N0rCBkIUa07TMGxmPcj0xHdsT1
Cs0.05FA0.80MA0.15PbBr0.43I2.57,Cs; FA; MA,Pb,Br; I,,TiO2-c | TiO2-mp,Spiro-MeOTAD,Au,Chlorobenzene,DMF; DMSO,False,100.0,Spin-coating,N2,0.16,False,1.08,23.0,0.73,18.1,C2TLvnAoOs2n5dGjrLxb36wZHUn6
CsPbI3,Cs,Pb,I,,TiO2-c,Spiro-MeOTAD,Ag,Unknown,DMF,False,210.0,Spin-coating,N2,0.1,False,1.0659999999999998,20.09,0.7759999999999999,16.62,C2lok5y93WV83UpBh1nwq6LHEToz
FA0.9MA0.1PbI3,FA; MA,Pb,I,,SnO2-np,Spiro-MeOTAD,Ag,Unknown,DMF; DMSO | IPA >> IPA,False,60,Spin-coating | Spin-coating >> IPA washing,N2 | N2,,False,1.122,18.07,0.4589999999999999,9.22,C3MM-BJpfyvx2DFnYbIlMO4pSGIM
MAPbI3,MA,Pb,I,1.56,TiO2-c,Spiro-MeOTAD,Au,Toluene,DMSO; GBL,False,100.0,Spin-coating,N2,0.1,False,1.079,21.9,0.7090000000000001,16.76,C3U0rehoxQKx1QT0yUUacpOC-_Ff
MAPbI3,MA,Pb,I,1.6,TiO2-c,Spiro-MeOTAD,Ag,Unknown,DMF,False,95.0,Spin-coating,Unknown,0.07,False,0.8959999999999999,20.4,0.594,10.86,C3UZrFaYYRCm0zORGTQQ9G0onNvs
MAPbI3,MA,Pb,I,1.6,SnO2-c | PCBM-60,Spiro-MeOTAD | PbS,Au,Chlorobenzene,DMF; DMSO,False,60; 100,Spin-coating,Unknown,0.09,False,1.14,23.29,0.74,18.0,C3UytxoLrb_9UQ8nbsOp978F3tuL
MAPbI3,MA,Pb,I,1.6,TiO2-c | TiO2-mp,Spiro-MeOTAD,Au,Diethyl ether,DMF; DMSO,False,60; 100,Spin-coating,Air,0.14,False,1.07,22.4,0.75,17.4,C3a5XTFcASR-DTobf6E1YodB7vTk
MAPbI3,MA,Pb,I,1.6,TiO2-c | TiO2-mp,none,Carbon,Unknown,DMF; DMSO >> Cyclohexane; IPA,False,Unknown >> 100.0,Spin-coating >> CBD,Air >> Air,0.0625,False,0.96,19.5,0.53,9.9,C3cR1O1-KLs-1b872UDRTm_WBoYC
MAPbI3,MA,Pb,I,1.6,TiO2-c,Spiro-MeOTAD,Au,Unknown,DMF >> IPA,False,Unknown >> 70.0,Spin-coating >> Spin-coating,N2 >> N2,0.1,False,1.03,20.08,0.655,13.56,C3g22Qdn-BlPTg9-cmIBOcbtMVVI
FA0.55MA0.45Pb0.45Sn0.55I0.95SCN0.05,FA; MA,Pb; Sn,I; SCN,1.24,C60 | BCP,PEDOT:PSS,,,,False,,,,,False,0.74,28.13,0.794,16.53,C3hSAeNHZCW2zwCo2zrIumrLnHPz
MAPbI3,MA,Pb,I,1.6,PCBM-60,MoS2; PEDOT:PSS,Ag,Unknown,DMF,False,130.0,Spin-coating,Unknown,0.1,False,0.993,24.126,0.617,14.8,C3wlboYD1cCmfK0qNCl3EJiL3AG-
Cs0.13FA0.87PbBr0.39I2.61,Cs; FA,Pb,Br; I,1.56,TiO2-c | C60,PEO | Spiro-MeOTAD,Au,Toluene,DMF; DMSO,False,100.0,Spin-coating,N2,0.08,False,,,,,C41xVWUTKb3DvqkkICSqmneXTvmv
MAPbI3,MA,Pb,I,1.6,TiO2-c,JY5,Ag,Unknown,DMF,False,95.0,Spin-coating,Unknown,0.1,False,1.06,21.06,0.76,16.87,C4AOXHsfA5HY_mar6knRr5tEfVkw
MAPbI3,MA,Pb,I,1.6,PCBM-60,PFN; PTPD,Al,Diethyl ether,DMF; DMSO,False,100.0,Spin-coating,Unknown,1.0,False,1.1,19.98,0.73,16.08,C4FfenD1L9xuF_gljSi3bVBmOqnx
Cs0.05FA0.79MA0.16PbBr0.3I2.7,Cs; FA; MA,Pb,Br; I,,C60 | BCP,NiO-c,Cr | Au,Anisole,DMF; DMSO; NMP,False,100.0,Spin-coating,Unknown,0.0919,False,1.08,23.8,0.81,20.0,C4GCqmLhp2eD1AYj6V4tUqtirmYi
MAPbI3,MA,Pb,I,1.6,TiO2-c | TiO2-mp,Spiro-MeOTAD,Ag,Diethyl ether,DMF,False,100.0,Spin-coating,Unknown,0.1,False,1.12,22.33,0.75,18.53,C4OWrDQK1p9LJCaFqSiE93vV13eY
MAPbI3,MA,Pb,I,1.6,TiO2-c | TiO2-mp,BDT:TT,Au,Diethyl ether,DMF; DMSO,False,65; 100,Spin-coating,Air,0.1,False,0.87,23.48,0.65,13.41,C4acvN66H2KY5s-QPPVvMeI0ddI2
MAPbI3,MA,Pb,I,1.6,C60 | BCP,MoO3 | TaTm,Ag,Unknown,none,False,Unknown,Co-evaporation,Vacuum,0.1,False,1.056,22.7,0.785,18.9,C4co_uM6iIDuZ_H2iPdotGtYriO3
CsPbBrI2,Cs,Pb,Br; I,,PCBM-60 | BCP,NiMgLiO,Ag,Diethyl ether,DMF; DMSO,False,260.0,Spin-coating,N2,0.09,False,1.08,14.94,0.685,11.05,C4fFn6ykuLj8Fu7QKK3qHfnEeq8p
MAPbI3,MA,Pb,I,1.6,PCBM-60,PEDOT:PSS,Ag,Unknown,DMF; DMSO >> IPA,False,Unknown >> 100.0,Spin-coating >> Spin-coating,N2 >> N2,0.09,False,1.009,18.24,0.6679999999999999,12.29,C4gQ4N9Y93d0alJ_wSOdLXb_xF3t
FA0.3MA0.7PbI3,FA; MA,Pb,I,,SnO2-c | C60,Spiro-MeOTAD,Au,Unknown,DMF; DMSO,False,65; 100,Spin-coating,N2,0.1,False,1.09,23.2,0.764,19.28,C4k2sTBN1KOGN3jRepbETOTAdGp1
MAPbBr0.45I2.55,MA,Pb,Br; I,,TiO2-c,Spiro-MeOTAD,Au,Unknown,DMSO >> IPA,False,Unknown,Spin-coating >> Dropcasting,Unknown,0.09,False,0.99,20.42,0.695,14.05,C4lj1sHwJ_y8yk3nAUTaXCPvtRRa
Cs0.05FA0.79MA0.16PbBr0.51I2.49,Cs; FA; MA,Pb,Br; I,,SnO2-np,Spiro-MeOTAD,Au,Chlorobenzene,DMF; DMSO,False,105.0,Spin-coating,Unknown,0.1,False,1.04,21.54,0.66,15.71,C4rFA5JCpS6anXgcIBAq4Tsglx4D
MAPbI3,MA,Pb,I,1.6,PCBM-60,NiO,Ag,Chlorobenzene,DMF,False,100,Spin-coating,Unknown,0.1,False,0.897,18.05,0.6459999999999999,10.46,C4v75oiRyfoFCqi-DNrDaNjccoB6
FA0.83MA0.17PbBr0.51I2.49,FA; MA,Pb,Br; I,1.57,PCBM-60,PEDOT:PSS,PEI | PEDOT:PSS | PDMS,Chlorobenzene,DMF; DMSO,False,100.0,Spin-coating,N2,1.01,False,,,,,C57KcS5W_45IFbp_C8fW5RwIktYK
MAPbI3,MA,Pb,I,1.6,C60 | BCP,PolyTPD,Ag,Toluene,DMF; DMSO,True,100,Spin-coating,Unknown,0.1,False,1.01,22.91,0.639,14.82,C597xbPFrnZNsiz8di8V9cT1etnx
MAPbI3,MA,Pb,I,1.6,TiO2-c,P3HT,Al,Unknown,DMF >> IPA,False,Unknown >> 100.0,Spin-coating >> Spin-coating,Unknown,0.045,False,0.9,20.9,0.375,7.1,C5QCWYo7uorz08vNuHij1Q8YtZZ-
MAPbI3,MA,Pb,I,1.6,TiO2-c | TiO2-mp,DPIO,Au,Unknown,DMF >> Unknown,False,Unknown,Spin-coating >> Spin-coating,Unknown,0.1,False,0.96,15.08,0.7,10.14,C5VkPywktnOFe_T4sYyoV2NoUP1M
MAPbI3,MA,Pb,I,1.6,TiO2-c | TiO2-mp,none,Carbon,Unknown,DMF >> IPA,False,70.0 >> 70.0,Spin-coating >> CBD,Unknown,0.07,False,0.81,18.4,0.5,7.29,C5a5cD9O0WVA-ljVBlp2zsC_eD2p
MAPbI3,MA,Pb,I,1.5,PCBM-60,PEDOT:PSS,Al,Unknown,DMF >> Ethanol,False,70.0 >> 100.0,Spin-coating >> Spin-coating,Air >> Air,0.045,False,0.88,19.41,0.816,13.97,C5cx7Uu3GWjTS-pBHbISIRdeI4bl
MAPb0.99Sr0.01I3,MA,Pb; Sr,I,,TiO2-c,Spiro-MeOTAD,Au,Unknown,DMF,False,Unknown,Spin-coating,N2,0.09,False,0.9,17.3,0.6609999999999999,10.3,C5oiHZSKDUx4sGwgES-uCrputxEe
MAPbI3,MA,Pb,I,1.6,PCBM-60,PEDOT:PSS,Al,Chloroform,DMF,False,100,Spin-coating,Unknown,0.1,False,0.84,15.7,0.6,7.91,C5tppqRnuKCkqj2SGNKrKd2NG151
Cs0.15FA0.85PbBr0.6I2.4,Cs; FA,Pb,Br; I,1.626,SnO2-np,Spiro-MeOTAD,,,,False,,,,,False,1.159,21.32,0.788,19.49,C60xs1rba7wv8bWSZSuUe0Nrpvgv
MAPbI3,MA,Pb,I,1.6,TiO2-c | SiO2-IO,Spiro-MeOTAD,Ag,Unknown,DMF,False,100.0,Spin-coating,N2,0.0625,False,0.76,14.9,0.63,7.9,C614CaYlJKTKdAzC_rX60-VpzwB_
MAPbI3,MA,Pb,I,1.6,TiO2-c | PCBA,Spiro-MeOTAD,Au,Toluene,DMF,False,100.0,Spin-coating,N2,0.04,False,,,,9.2,C64MpyX2iiSYIuuCWePj6ApM0Irj
MAPbI3,MA,Pb,I,1.6,TiO2-c | ZnO-nw,Spiro-MeOTAD,Au,Unknown,DMF >> IPA,False,Unknown >> 90.0,Spin-coating >> CBD,Air >> Air,0.1,False,0.772,19.5,0.57,8.6,C66FcHO6AKII9XlMP4TglREj0YOm
MAPbI3,MA,Pb,I,1.59,CdS,Spiro-MeOTAD,Ag,Unknown,none >> none,False,Unknown >> 110.0,Evaporation >> Gas reaction,Vacuum >> MAI; Vacuum,0.09,False,0.91,19.37,0.55,9.77,C69VFXb7G_Y2Rls-ln8EHv2Hzd3F
MAPbI3,MA,Pb,I,1.6,TiO2-c | TiO2-mp,Spiro-MeOTAD,Au,Diethyl ether,DMF; DMSO,False,100.0,Spin-coating,N2,1.0,False,1.12,20.5,0.68,13.7,C6B9vdNlWYXzfGU1Q463kofI6S0a
MAPbBr0.45I2.55,MA,Pb,Br; I,,TiO2-c | TiO2-mp,PTAA,Au,Toluene,DMSO; GBL,False,100.0,Spin-coating,Unknown,0.16,False,1.06,19.9,0.75,15.9,C6GZNgxZ9qR0m_FgNfJVoSovPs8O
MAPbI3,MA,Pb,I,1.55,BCP; PCBM-60,PEDOT:PSS,Ag,Unknown,DMF >> IPA,False,70.0 >> 90.0,Spin-coating >> Spin-coating,Air >> Air,0.1,False,0.93,17.27,0.726,11.66,C6__zpAMSRD7vYVfy1_QCglIUaH2
MAPbI3,MA,Pb,I,1.6,ZnO-c | ZnO-nw | TiO2-c,Spiro-MeOTAD,Au,Unknown,DMF >> IPA,False,Unknown >> 70.0,Spin-coating >> CBD,Unknown,0.1,False,0.95,19.0,0.63,11.31,C6acK5MwrICvB6PS03Sw6TqIIv-M
MAPbI3,MA,Pb,I,1.6,PCBM-60,PEDOT:PSS,Ag,Chlorobenzene,DMF; DMSO,True,100.0,Spin-coating,N2,0.12,False,0.93,20.9,0.69,13.59,C6rPvz1SA_vXZa6v277ocS10RkQT
