Repository: GouravSidana/firstML

# firstML
My first Machine Learning Project

File: filtered_perovskite.csv (part 33 of 155)
Formula,A_ion,B_ion,X_ion,Bandgap,ETL,HTL,Backcontact,Antisolvent,Solvent,Solv_annel,Anneal_temp,Dep_procedure,Synth_atm,Cell_area,Is_module,Voc,Jsc,FF,PCE,entry_id
FA0.83MA0.17PbBr0.51I2.49,FA; MA,Pb,Br; I,,TiO2-c | TiO2-mp,(OctPhO)8CuPc1,Au,Chlorobenzene,DMF; DMSO,False,100.0,Spin-coating,Ar,0.16,False,0.87,19.01,0.5,8.33,C72he4Q6NY_FL-jLe9zVthNQRFE6
MAPbI3,MA,Pb,I,1.6,PCBM-60 | PEI,PEDOT:PSS,Ag,Chlorobenzene,DMSO; GBL,False,100.0,Spin-coating,Unknown,0.04,False,1.1,18.0,0.74,14.7,C73h9SlmJFeLnfpkDgHm4qcFFGOF
Cs0.05FA0.81MA0.14PbBr0.45I2.55,Cs; FA; MA,Pb,Br; I,,PCBM-60 | BCP,PTAA,Ag,Unknown,DMF,False,100.0,Spin-coating,N2,0.1,False,1.06,20.74,0.64,14.22,C7AQfl8PwVhJdnaj0meHXy0hmhXw
MAPbI3,MA,Pb,I,1.6,TiO2-c | TiO2-mp,Spiro-MeOTAD,AgAl,Toluene,DMSO; GBL,False,Unknown,Spin-coating,N2,0.09,False,1.06,20.81,0.667,14.69,C7AimJnrGpQ3fquS4XWcsrZza0q6
Cs0.05FA0.54MA0.41PbBr0.06I2.94,Cs; FA; MA,Pb,Br; I,,SnO2-np,Spiro-MeOTAD,Au,Unknown,DMF; DMSO >> IPA,False,70.0 >> 150.0,Spin-coating >> Spin-coating,N2 >> N2,0.09408,False,1.095,24.03,0.748,19.68,C7Gwh5wvQF7Y4B4BUaCDBExpG7z8
Cs0.05FA0.81MA0.14PbBr0.45I2.55,Cs; FA; MA,Pb,Br; I,,TiO2-c | TiO2-mp,asy-PBTBDT,Au,Chlorobenzene,DMF; DMSO,False,100.0,Spin-coating,N2,0.09,False,,,,13.3,C7TOjxp35_6qHkN3hBRJRrDgtafO
FA0.83MA0.17PbBr0.51I2.49,FA; MA,Pb,Br; I,,TiO2-c,Spiro-MeOTAD,Au,Chlorobenzene,DMF; DMSO,False,100,Spin-coating,Unknown,0.1,False,0.99,16.58,0.62,10.12,C7VOyOBC3pXhJK5zqqSlzBvE5C9b
MAPbI3,MA,Pb,I,,PCBM-60 | Bphen,NiO-c,Ag,Unknown,DMSO; GBL,False,100,Spin-coating,N2,0.09,False,1.04,22.42,0.7,16.24,C7cFP7FmOs1VT45omNxE2sRFj6B2
MAPbI3,MA,Pb,I,1.58,PCBM-60,PEDOT:PSS,Ca | Al,Unknown,DMF; DMSO >> Ethanol; IPA,False,Unknown >> 100.0,Spin-coating >> Spin-coating,N2 >> N2,0.044,False,1.038,19.03,0.753,14.89,C7fFPpc3dWSbXUgvKSonHUz7h_Co
MAPbI3,MA,Pb,I,1.6,TiO2-c | TiO2-mp,Spiro-MeOTAD,Au,Unknown,DMF >> IPA,False,Unknown >> 100.0,Spin-coating >> CBD,Air >> Air,0.16,False,1.055,20.1,0.74,16.41,C8iUS-WYNXlMxWg1meLJny8WvN6w
IM0.15MA0.150.85PbI3,IM; MA,Pb,I,,TiO2-c | TiO2-mp,Spiro-MeOTAD,Au,Antisolvent,DMSO,False,100.0,Spin-coating,Unknown,0.16,False,1.04,21.06,0.73,16.44,C8tKg_jtd49hEU36alh_fc06rkaB
FA0.85MA0.15PbBr0.45I2.55,FA; MA,Pb,Br; I,,TiO2-c,Spiro-MeOTAD,Au,Toluene,DMF; DMSO,False,400.0,Spin-coating,N2,1.0,False,1.139,22.25,0.677,17.17,C8yxeZS-DJzu9w8ROrt3-rS7aLTZ
MAPbI3,MA,Pb,I,1.61,TiO2-c | TiO2-mp,rGO,Au,Unknown,DMF >> IPA,False,100.0 >> 70.0,Spin-coating >> CBD,N2 >> N2,0.06,False,0.885,15.57,0.51,7.21,C94H2nZiTUOXloGBOVtrA1dVKB5a
MAPbI3,MA,Pb,I,1.6,TiO2-c | TiO2-mp,Spiro-MeOTAD,Au,Unknown,DMF; DMSO,False,110,Spin-coating,Unknown,0.1,False,1.04,19.19,0.758,15.19,C9X-OY-Gz0dZ-qABt2XOmQDWnhQl
Cs0.05FA0.7885MA0.1615PbBr0.51I2.49,Cs; FA; MA,Pb,Br; I,1.61,TiO2-c | TiO2-mp,Spiro-MeOTAD,Au,Chlorobenzene,DMF; DMSO,False,100.0,Spin-coating,N2,0.16,False,1.025,19.9,0.784,16.0,C9efZ6V0pCIOLB07FBB0Dj_uKSzV
FA0.3MA0.7Pb1.0I3,FA; MA,Pb,I,1.55,TiO2-c | PCBM-60,Spiro-MeOTAD,Ag,Unknown,DMF >> IPA,False,100,Spin-coating >> Spin-coating,N2 >> N2,0.075,False,1.02,22.16,0.71,16.5,C9f-Mr-3ssTFK5k1PUL8YaeDJBrA
MAPbI3,MA,Pb,I,1.6,PCBM-60 | m-PYBrZnPor,PTAA,Ag,Unknown,DMF >> DMF,True,90.0 >> Unknown,Spin-coating >> Spin-coating,Unknown,0.057,False,1.07,21.15,0.775,17.5,C9k0Pra-shBnpyWbL9TCu9kxSW77
MAPbI3 | (C4H9N2H6)PbI4,MA | (C4H9N2H6),Pb | Pb,I | I,,PCBM-60 | BCP,PTAA,Ag,Unknown,Chlorobenzene,False,85.0,Spin-coating,Unknown,0.1,False,0.88,15.21,0.65,8.7,C9r7ayQMvB_cOxywU476TnxXffP9
MAPbI3,MA,Pb,I,1.6,TiO2-c,Spiro-MeOTAD,Au,Chlorobenzene,DMSO; GBL,False,50; 100,Spin-coating,N2,0.1,False,1.072,21.11,0.726,16.42,C9s_yIsYIiCDGX2zKpCFPq-EoF3h
Cs0.05FA0.81MA0.14PbBr0.45I2.55,Cs; FA; MA,Pb,Br; I,,TiO2-c,Spiro-MeOTAD,Au,Chlorobenzene,DMF; DMSO,False,100.0,Spin-coating,Ar,0.1,False,,,,,C9ztn-wPLG90HDXBc1T3Hrf025nI
MAPbI3,MA,Pb,I,1.6,TiO2-c | TiO2-mp,Spiro-MeOTAD,Au,Unknown,DMF; DMSO >> IPA,False,Unknown >> 130.0,Spin-coating >> Spin-coating,N2 >> N2,0.089,False,1.042,19.9,0.784,16.2,CA1NHH8-Wb3kabLV-yka-8lgDZ6L
MAPbI3,MA,Pb,I,1.62,PCBM-60 | PEI,PEDOT:PSS,Al,Chlorobenzene,DMSO; GBL,False,90.0,Spin-coating,N2,0.1,False,1.09,18.58,0.74,14.98,CA52dr61zAvgiF-geI0GuUvHocr8
MAPbI3,MA,Pb,I,1.6,PCBM-60,PEDOT:PSS,Ag,Diethyl ether,DMF; DMSO,False,100.0,Spin-coating,Air,0.086,False,0.9,15.5,0.693,9.9,CA7Bj4bnRpD4rEc2FHNRWUfILNaL
Cs0.05FA0.8075MA0.1425PbBr0.45I2.55,Cs; FA; MA,Pb,Br; I,,SnO2-np,Spiro-MeOTAD,Au,Anisole,DMF; DMSO,False,150.0,Spin-coating,N2,0.5,False,1.095,21.25,0.7140000000000001,16.53,CAM63aQN7mmJ_z83xjBZAPqWzUUG
MAPbI3,MA,Pb,I,1.6,c-HATNA | bis-C60,c-TCTA,Ag,Toluene,DMF; DMSO,False,100.0,Spin-coating,Unknown,0.1,False,1.05,20.81,0.7290000000000001,15.93,CB1A2RxZPM-I7xTwOKZT47SZZMp7
MAPbI3,MA,Pb,I,1.6,TiO2-mp,Spiro-MeOTAD,Ag,Unknown,DMF >> IPA,False,Unknown,Spin-coating >> Spin-coating,Air >> Air,0.65,False,1.01,20.1,0.69,14.1,CBS26z6bK6WCT_Tl2qyzoWJ5zFlQ
MAPbBr3,MA,Pb,Br,,SnO2-c,Choline chloride | Spiro-MeOTAD | SWCNTs,Au,Unknown,acetonitrile,False,100.0,Spin-coating,N2,0.0925,False,1.54,7.85,0.82,7.8,CBTmZ5lMMaNSyeHIwcT6wFKxYrz4
MAPbI3,MA,Pb,I,1.6,PCBM-60,PEDOT:PSS | PolyTPD,Au,Unknown,none,False,Unknown,Co-evaporation,Vacuum,0.065,False,1.09,18.2,0.75,14.8,CBVFP5xTvUylBsPQV-j1ziEWf32H
MAPbI3,MA,Pb,I,1.6,PCBM-60 | LiF,PEDOT:PSS,Al,Toluene,DMSO; GBL,False,100.0,Spin-coating,N2,0.11,False,1.0,20.5,0.79,16.2,CBWXgSioSMvoRhRsSs-YSQ6bTWJV
FA0.4MA0.6PbI3,FA; MA,Pb,I,,TiO2-c,WO3,Ag,Unknown,DMF >> none >> none,False,Unknown,Spin-coating >> Gas reaction >> Gas reaction,Unknown,0.2,False,0.99,17.85,0.6859999999999999,12.11,CBuL07dl-ZlXHkefoXeVgP-gHpfG
MAPbBr3,MA,Pb,Br,2.32,ZrO2-c | PCBM-60,NiO-c | MoOx,Al,Toluene,DMF; DMSO,False,100.0,Spin-coating,Unknown,0.12,False,1.492,6.75,0.76,7.65,CC5Z_NAkvNEJJ0i5ggwXXIrjP2tF
MAPbI3,MA,Pb,I,1.6,TiO2-c,Spiro-MeOTAD,Au,Unknown,DMF,False,85,Spin-coating,N2,0.1,False,0.98,20.99,0.6779999999999999,14.09,CCL2hjdHke5Txug579hJZ2cNsyNc
MAPbI3,MA,Pb,I,1.6,TEACl | PCBM-60 | PEI,NiO-c,Ag,Unknown,DMSO; GBL,False,70.0,Spin-coating,Air,0.09,False,1.08,19.0,0.6940000000000001,18.6,CCRvp9M8KqJvFzaE1MGBmjMfiM5-
MAPbI3,MA,Pb,I,1.6,PCBM-60,PEDOT:PSS,Ag,Chlorobenzene,DMF; DMSO,False,95.0,Spin-coating,Unknown,0.09,False,1.06,20.64,0.74,16.19,CCS8EXmCwxiAP2Yd0U_xjZm6zLIV
MAPbI3,MA,Pb,I,1.55,TiO2-c | CdSe-tetrapod,Spiro-MeOTAD,Au,Unknown,DMF,False,90.0,Spin-coating,Ar,0.02,False,0.91,11.4,0.68,14.1,CCVHHZXbaRgRMlt2gAJsuL-KcuJX
MAPbI3,MA,Pb,I,1.6,Nb2O5,Spiro-MeOTAD,Au,Chlorobenzene,DMF,False,100.0,Spin-coating,N2,0.13,False,0.79,15.1,0.71,8.2,CCeYAxPaOk8EDz5KQu6EzqAnrjof
MAPbI3,MA,Pb,I,1.6,PCBM-60 | BCP,PEDOT:PSS,Ag,Toluene,DMSO; GBL,False,100.0,Spin-coating,Unknown,0.07,False,0.97,19.5,0.8,15.1,CCvYl-3orIuj6dHETSfjhfqmP49M
FA0.28MA0.72PbI3,FA; MA,Pb,I,,TiO2-c | PCBM-60,Spiro-MeOTAD,Ag,Unknown,DMF >> IPA,False,Unknown >> 100.0,Spin-coating >> Spin-coating,N2 >> N2,0.075,False,1.04,23.21,0.71,17.2,CD5UfXJkGPNiSbFlZu1GaqSbu52I
Cs0.05FA0.81MA0.14PbBr0.43I2.57,Cs; FA; MA,Pb,Br; I,,TiO2-c | TiO2-mp,Spiro-MeOTAD,Ag,Anisole,DMF; DMSO,False,150.0,Spin-coating,Unknown,0.14,False,1.14,21.26,0.755,18.31,CDAUDgBlDwf0uv0M_SXfMzDiEOEj
MAPbI3,MA,Pb,I,1.6,TiO2-c,Spiro-MeOTAD,MoO3 | Ag,Unknown,DMF >> IPA,False,100.0 >> 135.0,Spin-coating >> Spin-coating,N2 >> N2,0.02,False,1.07,21.72,0.75,17.43,CDGhS5F_lT5UISYZEHtmKh2st8k6
MAPbI3,MA,Pb,I,1.6,TiO2-c,Spiro-MeOTAD,Au,Gas,DMF,False,100.0,Spin-coating,Air,0.16,False,1.001,19.03,0.72,13.64,CDHRNolaIt0V8TXuE_N_kczuI2HH
MAPbI3,MA,Pb,I,1.6,TiO2-c | TiO2-mp,Spiro-MeOTAD,Au,Diethyl ether,DMF; DMSO,False,100.0,Spin-coating,Unknown,0.1,False,1.05,23.01,0.746,18.06,CDOFo41zemEHH104QM6iJarHI8X2
MAPbI3,MA,Pb,I,1.6,TiO2-c | TiO2-mp,Spiro-MeOTAD,Au,Unknown,DMF >> IPA,False,Unknown,Doctor blading >> CBD,Air >> Air,0.1,False,1.01,17.4,0.685,12.1,CDR_EdWx4JfBpe6whTodVloyndzV
Cs0.05FA0.54MA0.41PbBr0.06I2.94,Cs; FA; MA,Pb,Br; I,,SnO2-np,Spiro-MeOTAD,Au,Unknown,DMF; DMSO >> IPA,False,70.0 >> 150.0,Spin-coating >> Spin-coating,N2 >> N2,0.09408,False,1.126,24.23,0.804,21.92,CDXx73l5zyXf2K7l9e7ZZq9eAUi6
MAPbI3,MA,Pb,I,1.6,ZnO-c | C-PCBSD,PBTTT-14,Au,Unknown,DMF >> IPA,False,Unknown >> 70.0,Spin-coating >> CBD,Unknown,0.04,False,1.0,16.36,0.643,10.6,CDZ_cIeKXSA988y99-u7_SIgC4z-
MAPbI3,MA,Pb,I,1.6,TiO2-c | TiO2-mp,Spiro-MeOTAD,Au,Unknown,DMF >> IPA,False,70.0 >> 95.0,Spin-coating >> Spin-coating,N2 >> N2,0.1,False,1.031,19.51,0.73,14.73,CDaWaPcdwlJmmS8Arq91hRhFl6Gn
Cs0.05FA0.81MA0.14PbBr0.39I2.61,Cs; FA; MA,Pb,Br; I,1.59,SnO2-np,Spiro-MeOTAD,Au,Chlorobenzene,DMF; DMSO,False,100,Spin-coating,N2,0.0518,False,1.16,23.57,0.71,19.61,CDdzwh0BIIqvmnR9v-aT-dmCgRBD
FA0.97MA0.03PbBr0.09I2.91,FA; MA,Pb,Br; I,,SnO2-np,Spiro-MeOTAD,Au,Unknown,Unknown,False,70 >> 150,Spin-coating >> Spin-coating,Ar >> Ar,0.16,False,1.034,22.71,0.767,16.58,CDkNQIcY-84GvtHb_M5GeFwj4GDy
MAPbI3,MA,Pb,I,1.6,PCBM-60 | Bphen,PEDOT:PSS,Ag,Unknown,DMF,False,60; 25; 100,Spin-coating,N2,0.0625,False,0.95,21.3,0.72,14.6,CE2R-qoTzxJ8XAAoMkLDdEW4k53d
FA0.85MA0.15PbBr0.45I2.55,FA; MA,Pb,Br; I,,SnO2-c,Spiro-MeOTAD,Au,Unknown,DMF >> IPA,False,Unknown >> 160.0,Spin-coating >> CBD,Unknown,0.09,False,1.05,20.9,0.5539999999999999,12.1,CE476UZoSz3vJmzaAQN1y2EG9TD2
MAPbI3,MA,Pb,I,1.6,TiO2-c | TiO2-mp,Spiro-MeOTAD,Au,Diethyl ether,DMF; DMSO,False,60; 100,Spin-coating,Air,0.14,False,1.09,22.3,0.75,18.2,CEFxty_E-kdDU2_7mSWq8qxxufOV
Cs0.05FA0.79MA0.16PbBr0.51I2.49,Cs; FA; MA,Pb,Br; I,,SnO2-np,Spiro-MeOTAD,Au,Chlorobenzene,DMF; DMSO,False,100.0,Spin-coating,N2,0.1,False,1.12,23.3,0.753,19.75,CEHwvCCH22UpG6WUTMCt282SchQ5
MAPbI3,MA,Pb,I,1.6,SnO2-c,Spiro-MeOTAD,Au,Diethyl ether,DMF; DMSO,False,70.0,Spin-coating,N2,0.08567,False,1.161,22.75,0.731,19.31,CELhBq1Mk8QIKr-aGnkkRXU9rQUq
FA0.5MA0.5PbBr0.3I2.7,FA; MA,Pb,Br; I,,PCBM-60 | Bphen,PTAA,Ag,Unknown,DMF; DMSO >> IPA,False,Unknown >> 100.0,Spin-coating >> Spin-coating,Air >> Air,0.06,False,1.02,19.6,0.753,15.06,CELhS_yLIImZLg0X_nLR6X1Ikewa
MAPbI3,MA,Pb,I,1.6,SnO2-np,Spiro-MeOTAD,Au,Unknown,acetonitrile,False,200.0,Spin-coating,N2,0.125,False,0.971,17.667,0.622,10.67,CER8HHstsgNexR48CyTiKOawXtkN
CsPbBrI2,Cs,Pb,Br; I,,TiO2-c,P3HT,Ag,Unknown,DMSO,False,43 >> 160,Spin-coating,Unknown,0.0625,False,1.19,15.88,0.773,14.54,CES5yzp3LhSLZEwexGYgZBVMWX3u
MAPbI3,MA,Pb,I,1.6,PCBM-60 | BCP,PEDOT:PSS,Ag,Unknown,DMF; DMSO,False,100,Spin-coating,N2,0.1,False,0.9,15.0,0.52,7.0,CETRdGYa1RwBlzOfRlYhWZQRiUjb
MAPbI3,MA,Pb,I,1.6,SrTiO3 | TiO2-mp,Spiro-MeOTAD,Au,Unknown,DMF,False,130.0,Spin-coating,Unknown,0.16,False,0.972,20.187,0.684,13.41,CEanVLHPEdxhcYFpXtoighoaf-Sn
MAPbI3,MA,Pb,I,1.6,TiO2-c,Spiro-MeOTAD,Ag,Unknown,DMF,False,100.0,Spin-coating,N2,0.09,False,1.04,21.1,0.57,12.5,CEwyulRkKzN8gSG958Tw5Eac0Xi4
Cs0.08FA0.77MA0.15PbBr0.51I2.49,Cs; FA; MA,Pb,Br; I,1.6,C60 | BCP,PEDOT:PSS,Cu,Ethyl acetate,DMF; DMSO,False,100,Spin-coating,N2,0.16,False,0.621,18.639,0.684,7.92,CF-F3A5O-G89hywxeYRCXxMtGv1T
Cs0.125FA0.875PbBr0.375I2.625,Cs; FA,Pb,Br; I,1.6,TiO2-c | TiO2-mp,Spiro-MeOTAD,Au,Diethyl ether,DMF; DMSO,False,145,Spin-coating,Unknown,0.125,False,1.103,20.664,0.657,14.98,CF12nii09iXtb1XKVMY-2smIlnt6
MAPbI3,MA,Pb,I,1.62,PCBM-60 | BCP,NiO-c,Ag,Chlorobenzene,DMSO; GBL,False,100.0,Spin-coating,Air,0.25,False,1.06,22.19,0.785,18.42,CF2EmwKz-h6H_k0rLi9zvtYorRXK
MAPbI3,MA,Pb,I,1.59,PCBM-60 | PEIE,PEDOT:PSS,Au,Unknown,DMF,False,100.0,Spin-coating,N2,0.04,False,0.8909999999999999,20.07,0.805,14.41,CFCO8FS7Njimjaq4UtcBGE8BibyQ
MAPbI3,MA,Pb,I,1.6,TiO2-c,Spiro-MeOTAD,Au,Unknown,DMF; DMSO >> IPA,False,Unknown >> 130.0,Spin-coating >> Spin-coating,N2 >> N2,0.089,False,0.973,20.9,0.626,12.7,CFHXmYNXeYYT1vY7uaZPBWujefdl
FAPbI3,FA,Pb,I,1.48,TiO2-c,Spiro-MeOTAD,Au,Unknown,DMF,False,20; 100,Spin-coating,N2,0.1,False,0.95,22.562,0.733,15.73,CFMFzyeRMvMG9fOG2nVFgekYEEaY
MAPbI3,MA,Pb,I,1.6,PCBM-60 | Bphen,PEDOT:PSS,Ag,Chlorobenzene,DMF,False,100.0,Spin-coating,N2,0.045,False,0.923,22.25,0.747,14.43,CFPflsLxUiLQzFrBGXjnZLH_NaHM
Cs0.05FA0.7917MA0.1583PbBr0.5I2.5,Cs; FA; MA,Pb,Br; I,,TiO2-c | TiO2-mp,SBFCz2,Au,Chlorobenzene,DMF; DMSO,False,100.0,Spin-coating,N2,0.16,False,1.017,16.98,0.503,8.7,CFeUXragFkROPDq-Yx7H7NvJLp2H
MA0.05Pb0.95I3,MA,Pb,I,,TiO2-c,Spiro-MeOTAD,Ag,Chlorobenzene,DMF; DMSO,False,75.0; 150.0,Spin-coating,Unknown,0.09,False,0.98,20.95,0.68,14.43,CFhidThYMK0R3Z7LHXTDFPQnzd_9
FASnI3,FA,Sn,I,,TiO2-c | TiO2-mp,Tetrakis-Triphenylamine,Au,Unknown,DMF,False,70; 120,Spin-coating,Unknown,0.09,False,0.461,22.39,0.68,7.02,CFogc0h8UrkIng7hYd__Ks1061y_
MAPbI3,MA,Pb,I,1.6,TiO2-c,PTAA,MoO3 | Ag,Unknown,DMF; DMSO >> IPA,False,Unknown >> 95.0,Spin-coating >> Spin-coating,N2 >> N2,0.1,False,1.07,22.25,0.57,13.55,CFpLbE4P4bUtuGebqittm69bpu6m
Cs0.05FA0.79MA0.16PbBr0.51I2.49,Cs; FA; MA,Pb,Br; I,,TiO2-c,Spiro-MeOTAD,Au,Chlorobenzene,DMF; DMSO,False,100.0,Spin-coating,Ar,0.37,False,1.104,22.39,0.75,18.79,CG8KjsxBGHBC4AuInvu1D-3nipLz
MAPbI3,MA,Pb,I,1.56,TiO2-c | TiO2-mp,Spiro-MeOTAD,Au,Chlorobenzene,DMF; DMSO,False,70.0; 100.0,Spin-coating,N2,0.07,False,1.015,20.48,0.72,15.08,CG8ObtGSbvcrZyQ5vG_BYPt_nPa6
MAPbBr0.15I2.85,MA,Pb,Br; I,,TiO2-c | TiO2-mp,Spiro-MeOTAD,Au,N2,DMF,False,100.0,Spin-coating,Air,0.21,False,1.0,9.9,0.7,7.3,CGABTJSzvqkdHe5R5XtE2ltM4-FR
MAPbI3,MA,Pb,I,1.5,TiO2-c | TiO2-mp,Spiro-MeOTAD,Au,Unknown,GBL,False,100,Spin-coating,Unknown,0.207,False,0.85,16.5,0.57,8.1,CGWC6BtDbgSWfzo9btK7g8rLCgCa
Cs0.17FA0.83PbBr1.5I1.5,Cs; FA,Pb,Br; I,1.86,SnO2-np,Spiro-MeOTAD,Au,Chlorobenzene,DMF; DMSO,False,100.0,Spin-coating,N2,0.0893,False,1.272,15.9,0.6920000000000001,14.0,CGcSmiV16gbcdoqG7ExSuUur60xc
FA0.9MA0.1PbI3,FA; MA,Pb,I,,TiO2-c | TiO2-mp,Spiro-MeOTAD,Ag,Unknown,DMF >> IPA,False,70.0 >> 100.0,Spin-coating >> Spin-coating,Unknown,0.3,False,1.035,20.904,0.65,14.06,CGg2IV-7LigSpAdpBwJbQvXSzfF4
FA0.85MA0.15PbBr0.45I2.55,FA; MA,Pb,Br; I,,SnO2-c,Spiro-MeOTAD,Au,Ethyl acetate,DMF; DMSO,False,120.0,Spin-coating,Unknown,0.1475,False,1.052,22.39,0.7170000000000001,16.88,CGj7ewKO7dhiVgGQY1kOVSL5cOgg
MAPbI3,MA,Pb,I,1.6,TiO2-c | TiO2-mp,BT41,Au,Unknown,DMF,False,100.0,Spin-coating,Unknown,0.125,False,1.04,17.64,0.491,9.0,CH1LPJ6svUBR3nexvhrTCZULzenk
MAPbI3,MA,Pb,I,1.6,TiO2-c,Spiro-MeOTAD,Au,Chlorobenzene,DMSO,False,100.0,Spin-coating,N2,0.16,False,1.07,19.75,0.75,15.84,CH1y9pDXRkowAy51BAC4Uphw0So-
MAPbI3,MA,Pb,I,1.6,PCBM-60 | LiF,PEDOT:PSS,Ag,Unknown,2-methoxyethanol,False,140.0,Spin-coating,Unknown,0.1,False,0.8,14.35,0.716,8.23,CHE7RiJa7LUw86xstF4Z2q4HmI9W
MAPbI3,MA,Pb,I,1.6,SnO2-c,Spiro-MeOTAD,Au,Diethyl ether,DMF; DMSO,False,50.0; 100.0,Spin-coating,N2,0.1,False,,,,,CHEdBEudu0dqdzr16epomvcsETl5
MAPbI3,MA,Pb,I,1.6,TiO2-c | TiO2-mp | ZrO2-mp,none,Carbon,Toluene,DMF; DMSO,False,100.0,Spin-coating,Ambient,0.1,False,1.0,20.5,0.6,12.4,CHFROZWFU3M10RpCgufNhcbFAVOG
Cs0.1FA0.75MA0.15PbBr0.51I2.49,Cs; FA; MA,Pb,Br; I,,TiO2-c | TiO2-mp,Spiro-MeOTAD,Au,Antisolvent,DMF; DMSO,False,Unknown,Spin-coating,N2,0.16,False,1.18,21.07,0.8109999999999999,20.2,CHRb_kjek601iaZySWQaEGGVBiJn
FA0.25MA0.75PbI3,FA; MA,Pb,I,,PCBM-60 | C60 | BCP,PTAA,Ag,Unknown,DMF,False,120.0,Spin-coating,N2,0.07,False,1.07,22.36,0.73,17.47,CHmmKE2P8F5MPDm0Uc81rdI_5dRN
MAPbI3,MA,Pb,I,1.59,TiO2-c | TiO2-mp,Spiro-MeOTAD,Au,Unknown,DMF; DMSO >> IPA,False,100.0 >> 100.0,Spin-coating >> Spin-coating,N2 >> N2,0.025,False,0.85,15.6,0.5770000000000001,7.59,CHnNPumC2O1RWHUydkKB_AcEktA2
MAPbI3,MA,Pb,I,1.6,TiO2-c | TiO2-mp,Spiro-MeOTAD,Au,Unknown,DMF,False,100.0,Spin-coating,N2,0.09,False,,,,,CHp-S0_f-43zZYgVxJpqfjJx_27K
CsPbBr2I,Cs,Pb,Br; I,,SnO2-np,Spiro-MeOTAD,Au,Methanol,DMSO,False,60 >> 250,Spin-coating,Unknown,,False,1.21,11.94,0.725,10.1,CHq8Ac5LUWaFn0EWmyYuw5aLOm7t
MAPbI3,MA,Pb,I,1.6,PCBM-60 | bis-C70,PEDOT:PSS,Al,Unknown,DMF,True,75.0,Spin-coating,N2,0.12,False,0.93,16.41,0.71,11.21,CHrWkncf__bZyhbocdzugI9OWWFr
MAPbI3,MA,Pb,I,1.6,SnO2-c,Spiro-MeOTAD,Au,Chloroform,DMF; DMSO,False,120.0,Spin-coating,Air,0.1,False,1.182,22.42,0.77,20.4,CHu2UvMe7Xd8JWAJ5jzPe2qP_4sC
Cs0.05FA0.79MA0.16PbBr0.51I2.49,Cs; FA; MA,Pb,Br; I,,TiO2-c | TiO2-mp,Spiro-MeOTAD,Au,Chlorobenzene,DMF; DMSO,False,100,Spin-coating,Dry air,0.16,False,1.103,21.49,0.7190000000000001,17.04,CHv0bj9-colHVFzdNS0Xk_RbzS9M
MAPbI3,MA,Pb,I,1.6,TiO2-c | TiO2-mp,CuBuPc,Au,Chlorobenzene,DMF; DMSO,False,90.0,Spin-coating,N2,0.06,False,0.89,17.0,0.48,7.3,CHzzfmDV-28Mq4jqxth2lSjMj7Vt
MAPbI3,MA,Pb,I,1.6,SnO2-np,Spiro-MeOTAD,Au,Diethyl ether,DMF; DMSO,False,130.0,Spin-coating,N2,0.09,False,,,,20.2,CI-ecm9NVzyLgyJKb1g3PI7Jc9kv
MAPb0.4Sn0.6BrI3,MA,Pb; Sn,Br; I,1.16,PCBM-60,PEDOT:PSS,Ag,Ether,DMF; DMSO,False,80.0,Spin-coating,N2,0.04,False,0.65,22.86,0.59,8.7,CI8V2Hdl8xaxpw-ezmMoQfsGtYZZ
Cs0.05FA0.81MA0.14PbBr0.43I2.57,Cs; FA; MA,Pb,Br; I,,TiO2-c | TiO2-mp,Spiro-MeOTAD,Ag,Toluene,DMF; DMSO,False,150.0,Spin-coating,Unknown,0.14,False,0.998,17.45,0.624,12.04,CIBhz3mH6XTqpI3M1MT8tQZW5PKF
MAPbI3,MA,Pb,I,1.6,ZnO,Spiro-MeOTAD,Mo2O3 | Ag,Unknown,DMF,False,Unknown,Spin-coating,Ambient,0.1,False,1.02,19.2,0.6859999999999999,13.44,CID4rZzMPHvxq7HvNbelOQz69XBZ
MAPbI3,MA,Pb,I,1.6,TiO2-c,Spiro-MeOTAD,NiO | Ag | NiO | NaYF4 | Ag,Chlorobenzene,DMF; DMSO,False,100.0,Spin-coating,N2,0.1,False,1.04,18.57,0.632,12.6,CIDBB4MRz7i8aZg5vVdj_bcEK280
MAPbI3,MA,Pb,I,1.5,TiO2-c | TiO2-mp,mp-SFX-2PA,Au,Unknown,DMF >> IPA,False,Unknown >> 100.0,Spin-coating >> CBD,N2 >> N2,0.1,False,0.986,18.23,0.7709999999999999,13.86,CIWwK5pGe_FMF1_pW1dekcVWk_VE
FA0.15MA0.85PbBr2.55I0.45,FA; MA,Pb,Br; I,1.53,TiO2-c,Spiro-MeOTAD,Au,Unknown,DMF; NMP >> IPA,False,Unknown >> 100.0,Spin-coating >> Spin-coating,Unknown,0.096,False,1.04,19.1,0.66,13.2,CIbgpcooQovccIW__cRxw5cSenzr
MAPbI3,MA,Pb,I,1.6,PCBM-60 | BCP,PEDOT:PSS,Al,Unknown,DMF,True,100.0,Spin-coating,Unknown,0.1,False,0.99,18.0,0.57,10.3,CJ2yUQs8R1qUIi2DMnO2xEGPaV2J
MAPbI3,MA,Pb,I,1.6,TiO2-c,Spiro-MeOTAD,Au,Unknown,DMF,True,100.0,Spin-coating,Unknown,0.314,False,0.86,20.2,0.604,10.5,CJJ2VwjH4yYxlR-gNsJ7AjPdGuiV
FAPbI3,FA,Pb,I,1.48,SnO2-np,Selenium,Au,Chlorobenzene,DMF; DMSO,False,100.0,Spin-coating,N2,0.1,False,0.86,19.98,0.483,8.3,CJNh2xOMLCBQjr2ps7nOE8MnE4Ph
MAPbI3,MA,Pb,I,1.6,ZnO-np,Spiro-MeOTAD,Ag,Ethyl acetate,DMSO,False,80.0,Spin-coating,Unknown,0.1,False,0.83,19.5,0.49,7.9,CJQYyalPuMNW-DaARpGNMWKnqESo
MAPbI3,MA,Pb,I,1.6,TiO2-c | TiO2-mp,CuSCN,Au,Diethyl ether,DMF; DMSO,False,60.0; 100.0,Spin-coating,Unknown,0.122,False,0.985,20.36,0.735,14.73,CJSAQ0fzNWaThX0_pIn5d2x1iZTK
MAPbI3,MA,Pb,I,1.59,PCBM-60 | BCP,PTAA,Al,Unknown,acetonitrile; Methylamine,False,100,Spin-coating,Unknown,0.045,False,1.06,22.48,0.77,18.27,CJZ1pFADRPPhcItlgCyirwsZN-Iz
MAPbI3,MA,Pb,I,1.6,PCBM-60 | BCP,PEDOT:PSS,Ag,Unknown,DMSO; GBL,False,75.0,Spin-coating,N2,0.07,False,1.02,21.9,0.67,14.9,CJoz4s59wVp_PWBwpFNAOaYhCZeS
MAPbI3,MA,Pb,I,1.6,PCBM-60 | LiF,PEDOT:PSS,Al,Unknown,DMF,False,100.0,Spin-coating,N2,0.1,False,0.99,20.53,0.757,15.3,CJqD6tBgwVh_4vuHEB1ezPb2e2FK
MAPbI3,MA,Pb,I,1.6,IDT6CN | Rhodamine 101 | LiF,P3CT-Na,Ag,Chlorobenzene,DMF; DMSO,False,60; 80,Spin-coating,N2,0.09,False,1.015,20.68,0.72,15.13,CJsFZK3WSup1E3AHr6-SQ401WYbE
FA0.6MA0.4PbBr0.3I2.9,FA; MA,Pb,Br; I,,SnO2-np,NH2-POSS | Spiro-MeOTAD,Au,Unknown,DMF; DMSO >> IPA,False,70.0 >> 150.0,Spin-coating >> Spin-coating,N2 >> N2,0.102,False,1.05,21.27,0.721,16.25,CJtBboNoTc6OOStTdsuhb5xfDhLI
MAPbI3,MA,Pb,I,1.6,TiO2-c,Spiro-MeOTAD,Ag,Unknown,DMF,False,100.0,Spin-coating,N2,0.0919,False,1.03,18.1,0.7,13.1,CJtF3FZVDxlJbZGbLChXJSKZWOxN
MAPbI3,MA,Pb,I,1.6,TiO2-c | PCBA,Spiro-MeOTAD,Au,Toluene,DMF,False,100.0,Spin-coating,N2,0.04,False,1.0,20.79,0.645,13.4,CJx0lIKYmRA0dD3Dj4cKebYEpgeZ
FA0.85MA0.15PbBr0.45I2.55,FA; MA,Pb,Br; I,,TiO2-c | TiO2-mp,Spiro-MeOTAD,Au,Toluene,DMF; DMSO,True,110,Spin-coating,Unknown,0.25,False,1.15,20.69,0.7,16.7,CJy4CBmxIWwQMMir-FvvUjxsz_Hb
MAPbI3,MA,Pb,I,1.6,TiO2-c | WOx,Spiro-MeOTAD,Au,Diethyl ether,GBL; NMP,False,150.0,Spin-coating,Unknown,0.15,False,0.83,21.95,0.74,13.48,CK0VaOzrG84mhtF8cFDgXKOZMBiI
MAPbI3,MA,Pb,I,1.6,C60 | BCP,m-MTDATA,Ag,Ether,Unknown,False,Unknown,Spin-coating,Unknown,0.044,False,1.053,22.12,0.7879999999999999,18.35,CK6Lg7VXsO5jY3QJpZ0-I_NWf9FB
CsFAMAPbBrClI,Cs; FA; MA,Pb,Br; Cl; I,1.77,SnO2,Spiro-MeOTAD,,,,False,,,,,False,1.23,20.01,0.785,19.32,CKwDpW9Y2bejRx8IhLlKtMqzwSYj
MAPbI3,MA,Pb,I,1.6,PCBM-60 | BCP,PEDOT:PSS,Ag,Unknown,acetonitrile; Methylamine,False,100.0,Spin-coating,N2,0.09,False,0.86,16.5,0.81,11.3,CL1oyyc2VCCnGYsqRiLn0WF0YYqu
FA0.4MA0.6PbI3,FA; MA,Pb,I,,ZnO-c,Spiro-MeOTAD,Ag,N2,DMF,True,100,Spin-coating,Unknown,0.45,False,0.942,23.52,0.68,15.07,CL4KWiDybL8HPrANhVAa4InWqgBi
Cs0.3FA0.7PbBr0.095I0.905,Cs; FA,Pb,Br; I,1.63,TiO2-np,Spiro-MeOTAD,Au,Unknown,DMF >> IPA,False,70.0 >> 135.0,Spin-coating >> Spin-coating,Air >> N2 >> Air,0.102,False,1.015,22.03,0.762,17.05,CL9Z5ldjOd0XdscHqKML-OSNjGHF
MAPbI3,MA,Pb,I,1.6,PCBM-60,NiO,Ag,Chlorobenzene,DMF,False,100,Spin-coating,Unknown,0.1,False,0.99,18.5,0.625,11.5,CLRWZi4DIiLMOS-duKGfMebz1MK9
Cs0.17FA0.83PbBr0.51I2.49,Cs; FA,Pb,Br; I,,ZTO | SnO2-c | C60,PTAA,Au,Unknown,DMF; DMSO,False,100.0,Spin-coating,Dry air,0.12,False,0.99,18.3,0.47,8.4,CLUplfRquvggKqElzlHxbAkPBmZ3
MAPbI3,MA,Pb,I,1.6,PCBM-60 | TiO2-c,NiMgLiO-c,Ag,Toluene,DMSO,False,100.0,Spin-coating,N2,0.09,False,1.08,20.399,0.823,18.14,CLV7vNDqQe-5TdlS9wJKqb3Lbyz3
FA0.85MA0.15PbBr0.15I0.85,FA; MA,Pb,Br; I,,SnO2-c | PCBM-60,XPP,MoO3 | Ag,Chlorobenzene,DMF; DMSO,False,100.0,Spin-coating,N2,0.1119999999999999,False,1.08,22.87,0.7120000000000001,17.6,CLXtmIRAkK3w2N0Kp24MWpIHGRnP
MAPbI3,MA,Pb,I,1.6,Unknown,PEDOT:PSS,Ca | Al,Unknown,DMF >> IPA,False,Unknown,Spin-coating >> Spin-coating,Air >> Air,0.1,False,0.97,20.2,0.82,16.0,CLdYUKt6np_FTALqH7OKk3SlL5gW
Cs0.1FA0.85MA0.05PbBr0.15I2.85,Cs; FA; MA,Pb,Br; I,,TiO2-c,Spiro-MeOTAD,Au,Vacuum,DMF; Tetramethylene sulfoxide,False,130.0,Spin-coating,N2,0.09,False,1.11,24.04,0.787,21.01,CLuoeRrXv4FEw5Sv-RY4qeQcAx17
Cs0.125FA0.875PbBr0.375I2.625,Cs; FA,Pb,Br; I,,TiO2-c | TiO2-mp,Spiro-MeOTAD,Au,Diethyl ether,DMF; DMSO,False,140.0,Spin-coating,Unknown,0.125,False,1.118,22.433000000000003,0.772,19.34,CM3YqK7avuj5nf8XQuVdE70fxAqe
FA0.85MA0.15PbBr0.45I2.45,FA; MA,Pb,Br; I,,TiO2-c | TiO2-mp,Spiro-MeOTAD,Au,Chlorobenzene,DMF; DMSO,False,100.0,Spin-coating,N2,1.2,False,1.098,20.81,0.691,15.79,CM3ecplaZ-qzmCkDFF_xhJIz4vIm
MAPbI3,MA,Pb,I,1.6,PCBM-60 | ZrAcac,PEDOT:PSS,Ag,Chlorobenzene,DMF; DMSO,False,100,Spin-coating,N2,0.1,False,0.915,19.74,0.7809999999999999,14.1,CM6MOk_ZtebR_d3wv7CmWL_e-j-Z
MAPbI3,MA,Pb,I,1.5,PCBM-60,NiO-c,Ag,Toluene,DMF; DMSO,False,40; 100,Spin-coating,N2,0.09,False,1.027,19.86,0.614,12.53,CMFuN4dx1s_t57qv-WKd9PiOCQAm
MAPbI3,MA,Pb,I,1.59,PCBM-60 | Bphen,PEDOT:PSS,Au,Chlorobenzene,DMF; DMSO,False,70.0,Spin-coating,N2,0.1,False,0.88,20.173,0.625,11.31,CML8574bGrD9o7vHMowMw0eQRIZh
MAPbI3,MA,Pb,I,1.6,TiO2-c | TiO2-mp,Spiro-MeOTAD,Ag,Diethyl ether,DMF; DMSO,False,100,Spin-coating,Air,0.1,False,1.033,21.72,0.657,14.76,CMRj7Qp_eLD_YMZAqdz3WR8myVVY
MAPbI3,MA,Pb,I,1.6,TiO2-c | TiO2-mp,CuSCN,Au,Unknown,DMF; DMSO >> IPA,False,Unknown >> 70.0,Spin-coating >> CBD,Air >> Air,0.25,False,0.86,17.73,0.63,9.57,CMiXVYa6XDgyifbM98AAcICnlTOS
MAPbI3,MA,Pb,I,1.6,PCBM-60 | LiF,MC6Cz-9-NPC,Al,Chlorobenzene,DMF; DMSO,False,100.0,Spin-coating,N2,0.05,False,0.89,20.1,0.73,13.06,CMlYOuY-916Imt0Tc9uJsik71rxZ
MAPbI3,MA,Pb,I,1.6,C60 | BCP,PEDOT:PSS,Al,Unknown,DMF >> none,False,105.0 >> 110.0,Spin-coating >> Gas reaction,Unknown >> MAI,0.06,False,0.9,16.31,0.72,10.57,CMzDpe5sabx8uy4lvFWtEcjMD0MY
MAPbI3,MA,Pb,I,1.6,PCBM-60 | LiF,PEDOT:PSS,Al,Unknown,DMF,False,92.0,Spin-coating,Air,0.0676,False,0.91,17.6,0.78,12.9,CN7p-BQNDgPUnJTZvKC0vGXYSen6
MAPbI3,MA,Pb,I,1.6,TiO2-mp,Spiro-MeOTAD,Au,Ar,DMF,True,100.0,Spin-coating,N2,0.16,False,0.937,20.53,0.63,12.17,CN9S7xa8nVqLf5AwMGOP73EtM0Pa
MAPbI3,MA,Pb,I,1.6,TiO2-c | TiO2-mp,Spiro-MeOTAD,Au,Unknown,DMF >> IPA,False,60 >> 150,Spin-coating >> Spin-coating,Unknown,0.09,False,0.984,19.044,0.6890000000000001,12.92,CNR8blmOuQGh7Y-d4Fv6R9e15we9
MAPbI3,MA,Pb,I,1.55,ZnO-np | ZnO-nanospheres | PEI,Spiro-MeOTAD,Ag,Gas,DMF; DMSO,False,Unknown,Spin-coating,Unknown,0.1,False,0.983,20.0,0.72,14.15,CNSlNhz_QC4xRIElp0e8E2yfeUyE
MAPbI3,MA,Pb,I,1.6,TiO2-c | TiO2-mp,TDT-OMeTAD,Ag,Ethyl ether,DMF; DMSO,False,100.0,Spin-coating,N2,0.085,False,1.01,23.1,0.7040000000000001,15.0,CNWj-zDM00Mb0r_AXkIKKDpcOfte
MAPbI3,MA,Pb,I,1.6,TiO2-c | TiO2-mp,Spiro-MeOTAD,Au,Unknown,DMF >> IPA,False,70.0 >> 70.0; 70.0,Spin-coating >> Spin-coating,Unknown,0.25,False,1.11,19.32,0.69,14.8,CNczAfnKv8lK7_y-t5r6gnpR15HD
Cs0.05FA0.81MA0.14PbBr0.43I2.57,Cs; FA; MA,Pb,Br; I,,TiO2-c | TiO2-mp,Spiro-MeOTAD,Ag,Anisole,DMF; DMSO,False,150.0,Spin-coating,Unknown,0.14,False,1.118,21.54,0.737,17.77,CNquR6zc5NS3DTrFnUIGe63gt7gB
CsPbBr2I,Cs,Pb,Br; I,,TiO2-c,none,Carbon,Unknown,DMSO >> Methanol,False,Unknown >> 200.0,Spin-coating >> Spin-coating,N2 >> N2,0.1,False,1.3230000000000002,11.68,0.7,9.98,CO8xLwAmtt6oV5or4TMf2to8-P7m
MAPbI3,MA,Pb,I,1.56,C60 | bis-C60,PEDOT:PSS,Ag,Toluene,DMSO; GBL,False,100.0,Spin-coating,N2,0.06,False,0.98,16.89,0.74,12.28,COG03GmQm3-SIBHaDnSgpQvgZpsy
Cs0.2FA0.8PbBr0.36I2.64,Cs; FA,Pb,Br; I,,TiO2-c | TiO2-mp,Poly(ethylene oxide),Carbon,Unknown,DMF; DMSO >> IPA,False,150.0 >> 90.0,Spin-coating >> Spin-coating,Air >> Air,0.1,False,1.08,21.2,0.647,14.9,COHqKLQMADG0cN59irtumaXUU-KL
nannannan,,,,,Unknown,Unknown,,,,False,,,,,False,,,,,COQUTeue_JVYfdttj-EIue3708vP
MAPbI3,MA,Pb,I,1.6,TiO2-c,Spiro-MeOTAD,Ag,Unknown,DMF >> none,False,Unknown,Spin-coating >> Gas reaction,Unknown >> MAI,0.06,False,1.06,22.04,0.722,15.62,COWTvk0KmTGNd8x9WTzxsTbW8Lb_
MAPbI3,MA,Pb,I,1.6,C60 | BCP,P3CT-Na,Ag,Chlorobenzene,DMF; DMSO,False,60; 80,Spin-coating,N2,0.09,False,1.026,21.22,0.76,16.63,COeMTzlmkkJ8VNFKvhWxD32p1a87
MAPbI3,MA,Pb,I,1.6,PCBM-60 | BCP,NiO-c,Ag,Chlorobenzene,DMF; DMSO,False,100,Spin-coating,Unknown,0.1,False,1.05,17.42,0.7809999999999999,14.29,COs5w1NP2CDIl1-VKj0zj9bFN-Rb
MAPbI3,MA,Pb,I,1.63,TiO2-c,Spiro-MeOTAD,Au,Unknown,DMSO >> IPA,False,Unknown >> 100.0,Spin-coating >> CBD,N2 >> N2,0.1,False,1.073,19.95,0.7040000000000001,15.61,CP6ApiQAzMrJ6r4SKAUe9DnwAWnw
MAPbI3,MA,Pb,I,1.6,PCBM-60 | ZnO-np,NiO-c,Ag,Chlorobenzene,DMF; DMSO,False,100.0,Spin-coating,N2,0.1,False,1.03,20.2,0.723,15.0,CPGHTY3kK9ZPclxa3eaaXkHOnhB6
MAPbI3,MA,Pb,I,1.6,C60 | BCP,PEDOT:PSS,Al,N2,DMSO; GBL,False,100.0,Spin-coating,N2,0.06,False,0.81,17.52,0.78,11.07,CPYdsv5GaLpl2N2F6n-gu8C1s7zW
MAPbI3,MA,Pb,I,1.614,TiO2-c,Spiro-MeOTAD,Ag,Diethyl ether,DMF; DMSO,False,100,Spin-coating,Air,0.12,False,1.06,20.5,0.7,15.23,CP_NzI6DglmqnayFGrWfRSG2t07t
FAPbI3,FA,Pb,I,1.48,TiO2-c,Spiro-MeOTAD,Au,Chlorobenzene,DMSO; GBL,False,150.0,Spin-coating,Unknown,0.09,False,1.08,23.37,0.7190000000000001,18.1,CPd3fZQ4U3Bmrl4e4FWaYccoBr5y
MAPbI3,MA,Pb,I,1.6,SnO2-c,Spiro-MeOTAD,Ag,Toluene,DMSO; GBL,False,100.0,Spin-coating,Unknown,0.0314,False,1.07,17.52,0.48,9.08,CPe3FKAFhMsGVlEMmAj2vO5A5Ae5
FA0.85MA0.15PbBr0.45I2.55,FA; MA,Pb,Br; I,,TiO2-c | TiO2-mp,H-Ca,Au,Chlorobenzene,DMF; DMSO,False,100,Spin-coating,N2,0.09,False,1.12,20.89,0.75,17.56,CPokVIiVgfdFU8dTlsqPUlS3aQ4L
MAPbI3,MA,Pb,I,1.6,TiO2-np,Spiro-MeOTAD,Au,Ar,DMF,True,100.0,Spin-coating,N2,0.16,False,1.019,20.56,0.69,14.41,CPsmShz4_QhbSlpXytrsfVxslcpe
MAPbBr0.56I2.44,MA,Pb,Br; I,1.68,TiO2-c | TiO2-mp,Spiro-MeOTAD,Ag,Unknown,DMF >> IPA >> IPA,False,60 >> 60 >> 60.0,Spin-coating >> CBD >> Spin-coating,Air >> Air >> Air,0.087,False,0.99,19.5,0.7,13.5,CPwZhPRTNfQET6iS7z9w_XWSvUGb
MAPbI3,MA,Pb,I,1.6,PCBM-60,PEDOT:PSS,Ca | Al,Unknown,DMF >> IPA,False,90 >> 85,Spin-coating >> Spin-coating,Unknown,0.1,False,0.865,18.85,0.7020000000000001,11.45,CQ-2CzoFqOJy0ESrHQL1P3Wzl2-6
MAPbI3,MA,Pb,I,1.6,TiO2-c | TiO2-mp,Spiro-MeOTAD,Au,Chlorobenzene,Dimethylacetamide; DMSO; NMP,False,50.0,Spin-coating,Unknown,0.1,False,1.02,22.4,0.735,16.88,CQ51AXGySEjPPIpsB8K55iBJozcd
MAPbI3,MA,Pb,I,1.6,TiO2-c,Spiro-MeOTAD,Ag,Chlorobenzene,DMF,False,100.0,Spin-coating,Dry air,0.06,False,0.98,19.33,0.66,12.51,CQR4Jewj5N-IHkQmLOrhpiskg3AP
MAPbI3,MA,Pb,I,1.6,TiO2-c | Al2O3-mp,Spiro-MeOTAD,Au,Toluene,DMF,False,100.0,Spin-coating,N2,0.1,False,0.98,21.0,0.62,12.5,CQTOw0-b25SLHa9IJ5n9fKgwdDhN
FA0.83MA0.17PbBr0.51I2.49,FA; MA,Pb,Br; I,,TiO2-c,Spiro-MeOTAD,Au,Chlorobenzene,DMF; DMSO,False,100.0,Spin-coating,N2,0.16,False,1.15,21.7,0.75,18.71,CQ_GghNalsWVghq1wp7s4ZKkFMBj
MAPbI3,MA,Pb,I,1.6,PCBM-60,PEDOT:PSS,Ag,Unknown,DMSO; GBL; IPA,False,105.0,Doctor blading,N2,0.021,False,0.79,19.95,0.63,10.03,CQpP9V2285rUGnLUNz3h1pUOB85f
MAPbI3,MA,Pb,I,1.6,PCBM-60 | Bphen,PTAA | PS,Al,2-Butanol,DMF; DMSO,True,100.0,Spin-coating,N2,0.12,False,1.1,23.58,0.76,20.05,CQuNa31WQLWGH3jXrf9xXX77bIat
Cs0.05FA0.79MA0.16PbBr0.51I2.49,Cs; FA; MA,Pb,Br; I,,TiO2-c | TiO2-mp,CuSCN,rGO | Au,Chlorobenzene,DMF; DMSO,False,100.0,Spin-coating,Dry air,0.16,False,1.09,22.65,0.75,19.22,CR3C7HNjisxsAliJKHzLiOftllQL
MAPbI3,MA,Pb,I,1.55,TiO2-c | PCBM-60,Spiro-MeOTAD,Au,Unknown,DMF; DMSO >> IPA,False,Unknown >> 100.0,Spin-coating >> CBD,N2 >> N2,0.06,False,0.93,16.4,0.613,9.3,CRZJBaV8WpwRSU8OOHsIxZM2Icaj
FA0.4MA0.6PbI3,FA; MA,Pb,I,,TiO2-c | TiO2-mp | ZrO2-mp,none,Carbon,Unknown,Unknown,False,100.0,Spin-coating,Unknown,0.07,False,0.962,24.68,0.5720000000000001,13.38,CRbHrx4hnt4cNogBMusxwWWKLqxl
MAPbI3,MA,Pb,I,1.6,PCBM-60,PTAA,Al,Diethyl ether,DMF; DMSO,False,100.0,Spin-coating,N2,0.0464,False,1.11,19.3,0.69,14.7,CRe2z_-6YXfxhKzivOobtw7DstrL
MAPbI3,MA,Pb,I,1.6,PCBM-60 | BCP,NiO-c,Ag,Chlorobenzene,DMSO; GBL,False,100.0,Spin-coating,N2,0.1,False,0.85,0.135,0.67,28.94,CRo4zOPDhWAvnlYpFrDEECn_hTGT
MAPbI3,MA,Pb,I,1.6,PCBM-60 | ZnO-np,PEDOT:PSS,Al,Unknown,DMF,False,95.0,Spin-coating,N2,0.09,False,0.92,18.34,0.75,12.65,CRyntNOy_cnelvGdr9UT5pbd3vLu
MAPb1.0I3,MA,Pb,I,1.6,TiO2-c | TiO2-mp,Spiro-MeOTAD,Au,Unknown,DMF; DMSO,False,Unknown,Spin-coating,N2,0.1,False,,,,11.8,CS1uJ5UUTN-tloxnRa9VoOJOeTTh
CsPbI3,Cs,Pb,I,1.77,TiO2-c,PTB7,MoO3 | Ag,Unknown,1-Octane,False,Unknown,Spin-coating,Air,0.0725,False,1.25,13.81,0.75,12.94,CS3PYBbuSRTnb9RSv82gLjqtTkVS
MAPbI3,MA,Pb,I,1.6,TiO2-c | TiO2,Spiro-MeOTAD,Ag,Unknown,DMF >> IPA,False,130.0 >> 120.0,Spin-coating >> Spin-coating,N2 >> N2,0.09,False,0.96,20.66,0.7040000000000001,14.32,CSO-y0ZHuwnaMOffZjXRFCSKtOuE
FA0.85MA0.15PbI3,FA; MA,Pb,I,,PCBM-60 | BCP,NiO-c,Ag,Toluene,DMF; DMSO,True,130.0,Spin-coating,N2,0.1,False,0.96,21.2,0.68,14.0,CSPmdJB-v67m3XapU6zlK3s53D3y
MAPbI3,MA,Pb,I,1.6,TiO2-c | TiO2-mp,Spiro-MeOTAD,Au,Unknown,acetonitrile; NMP,False,Unknown,Spin-coating,N2,0.09,False,0.95,14.0,0.61,8.08,CSdYQrJDPBrkQ3MJIJYPb0NHYpD_
Cs0.05FA0.8075MA0.1425PbBr0.45I2.55,Cs; FA; MA,Pb,Br; I,,SnO2-np,Spiro-MeOTAD,Au,Chlorobenzene,DMF; DMSO,False,100.0,Spin-coating,N2,0.06,False,1.04,23.7,0.77,19.0,CSj5g_AzQyGT2I-4Cn8tMLrpQDa1
Cs0.05FA0.86MA0.09PbBr0.3I2.7,Cs; FA; MA,Pb,Br; I,,SnO2-c,Spiro-MeOTAD,Au,Chlorobenzene,DMF; DMSO,False,100.0,Spin-coating,Unknown,0.16,False,1.0,23.0,,18.33,CSkTcl2mEkvzQpltHp8seFZNfVYE
Cs0.10FA0.36MA0.54PbBr0.2I2.8,Cs; FA; MA,Pb,Br; I,,TiO2-c | TiO2-mp,Spiro-MeOTAD,Au,Chlorobenzene,DMF; DMSO,False,100.0,Spin-coating,N2,0.09,False,1.04,18.98,0.72,14.1,CSlVF1SecaPVjSDXcQULy7Y9195w
MAPbI3,MA,Pb,I,1.6,SnO2-np,Spiro-MeOTAD,Au,Diethyl ether,DMF; DMSO,False,100,Spin-coating,Air,0.1,False,1.071,20.9,0.669,15.01,CSm1ARcEU0ieOgeqLHmhNEwRMcAv
MAPbI3,MA,Pb,I,1.6,TiO2-c,Spiro-MeOTAD,Au,Unknown,DMF,False,110; 115,Spin-coating,N2,0.1,False,0.99,21.01,0.68,14.11,CSmPurPPhBb4JIouwkeQ-O6vTa6S
MAPbI3,MA,Pb,I,1.6,TiO2-c | TiO2-mp,Spiro-MeOTAD,Au,Unknown,DMF >> IPA >> IPA,False,Unknown >> Unknown >> 100.0,Spin-coating >> CBD >> CBD,N2 >> N2 >> N2,0.1,False,0.88,20.75,0.612,11.19,CSt79ZGXy_CY-4aPYW4j9MmrnWRz
Cs0.05FA0.79MA0.16PbBr0.51I2.49,Cs; FA; MA,Pb,Br; I,,SnO2-c,Spiro-MeOTAD,Ag,Chlorobenzene,DMF; DMSO,False,85.0,Spin-coating,Unknown,0.1,False,1.06,21.58,0.6609999999999999,15.23,CSuQVXxGKBLpfXJ7gj-KrQBNYYaK
MAPbI3,MA,Pb,I,1.56,TiO2-c,Spiro-MeOTAD,Au,Toluene,DMSO,False,150.0,Spin-coating,N2,0.1,False,0.913,18.7,0.58,9.9,CSwsuSAD58bvGU7XH8cil0RPIHlI
MAPbI3,MA,Pb,I,1.6,TiO2-c | TiO2-mp,Spiro-MeOTAD,Au,Unknown,DMF >> IPA,False,70.0 >> 70.0,Spin-coating >> CBD,Unknown,0.08,False,0.89,18.05,0.52,8.35,CT96Di-oXI5BFKMEElQKot9lzbOD
MAPbI3,MA,Pb,I,1.6,TiO2-c | TiO2-mp,Spiro-MeOTAD,Au,Unknown,DMF >> none,False,110.0 >> 70.0,Spin-coating >> Gas reaction,Air >> Air; MACl,0.1,False,1.095,15.16,0.68,11.23,CTMuN6RMA2t_JeTTO-aJEHVOIrJF
MAPbI3,MA,Pb,I,1.6,TiO2-c,none,SWCNTs,Diethyl ether,DMF; DMSO,False,65; 100,Spin-coating,Unknown,0.1,False,0.9,23.9,0.54,11.6,CT_wnSz3xX47qh4Tzete9eFWZ2Mr
MAPbI3,MA,Pb,I,1.6,PCBM-60 | BCP,NiO-c | NiO-mp,Au,Chlorobenzene,DMF; DMSO,False,100.0,Spin-coating,Unknown,0.1,False,1.091,21.72,0.73,17.31,CTb5PF2puajRaK3C4VIf0jmZ_pFh
MAPbI3,MA,Pb,I,1.6,TiO2-c,Spiro-MeOTAD,Ni,Unknown,GBL,False,105.0,Spin-coating,Ar,0.07,False,0.75,21.4,0.5,7.7,CTdhhFuAyLRHcNo9VJnOlsk89NDK
MAPbI3,MA,Pb,I,1.6,TiO2-c | TiO2-mp,Spiro-MeOTAD,Au,Unknown,DMF >> IPA,False,Unknown,Spin-coating >> CBD,Air >> Air,0.07,False,0.81,18.8,0.59,9.5,CThBfc0MKmYSRsUvHRhtDxxoMQeg
MAPbI3,MA,Pb,I,1.6,TiO2-c | TiO2-mp,Spiro-MeOTAD,Au,Antisolvent,DMSO,False,100.0,Spin-coating,Unknown,0.16,False,1.08,22.49,0.74,18.05,CTi6y9KKdPNppaUc4CIkLO2zwFEj
Cs0.05FA0.8075MA0.1425PbBr0.3I2.7,Cs; FA; MA,Pb,Br; I,,PCBM-60 | BCP,CL1-2,Ag,Toluene,DMF; DMSO,False,100.0,Spin-coating,N2,0.1,False,1.02,19.6,0.76,14.9,CTqTnem9xP66sScTptGw98XBcPxl
MAPbI3,MA,Pb,I,1.6,TiO2-c | PCBM-60,Spiro-MeOTAD,Au,Unknown,none >> none >> none,False,Unknown,Evaporation >> Evaporation >> Evaporation,Vacuum >> Vacuum >> Vacuum,0.1,False,1.027,17.5,0.733,13.22,CUA77o0jzCgph3QZ2844yyfD-1MR
MAPbI3,MA,Pb,I,1.6,TiO2-c,Spiro-MeOTAD,Au,Diethyl ether,DMF; DMSO,False,65; 100,Spin-coating,N2,0.1,False,1.09,23.0,0.527,11.48,CUAjvtYpJC6DEZRfgiZOA7DtrZll
MAPbI3,MA,Pb,I,1.6,TiO2-c | SnO2-mp,P2,Au,Diethyl ether,DMF; NMP,False,150.0,Spin-coating,Air,0.1,False,1.08,22.8,0.777,19.2,CUBcicZKP17wovl3FqMU-Si7Qzo6
Cs0.8FA0.69MA0.23PbBr0.9I2.1,Cs; FA; MA,Pb,Br; I,,SnO2,Spiro-MeOTAD,MoO3 ∣ ITO,Chlorobenzene,DMF; DMSO,False,130,Spin-coating,N2,0.1,False,1.14,16.39,0.74,13.83,CUFbmlnsseNha-xkvNCbUicDs_c9
MAPbI3,MA,Pb,I,1.5,TiO2-c | TiO2-mp | ZrO2-mp,none,Carbon,Unknown,GBL,False,Unknown,Drop-infiltration,Unknown,0.8,False,0.89,21.13,0.49,9.21,CUGkDC8woGWLUxB2VfDaj8WXz91A
FA0.85MA0.15PbBr0.45I2.55,FA; MA,Pb,Br; I,,TiO2-c,Spiro-MeOTAD,Au,Toluene,DMF; DMSO,False,200.0,Spin-coating,N2,0.1,False,1.105,21.83,0.759,18.32,CUVjQyAvjPPXAh00te87Q8LUoupw
MAPbI3,MA,Pb,I,1.6,none,Spiro-MeOTAD,Au,Chlorobenzene,DMSO; GBL,False,100.0,Spin-coating,N2,0.09,False,0.84,18.92,0.63,10.06,CUrd-f8fNdDF-CJSM73FMTTbUtQo
MAPbI3,MA,Pb,I,1.6,C60 | BCP,CuS-np,Ag,Chlorobenzene,DMF,False,100.0,Spin-coating,N2,0.1,False,0.98,21.6,0.664,14.0,CV9NrwlCv0uhlhM1FeMO4aErkhVG
MAPbI3,MA,Pb,I,1.6,PCBM-60 | BCP,PEDOT:PSS,Ag,Unknown,DMF; DMSO; N-cyclohexyl-2pyrrolidone,False,100,Slot-die coating,Air,0.1,False,0.85,16.65,0.757,10.75,CVC5UtAH3XXRswORmoOCahcfUhNl
MA2PA4Pb5I16,MA; PA,Pb,I,1.67,TiO2-c,Spiro-MeOTAD,Au,Unknown,DMF; DMSO,False,100.0,Spin-coating,N2,0.09,False,1.11,18.48,0.491,10.06,CVDRFbpWGp16_KM9_JyQzLxIJGR1
MAPbI3,MA,Pb,I,1.6,TiO2-c | TiO2-mp,Spiro-MeOTAD,Au,Diethyl ether,DMF; DMSO,False,100.0,Spin-coating,N2,0.05,False,0.96,21.73,0.75,15.77,CVGdo-ZZK14Xy-Ji2av78CpHA8FS
MAPbI3,MA,Pb,I,1.6,PCBM-60,PEDOT:PSS,Ag | Al,Toluene,DMF,False,100,Spin-coating,N2,0.04,False,0.85,19.63,0.528,8.82,CVH3ILiHWfaaahldnaKjNTeEBzgu
MAPbI3,MA,Pb,I,1.6,TiO2-c | TiO2-mp,Spiro-MeOTAD,Au,Ethyl acetate,DMF; DMSO,False,100.0,Spin-coating,N2,0.1,False,1.023,21.346,0.67,14.6,CVH4qTwSwCERkiTthBoFgNF2VkKv
MAPbI3,MA,Pb,I,1.6,SnO2-c | C60,Spiro-MeOTAD,Ag,Unknown,none,False,Unknown,Co-evaporation,Vacuum,0.0919,False,1.04,23.6,0.68,19.2,CVOzgh3ShI2GmX03Tl-aul2SZ7Sp
MAPbI3,MA,Pb,I,1.6,TiO2-c | TiO2-mp,Spiro-MeOTAD,Au,Unknown,DMF >> IPA,False,Unknown >> 80.0,Spin-coating >> CBD,N2 >> N2,0.1,False,0.98,17.0,0.62,10.2,CVT4IbCKS0aWLLAVVK0xqdrECrGp
MAPbI3,MA,Pb,I,1.6,TiO2-c,Spiro-MeOTAD,Au,Unknown,none >> none,False,Unknown >> 120.0,Evaporation >> Evaporation,Vacuum >> Vacuum,0.71,False,1.0,22.27,0.72,16.3,CVWXVxMwYAnrF1lb6bWMwP_CCiwV
MAPbI3,MA,Pb,I,1.6,TiO2-c | TiO2-mp,PTAA,Au,Toluene,DMSO >> IPA,False,120.0 >> 120,Spin-coating >> Spin-coating,N2 >> N2,0.1,False,0.9,13.0,0.63,7.6,CVgkKCp23mGcykW3hBLiRqipXyam
Cs0.05FAPbI3,Cs; FA,Pb,I,,PCBM-60,s-PANI:PSS,Au,Diethyl ether,DMF; DMSO,True,125.0,Spin-coating,N2,0.09,False,0.81,18.04,0.66,9.63,CVtXt0mq_FV6BDt4u28t1qXDw8yH
MAPbI3,MA,Pb,I,1.6,SnO2-c,Spiro-MeOTAD,Au,Diethyl ether,DMF,False,100.0,Spin-coating,Air,0.102,False,1.085,21.61,0.711,16.67,CVxjYo87K4THwG33XXbzr6GjTCak
MAPbI3,MA,Pb,I,1.6,TiO2-c,PEDOT:PSS,Au,Ethyl acetate,DMF,False,100.0,Spin-coating,Unknown,0.16,False,,,,8.05,CW8WvYMgTpGT4ukDgP16Cxa8luJG
MAPbI3,MA,Pb,I,1.6,SnO2-np,Spiro-MeOTAD,Au,Chlorobenzene,DMF; DMSO,False,80.0,Spin-coating,Unknown,0.1,False,,,,,CWAgXQCUZCtdoMX3H_gkuCLHBMKE
Cs0.05FA0.79MA0.16PbBr0.51I2.49,Cs; FA; MA,Pb,Br; I,,C60 | BCP,V1036,Cu,Chlorobenzene,DMF; DMSO,False,100.0,Spin-coating,N2,0.16,False,0.98,20.95,0.78,16.1,CWCOrzuGeXJiX0Iy-Sm0YigrVX0B
MAPbI3,MA,Pb,I,1.5,SnO2-c | C60-SAM,Spiro-MeOTAD,Au,Ethyl ether,DMF; DMSO,False,65; 100,Spin-coating,N2,0.08,False,1.07,21.18,0.7390000000000001,16.71,CWHlB9qPTbsgmKeVeXSrgIXN_jmu
MAPbI3,MA,Pb,I,1.55,TiO2-c | TiO2-mp,P3HT,Au,Unknown,DMF >> IPA,False,70.0 >> 70.0,Spin-coating >> CBD,N2 >> N2,0.1,False,1.011,14.52,0.528,7.87,CWTLMd9vPHgyl2QL9e_Iiz9EhqJT
MAPbI3,MA,Pb,I,1.55,TiO2-c,Spiro-MeOTAD,MoOx | Au | Cu | MoOx,Unknown,DMF >> IPA,False,Unknown >> 135.0,Spin-coating >> Spin-coating,Dry air >> Dry air,0.108,False,1.05,14.6,0.7509999999999999,11.5,CWgEmQMCZ64dlWlfVWeTX7-jN5WZ
MAPbI3,MA,Pb,I,1.6,TiO2-c | TiO2-mp,Spiro-MeOTAD,Au,Chlorobenzene,DMSO; GBL,False,100.0,Spin-coating,N2,0.1,False,1.04,23.34,0.61,14.72,CWmMWQ-swuEGQIQhsfVsyTXXuRfO
MAPbI3,MA,Pb,I,1.6,TiO2-c | TiO2-mp,Spiro-MeOTAD,Au,Hexane,DMF,False,100.0,Spin-coating,Unknown,0.09,False,,,,,CWuWv6yapEydwAsplkz7wLaUE7jS
MAPbI3,MA,Pb,I,1.6,TiO2-c,Spiro-MeOTAD,MoO3 | Ag,Chlorobenzene,DMSO; GBL,False,100,Spin-coating,Air,0.09,False,1.08,24.19,0.77,19.82,CX2yT4lyRKmpgmr1eGSpsROELieB
MAPbI3,MA,Pb,I,1.6,PCBM-60,TPA,Ag,Unknown,DMF; DMSO >> IPA,False,Unknown >> 100.0,Spin-coating >> Spin-coating,N2 >> N2,0.09,False,1.058,19.32,0.7170000000000001,14.64,CXPO6iKb-6qrXJzmmPnMKY8Wca1n
MAPbI3,MA,Pb,I,1.6,PCBM-60 | bis-C60,PEDOT:PSS,Ag,Unknown,DMF,False,90.0,Doctor blading,Air,0.0314,False,0.91,18.38,0.73,12.21,CXoOOcEpThEcAGQHfh5d6-RDJI5A
FA0.85MA0.15PbBr0.45I2.55,FA; MA,Pb,Br; I,,TiO2-c | PCBA,P1,Au,Chlorobenzene,DMF; DMSO,False,150; 100,Spin-coating,N2,0.04,False,1.06,22.39,0.75,17.7,CYBSChOd7fJfdMtY9VywuLNLGxt4
Cs0.05FA0.8075MA0.1425PbBr0.45I2.55,Cs; FA; MA,Pb,Br; I,,PCBM-60 | ICL,PTAA,Au,Chlorobenzene,DMF; DMSO,False,110.0,Spin-coating,N2,0.1,False,1.11,22.53,0.789,19.95,CYButHfLJJsAz7pPCG1gPKBntez2
FA0.85MA0.15PbBr0.45I2.55,FA; MA,Pb,Br; I,,SnO2-c,Spiro-MeOTAD,Au,Ethyl acetate,DMF; DMSO,False,120.0,Spin-coating,Unknown,0.1475,False,1.065,22.58,0.7559999999999999,18.2,CYGvFBSNfeYwBInImNflToDpOwhD
MAPbI3,MA,Pb,I,1.6,TiO2-c,Spiro-MeOTAD,Au,Toluene,DMF; DMSO,False,100.0,Spin-coating,Unknown,0.1,False,1.01,16.36,0.595,9.87,CYqMdpluiBt3cxjUsiDPefq7xFqz
MAPbI3,MA,Pb,I,1.6,TiO2-c | TiO2-mp,Spiro-MeOTAD,Au,Unknown,DMF >> none,False,110.0 >> 70.0,Spin-coating >> Gas reaction,Air >> Air; MACl,0.1,False,1.025,12.87,0.66,8.75,CYtEYbxCisEH5E-PWkueJJFwdRRS
MAPbI3,MA,Pb,I,1.6,TiO2-c,Spiro-MeOTAD,Au,Unknown,DMF >> IPA,False,Unknown >> 160,Spin-coating >> CBD,N2 >> N2,0.1,False,1.02,20.8,0.75,16.0,CZC2gAzIg9Sv3_hdjPqW7QBNVbbZ
Cs0.06FA0.94PbI3,Cs; FA,Pb,I,,PCBM-60 | AZO-np | SnO2-c,PTAA,ITO,N2,DMF; NMP,False,100.0,Spin-coating,N2,0.1,False,1.01,17.102,0.77,13.3,CZDgCjjeUqT5_za2z9klUUXFSJiH
MAPbI3,MA,Pb,I,1.6,SnO2-c,Spiro-MeOTAD,Au,Chloroform,DMF; DMSO,False,120.0,Spin-coating,Air,0.1,False,1.121,20.35,0.76,17.4,CZI08doPAExFzSxfysSQMq__zlGg
MAPbI3,MA,Pb,I,1.6,C60 | BCP,PTAA,Cu,Unknown,GBL,False,Unknown,Single crystal growth,Unknown,0.01,False,,,,,CZKmAESUoDq5iUu9cAAZU_GodCrq
nannannan,,,,,TiO2-c | TiO2-mp | Li-TFSI,n-octylammonium iodide | Spiro-mF,Au,Diethyl ether,DMF; DMSO,False,150,Spin-coating,Unknown,0.0819,False,1.164,26.35,0.809,24.82,CZPoJW9NASgKdchE5G9fxlQ16Q3v
Cs0.17FA0.83PbBr0.3I0.7,Cs; FA,Pb,Br; I,1.68,SnO2 Nanoparticle,Spiro-MeOTAD,,,,False,,,,,False,1.191,18.71,0.789,17.57,CZXJwcgtKu0UyffpdluK55lL_Ikk
CsPbBrI2,Cs,Pb,Br; I,1.82,SnO2-np,Co3O4,Carbon,Unknown,DMSO,False,260.0,Spin-coating,Dry air,0.08,False,1.104,12.91,0.685,9.76,CZZQDVFXdfjILirvHWz6Z9-LpXKW
