Repository: GouravSidana/firstML

# firstML
My first Machine Learning Project

File: filtered_perovskite.csv (part 34 of 155)
Formula,A_ion,B_ion,X_ion,Bandgap,ETL,HTL,Backcontact,Antisolvent,Solvent,Solv_annel,Anneal_temp,Dep_procedure,Synth_atm,Cell_area,Is_module,Voc,Jsc,FF,PCE,entry_id
FA0.15MA0.85PbBr2.55I0.45,FA; MA,Pb,Br; I,1.53,TiO2-c,Spiro-MeOTAD,Au,Unknown,DMF; DMSO >> IPA,False,Unknown >> 100.0,Spin-coating >> Spin-coating,Unknown,0.096,False,0.019,1.06,0.637,12.7,CZlBdyL2ZZRNkZE0e67Qnj9Jf8Z5
MAPbI3,MA,Pb,I,1.6,TiO2-np,Spiro-MeOTAD,Au,Unknown,DMF; DMSO >> IPA,False,Unknown >> 140.0,Spin-coating >> Spin-coating,N2 >> N2,0.09,False,1.032,23.72,0.6759999999999999,16.5,CZx48__n425gnD2yRyNvFjRg-oej
MAPbI3,MA,Pb,I,1.6,TiO2-c | Al2O3-mp,Spiro-MeOTAD,Ag,Unknown,Unknown,False,100.0,Spin-coating,N2,0.09,False,1.02,14.4,0.6,8.8,C_6YjVhwSYU6BvXqt1gNPp6Pk5Kd
MAPbI3,MA,Pb,I,1.6,TiO2-np,Spiro-MeOTAD,Au,Ar,DMF,True,100.0,Spin-coating,N2,0.16,False,1.013,21.44,0.73,15.3,C_7H0yoXHvZoH4sPRYRv1P6ZxNc2
MAPbBr0.45I2.55,MA,Pb,Br; I,,TiO2-c | TiO2-nw,Spiro-MeOTAD,Au,Unknown,DMF; DMSO >> IPA,False,25.0 >> 110.0,Spin-coating >> Spin-coating,Air >> Air,0.09,False,0.91,20.93,0.65,12.45,C_8HN8Wy6XMu0VkliCgql9HNUksF
MAPbI3,MA,Pb,I,1.6,TiO2-c,Spiro-MeOTAD,Au,Unknown,DMF,False,100.0,Spin-coating,N2,0.09,False,0.96,22.47,0.579,12.5,C_8KWuNCVQYYW19ANLglwWBqQJHU
FA0.4MA0.6PbI3,FA; MA,Pb,I,1.54,ZnO,Spiro-MeOTAD,Ag,Unknown,DMF >> IPA,False,100 >> 75,Spin-coating >> CBD,Air >> Air,0.1,False,1.012,19.77,0.655,13.11,C_8WgANZZPJEN-cGlVU30Uja5ELk
MAPbI3,MA,Pb,I,1.6,TiO2-c | Zn2Ti3O8-mp,Spiro-MeOTAD,Au,Unknown,DMSO,False,100.0,Spin-coating,N2,0.12,False,1.02,21.97,0.7659999999999999,17.21,C_GXiPVOWeCl58eT-g5hRW4xnIqI
MAPbI3,MA,Pb,I,1.6,PCBM-60 | BCP,NiO-c,Ag,Diethyl ether,DMF; DMSO,False,100.0,Spin-coating,N2,0.1,False,0.9,15.0,0.68,9.5,C_HgDarOxqKeB_oj9kYGBjlsOodg
FA0.6MA0.4Pb0.4Sn0.6I3,FA; MA,Pb; Sn,I,,PCBM-60 | BCP,PEDOT:PSS,Ag,Anisole,DMF; DMSO,False,100,Spin-coating,Unknown,0.1,False,0.61,25.04,0.68,10.43,C_YHIET4i9JeloHrGQqz-d9N2jl2
MAPbI3,MA,Pb,I,1.6,TiO2-c | TiO2-mp,Spiro-MeOTAD,Au,Chlorobenzene,DMSO,False,100.0,Spin-coating,N2,0.1,False,1.08,22.29,0.7979999999999999,19.21,C_on295S7TSSqxQt94CDtD7kJaL1
MAPbI3,MA,Pb,I,1.6,TiO2-c,PEDOT:PSS,Au,Ethyl acetate,DMF,False,100.0,Spin-coating,Unknown,0.16,False,0.828,16.1,0.56,7.23,C_sTxN1dQXXS4j-NeQbO81438OUs
MAPbI3,MA,Pb,I,1.6,TiO2-c | TiO2-mp,P3HT,Au,Diethyl ether,DMF; DMSO,False,100.0,Spin-coating,Unknown,0.1,False,1.01,22.16,0.691,15.4,C_vwF1Dj9ddw9I0SV9Vb8xQ4m63U
MAPbI3,MA,Pb,I,1.6,TiO2-c,Spiro-MeOTAD,Ag,Unknown,DMF >> Unknown,False,120.0 >> 85.0,Spin-coating >> Gas reaction,Unknown >> MAI; Vacuum,0.1,False,0.93,18.74,0.622,10.8,Ca0px8iozgH8WOWKTAqf60RShfkl
MAPbI3,MA,Pb,I,1.6,TiO2-c,Spiro-MeOTAD,Au,Chlorobenzene,DMF; DMSO >> IPA,False,60.0; 100 >> 100; 140,Spin-coating >> Spin-coating,Unknown,0.09,False,1.09,23.42,0.762,19.33,Ca8HH_N75nTqFGUqHfcJTBJIRFZt
MAPbI3,MA,Pb,I,1.6,TiO2-c | TiO2-mp | PCBM-60,Co-Porphyrin,Au,Diethyl ether,DMF; DMSO,False,100.0,Spin-coating,Unknown,0.1,False,1.08,21.69,0.733,17.47,CaD8tEhx800BjN1QZeC6HgI0hfqj
Cs0.05FA0.68MA0.26Pb0.75Sn0.25Br0.4I2.6,Cs; FA; MA,Pb; Sn,Br; I,1.36,PCBM-60 | BCP,NiO-c,Ag,Chlorobenzene,DMF; DMSO,False,100.0,Spin-coating,N2,0.0864,False,0.81,28.23,0.754,17.08,CaOAoNsCuueLAye9fVDxpClxK4vT
MAPbI3,MA,Pb,I,1.6,TiO2-c | BZnTPP,Spiro-MeOTAD,Ag,Unknown,DMF,False,Unknown,Spin-coating,Ar,0.1256,False,1.11,21.11,0.74,17.34,CaV7jJnEUk49SqfVhYfeKQITVfuj
MAPbI3,MA,Pb,I,1.6,TiO2-c | TiO2-mp,Spiro-MeOTAD,Ag,Unknown,DMF >> IPA,False,70.0 >> 100.0,Spin-coating >> CBD,N2 >> N2,0.1,False,1.04,24.7,0.7,18.0,CaX28PuCI5tIPxlEKVIPJ7yEFAN3
MAPbI3,MA,Pb,I,,PCBM-60 | TBAOH,Unknown,Ag,NIR,DMSO; GBL,False,Unknown,Slot-die coating,Unknown,,False,1.02,16.26,0.568,9.38,CajXrBk8ugs-HATHie6eYNMyiKWB
FA0.85MA0.15PbBr0.45I2.55,FA; MA,Pb,Br; I,,PCBM-60,PEDOT:PSS,Al,Unknown,DMF >> IPA,False,Unknown >> 150.0,Spin-coating >> Spin-coating,Air >> Air,0.096,False,1.1,18.7,0.78,16.0,CajyJuVZzimKC1DANrAxRd7-DABl
MAPbI3,MA,Pb,I,1.6,PCBM-60,PEDOT:PSS,Ag,Chlorobenzene,DMF; DMSO,False,100.0,Spin-coating,Unknown,0.1,False,,,,12.5,CareMsxQDd5FZkfvS2RpxO7W7t-c
MAPbI3,MA,Pb,I,1.6,PCBM-60 | BCP,CA-Br; TPA-PT-C6,Ag,Toluene,DMF; DMSO,False,100.0,Spin-coating,N2,1.02,False,1.0490000000000002,19.6,0.755,15.51,CaruZ4rntQZacN0mINYVHzcNQMxW
MAPbI3,MA,Pb,I,1.6,SnO2-c,Spiro-MeOTAD,Ag,Chlorobenzene,DMF,False,100.0,Spin-coating,N2,0.07,False,0.99,21.86,0.605,13.35,Cb9b3V6aGEfdKq3DpNsp7IgQ1eGe
MAPbI3 | BA2PbI4,MA | BA,Pb | Pb,I | I,,PCBM-60 | C60 | BCP,PTAA,Cu,Toluene,DMF; DMSO >> Chlorobenzene,False,100 >> 100,Spin-coating >> Spin-coating,Unknown,0.1,False,1.11,22.49,0.784,19.29,CbBa0AsPtU5ISN-m90wNU5smbr4X
MAPbI3,MA,Pb,I,1.6,TiO2-c,none,Carbon,Unknown,DMF >> IPA,False,70.0 >> Unknown,Spin-coating >> Spin-coating,Air >> Air,0.1,False,0.87,16.75,0.62,9.01,CbDHJ2ebkxefrvJZBOsGnBBJ33Vm
Cs0.05FA0.81MA0.14PbBr0.45I2.55,Cs; FA; MA,Pb,Br; I,,SnO2-c,Spiro p-xylene,Au,Chlorobenzene,DMF; DMSO,False,Unknown,Spin-coating,N2,0.09,False,0.917,20.1,0.753,13.9,CbLCe3YXBsL71-G_UKKalokdxEUk
Cs0.05FA0.7885MA0.1615PbBr0.45I2.55,Cs; FA; MA,Pb,Br; I,,TiO2-c | TiO2-mp,Spiro-MeOTAD,Au,Chlorobenzene,DMF; DMSO,False,100.0,Spin-coating,Ar,0.16,False,1.11,22.6,0.79,18.63,CbXoooaGzcVc_T5ymm2TD2kgiO0Q
FA0.1MA0.9PbI3,FA; MA,Pb,I,,TiO2-c | TiO2-mp | ZrO2-mp,none,Carbon,Unknown,DMF,False,100.0,Spin-coating,Air,0.96,False,0.902,17.28,0.45,7.01,CbjJrqax1YUngGiEc_PAhbPN2N_e
MAPbI3,MA,Pb,I,1.6,SnO2-c | PCBM-60,XMP,MoO3 | Ag,Chlorobenzene,DMF; DMSO,False,100.0,Spin-coating,N2,0.1119999999999999,False,1.05,20.6,0.7609999999999999,16.5,CbpvptYsQJdx0xtiBpdhY2iZW8RU
MAPbBr1.25I75,MA,Pb,Br; I,1.76,TiO2-c | TiO2-mp,Spiro-MeOTAD,Au,Unknown,DMF >> none,False,110.0 >> 70.0,Spin-coating >> Gas reaction,Air >> Air; MABr,0.1,False,1.069,12.03,0.7,9.0,CbqbS1XO3Y2M8qIoddeQGyeWPsoz
MAPbI3,MA,Pb,I,1.63,TiO2-c | TiO2-mp,none,Carbon,Unknown,DMF >> IPA,False,100 >> 100,Spin-coating >> CBD,Air >> Air,,False,0.8009999999999999,19.19,0.56,8.61,Cc3h7VUyVfID-XIKX8MIaYdEl4Ci
Cs0.05FA0.79MA0.16PbBr0.51I2.49,Cs; FA; MA,Pb,Br; I,,TiO2-c | TiO2-mp,HS-Ph-CN | Spiro-MeOTAD,Au,Chlorobenzene,DMF; DMSO,False,100.0,Spin-coating,N2,1.0,False,1.11,23.9,0.74,18.8,CcJ9FsrIrp8F9RSssFZ0ojjUSEJR
MAPbI3,MA,Pb,I,1.6,TiO2-c,Spiro-MeOTAD,Au,Diethyl ether,DMF; DMSO,False,65; 100,Spin-coating,N2,0.1,False,1.01,23.59,0.595,14.18,CcLRaY2hVSC3rNPrI4nMv6lUrq2-
FA0.83MA0.17PbBr0.51I2.49,FA; MA,Pb,Br; I,1.638,TiO2-c | TiO2-mp,Spiro-MeOTAD,Au,Chlorobenzene,DMF; DMSO,False,100.0,Spin-coating,N2,0.16,False,1.05,16.9,0.7,12.5,CcMiFyTZAn52WXV83hQJMZZovJR9
MAPbI3,MA,Pb,I,1.6,SnO2-np,Spiro-MeOTAD,Au,Diethyl ether,DMF; DMSO,False,100.0,Spin-coating,Air,0.04,False,1.08,23.4,0.77,19.1,CcPUkXbf2r9vlNSxqcMsVvF4nhfy
MAPbI3,MA,Pb,I,1.55,PCBM-70 | BCP,PEDOT:PSS,Ag,Chlorobenzene; N2,DMF,False,80.0,Spin-coating,Air,0.9,False,0.9,22.14,0.802,15.98,CcVYnKZjDbqYVxp3VJ7VskPJQCCM
MAPbI3,MA,Pb,I,1.6,TiO2-c,Spiro-MeOTAD,Au,Toluene,DMF; DMSO,False,100.0,Spin-coating,N2,0.1,False,1.04,22.96,0.7120000000000001,17.14,Ccf1lfee7WxH6HZD2oDupJ6-AHSI
MAPbI3,MA,Pb,I,1.6,PCBM-60,PEDOT:PSS,Al,Unknown,DMF,False,100.0,Spin-coating,Unknown,0.04,False,1.06,17.02,0.764,13.14,Cck0Du0ceM92uZ6kSHHJcUW8QgwL
MAPbBr0.6I2.4,MA,Pb,Br; I,1.7,C60 | BCP,Poly(3-bromothiophene),Ag,Chlorobenzene,DMF,False,100,Spin-coating,N2,0.1,False,1.09,19.5,0.65,13.8,CcrCgOOGy247GCxBrNJBdhQxhV9_
MAPbI3,MA,Pb,I,1.6,TiO2-c | TiO2-mp,Spiro-MeOTAD,Au,Unknown,DMF >> IPA,False,60; 70 >> 70; 115,Spin-coating >> CBD,Unknown,1.1,False,0.857,15.41,0.667,14.47,CctE7h8R-hjrBhNSo9iAVxVPGN8J
MAPbI3,MA,Pb,I,1.6,PCBM-60,PEDOT:PSS,Ag,Unknown,DMF >> IPA,False,100.0,Spin-coating >> Spin-coating,Air >> Air,0.06,False,0.99,20.66,0.79,16.16,CcuT7xsL5FiArtmav5F58zicBYFq
MAPbI3,MA,Pb,I,1.56,ZnO-c | ZnO-nanofibers,Spiro-MeOTAD,Ag,Unknown,Unknown,False,Unknown >> 70.0,Spin-coating >> CBD,Unknown,0.1,False,1.0,23.0,0.7,16.1,CdBhc7EnI-Bu7WlFNJIm1Cm8P93D
MAPbI3,MA,Pb,I,1.6,PEDOT:PSS | PEI,Spiro-MeOTAD,Au,Unknown,none >> IPA,False,Unknown >> 110,Evaporation >> Spin-coating,Vacuum >> N2,0.1,False,0.99,17.7,0.715,12.5,CdPJmCAORelYdgcLBJlQ6NKjT042
MAPbBr0.3I2.7,MA,Pb,Br; I,,C60; PCBM-60 | BCP,NiO-c,Ag,Toluene,DMF; DMSO,False,100.0,Spin-coating,Unknown,0.1,False,1.071,21.5,0.684,15.81,CdV9GIUm3zfAzi8zPn0wbu4v1MpV
MAPbI3,MA,Pb,I,1.6,TiO2-c | TiO2-mp,Spiro-MeOTAD,Ag,Unknown,DMF; DMSO >> IPA,False,Unknown >> 150.0,Spin-coating >> Spin-coating,Unknown,0.1,False,0.99,19.1,0.713,13.5,CdWB8hwvvsPY585AIBmYhQ3axg-0
MAPbI3,MA,Pb,I,1.6,PCBM-60,PEDOT:PSS,Al,Unknown,DMF >> IPA,True,100.0 >> 100.0,Spin-coating >> Spin-coating,Air >> Air,0.1,False,0.85,16.13,0.705,9.66,Cdqivq0vyIDE7vIcVRsg3GFGO71Q
MAPbI3,MA,Pb,I,1.6,SnO2-np,Spiro-MeOTAD,Au,Chlorobenzene,DMF; DMSO,False,65; 100,Spin-coating,Unknown,0.1,False,1.05,22.01,0.69,15.98,CdtOh8xCwrPmx_qnpdAFIakwh4oA
MAPbI3,MA,Pb,I,1.6,TiO2-c | TiO2-mp,Spiro-MeOTAD,Au,Unknown,DMF >> IPA,False,70.0 >> 70.0; 70.0,Spin-coating >> Spin-coating,Unknown,0.25,False,0.9,13.87,0.66,8.24,CdtW_krnwKtLiIH8iQbS6H9voO1J
MAPbI3,MA,Pb,I,1.6,P2,PEDOT:PSS,Ag,Unknown,DMF,False,100.0,Spin-coating,Unknown,0.04,False,0.92,19.6,0.58,10.1,Cdx0viv-qXxFVotkgBDOjl6fkwBc
MAPbI3,MA,Pb,I,1.6,C60 | BCP,PEDOT:PSS,Ag,Diethyl ether,DMF,False,100.0,Spin-coating,Unknown,0.1,False,0.93,18.3,0.71,12.7,Cdz7YLTmlFyuri1pDkEwCJZTpLQI
MAPbBr0.03I2.97,MA,Pb,Br; I,,TiO2-c | TiO2-mp,Spiro-MeOTAD,Au,Unknown,DMF; DMSO >> DMF; DMSO >> IPA,False,70.0 >> 70.0 >> 80.0,Spin-coating >> Spin-coating >> Spin-coating,N2 >> N2 >> N2,0.16,False,1.015,21.0,0.73,15.7,Ce1GaPM7DMrmMj8VFEA3Vbwt8l5h
MAPbI3,MA,Pb,I,1.6,SnO2-c | TiO2-mp | ZrO2-mp,none,Carbon,Unknown,GBL,False,50,Drop-infiltration,Unknown,0.107,False,0.9,22.7,0.62,12.71,Ce3eINYfDJoeDcFBI3OHLbdWWVD_
MAPbI3,MA,Pb,I,1.6,TiO2-c,Spiro-MeOTAD,Au,Unknown,DMF >> none,False,Unknown,Spin-coating >> Gas reaction,N2 >> MAI; N2; O2,0.06,False,1.0,23.3,0.72,16.7,Ce6SSqbL2hC9O0VlXYkMCHCOTU66
FA0.83MA0.17PbBr0.51I2.49,FA; MA,Pb,Br; I,,TiO2-c | TiO2-mp,FA-CN,Au,Trifluorotoluene,DMF; DMSO,False,100.0,Spin-coating,N2,0.1,False,1.074,20.94,0.63,13.94,CeCp2iVtzXLLij8EBw5PWITvCSfa
MAPbI3,MA,Pb,I,1.6,PCBM-60,PEDOT:PSS,Al,Unknown,DMF,False,100.0,Spin-coating,N2,0.07,False,0.99,16.11,0.67,10.64,CeQSsZXgHDj_DBzk-PyiojUgrTP7
MAPbI3,MA,Pb,I,1.6,SnO2-c,Spiro-MeOTAD,Au,Chlorobenzene,DMF; DMSO,False,100,Spin-coating,Unknown,0.09,False,1.07,20.95,0.63,14.12,CejiYWpX-WiHNXHIlfKOfzNS6KVM
MAPbI3,MA,Pb,I,1.6,TiO2-c,Spiro-MeOTAD,Au,Unknown,none >> IPA,False,Unknown >> 100.0,Evaporation >> Spin-coating,Unknown,0.08,False,0.94,21.1,0.725,14.4,CelfcRxojqJ4Mfu1rFDwngWW3_fV
MAPbI3,MA,Pb,I,1.6,ZnO-np,Spiro-MeOTAD,Ag,Unknown,DMF >> IPA,False,Unknown >> Unknown,Spin-coating >> CBD,Unknown,0.07065,False,0.99,18.0,0.624,11.1,CempHY2zMGI62VTUgoy_5rPMwFnH
Cs0.05FA0.81MA0.14PbBr0.45I2.55,Cs; FA; MA,Pb,Br; I,,TiO2-c,Spiro-MeOTAD,Au,Chlorobenzene,DMF; DMSO,False,100,Spin-coating,N2,0.06,False,1.05,23.46,0.75,18.37,CesKp2QiPzU41UD3DVmJiWJQbTRK
MAPbBr1.25I75,MA,Pb,Br; I,1.76,TiO2-c | TiO2-mp,Spiro-MeOTAD,Au,Unknown,DMF >> none,False,110.0 >> 70.0,Spin-coating >> Gas reaction,Air >> Air; MABr,0.1,False,1.08,12.24,0.67,8.92,Cf1PhzAe0xAJDdjiAV_H45DJMpxo
MAPbI3,MA,Pb,I,1.6,TiO2-c | TiO2-mp,Spiro-MeOTAD,Au,Chlorobenzene,DMSO,False,100,Spin-coating,N2,0.16,False,,,,16.2,CfOOfjDL4q6rkQVNGeFvjE47Cs6Z
MAPbI3,MA,Pb,I,1.6,ZnO-c | ZnO-nw,Spiro-MeOTAD,Au,Unknown,DMF >> IPA,False,Unknown >> 90.0,Spin-coating >> CBD,N2 >> N2,0.1,False,0.89,21.52,0.565,10.83,CfX6e0YG5a1j2M_deYd-IkgDDUqi
MAPbI3,MA,Pb,I,1.6,PCBM-60,PEDOT:PSS,Ag,Chlorobenzene,DMF; DMSO,False,95.0,Spin-coating,Unknown,0.09,False,1.07,20.37,0.74,16.13,CfcTZpwyHb3CrlRrv5JjNSRCaFuB
MAPbI3,MA,Pb,I,1.6,PCBM-60,PEDOT:PSS,Ag,Chlorobenzene,DMF; DMSO,False,95.0,Spin-coating,Unknown,0.09,False,1.06,21.06,0.74,16.52,Cfgkaw2MG649YI69DPE5iVZc_WYE
MAPbI3,MA,Pb,I,1.6,PCBM-60,PEDOT:PSS,Al,Toluene,DMF; DMSO,False,Unknown,Spin-coating,N2,0.142,False,1.05,22.0,0.7909999999999999,17.82,CfkT71Jip0sqz2AN4Zav3tI75Nof
MAPbI3,MA,Pb,I,1.6,TiO2-c,Spiro-OPrTAD,Au,Toluene,DMF; DMSO,False,95.0,Spin-coating,Unknown,0.4,False,,,,16.73,Cfl-NMrg-j1a4JkPrReuBmR3Z8oP
FAPb0.5Sn0.5I3,FA,Pb; Sn,I,1.28,PCBM-60 | BCP,none,Al,Toluene,DMF; DMSO,False,70,Spin-coating,N2,0.04,False,0.59,23.13,0.58,7.94,Cfuyem4mgT-NpU51BUkLRSqrm-FN
FAMAPbBrI,FA; MA,Pb,Br; I,,ATO | TiO2-c | TiO2-mp,PTAA,Au,Toluene,DMF; DMSO,False,115; 100,Spin-coating,N2,0.1,False,1.046,24.48,0.804,20.58,Cg1yCQZapGSBedT0Sqg2Pbd85rxc
MAPbI3,MA,Pb,I,1.5,IDIC,Spiro-MeOTAD,Au,Unknown,DMF >> IPA,False,Unknown >> 150,Spin-coating >> Spin-coating,N2 >> N2,0.102,False,1.06,22.4,0.728,17.3,Cg2p1xi566C0lPoCXu29ncMn69rc
MAPbI3,MA,Pb,I,1.6,TiO2-c,Spiro-MeOTAD,Ag,Unknown,DMF,False,100.0,Spin-coating,N2,0.09,False,1.06,20.5,0.7,13.5,Cg5fhET-bFwVJLxwKAPZrnp4tjDU
Cs0.05FA0.79MA0.16PbBr0.51I2.49,Cs; FA; MA,Pb,Br; I,1.61,TiO2-c | TiO2-mp,Spiro-MeOTAD,Au,Toluene,DMF; DMSO,False,100.0,Spin-coating,N2,0.1,False,1.08,19.6,0.48,10.2,CgAfv0nQJnPofZDo_4-f92nIpCKc
MAPbI3,MA,Pb,I,1.6,PCBM-60 | bis-C60,NiO-c,Ag,Chlorobenzene,DMF; DMSO,False,100.0,Spin-coating,Unknown,0.01,False,1.02,21.45,0.71,16.54,CgGt6sTBrdWQdX5FxXDmE3FU2ddX
MAPbI3,MA,Pb,I,1.6,ZnO-c,PEDOT:PSS,Al,Chlorobenzene,DMF; DMSO,False,70; 100,Spin-coating,N2,0.1,False,0.88,19.3,,,CgKC_ICwBUSoFgwGoexY2qjuhf7Q
Cs0.05FA0.8265MA0.1235PbBr0.51I2.49,Cs; FA; MA,Pb,Br; I,,SnO2-np,Spiro-MeOTAD,Graphite,Trifluorotoluene,DMF; DMSO,False,85.0,Spin-coating,N2,0.1,False,0.81,19.25,0.51,7.95,CgMgdBHBcFy2K9thqfF_r4PbROIH
MAPbI3,MA,Pb,I,1.6,TiO2-c | TiO2-mp,Spiro-MeOTAD,Au,Toluene,Dimethylacetamide; NMP,False,105.0,Spin-coating,N2,0.09,False,1.04,22.58,0.74,17.71,CgOyKjBvWKDA6CpPB5DiBFPVajkX
MAPbI3,MA,Pb,I,1.6,TiO2-c | TiO2-mp,Spiro-MeOTAD,Ag,Unknown,DMF >> none,False,100.0 >> 150.0,Spin-coating >> Recrystallization,N2 >> Methylamin; N2,0.09,False,1.11,22.3,0.733,18.1,CgT3wc86fqGO5iNm6NfdnQCmoew2
MAPbI3,MA,Pb,I,1.6,SnO2-c | Al2O3-mp | NiO-np,Spiro-MeOTAD,Au,Unknown,DMF,False,130.0,Spin-coating,Air,0.17,False,0.992,21.21,0.698,14.68,CgTc-sRsRgC5Boj3W3PrQeVFSO7-
MAPbI3,MA,Pb,I,1.6,PCBM-60,Graphene-QDs,Al,Toluene,Unknown,False,100.0,Spin-coating,Unknown,0.1,False,1.06,19.47,0.745,15.38,CgWJm0NFxEKdvUKwPUcRLbhOIXuk
MAPbI3,MA,Pb,I,1.6,TiO2-c,PCA-1,Au,Diethyl ether,DMF; DMSO,False,65; 100,Spin-coating,Ambient,0.14,False,1.024,20.81,0.732,15.59,CgbjXWBJlGpCfWMvRTlM7hl2WvPu
CsPbI3,Cs,Pb,I,1.63,TiO2-c,PTAA,Au,Unknown,DMF; DMSO,False,150,Spin-coating,N2,,False,1.11,18.81,0.743,15.26,Cgk98bRUTuceHCu_oY2A5SjN7Hkw
MAPbI3,MA,Pb,I,1.56,PCBM-60,PEDOT:PSS,Al,Unknown,DMF,False,80.0,Spin-coating,N2,0.06,False,0.95,23.0,0.63,13.0,CguUpjQSMBJqXDGvIKWvkp4_E_nr
MAPbI3,MA,Pb,I,1.6,TiO2-c,Spiro-MeOTAD,Au,Unknown,DMF >> none,False,Unknown >> 130.0,Spin-coating >> Gas reaction,Air >> Air; MAI,0.1,False,0.94,17.97,0.71,12.13,Ch3D321QUpxfr2-XrXYk_b5miNqC
Cs0.05FA0.79MA0.16PbBr0.51I2.49,Cs; FA; MA,Pb,Br; I,,ZnO,NiO-c | NiO-mp,Al,Chlorobenzene,DMF; DMSO,False,100.0,Spin-coating,Unknown,0.2,False,1.01,21.36,0.562,12.01,Ch3h77HH1mlDmYnxpPHiwTnrsTPk
MAPbI3,MA,Pb,I,1.58,TiO2-c | TiO2-mp,Spiro-MeOTAD,Au,Chlorobenzene,DMF; DMSO,False,105.0,Spin-coating,N2,0.09,False,0.99,20.0,0.7190000000000001,14.2,Ch4ZnaVKra2_c24UUJMBqlgcQGbX
MAPbI3,MA,Pb,I,1.6,TiO2-c | TiO2-mp,Spiro-MeOTAD,Au,Unknown,H2O >> none >> IPA,False,Unknown >> Unknown >> 100.0,Electrodeposition >> Gas reaction >> Spin-coating,Air >> Air; I2 >> N2,0.4,False,0.91,19.81,0.69,12.5,Ch6lVFPmG8qRH3lLF41GZFPLi0ra
MAPbI3,MA,Pb,I,1.57,SnO2-np,Spiro-MeOTAD,Au,Unknown,DMF; DMSO,False,100.0,Spin-coating,Air,0.09,False,1.09,22.56,0.746,18.35,ChI29a6HMg5FZEXlsbwZCi2PQTrp
MAPbI3,MA,Pb,I,1.6,TiO2-c,Spiro-MeOTAD,Ag,Unknown,DMF >> DMF; IPA,False,Unknown >> 100.0,Spin-coating >> Spin-coating,N2 >> N2,0.1,False,0.98,20.9,0.64,13.1,ChIK5w3973EKsU7OnG11AwQdDujG
MAPbI3,MA,Pb,I,1.6,TiO2-c,"2,5‐bis(4,4′‐bis(methoxyphenyl)aminophen‐4′′‐yl)‐3,4‐ethylenedioxythiophene",Au,Unknown,DMF >> IPA,False,70.0 >> 70.0,Spin-coating >> CBD,Air >> Air,0.2,False,1.05,19.1,0.65,13.2,ChKCfAXjSbXGwqI_zw7oMiqLCps-
MAPbI3,MA,Pb,I,1.6,TiO2-c | TiO2-mp,none,Carbon,Unknown,DMF >> IPA,False,100.0 >> 100.0,Spin-coating >> CBD,Unknown,0.1,False,0.985,21.69,0.631,13.46,ChNBGF6E0BDefdKTDZqzktXcMlf5
FA0.9MA0.1PbBr0.1I2.9,FA; MA,Pb,Br; I,1.56,SnO2-c,Spiro-MeOTAD,Au,Unknown,DMF; DMSO >> IPA,False,Unknown >> 150.0,Spin-coating >> Spin-coating,Dry air >> Dry air,0.125,False,1.05,22.72,0.7859999999999999,18.8,Chakxb3_ETZOQtvF88iVjU5ABDaZ
FAPbI3,FA,Pb,I,1.48,ZnO-np,Spiro-MeOTAD,Au,Unknown,DMF >> IPA,False,Unknown >> 145.0,Spin-coating >> CBD,N2 >> N2,0.04,False,1.051,21.88,0.746,17.08,Chuxd0mOcEJ9psRqODWiEathkZgv
CsPbI3,Cs,Pb,I,1.68,TiO2-c | TiO2-mp,none,Carbon,Unknown,DMF,False,200.0,Spin-coating,N2,0.0625,False,0.88,16.3,0.68,10.0,ChxOUTswtR2yb0JEetHUxZvseAJm
MAPbI3,MA,Pb,I,1.6,TiO2-c | TiO2-mp,Spiro-MeOTAD,Au,Unknown,DMF >> IPA,False,40.0; 100.0 >> 40.0; 100.0,Spin-coating >> CBD,N2 >> N2,0.11,False,0.974,13.5,0.614,8.0,Ci3FFguocPdTyxL4IubKOvTbGmP4
FA0.83MA0.17PbBr1.2I1.8,FA; MA,Pb,Br; I,1.72,PCBM-60 | C60 | BCP,PTAA,Cu,Toluene,DMF; DMSO,False,65; 100,Spin-coating,Unknown,0.0716,False,1.12,17.1,0.66,12.6,Ci9Mq-7p4UeTqxfGvmj1uBGTWc-D
MAPbI3 | Cs1Pb1I3 | Cs1Pb1Br0.3I2.7 | CsPbBr0.7I2.3,MA | Cs | Cs | Cs,Pb | Pb | Pb | Pb,I | I | Br; I | Br; I,,TiO2-c | TiO2-mp,none,MoO3 | Ag,Toluene,DMF >> Octane >> Octane >> Octane >> Methyl acetate >> Methyl acetate,False,100.0 >> Unknown >> Unknown >> Unknown,Spin-coating >> Spin-coating >> Spin-coating >> Spin-coating >> Dropcasting >> Rinsing,Unknown,0.09,False,0.93,17.97,0.611,10.2,CiDGJGeSGDKoQV_KjI6WaRq0XNRL
MAPbI3,MA,Pb,I,1.6,PCTDI,PEDOT:PSS,Cr | Cu,Unknown,DMF,False,110,Spin-coating,Air,0.135,False,0.95,17.0,0.75,12.0,CiGrnctiL4cnHwa13w--xdzYv7zs
MAPbI3,MA,Pb,I,1.6,SnO2-np | CPTA,Spiro-MeOTAD,Au,Chlorobenzene,DMF; DMSO,False,80.0,Spin-coating,Unknown,0.1,False,1.097,21.94,0.73,17.76,CiMl2ivqf7BEb41MQ3YFjzPfKIXl
MAPbI3,MA,Pb,I,1.6,TiO2-c | TiO2-nw,Spiro-MeOTAD,Au,Unknown,DMF >> IPA,False,70.0 >> 70.0,Spin-coating >> Spin-coating,N2 >> N2,0.09,False,1.01,12.47,0.73,9.19,CiR-agH3cr1zMIxYzAXygmD4wBWe
Cs0.05FA0.79MA0.16PbBr0.51I2.49,Cs; FA; MA,Pb,Br; I,1.6,TiO2-c | TiO2-mp,Carbozole @ S12,Au,Chlorobenzene,Unknown,False,100,Spin-coating,Air,0.09,False,1.02,21.4,0.5,10.89,CiWG5ZWDWckeYR343wMHot94hMTl
MAPbI3,MA,Pb,I,1.6,PCBM-60 | PFN-P2,PEDOT:PSS | PFN-P1,Ag,Unknown,DMF >> Ethanol,False,70 >> 100,Spin-coating >> Spin-coating,N2 >> N2,0.18,False,0.93,18.75,0.75,13.2,CicFLQ6o6kN4ky1jNjvACwi8Pei4
MAPbI3,MA,Pb,I,1.6,TiO2-c,Spiro-MeOTAD,Au,Unknown,none >> IPA,False,Unknown >> 100.0,Evaporation >> CBD,Vacuum >> Unknown,0.25,False,,,,13.8,Cicyn7y-bihFXbwA94VqLyXVHsyf
MAPbI3,MA,Pb,I,1.6,TiO2-c | TiO2-mp,Spiro-MeOTAD,Ag,Toluene,DMF; DMSO,False,100.0,Spin-coating,Unknown,0.1,False,0.9,19.5,0.76,14.5,CipKK4QciUd035FT6IO7_2WaQJ6-
MAPb1.0I3,MA,Pb,I,1.5,C60,IDF-SFXPh | MoO3,Ag,Chlorobenzene,DMF; DMSO,False,60; 85,Spin-coating,N2,0.04,False,1.03,21.1,0.718,15.7,CixUTjCf4dPNhf6i7Rc-V3KRrQcf
FA0.5MA0.5PbBr0.45I2.55,FA; MA,Pb,Br; I,,TiO2-c | TiO2-mp,Spiro-MeOTAD,Au,Unknown,DMF; DMSO >> IPA,False,70.0 >> 100.0,Spin-coating >> Spin-coating,Unknown,0.1,False,,,,,CiyfmUL9zEjnpZVCDVGdS-NFfXv6
FA0.85MA0.15PbBr0.45I2.55,FA; MA,Pb,Br; I,,TiO2-c | TiO2-mp,Spiro-MeOTAD,Au,Chlorobenzene,DMF; DMSO,False,100.0,Spin-coating,Unknown,0.25,False,1.12,22.46,0.74,18.7,Cj8Hgfn5nnoXB98jjWovwDkFKEoZ
MAPbI3,MA,Pb,I,1.5,TiO2-c | TiO2-mp,Spiro-MeOTAD,Au,Unknown,DMF >> IPA,False,90.0 >> 90.0,Spin-coating >> CBD,Unknown,0.07,False,0.95,20.04,0.67,12.74,CjBLt1m_W6yfg7Iw_q5cnjAwFRxo
FA0.84MA0.16PbBr0.45I2.55,FA; MA,Pb,Br; I,,TiO2-c | TiO2-mp,Spiro-MeOTAD,Au,Chlorobenzene,DMF; DMSO,False,100.0,Spin-coating,Unknown,0.16,False,1.09,23.32,0.71,18.6,CjFYnYPbJGUPr5CsPvhSrkBsbp81
BA2MA3Pb4I13,BA; MA,Pb,I,1.64,PCBM-60,NiO-c,Ag,Unknown,DMF; DMSO,False,100.0,Spin-coating,N2,0.05,False,,,,11.2,CjOYhZuMehom2_Kg_vOYuaZsxfjY
MAPbBr0.4I2.6,MA,Pb,Br; I,,TiO2-c,Spiro-MeOTAD,Au,Unknown,DMF >> none,False,110.0 >> 120.0,Spin-coating >> Gas reaction,N2 >> MAI; Vacuum,0.16,False,1.055,23.11,0.78,17.6,CjOlpDM5iOc22lfupvj45VORC0zL
CsPbI3,Cs,Pb,I,1.73,TiO2-c,Spiro-MeOTAD,Ag,Unknown,DMF; DMSO,False,80; 150; 350,Spin-coating,Unknown,0.1,False,1.13,18.4,0.6,12.4,CjTDZtRkStpitgsBKLsHo1WOQNhR
MAPbI3,MA,Pb,I,1.6,SnO2-c | NiCl2,Spiro-MeOTAD,Ag,Vacuum,DMF; DMSO,False,100.0,Spin-coating,N2,0.085,False,1.17,22.74,0.731,18.91,CjU007vFiqKq0LngSRvVFXSG6bAe
Cs0.05FA0.79MA0.16PbBr0.51I2.49,Cs; FA; MA,Pb,Br; I,1.63,TiO2-c | TiO2-mp,BTPA-3,Au,Chlorobenzene,DMF; DMSO,False,100,Spin-coating,N2,0.16,False,0.9,18.46,0.4529999999999999,7.52,CjYng0ONvZk5pEjinc_acHZDX71I
MAPbI3,MA,Pb,I,1.6,PCBM-60 | BCP,NiO-c,Ag,Unknown,DMF >> IPA,False,Unknown >> 104.0,Spin-coating >> Spin-coating,Unknown,0.07,False,1.08,21.8,0.722,17.14,CjcWEI2vEBMswioX25WMkmuTF2gk
MAPbI3,MA,Pb,I,1.6,TiO2-c,PTAA,PEDOT:PSS | ITO | SLG,Unknown,DMF,False,100.0,Spin-coating,Air,1.0,False,1.1,17.0,0.77,14.4,CjcXgLIdx0sXlkQ9_0P5g4bK4Wg3
Cs0.05FA0.79MA0.16PbBr0.51I2.49,Cs; FA; MA,Pb,Br; I,1.6,TiO2-c | TiO2-mp,Spiro-MeOTAD,Au,Chlorobenzene,DMF; DMSO,False,100,Spin-coating,Unknown,0.165,False,1.05,22.83,0.71,17.02,CjmTo3-vksm_V4IXvdzNt2wzit0b
FA0.66MA0.34PbI3,FA; MA,Pb,I,1.533,TiO2-c | ZnO-c,Spiro-MeOTAD,Au,Unknown,DMF >> IPA,False,70.0 >> 90.0,Spin-coating >> Spin-coating,Air >> Air,0.1,False,,,,15.5,Cjs4AWVsM-3HWvx7wNerdZAUbEs6
MAPbI3,MA,Pb,I,1.6,PCBM-60 | BCP,DMZ,Ag,Chlorobenzene,DMF; DMSO,False,100.0,Spin-coating,Unknown,0.11,False,,,,16.3,Cjt1JsJ_maLIKHonfec5EUmjXRZJ
FA0.83MA0.17PbBr0.39I2.61,FA; MA,Pb,Br; I,1.6,TiO2-c | TiO2-mp,X2,Au,Chlorobenzene,DMF; DMSO,False,100.0,Spin-coating,N2,0.125,False,1.01,7.48,0.66,15.6,Ck-4jFzmI-1e_DX3-5NDPCURXF1-
FA0.4MA0.6PbI3,FA; MA,Pb,I,,ZnO-c,Spiro-MeOTAD,Ag,N2,DMF,False,100.0,Spin-coating,Unknown,0.45,False,0.933,23.53,0.657,14.4,Ck1gtOaxhmMvqJ_zttrzp82KDtjs
FA0.85MA0.15PbBr0.45I2.55,FA; MA,Pb,Br; I,,TiO2-c | TiO2-mp,Spiro-MeOTAD,Au,Unknown,Unknown,False,100.0,Spin-coating,Unknown,0.125,False,1.08,18.39,0.38,7.5,CkLYYBBXzQPXt3n7cMOUpJbapqWr
MAPbI3,MA,Pb,I,1.6,TiO2-c | TiO2-mp,Spiro-MeOTAD,Au,Unknown,DMF >> IPA,False,Unknown >> 70.0,Spin-coating >> Spin-coating,Unknown,0.09,False,0.99,17.79,0.67,11.9,CkPG8Lgl2o8iqmuo93xLYMWS1auI
Cs0.17FA0.83Pb0.6Sn0.4I3,Cs; FA,Pb; Sn,I,1.27,PCBM-60 | BCP,PTAA | PFN,Ag,Anisole >> N2,DMF; DMSO,False,120,Spin-coating,N2,0.0919,False,0.68,15.4,0.509,7.2,CkdKwSNNYzQAsVC2ZxQa1eo6A-pe
Cs0.1FA0.135MA0.765PbBr0.45I2.55,Cs; FA; MA,Pb,Br; I,,TiO2-c,Spiro-MeOTAD,Au,Chlorobenzene,DMF; DMSO,True,150,Spin-coating,N2,0.055,False,1.18,22.61,0.7,18.6,CkoZxTaJgBfUIY81DnF5OqKpHXio
MAPbI3,MA,Pb,I,1.6,PCBM-60,PEDOT:PSS,Ag,Unknown,DMF; GBL; IPA,False,100.0,Ultrasonic spray,Air,0.04,False,0.77,16.3,0.524,7.1,Ckpx8E3eB88NskNanR-2ZOA2vpfQ
MAPbI3,MA,Pb,I,1.61,TiO2-c | TiO2-mp,Spiro-MeOTAD,Au,Unknown,DMF >> IPA,False,70.0 >> 100.0,Spin-coating >> CBD,Unknown,0.09,False,0.97,20.4,0.63,12.5,Cl0FtAfbKqcrFJzmOYVkxZVoepo2
FA0.85MA0.15PbBr0.45I2.55,FA; MA,Pb,Br; I,,TiO2-c,Spiro-MeOTAD,Au,Toluene,DMF; DMSO,False,300.0,Spin-coating,N2,0.1,False,1.123,22.94,0.765,19.71,Cl2Z6yg6KaMRYXI1_DmXp0zphSXK
MAPbI3,MA,Pb,I,1.6,TiO2-np,DERDTS-TBDT,MoO3 | Ag,Unknown,DMF,False,95.0,Spin-coating,N2 >> Air,0.1,False,0.98,22.0,0.736,15.87,Cl4XFn3ShKhwiI7yvMeNzYOb8XIC
FA0.85MA0.15PbBr0.45I2.55,FA; MA,Pb,Br; I,,TiO2-c | SnO2-np,Spiro-MeOTAD,Au,Ethyl acetate,DMF; DMSO,False,120.0,Spin-coating,Unknown,0.16,False,1.086,22.19,0.738,17.78,Cl7NedSwagZ87m2Fd12EHKaRYp9R
MAPbI3,MA,Pb,I,1.5,none,Spiro-MeOTAD,Au,Chlorobenzene,DMF,False,105.0,Spin-coating,Unknown,0.09,False,0.76,20.23,0.54,8.3,ClFYjQYga7HC6R3CLkh6kH61PAoA
MAPbI3,MA,Pb,I,1.6,C60 | BCP,PTAA,Cu,N2,2-methoxyethanol,False,95.0,Doctor blading,Air,3.3,True,1.08,19.71,0.735,15.62,ClMibcz79FCyWvCYNoX4sjMF-s0A
FA0.81MA0.19PbBr0.5I2.5,FA; MA,Pb,Br; I,,TiO2-c | TiO2-mp,Spiro-MeOTAD,Au,Chlorobenzene,DMF; DMSO,False,100.0,Spin-coating,N2,0.16,False,1.11,23.59,0.74,20.3,ClWQK1QT33Hqs0rzutnfTqN00Vp5
MAPbI3,MA,Pb,I,1.6,PCBM-60,Graphene oxide | PEDOT:PSS,Al,Chlorobenzene,DMF,False,100.0,Spin-coating,N2,0.1,False,0.9,17.14,0.69,10.65,Cld_1LogvP2K32-tUN7RVF-g-Z5m
CsPbI3,Cs,Pb,I,1.71,TiO2-c,Spiro-MeOTAD,Au,Unknown,DMF; DMSO,False,180.0,Spin-coating,Unknown,0.09,False,0.93,15.9,0.63,9.3,Clt4Q-ZpMxgjCbd1kibAv2JYsy4-
MAPbI3,MA,Pb,I,1.6,TiO2-c | TiO2-mp | Graphene-QDs,Spiro-MeOTAD,Au,Unknown,GBL,False,100.0,Spin-coating,Unknown,0.126,False,0.917,16.81,0.618,9.76,Cm49rTbc-SwBU-8hoZ8O7UE00GRW
MAPbI3,MA,Pb,I,1.6,PCBM-60 | BCP,NiO-c,Ag,Chlorobenzene,DMF,False,100.0,Spin-coating,N2,0.06,False,1.0,19.13,0.768,14.45,Cm6cM4pIWZ_tQNFRcWE_p9drgqb7
MAPbI3,MA,Pb,I,1.6,C60,Spiro-MeO-TPD,Ag,Unknown,none,False,Unknown,Co-evaporation,Vacuum,0.064,False,1.03,16.0,0.66,10.9,CmCSfQdMl5bRGNLQWwn0yrMp3Ssp
FAPbI3,FA,Pb,I,1.48,TiO2-c | TiO2-mp,Spiro-MeOTAD,Au,Unknown,DMF,False,170.0,Spin-coating,Unknown,0.16,False,1.08,22.08,0.67,16.04,CmDWcfu5Qbil-MqLN--kjCIqReQf
MAPbI3,MA,Pb,I,1.6,Carbon-np; SnO2-np,CTAB | Spiro-MeOTAD,Au,Chlorobenzene,DMF; DMSO,False,100.0,Spin-coating,Ambient,0.1,False,0.95,22.64,0.71,15.19,CmE2My98h45nt_SGIH9up5FX_hOu
MAPbI3,MA,Pb,I,1.6,PCBM-60 | BCP,NiO-c,Ag,Toluene,DMF; DMSO,False,100.0,Spin-coating,Unknown,0.01,False,1.053,21.69,0.7509999999999999,17.16,CmIW_231JW-E9gLw3oZYKPH6x6uu
MAPbI3,MA,Pb,I,1.6,TiO2-c | TiO2-mp,Spiro-MeOTAD,Au,Unknown,DMF,False,100,Spin-coating,Air,0.15,False,0.97,18.35,0.648,11.5,CmQlJmRo-8jIigO1qkGyrCK-nfge
Cs0.08FA0.77MA0.15PbBr0.51I2.49,Cs; FA; MA,Pb,Br; I,1.6,C60 | BCP,PEDOT:PSS,Cu,Ethyl acetate,DMF; DMSO,False,100,Spin-coating,N2,0.16,False,0.802,14.135,0.775,8.78,CmacKJxjjhO0khAap3kmDbAzC-HL
MAPbI3,MA,Pb,I,1.55,TiO2-c,Spiro-MeOTAD,Au,Toluene,DMSO; GBL,False,100.0,Spin-coating,N2,0.12,False,0.95,16.76,0.67,10.35,Cmhbj1oyF4lpAKiQuIpypc_QJebu
FA0.83MA0.17PbBr0.51I2.49,FA; MA,Pb,Br; I,1.63,TiO2-c,Spiro-MeOTAD,Au,Chlorobenzene,DMF; DMSO,False,100,Spin-coating,Unknown,0.05,False,1.11,21.74,0.711,17.14,CmjjhpTndAnhhTfdy_2snSMY4KWi
MAPbI3,MA,Pb,I,1.6,Ca | C60,TPTPA | TPTPA; MoO3,MoO3 | Ag,Unknown,none >> none,False,Unknown,Evaporation >> Evaporation,Vacuum >> Vacuum,0.1,False,1.08,22.39,0.706,17.1,CmleGmORAKegMuXjWl-_8yv1eYTo
MAPbI3,MA,Pb,I,1.6,TiO2-c | TiO2-mp,Spiro-MeOTAD,Au,Diethyl ether,DMF; DMSO,False,65.0; 100,Spin-coating,Unknown,0.06,False,1.08,20.7,0.7759999999999999,17.35,Cmn7CGzmknF5sPGLj4smZ_HvWzK_
FA0.5MA0.5PbBr0.5I2.5,FA; MA,Pb,Br; I,,PCBM-60 | BCP,PEDOT:PSS,Ag,Unknown,none >> IPA,False,Unknown >> 90.0; 120.0; 150.0,Evaporation >> Spin-coating,Vacuum >> N2,0.09,False,1.09,10.28,0.7070000000000001,7.92,CmxIqkb22tXYMkVBwH11-qDKOyMa
MAPbI3,MA,Pb,I,1.6,TiO2-c | TiO2-mp,none,Carbon; NiO-np,Chlorobenzene,DMF; DMSO,False,100.0,Spin-coating,N2,1.0,False,1.038,20.9,0.54,11.7,Cn0Kk4895QZNcpMt01YxliiE6doo
MAPbI3,MA,Pb,I,1.6,PCBM-60 | LiF,WO3,Al,Toluene,DMF; DMSO,False,100.0,Spin-coating,N2,0.04,False,0.85,11.7,0.71,7.1,CnBFv4yNGxgCCIDaVcVJ7a_CM7E_
Cs0.05FA0.79MA0.16PbBr0.51I2.49,Cs; FA; MA,Pb,Br; I,1.59,TiO2-c | TiO2-mp,Spiro-MeOTAD,Au,Chlorobenzene,DMF; DMSO,False,100.0,Spin-coating,N2,0.09,False,1.11,22.1,0.7490000000000001,17.5,CnU9eU_RLXYQosogCsWtILwlGPb4
MAPbI3,MA,Pb,I,1.6,ZnO-np,PTAA,Au,Unknown,DMF >> IPA,False,Unknown,Spin-coating >> Spin-coating,Air >> Air,0.096,False,0.97,19.09,0.7040000000000001,13.09,CnzZL8QNRcY7StXT-2mbVOFfZuLt
Cs0.05FA0.81MA0.14PbBr0.45I2.55,Cs; FA; MA,Pb,Br; I,1.63,TiO2-c | SnO2-np,Spiro-MeOTAD,Au,Chlorobenzene,DMF; DMSO,False,100,Spin-coating,N2,0.09,False,0.021,1.09,0.777,17.87,Co3WuDzeTVyiJLYI_EOhye4a8m1o
Cs0.05FA0.79MA0.16PbBr0.51I2.49,Cs; FA; MA,Pb,Br; I,1.6,TiO2-c | TiO2-mp,Carbozole @ S14,Au,Chlorobenzene,Unknown,False,100,Spin-coating,Air,0.09,False,1.03,22.04,0.61,13.87,Co7CsH0AhvhouDQFe_C_7EHEq7pJ
Cs0.05FA0.79MA0.16PbBr0.51I2.49,Cs; FA; MA,Pb,Br; I,,C60 | BCP,2PACz,Cu,Chlorobenzene,DMF; DMSO,False,100.0,Spin-coating,N2,0.16,False,1.17,22.25,0.75,19.9,CoJQuCVHajIb6v8P0EZ-MOUBO1Ni
MAPbI3,MA,Pb,I,1.6,TiO2-c | TiO2-mp,PTAA,Au,Chlorobenzene,DMSO,False,100.0,Spin-coating,Unknown,0.16,False,1.05,22.89,0.7979999999999999,19.12,CoLBJ2GjxghKB2_S2oOgxtEqL2vQ
FAPbBr0.15I2.85,FA,Pb,Br; I,,PCBM-60,PEDOT:PSS,Al,Unknown,DMF; DMSO >> IPA,False,Unknown >> 150,Spin-coating >> Spin-coating,Air >> Air,0.16,False,1.05,21.45,0.747,16.9,CoPHbFCe1p-ryXAday9NXM21Nieq
MAPbI3,MA,Pb,I,1.6,PCBM-60 | ZnO-np,PEDOT:PSS,AZO,Chlorobenzene,DMSO; GBL,False,100.0,Spin-coating,N2,0.45,False,0.92,15.0,0.75,10.3,CoSrhWtOZT4rDRYCTaQvGBn-IkkL
MAPbI3,MA,Pb,I,1.6,TiO2-c,Spiro-MeOTAD,Au,Unknown,DMSO >> none,False,120.0 >> 150.0,Spin-coating >> Gas reaction,N2 >> MAI,0.1,True,0.852,16.5,0.612,8.6,CocH4rBXXfefSyyAKhDlF6IhUvsj
FA0.7MA0.3Pb0.5Sn0.5I3,FA; MA,Pb; Sn,I,1.25,C60 | BCP,PEDOT:PSS,,,,False,,,,,False,0.81,30.7,0.7,18.2,CocwPFCrc7bBCK4UWAkpK5P414V5
MAPbI3,MA,Pb,I,1.6,PCBM-60 | BCP,PEDOT:PSS,Ag,Unknown,Unknown,False,100.0,Spin-coating,Dry air,0.1,False,0.92,20.81,0.7659999999999999,14.6,Cor39N8V1wnafpWDBwfjwbt0oAMs
,MA | FA,Pb,Br; I,1.646,C60 | BCP,2PACz,Cu,N2,2-methoxyethanol; acetonitrile; NMP; DMF,False,Unknown,Slot-die coating,Unknown,0.16,False,1.151,19.473,0.744,16.68,Coyjs-RGit4bByyalhhBU5Klk1QS
Cs0.05FA0.81MA0.14PbBr0.45I2.55,Cs; FA; MA,Pb,Br; I,,C60 | BCP,PTAA,Cu,Toluene,DMF; DMSO,False,65; 100,Spin-coating,Unknown,0.1,False,1.15,22.54,0.785,20.4,Cp6hxLriIqjzLCinKoi3ttfUy657
MAPbI3,MA,Pb,I,1.6,PCBM-60,PEDOT:PSS,Al,Unknown,DMF,False,0.0; 90.0,Spin-coating,N2,0.1,False,0.9,16.38,0.73,10.8,CpG3u-Skc3JLtUCdYByTwvvAUxHy
MAPb0.4Sn0.6I3,MA,Pb; Sn,I,,PCBM-60 | bis-C60,PEDOT:PSS,Ag,Chlorobenzene,DMF; DMSO,False,100,Spin-coating,Unknown,0.059,False,0.57,26.83,0.512,7.78,CpKGmZ_zb9hPyEpmaotVJuFz2Q_b
FA0.85MA0.15PbI3,FA; MA,Pb,I,1.56,TiO2-c,TPFPB | Spiro-MeOTAD,Au,Chlorobenzene,DMF; DMSO,False,150.0,Spin-coating,Air,0.09,False,1.11,24.92,0.777,21.56,CpSYT-k05hZslu8hI5P_LF1vFpMv
MAPbI3,MA,Pb,I,1.6,TiO2-c | TiO2-mp,Spiro-MeOTAD,Au,Unknown,DMF >> IPA,False,Unknown >> 70.0,Spin-coating >> CBD,Unknown,0.25,False,0.83,16.53,0.54,7.42,Cpd7vgwbz56HNXyPPROha5R9Isr-
MAPb1.0I3,MA,Pb,I,1.6,PCBM-60 | Rodhamine 101 | C60 | Rodhamine 101 | LiF,PEDOT:PSS,Ag,Toluene,DMSO; GBL,False,100,Spin-coating,N2,0.11,False,1.07,16.91,0.77,14.0,CpquiZFP2dv00aJuKrnn4i3pJYzA
MAPbI3,MA,Pb,I,1.6,TiO2-c,Spiro-MeOTAD,Au,Unknown,DMF >> IPA,False,Unknown,Spin-coating >> CBD,Air >> Air,0.07,False,0.82,19.3,0.59,9.4,Cpr-QFmP8gEPr8p-2dzRS-7oGtFE
FA0.84MA0.16PbBr0.50I2.50,FA; MA,Pb,Br; I,1.65,TiO2-c | TiO2-mp,Spiro-MeOTAD,Au,Chlorobenzene,DMF; DMSO,False,100.0,Spin-coating,N2,0.16,False,0.99,21.7,0.53,11.0,CpsEb3woD7Partg3XsFYNtKNE4Mg
MAPbI3,MA,Pb,I,1.6,PCBM-60 | BCP,WO3-nw@PEDOT | PEDOT:PSS,Ag,Unknown,DMF,False,80.0,Spin-coating,N2,0.04,False,0.9,17.24,0.774,12.04,CpzoHiWkP6OvVZ8OzrrMnuUkCuRC
MAPbI3,MA,Pb,I,1.57,TiO2-c,Spiro-MeOTAD,Au,Unknown,DMF >> IPA,False,25 >> 135,Spin-coating >> Spin-coating,Unknown,0.108,False,1.03,20.1,0.75,15.58,Cq0JD3yTYvogTq5DYvXpb8yQp2XC
Cs0.3FA0.7Pb0.7Sn0.3I3,Cs; FA,Pb; Sn,I,1.3,C60 | BCP,PEDOT:PSS,Ag,Chlorobenzene,DMF; DMSO,False,150.0,Spin-coating,N2,0.09,False,0.68,24.41,0.777,12.9,Cq50leMp9mbiqjRuzfJMh7q2i329
FA0.85MA0.15Pb1.0Br0.45I2.55,FA; MA,Pb,Br; I,1.59,TiO2-c | TiO2-mp,Spiro-MeOTAD,Au,Chlorobenzene,DMF; DMSO,False,105,Spin-coating,N2,0.09,False,,,,,CqDvE01c8mn-paZL2aR-KsFwJ0lh
MAPbI3,MA,Pb,I,1.6,PCBM-60 | ZnO-np,PEDOT:PSS,Ag-nw,Unknown,GBL,False,Unknown,Spin-coating,Air,0.1,False,1.03,11.22,0.718,8.12,CqF879XJLcn38UWqPpz01RQ6JFvf
FA0.85MA0.15PbBr0.45I2.55,FA; MA,Pb,Br; I,,PCBM-60 | C60 | BCP,PTAA,Cu,Toluene,DMF; DMSO,False,65; 100,Spin-coating,Unknown,0.08,False,1.13,23.3,0.8,21.1,CqFyVwRQmXyOYlpFDrroeK8KfbPJ
MAPbI3,MA,Pb,I,1.6,TiO2-c | TiO2-mp,Spiro-MeOTAD,Au,Unknown,DMF >> IPA,False,45; 100 >> 100,Spin-coating >> Spin-coating,DMSO; N2 >> N2,0.1,False,1.057,22.86,0.765,18.5,CqNpEwtT80VdMuE6kE633E9JdAnP
FA0.7MA0.3Pb0.5Sn0.5I3,FA; MA,Pb; Sn,I,1.25,C60 | BCP,PEDOT:PSS,,,,False,,,,,False,0.66,26.5,0.53,10.0,CqOz5RuYJ95aqOhAbplXox_dkgOM
MAPbI3,MA,Pb,I,1.6,TiO2-c | TiO2-mp,Spiro-MeOTAD,Ag,Unknown,DMF; DMSO,False,100,Spin-coating,Unknown,0.07,False,1.096,21.35,0.76,17.85,CqQZ6g7LdolzeAd6lCKCDNWPFghH
MAPbI3,MA,Pb,I,1.6,TiO2-c | TiO2-nt,Spiro-MeOTAD,Au,Unknown,Unknown,False,130.0,Hot-casting,Unknown,0.1,False,0.865,25.223000000000003,0.64,13.96,Cq_djOdHWgtOJmVGfvs3mBp1lO8g
FA0.25MA0.75PbI3,FA; MA,Pb,I,,PCBM-60 | BCP,NiO-c,Ag,Unknown,DMF >> IPA,False,Unknown >> 100.0,Spin-coating >> Spin-coating,Unknown,0.075,False,1.11,22.9,0.76,9.4,CqcwNWRKt3H0JG0lHadfdDzIx4tb
MAPbI3,MA,Pb,I,1.5,Au-np | TiO2-c,Spiro-MeOTAD,Au,Unknown,none >> IPA,False,Unknown >> 70.0,Evaporation >> CBD,Vacuum >> N2,0.1,False,1.0,20.61,0.629,12.97,CqdiHhyB5wZgFr5lS-uPF6xRzjz0
Cs0.05FA0.81MA0.14PbBr0.39I2.61,Cs; FA; MA,Pb,Br; I,1.59,SnO2-np,Spiro-MeOTAD,Au,Chlorobenzene,DMF; DMSO,False,100,Spin-coating,N2,0.0518,False,1.16,22.93,0.75,19.93,Cr0MaDskEESY6MC32_BOQVacug4e
MAPbI3,MA,Pb,I,1.6,PCBM-60 | ZnO-np,NiO-c,Ag,Unknown,DMF >> IPA,False,Unknown >> 100.0,Spin-coating >> CBD,N2 >> N2,0.0525,False,1.01,16.47,0.68,11.35,Cr49ZgF1qlP2B0pElHbOgtUCu4z-
MAPbI3,MA,Pb,I,1.6,TiO2-c | TiO2-mp,Spiro-MeOTAD,Au,Unknown,DMF >> IPA,False,90.0,Spin-coating >> CBD,Unknown,0.1,False,0.921,18.42,0.573,9.73,CrHIbaN2ugzPFUDKwvd8hTWJwdub
MAPbI3,MA,Pb,I,1.6,SnO2-c | PCBM-60,Spiro-MeOTAD | PbS,Au,Chlorobenzene,DMF; DMSO,False,60; 100,Spin-coating,Unknown,0.09,False,1.11,22.46,0.722,17.92,CrHX8uRn7Md3RGXWckDo1mvI5ckI
FAPbI3,FA,Pb,I,1.48,TiO2-c | Au@SiO2-np; TiO2-mp,Spiro-MeOTAD,Au,Diethyl ether,DMF; DMSO,False,65.0,Spin-coating,N2,0.1,False,1.081,20.73,0.7829999999999999,17.55,CrXmP0Fc_cku5J4TKMytYtQfENwk
Cs0.05FA0.79MA0.16PbCs0.49FA2.51MA,Cs; FA; MA,Pb,Cs; FA; MA,1.63,SnO2,Spiro-MeOTAD,Au,Unknown,DMF; DMSO; GBL,False,100,Slot-die coating,N2,0.09,False,0.891,21.59,0.49,9.46,CrfVxX1z5-kyTrrDFVpMru5vsPl9
MAPbI3,MA,Pb,I,1.45,SnO2-c,Spiro-MeOTAD,Ag,Chlorobenzene,DMF; DMSO,False,110.0,Spin-coating,N2,0.15,False,1.04,21.79,0.581,13.17,Crg90hTP7oTHmGkNLAzb-U_vv8O6
CsPbI3,Cs,Pb,I,,ZnO-c | TiO2-mp,18-crown-6 ether | CuSCN,Au,Chlorobenzene,DMF,False,170,Spin-coating,N2,0.1,False,0.95,17.93,0.6890000000000001,11.74,CriLyVuliUpp4TaIKGmi2ZR1MUnG
CsPbBr3,Cs,Pb,Br,2.26,TiO2-c,Spiro-MeOTAD,Au,Unknown,none,False,Unknown,Single-source thermal evaporation,Vacuum,0.09,False,1.37,7.79,0.81,8.65,CrjAy_7gaf6dk_tyfn7KqenUozCs
MAPbI3,MA,Pb,I,1.6,"ZnO | 1,2-ethanedithiol (10 mM)",Spiro-MeOTAD,Au,Unknown,DMF; DMSO >> IPA; H2O,False,100 >> 100,Spin-coating >> CBD,Air >> Air,0.0707,False,1.1,22.82,0.77,19.17,CryeHmvRFOwuJ84ZPEQV03oFxOiH
MAPbI3,MA,Pb,I,1.59,PCBM-60,PEDOT:PSS,Ag,Chlorobenzene,DMSO; GBL,False,Unknown,Spin-coating,N2,0.14,False,0.95,17.08,0.618,10.05,Cs-O6XiE0DCANBIfiSXc8ZGkUzIy
MAPbI3,MA,Pb,I,1.6,TiO2-c,Spiro-MeOTAD,NiO | Ag | NiO | NaYF4 | Ag,Chlorobenzene,DMF; DMSO,False,100.0,Spin-coating,N2,0.1,False,1.06,20.38,0.7240000000000001,16.3,Cs39HdilYOvvITCdoP1_7I2W2sIc
Cs0.15FA0.85PbBr1.2I1.8,Cs; FA,Pb,Br; I,1.752,SnO2-np,Spiro-MeOTAD,,,,False,,,,,False,1.203,18.39,0.753,16.67,Cs3WwjDAvzFCblpAYTJgM8XctFY1
Cs0.05FA0.79MA0.16PbBr0.5I2.5,Cs; FA; MA,Pb,Br; I,1.57,PCBM-60 | C60 | BCP,PEDOT:PSS,Ag,Toluene,DMSO; GBL,False,100.0,Spin-coating,N2,0.0314,False,,,,9.54,CsA_jxvP3JyJjDQ8CSZ27IUN7_Il
MAPbI3,MA,Pb,I,1.6,TiO2-c,Spiro-MeOTAD,Au,Unknown,DMF >> none,False,Unknown >> 150.0; 100,Spin-coating >> Gas reaction,Air >> MAI; Vacuum,0.09,False,1.02,18.24,0.75,14.3,CsGwnvJcgFLUH7AzrK4aS0HUw6mH
CsPbBr3,Cs,Pb,Br,,TiO2-c | TiO2-mp | ZrO2-mp,none,Carbon,Unknown,DMF >> Methanol,False,70; 150 >> 100,Dropcasting >> CBD,Unknown,0.25,False,,,,,CsHgZZ2HYg9v_9v-bQXh-tKcZua_
MAPbI3,MA,Pb,I,1.6,TiO2-c | TiO2-mp,Spiro-MeOTAD,Au,Unknown,Unknown,False,Unknown,Unknown,Unknown,0.1,False,0.99,16.85,0.45,7.52,CsJBalSjDmTx-6H2xY_7lvjKQ-db
MAPbI3,MA,Pb,I,1.5,TiO2-c,Spiro-MeOTAD,Au,Unknown,DMF,False,180.0,Spray-coating,Air,0.1,False,1.06,19.83,0.62,13.03,CsN3P6xHMqe7OU0CmgLdN3Zge4x2
FA0.83MA0.17PbBr0.51I2.49,FA; MA,Pb,Br; I,,SnO2-c,X2,Au,Unknown,DMF; DMSO,False,100.0,Spin-coating,Unknown,0.1,False,1.04,20.98,0.7120000000000001,15.53,CsOa2Atp_HMefs6FCMYeBgOGbLbD
Cs0.05FA0.79MA0.16PbBr0.51I2.49,Cs; FA; MA,Pb,Br; I,,TiO2-c | SnO2-c,CuPc,Carbon,Chlorobenzene,DMF; DMSO,True,100.0,Spin-coating,N2,0.071,False,1.0,21.68,0.63,13.7,CsTAf8nqXd0_TYCDx_PHUiPE6KdR
FA0.83MA0.17PbBr0.51I2.49,FA; MA,Pb,Br; I,,SnO2-c | TiO2-c | TiO2-mp,Spiro-MeOTAD,Au,Chlorobenzene,DMF; DMSO,False,160.0,Spin-coating,N2,0.1886,False,1.04,23.7,0.721,17.9,CsV9KJRLT3lhSfOdW2jL8kn6b20m
Cs0.05FA0.95PbI3,Cs; FA,Pb,I,,TiO2-c,Spiro-MeOTAD,Au,Chlorobenzene,DMSO; GBL,False,100.0,Spin-coating,Unknown,0.1,False,,,,,Cse4k66LXAuNwmzEiFWtooIaF3Sk
MAPbI3,MA,Pb,I,1.6,ZnO-c,Spiro-MeOTAD,Ag,Unknown,DMF >> IPA,False,Unknown >> 80.0,Spin-coating >> Spin-coating,Air >> Air,0.12,False,1.122,20.98,0.6579999999999999,15.48,CspRNWJ8pIwXE-X5-MbCL5WGjIGL
Cs0.05FA0.81MA0.14PbBr0.45I2.55,Cs; FA; MA,Pb,Br; I,1.585,SnO2-np,Py-C,Au,Air,DMF; DMSO,False,Unknown,Spin-coating,N2,0.09,False,0.79,21.2,0.5579999999999999,9.3,Csq4BKXqGLi1Rsw4W1hN7G1mYRlu
MAPbI3,MA,Pb,I,1.6,TiO2-c | TiO2-nw,Spiro-MeOTAD,Au,Chlorobenzene,DMF; DMSO,False,100.0,Spin-coating,Unknown,0.1,False,1.03,21.32,0.747,16.63,Csx-Np46oC6xGy5IBcbD1kgkkcni
MAPbI3,MA,Pb,I,1.6,TiO2-c,Spiro-MeOTAD,Au,Unknown,none,False,Unknown,Co-evaporation,Vacuum,0.06,False,1.09,16.98,0.535,9.86,CsxFRex9ndVLvM0Hf5TTvSagkUQn
MAPbI3,MA,Pb,I,1.58,TiO2-c | TiO2-mp,Spiro-MeOTAD,Au,Unknown,DMF >> IPA,False,Unknown >> 70.0,Spin-coating >> Spin-coating,Dry air >> Dry air,0.119,False,0.97,20.6,0.62,12.4,Ct--UHAE8sYIZ3L9hq6iiSVaj3PI
Cs0.05FA0.86MA0.09PbBr0.3I2.7,Cs; FA; MA,Pb,Br; I,,SnO2-c,Spiro-MeOTAD,Au,Chlorobenzene,DMF; DMSO,False,100.0,Spin-coating,Unknown,0.16,False,1.11,24.1,0.75,21.7,Ct99ItOg_65NOkYLrB5KuR2DNSR2
MAPbI3,MA,Pb,I,1.6,TiO2-c | TiO2-mp,B2,Au,Chlorobenzene,DMF; DMSO,False,100.0,Spin-coating,Unknown,0.1,False,0.92,18.58,0.6,10.3,CtWXS6l0yDN6xhvUFwTCW7uGEiBx
(ThFA)2MA2Pb2I7,(ThFA); MA,Pb,I,1.6,PCBM-60 | BCP,PEDOT:PSS,Ag,IPA,DMSO,False,100,Spin-coating,Air,0.1,False,1.05,20.17,0.79,16.6,Cu3EZtAxrPVsrIcFcLsg89O_Ie0j
MAPbI3,MA,Pb,I,1.6,TiO2-c | TiO2-nw,Spiro-MeOTAD,Au,Unknown,acetonitrile; DMF >> IPA,False,Unknown >> 105.0,Spin-coating >> Spin-coating,Air >> Air,0.09,False,1.1,19.7,0.76,16.57,CuRvBGj5nxKbS1wMhyLJG5E3y4i4
Cs0.06FA0.58MA0.36PbBr0.12I2.88,Cs; FA; MA,Pb,Br; I,,SnO2-np,PTAA; Spiro-MeOTAD,Au,Unknown,DMF; DMSO >> IPA,False,145,Spin-coating >> Spin-coating,Unknown,0.09408,False,,,,,CuU3jik3pHd0ZmR1XnXa1ucxNKY2
MAPbI3,MA,Pb,I,1.6,TiO2-c | TiO2-mp,Spiro-MeOTAD,Metal,Unknown,DMF,False,Unknown,Spin-coating,Unknown,0.04,False,0.84,23.2,0.483,9.78,CucJH2lbyLW45MFTa0cc59Cl_Mxe
MAPbI3,MA,Pb,I,1.6,PCBM-60,PEDOT:PSS,Ag,Unknown,DMF,False,25; 90,Spin-coating,N2,0.2,False,0.97,20.52,0.65,12.84,CuqZvlGWGcht0lAHIHyUiLsV_zrP
FA0.83MA0.17PbBr0.51I2.49,FA; MA,Pb,Br; I,1.57,PCBM-60,PEDOT:PSS,PEI | PEDOT:PSS | PDMS,Chlorobenzene,DMF; DMSO,False,100.0,Spin-coating,N2,1.01,False,,,,,Cut9gAqasj0lGoQEGr5YMP5CpCIB
MAPbI3,MA,Pb,I,1.6,PCBM-60 | ZnO-np,PEDOT:PSS,Al,Chlorobenzene,DMSO; GBL,False,85.0,Spin-coating,Unknown,0.1,False,,,,11.0,CvFkEF5I21h9t6eoEBzycjVAJ68q
FA0.83MA0.17PbBr0.17I0.83,FA; MA,Pb,Br; I,,PCBM-60 | Bphen,PEDOT:PSS,Ag,Unknown,DMF,False,100.0,Spin-coating,N2,0.0725,False,1.01,22.23,0.77,17.29,CvMEoGwSDgat0TKFaoU2fmkZ2hj5
MAPbI3,MA,Pb,I,1.6,PCBM-60 | C60 | BCP,P3CT-N,Cu,Chlorobenzene,DMF; DMSO,False,60; 80,Spin-coating,N2,0.1,False,,,,,CvPChdwTTv8lD8mRoM_Es7nAoXok
CsPbI3,Cs,Pb,I,,PCBM-60,PTAA,Al,Unknown,none,False,300.0,Co-evaporation,Vacuum,0.1,False,0.88,14.4,0.61,7.7,Cve-I4hEznhGCxwZVY1v9_rtbw2n
MAPbI3,MA,Pb,I,1.59,PCBM-60 | Zr(acac)4,NiO-c,Ag,Chlorobenzene,DMF; DMSO,False,100,Spin-coating,N2,0.1,False,1.12,21.77,0.7929999999999999,19.18,Cve3inSZeMPJ-kclee8BYQA4znoM
MAPbI3,MA,Pb,I,1.6,PCBM-60,PEDOT:PSS,Ca | Al,Vacuum,DMF,False,Unknown,Spin-coating,Unknown,0.07,False,0.78,17.38,0.71,9.55,CvgzG-JixA8BKz1SF93sehL69UvS
FA0.85MA0.15PbBr0.15I0.85,FA; MA,Pb,Br; I,,SnO2-c | PCBM-60,XPP,MoO3 | Ag,Chlorobenzene,DMF; DMSO,False,100.0,Spin-coating,N2,0.1119999999999999,False,1.04,23.25,0.723,17.5,CvnySg4xx5Pu2-KD_Uvik_A69HRP
MAPbI3,MA,Pb,I,1.6,TiO2-c | TiO2-mp,PTAA,Au,Unknown,GBL,False,100.0,Spin-coating,Unknown,0.16,False,1.08,18.76,0.77,15.71,CvyJTVuq9lx7jPFrUVsOQ9eygIEE
MAPbI3,MA,Pb,I,,TiO2-c | TiO2-mp,Spiro-MeOTAD,Ag,Diethyl ether,DMSO,False,Unknown,Spin-coating,N2,0.04,False,1.01,22.0,0.79,18.0,CwEvKsZa-X0W0_adJdyWfgp7yAwj
