Repository: GouravSidana/firstML

# firstML
My first Machine Learning Project

File: filtered_perovskite.csv (part 35 of 155)
Formula,A_ion,B_ion,X_ion,Bandgap,ETL,HTL,Backcontact,Antisolvent,Solvent,Solv_annel,Anneal_temp,Dep_procedure,Synth_atm,Cell_area,Is_module,Voc,Jsc,FF,PCE,entry_id
Cs0.05FA0.79MA0.16PbBr0.51I2.49,Cs; FA; MA,Pb,Br; I,,TiO2-c | TiO2-mp,P3HT,MoO3 | Ag,Chlorobenzene,DMF; DMSO,False,100.0,Spin-coating,N2,0.1,False,0.99,22.51,0.624,14.53,CwJFlHfdgvheMDdIanOtiUxoT7US
Cs0.05FA0.79MA0.16PbBr0.5I2.5,Cs; FA; MA,Pb,Br; I,,TiO2-c | TiO2-mp,CuSCN,Au,Chlorobenzene,DMF; DMSO,False,100.0,Spin-coating,Air,0.1,False,0.958,20.3,0.57,11.0,CweQskHSOr8k6g-Nm7Fzfku_EQOq
Cs0.05FA0.81MA0.14PbBr0.45I2.55,Cs; FA; MA,Pb,Br; I,,SnO2-c,Spiro p-xylene,Au,Chlorobenzene,DMF; DMSO,False,Unknown,Spin-coating,N2,0.09,False,0.908,20.0,0.764,13.9,CweYMW244buLafoi07bJD9hRy4fd
Cs0.1FA0.75MA0.15Rb0.05PbI,Cs; FA; MA; Rb,Pb,I,1.72,TiO2-c | TiO2-mp,Spiro-MeOTAD,,,,,,,,,,1.282,18.9,0.788,,CwgC8epuEAEe9ObUtubWlCJqqHrC
MAPbI3,MA,Pb,I,1.6,SnO2-np,Spiro-MeOTAD,Au,Chlorobenzene,DMF; DMSO >> IPA,False,Unknown >> 100.0; 140.0,Spin-coating >> Spin-coating,Unknown,0.09,False,1.05,22.93,0.727,16.03,CwlJ0KstXAF-dESGhJxgFQGfBX8t
MAPbI3,MA,Pb,I,1.6,TiO2-c,Spiro-MeOTAD,Au,Unknown,DMF,False,105.0,Spin-coating,N2,0.1,False,1.017,21.6,,,CwwHDpvpq-6flUbOe_3ZhOo43nq1
MAPbI3,MA,Pb,I,1.6,TiO2-c | TiO2-mp,Spiro-MeOTAD,Au,Unknown,DMF >> IPA,False,70.0 >> 70.0,Spin-coating >> CBD,N2 >> N2,0.09,False,0.85,16.51,0.693,9.73,CwyFAwmb_gqLaQcYR_mUchvzmtuj
MAPbI3,MA,Pb,I,1.58,TiO2-c | TiO2-mp,Spiro-MeOTAD,Au,Unknown,none >> none,False,Unknown >> 100.0,Evaporation >> Gas reaction,N2 >> MAI,0.09,False,0.93,17.4,0.65,10.6,Cx3Itv5pmJWx4hT_M8A0F_ZFoV57
FA0.85PbBr0.08I2.92,FA,Pb,Br; I,,TiO2-c | TiO2-mp,PTAA,Au,Unknown,DMF; DMSO >> IPA,False,Unknown >> 100,Spin-coating >> Spin-coating,Air >> Air,0.096,False,,,,21.0,CxDTIW1FDwpEKTsQhLPmW2h2goHK
Cs0.09FA0.77MA0.14PbBr0.42I2.58 | (PEA)2PbI4,Cs; FA; MA | (PEA),Pb | Pb,Br; I | I,,TiO2-c | TiO2-mp,Spiro-MeOTAD,Au,Chlorobenzene,DMF; DMSO >> IPA,False,100.0 >> 100,Spin-coating >> Spin-coating,N2 >> N2,0.16,False,1.135,21.48,0.6890000000000001,16.81,CxMgM7s2X3VcxWoA-hDE3zVH17CK
MAPbI3,MA,Pb,I,1.596,PCBM-60,NiO-c,Ag,Unknown,DMF >> none,False,90.0 >> 110.0,Spin-coating >> Gas reaction,Unknown >> MAI; Vacuum,0.07,False,0.987,18.73,0.57,10.45,CxN70bbEoPeMTcYOxaM12HK-BOaO
MAPbI3,MA,Pb,I,1.6,PCBM-60 | ZnO-np | ACO-c,PTAA,Ni | Al,Unknown,none >> IPA,True,Unknown >> 100,Evaporation >> CBD,Vacuum >> N2,0.286,False,1.116,19.1,0.754,16.1,CxSn3vEWQVIGN_dyrfGL3iTZQJXC
Cs0.4FA0.2MA0.4PbI3,Cs; FA; MA,Pb,I,1.64,PCBM-60 | Zr(acac)4,NiO-c,Ag,Toluene,DMF,False,100.0,Spin-coating,N2,0.1,False,1.15,14.3,0.67,11.3,CxUwMJ-gFDAN7X5c9NtwCW8BvIuD
FAPbI3,FA,Pb,I,1.53,TiO2-c,Spiro-MeOTAD,Au,Diethyl ether,DMF; DMSO,False,50; 150,Spin-coating,Unknown,0.125,False,0.903,21.5,0.659,12.79,CxeBNkqKhnEcmaeJdJJg9hlRVIHS
MAPbI3,MA,Pb,I,1.6,PCBM-60 | PEIE,PEDOT:PSS,Ag,Chlorobenzene,DMSO; GBL,False,100.0,Spin-coating,Air,0.125,False,1.001,19.02,0.737,14.02,CxgjMFTDFvfPxtAzWdHyRn2c0rQe
MAPbI3,MA,Pb,I,1.6,ZnO-np,none,Carbon,Unknown,DMF; DMSO >> IPA,False,100.0 >> 100.0,Spin-coating >> CBD,Unknown,0.1,False,0.98,20.31,0.684,13.62,CxsH3hUNGzpAlIsDG8S91G5BePX8
MAPbI3,MA,Pb,I,1.6,TiO2-np,Spiro-MeOTAD,Au,Ar,DMF,True,100.0,Spin-coating,N2,0.16,False,1.031,22.16,0.67,15.38,CxyZ2w6JU8R-SUKpOC1uG00n3vnZ
MAPbI3,MA,Pb,I,1.6,PCBM-70,PEDOT:PSS,Ag,Unknown,Unknown,False,100.0,Spin-coating,Unknown,0.13,False,0.894,20.8,0.716,13.3,CxzuoU1OMe3JHn3r6bm0hCjJX-2d
MAPbI3,MA,Pb,I,1.6,TiO2-c | TiO2-mp,Spiro-MeOTAD,Au,Unknown,DMF,False,105,Spin-coating,Air,0.09,False,1.0,18.8,0.66,12.4,Cy2Y4GA3VGP59-gFtpv6RvoD4AI-
CsPbBr3,Cs,Pb,Br,,TiO2-c | TiO2-mp,CdZnSe@ZnSe-QDs,Carbon,Unknown,DMF >> Methanol,False,90.0 >> 250.0,Spin-coating >> Spin-coating,Air >> Air,0.09,False,1.482,7.21,0.7929999999999999,8.31,CyA67Pf-xTHrq0PEtpxG4zoQPp5R
FA0.2MA0.8PbBr0.6I2.4,FA; MA,Pb,Br; I,,PCBM-60 | ZnO-np,Graphene oxide,Ag,Unknown,DMSO; GBL,False,100.0,Spin-coating,N2,0.1,False,,,,,CyDCnw9VKYXGlWqgSZ9zwjhMK5i8
Cs0.1FA0.75MA0.15Rb0.05PbI,Cs; FA; MA; Rb,Pb,I,1.72,TiO2-c | TiO2-mp,Spiro-MeOTAD,,,,,,,,,,1.262,18.8,0.755,,CyHJQO5GBivi8jw6pNoM9j0CIdyz
FA0.8MA0.2Pb0.5Sn0.5I3,FA; MA,Pb; Sn,I,,PCBM-60 | C60 | BCP,PEDOT:PSS,Ag,Chlorobenzene,DMF; DMSO,False,100.0,Spin-coating,N2,0.105,False,0.77,30.0,0.67,15.4,CyZ2whCKuZlDzz77w4cQ3gWQpxO6
MAPb1.0I3,MA,Pb,I,1.6,PCBM-60 | C60,PEDOT:PSS,Al,Unknown,DMF,True,95,Spin-coating,Air,0.09,False,0.99,17.11,0.49,8.27,CybeVcE37BArn9C37qN3umyEf_-z
Cs0.05FA0.79MA0.16PbBr0.51I2.49,Cs; FA; MA,Pb,Br; I,,TiO2-c | TiO2-mp,HS-Ph-CN | Spiro-MeOTAD,Au,Chlorobenzene,DMF; DMSO,False,100.0,Spin-coating,N2,0.16,False,1.04,24.4,0.777,19.7,CyeBB1yVI_1L1MOlA7SJj-SAOhxE
Cs0.05FA0.81MA0.14PbBr0.57I2.43,Cs; FA; MA,Pb,Br; I,,SnO2-np,Spiro-MeOTAD,Au,Chlorobenzene,DMF; DMSO,False,Unknown,Spin-coating,N2,0.09,False,1.15,22.29,0.8,20.51,CyhXPZ9kJndbaazgkPynLvcUBTAM
FA0.3MA0.7PbI3,FA; MA,Pb,I,,SnO2-c | C60-SAM,CZ-STA; CZ-TA,Au,Diethyl ether,Unknown,False,100.0,Spin-coating,N2,0.08,False,1.08,15.21,0.79,19.04,Cyk-ICDq7eDcmWWu47Uo3T4gnSZE
Cs0.05FA0.54MA0.41PbBr0.06I2.94,Cs; FA; MA,Pb,Br; I,,SnO2-np,Spiro-MeOTAD,Au,Unknown,DMF; DMSO >> IPA,False,70.0 >> 150.0,Spin-coating >> Spin-coating,N2 >> N2,0.09408,False,1.126,24.23,0.804,21.92,Cyygrma7VlxpAYlMXrXOeXgQkVdj
FA0.975MA0.025PbI3,FA; MA,Pb,I,1.48,TiO2-c | TiO2-mp,Spiro-MeOTAD,Au,Unknown,DMF >> IPA,False,70.0 >> 150.0,Spin-coating >> Spin-coating,N2 >> N2,0.04,False,1.08,23.13,0.77,19.16,Cz68WQMyAcYVgEryQK3Xtkn-HmPg
Cs0.05FA0.70MA0.25PbI3,Cs; FA; MA,Pb,I,1.51,C60 | BCP,PTAA,Cu,Unknown,DMF,False,100.0,Doctor blading,N2,0.08,False,1.16,23.4,0.794,21.5,Cz6wDIddU-Sm2j4jWXDOTRm6ysFr
MAPbI3,MA,Pb,I,1.6,HATNAS3C4,NiO-c,Ag,Toluene,DMSO; GBL,False,100.0,Spin-coating,Unknown,0.1119999999999999,False,0.95,16.81,0.728,11.59,Cz6yKU6VWnMrMS_ahfdEcTYmcJ1B
MAPbI3,MA,Pb,I,1.6,PCBM-60 | TIPD,PEDOT:PSS,Al,Unknown,DMF >> none,False,Unknown >> 150.0,Spin-coating >> Gas reaction,N2 >> MAI; Vacuum,0.1,False,0.85,20.2,0.713,12.24,CzHCf6fBJ_JrQpXww4JdW6kKMBu9
MAPbI3,MA,Pb,I,1.6,TiO2-c | TiO2-mp,Spiro-MeOTAD,Au,Unknown,DMF >> IPA,False,Unknown,Spin-coating >> CBD,Dry air >> Dry air,0.16,False,0.957,18.77,0.735,13.49,CzRhrxjB33UQB3IqsA_7eVcrkC-J
Cs0.05FA0.81MA0.14PbBr0.43I2.57,Cs; FA; MA,Pb,Br; I,,TiO2-c | TiO2-mp,Spiro-MeOTAD,Ag,Chlorobenzene,DMF; DMSO,False,150.0,Spin-coating,Unknown,0.14,False,1.104,20.33,0.706,15.84,CzXr4LTyUD_fYRTbMQsg9e2jgV16
Cs0.05FA0.79MA0.16PbBr0.51I2.49,Cs; FA; MA,Pb,Br; I,,TiO2-c | TiO2-mp,Spiro-MeOTAD,Au,Chlorobenzene,DMF; DMSO,False,100.0,Spin-coating,N2,0.16,False,1.05,22.5,0.72,18.61,CzYnfuXIep1uy4fKjOWS859xHWvI
MAPbI3,MA,Pb,I,1.59,C60 | BCP,LiCoO2,Ag,Toluene,DMSO; GBL,False,100,Spin-coating,N2,0.1,False,,,,18.37,CzfMSMx7aCOuISPzbblRy_Cq-MRW
MAPbI3,MA,Pb,I,1.6,Fullerene @ F1,PEDOT:PSS,Mg | Ag,Toluene,DMF; NMP,False,80,Spin-coating,Air,0.16,False,0.92,17.4,0.68,10.7,Czjsprs4rIbW2HOjQ8PPH-A6Ge0d
MAPbI3,MA,Pb,I,1.6,TiO2-c | TiO2-mp,Spiro-MeOTAD,Au,Diethyl ether,DMF; DMSO,False,60.0; 100.0,Spin-coating,Unknown,0.122,False,0.945,21.83,0.657,13.55,CzmXaNCeyk1A8-WrkeASAqRKX7vz
MAPbI3,MA,Pb,I,1.6,PCBM-60,PEDOT:PSS,Ni | Au,Toluene,DMF; DMSO,False,65; 100,Spin-coating,N2,0.11,False,0.84,24.17,0.57,11.6,Czup6cg6n77jVX9tuh2_ltppE5R5
Cs0.05FA0.79MA0.16PbBr0.51I2.49,Cs; FA; MA,Pb,Br; I,,TiO2-c | TiO2-mp,HS-Ph-CN | Spiro-MeOTAD,Au,Chlorobenzene,DMF; DMSO,False,100.0,Spin-coating,N2,1.0,False,1.12,23.5,0.72,18.9,D-FLE7nD3yHejaBqE7uABJ4X0K3o
Cs0.2FA0.8PbBr0.75I2.25,Cs; FA,Pb,Br; I,,TiO2-c | TiO2-mp,Spiro-MeOTAD,Au,Chlorobenzene,DMF; DMSO >> IPA,False,100.0 >> 110,Spin-coating,FABr,0.085,False,1.04,18.7,0.6920000000000001,13.5,D-GQ2nFMHx14yX-ZDhzQbS3Lz5Ik
MAPbI3,MA,Pb,I,1.6,TiO2-c | TiO2-mp,none,Carbon,Unknown,DMF; DMSO >> Cyclohexane; IPA,False,100.0 >> 100.0,Spin-coating >> CBD,Unknown,0.5,False,1.0,21.83,0.67,14.58,D-Gr0PVd8jJ5NQ-1smbB-OvwxJXB
MAPbI3,MA,Pb,I,1.6,TiO2-c | TiO2-mp,Spiro-MeOTAD,Au,Unknown,DMF; DMSO >> IPA,False,Unknown >> 150; 120,Spin-coating >> Spin-coating,N2 >> N2,0.1,False,,,,14.8,D-M94Q4FMyVsYNgsripF28jYXHPO
Cs0.15FA0.75MA0.1PbBr0.1I2.9,Cs; FA; MA,Pb,Br; I,,ZnO-c | TiO2-c,Spiro-MeOTAD,MoO3 | Ag,Chlorobenzene,DMSO,False,110.0,Spin-coating,Unknown,0.0725,False,1.11,20.18,0.736,16.47,D-PpWjPmtDcp4DBKPMleDcy16CtC
Cs0.06FA0.87MA0.07PbBr0.12I2.88,Cs; FA; MA,Pb,Br; I,,SnO2-np,PTAA; Spiro-MeOTAD,Au,Unknown,DMF; DMSO >> IPA,False,145,Spin-coating >> Spin-coating,Unknown,0.09408,False,1.05,23.6,0.7240000000000001,18.1,D-U_70O0h-I-BIIMfDEtdmvxZPHE
MAPbI3,MA,Pb,I,1.6,TiO2-c | TiO2-mp,Spiro-MeOTAD,Ag,Unknown,DMF >> IPA,False,70.0 >> 100.0,Spin-coating >> CBD,N2 >> N2,0.1,False,1.01,21.06,0.61,12.98,D-UkZiaA42aSXslrxPsCZ_aI-Nlb
(5-AVA)0.1MA0.9PbI3,(5-AVA); MA,Pb,I,,TiO2-c | TiO2-mp | ZrO2-mp | Carbon-mp,none,Carbon,Unknown,GBL,False,50.0,Drop-infiltration,Unknown,0.8,False,0.71,22.03,0.63,9.94,D-UrYPlHjFOKJqQ8piXG8_1_ybnd
MAPbI3,MA,Pb,I,1.6,TiO2-c | TiO2-mp,PyThTPA,Au,Diethyl ether,DMF; DMSO,False,65.0,Spin-coating,Air,0.1,False,1.05,23.0,0.7,16.6,D-V3Kam0Tu_QxbsDHdJKPK2FG-Im
MAPbI3,MA,Pb,I,1.6,TiO2-c | TiO2-mp,Spiro-MeOTAD,Au,Unknown,DMF >> IPA,False,Unknown >> 80.0,Spin-coating >> Spin-coating,Dry air >> Dry air,0.1,False,0.9,22.97,0.73,15.14,D-iFWcPZz6jj4G-bmK_UbVHELgsU
MAPbI3,MA,Pb,I,1.6,TiO2-np,Spiro-MeOTAD,Au,Unknown,DMF,False,115.0,Spin-coating,N2,0.105,False,1.135,21.78,0.72,17.7,D-o4_R4CHTLa4hqVzFI90VQf-2ZN
Cs0.2FA0.8PbBr0.75I2.25,Cs; FA,Pb,Br; I,,TiO2-c | TiO2-mp,Spiro-MeOTAD,Au,Chlorobenzene,DMF; DMSO >> IPA,False,100.0 >> 110,Spin-coating,FAI >> FABr @ 25 >> 75,0.085,False,1.01,19.6,0.6970000000000001,13.8,D-rQOAa9pbG8wkJyROmYDKkwoTje
MAPbI3,MA,Pb,I,1.6,C60,SWCNTs | P3HT,none,Diethyl ether,DMF; DMSO,False,65; 100,Spin-coating,Unknown,0.1,False,0.94,21.6,0.6679999999999999,13.6,D0-D4hNWSWRD-hiQflKO5sLhX_y6
Cs0.05FA0.79MA0.16PbBr0.51I2.49,Cs; FA; MA,Pb,Br; I,,TiO2-c | TiO2-mp,CuSCN,ITO,Dichlorobenzene,DMF; DMSO,False,100.0,Spin-coating,N2,0.16,False,0.947,19.0,0.72,13.0,D0AXG3vWvoFbTOxmqRZRJTbytEhJ
MAPbI3,MA,Pb,I,1.6,TiO2-c | TiO2-mp,"cyclopenta[2,1-b; 3,4-b′]dithiophene",Ag,Unknown,DMSO; GBL,False,80.0,Spin-coating,N2,0.16,False,0.98,22.11,0.731,15.84,D0GP_BoCw8N1RTAl3hrykv-5bA6o
FA0.83MA0.17PbI3,FA; MA,Pb,I,1.54,TiO2-c,Spiro-MeOTAD,Au,Chlorobenzene,DMF; DMSO,False,100,Spin-coating,Unknown,0.0831,False,,,,16.9,D0PYKO1NOmwVgxqKiqpto2Iy_5bS
nannannan,,,,,SnO2,alkylammonium bromide | Spiro-MeOTAD,Au,Diethyl ether,DMF; DMSO,False,100,Spin-coating,Unknown,0.0937,False,1.194,25.09,0.847,25.2,D0UMF8CoRqWXSQHrcL64b0-XYeVV
MAPbBr0.21I2.79,MA,Pb,Br; I,,PCBM-60,none,Ag,Chlorobenzene,DMF; DMSO,False,100,Spin-coating,Unknown,0.04,False,1.06,18.59,0.74,15.17,D0iLdhsYx8xWllZBe_yQaL2C65NI
Cs0.05FA0.79MA0.16PbBr0.51I2.49,Cs; FA; MA,Pb,Br; I,,C60 | BCP,NiO-c | NiO-mp,Al,Chlorobenzene,DMF; DMSO,False,100.0,Spin-coating,Unknown,0.2,False,0.98,21.36,0.669,14.04,D0s1GPKXQ9KUmYZqjeZB4CCmFyw-
MAPbI3,MA,Pb,I,1.6,TiO2-c,Spiro-MeOTAD,Au,Unknown,DMF >> IPA,False,Unknown >> 130,Spin-coating >> CBD,N2 >> N2,0.1,False,1.01,21.5,0.74,16.0,D0t_3sHEcj4rt9XJWwQY15W-lplR
MAPbI3,MA,Pb,I,1.6,ZnO-np,PTAA | PEDOT:PSS,Au,Unknown,DMF >> IPA,False,90.0 >> 80.0,Spin-coating >> CBD,Air,0.1,False,,,,12.03,D0zSsthKs_oXuC-hVI7Rhs2Ezrl5
MAPbI3,MA,Pb,I,1.5,TiO2-c | TiO2-mp,Spiro-MeOTAD,Au,Unknown,DMF; DMSO >> IPA,False,100.0 >> 100.0,Spray-coating >> CBD,Unknown,1.1,False,0.96,16.8,0.631,10.2,D12kqPqVT_kLqQYlBfunsdx2zheP
BA2Cs0.08FA1.36MA2.56Pb5I16,BA; Cs; FA; MA,Pb,I,,TiO2-c,Spiro-MeOTAD,Au,Toluene,DMF,False,100.0,Spin-coating,Unknown,0.12,False,1.13,18.23,0.69,17.43,D13-t6O6TPxQlSQgrNgK1npnjbOF
MAPbI3,MA,Pb,I,1.6,TiO2-c | SnO2-np,Spiro-MeOTAD,Au,Diethyl ether,DMF; NMP,False,150.0,Spin-coating,Air,0.126,False,1.05,22.5,0.718,17.1,D164APrJfkMEXPUCr_20XeX2zFWy
MAPbI3,MA,Pb,I,1.6,TiO2-c | TiO2-mp,none,Carbon; MAI | Carbon,Unknown,DMF >> IPA,False,Unknown >> 100.0,Spin-coating >> Spin-coating,Unknown,0.08,False,0.984,17.6,0.652,11.3,D1DNvVnAQwP_2cGXD8wkkSAByq77
Cs0.05FA0.8MA0.15PbBr0.47I2.53,Cs; FA; MA,Pb,Br; I,,TiO2-nw,Spiro-MeOTAD,Au,Chlorobenzene,DMF; DMSO,False,100.0,Spin-coating,Unknown,0.12,False,0.981,19.46,0.6729999999999999,13.44,D1RcVdQBXACp0OR1mZwqovkXbfyK
MAPbI3,MA,Pb,I,1.6,TiO2-c,Spiro-MeOTAD,Au,Diethyl ether,GBL; NMP,True,Unknown,Spin-coating,Air,0.06,False,1.0,22.41,0.65,14.57,D1a80ry28W3OwHYNedy_BAiLO1hy
MAPbI3,MA,Pb,I,1.6,PCBM-60,PTAA,Al,Chlorobenzene,DMF; DMSO,False,100.0,Spin-coating,Unknown,0.05,False,1.083,22.94,0.812,20.18,D1bIhyBcM8WxEUueksVr9LPm4IEN
MAPbBr3,MA,Pb,Br,,TiO2-c,Spiro-MeOTAD,Au,Toluene,DMSO; GBL,False,100.0,Spin-coating,Unknown,0.04,False,1.45,9.0,0.59,7.5,D1jfR0QJh4n_5xf6Vg0tJiojK9zM
MAPbI3,MA,Pb,I,1.6,C60; PDI | BCP,P3CT-Na,Ag,Chlorobenzene,DMF; DMSO,False,60.0; 80.0,Spin-coating,N2,0.09,False,1.057,21.9,0.778,18.0,D1oiwtT1O6ZF2ZN6Glwy8H1JI7CK
MAPbI3,MA,Pb,I,1.6,TiO2-c | TiO2-mp,Spiro-MeOTAD,Au,Unknown,DMF >> IPA,False,Unknown >> 100.0,Spin-coating >> CBD,Unknown,0.12,False,1.03,19.42,0.6659999999999999,10.1,D1uzANI8DxsMT4IShnQ1gKGdVtZT
MAPbBr0.5I2.5,MA,Pb,Br; I,1.64,PCBM-60,PEDOT:PSS,Al,Unknown,Dimethylacetamide; DMF,False,90.0,Spin-coating,Air,0.13,False,0.87,14.23,0.71,8.8,D1zJMJ6aQCLOA4X5LzxjXX-eLidO
MAPbI3,MA,Pb,I,1.6,TiO2-c | TiO2-mp,Spiro-MeOTAD,Au,Unknown,DMF; DMSO >> none,False,110.0 >> 100.0,Spin-coating >> Diffusion-gas reaction,Air >> N2,2.02,False,1.04,19.08,0.682,13.53,D20O-m6DxecOQoaejR-z75jsqfza
BA2MA3Pb4I13,BA; MA,Pb,I,1.64,PCBM-60,NiO-c,Ag,Unknown,DMF; DMSO,False,100.0,Spin-coating,N2,0.05,False,,,,11.2,D2M9Cos-vv8wUYtzn3id-XfP_N7_
Cs0.05FA0.79MA0.16PbBr0.45I2.55,Cs; FA; MA,Pb,Br; I,,SnO2-c,Spiro-MeOTAD,Au,Chlorobenzene,DMF; DMSO,False,100.0,Spin-coating,Unknown,0.18,False,1.1,22.1,0.78,17.8,D2OmMPMQQUdQmLQs1Nvrx3VMg0BF
MAPbI3,MA,Pb,I,1.6,TiO2-c | PCBM-60,Spiro-MeOTAD,Au,Unknown,none >> none >> none,False,Unknown,Evaporation >> Evaporation >> Evaporation,Vacuum >> Vacuum >> Vacuum,0.1,False,1.031,16.59,0.573,9.8,D2QDoA9TOI2teE-lCVmW6oLYCf9m
GUMA4Pb4I13,GU; MA,Pb,I,,PCBM-60 | BCP,PEDOT:PSS,Ag,Toluene,DMF; NMP >> IPA,False,25 >> 90.0,Spin-coating >> Spin-coating,N2 >> N2,0.06,False,0.9,17.9,0.7440000000000001,12.02,D2VxF898IEpZxLRlyLD_JkitgJj9
MAPbI3,MA,Pb,I,1.55,TiO2-c,DOR3T-TBDT,MoO3 | Ag,Unknown,DMF,False,95.0,Spin-coating,N2,0.1,False,0.98,19.3,0.7290000000000001,13.8,D2_mNyz3vWqP1cZBElFfZsQfGero
FA0.7MA0.3PbBr0.3I2.9,FA; MA,Pb,Br; I,,SnO2-np | PCBM-60,Spiro-MeOTAD,MoO3 | Au,Unknown,DMF; DMSO >> IPA,False,Unknown >> 100,Spin-coating >> Spin-coating,Unknown,0.0676,False,1.11,21.3,0.61,14.3,D2uyIGoZt_cKw5lRO7NgfiGC3mBp
MAPbI3,MA,Pb,I,1.55,TiO2-c | TiO2-mp,P3HT,Au,Unknown,DMF,False,100.0,Spin-coating,Air,0.069,False,0.995,23.79,0.58,13.73,D2wzBv1nTEbNBBvp3lHkn5VGPMLx
FA0.85MA0.15PbBr0.45I2.55,FA; MA,Pb,Br; I,,TiO2-c | SnO2-np,PDO2,Au,Chlorobenzene,DMF; DMSO,False,100.0,Spin-coating,Ar,0.2,False,1.15,23.9,0.736,19.9,D3B9FXfKRvcIR5LfVAz0jj2unxbB
Cs0.2FA0.8PbBr0.9I2.1,Cs; FA,Pb,Br; I,1.75,C60 | BCP,PTAA,Ag,Diethyl ether,DMF; DMSO,False,65; 100,Spin-coating,N2,0.105,False,1.143,16.4,0.745,14.0,D3GKje7EaFQpH9Ny76KWH-hnwlEN
FA0.85MA0.15PbBr0.45I2.55,FA; MA,Pb,Br; I,,TiO2-c,Spiro-MeOTAD,Au,Toluene,DMF; DMSO,False,400.0,Spin-coating,N2,0.1,False,1.111,23.66,0.742,19.49,D3HVN7iF6wR0XlyLUdK6MWPFFDxI
MAPbI3,MA,Pb,I,1.6,TiO2-c | TiO2-mp,P3HT,Ag,Chlorobenzene,DMF,False,100.0,Spin-coating,Unknown,0.1,False,0.81,20.11,0.5489999999999999,8.94,D3Qw0LilUu5ktrdhPRHNouyZ9635
MAPbI3,MA,Pb,I,1.6,TiO2-c | SnO2-np,Spiro-MeOTAD,Ag,Chlorobenzene,DMF; DMSO,False,100.0,Spin-coating,N2,0.12,False,,,,,D3R8dqLMhQr7VcYUNpe0T84GJsuV
FA0.1MA0.9PbBrI2.8,FA; MA,Pb,Br; I,,SnO2-np,Spiro-MeOTAD,Au,Ethyl acetate,DMF; DMSO,False,65; 135,Spin-coating,Air,0.12,False,1.06,23.32,0.713,17.67,D3SMbC2jNjEcTt_kweEojAEbmJ-z
FA0.7MA0.3Pb0.7Sn0.3I3,FA; MA,Pb; Sn,I,1.26,PCBM-60 | ZnO-np,PEDOT:PSS,Al,Chlorobenzene,DMF; DMSO,False,120.0,Spin-coating,N2,0.06,False,0.63,17.7,0.64,7.1,D3UGrOdtZLGyhDWm24bcKbz6u4ui
MAPbI3,MA,Pb,I,1.6,TiO2-c,CuSCN,Au,Chlorobenzene,DMF,False,Unknown,Spin-coating,Air,0.25,False,0.92,19.46,0.56,10.02,D3xYo2tcZZ4SB62v767DWOa9H6iN
FAPbI3,FA,Pb,I,1.48,TiO2-c | TiO2-mp,Spiro-MeOTAD,Au,Chlorobenzene,DMF,False,160; 100,Spin-coating,Air,0.09,False,1.07,22.81,0.74,18.07,D40jA-QPx-p6jZe93Z2Zmj7GXFKh
MAPbI3,MA,Pb,I,1.6,TiO2-c,PTB7,Au,Chlorobenzene,DMSO; GBL,False,100.0,Spin-coating,Unknown,0.1,False,1.03,11.57,0.633,7.53,D41vpMNvGcTPnAezmZ_0SR2LUuSG
Cs0.05FA0.79MA0.16PbBr0.15I0.85,Cs; FA; MA,Pb,Br; I,,C60 | BCP,MPA-BTTI,Ag,Chlorobenzene,DMF; DMSO,False,100.0,Spin-coating,N2,0.1425,False,1.12,23.23,0.8140000000000001,21.02,D466Dlhw5yzJgwPtLt6rpc9N4Bv1
MAPbI3,MA,Pb,I,1.57,PCBM-60,PEDOT:PSS,Ag | MoO3,Toluene,DMSO; GBL,False,100.0,Spin-coating,N2,0.07,False,0.95,16.91,0.65,10.4,D4Cm9i-5HFQQnosVtALKsb_aDHuH
FA0.3MA0.7PbBr0.45I2.55,FA; MA,Pb,Br; I,1.66,C60; PCBM-60 | bis-C60,NiO,Ag,Toluene,DMSO; GBL,False,100,Spin-coating,N2,0.0314,False,1.11,18.94,0.78,16.4,D4Pg4kc-4CVjpOkEoDAW0_oyrfLT
MAPbI3,MA,Pb,I,1.6,PCBM-60,PEDOT:PSS,Ag,Chlorobenzene,DMF,False,100.0,Spin-coating,Unknown,0.13,False,1.01,19.4,0.67,13.0,D4TanDe-s21BWeDVApASbnhGES5k
MAPbI3,MA,Pb,I,1.6,TiO2-c | TiO2-mp,Spiro-MeOTAD,Ag,Diethyl ether,DMF,False,65; 100,Spin-coating,Unknown,0.1,False,1.091,16.01,0.71,12.39,D4aEYHoisjzXvP1UQObPlH0-7gsA
MAPbI3,MA,Pb,I,1.6,ZnO-c | PVP,Spiro-MeOTAD,MoO3 | Ag,Toluene,DMSO; GBL,False,100.0,Spin-coating,N2,0.06,False,1.04,18.74,0.57,13.9,D4fDwzxrfdg0typ2Ys8uDCdAB59d
MAPbI3,MA,Pb,I,1.6,TiO2-c,Spiro-MeOTAD,Ag,Chlorobenzene,DMF,False,100.0,Spin-coating,N2,0.16,False,1.04,21.1,0.74,16.2,D4fJmvqxBSzVYhyv2ZIwEn-QVUJx
MAPbI3,MA,Pb,I,1.6,ZnO-c,Spiro-MeOTAD,Au,Unknown,DMF >> IPA,False,100.0 >> 70.0,Spin-coating >> CBD,Unknown,0.1,False,1.06,21.35,0.74,16.74,D4foShPLb7O1NEmU55YbdyEjsoRu
MAPbI3,MA,Pb,I,1.6,PCBM-60 | BCP,NiMgLiO,Ag,Toluene,DMSO; GBL,False,100.0,Spin-coating,Unknown,0.09,False,1.071,19.413,0.769,15.98,D4fqjDw9ciNFlrgM5cZQLquTI7mo
FA0.83MA0.17PbBr0.51I2.49,FA; MA,Pb,Br; I,,Al2O3-c | TiO2-c | TiO2-mp,Spiro-MeOTAD,Au,Chlorobenzene,DMF; DMSO,False,Unknown,Spin-coating,N2,0.125,False,1.04,18.5,0.64,12.3,D4g2GTAchTf_XJnjHvbCXMvAvj7d
Cs0.05FA0.79MA0.16PbBr0.3I2.7,Cs; FA; MA,Pb,Br; I,,TiO2-c,CuPc(tBu)4,Au,Chlorobenzene,DMF; DMSO,False,100.0,Spin-coating,Ar,0.09,False,1.01,19.4,0.56,10.9,D56dvfWhqPtcZiPjzhIECGl54yZ8
MAPbI3,MA,Pb,I,1.6,TiO2-c | TiO2-mp,Spiro-MeOTAD,Au,Unknown,acetonitrile; DMSO >> IPA,False,Unknown >> 105,Spin-coating >> Spin-coating,Air >> Air,0.09,False,1.07,19.19,0.73,14.91,D5KYvOhtr8jeUk4g3us9tnuOuWTc
MAPbI3,MA,Pb,I,1.6,TiO2-c,Spiro-MeOTAD,Au,Toluene,DMF; DMSO,False,100.0,Spin-coating,N2,0.15,False,1.037,22.3,0.727,16.9,D5S91RRKa_JFYecwYBSs14Stsg-t
Cs0.25FA0.75PbBr0.6I2.4,Cs; FA,Pb,Br; I,,C60 | BCP,PTAA,Ag,N2,DMF; DMSO,False,Unknown,Spin-coating,N2,0.1,False,1.18,20.3,0.81,19.4,D5SwmyTNgtjde6VNn5HOUOFGraDP
FA0.85MA0.15PbBr0.03I2.97,FA; MA,Pb,Br; I,,TiO2-np,Spiro-MeOTAD,Au,Unknown,DMF >> IPA,False,150,Spin-coating >> Spin-coating,Air | Air,,False,1.11,23.9,0.764,20.3,D5_9E0M9rWli0ZsxZ0K1n_1FXrRS
FA0.97MA0.03PbBr0.09I2.91,FA; MA,Pb,Br; I,,TiO2-c,Spiro-MeOTAD,Au,Unknown,DMF; DMSO >> IPA,False,80.0 >> 140.0,Spin-coating >> Spin-coating,N2 >> Air,0.049,False,1.11,24.0,0.797,20.2,D5_Ra4Qo5mSvcNRsaMW30a0q9dj0
MAPbI3,MA,Pb,I,1.6,none,PTAA,Ti | Cu,Unknown,DMF; DMSO >> IPA,True,100.0 >> 70.0,Spin-coating >> Spin-coating,N2 >> N2,0.1,False,1.06,22.49,0.7190000000000001,17.15,D5ef6aPGRUdZ9NjbseupkUT19-_S
MAPbI3,MA,Pb,I,1.53,PCBM-60,Ni-acetate,Al,Toluene,DMSO; GBL,False,100.0,Spin-coating,Air,0.1,False,1.0,18.0,,,D5emObXHSAqI_OoTousW8aDeYFcL
MAPbI3,MA,Pb,I,1.6,TiO2-c,Spiro-MeOTAD,Au,Unknown,DMF,False,100.0,Spin-coating,Unknown,0.1,False,1.014,13.4,0.75,10.2,D5gjSZKHAhxDPsnxX1DKKoHcDrDr
CsPbBr3,Cs,Pb,Br,,TiO2-c | TiO2-mp,CuCrO2-np,Carbon,Unknown,DMF >> Methanol,False,90.0 >> 250.0,Spin-coating >> Spin-coating,Air >> Air,0.09,False,1.55,7.56,0.855,10.03,D65HwXO2evuzDZFz-L7krN_P5VLn
GUMA4Pb4I13,GU; MA,Pb,I,,PCBM-60 | BCP,PEDOT:PSS,Ag,Toluene,DMF; NMP >> IPA,False,25 >> 90.0,Spin-coating >> Spin-coating,N2 >> N2,0.06,False,0.91,15.98,0.785,11.27,D6gTS42DjxKf2F3dI4MxBMC9JRUL
MAPbI3,MA,Pb,I,1.6,Nb2O5,Spiro-MeOTAD,Ag,Unknown,DMF,False,105.0,Spin-coating,Unknown,0.15,False,0.98,18.76,0.65,12.53,D6jRkSAeoYzquRS67C0ATDnktola
MAPbI3,MA,Pb,I,1.6,TiO2-c | TiO2-mp,Spiro-MeOTAD,Ag,Unknown,DMF >> IPA,False,90.0 >> 90.0,Spin-coating >> CBD,Air >> Air,0.07,False,0.855,19.8,0.6,10.2,D6waMnsrkxf5C5tb_Xyk0XTJRY5w
MAPbI3,MA,Pb,I,1.6,TiO2-c | TiO2-mp,none,Carbon,Unknown,DMF; DMSO,False,100.0,Spin-coating,N2,0.07,False,0.88,15.13,0.74,9.89,D7HnMRBGkN7Qnpob5Ukuubx1FMuz
MAPbI3,MA,Pb,I,1.6,ZnO-np,Spiro-MeOTAD,Au,Unknown,DMF; DMSO >> IPA,False,Unknown >> 85.0,Spin-coating >> CBD,Air >> Air,0.0625,False,1.046,21.02,0.71,16.12,D7IFSDSSt9-2BafzhUnFXdtVb47F
MAPbI3,MA,Pb,I,1.6,ZnO-c | CPTA; PbI2,Spiro-MeOTAD,Au,Chlorobenzene,DMF; DMSO,False,80.0,Spin-coating,N2,0.1,False,1.122,21.54,0.73,17.66,D7IFdXRGT8KES3hQv5K9oUEqucO4
FA0.85MA0.15PbBr0.45I2.55,FA; MA,Pb,Br; I,,TiO2-c | TiO2-mp,Spiro-MeOTAD,Au,Chlorobenzene,DMF; DMSO,False,100.0,Spin-coating,N2,0.09,False,1.06,19.47,0.758,15.64,D7JAH6Tf1f0lirSS4EZXtIH3Xj2n
MAPbI3,MA,Pb,I,1.6,Ti3C2Tx,Spiro-MeOTAD,Ag,Chlorobenzene,DMF; DMSO,False,100.0,Spin-coating,Ar,0.04,False,1.0,21.42,0.61,13.06,D7jrOJbTe5sf8AUccvkY5PdDcDVS
MAPbI3,MA,Pb,I,1.6,PCBM-60 | BCP,none,Ag,Unknown,DMF >> Ethanol,True,80.0 >> 100.0,Spin-coating >> Spin-coating,N2 >> N2,0.057,False,0.71,17.38,0.6559999999999999,8.17,D7oASNQLHP5IrXtXwNWRoPCBldO0
MAPbI3,MA,Pb,I,1.6,TiO2-c,Spiro-MeOTAD,Ag,Unknown,DMF >> none,False,100 >> 150,Spin-coating >> Gas reaction,Unknown,0.12,False,0.93,18.76,0.589,10.31,D7pJYa_i2dpObdP4TAtR2Hd_ea0d
MAPbI3,MA,Pb,I,1.6,TiO2-c,Spiro-MeOTAD,Ag,Unknown,DMF,False,100.0,Spin-coating,N2,0.075,False,1.07,21.9,0.64,15.0,D7v70356EgUAoV6474hE_I9F3ifo
MAPbI3,MA,Pb,I,1.6,SnO2-c | MgO-c,Spiro-MeOTAD,Au,Diethyl ether,DMF; DMSO,False,50; 100,Spin-coating,Unknown,0.1,False,1.13,20.8,0.72,17.2,D7xZ9p97ZGL7YGLeLKfzP8JntZms
MAPbI3,MA,Pb,I,1.6,PCBM-70 | C60,PEDOT:PSS,Al,Unknown,DMF >> IPA,False,Unknown >> 100,Spin-coating >> CBD,Unknown,0.1,False,0.94,16.4,0.72,11.1,D82u9Yt80LtWHsY-Q__QqoSutDzk
MAPbI3,MA,Pb,I,1.6,TiO2-c | TiO2-mp,Spiro-MeOTAD,Au,Chlorobenzene,DMSO,False,100,Spin-coating,Unknown,0.16,False,1.012,19.2,0.72,13.9,D86TNIwTIzUK4gOsPM38KZTM8oIH
MAPbI3,MA,Pb,I,1.6,TiO2-c | Ag-np | TiO2-c,Spiro-MeOTAD,Ag,Diethyl ether,DMF; DMSO,False,65; 100,Spin-coating,Unknown,0.04,False,0.99,21.09,0.674,14.23,D86ZaqK9sz9YTxQSK5JS2iCJo92l
MAPbI3,MA,Pb,I,1.61,SnO2-c,Spiro-MeOTAD,Au,Ethyl ether,DMF; DMSO @ 9; 1 >> IPA,False,65,Spin-coating >> Spin-coating,Ar >> Ar,0.1,False,0.97,19.5,0.58,10.9,D8AghwdXZabiYrdrwf6abxc507vZ
Cs0.04FA0.80MA0.16PbBr0.51I2.49,Cs; FA; MA,Pb,Br; I,1.61,PCBC6 | BCP,PTAA,Ag,Ethyl acetate,DMF; DMSO,False,60; 100,Spin-coating,N2,1.0,False,1.07,21.44,0.74,17.08,D8BawwIbPLmLAn-NNIEDcPzuxVC7
FA0.84MA0.16PbBr0.5I1.5,FA; MA,Pb,Br; I,1.84,TiO2-c | TiO2-mp,P3,Au,Chlorobenzene,DMF; DMSO,False,100.0,Spin-coating,N2,0.09,False,0.9,16.47,0.57,8.47,D8D7JUOikBs9977uGbWUL4UfWyDm
FA0.85MA0.15PbBr0.15I0.85,FA; MA,Pb,Br; I,,SnO2-c | PCBM-60,XPP,MoO3 | Ag,Chlorobenzene,DMF; DMSO,False,100.0,Spin-coating,N2,0.1119999999999999,False,1.1,22.73,0.748,18.7,D8KSQnDGgf28qANAX-U7eB9BJEol
MAPbI3,MA,Pb,I,1.6,TiO2-c | TiO2-mp,Spiro-MeOTAD,Au,Chlorobenzene,DMSO; GBL,False,100.0,Spin-coating,N2,0.1,False,1.04,22.72,0.64,15.05,D8M2Zka_u3_aq04ATLkFsuwVD6Bk
Cs0.05FA0.79MA0.16PbBr0.51I2.49,Cs; FA; MA,Pb,Br; I,,SnO2-c,Spiro-MeOTAD,Au,Chlorobenzene,DMF; DMSO,False,100,Spin-coating,N2,0.0314,False,1.09,21.5,0.81,19.0,D8dvdzlCoLaHRqOyNJFdRejtT31Y
MAPbI3,MA,Pb,I,1.6,ZnO-c,Spiro-MeOTAD,Au,Toluene,DMF,False,100.0,Spin-coating,Unknown,0.09,False,1.05,19.89,0.6779999999999999,14.16,D8m0WgUNegvoym1zdL0ErkyOvJcc
MAPbI3,MA,Pb,I,1.6,ITCPTC-Se | C60 | BCP,P3CT-Na,Ag,Chlorobenzene,DMF; DMSO,False,60; 80,Spin-coating,N2,0.09,False,1.039,22.07,0.78,17.92,D8rpvbmrLmQnss8SUxuyPNz6lQTz
MAPbI3,MA,Pb,I,1.6,TiO2-c | TiO2-mp,Spiro-MeOTAD,Au,Unknown,DMF >> IPA,False,Unknown >> 100.0,Spin-coating >> Spin-coating,Unknown,0.1,False,0.92,25.8,0.648,15.6,D8vv0RSUo2nW7EDbOkyTbBOvimWw
MAPbI3,MA,Pb,I,1.6,TiO2-c | TiO2-mp,Spiro-MeOTAD | PEDOT:PSS,PEDOT:PSS | FTO | SLG,Chlorobenzene,DMF; DMSO,False,85.0,Spin-coating,N2,0.07065,False,0.82,22.1,0.61,10.95,D9-X_DwkO_C-_6Cg9HjCn2rP1VhJ
MAPbI3,MA,Pb,I,1.6,C60 | BCP,PEDOT:PSS,Ag,Unknown,DMSO; GBL,False,120,Ultrasonic spray,Air,1.0,False,0.79,18.11,0.605,8.41,D929TmYj17WnvmLQDKVElrdNb9Jd
MAPbI3,MA,Pb,I,1.6,TiO2-c,Spiro-MeOTAD,Au,Chlorobenzene,DMF,False,100.0,Spin-coating,N2,0.1,False,1.05,19.6,0.72,15.1,D96p3CdYZ4mXqhBQoHEJEaKqHKBY
Cs0.05FA0.81MA0.14PbBr0.43I2.57,Cs; FA; MA,Pb,Br; I,,TiO2-c | TiO2-mp,Spiro-MeOTAD,Ag,Chlorobenzene,DMF; DMSO,False,150.0,Spin-coating,Unknown,1.08,False,1.14,19.21,0.53,11.67,D9FnkLLh75mw0QHirmAx-enw3_19
MAPbI3,MA,Pb,I,1.6,TiO2-c | TiO2-mp,Al2O3-c,Au,Unknown,DMF >> DMF >> IPA,False,90.0 >> 90.0 >> 90.0,Spin-coating >> Spin-coating >> CBD,Air >> Air >> Air,0.08,False,0.9,15.98,0.6629999999999999,9.54,D9at6uMLK_AUMuzFWRjdpFw7MP2D
MAPbI3,MA,Pb,I,1.6,TiO2-c | TiO2-mp,SWCNTs | Graphene oxide | PMMA,Au,Unknown,DMF >> IPA,False,70 >> 70,Spin-coating >> CBD,Ar >> Ar,0.04,False,0.95,20.1,0.61,11.7,D9f7A14Oo-v4aVs3oDBPP5xC9TQO
MAPbI3,MA,Pb,I,1.6,Zn2SnO4,PTAA,Au,Toluene,Unknown,False,100.0,Spin-coating,Unknown,0.096,False,1.04,21.1,0.71,15.6,D9kJKN4iHnvMmUSow4CrYoshzA0p
MAPbI3,MA,Pb,I,1.6,TiO2-c | TiO2-mp,Spiro-MeOTAD,Ag,Unknown,DMF,False,70; 100,Spin-coating,Air,0.06,False,0.92,22.0,0.44,8.91,D9oZrVHPpzE7ISYiItLVJ9aTYFDs
MAPbI3,MA,Pb,I,1.6,PCBM-60 | BCP,PEDOT:PSS,Ag,Unknown,DMSO; GBL,False,75.0,Spin-coating,N2,0.07,False,,,,17.2,D9sk6sbSyyGrpJJDMZdKiu9acNuV
MAPbI3,MA,Pb,I,1.6,SnO2-np; ZnO-np,Spiro-MeOTAD,Ag,Unknown,DMF >> IPA,False,70 >> 70,Spin-coating >> CBD,Unknown,0.04,False,1.06,19.4,0.687,14.0,DA6ojz8CvvEozFgweEB2a7WZZJYI
MAPbI3,MA,Pb,I,1.55,TiO2-c,Spiro-MeOTAD,Au,Unknown,DMF >> IPA,False,70 >> 100,Spin-coating >> CBD,Ar >> Ar,0.1,False,1.05,20.7,0.7,13.6,DA8-Kr8UCGkT80NDtHHbNzAxHTvL
Cs0.17FA0.83Pb0.9999Sn0.0001I3,Cs; FA,Pb; Sn,I,1.55,PCBM-60 | BCP,PTAA | PFN,Ag,Anisole >> N2,DMF; DMSO,False,120,Spin-coating,N2,0.0919,False,0.92,18.4,0.741,12.6,DAGD0upZ0-YQ01G7sGlGMbPxkY29
MAPbI3,MA,Pb,I,1.6,PCBM-70 | AZO,PEDOT:PSS,Al,Toluene,DMSO; GBL,False,100.0,Spin-coating,N2,0.1,False,0.88,12.99,0.623,7.11,DAGRfsdmCC2myQevjr-8zjyHD3yT
Cs0.05FA0.80MA0.15PbBr0.45I2.55,Cs; FA; MA,Pb,Br; I,,SnO2-c,Spiro-MeOTAD,Au,Chlorobenzene,DMF; DMSO,False,100.0,Spin-coating,N2,0.16,False,1.114,22.41,0.718,20.1,DAP-1L1rGa3ykNpY_Bf7s88SBoSN
MAPbI3,MA,Pb,I,1.6,ZnO-c | CPTA; PbI2,Spiro-MeOTAD,Au,Chlorobenzene,DMF; DMSO,False,80.0,Spin-coating,N2,0.1,False,1.11,20.77,0.645,14.86,DAP9kZzptm9E2rUlvQyc9q8BXuYQ
MAPbI3,MA,Pb,I,1.6,TiO2-c | TiO2-mp,Spiro-MeOTAD,Au,Diethyl ether,DMF; DMSO,False,65; 100,Spin-coating,Unknown,0.1,False,0.94,16.8,0.53,8.42,DAQXyROLZ64ryiHJv_CmqSTmFAQn
MAPbI3,MA,Pb,I,1.6,PCBM-60,PEDOT:PSS,Ag,Unknown,DMSO; GBL; IPA,False,105.0,Doctor blading,Air,0.021,False,0.78,20.61,0.612,9.72,DAXw6HCrXNJGkKHJO_xfjppLXsIa
FA0.85MA0.15PbBr0.45I2.55,FA; MA,Pb,Br; I,,TiO2-c,Spiro-MeOTAD,Au,Toluene,DMF; DMSO,False,400.0,Spin-coating,N2,0.1,False,1.134,23.23,0.7659999999999999,20.17,DAa5j7O5JIVmz9QpFoTPm94Xj95i
MAPbI3,MA,Pb,I,1.6,PCBM-60,PEDOT:PSS,Ca | Ag,Unknown,DMF,False,100.0,Spin-coating,Unknown,0.1,False,0.927,15.5,0.72,10.41,DAmpPVB4l-sTF6GPveEb8Dc2EPsf
MAPbI3,MA,Pb,I,1.6,TiO2-c | TiO2-mp,Spiro-MeOTAD,Au,Unknown,DMF >> IPA,False,Unknown >> 70.0,Spin-coating >> CBD,Unknown,0.1,False,1.06,19.3,0.7,14.3,DB1RJApQCCximZW_0G5M68TQx-q3
MAPbI3,MA,Pb,I,1.6,PCBM-60,PTAA,Al,Unknown,DMF >> Ethanol,False,70.0 >> 100.0,Spin-coating >> Spin-coating,Unknown,0.045,False,1.055,19.0,0.78,15.5,DBwVWcR1Nj82UBfoQGii5xA5TBEx
FAPbI3,FA,Pb,I,1.48,PCBM-60 | bis-C60,NiO-c,Ag,Unknown,DMF >> IPA,False,70 >> 150,Spin-coating >> Spin-coating,Unknown,0.1,False,0.98,17.1,0.62,10.39,DC6O8uvDl7-F2_7i7LZtAE54C6w_
MAPbI3,MA,Pb,I,1.59,none,Spiro-MeOTAD,Au,Unknown,DMF >> IPA,False,Unknown >> 70,Spin-coating >> CBD,Air >> Air,0.09,False,0.97,10.8,,,DC9ZIgq5J9UJnbsOMFvZx12S3eXd
FA0.15MA0.85PbBr2.55I0.45,FA; MA,Pb,Br; I,1.53,TiO2-c,Spiro-MeOTAD,Au,Unknown,DMF; NMP >> IPA,False,Unknown >> 100.0,Spin-coating >> Spin-coating,Unknown,0.096,False,1.06,20.23,0.7,15.0,DCMpkK_WuRD01puSxN49JeLFYDP-
MAPbI3,MA,Pb,I,,TiO2-c,Spiro-MeOTAD,Au,Chlorobenzene,DMF; DMSO,False,100,Spin-coating,N2,0.09,False,1.125,23.72,0.726,19.38,DCV0VHrKSDU_StIcWrAa1zCVIJFD
CsPbBrI2,Cs,Pb,Br; I,,TiO2-c,NiO-np,Au,Diethyl ether,DMF; DMSO,False,260.0,Spin-coating,N2,0.09,False,,,,15.1,DCXHMcBDqHm3KdQp4vARjasydKPW
MAPbI3,MA,Pb,I,1.6,TiO2-c | TiO2-nanofibres,Spiro-MeOTAD,Au,Unknown,GBL,False,95.0,Spin-coating,Unknown,0.09,False,0.847,19.56,0.62,10.27,DD7O4nL2uKT5x6Kp4wMaMB7N3txp
CsPbBrI2,Cs,Pb,Br; I,1.91,TiO2-c,PTAA,Au,Unknown,DMSO,False,60; 250,Spin-coating,Air,0.09,False,1.19,15.25,0.79,14.34,DDLOPuxS4DDZSUIlFYEdaTbL0R3e
FA0.7GU0.3SnI3,FA; GU,Sn,I,,C60 | BCP,PEDOT:PSS,Ag,Chlorobenzene,DMSO,False,70.0,Spin-coating,N2,0.1,False,0.59,18.8,0.672,7.5,DDd2oOXR3k4KPttn6gNs6fjb0rMs
MAPbI3,MA,Pb,I,1.6,ZnO-c | ZnO-nw | TiO2-c,Spiro-MeOTAD,Au,Unknown,DMF >> IPA,False,70.0 >> 70.0,Spin-coating >> CBD,Air >> Air,0.1,False,0.89,17.88,0.5,7.99,DDev4L9PvNm1NxFpUc1j5yk5Dz8u
MAPbI3,MA,Pb,I,1.6,PCBM-60,NiO-c,Ag,Chlorobenzene,DMF; DMSO,False,100.0,Spin-coating,N2,0.1,False,1.022,20.96,0.637,13.76,DDiy57x2toxkhsVND4Fmts117Y7b
FA0.85MA0.15PbBr0.45I2.55,FA; MA,Pb,Br; I,1.61,TiO2-c | PCBA,Spiro-MeOTAD,Au,Chlorobenzene,DMF; DMSO,False,150; 100,Spin-coating,N2,0.1,False,1.11,22.96,0.76,19.33,DDkh1uZxU4aB4fdjMDqD-FSrOLbq
MAPb0.65Sn0.35I3,MA,Pb; Sn,I,,PCBM-60,PEDOT:PSS,Al,2-Butanol,DMF; DMSO,False,100.0,Spin-coating,N2,0.07,False,0.75,21.03,0.6,10.05,DDxoWEAfu95qmjIy36cwK9ZiNAFV
MAPbI3,MA,Pb,I,1.6,TiO2-c,Spiro-MeOTAD,Au,Unknown,DMF,False,100.0,Spin-coating,N2,0.1,False,1.0,17.39,0.7,12.21,DE57QYrLeA0mxPpyQeWVxiAGX7ex
Cs0.1MA0.9PbI3,Cs; MA,Pb,I,,TiO2-c,Spiro-MeOTAD,Au,Chlorobenzene,DMF,False,100.0,Spin-coating,N2,0.1,False,1.0,20.6,0.49,10.09,DEDgk1r02y7gf_W5RbmvzB-4CuKK
Cs0.2FA0.8PbI3,Cs; FA,Pb,I,,TiO2-c,Spiro-MeOTAD,Ag,Unknown,Cyclohexyl-2-pyrrolidone; DMF,False,170.0,Spin-coating,Unknown,0.1,False,0.899,17.2,0.637,9.86,DEFVRbiDjrs_NC7Cs5iC30CdVdEb
Cs0.05FA0.83MA0.12PbBr0.39I2.61,Cs; FA; MA,Pb,Br; I,1.6,SnO2-c,P3HT,Au,Unknown,Unknown,False,Unknown,Spin-coating,N2,0.08,False,1.007,24.69,0.67,16.86,DENN8BHONSpVrLawz_y_I6IfD-tU
MAPbI3,MA,Pb,I,1.5,ZnO-c,Spiro-MeOTAD,Au,Chlorobenzene,DMF; DMSO,False,60; 100,Spin-coating,Air,0.06,False,1.01,23.5,0.722,16.68,DERFAm_57CK6aqU4VCxTzo8Isf7h
Cs0.05FA0.81MA0.14PbBr0.45I2.55,Cs; FA; MA,Pb,Br; I,1.63,TiO2-c | SnO2-np,Spiro-MeOTAD,Au,Chlorobenzene,DMF; DMSO,False,100,Spin-coating,N2,0.09,False,1.12,21.07,0.815,19.24,DESe-0M2TsgDI4pXy5jj0HxX1QdP
MAPbI3,MA,Pb,I,1.6,PCBM-60 | BCP,PEDOT:PSS,Al,Unknown,DMF >> IPA,False,100.0 >> 100.0,Spin-coating >> Spin-coating,N2 >> N2,0.06,False,0.97,21.3,0.67,13.9,DETpASUfVMubPcfDeTpw2N-BkluQ
FA0.3MA0.7PbBr0.225I2.775,FA; MA,Pb,Br; I,,SnO2-c | C60-SAM,Spiro-MeOTAD,Au,Diethyl ether,DMF; DMSO >> Chlorobenzene,False,100 >> 100,Spin-coating >> Spin-coating,N2 >> N2,0.08,False,1.162,22.15,0.77,19.75,DEX5NqnbxV1kxmweIojAEW77c4k_
MAPbI3,MA,Pb,I,1.6,PCBM-60,PEDOT:PSS,Ag,Unknown,DMF >> IPA >> DMF; IPA,False,70.0 >> 100.0 >> 100.0,Spin-coating >> Spin-coating >> Spin-coating,N2 >> N2 >> N2,0.12,False,0.97,21.54,0.7,14.69,DEZxvYDwg3II9pDdnuMz_xuQBWLd
MAPbI3,MA,Pb,I,1.6,PCBM-60 | BCP,NiO-c,Ag,Toluene,DMF; DMSO,False,100.0,Spin-coating,Ar,0.1,False,1.05,22.15,0.758,17.7,DEmoSiZxxxiBOjXSovrk3k1E1KVN
Cs0.05FA0.81MA0.14PbBr0.45I2.55,Cs; FA; MA,Pb,Br; I,,TiO2-c | TiO2-mp,LD22,Au,Chlorobenzene,DMF; DMSO,False,100.0,Spin-coating,Dry air,0.1,False,1.06,21.12,0.77,16.9,DF775V04Uwv9TPMmVsmuD3NUfvNN
MAPbI3,MA,Pb,I,1.6,TiO2-c,Spiro-MeOTAD,Au,Diethyl ether,GBL; NMP,True,Unknown,Spin-coating,Air,0.06,False,1.01,23.65,0.7020000000000001,16.77,DF7AX-JIdfQtRkrapDJY1Tm49a2v
MAPbI3,MA,Pb,I,1.6,TiO2-c | PCBM-60,P3HT,Au,Unknown,DMF,False,110.0,Spin-coating,Unknown,0.07065,False,1.06,19.1,0.79,13.96,DFaICpE-STR4nZQe8psYnomOuAsd
MAPbI3,MA,Pb,I,1.6,PCBM-60,PEDOT:PSS,Al,Unknown,Unknown,False,Unknown,Spin-coating,Unknown,0.035,False,0.91,22.2,0.653,13.19,DFgZBHAg9gUJu6eN3L2pXtLI-NXd
MAPbI3,MA,Pb,I,1.5,TiO2-c | TiO2-mp | ZrO2-mp,none,Carbon,Unknown,GBL,False,50.0,Drop-infiltration,Unknown,0.16,False,0.843,21.67,0.54,10.02,DFlwM-DKbE4HBZJh5MQjhG0z0Zz0
FA0.85MA0.15PbBr0.45I2.55,FA; MA,Pb,Br; I,,SnO2-np,Spiro-MeOTAD,Ag,Chlorobenzene,DMF; DMSO >> IPA,False,100.0 >> 100,Spin-coating >> Spin-coating,N2 >> N2,0.102,False,1.195,22.85,0.735,19.13,DFm63F7rdC-Crfn5ZDeG1dRUbnGP
MAPbI3,MA,Pb,I,1.6,PCBM-60 | BCP,PTAA | PFN,Cu,Diethyl ether,DMF; DMSO,False,100.0,Spin-coating,N2,0.1,False,1.07,21.2,0.8,18.1,DFp6nuUN6ntKIRVzzOfbfFyiqPGO
MAPbI3,MA,Pb,I,1.6,TPA-PCBM | bis-C60,PEDOT:PSS,Ag,Unknown,DMF,False,90.0,Spin-coating,Unknown,0.03,False,0.88,17.71,0.69,10.87,DFsL3WNrn0STth604U7CJhLAMtva
MAPbBr0.3I2.7,MA,Pb,Br; I,1.5,N2200; PCBM-70; TT,PEDOT:PSS | VOx,Al,Toluene,DMSO; GBL,False,Unknown,Spin-coating,Unknown,0.4639999999999999,False,1.06,20.32,0.73,15.65,DFtslRdXwTnrXV1q7GiOc3ntx1Y8
FA0.4MA0.6PbI3,FA; MA,Pb,I,,TiO2-c | TiO2-mp,Spiro-MeOTAD,Au,Diethyl ether,DMF; DMSO,False,60; 100,Spin-coating,N2,0.125,False,1.037,21.9,0.716,16.3,DGF_y0T5ga_U7AfOxg0NNpp-U7NN
MAPbI3,MA,Pb,I,1.6,SnO2-np,TCPBr | Spiro-MeOTAD,Au,Chlorobenzene,DMF; DMSO,False,100.0,Spin-coating,Unknown,0.15,False,1.14,22.63,0.78,20.13,DGYHuIIF0_KRP83JkWoB3NkDqSnF
MAPbI3,MA,Pb,I,1.6,TiO2-c | TiO2-mp,Spiro-MeOTAD,Au,Unknown,DMF,False,100.0,Spin-coating,N2,0.16,False,0.78,16.66,0.64,8.37,DGY_FV04Xk4l0QFZUDorCihAzTg3
MAPbI3,MA,Pb,I,1.6,Fe2O3,Spiro-MeOTAD,Ag,Diethyl ether,DMF; DMSO,False,40; 100,Spin-coating,N2,0.09,False,,,,14.76,DGZsBAN6gZysiLOUtWLqDvqKJpfB
Cs0.05FA0.79MA0.16PbBr0.51I2.49,Cs; FA; MA,Pb,Br; I,,PCBM-60 | BCP,PolyTPD | Al2O3-mp,Ag,Ethyl acetate,DMF; DMSO,False,100.0,Spin-coating,N2,0.1,False,1.07,20.08,0.75,16.11,DGaax4EVdmHA3_wC_FL6jRFNM0i5
MAPbI3,MA,Pb,I,1.6,TiO2-c | TiO2-mp,Spiro-MeOTAD,Au,Chlorobenzene,DMSO,False,100,Spin-coating,Unknown,0.16,False,1.025,21.7,0.68,15.1,DGjRfjPSrTRNJOk9n-thXgVTp-fM
MAPbI3,MA,Pb,I,1.6,PCBM-60 | AZO-np,PEDOT:PSS,SnO2-c | Ag | SnO2-c,Unknown,Unknown,False,Unknown,Spin-coating,N2,0.0177,False,0.88,17.5,0.73,10.95,DGk-ZwEkf_P6Rl3Ejvie5tt6lM-7
MAPbI3,MA,Pb,I,1.6,TiO2-c | TiO2-mp,PTAA,Au,Chlorobenzene,DMSO,False,100.0,Spin-coating,Unknown,0.16,False,1.05,21.7,0.777,17.73,DGl7WOMuYKrtklTw5azOp9kTb7xo
Cs0.05FA0.80MA0.15PbBr0.45I2.55,Cs; FA; MA,Pb,Br; I,1.59,TiO2-c | TiO2-mp,Spiro-MeOTAD,Au,Gas,DMF; DMSO,False,110.0,Spin-coating,N2,1.0,False,1.15,22.4,0.774,19.9,DGlpPhnX5yfx07LzqhjKq6wTl4KN
MAPbI3,MA,Pb,I,1.6,TiO2-c,Spiro-MeOTAD,Au,Unknown,DMSO >> IPA,False,Unknown >> 105.0,Spin-coating >> Spin-coating,Air >> Air,0.09,False,1.01,19.32,0.73,14.14,DGqKgxtRUeawdQuzSZAozSaLCgqC
MAPbI3,MA,Pb,I,1.6,TiO2-c | TiO2-mp,Spiro-MeOTAD,Ag,Ethyl acetate,DMF; DMSO,False,100.0,Spin-coating,Unknown,0.1,False,1.07,22.41,0.7559999999999999,18.13,DGymquadYviDmF1D34wEi-VLWkgn
CsPbBr2I,Cs,Pb,Br; I,2.05,ITO | TiO2,MoOx | Ag/TeO2,,,,False,,,,,False,1.59,12.44,0.839,16.58,DH1QJH3eBZPlkElcQWvhrzx8onR5
MAPbI3,MA,Pb,I,1.6,TiO2-c | TiO2-mp,M:OO,Au,Ethyl acetate,DMF; DMSO,False,100.0,Spin-coating,N2,0.1,False,0.89,12.81,0.655,7.48,DHO5HsDmE2pBsBTzOJvXPAcx1_tm
FA0.92MA0.08PbI3,FA; MA,Pb,I,,SnO2-c,Spiro-MeOTAD,Au,Chlorobenzene; Ether,DMF; DMSO >> DMF; DMSO,False,Unknown >> 100.0,Spin-coating >> Spin-coating,N2 >> N2,0.12,False,1.06,22.73,0.74,17.77,DHStC_SAQ55DCeXPMUzwoQLaLCqn
FA0.3MA0.7PbI3,FA; MA,Pb,I,1.57,SnO2-np,Spiro-MeOTAD,Ag,Ethyl acetate,DMF; DMSO,False,60; 100,Spin-coating,N2,0.045,False,1.05,23.0,0.7,16.91,DHbj6brSUHdp9mKerAe3DbHiETSv
MAPbI3,MA,Pb,I,1.56,TiO2-c,Spiro-MeOTAD,Au,Unknown,none >> IPA,False,Unknown >> 70.0,Evaporation >> CBD,Vacuum >> Air,0.1,False,1.01,21.4,0.56,12.2,DHhPQgGbWVjao3e5_iFr7HYONaw-
FA0.85MA0.15PbI3,FA; MA,Pb,I,,TiS2,Spiro-MeOTAD,Au,Chlorobenzene,DMF; DMSO,False,150.0,Spin-coating,Unknown,0.09,False,1.05,23.38,0.708,17.1,DHrub2J4C35GPyYWBgOsuPm0xkk6
MAPbI3,MA,Pb,I,1.61,TiO2-c | TiO2-mp,Spiro-MeOTAD,Ag,Chlorobenzene,DMF,False,100.0,Spin-coating,N2,0.06,False,0.93,17.8,0.62,10.3,DHvGBpsfCJERAL4V1xHT5Jn4flPI
FA0.05MA0.95PbI3,FA; MA,Pb,I,1.5,nTi-MOF,Spiro-MeOTAD,Au,Diethyl ether,DMF; DMSO,False,65; 135,Spin-coating,Unknown,0.12,False,1.0659999999999998,22.47,0.682,18.63,DI-0BjDgWHEiqlRAJcJSKGA356zr
MAPbI3,MA,Pb,I,1.65,PCBM-70,PEDOT:PSS,Al,Toluene,DMSO; GBL,False,100.0,Spin-coating,N2,0.1,False,0.84,15.41,0.75,9.68,DI3xBZGARL5aE0kt5W0EHw67UEB9
Cs0.05FA0.79MA0.16PbBr0.51I2.49,Cs; FA; MA,Pb,Br; I,,TiO2-c | TiO2-mp,Carbon,Carbon | Al,Chlorobenzene,DMF; DMSO,False,100.0,Spin-coating,N2,0.3,False,0.81,20.66,0.43,7.19,DI99h-EuKI2An6cGZPRLrXOAXCAD
MAPbI3,MA,Pb,I,1.6,ZnO-c | TiO2-c,Spiro-MeOTAD,MoO3 | Al,Unknown,DMF >> IPA,False,70.0 >> 100.0,Spin-coating >> Spin-coating,N2 >> N2,0.1,False,0.018,0.94,0.63,10.9,DIHfkqWSryBV0j81Kdb4hggz4Xw3
MAPbBr0.3I2.7,MA,Pb,Br; I,,PCBM-60 | BCP,NiO-np,Ag,N2 >> Chlorobenzene,DMF; DMSO,False,100.0,Meniscus coating,N2,6.75,True,,,0.75,14.0,DII1TDZw--rBRHlwPaehEw9c0Ii9
Cs0.125FA0.875PbBr0.375I2.625,Cs; FA,Pb,Br; I,,TiO2-c | TiO2-mp,Spiro-MeOTAD,Au,Diethyl ether,DMF; DMSO,False,140.0,Spin-coating,Unknown,0.125,False,1.072,21.178,0.73,16.56,DIdcPbG3wL3wwnjnvYA0EYrs1n4P
Cs0.1FA0.2MA0.7PbI3,Cs; FA; MA,Pb,I,1.62,PCBM-60 | Zr(acac)4,NiO-c,Ag,Toluene,DMF,False,100.0,Spin-coating,N2,0.1,False,1.12,21.0,0.71,17.5,DIpdBUHoxlvq87S2iyt0GSHsI7rP
MAPbI3,MA,Pb,I,1.6,SnO2-c | SnO2-c,Spiro-MeOTAD,Au,Diethyl ether,DMF; DMSO,False,50; 100,Spin-coating,Unknown,0.1,False,1.08,19.6,0.76,16.3,DIvYsbSKsHo5H4_t9CUawffSrX08
MAPbI3,MA,Pb,I,1.6,PCBM-60 | AZO-np | PEI,PTAA | CuSCN,Ag,N2,DMF; DMSO,False,110.0,Spin-coating,N2,0.1,False,1.08,21.1,0.823,18.5,DJ0pt7fz4FwpK6g8vBIkH8eKb8zl
Cs0.05FA0.79MA0.16PbBr0.51I2.49,Cs; FA; MA,Pb,Br; I,1.61,TiO2-c | TiO2-mp,Spiro-MeOTAD,Au,Toluene,DMF; DMSO,False,100.0,Spin-coating,N2,0.1,False,0.99,20.2,0.79,15.4,DJ4LVq7o6qRc-BuoQA8Hd-XJQF8G
MAPbI3,MA,Pb,I,1.6,ZnO-c | ZnO-nw,Spiro-MeOTAD,Ag,Chlorobenzene,DMF,False,70,Spin-coating,Unknown,0.09,False,1.11,21.83,0.7020000000000001,17.04,DJVg0vHwzodwnhImc_vWRHVdLCJK
MAPbI3,MA,Pb,I,1.6,TiO2-c,Spiro-MeOTAD,Au,Toluene,DMSO; GBL,False,100.0,Spin-coating,Unknown,0.1,False,1.08,22.47,0.74,18.03,DJbVn2IYtnZkZXut9Ip6ndR6L7uR
FA0.3MA0.7PbI3,FA; MA,Pb,I,1.57,SnO2-np,Spiro-MeOTAD,Ag,Ethyl acetate,DMF; DMSO,False,60; 100,Spin-coating,N2,0.045,False,1.03,22.88,0.701,16.52,DJd4DIit99LRvPbQx8JwHtZCCdul
MAPbI3,MA,Pb,I,1.6,TiO2-c,Spiro-MeOTAD,Au,Unknown,DMF,False,120.0,Spin-coating,N2,0.1,False,1.12,23.04,0.67,17.26,DJnOa1y1KNt8sGsrVUHHWgBNo4GJ
MAPbI3,MA,Pb,I,1.6,SnO2-np | LiF,Spiro-MeOTAD,Au,Toluene,Unknown,False,Unknown,Spin-coating,N2,0.06,False,1.16,20.2,0.735,17.23,DJqXf7vYy-jtrZsFvnkF1tLX1IXH
MAPbI3,MA,Pb,I,1.6,SnO2-c,SFD-Spiro,Au,Unknown,DMF >> IPA,False,70.0 >> 70.0,Spin-coating >> CBD,Unknown,0.09,False,,,,10.33,DJsmUyMXzVKPZYKZtgNftLPdNoVN
MAPbI3,MA,Pb,I,1.6,TiO2-c | TiO2-mp,Spiro-MeOTAD,Ag,Unknown,DMF >> n-butyl alchohol,False,70.0 >> 100.0,Spin-coating >> Spin-coating,Ar >> Ar,0.09,False,1.06,22.3,0.607,13.39,DJuSascw-htpTmFnFKQSTd6aHPeO
MAPbI3,MA,Pb,I,1.6,ZnO-np,Spiro-MeOTAD,Ag,Unknown,DMF >> IPA,False,Unknown >> 80.0,Spin-coating >> Spin-coating,Ambient >> Ambient,0.04,False,1.06,17.82,0.6890000000000001,12.96,DK0i1t9ZR2T1osvVmGvR3B5tKp2X
MAPbI3,MA,Pb,I,1.6,TiO2-c,Spiro-MeOTAD,Au,Unknown,DMF >> IPA,False,Unknown >> 100.0,Spin-coating >> Spin-coating,N2 >> N2,0.1,False,1.1,22.91,0.6759999999999999,17.02,DK50jdMJ209G2lW6ZujyqasLf8Y_
MAPbI3,MA,Pb,I,1.6,PCBM-60 | PFN,PTAA | PFN,Cu-CFN,Diethyl ether,DMF; DMSO,False,60; 100,Spin-coating,N2,0.1,True,,,,,DKCIm92Z8ojm7YrnkSL-YC4F36B8
MAPbI3,MA,Pb,I,1.6,TiO2-c,pBBTa‐BDT2,Au,Unknown,DMF,False,100.0,Spin-coating,Dry air,1.0,False,0.94,19.5,0.685,12.6,DKCNfczYqTsW_MImiPrFzHcC2nxa
CsFAPbI3,Cs; FA,Pb,I,1.55,C60,P3HT,Au,Toluene,DMF; DMSO,False,170,Spin-coating,N2,0.0938,False,0.915,20.35,0.59,7.5,DKTNa-cZg2VAZfs9JdEWEFXlhQgZ
Cs0.02FA0.38MA0.6PbBr0.025I2.975,Cs; FA; MA,Pb,Br; I,,PCBM-60,PEDOT:PSS,Ca | Al,Unknown,DMF,False,100.0,Slot-die coating,Air,0.1,False,0.96,13.57,0.649,8.46,DKVl5UPGbYpn9wTr0AerW3DbvDZv
