Repository: GouravSidana/firstML

# firstML
My first Machine Learning Project

File: filtered_perovskite.csv (part 36 of 155)
Formula,A_ion,B_ion,X_ion,Bandgap,ETL,HTL,Backcontact,Antisolvent,Solvent,Solv_annel,Anneal_temp,Dep_procedure,Synth_atm,Cell_area,Is_module,Voc,Jsc,FF,PCE,entry_id
MAPbI3,MA,Pb,I,1.6,PCBM-60 | PEI,NiO-c,Ag,Unknown,DMF; DMSO,False,Unknown,Spin-coating,Unknown,0.096,False,1.02,21.11,0.703,15.14,DKYOc2SdIGhe5MRA3L05qfSMDMJa
MAPbI3,MA,Pb,I,1.6,ZnO-c,Spiro-MeOTAD,Ag,Unknown,DMF >> IPA,False,Unknown >> 80,Spin-coating >> Spin-coating,N2 >> N2,0.096,False,1.01,19.0,0.64,12.0,DKeAeCR5cRHBKddgfcXiE3dy5CAt
MAPbI3,MA,Pb,I,1.6,TiO2-c | TiO2-mp,Spiro-MeOTAD,Au,Unknown,DMF >> IPA,False,70 >> 100,Spin-coating >> CBD,Air >> Air,0.2,False,1.02,23.1,0.64,15.3,DKeFNw-guKvdZtbHP9PLP83CFgaL
MAPb1.0Br0.6I2.4,MA,Pb,Br; I,1.62,TiO2-c,Spiro-MeOTAD,Ag,Unknown,DMF >> IPA,False,140,Spin-coating >> Spin-coating,N2 >> N2,0.09,False,1.04,20.08,0.61,12.72,DKhtKeJZwzlMMVHT037pMuhMiisc
Cs0.88FA0.12PbI3 | Cs0.88FA0.12PbIx(PF6)x,Cs; FA | Cs; FA,Pb | Pb,I | I; (PF6),1.5,TiO2-c | TiO2-mp,Spiro-MeOTAD,Au,Diethyl ether,DMF; DMSO >> IPA,False,150 >> 100,Spin-coating >> Spin-coating,N2,0.125,False,1.045,23.11,0.8,17.8,DKoRZDkGT0kGdpRzRmgsKETqLN0-
MAPbI3,MA,Pb,I,1.6,C60 | Rhodamine 101,PEDOT:PSS,Ag,Toluene,DMSO; GBL,False,50; 100,Spin-coating,N2,0.16,False,1.0,22.02,0.8,17.78,DKuMRNH6XRVQh1siTBaWb8iEWooI
GUMA3Pb3I10,GU; MA,Pb,I,,TiO2-c,Spiro-MeOTAD,Au,Chlorobenzene,DMF; DMSO,False,150.0,Spin-coating,N2,0.09,False,1.09,21.35,0.72,17.08,DL7WcxImw7ffB2eRdfzO9gknyIO6
MAPb1.0I3,MA,Pb,I,1.6,TiO2-c | TiO2-mp,Spiro-MeOTAD,Au,Unknown,DMF; DMSO,False,Unknown,Spin-coating,N2,0.1,False,,,,18.3,DLRlwrDRbvRylEVDJ7rwRa5WXqB3
FA0.85MA0.15PbBr0.45I2.55,FA; MA,Pb,Br; I,,SnO2-np,Spiro-MeOTAD,Ag,Chlorobenzene,DMF; DMSO >> IPA,False,100.0 >> 100,Spin-coating >> Spin-coating,N2 >> N2,0.102,False,1.15,21.08,0.6970000000000001,16.9,DLUWKK-3J5P194AY_f1kydI2TLX_
MAPbI3,MA,Pb,I,1.6,TiO2-c | TiO2-mp,Spiro-MeOTAD,Au,Toluene,DMSO; GBL,False,100,Spin-coating,Unknown,0.1,False,1.1,22.1,0.77,18.7,DLcPYXnLdmGPHfDXRLfXSTGcj5Wd
MAPbI3,MA,Pb,I,1.6,PCBM-60,PEDOT:PSS,Ag | ITO | Ag,Unknown,DMF,False,Unknown,Spin-coating,Ar,0.1,False,0.85,14.7,0.61,7.6,DLrND0Dq8T7wsvEHp285ZyGgNWQr
MAPbI3,MA,Pb,I,1.6,TiO2-c | TiO2-mp | ZrO2-mp,NiO-c,Carbon,Unknown,GBL,False,50,Drop-infiltration,Unknown,1.0,False,0.81,17.5,0.62,9.2,DLvwCLdH5bK7vioGIlF97Z0XZgJh
MAPbI3,MA,Pb,I,1.6,TiO2-c | TiO2-mp,Spiro-MeOTAD,Au,Toluene,DMSO; GBL,False,50.0; 100.0,Spin-coating,Unknown,0.1,False,1.055,20.71,0.6459999999999999,14.13,DLwzqfsmiizgtvp2ulXQEqi0GVfP
MAPbI3,MA,Pb,I,,TiO2-c,Spiro-MeOTAD,Ag,Unknown,IPA >> DMF; DMSO,False,100,Spin-coating >> Spin-coating,Unknown,0.0625,False,1.03,21.59,0.68,15.2,DLxmr7pQkpGXX_v8IaqQfy6z8sfG
CsPbBr0.15I2.85,Cs,Pb,Br; I,1.79,TiO2-c,Spiro-MeOTAD,Au,Unknown,DMSO >> DMSO >> DMSO,False,Unknown >> Unknown >> 120,Spin-coating >> Spin-coating >> Spin-coating,Air >> Air >> Air,0.09,False,0.97,16.9,0.617,10.12,DM08-LVM9fkn3RxXFcu7-Uupv_mq
MAPbI3,MA,Pb,I,1.6,PCBM-60,Cu0.8Cr0.2O2,Ag,Chlorobenzene,DMF; DMSO,False,100.0,Spin-coating,Dry air,0.1,False,1.02,19.1,0.68,13.24,DMZynnAk87xlll7PugKWqRh3iFTG
MAPbI3,MA,Pb,I,1.6,TiO2-c | TiO2-nw,Spiro-MeOTAD,Au,Unknown,DMF,False,45.0,Spin-coating,N2,0.105,False,1.054,19.25,0.6859999999999999,13.92,DMoYXrv9ih3vTZt7PjkemnubAwWu
MAPbI3,MA,Pb,I,1.6,PCBM-60 | BCP,NiO-c,Ag,Toluene,DMF; DMSO,False,100.0,Spin-coating,Unknown,0.01,False,1.04,18.24,0.764,14.48,DMzhyCWpNGMgVuwBCr2gpFhnvlfL
MAPbI3,MA,Pb,I,1.6,PCBM-60 | BCP,Cobalt–porphyrin,Ag,Unknown,DMSO >> IPA,False,Unknown >> 100.0,Spin-coating >> Spin-coating,N2 >> N2,0.055,False,1.03,21.13,0.757,16.51,DN1gLZLSOnYg9u6gIAdLNyP78zzL
MAPbI3,MA,Pb,I,1.6,TiO2-c,Spiro-MeOTAD,Au,Toluene,DMSO; GBL,False,50; 100,Spin-coating,Unknown,0.1,False,1.095,22.66,0.75,18.61,DNP-zrZ0DCahAFrBwJ2wU6HpckJ6
MAPbI3,MA,Pb,I,1.6,PCBM-60,PEDOT:PSS,GaIn,Unknown,DMF >> IPA,False,100,Spin-coating >> Spin-coating,Air,0.12,False,0.941,16.51,0.701,10.89,DNPaMIyRxr2ep8E_aG4ifnuRNtTJ
Cs0.05FA0.79MA0.16PbBr0.51I2.49,Cs; FA; MA,Pb,Br; I,,SnO2-c | SnO2-mp,Spiro-MeOTAD,Au,Chlorobenzene,DMF; DMSO,False,100.0,Spin-coating,N2,0.15,False,0.89,19.4,0.56,8.7,DNcnOzgoKwJSsdIrMKQ9pW5tRftC
MAPbI3,MA,Pb,I,1.6,Boron subphthalocyanine chloride | PCBM-60,PEDOT:PSS,Ag,Unknown,DMF,False,100.0,Spin-coating,N2,0.04,False,0.91,19.26,0.607,10.66,DNjhpc-UXF8CvHaND2e_D7BZV1Xa
FA0.85MA0.15PbBr0.45I2.55,FA; MA,Pb,Br; I,,SnO2-np,Spiro-MeOTAD,Ag,Chlorobenzene,DMF; DMSO >> IPA,False,100.0 >> 100,Spin-coating >> Spin-coating,N2 >> N2,0.102,False,1.18,21.58,0.738,18.79,DNo6Wmo-HO1NM1LmMN5Un6CZwBCA
MAPbI3,MA,Pb,I,1.6,PCBM-60 | LiF,NiO-c,Al,Unknown,DMSO; GBL,False,100.0,Spin-coating,N2,0.04,False,1.05,15.6,0.8,13.0,DNpXRFYDznAhEF_3h8xOJlBkIHhp
MAPbI3,MA,Pb,I,1.6,TiO2-c | TiO2-mp,Spiro-MeOTAD,Ag,Diethyl ether,DMF; DMSO,False,65; 100,Spin-coating,Unknown,0.1,False,0.97,17.6,0.743,11.2,DODEAe0J-lHvLiKnsrdyxje_bTEs
MAPbI3,MA,Pb,I,1.6,TiO2-c | TiO2-mp,Spiro-MeOTAD,Cu; Cu2O,Toluene,DMSO; GBL,False,100.0,Spin-coating,N2,0.09,False,0.93,14.94,0.675,9.37,DOErqzRv3ptOTOYrFiHRGNsimU2o
Cs0.05FA0.79MA0.16PbBr0.51I2.49,Cs; FA; MA,Pb,Br; I,,C60 | PAA,Spiro-MeOTAD,Ag,Chlorobenzene,DMF; DMSO,False,100.0,Spin-coating,N2,0.09,False,1.07,21.5,0.77,17.7,DOHx16xu2cUWdeFdZs7RrQK2V7mA
MAPbI3,MA,Pb,I,1.5,TiO2-c | TiO2-mp | ZrO2-mp,none,Carbon,Unknown,Unknown,False,50.0,Drop-infiltration,Air,0.1,False,0.89,22.83,0.62,12.57,DOjc8dYy__R1qIlZhOrw0gOCtL5n
MAPbI3,MA,Pb,I,1.6,PCBM-60 | BCP,PTAA,Ag,Diethyl ether,DMF; DMSO,False,65; 100,Spin-coating,Unknown,0.06,False,1.06,22.78,0.779,18.5,DPO3fzUXZlQG6gDcgfUoeDL6fFIv
FA0.92MA0.08PbI3,FA; MA,Pb,I,1.55,SnO2-c,Spiro-MeOTAD,Au,Unknown,DMF; DMSO >> IPA,False,70.0 >> 150.0,Spin-coating >> Spin-coating,Air >> Air,0.07,False,1.12,24.24,0.782,21.24,DPQUuA5cHB0PwJ7YL2vDGogLEdgI
MAPbI3,MA,Pb,I,1.607,TiO2-c,Spiro-MeOTAD,Ag,Diethyl ether,DMF; DMSO,False,100,Spin-coating,Air,0.12,False,1.01,19.7,0.67,13.59,DPUtkp-GMNGKCBZJ8R9whfNXT6IF
Cs0.05FA0.84MA0.11PbBr0.1I2.9,Cs; FA; MA,Pb,Br; I,,PCBM-60 | C60 | BCP,PTAA,Cu,Chlorobenzene,DMF; DMSO,False,105.0,Spin-coating,N2,0.07,False,1.19,22.95,0.77,21.03,DPVg2qGIXxS9xW3ssd3IRpWk4Gsr
MAPbI3,MA,Pb,I,1.6,TiO2-c,Spiro-MeOTAD,Au,Chlorobenzene,DMF; DMSO,False,100.0,Spin-coating,Unknown,0.1,False,1.1,19.98,0.73,16.11,DPbRfNFMyKBx_it-yBHA9Y8CLk3n
MAPb1.0I3,MA,Pb,I,1.55,PCBM-60 | BCP,PEDOT:PSS,Ag,Unknown,DMF,False,100,Spin-coating,Unknown,0.1,False,0.9,22.66,0.71,13.2,DPjlg8pdjhlbwoZta4A9xunCsf3y
MAPbI3,MA,Pb,I,1.6,TiO2-c | TiO2-mp,Spiro-MeOTAD,Au,Unknown,DMF; DMSO,False,Unknown,Spin-coating,N2,1.4,False,1.03,20.3,0.698,14.6,DPkxJw2KMqxXZP8AY0cHRoLP_cVS
MAPbI3,MA,Pb,I,1.6,PCBM-60,PSS-g-PANI:PFI,Al,Unknown,DMF >> IPA,False,70.0 >> 100.0,Spin-coating >> Spin-coating,N2 >> N2,0.06,False,1.07,14.9,0.7759999999999999,12.4,DPmaVjpHO2nIpe9hZCUZDtT6DcWR
MAPbI3,MA,Pb,I,1.6,PCBM-60 | Rhodamine 101,PEDOT:PSS,LiF | Ag,Toluene,DMSO; GBL,False,100.0,Spin-coating,N2,0.11,False,1.07,21.2,0.75,16.8,DPs3ufRNHFbiHSJQA77V39LjOomN
MAPbI3,MA,Pb,I,1.6,PCBM-60 | C60 | BCP,PEDOT:PSS,Ag,Unknown,Butanol; GBL,False,100.0,Dipp-coating,Unknown,0.06,False,0.86,14.1,0.667,8.1,DPyDwDs-LHn8PXGc4orVv6T51Mwc
MAPbI3,MA,Pb,I,1.6,TiO2-c | TiO2-mp,Spiro-MeOTAD,Au,Chlorobenzene,DMF; DMSO,False,100.0,Spin-coating,N2,0.1,False,1.13,22.1,0.802,20.02,DPyc7dsijigc_7FMsFn9cK7Kk4mC
MAPbI3,MA,Pb,I,1.6,TiO2-c,none,Carbon,Unknown,DMF >> IPA,False,Unknown >> 100,Spin-coating >> CBD,N2 >> N2,0.1,False,1.01,16.8,0.488,8.33,DQ-ofVPvfL8BNQ3QGTmDRa8qEBGj
MAPbI3,MA,Pb,I,1.6,TiO2-c,Spiro-MeOTAD,Au,Unknown,DMF >> IPA,False,Unknown >> 70.0,Spin-coating >> CBD,N2 >> N2,0.06,False,0.81,18.0,0.6629999999999999,9.7,DQ0p7VXQHU-2rrEhVPMFGQqcJnEG
MAPbI3,MA,Pb,I,1.6,TiO2-c,Spiro-MeOTAD,Ag,Chlorobenzene,DMF,False,100.0,Spin-coating,N2,0.1,False,0.911,17.73,0.57,9.14,DQJgIRBPuh9vefAL_R1NvA57Hast
MAPbI3,MA,Pb,I,1.6,TiO2-c | TiO2-nw | N-[3-(Trimethoxysilyl)propyl]ethylenediamine-SAM,Spiro-MeOTAD,Ag,Chlorobenzene,DMF; DMSO,False,75; 105,Spin-coating,Unknown,0.1,False,0.98,19.2,0.578,10.97,DQJrV0Si_0hxqM9TQesjCjQy4Gsw
MAPbI3,MA,Pb,I,1.6,PCBM-60 | BCP,NiO-np,Ag,Chlorobenzene,DMF; DMSO,False,100.0,Spin-coating,N2,1.02,False,1.06,17.3,0.79,14.5,DQKd-5iK72fjlvJZ-B0cBU101KjV
MAPbI3,MA,Pb,I,1.6,TiO2-mp | MgO,Spiro-MeOTAD,Au,Toluene,DMSO,False,100,Spin-coating,Unknown,0.1,False,0.948,19.08,0.5,9.05,DQS6qVmbRZJ3JqSGTTtb7t48OXs8
MAPbI3,MA,Pb,I,1.6,TiO2-c | TiO2-mp,Spiro-MeOTAD,Au,Toluene,DMSO; GBL,False,50.0; 100.0,Spin-coating,Unknown,0.1,False,1.036,18.81,0.77,15.0,DQdoTrxnjLiX2aHNe_YRuyUDbtK_
MAPbI3,MA,Pb,I,1.55,ZnO-np | ZnO-nanospheres | PEI,Spiro-MeOTAD,Ag,Gas,DMF; DMSO,False,Unknown,Spin-coating,Unknown,0.1,False,0.998,22.0,0.75,16.46,DQilHOO-m8bvq3T0HpWNtFI3TdIV
FAPbI3,FA,Pb,I,1.48,TiO2-c | TiO2-mp,Spiro-MeOTAD,Au,IPA,DMF; DMSO,False,160.0,Spin-coating,Unknown,0.09,False,1.099,23.47,0.7759999999999999,20.05,DQxInXWj4DBPE84CjoYCylFImQpi
MAPb1.0I3,MA,Pb,I,1.6,TiO2-c | TiO2-mp,Spiro-MeOTAD,Au,Ethyl acetate,DMF; DMSO,False,100,Spin-coating,Unknown,0.1,False,1.1,20.2,0.78,16.9,DR1CLCQGUYn4g_VQ9zo3ljeXVXCy
MAPbI3,MA,Pb,I,1.6,TiO2-c | TiO2-mp,Spiro-MeOTAD,Au,Unknown,DMF >> none,False,Unknown >> 100.0,Spin-coating >> Gas reaction,Air >> MAI,0.09,False,1.0,19.71,0.58,11.7,DR3nPzNUz9jCqwt2vxwX3jMW4i22
Cs0.05FA0.81MA0.14PbBr0.45I2.55,Cs; FA; MA,Pb,Br; I,,TiO2-c | TiO2-mp,Spiro-MeOTAD,Au,Chlorobenzene,DMF; DMSO,False,100,Spin-coating,N2,0.1,False,,,,17.0,DR7uLA6fpnPjbbNGutPEAWOkgkmv
MAPbI3,MA,Pb,I,1.6,PCBM-60,NiO-c,Ag,Chlorobenzene,DMF; DMSO,False,100.0,Spin-coating,N2,0.1,False,1.03,19.3,0.575,17.9,DRFSa_x1J3_J7l49GV-JhiE7tcR8
MAPbI3,MA,Pb,I,1.6,PCBM-60 | C60 | BCP,NiPcS4,Ag,Unknown,DMF,False,90.0,Spin-coating,N2,0.08,False,0.93,19.6,0.51,18.9,DRJ4m3qrsmkAGQ_lybfrFlU7keUR
MAPbI3,MA,Pb,I,1.6,TiO2-c | TiO2-mp,Spiro-MeOTAD,Au,Unknown,DMF >> IPA,False,70.0 >> 70.0,Spin-coating >> CBD,Air >> Air,0.1,False,1.0,13.36,0.76,10.3,DRLlwt76hNqYsH6f5kzMe36f8dl5
MAPbI3,MA,Pb,I,1.6,TiO2-c | Al2O3-mp,Spiro-MeOTAD,Au,Unknown,DMF,False,100.0,Spin-coating,N2,0.0625,False,1.07,21.64,0.62,12.1,DRVdTBpC8YrXwrp21-WF10I9grd4
BA2PbI4,BA,Pb,I,,ZnO-np,PbS-QDs,MoO3 | Au | Ag,Unknown,Butylamine,False,70.0,Spin-coating,Ar,0.1,False,0.58,29.29,0.536,9.1,DRXB0r8CHONQ-3S_vTJPKlZMfeTY
FA0.85MA0.15PbBr0.45I2.55,FA; MA,Pb,Br; I,,TiO2-c | TiO2-mp,PTAA,Au,Chlorobenzene,DMF; DMSO,False,100.0,Spin-coating,N2,0.09,False,1.128,22.55,0.7659999999999999,18.94,DRXBpXd7Y5fia1APWagLK33MpPig
(CHMA)2Cs4MA35Pb40I121,(CHMA); Cs; MA,Pb,I,,TiO2-c | TiO2-mp,Spiro-MeOTAD,Au,Toluene,DMSO; GBL,False,100.0,Spin-coating,Unknown,0.0759,False,0.9,23.6,0.589,12.58,DRZbrZiCeAz74CnSkbKoA2U39LY8
(Cl-PEA)2MA3Pb4I13,(Cl-PEA); MA,Pb,I,,PCBM-60 | BCP,PEDOT:PSS,Ag,Unknown,DMF,False,Unknown,Spin-coating,N2,,False,0.94,12.408,0.6779999999999999,7.91,DRiAwx1iH8CaoZGQRZs5DNCmy7lM
MAPbI3,MA,Pb,I,,TiO2-c | C60,Spiro-MeOTAD,Au,Unknown,DMF; DMSO >> IPA,False,100,Spin-coating >> CBD,Air >> Air,0.09,False,1.04,20.7,0.75,16.2,DRiyvXmG5jz9zMkuFqjhAzDMmipS
MAPbI3,MA,Pb,I,1.6,TiO2-c | Al2O3-mp,P3HT; SWCNTs; Spiro-MeOTAD,Ag,Unknown,Unknown,False,Unknown,Spin-coating,Air,0.063,False,0.97,19.1,0.54,10.0,DRsPdsUsaTrlQzHISX7FGli1FNtf
MAPbI3,MA,Pb,I,1.6,PCBM-60 | BCP,NiO-c,Ag,Chlorobenzene,DMF; DMSO,False,100.0,Spin-coating,N2,0.1,False,1.02,20.65,0.728,15.65,DRwqAAIkmEhSKCncyrz-fkxMVZ6Y
MAPbI3,MA,Pb,I,1.6,PCBM-60,PEDOT:PSS,Ca | Al,Unknown,DMF,False,100.0,Spin-coating,N2,0.04,False,0.95,14.82,0.784,11.04,DRzye2oRkEQB7ljzABdxD4SdvjrK
MAPbBr0.5I2.5,MA,Pb,Br; I,,C60,Spiro-MeOTAD,Ag,Diethyl ether,DMF; DMSO,False,100,Spin-coating,N2,0.0757,False,1.1,19.83,0.6809999999999999,14.88,DS4M0_y5o68VGPXtb3rZ6ECsRaQ3
MAPbI3,MA,Pb,I,,TiO2-c | TiO2-mp,DIPO-Ph4,Au,Diethyl ether,DMF >> IPA >> IPA,False,70; 25 >> 25 >> 70,Spin-coating >> CBD >> Rinsing,Unknown,0.2,False,0.93,18.49,0.447,7.7,DSHUHzCVGUXrhTFdnScm6JFNEnK2
MAPbI3,MA,Pb,I,1.6,TiO2-c | TiO2-mp,Spiro-MeOTAD,Ag,Chlorobenzene,DMF; DMSO,False,100.0,Spin-coating,Unknown,0.1,False,1.0,21.97,0.715,16.5,DSK__7GfK6CrlMUCpWhBU8r40dXT
MAPbI3,MA,Pb,I,1.6,PDI-HE,PEDOT:PSS,Ag,Toluene,DMF,False,100.0,Spin-coating,N2,0.5,False,,,,,DSRUaWJzj6CinFdNKaLISFCXj-uf
Cs0.06FA0.77MA0.17PbBr0.17I0.83,Cs; FA; MA,Pb,Br; I,,TiO2-np,Spiro-MeOTAD,Au,Anisole,DMF; DMSO,False,110.0,Spin-coating,N2,0.09,False,,,,,DSgQlTZb_r59Ftq0GwZv_hcupd6o
MAPbI3,MA,Pb,I,,PCBM-60 | Bphen,PEDOT:PSS,Ag,Unknown,DMF,False,100.0,Spin-coating,N2,0.0725,False,0.95,22.1,0.71,14.84,DSqszsqwiD6lTsJ8a880QU6jOqDJ
MAPbI3,MA,Pb,I,1.6,PCBM-60 | PEI,PTAA,Ag,Diethyl ether,DMF; DMSO,False,100.0,Spin-coating,N2,1.0,False,1.04,19.3,0.68,13.66,DT1BhGy0YQavLIhJi9mrZdlKib9Z
MAPbI3,MA,Pb,I,1.6,TiO2-c | PCBA,Spiro-MeOTAD,Au,Toluene,DMF,False,100.0,Spin-coating,N2,0.04,False,0.99,19.96,0.628,12.4,DTBN7GJsmAv1GVrK6X2Fy1HIOrP2
MAPbI3,MA,Pb,I,1.6,PCBM-60,PEDOT:PSS,Ag,Chlorobenzene,DMF; DMSO,False,95.0,Spin-coating,Unknown,0.09,False,1.06,20.69,0.72,15.79,DTCrABwttkS_ZwoBruynRH9wnA9r
MAPbI3,MA,Pb,I,1.6,TiO2-c | TiO2-mp,Spiro-MeOTAD,Au,Unknown,DMF >> IPA,False,100.0 >> 100.0,Spin-coating >> Spin-coating,Unknown,0.1,False,1.033,20.87,0.65,14.01,DTDqw2ZHy1i08ioiSBIyjzaWhcHR
MAPbI3,MA,Pb,I,1.6,SnO2-c,Spiro-MeOTAD,Au,Unknown,DMF >> IPA,False,Unknown >> 70.0,Spin-coating >> CBD,Unknown,0.09,False,1.01,22.9,0.664,15.3,DTTZ34-mH7OtWVf_L6z5I8tCkoIY
Cs0.05FA0.95PbI3,Cs; FA,Pb,I,1.61,SnO2-np,Spiro-MeOTAD,Au,Chlorobenzene,DMF; DMSO,False,100.0,Spin-coating,Unknown,0.1017,False,1.09,23.42,0.715,18.25,DTXy_iR6nA5lmJBfQF8NQ0JepB3M
FA0.7MA0.3PbI3,FA; MA,Pb,I,1.6,ZnO-c | TiO2-c | PCBM-60,Spiro-MeOTAD,Ag,Unknown,DMF >> IPA,False,Unknown >> 100.0,Spin-coating >> Spin-coating,N2 >> N2,0.075,False,1.08,23.11,0.657,16.73,DTctbcEA07heKMf1TrqRUTuPV5NH
MAPbI3,MA,Pb,I,1.6,TiO2-c,Spiro-MeOTAD,Au,Unknown,GBL,False,120.0,Spin-coating,Unknown,0.81,False,1.1,18.44,0.715,14.51,DThw86CvJE91GYxVXb-Z2BpLOZS9
MAPb1.0Br0.6I2.4,MA,Pb,Br; I,,PCBM-60,PEDOT:PSS,Ag,Unknown,DMF,False,100,Spin-coating,N2,0.0725,False,0.89,16.3,0.76,10.64,DTmAh4p3gAjYQWCJmedlfGqakLKW
MAPbI3,MA,Pb,I,1.6,PCBM-60,PEDOT:PSS,Ag,Unknown,DMF >> IPA,False,70.0 >> 70.0,Spin-coating >> CBD,N2 >> N2,0.1,False,0.94,16.66,0.49,7.61,DTrtOjdcOmasoArRd0RZ35IwNcMJ
Cs0.05FA0.79MA0.16PbBr0.51I2.49,Cs; FA; MA,Pb,Br; I,,TiO2-c | TiO2-mp,Spiro-MeOTAD,Au,Chlorobenzene,DMF; DMSO,False,100.0,Spin-coating,Unknown,0.09,False,1.08,22.08,0.72,17.17,DUBhCdJXvqxeUrnNWz7I6tAEvgEE
MAPbI3,MA,Pb,I,1.6,TiO2-c | TiO2-np,Spiro-MeOTAD,Ag,Ar,DMF,False,100.0,Spin-coating,N2,0.16,False,0.946,15.8,0.69,10.3,DUQJ6FZ_YCiTB7WNThMAUuRk0V_x
Cs0.1FA0.9PbBr0.51I2.49,Cs; FA,Pb,Br; I,,TiO2-c | TiO2-mp,Spiro-MeOTAD,Au,Unknown,H2O >> IPA,False,70.0 >> 100.0,Spin-coating >> CBD,Air >> Air,0.126,False,0.93,20.2,0.64,12.0,DUQr4g4Hz2LM0wVxOIRBpOmtvp2E
BA2MA3Pb3SnI13,BA; MA,Pb; Sn,I,,C60 | BCP,PEDOT:PSS,Ag,Unknown,DMF; DMSO,False,100.0,Spin-coating,Unknown,0.1,False,0.78,17.1,0.682,9.1,DUXjsYkHdUEBfh-sWkZDdrPfEMla
MAPbI3,MA,Pb,I,1.6,C60; PCBM-60 | Zr(acac)4,NiCo2O4,Ag,Unknown,DMF,False,100.0,Spin-coating,N2,0.1,False,,,,,DUc7AsgjkzlxO1HhJQ4cKqwHPOYu
MAPbI3,MA,Pb,I,1.6,IPH,PEDOT:PSS | PolyTPD,Ba | Ag,Unknown,none,False,Unknown,Co-evaporation,Vacuum,0.1,False,1.102,16.16,0.77,13.7,DV-z1LdlvZnu8TwA_Tl4xaegH6H0
CsPbBrI2,Cs,Pb,Br; I,1.93,ZnOS,none,Carbon | Au,Chlorobenzene,DMF >> Methanol,False,Unknown >> 350.0,Spin-coating >> Spray-coating,Ambient >> Ambient,0.25,False,1.1,15.7,0.7140000000000001,12.34,DV39Vos3KCtjesjXsT3_dX47-O45
Cs0.2FA0.8PbBr0.75I2.25,Cs; FA,Pb,Br; I,1.67,TiO2-c,Spiro-MeOTAD,Au,Chlorobenzene,DMF; DMSO,False,100.0,Spin-coating,N2,0.049,False,1.17,20.4,0.773,17.6,DVEjH804mVoPOQNQnunmCyagM-dY
MAPbI3,MA,Pb,I,1.6,S-acetylthiocholine chloride | C60 | BCP,PEDOT:PSS,Ag,Unknown,DMF,False,90.0,Spin-coating,N2,0.08,False,,,,,DVbQErdVkI7Q_SC6s4PgAXQ4BJs8
FA0.85MA0.15PbBr0.45I2.55,FA; MA,Pb,Br; I,,SnO2-c,Mo(tfd-COCF3)3 | SWCNTs | Spiro-MeOTAD,Au,Anisole,DMF; DMSO,False,100.0,Spin-coating,N2,0.1,False,1.18,22.6,0.79,20.2,DVcON0uZdE4JuITPuPhwt2h0Iozt
MAPbI3,MA,Pb,I,1.6,PCBM-60,PEDOT:PSS,Ag,Chlorobenzene,DMF; DMSO,False,95.0,Spin-coating,Unknown,0.09,False,1.05,20.11,0.72,15.2,DVgzo3eB__iGDWWvz4mkNhyYxMVQ
MAPbI3,MA,Pb,I,1.6,TiO2-c | TiO2-mp,Spiro-MeOTAD,Au,Chlorobenzene,DMF; DMSO,False,70.0,Spin-coating,N2,0.1,False,1.1,17.83,0.73,14.32,DVh1TR2RH9XBSODiZEHyekpZYhz2
MAPbI3,MA,Pb,I,1.6,PCBM-60 | BCP,NiO-c,Ag,Diethyl ether,DMF; DMSO,False,100.0,Spin-coating,N2,0.1,False,0.7,16.0,0.42,7.0,DVoRig09cUSU11NuCbKidDCURTq2
MAPbI3,MA,Pb,I,1.6,PCBM-60,PEDOT:PSS,Ag,Chlorobenzene,DMF; DMSO,False,100.0,Spin-coating,Unknown,0.1,False,1.08,22.51,0.8,19.4,DVprMPDSdxgPzvZS8dVHUxFpAAu0
Cs0.1MA0.9Pb0.5Sn0.5I3,Cs; MA,Pb; Sn,I,1.3,PCBM-60 | bis-C60,PEDOT:PSS,Ag,Toluene,DMSO; GBL,False,100.0,Spin-coating,N2,0.1,False,0.7,23.32,0.617,10.07,DW1m5ZEc4gMNkQXUnzNlHcfiaY9L
MAPb1.0I3,MA,Pb,I,1.6,TiO2-c | TiO2-mp,Spiro-MeOTAD,Au,Unknown,DMF; DMSO,False,Unknown,Spin-coating,N2,0.1,False,,,,8.2,DW7pbw2QJlJMxlCPkNoASwJNlYEI
MAPbI3,MA,Pb,I,1.6,PCBM-60 | ZnO,PEDOT:PSS,Al,Chlorobenzene,DMF; DMSO,False,100.0,Spin-coating,Unknown,0.1,False,0.92,21.23,0.76,14.86,DWCz6Yoz_xJbHCG_uxFPCxqLE85_
MAPbI3,MA,Pb,I,1.6,TiO2-c,Spiro-MeOTAD,Ag,Unknown,DMF,False,85; 100,Spin-coating,Unknown,0.06,False,0.85,14.98,0.71,8.99,DWJjMozDOFWv0bcQeRlMhdgqu8_R
MAPbI3,MA,Pb,I,1.6,TiO2-c | TiO2-mp,Spiro-MeOTAD,Au,Toluene,DMSO,False,100.0,Spin-coating,N2,0.102,False,1.032,20.89,0.687,14.82,DWV6NsStse_lMfTleiAWhR7aKZft
MAPbI3,MA,Pb,I,1.6,TiO2-c | TiO2-mp,EtheneTTPA,Au,Unknown,DMF >> IPA,False,70.0 >> 70.0,Spin-coating >> CBD,N2 >> N2,0.16,False,0.91,21.29,0.65,12.59,DWbXFP6Ru_790DATF3pcZpllNQ1I
MAPbI3,MA,Pb,I,1.6,ZnO-c | ZnO-nw,Spiro-MeOTAD,Au,Unknown,DMF >> IPA,False,Unknown >> 70.0,Spin-coating >> CBD,Unknown,0.1,False,0.93,16.0,0.62,9.17,DWczJi32_EsheMu1wvU0sQMdoJD6
MAPbI3,MA,Pb,I,1.6,TiO2-c,Spiro-MeOTAD,Au,Unknown,DMF,False,90.0,Spin-coating,N2,0.1,False,1.03,20.65,0.77,16.38,DWhJ9VmdnOfQbGidLlnKOY9kOHeY
MAPbI3,MA,Pb,I,1.6,PCBM-60 | BCP,NiO-np,Au,Unknown,Unknown,False,Unknown,Unknown,Unknown,0.1,False,1.0,17.43,0.752,13.1,DWmbpLul6rPaS7DXKk8FQ1IQUvke
Cs0.05FA0.79MA0.16PbBr0.51I2.49,Cs; FA; MA,Pb,Br; I,1.63,TiO2-c | TiO2-mp,Spiro-MeOTAD,Au,Chlorobenzene,DMF; DMSO,False,100.0,Spin-coating,N2,0.16,False,1.163,22.5,0.76,19.9,DWq7pKc1j5pqP2-nXDSelBtf9pbv
MAPbI3,MA,Pb,I,1.6,TiO2-c,DR3T,Au,Chlorobenzene,DMSO; GBL,False,100.0,Spin-coating,N2,0.09,False,1.06,21.04,0.73,16.7,DXI20Ofdn0Kw9enWgL3h6htqd6Sy
MAPbI3,MA,Pb,I,,PCBM-60 | BCP,PEDOT:PSS,Ag,Unknown,Unknown,False,Unknown,Spin-coating,N2,0.1225,False,0.99,20.06,0.7070000000000001,14.06,DXNBU1wzAjXOy_eQFhWV4HphSzgj
MAPbI3,MA,Pb,I,1.6,Al2O3-c,Spiro-MeOTAD,Au,Unknown,DMF,False,50; 100,Spin-coating,Unknown,0.09,False,0.8,21.5,0.294,7.9,DXOR583CK04Mlig22BJe9-OrwKiI
MAPbI3,MA,Pb,I,1.6,PCBM-70 | LiF,PEDOT:PSS,Al,Unknown,DMF,False,90.0,Spin-coating,N2,0.025,False,0.91,18.9,0.72,12.0,DXbU_3BJig5wQaakfE1p8Xf6dIdx
Cs0.05FA0.65MA0.3PbBr0.15I2.85,Cs; FA; MA,Pb,Br; I,1.55,TiO2-np,Spiro-MeOTAD,Au,Unknown,DMF; DMSO >> IPA,False,70.0 >> 150.0,Spin-coating >> Spin-coating,N2 >> N2,0.09408,False,,,,18.0,DXjvv78Nb6pdvnHRAfFxlNmoLp1o
MAPbI3,MA,Pb,I,1.6,TiO2-c | TiO2-mp,Spiro-MeOTAD,Au,Unknown,DMF >> IPA,False,70.0 >> 100.0,Spin-coating >> CBD,Unknown,0.126,False,0.95,17.9,0.72,12.2,DY5NCg7oZdsA1RPD65LtXZtZ5PMc
Cs0.05FA0.79MA0.16PbBr0.51I2.49,Cs; FA; MA,Pb,Br; I,1.67,C60 | BCP,NiO-c,Cu,Ethyl acetate,DMF; DMSO,False,100.0,Spin-coating,Unknown,0.16,False,1.04,20.8,0.647,13.98,DYDwDOVu2j0i2ll3jnv2EE21wYqv
MAPbI3,MA,Pb,I,1.6,TiO2-c | TiO2-mp,Spiro-MeOTAD,Au,Unknown,DMF >> IPA,False,70.0 >> 70.0,Spin-coating >> CBD,Ambient >> Ambient,0.04,False,0.971,19.7,0.75,14.4,DYPZiJSCLfRiFnBcYf7MTv0cBcXA
FA0.83MA0.17PbBr0.5I2.5,FA; MA,Pb,Br; I,,TiO2-c | Alq3,Spiro-MeOTAD,Ag,Chlorobenzene,DMF; DMSO,False,100.0,Spin-coating,N2,0.1,False,0.919,22.7,0.47,9.4,DYS8pvCLNc7cG2_YuVhqd3lFTmA1
MAPbI3,MA,Pb,I,1.63,TiO2-c | TiO2-mp,none,Carbon,Unknown,DMF >> IPA,False,100 >> 100,Spin-coating >> CBD,Air >> Air,,False,0.92,21.07,0.622,12.06,DYSOFXHt1dZ4HrvVddVfnc5iwtv6
MAPbI3,MA,Pb,I,1.59,PCBM-60 | PEIE,PEDOT:PSS,Ag,Unknown,DMF,False,100.0,Spin-coating,N2,0.4,False,0.83,12.5,0.75,7.5,DYiM_J6JZq_xC5Gt7xrMGhrUvhu3
MAPbI3,MA,Pb,I,1.6,PCBM-60 | LiF,PEDOT:PSS,Al,Unknown,DMF,False,100.0,Spin-coating,Air,0.1,False,0.951,15.9,0.768,12.7,DYwkfaOAnqhYbkPPH1kwxUGate-O
FA0.85MA0.15PbBr0.15I0.85,FA; MA,Pb,Br; I,,SnO2-c | PCBM-60,XPP,MoO3 | Ag,Chlorobenzene,DMF; DMSO,False,100.0,Spin-coating,N2,0.1119999999999999,False,1.06,22.73,0.735,17.7,DZ5_hm-l8A8jfx__c20TqN3EGPM7
MAPbI3,MA,Pb,I,1.6,TiO2-c | PCBM-60,Spiro-MeOTAD,Au,Chlorobenzene,DMF; DMSO,False,100.0,Spin-coating,N2,0.1,False,1.03,20.66,0.622,13.27,DZFaM3OurEzHAH-OfmH_hOTcmuMh
MAPbI3,MA,Pb,I,1.6,TiO2-c | TiO2-mp,Spiro-MeOTAD,Au,Chlorobenzene,DMSO,False,100.0,Spin-coating,Unknown,0.16,False,1.062,20.76,0.7440000000000001,16.41,DZV4LtCVWqi6IXXvevnxc8bXaBLs
MAPbI3,MA,Pb,I,1.6,PCBM-60 | MoS2,PEDOT:PSS,Ag,Unknown,DMF,False,90.0,Spin-coating,N2,0.12,False,1.017,21.814,0.7,15.62,DZYP623mZIKWJuZ_l-ZA-u1jKxFT
MAPbI3,MA,Pb,I,1.5,TiO2-c | TiO2-mp | ZrO2-mp,NiO-np,Carbon,Unknown,GBL,False,Unknown,Drop-infiltration,Unknown,0.8,False,0.95,22.09,0.5,10.49,DZpkOGINpiJVkx-xbzX-6A_ZBLa0
MAPbI3,MA,Pb,I,1.55,PCBM-60,PEDOT:PSS,Ag,Toluene,DMSO; GBL,False,100.0,Spin-coating,Unknown,0.12,False,0.93,19.91,0.56,10.39,DZyVz1bxMnDOmmAvhgbskbvyRJuH
(BEA)0.5MA3Pb3I10,(BEA); MA,Pb,I,,TiO2-c,Spiro-MeOTAD,Au,Unknown,DMF; DMSO,False,100.0,Spin-coating,N2,0.1,False,1.06,20.61,0.6809999999999999,14.86,D_2NgAKwj19yPxAOQJkGCzIV4jw5
MAPbI3,MA,Pb,I,1.6,TiO2-c | TiO2-mp | Al2O3-mp,none,Au-np; NiO,Unknown,DMF >> IPA,False,70.0 >> 70.0,Spin-coating >> CBD,Unknown,0.09,False,0.93,12.1,0.62,7.0,D_E-NqhYlYy6vmWbkt8qc7ngt6C-
MAPbI3,MA,Pb,I,1.6,PCBM-60,PEDOT:PSS,Al,Unknown,DMF,False,100.0,Spin-coating,N2,0.08,False,0.954,18.9,0.67,12.2,D_Gukl40rhKURRdW-3KkA8ikz0cR
MAPbI3,MA,Pb,I,1.6,TiO2-c | TiO2-mp,Spiro-MeOTAD,Au,Unknown,DMF; DMSO,False,125.0,Brush painting,Air,0.11,False,1.04,21.96,0.73,16.25,D_QKZK3EdZJQDjmtqTk6Po2-j0-d
MAPbI3,MA,Pb,I,1.6,TiO2-c | TiO2-mp | ZrO2-mp,none,Carbon,Diethyl ether,DMF; DMSO,False,100,Spin-coating,Air,0.1,False,0.94,20.42,0.467,8.96,Da08LfOJrFtO03Uzt7gA1vddEjva
MAEu0.06Pb0.94I3,MA,Eu; Pb,I,,PCBM-60 | BCP,NiO-c,Ag,Chlorobenzene,DMSO; GBL,False,100.0,Spin-coating,Unknown,0.09,False,1.02,20.7,0.778,16.4,Da1n1SfIH-5Gce_QVGvxSGEX1BPi
MAPbI3,MA,Pb,I,1.6,TiO2-c,Spiro-MeOTAD,Ag,Unknown,DMF,False,100.0,Spin-coating,N2,0.09,False,1.09,21.59,0.77,18.14,Da8Rr0IPEXyHP83yanNUe3ktxO-v
MAPbI3,MA,Pb,I,1.6,PCBM-60 | BCP,PEDOT:PSS,Ag,Unknown,none >> none,False,120.0 >> Unknown,Evaporation >> Gas reaction,Vacuum >> Chlorobenzene; MAI,0.09,False,0.99,18.89,0.79,14.62,DaNRkj4c6D5JLWwIziWfkhR7s2NS
MAPbI3,MA,Pb,I,,PCBM-60 | PEI,NiO-c,Ag,Chlorobenzene,DMF; DMSO >> none,False,100 >> 100,Spin-coating >> Recrystallization,Unknown >> MAI,0.096,False,1.05,19.85,0.764,15.91,DaVKoAj-oPzupvXwUWsT-Rn3mEak
MAPbI3,MA,Pb,I,1.6,TiO2-c | TiO2-mp,Spiro-MeOTAD,Au,Unknown,DMF >> none,False,110.0 >> 70.0,Spin-coating >> Gas reaction,Air >> Air; MACl,0.1,False,1.024,11.87,0.71,8.59,DacVSqb2mMkVhiAWaq7IChnOrRm7
MAPbI3,MA,Pb,I,1.6,TiO2-c,Spiro-MeOTAD,MoO3 | Ag,Chlorobenzene,DMSO; GBL,False,100,Spin-coating,Air,0.09,False,,,0.72,18.32,DbElHwVlyYJySi3KGobIROOI2t-3
MAPbI3,MA,Pb,I,1.6,TiO2-c | TiO2-mp | ZrO2-mp,none,Carbon,Unknown,GBL,False,50.0,Drop-infiltration,Unknown,0.1,False,0.92,23.59,0.68,14.79,DbXdze-atJt6VdlxZN5dJcZYAuDl
MAPbI3,MA,Pb,I,1.6,PCBM-60 | PFN,PTAA | MoS2,Al,Unknown,DMF >> IPA,False,100.0 >> 100.0,Spin-coating >> Spin-coating,Unknown,0.5,False,,,,11.75,Db_W6VMwS9LZfio4NK_1gTk9akS5
Cs0.25FA0.75PbI3,Cs; FA,Pb,I,1.58,SnO2-np,Spiro-MeOTAD,Au,Unknown,Octane >> Methyl acetate >> Ethyl acetate,False,Unknown,Spin-coating >> Dipp-coating >> Dipp-coating,Air >> Air >> Air,0.0579999999999999,False,1.12,17.0,0.7,14.0,Dbq7t5t60nRpAjuLsvojzPiKi9r7
MAPbI3,MA,Pb,I,1.6,SnO2-c | PCBM-60,PdMe2Pc,Au,Unknown,DMF; DMSO,False,60; 100,Spin-coating,N2,0.09,False,1.055,20.63,0.71,15.44,DbtmN6pdmsv7vWqkb1Ku4rCrVVcg
MAPbI3,MA,Pb,I,1.55,TiO2-c,Spiro-MeOTAD,Au,Unknown,DMF,False,100.0,Spin-coating,Air,0.092,False,0.983,19.84,0.539,10.56,Dc5e3WXKs5pEcDgxAy7cXeP6VigA
FA0.85MA0.15PbBr0.45I2.55,FA; MA,Pb,Br; I,,Graphitic carbon nitride | PCBM-60; Graphene | BCP,NiO-c,Ag,Unknown,acetonitrile; Methylamine,False,110.0,Slot-die coating,Unknown,36.1,True,0.011,1.95,,15.6,DcI_otx5KRMGWSzFbU-IlF84BxDt
MAPbI3,MA,Pb,I,1.6,PCBM-60,PEDOT:PSS,Al,Unknown,DMF,False,50.0,Spin-coating,N2,0.03,False,0.84,14.51,0.61,7.43,DcJJpgViNl3wAJe3r0vFeFvlpMCJ
Cs0.05FA0.79MA0.16PbBr0.5I2.5,Cs; FA; MA,Pb,Br; I,1.555,TiO2-c | TiO2-mp,Spiro-MeOTAD,Au,Chlorobenzene,DMF; DMSO,True,100.0,Spin-coating,N2,0.115,False,1.048,21.84,0.736,16.86,DcTyz5S3cENDPDJz7C4KG3dd1GkN
MAPbI3,MA,Pb,I,1.56,PCBM-60 | Bphen,TS-CuPc,Ag,Unknown,DMF; GBL,False,95.0,Spin-coating,N2,0.0725,False,,,,9.34,DcVSgZjIj-1A193-Elw5T8wOqzXp
FA0.4MA0.6PbI3,FA; MA,Pb,I,,ZnO-c,Spiro-MeOTAD,Ag,N2,DMF,False,100.0,Spin-coating,N2,0.045,False,1.015,22.05,0.7070000000000001,15.82,DcW9wWiag4Mjc_gIod7bspAOLsa7
BA2MA2Pb3I10,BA; MA,Pb,I,1.96,PCBM-60; ICBA | BCP,NiO-c,Ag,Unknown,Dimethylacetamide; NMP,False,100.0,Spin-coating,Unknown,0.06,False,1.22,13.09,0.708,11.29,DcWjsLOWmZswDIi9zMlDaRwE_Hvr
FA0.85MA0.15PbBr0.45I2.55,FA; MA,Pb,Br; I,,TiO2-c | TiO2-mp,Spiro-MeOTAD,Au,Chlorobenzene,DMF; DMSO,False,100.0,Spin-coating,N2,0.16,False,1.1,22.3,0.7,18.6,Dcf1lbZDr28L_64TcAfs1dJ8xnGf
MAPbI3,MA,Pb,I,1.6,TiO2-c | TiO2-mp,Spiro-MeOTAD,Au,Chlorobenzene,DMF,False,100.0,Spin-coating,N2,0.1,False,1.05,20.0,0.546,11.9,Dcjcvz6Nul3X_pKF0ZWKHQvrYGX3
MAPb1.0I3,MA,Pb,I,1.55,TiO2-c | TiO2-mp,Spiro-MeOTAD,Au,Unknown,DMF,False,100,Spin-coating,N2,0.1,False,0.95,21.8,0.72,14.9,DcpZW2cpIv214npEBpx77fEVDf3e
MAPbI3,MA,Pb,I,1.59,PCBM-60,NiO-c,Ag,Toluene,DMSO; GBL,False,100.0,Spin-coating,Unknown,0.0314,False,1.05,19.6,0.74,15.2,DdBWEUWsA__X86siA81W6ZmsEkEL
CsPbBr3,Cs,Pb,Br,2.3,TiO2-c | TiO2-mp,PANI,Carbon,Unknown,DMF >> Methanol,False,80.0 >> 250.0,Spin-coating >> Spin-coating,Unknown,0.1,False,1.42,7.33,0.738,7.69,DdCrf7Nu8ku4vpTOWvgH8LQTsxCk
MAPbI3,MA,Pb,I,1.6,TiO2-c | TiO2-mp,Spiro-MeOTAD,Au,Unknown,DMF; DMSO >> IPA,False,100.0 >> 100.0,Spin-coating >> CBD,Unknown,0.09,False,1.03,20.31,0.7,14.66,DdU__ymPXMWD4cpmOehd3IscEkiL
MAPbI3,MA,Pb,I,1.6,TiO2-c,Spiro-MeOTAD,Au,Gas,DMF; DMSO,False,115.0,Spin-coating,Unknown,0.16,False,1.16,23.0,0.79,20.8,DdfysCtl_9I0snvI6mLX51ProLi-
FA0.97MA0.03PbBr0.09I2.91,FA; MA,Pb,Br; I,,C60 | BCP,PTAA,Cu,Unknown,DMF; DMSO,False,Unknown >> 150.0,Spin-coating >> Spin-coating,Dry air >> Dry air,0.1,False,1.04,23.83,0.794,19.66,DdoXuHQtUFFwTT1-9R490xSodhs4
MAPbI3,MA,Pb,I,1.6,TiO2-nw | TiO2-c,Spiro-MeOTAD,Au,Unknown,DMF >> IPA,False,70.0 >> 80.0,Spin-coating >> CBD,N2 >> N2,0.13,False,0.87,16.1,0.66,9.21,DdtSGJxYP_1Dj9QrQrOfrsRSl1GN
Cs0.06FA0.79MA0.15PbBr1.8I1.2,Cs; FA; MA,Pb,Br; I,1.83,TiO2-c | TiO2-mp,Spiro-MeOTAD,Au,Chlorobenzene,DMF; DMSO,False,100,Spin-coating,N2,0.105,False,1.12,15.3,0.72,11.7,DdzdYKKddz8_6m078ZEnvVLlgAxh
MAPbI3,MA,Pb,I,1.6,TiO2-c | TiO2-mp,Spiro-MeOTAD,Au,Unknown,DMF,False,100.0,Spin-coating,Unknown,0.1032,False,0.83,18.1,0.75,11.34,De0nLtlkvd1pdP5qDwTJR1-NNXku
,MA | FA,Pb,Br; I,1.793,C60 | BCP,2PACz,Cu,N2,2-methoxyethanol; acetonitrile; NMP; DMF,False,Unknown,Slot-die coating,Unknown,0.16,False,1.249,15.256,0.661,12.56,DeC8oEv90ofD7n_eGN709cAo6Ula
FA0.83MA0.17PbBr0.51I2.49,FA; MA,Pb,Br; I,,TiO2-c | TiO2-nw,Spiro-MeOTAD,Au,Chlorobenzene,DMF; DMSO,False,100,Spin-coating,Unknown,0.1,False,0.99,22.85,0.67,15.03,DeFak1rxm_Vt5A6TyugMmHUQ6oPK
CsPbI3,Cs,Pb,I,1.63,Unknown,PTAA,Au,Unknown,DMF; DMSO,False,150,Spin-coating,N2,,False,1.11,18.92,0.743,15.6,DeJ93mHlrw-TFmzhUs06EGG5o1-L
MAPbI3,MA,Pb,I,1.6,TiO2-c | TiO2-mp,Spiro-MeOTAD,Au,Unknown,DMF >> IPA,False,70.0 >> 70.0,Spin-coating >> Spin-coating,N2 >> N2,0.56,False,0.91,18.4,0.74,12.7,DeUhnR3w6eL9PcqOVQXzCiSci3_V
MAPbI3,MA,Pb,I,1.6,PCBM-60 | LiF,PEDOT:PSS,Al,Unknown,DMF,False,100.0,Spin-coating,N2,0.09,False,1.04,22.2,0.737,17.0,DeWnQ33TJnE_wq4P4rz7jubQTMKD
Cs0.25FA0.75PbBr0.6I2.4,Cs; FA,Pb,Br; I,1.68,LiF | C60 | PEIE | SnO2-c | ZTO,PolyTPD | PFN,Au,Methyl acetate,DMF; DMSO,False,85; 100,Spin-coating,Unknown,0.0579999999999999,False,1.11,19.72,0.7659999999999999,16.79,Dehf4-KUMr0XDaFDU1rJQb6qi8MF
MAPbI3,MA,Pb,I,1.6,PCBM-60,PEDOT:PSS | PSS-Na,Al,Chlorobenzene,DMSO; GBL,False,100.0,Spin-coating,N2,0.09,False,0.86,19.36,0.7,11.65,DeossppTSUAdjFVyR7Ymi4M8aqK-
MAPbI3,MA,Pb,I,1.6,TiO2-c | TiO2-mp,Spiro-MeOTAD | ODA-FeS2-np,Au,Diethyl ether,DMF,False,100,Spin-coating,Unknown,0.1,False,0.98,21.02,0.69,14.21,Df50IC_5DqL0FwmELvtfFyjRpgf6
MAPbI3,MA,Pb,I,1.6,TiO2-c | PCBM-60,PCDTBT8,MoO3 | Au,Unknown,DMF; DMSO >> IPA,False,Unknown >> 100.0,Spin-coating >> Spin-coating,N2 >> N2,0.0002,False,1.1,21.78,0.7759999999999999,19.0,DfClzA-9RGq2gUmSAExAIO-S7Iie
MAPbI3,MA,Pb,I,1.59,SnO2-c | PCBM-60,Spiro-MeOTAD,Ag,Anisole,DMF; DMSO,False,100,Spin-coating,N2,0.045,False,0.99,17.5,0.64,11.0,DfMfu76aeB8IbdRQn9cgwjWsBuzL
MAPbI3,MA,Pb,I,1.6,TiO2-c | TiO2-mp,Spiro-MeOTAD,Au,Unknown,"Diiodoctane, DMF",False,90.0,Spin-coating,N2,0.2,False,0.93,22.3,0.74,15.3,DfRxiSkg8akdQlok5wqHRr9DgVpB
FA0.25MA0.75Pb0.75Sn0.25I3,FA; MA,Pb; Sn,I,1.33,PCBM-60 | BCP,PEDOT:PSS,Ag,Vacuum,DMF; DMSO,False,100.0,Doctor blading,N2,0.09,False,0.78,24.9,0.78,15.15,DfTHC1uz-gCl3h8AwP3AyEi-CfX5
MAPbI3,MA,Pb,I,1.6,TiO2-c | Al2O3-mp,Spiro-MeOTAD,Au,Unknown,DMF,False,100.0,Spin-coating,Unknown,0.1032,False,1.05,17.3,0.6,10.89,DfVvcPQT--kdbj2VAHmPaI3qePQ5
FA0.25MA0.75PbI3,FA; MA,Pb,I,,PCBM-60,PEDOT:PSS,Ag,Unknown,DMF,False,100.0,Spin-coating,N2,0.01,False,0.78,18.96,0.7,10.31,DfWZbwBlGqBgYJkopgG0uwvtcyvh
CsBi0.04Pb0.96I3,Cs,Bi; Pb,I,,TiO2-c | TiO2-mp,Spiro-MeOTAD,Au,Unknown,DMF; DMSO,False,100,Spin-coating,Air,0.09,False,1.1,13.5,0.55,8.0,DfY17IZOdibclvgivCKVBDIuswYp
MAPbI3,MA,Pb,I,1.6,TiO2-c,IEICO-4F | Spiro-MeOTAD,MoO3 | Ag,Chlorobenzene,DMSO; GBL,False,100.0,Spin-coating,Unknown,0.16,False,1.1,23.01,0.73,18.28,DfashR3_MFeAVfnBaUhEoLMhgSPR
MAPbI3,MA,Pb,I,1.6,PCBM-60 | BCP,PTAA,Ag,Unknown,DMF; DMSO >> IPA,False,Unknown >> 95.0,Spin-coating >> Spin-coating,N2 >> N2,0.1,False,1.08,21.2,0.78,18.3,DfdfoqND-xndF-6qqQuq9JXbpWTd
MAPbI3,MA,Pb,I,1.6,TiO2-c | TiO2-mp,NiO,MWCNTs,Chlorobenzene,DMF >> Cyclohexene; IPA,False,100.0 >> 100.0,Spin-coating >> CBD,Air >> Air,0.08,False,0.903,22.38,0.7609999999999999,15.38,DfhCDffNyp1WPdWioSF1QcH5u057
FAPbI3,FA,Pb,I,1.48,TiO2-c | TiO2-mp,Spiro-MeOTAD,Au,Chlorobenzene,DMF; DMSO,False,150.0,Spin-coating,Dry air,0.16,False,0.88,15.0,0.55,7.26,DfzUDexS8ocWQE8os27DQV2V4z62
MAPbI3,MA,Pb,I,1.6,TiO2-c | TiO2-mp,Spiro-MeOTAD,Au,Diethyl ether,DMF; DMSO,False,65; 100,Spin-coating,Unknown,0.1,False,1.009,19.71,0.591,11.75,Dg5KgkE6vpAliQ-jwF5JxWw7CeJc
MAPbI3,MA,Pb,I,,PCBM-60 | Bphen,PEDOT:PSS | V2O5,Ag,Unknown,DMF,False,Unknown,Spin-coating,Unknown,0.0725,False,1.02,21.02,0.72,15.43,Dg5uuKRB8Pu0vUdfH_5J49FD7FNe
CsPbBr3,Cs,Pb,Br,2.3,TiO2-c | TiO2-mp,none,Carbon; Graphite; PANI,Unknown,DMF >> Methanol,False,250.0 >> 80.0,Spin-coating >> Spin-coating,N2 >> N2,0.09,False,1.59,6.87,0.812,8.53,DgLGCvgsU_QOCnbESDOf9tATU76y
MAPbI3,MA,Pb,I,1.6,TiO2-c | Ag-np | TiO2-c,Spiro-MeOTAD,Ag,Diethyl ether,DMF; DMSO,False,65; 100,Spin-coating,Unknown,0.04,False,0.99,22.4,0.6779999999999999,15.03,DgNzKcz_M-0qn1FITsH_cRZHbZuP
Cs0.1FA0.75MA0.15PbBr0.51I2.49,Cs; FA; MA,Pb,Br; I,,TiO2-c | TiO2-mp,Spiro-MeOTAD,Au,Chlorobenzene,DMF; DMSO,False,100.0,Spin-coating,N2,0.15,False,,21.2,,,DgSrfCyQ0KwBIs0hT9AVASASNd8Z
Cs0.05FA0.81MA0.14PbBr0.45I2.55,Cs; FA; MA,Pb,Br; I,,TiO2-c,Spiro-MeOTAD,Au,Chlorobenzene,Unknown,False,100.0,Spin-coating,N2,0.1,False,1.05,20.2,0.6409999999999999,12.29,DgZSl18jzlPmt9hqAVZ1106Ap301
Cs0.05FA0.81MA0.14PbBr0.45I2.55,Cs; FA; MA,Pb,Br; I,1.63,TiO2-c | SnO2-c,Spiro-MeOTAD,Au,Chlorobenzene,DMF; DMSO,False,100.0,Spin-coating,N2,0.16,False,,,,,Dgaw26nkakyJlxC4jWUm6sv-EqRY
MAPbI3,MA,Pb,I,1.6,MATS | PCBM-60,PEDOT:PSS,Al,Unknown,DMF >> Ethanol,False,Unknown >> 100.0,Spin-coating >> Spin-coating,N2 >> N2,0.16,False,0.91,23.41,0.79,16.93,Dgiks2QKT7WTuRFZ7vytZkmjihfD
Cs0.05FA0.81MA0.14PbBr0.45I2.55,Cs; FA; MA,Pb,Br; I,,TiO2-c,Spiro-MeOTAD,Au,Chlorobenzene,DMF; DMSO,False,100.0,Spin-coating,N2,0.06,False,1.04,23.85,0.68,16.91,DgmDjQDhwcDz53oLYuEaiPtGAszP
MAPbI3,MA,Pb,I,1.6,C60,Spiro-MeOTAD,Au,Diethyl ether,DMF; DMSO,False,100.0,Spin-coating,Unknown,0.09,False,1.02,23.3,0.66,15.8,DgoDtMiDYDMxG5G6x4ZVVHES7oDf
MAPbI3,MA,Pb,I,1.58,TiO2-c | PCBM-60,Spiro-MeOTAD,Au,Unknown,DMF >> none,False,100.0 >> 150.0,Spin-coating >> Ion exchange,Air >> Air; Methylamin,0.09,False,1.094,22.35,0.785,19.19,DhAVZbEpXNPRE2NmeRAElLvBjXhJ
MAPbI3,MA,Pb,I,1.6,TiO2-c | TiO2-mp,Spiro-MeOTAD,AgAl,Diethyl ether,DMF; DMSO,False,100.0,Spin-coating,Unknown,0.1,False,0.99,20.67,0.637,13.03,DhRpDhCyoBuEpPxEY_oYZdmSn6xH
MAPbI3,MA,Pb,I,1.6,TiO2-c | TiO2-mp,none,B-MWCNTs,Unknown,DMF >> DMF >> Cyclohexene; IPA,False,100.0 >> 100.0 >> 100.0,Spin-coating >> Spin-coating >> CBD,Air >> Air >> Air,0.08,False,0.89,20.54,0.75,13.7,DhUdpyXVlAoTHN_fKIe9FjKKKg4i
Cs0.1MA0.9PbI3,Cs; MA,Pb,I,1.61,PCBM-60 | C60,PEDOT:PSS,Ag,Toluene,DMSO; GBL,False,100.0,Spin-coating,N2,0.01,False,1.0,18.57,0.7440000000000001,13.81,Dh_FFBxSS0sxs0n717RbO9gK7XvF
MAPbI3,MA,Pb,I,1.6,TiO2-c | TiO2-mp,Spiro-MeOTAD,Au,Unknown,DMF >> IPA,False,Unknown >> 90.0,Spin-coating >> CBD,Unknown,0.1,False,0.968,22.0,0.623,13.2,DhvufV68tPTbNZk_34JbpB3aVQOK
MAPbI3,MA,Pb,I,1.6,SrTiO3 | TiO2-mp | Al2O3-mp,Spiro-MeOTAD,Au,Unknown,DMF,False,130.0,Spin-coating,Unknown,0.16,False,,,,,Di46hK4JLj4mZ6l--2B89hYKmVuq
Cs0.15FA0.85PbBr0.9I2.1,Cs; FA,Pb,Br; I,1.7,SnO2-np,Spiro-MeOTAD,,,,False,,,,,False,1.232,19.91,0.771,18.91,DiFbN91mP-Y5GWhwGiOarFntvU-J
(ThMA)2FA4Pb5I16,(ThMA); FA,Pb,I,1.5,PCBM-60 | BCP,PEDOT:PSS,Ag,Unknown,DMF,False,100,Spin-coating,N2,0.1,False,0.964,22.53,0.745,16.18,DiPCm-gP96EutHC1Qi11bwJeTH9X
CsPbI3,Cs,Pb,I,,TiO2-c,PTAA,Au,Unknown,DMF; DMSO,False,Unknown,Spin-coating,N2,0.09,False,1.07,20.0,0.72,15.36,DiS6EooNstPUIvPtgXEM-KjuVvey
MAPbI3,MA,Pb,I,1.6,C60 | BCP,3-F-br-4C,Ag,Chlorobenzene,DMF,False,100.0,Spin-coating,N2,0.09,False,1.07,20.21,0.8,17.15,DiYpfT89hs-AWV2nlCwYYUj5brdp
FA0.5MA0.5PbBr0.45I2.55,FA; MA,Pb,Br; I,,TiO2-c | TiO2-mp,NiO | CuSCN,Au,Unknown,DMF; DMSO >> IPA,False,70.0 >> 100.0,Spin-coating >> Spin-coating,Unknown,0.1,False,1.1,21.04,0.65,15.03,Di_cgMTtReflsnKmO99HNFHBVK4X
Cs0.2FA0.8PbBr1.05I1.95,Cs; FA,Pb,Br; I,1.76,SnO2-c | C60,Spiro-MeOTAD,Ag,N2,DMF; DMSO,False,100.0,Spin-coating,Unknown,0.092,False,1.1,17.2,0.73,12.4,DiaJswR3pvjQ5tFGCCF7n09fW4qy
Cs0.03FA0.97PbI3,Cs; FA,Pb,I,1.553,TiO2-c,Spiro-MeOTAD,Au,Unknown,DMF; DMSO >> none >> IPA,False,100.0 >> 155.0 >> 150.0,Spin-coating >> Gas reaction >> Ion exchange,Air >> Vacuum >> N2,0.1,False,0.94,21.2,0.669,13.4,DiafNyHUUxczZq7uUo2cHiMwyaQj
MAPbI3,MA,Pb,I,1.6,PCBM-60,PEDOT:PSS,Al,Toluene,DMSO; GBL @ 3; 7 >> DMSO; GBL @ 3; 7,False,100 >> 100,Spin-coating >> Spin-coating,Unknown,0.09,False,1.06,20.0,0.72,15.35,DihJuQMITwDcVykZ94ePxWXTy1ci
FA0.83MA0.17PbBr0.51I2.49,FA; MA,Pb,Br; I,,SnO2-np,Spiro-MeOTAD,Au,Chlorobenzene,DMF; DMSO,False,25; 100,Spin-coating,Unknown,0.1,False,1.1,20.0,0.62,14.0,DioL0zOD5EFJvkP93brzo95IoK4x
MAPbI3,MA,Pb,I,1.6,TiO2-c | TiO2-mp | ZrO2-mp,none,Carbon,Unknown,GBL,False,50,Drop-infiltration,Air,0.1,False,0.91,19.1,0.62,10.81,Dio_9hWGbHVv962dcl1T6cQDbmEW
MAPbI3,MA,Pb,I,1.5,PTAA,In2O3,Au,Diethyl ether,DMF; DMSO,False,65.0; 100.0,Spin-coating,N2,0.12,False,0.957,18.64,0.583,10.39,Dip1fYW8vb5Ck_FA2f6twXRXPuVt
MAPbI3,MA,Pb,I,1.6,PCBM-60 | BCP,PEDOT:PSS,Ag,Chlorobenzene,DMF,False,100.0,Spin-coating,N2,1.8,False,0.9,16.7,0.784,11.7,DixEG3Ns9VZ27BKAEUtr-j5f2JdV
MAPbI3,MA,Pb,I,1.6,ZrO2-np,Spiro-MeOTAD,Au,Unknown,DMF,False,100.0,Spray-coating,Air,0.1,False,1.0,15.4,0.74,11.4,DiyBMQ296ASXOZ0JBgbWvQob66zK
MAPbI3,MA,Pb,I,1.6,TiO2-c | C60,TaTm | TaTm:F6-TCNNQ,Au,Unknown,none,False,Unknown,Co-evaporation,Vacuum,0.01,False,1.19,12.53,0.815,12.16,Dj9udRUwxIeJqyik7kg575gBS8cQ
MAPb1.0I3,MA,Pb,I,1.55,PCBM-60,Spiro-MeOTAD,Au,Unknown,DMF,False,Unknown,Spin-coating,Unknown,0.14,False,1.04,22.14,0.67,15.31,DjBETlkR5lFxjBXnPMcMPafGS3Pc
MAPbI3,MA,Pb,I,1.6,TiO2-c | TiO2-mp,none,Carbon,Ethyl acetate,DMF; DMSO,False,100.0,Spin-coating,Air,0.1,False,0.77,23.93,0.39,7.17,DjQ1uD7SUzCUV--kl06e_KFvMLge
MAPbI3,MA,Pb,I,1.6,CSCNT@Al2O3-c,NiO-c,CSCNT@Al2O3-c | CSCNT@SnO2,Unknown,DMF; DMSO,False,110.0,Spin-coating,Unknown,0.1,False,,,,,DjSm6Gg_Hw5XrYnIYOqvm208Ok_Z
MAPbI3,MA,Pb,I,1.6,TiO2-c | TiO2-mp | MgO,Spiro-MeOTAD,Ag,Unknown,DMSO; GBL,False,60.0,Spin-coating,N2,0.09,False,1.08,20.82,0.67,15.1,DjUBizncpeQRdcOESsfmrd9zrGqD
MAPbI3,MA,Pb,I,1.6,PCBM-60 | LiF,NiO-c,Al,Unknown,DMSO; GBL,False,100.0,Spin-coating,N2,0.04,False,1.05,15.8,0.74,12.3,DjdJ81oBUT4XyfohQTJ7QvTlKRRR
Cs0.25FA0.75PbBr0.6I2.4,Cs; FA,Pb,Br; I,1.72,SnO2-np,Spiro-MeOTAD,Au,Chlorobenzene,DMF; DMSO,False,100.0,Spin-coating,Unknown,0.105,False,1.18,12.4,0.49,7.1,DjkfZBhPjALQRQ5PUivMNOCLIET0
MAPbI3,MA,Pb,I,1.6,SnO2-np | CPTA,Spiro-MeOTAD,Au,Chlorobenzene,DMF; DMSO,False,80.0,Spin-coating,Unknown,0.1,False,1.083,22.39,0.75,18.31,Djx5LDMSR7Cj47jFtRTRTzXXVmOe
MAPbI3,MA,Pb,I,1.6,TiO2-c | TiO2-mp,Spiro-MeOTAD,Au,Diethyl ether,DMF; DMSO,False,70; 100,Spin-coating,Unknown,0.1,False,1.08,22.41,0.7490000000000001,18.11,DjytNjJXuTvvUPNVTkz5GEb20WCq
MAPbI3,MA,Pb,I,1.6,ZnO-c,Spiro-MeOTAD,Ag,Unknown,DMF >> IPA,False,Unknown >> 70.0,Spin-coating >> CBD,Unknown,0.1,False,0.982,21.7,0.67,14.33,Dk5CSSyyG_8pWSr8W3LXvG1nzXee
(PTA)2MA3Pb4I13,(PTA); MA,Pb,I,,SnO2-np,Spiro-MeOTAD,Ag,Unknown,DMSO,False,100.0,Spin-coating,N2,0.0485,False,1.05,14.07,0.6759999999999999,10.02,DkBp9eJGMPeuerkU88mvsvyCi1C7
FA0.9MA0.1PbBr0.1I2.9,FA; MA,Pb,Br; I,1.56,SnO2-c,Spiro-MeOTAD,Au,Unknown,DMF; DMSO >> IPA,False,Unknown >> 150.0,Spin-coating >> Spin-coating,Dry air >> Dry air,0.125,False,1.12,23.39,0.8,20.8,DkDYhvSu1rC9K-iZu0Je9Zf-dP_w
Cs0.05FA0.7885MA0.1615PbBr0.45I2.55,Cs; FA; MA,Pb,Br; I,,TiO2-c | TiO2-mp,P4,Au,Chlorobenzene,DMF; DMSO,False,100.0,Spin-coating,N2,0.16,False,1.094,18.5,0.63,12.7,DkL_Mkxo5qlEnp1L1s-U3O9Qcjo6
MAPbI3,MA,Pb,I,1.6,TiO2-c | Al2O3-mp,Spiro-MeOTAD,Ag,Unknown,DMF,False,100.0,Spin-coating,Unknown,0.07,False,0.92,17.7,0.53,8.4,DkbQ33RHOH6HDl7azkqdJNVPpEya
Cs0.05FA0.79MA0.16PbBr0.51I2.49,Cs; FA; MA,Pb,Br; I,,SnO2-np,Spiro-MeOTAD,Au,Chlorobenzene,DMF; DMSO,False,100.0,Spin-coating,N2,0.17,False,1.137,21.83,0.7490000000000001,18.57,DkgA8Vt6LghNYiaZ9PulYcDqtETf
FA0.4MA0.6PbI3,FA; MA,Pb,I,,TiO2-c,WO3,Ag,Unknown,DMF >> none >> none,False,Unknown,Spin-coating >> Gas reaction >> Gas reaction,Unknown,0.2,False,1.04,17.43,0.713,12.92,DkhyXOybZK8zppgU3nuVpQ5_wcfT
MAPbI3,MA,Pb,I,1.6,TiO2-c | TiO2-mp,Spiro-MeOTAD,Ag,Unknown,DMF >> IPA,False,90.0 >> 90.0,Spin-coating >> Spray-coating,Air >> Air,0.07,False,0.948,19.1,0.69,12.5,DkmIMjVoTMIN0M2s4VaUqbQTWVyp
MAPbI3,MA,Pb,I,1.6,ZnO-np | SnO2-np,Spiro-MeOTAD,Ag,Unknown,DMF; DMSO,False,100.0,Spin-coating,Unknown >> Vacuum,0.1,False,1.11,20.85,0.713,16.5,DkmJlVNYqLpW-caMMKpWgv71klnI
FA0.2MA0.8PbBr0.45I2.55,FA; MA,Pb,Br; I,,C60 | BCP,PEDOT:PSS,Ag,Toluene,DMSO; GBL,False,60; 100,Spin-coating,N2,0.1,False,0.94,18.45,0.706,12.25,Dkqp154xuwbIEJmCzA_pguxCCKv8
MAPbI3,MA,Pb,I,1.6,TiO2-c,Spiro-MeOTAD,Au,Chlorobenzene,DMSO; GBL,False,100.0,Spin-coating,Unknown,0.1,False,1.1,22.18,0.71,17.33,DkxASSZNwAzienEjuQsXGuKauhCv
MAPbI3,MA,Pb,I,1.6,TiO2-c,PTAA,Au,Unknown,DMF; DMSO,False,100.0,Spin-coating,Air,0.096,False,1.08,18.9,0.7,14.3,Dkx_kbJS06IoT43Nhvp3xrfZVGIc
FA0.85MA0.15PbBr0.45I2.55,FA; MA,Pb,Br; I,1.57,PCBM-60 | BCP,PTAA,Ag,Unknown,DMSO,False,150.0,Spin-coating,Air,0.1,False,1.09,21.33,0.733,17.03,DlFJyHFcALSWYQxBnju2jWbL6sth
MAPbI3,MA,Pb,I,1.6,TiO2-c,Spiro-MeOTAD,Au,Toluene,DMF; DMSO,False,100.0,Spin-coating,N2,0.15,False,1.027,22.3,0.691,15.8,DlGFYZ_HLZgdMsPBqDI0g-Pc8VfB
MAPbI3,MA,Pb,I,1.6,TiO2-c,Spiro-MeOTAD,Au,Chlorobenzene,DMF; DMSO,False,100,Spin-coating,Unknown,0.06,False,0.96,18.57,0.62,11.05,DlXgoO7UHvwMXFUAjzuYCOTRz8-P
MAPbI3,MA,Pb,I,1.5,TiO2-c,Spiro-MeOTAD,Au,Unknown,DMF >> IPA,False,Unknown >> 135.0,Spin-coating >> Spin-coating,Unknown,0.108,False,0.98,19.23,0.7020000000000001,13.35,DlkqF8DNvcBTt2YG-nwLW2yp-Vec
MAPbI3,MA,Pb,I,1.6,PCBM-60 | Rhodamine 101,NiO-np | Al2O3-mp,Ag,Diethyl ether,DMF; DMSO,False,100.0,Spin-coating,Air,0.09,False,1.07,18.3,0.71,13.9,Dllp8OqDFS5ave-XsPDZZHzJrKMc
