Repository: GouravSidana/firstML

# firstML
My first Machine Learning Project

File: filtered_perovskite.csv (part 37 of 155)
Formula,A_ion,B_ion,X_ion,Bandgap,ETL,HTL,Backcontact,Antisolvent,Solvent,Solv_annel,Anneal_temp,Dep_procedure,Synth_atm,Cell_area,Is_module,Voc,Jsc,FF,PCE,entry_id
MAPbI3,MA,Pb,I,1.6,PCBM-60,NiO-c,Ag,Chlorobenzene,DMF; DMSO,False,70.0; 100.0,Spin-coating,N2,0.07,False,1.029,17.58,0.75,13.57,Dlr6DSLC5MQrt_zzwtiQ849naiGA
Cs0.17FA0.83PbBr0.8I2.2,Cs; FA,Pb,Br; I,1.72,SnO2-np,Spiro-MeOTAD,Au,Chlorobenzene,DMF; DMSO,False,100.0,Spin-coating,N2,0.0893,False,1.223,19.5,0.721,17.2,Dls_GNvG_k1rd5rtlM697dxcUSiB
MAPbI3,MA,Pb,I,1.59,CdS,Spiro-MeOTAD,Au,Chlorobenzene,DMSO; GBL,False,80.0,Spin-coating,Unknown,0.1,False,1.031,15.574000000000002,0.483,7.7,DltS90qJfNlxqEFIirmNgeTqmMNz
FA0.85MA0.15PbBr0.45I2.55,FA; MA,Pb,Br; I,,TiO2-c | TiO2-mp,G2,Au,Unknown,DMF; DMSO,False,100.0,Spin-coating,Unknown,0.0125,False,1.13,23.52,0.76,20.0,DlvzM_A3oj_omdzs-vpPyBIt_2vW
nannannan,,,,,Unknown,Unknown,,,,False,,,,,False,,,,,Dm1Y5Eg3wq_0XGi5VLFeaKk9CAxz
MAPbI3,MA,Pb,I,1.6,BCP; PCBM-60,PEDOT:PSS,Ag,Unknown,DMF >> IPA,False,Unknown,Spin-coating >> Spin-coating,N2 >> N2,0.1,False,0.97,17.76,0.6829999999999999,11.76,DmfhhYt_zKPsx5hJHxjsveeAfViU
Cs0.05FA0.15MA0.85PbI3,Cs; FA; MA,Pb,I,,SnO2-np,Spiro-MeOTAD,Au,Chlorobenzene,DMF; DMSO,False,110.0,Spin-coating,Dry air,0.12,False,1.02,15.78,0.7829999999999999,12.56,DmhCQ-SB7ODVpropUDktvPBraK0l
FA0.81MA0.15PbBr0.45I2.55,FA; MA,Pb,Br; I,,PCBM-60 | C60 | BCP,PTAA,Cu,Unknown,DMF; DMSO >> IPA,False,105.0 >> 105,Spin-coating >> Spin-coating,N2 >> N2,0.07,False,1.2,22.35,0.77,20.65,Dn-h9HpTnBO7LrLE_O3kC8XxFNLa
MAPbI3,MA,Pb,I,1.6,PCBM-60 | BCP,PEDOT:PSS,Ag | MoO3,Unknown,DMF >> IPA,False,70.0 >> 120.0,Spin-coating >> Spin-coating,N2 >> N2,0.1,False,1.05,17.73,0.7240000000000001,13.4,Dn61RkOcD_AYdnkJclxRCWIPcDER
MAPbI3,MA,Pb,I,1.6,C60 | BCP,TZ3,Ag,Toluene,DMF; DMSO,False,100.0,Spin-coating,Ar,0.1,False,0.97,22.16,0.76,16.33,DnBpicabInmpKN5eB-5I9422duie
FA0.78MA0.21PbBr0.21I2.79,FA; MA,Pb,Br; I,,PCBM-60 | BCP,NiPc,Ag,Unknown,DMF; DMSO >> IPA,False,Unknown >> 150.0,Spin-coating >> Spin-coating,Ar >> Ar,0.1,False,0.98,16.5,0.72,11.64,DnNwXNwA5r1lg_IRx8xY54IJOii8
MAPbI3,MA,Pb,I,1.58,pBTTz,PEDOT:PSS,Ag,Toluene,DMSO; GBL,True,100.0,Spin-coating,N2,0.1,False,0.9,20.6,0.604,11.2,DnVj5PZAAb-At1USyIs4uDNHHmra
FA0.85MA0.15PbBr0.45I2.55,FA; MA,Pb,Br; I,,TiO2-c | TiO2-mp,Spiro-MeOTAD,Au,Chlorobenzene,DMF; DMSO,False,100.0,Spin-coating,N2,0.0256,False,1.08,22.4,0.7,15.3,DnZdv6nu_CDjirLmsi_y5yrTZOpP
MAPb(BF4)2.95I0.05,MA,Pb,(BF4); I,,TiO2-c | TiO2-mp | ZrO2-mp,none,Carbon,Unknown,DMF,False,100.0,Spin-coating,N2,0.07,False,0.957,18.15,0.76,13.24,DneLUpZV-g-isAoi_ha02clH7Jq-
MAPbI3,MA,Pb,I,1.6,TiO2-c | TiO2-mp,Spiro-MeOTAD,Au,Ethyl ether,DMF,False,100,Spin-coating,Unknown,0.04,False,1.1,24.34,0.75,20.1,DnlQvhV7T-rw9CbcAF5gpVztAI7b
MAPbI3,MA,Pb,I,1.6,TiO2-c | TiO2-mp,IEICO; PBDB-T,MoOx | Ag,Unknown,DMF; DMSO >> IPA,False,Unknown >> 100,Spin-coating >> Spin-coating,N2 >> N2,0.04,False,1.06,22.75,0.601,14.48,DnnJcgxHtMbX33Ceg-T3BHb-l6zd
Cs0.05FA0.79MA0.16PbBr0.45I2.55,Cs; FA; MA,Pb,Br; I,,TiO2-c | TiO2-mp,Spiro-MeOTAD,Au,Chlorobenzene,DMF; DMSO,False,100.0,Spin-coating,N2,0.16,False,1.1,22.3,0.71,17.4,DnqLI9td9Q5fs-5gma1oA0Qk2nLm
Cs0.17FA0.83PbBr0.51I2.49,Cs; FA,Pb,Br; I,,SnO2-np | C60,Spiro-MeOTAD | VOx,Au,Chlorobenzene,DMF; DMSO,False,100.0,Spin-coating,Dry air,0.12,False,1.05,18.3,0.73,13.6,Do6RmDmXFmITRvoXLNVEhZEzA4ZA
MAPbI3,MA,Pb,I,1.57,TiO2-c | TiO2-mp,Spiro-MeOTAD,Ag,Diethyl ether,DMF,False,100.0,Spin-coating,Air,0.1,False,0.96,19.64,0.66,12.34,DoD__kGsUzXWHK3jmpVcQz5gB3-v
Cs0.08FA0.77MA0.15PbBr0.51I2.49,Cs; FA; MA,Pb,Br; I,1.6,C60 | BCP,PTAA,Cu,Ethyl acetate,DMF; DMSO,False,100,Spin-coating,N2,0.16,False,0.967,20.619,0.632,12.59,DoIk0G6nyTjxlWNsAcjOXIvlFiAx
MAPbI3,MA,Pb,I,1.6,C60 | BCP,Au; NiO,Al,Unknown,DMF; DMSO,False,150.0,Spin-coating,N2,0.06,False,1.0,12.61,0.56,7.09,DoSrCemBcn20MCAPKCXppmivV3-V
MAPbI3,MA,Pb,I,1.59,SnO2-np,Spiro-MeOTAD,Au,Ethyl acetate,DMF; DMSO,False,100,Spin-coating,Ar,0.08,False,1.01,21.27,0.68,14.49,DoaghOhAchLGt2Tp8mL24UTkMWfZ
Cs0.05FA0.79MA0.16PbBr0.51I2.49,Cs; FA; MA,Pb,Br; I,,TiO2-c,Spiro-MeOTAD,Au,Chlorobenzene,DMF; DMSO,False,150.0,Spin-coating,N2,0.09,False,1.104,21.57,0.732,17.43,DoiTD1aRAUFvD1ynU44lYxmoCTZU
MAPbI3,MA,Pb,I,1.6,PCBM-60,PEDOT:PSS,Ag,Unknown,DMF >> IPA,False,Unknown >> 60.0; 100,Spin-coating >> CBD,Unknown,0.02,False,0.98,15.8,0.68,10.4,DoyoZVCUvamY7_VB6OMuWcz0pZrS
Cs0.125FA0.875PbBr0.375I2.625,Cs; FA,Pb,Br; I,,TiO2-c | TiO2-mp,Spiro-MeOTAD,Au,Diethyl ether,DMF; DMSO,False,140.0,Spin-coating,Unknown,0.125,False,1.111,22.388,0.76,18.9,Dp1iXFlAjaQGsy7CVDcKlTYGFjm-
MAPbI3,MA,Pb,I,1.6,TiO2-c | TiO2-mp,Spiro-MeOTAD,Ag,Unknown,DMF >> IPA,False,70.0 >> 70.0,Spin-coating >> CBD,N2 >> N2,0.12,False,1.03,21.22,0.64,14.07,DpCSpZDpZmbyhBwzMHJIl9-HY1pg
CsBi0.04Pb0.96I3,Cs,Bi; Pb,I,1.56,TiO2-c,CuI,Au,Unknown,DMF; DMSO,False,100.0,Spin-coating,Unknown,0.09,False,0.97,18.76,0.726,13.17,DpKRQLr4mUhtpZl8IdZcM0hi-AL6
MAPbI3,MA,Pb,I,1.6,TiO2-c,Spiro-MeOTAD,Au,Chlorobenzene,Unknown,False,25.0; 100.0,Spin-coating,N2 >> Air,0.09,False,1.01,21.31,0.75,16.14,DpTR9kXiZHaiHHpy6lvWf7wAhK5Q
FA0.85MA0.15PbBr0.45I2.55,FA; MA,Pb,Br; I,,TiO2-c | TiO2-mp,BTT-4,Au,Chlorobenzene,DMF; DMSO,False,100.0,Spin-coating,Air,0.16,False,1.09,23.04,0.753,19.0,DpZejomGMC333WAW23H_FDNuyUlP
FA0.85MA0.15PbBr0.45I2.55,FA; MA,Pb,Br; I,1.47,SnO2-np,PCPD2FBT:BCF,PEDOT:PSS | ITO | PET,Unknown,DMF; DMSO >> IPA,False,Unknown >> 150.0,Spin-coating >> Spin-coating,Unknown,1.0,False,1.06,18.3,0.735,14.3,Dp_y_7-Ome-s32aeIBM5mOn-BSZf
MAPbI3,MA,Pb,I,1.56,PCBM-60 | Bphen,PEDOT:PSS,Ag,Unknown,DMF,False,100.0,Spin-coating,N2,0.0725,False,0.97,21.59,0.754,15.79,DpapT4jHMkixwXP9ZUKMxyrJaiVT
MAPbI3,MA,Pb,I,1.6,SnO2-c,PTAA,Au,Unknown,DMF >> IPA,False,70.0 >> 105.0,Spin-coating >> Spin-coating,N2 >> N2,0.098,False,1.04,18.13,0.551,10.4,Dpk_aGNQJxpGNxvEG2ropqkH1yqe
MAPb1.0I3,MA,Pb,I,1.6,ZnO-c,Spiro-MeOTAD,Au,Unknown,DMF,False,100,Spin-coating,Unknown,0.1,False,1.0,18.3,0.51,9.31,DpqPlTAWZiTjGH_jx2UpBHdflZ7v
Cs0.05FA0.79MA0.16PbBr0.51I2.49,Cs; FA; MA,Pb,Br; I,,TiO2-c | CuI,Spiro-MeOTAD,Au,Unknown,DMF; DMSO,False,Unknown,Spin-coating,N2,0.078,False,1.075,23.6,0.7490000000000001,18.5,DqIHhCpoaD2U-DnkW-bOE2pYkGDW
MAPbI3,MA,Pb,I,1.6,WOx,Spiro-MeOTAD,Ag,Unknown,DMF,False,90; 100,Spin-coating,Unknown,0.06,False,0.71,21.77,0.58,8.99,DqZbj7i9zsRh2-CGjMwqFFkgQom3
MAPb1.0I3,MA,Pb,I,1.6,PCBM-60,NiO,Ag,Chlorobenzene,DMF; DMSO,False,100,Spin-coating,Air,0.09,False,1.034,17.1,0.69,12.2,Dqf1i77MRZLY0Pl31Q7ucUhJ7Q9l
MAPbI3,MA,Pb,I,,PCBM-60 | BCP,NiO-c,Ag,Unknown,DMF,False,Unknown,Spin-coating,N2,,False,1.06,17.68,0.759,14.25,DqmMJBWvzIRudQ7w7jwjCm0Y9eoW
MAPbI3,MA,Pb,I,1.6,TiO2-c,Spiro-MeOTAD,Ag,Diethyl ether,GBL; NMP,False,150.0,Spin-coating,Unknown,1.2,False,,,,15.6,DqsS4ovuM1fAc_zarKOwZdm6atP0
MAPbI3,MA,Pb,I,1.6,TiO2-c | TiO2-mp,Spiro-MeOTAD,Au,Unknown,DMF >> IPA,False,100.0 >> 100.0,Spin-coating >> Spin-coating,Air >> Air,0.09,False,0.92,18.53,0.48,8.15,DquHW-wq_rfHjVUd89leJDlM-XkL
MAPbI3,MA,Pb,I,1.6,TiO2-c,Spiro-MeOTAD,Au,Chlorobenzene,DMF,False,130.0,Spin-coating,N2,0.12,False,1.03,22.62,0.755,17.58,DqvvHZZB6iUJI0vDdwnW2L2I4cWs
MAPbI3,MA,Pb,I,1.6,SnO2-c | PCBM-60,PdMe2Pc,Au,Unknown,DMF; DMSO,False,60; 100,Spin-coating,N2,0.09,False,1.055,19.69,0.65,13.45,DqzTJpW9nEzjuOhUu5YugdTUZF0W
MAPbI3,MA,Pb,I,1.6,TiO2-c | TiO2-mp,PMMA | Spiro-MeOTAD,Au,Toluene,DMF; DMSO,False,100.0,Spin-coating,N2,0.1,False,1.12,22.73,0.741,18.87,Dr1wUAn468t5ThJLSEuKpDeRL38S
MAPbI3,MA,Pb,I,1.6,TiO2-c | TiO2-mp,none,Au,Unknown,DMF >> IPA,False,70.0 >> 100.0,Spin-coating >> CBD,N2 >> N2,0.1,False,0.89,12.91,0.63,7.22,Dr2QL8svG0hq6HKk6tHnSh3TTBS2
Cs0.05FA0.79MA0.16PbBr0.51I2.49,Cs; FA; MA,Pb,Br; I,,SnO2-np,Spiro-MeOTAD,PEDOT:PSS | PEDOT:PSS | PDMS,Chlorobenzene,DMF; DMSO,False,100.0,Spin-coating,N2,0.1,False,1.06,21.9,0.65,15.6,Dr4ugjG19LfLNxi_phGAQxCHoO1W
MAPbI3,MA,Pb,I,1.6,TiO2-c,Spiro-MeOTAD,Ag,Chlorobenzene,DMF; DMSO,False,100.0,Spin-coating,N2,0.07,False,1.1,22.9,0.75,18.8,Dr5-9Mc6Jhumg6GJmk49n1zMfBrN
MAPbI3,MA,Pb,I,1.55,PCBM-60,PEDOT:PSS | PEDOT:PSS,Al,Unknown,DMF >> IPA,False,70.0 >> 130.0,Spin-coating >> Spin-coating,N2 >> Air,0.1,False,0.9,19.6,0.8,14.1,Dr8XJmtRzawR81jkS8WnOueSrRHY
(PEA)2Cs1.77FA57.23Pb60I181,(PEA); Cs; FA,Pb,I,,SnO2-c,Carbon-nt | Spiro-MeOTAD,Au,Diethyl ether,DMF; NMP,False,100; 150,Spin-coating,Unknown,0.12,False,1.08,23.0,0.68,16.9,Dr964zu738Zn1K8gq2qogMMwPNzl
MAPbI3,MA,Pb,I,1.6,TiO2-c | TiO2-mp,Spiro-MeOTAD,Au,Unknown,DMF,False,100.0,Spin-coating,Air,0.1,False,0.93,19.58,0.59,10.88,DrKDJJ6SjhVe4ywb_E_ZUaTA-oRQ
FAPbI3,FA,Pb,I,1.48,SnO2-c,Spiro-MeOTAD,Ag,Diethyl ether,DMF; NMP,False,100; 150,Spin-coating,Dry air,0.1,False,1.095,23.98,0.769,20.19,DrKOXvtPmXtWzb8qS3HjLtPe6hY-
MAPbI3,MA,Pb,I,1.6,PCBM-60 | bis-C60,CuCo2O4,Ag,Chlorobenzene,DMF; DMSO,False,100.0,Spin-coating,Unknown,0.1,False,0.95,17.14,0.71,11.56,DrPHYKJLwgPrhW7MvOhTBnG8kE6o
MAPbI3,MA,Pb,I,1.6,SnO2-np,Spiro-MeOTAD,Ag,Unknown,DMF >> IPA,False,Unknown >> 70.0,Spin-coating >> CBD,N2 >> N2,0.04,False,1.08,19.5,0.616,13.0,DrRkGZteR5RUKlpK4R1QVlrT9Y7k
MAPbI3,MA,Pb,I,1.6,TiO2-c | TiO2-mp,Spiro-MeOTAD,Au,Chlorobenzene,DMF; DMSO,False,100.0,Spin-coating,Air,0.1,False,,,,,DrU6EoaP9Qo5I8hC14e45OUr86me
MAPbI3,MA,Pb,I,1.6,PCBM-60 | C60,PEDOT:PSS,Al,Unknown,DMF; DMSO,False,110.0,Spray-pyrolys,Air,0.1,False,0.81,17.1,0.65,9.0,Drc1vOppET6-8imVJvHhKyh14Kky
CsPbBr3,Cs,Pb,Br,2.32,TiO2-c | SnO2-c,CuPc,Carbon,Unknown,DMF >> Methanol,False,90.0 >> 250.0,Spin-coating >> CBD,Air >> Air,0.071,False,,,,,Drv-lQ6-5l-GOq6dbyq0Od528-nV
MAPbI3,MA,Pb,I,,PCBM-60 | BCP,NiO-c,Ag,Unknown,DMF,False,Unknown,Spin-coating,N2,,False,1.07,18.23,0.762,14.88,DsATYpj8yepK7Ri9V71bCcXlgxfX
MAPbI3,MA,Pb,I,,PCBM-60 | BCP,PEDOT:PSS | NPB,Ag,Unknown,Unknown,False,Unknown,Spin-coating,N2,0.09,False,1.05,22.46,0.78,18.11,DsAm8BoQOSNJGTP8jvZugnG-d2cj
MAPbI3,MA,Pb,I,1.6,PCBM-60 | AZO-np,NiO-c,Ag,Unknown,DMF >> Ethanol,False,Unknown >> 100.0,Spin-coating >> Spin-coating,Unknown,0.19,False,0.95,19.01,0.69,13.64,DsFz9cAbB4WppWA-TM3E2OGe6wMw
MAPbI3,MA,Pb,I,1.6,TiO2-c,PbS-QDs | Spiro-MeOTAD,Au,Toluene,DMF; DMSO,False,100.0,Spin-coating,Unknown,0.09,False,1.12,22.97,0.7240000000000001,18.63,DsJulFuRASmQkrl0vOxe-4t6idGX
FA0.9MA0.1PbBr0.1I2.9,FA; MA,Pb,Br; I,,TiO2-c,PTAA,Au,Unknown,DMF; DMSO >> IPA,False,Unknown >> 150.0,Dropcasting >> Spin-coating,Unknown,0.15,False,1.06,22.3,0.726,15.8,DsurCaY3pjJmb-B3B_oao_dz1IVI
MAPbI3,MA,Pb,I,1.6,PCBM-60,NiMgLiO,Ag,Toluene,DMSO; GBL,False,100.0,Spin-coating,Unknown,0.09,False,1.068,18.848,0.6629999999999999,13.36,Dt-9HnZvzop4iKxxzYcZp5PPKQpr
MAPbI3,MA,Pb,I,1.6,Ca | C60,TAPC | MoO3; TAPC,MoO3 | Ag,Unknown,none >> none,False,Unknown,Evaporation >> Gas reaction,Vacuum >> MAI; Vacuum,0.1,False,1.04,20.81,0.696,15.06,Dt1tFCHBV4AjVh9XSJ54661bhLtz
Cs0.17FA0.83PbBrI2,Cs; FA,Pb,Br; I,1.67,SnO2-np,Spiro-MeOTAD,Au,Toluene,DMF; DMSO,True,100,Spin-coating,Unknown,0.1,False,1.2,19.67,0.76,16.24,Dt3c7R6nf8om6i555swXCt8xO7Gd
MAPbI3,MA,Pb,I,1.6,PCBM-60 | FPI-PEIE,PEDOT:PSS,Ag,Unknown,DMF,False,100.0,Spin-coating,Ar,0.1,False,0.97,20.7,0.777,15.6,Dt9BfPTVb0GrzhDl0FEmLPdB2mJB
MAPbI3,MA,Pb,I,1.6,TiO2-c | TiO2-mp | ZrO2-mp,none,Carbon,Unknown,DMF >> IPA,False,Unknown,Spin-coating >> CBD,Unknown,0.13,False,0.87,20.1,0.61,10.64,DtQTGgImSS22s0yKG_2Sfgmdn5oM
Cs0.17FA0.83PbBr0.51I2.49,Cs; FA,Pb,Br; I,,PCBM-60; PDI-DA | BCP,NiO-c,Ag,Chlorobenzene,DMF; DMSO,False,120.0,Spin-coating,Unknown,1.07,False,0.96,19.2,0.66,12.16,DtahfZ13a12Z-6ivbAqF7TKrMarp
MAPbI3,MA,Pb,I,1.6,PCBM-60 | BCP,NiO-np,Ag,Chlorobenzene,DMF,False,80.0,Spin-coating,N2,0.1,False,1.08,22.23,0.69,16.56,DtwBV9matp3WowIn8cZOxhnKczRT
FA0.83MA0.17PbBr0.51I2.49,FA; MA,Pb,Br; I,,C60 | BCP,NiO-c,Ag,Chlorobenzene,DMF; DMSO,True,100.0,Spin-coating,N2,0.126,False,0.99,20.2,0.62,12.4,DtxZB1cRpI_Oh3vL5GjZiMyJgIHG
MAPbI3,MA,Pb,I,1.5,PCBM-70 | Rhodamine 101,NiO-np,Ag,Diethyl ether,DMF; DMSO,False,65; 100,Spin-coating,Unknown,,False,1.05,20.71,0.7509999999999999,16.33,Du8wwWZ8D_17GurtRJsourZN1BIR
MAPbI3,MA,Pb,I,1.6,PCBM-60 | ZnO-np,NiO-c,Ag,Chlorobenzene,DMF,False,100.0,Spin-coating,N2,0.126,False,0.99,19.5,0.66,12.8,DuNNQurKE7ymutOnfJW5AUMK6rDm
MAPbI3,MA,Pb,I,1.6,TiO2-c | PCBM-60,Spiro-MeOTAD,Au,Unknown,DMF >> none,False,100.0 >> Unknown,Spin-coating >> Evaporation,Unknown,0.1,False,0.97,21.0,0.575,12.0,DuSxAoUKdtJgNDHNSEBzFZO7tcqM
MAPbI3,MA,Pb,I,1.6,TiO2-c | Al2O3-mp,Spiro-MeOTAD,Ag,Unknown,Unknown,False,100.0,Spin-coating,Air,0.09,False,1.04,18.6,0.68,13.6,Du_UwTPZf6uijt2to31AqVPvJppU
CsPbBrI2,Cs,Pb,Br; I,,SnO2-np,Spiro-MeOTAD,MoO3 | Ag,Unknown,DMF; DMSO,False,55; 240,Spin-coating,N2,0.04,False,1.08,14.8,0.767,12.3,Dv7GUXcnW4juH0corfnEHbvmhxBg
MAPbI3,MA,Pb,I,1.58,PCBM-60 | LiF,PEDOT:PSS,Al,Toluene,DMSO; GBL,False,100.0,Spin-coating,N2,0.1,False,0.93,18.9,0.76,13.3,DvEPec5F6ZutnQrXpLliuz1IxUbT
Cs0.05FA0.79MA0.16PbBr0.45I2.55,Cs; FA; MA,Pb,Br; I,,TiO2-c,Thiophene | Spiro-MeOTAD,Au,Chlorobenzene,DMF; DMSO,False,100.0,Spin-coating,Unknown,0.0625,False,1.12,23.15,0.72,18.46,DvKj3Oti61O2QyVwN6sUS87Y7CSe
MAPbI3,MA,Pb,I,1.6,PCBM-60 | BCP,DMZ,Ag,Chlorobenzene,DMF; DMSO,False,100.0,Spin-coating,Unknown,0.11,False,1.02,22.62,0.81,18.61,DvPSWIarqxiHF5GGVukRSbySe222
FA0.4MA0.6PbI3,FA; MA,Pb,I,1.53,C70,PEDOT:PSS,Ag,Toluene,DMSO; GBL,False,100,Spin-coating,N2,0.1,False,0.97,20.96,0.647,13.28,DvSjLHCsV0TBdsloIjtKcEVuaR9o
FA0.66MA0.34Pb0.5Sn0.5I3,FA; MA,Pb; Sn,I,1.26,C60 | BCP,PEDOT:PSS,,,,False,,,,,False,0.75,27.0,,14.2,DveVcO2mji-0BsNp_sD3nlR865fw
MAPbI3,MA,Pb,I,1.6,TEACl | PCBM-60 | PEI,NiO-c,Ag,Unknown,DMSO; GBL,False,70.0,Spin-coating,Air,0.09,False,1.1,19.05,0.758,15.83,Dvt-XRtDL3DurT39JweiO0IYDg6P
MAPbI3,MA,Pb,I,1.56,TiO2-c | TiO2-mp | ZrO2-mp,none,Carbon,Unknown,DMF; DMSO,False,100,Spin-coating,Air,0.2,False,0.976,21.18,0.511,10.56,Dw3Bsc2gGcZrZo03idvTpWL1yf94
MAPbI3,MA,Pb,I,,TiO2-c | TiO2-mp,OIPC-Br,Au,Unknown,DMSO,False,100,Spin-coating,N2,0.09,False,1.01,21.3,0.6970000000000001,15.0,Dw3VSGiyu9KkN0z-_rKGpEc7WQeH
MAPbI3,MA,Pb,I,,PCBM-60 | Bphen,PEDOT:PSS | GeO2,Ag,Unknown,DMF,False,Unknown,Spin-coating,Unknown,0.0725,False,0.96,21.55,0.74,15.15,DwDeJvH1KOGLbO7HVKfr8CQL3NUy
CsPbBr3,Cs,Pb,Br,2.33,TiO2-c | TiO2-mp | Carbon-QDs,Red Phosphorous-QDs,Carbon,Unknown,DMF >> Methanol,False,Unknown >> 250,Spin-coating >> Spin-coating,Air >> Air,0.1,False,,,,7.8,DwNX-sGbG7uTz6QuXd5ppo8aa-_X
Cs0.05FA0.15MA0.8PbI3,Cs; FA; MA,Pb,I,,PCBM-60 | BCP,NiMgLiO,Ag,Chlorobenzene,DMSO; GBL,False,90.0,Spin-coating,Unknown,0.09,False,1.08,22.55,0.79,19.15,DwVIQUBg2cn4N_FU2C2uxuljWJVJ
Cs0.05MA0.95PbI3,Cs; MA,Pb,I,,PCBM-60 | BCP | TiO2-c,NiO-c,Ag,Chlorobenzene,DMF; DMSO,False,100.0,Spin-coating,Ar,0.06,False,1.02,19.57,0.7020000000000001,14.0,DwXfuIOr9ZIfhWWKhShpr45GFF0L
MAPbI3,MA,Pb,I,1.6,ITCPTC-Th | C60 | BCP,P3CT-Na,Ag,Chlorobenzene,DMF; DMSO,False,60; 80,Spin-coating,N2,0.09,False,1.064,22.54,0.78,18.75,DwZmRli1hsnSrQ_zYm7f9-bdT1z9
MAPbI3,MA,Pb,I,1.58,TiO2-c | TiO2-mp,Spiro-MeOTAD,Au,Unknown,DMF,False,100.0,Spin-coating,Air,0.07,False,0.84,20.46,0.687,11.9,Dw_fy7rVoEIQp2b8seMtIV8IBN42
BA2MA3Pb4I13,BA; MA,Pb,I,,TiO2-c,Spiro-MeOTAD,Au,Unknown,DMSO,False,100.0,Spin-coating,Air,0.09,False,0.97,15.45,0.542,9.01,DwawMn45-gtG5b0qnHVEAmRyh3eQ
(ThMA)2FA4Pb5I16,(ThMA); FA,Pb,I,1.5,PCBM-60 | BCP,PEDOT:PSS,Ag,IPA,DMF,False,100,Spin-coating,N2,0.1,False,1.07,22.25,0.7759999999999999,18.47,DwuXM6GG3I4r8PlcrEg-kAewh4bO
MAPbI3,MA,Pb,I,1.6,PCBM-60 | BCP,PTAA,Ag,Unknown,DMF; DMSO >> IPA,False,100.0 >> 100.0,Spin-coating >> Spin-coating,Unknown,0.1,False,1.05,20.15,0.74,15.67,DxYitDD_4QHnD7CAxshJcXnxm6UJ
FA0.85MA0.15PbBr0.45I2.55,FA; MA,Pb,Br; I,,SnO2-np,Spiro-MeOTAD,Ag,Chlorobenzene,DMF; DMSO >> IPA,False,100.0 >> 100,Spin-coating >> Spin-coating,N2 >> N2,0.102,False,1.173,21.02,0.682,16.82,Dxmh6Oeke2c4TTyJUYdHmA_icisJ
MAPbI3,MA,Pb,I,1.6,none,PTAA,Ti | Au,Unknown,DMF >> IPA,True,Unknown >> 105.0,Spin-coating >> Spin-coating,Unknown,0.06,False,1.03,22.5,0.78,18.1,DxuQXu3hlYjVIuBtP5t5_rW2g1Lc
MAPbI3,MA,Pb,I,1.6,SnO2-c | 1‐butyl‐3‐methylimidazolium bromide,Spiro-MeOTAD,Au,Toluene,DMAc; NMP,False,25,Spin-coating,N2,0.07,False,1.12,21.74,0.775,18.8,Dy0IAR_WrzLj1L94pEaKvAW2ic1p
MAPbI3,MA,Pb,I,1.6,TiO2-c,Spiro-MeOTAD,MoO3 | Au,Toluene,DMSO; GBL,False,100.0,Spin-coating,N2,0.16,False,1.022,22.97,0.764,17.94,Dy4Rnn3TAuMkTz4cDDH1FObMan-1
MAPbI3,MA,Pb,I,1.5,TiO2-c | TiO2-mp,Black phosphorous nanosheets | Spiro-MeOTAD,Au,Unknown,Unknown,False,Unknown,Spin-coating,Unknown,0.1,False,1.06,20.22,0.76,16.4,Dy6guC-7RKEO8DVa5Ebj-lVS9WeG
MAPbI3,MA,Pb,I,1.6,PCBM-60,Spiro-MeOTAD,Ag,Unknown,DMF >> none,False,Unknown,Spin-coating >> Gas reaction,Unknown >> MAI,0.06,False,1.046,22.05,0.695,15.94,DyQ69qLOnwfPmr4-DWLf_FAueots
MAPbI3,MA,Pb,I,1.6,TiO2-c | TiO2-mp,Spiro-MeOTAD,Au,Unknown,DMF >> none,False,110.0 >> 70.0,Spin-coating >> Gas reaction,Air >> Air; MACl,0.1,False,1.09,14.53,0.61,9.63,Dyd1eQBG3IRXmazC-xszodPj580Y
MAPbI3,MA,Pb,I,1.6,TiO2-c | TiO2-mp,Spiro-MeOTAD,Au,Unknown,DMF >> IPA,False,70.0 >> 80.0,Spin-coating >> Spin-coating,N2 >> N2,0.09,False,0.92,19.02,0.63,11.08,DyjW3B-C9PH_oaB-zR3w8Grb8_Qr
Cs0.05FA0.79MA0.16PbBr2.51I2.49,Cs; FA; MA,Pb,Br; I,1.63,TiO2-c,Spiro-MeOTAD,Au,Chlorobenzene,DMF; DMSO; Pyridin,False,100.0,Spin-coating,Dry air,0.125,False,1.127,21.7,0.732,17.91,DypeynHKa43VpBL1Ywz87_FFQb9h
MAPbI3,MA,Pb,I,1.6,TiO2-c,Spiro-MeOTAD,Au,Chlorobenzene,Unknown,False,25.0; 100.0,Spin-coating,N2 >> Air,0.09,False,1.06,20.85,0.76,16.8,DyranyvHhE_DQkAZEjfUcHUEy4IU
MAPbI3,MA,Pb,I,1.6,TiO2-c,Spiro-MeOTAD,Au,Chlorobenzene,DMF,False,100,Spin-coating,N2,0.09,False,1.07,23.8,0.77,19.6,Dytc0JxvgurjkQ8BfH5MmHfsoKPe
Cs0.1FA0.9PbI3,Cs; FA,Pb,I,,PCBM-60 | ZnO,PEDOT:PSS,Ag,Chlorobenzene,DMF; DMSO,False,100,Spin-coating,Unknown,0.04,False,1.1,22.4,0.752,18.5,Dz-lE04GDHz9YgF7GsK7GzCKeBHI
MAPbI3,MA,Pb,I,1.6,TiO2-c | TiO2-nw,Spiro-MeOTAD,Ag,Toluene,DMSO; GBL,False,100.0,Spin-coating,N2,0.06,False,1.043,22.95,0.755,18.07,Dz0uaLPkUH5JlRVflSaJo8NKYWZN
MAPbI3,MA,Pb,I,1.6,TiO2-c,Spiro-MeOTAD,Au,Chlorobenzene,DMSO; GBL,False,50; 100,Spin-coating,N2,0.1,False,1.094,23.62,0.7659999999999999,19.8,Dz3dfK0iw3qD9r4PJwT7Du_csivL
MAPbI3,MA,Pb,I,1.6,TiO2-c,Spiro-MeOTAD,Ag,Unknown,DMF >> Unknown,False,120.0 >> 85.0,Spin-coating >> Gas reaction,Unknown >> MAI; Vacuum,0.1,False,1.05,20.31,0.769,16.42,Dz8AccFQw2aUo1C2phf_lWGzJ7_Z
FAPbI3,FA,Pb,I,1.48,TiO2-c | TiO2-mp,Spiro-MeOTAD,Au,Unknown,DMF >> IPA,False,Unknown >> 40.0; 100,Spin-coating >> CBD,Air >> Air,0.1,False,0.99,17.8,0.64,11.4,DzCV0hw0UmJap9K3SBQHWZ_I-cLv
MAPbI3,MA,Pb,I,1.6,CPTA | BACl,Spiro-MeOTAD,MoO3 | Au,Unknown,Methylammonium acetate,False,60.0; 100.0,Spin-coating,Ambient,0.05,False,1.079,22.23,0.759,18.21,DzFLtGAX1bAHWQCGur75sYqwsqbR
Cs0.05FA0.81MA0.14PbBr0.45I2.55,Cs; FA; MA,Pb,Br; I,,PCBM-60 | BCP,PTAA,Ag,Unknown,DMF,False,100.0,Spin-coating,N2,0.1,False,1.09,20.89,0.65,14.82,DzKp0bwwi42bPLpnttewD_5Y0ZcF
MAPbI3,MA,Pb,I,1.6,C60 | BCP,MoO3 | NPB,Al,Unknown,none,False,Unknown,Co-evaporation,Vacuum,0.04,False,1.05,19.6,0.69,14.1,DzS0NDoxEZSnsistUUtpYtGOomHE
FA0.83MA0.17PbBr0.5I2.5,FA; MA,Pb,Br; I,1.6,SnO2-c,Spiro-MeOTAD,Au,Chlorobenzene,DMF; DMSO,False,100.0,Spin-coating,N2,0.125,False,,,,16.9,DzZDkK5vePB8aKC9H-WIf6ufR1kQ
MAPbI3,MA,Pb,I,1.6,TiO2-c | TiO2-mp,Spiro-MeOTAD,Au,Unknown,DMF,False,100,Spin-coating,Air,0.15,False,0.98,19.7,0.7090000000000001,13.7,DzZIDl0W1V1Ky7xUGaHTjnK2peQc
BA2MA3Pb4I13,BA; MA,Pb,I,,PCBM-60 | BCP,PEDOT:PSS,Ag,Unknown,DMF,False,70.0,Spin-coating,Unknown,0.102,False,0.954,16.13,0.695,10.2,Dz_RZJUqxea9ad9wBeyGrWc2Iqfj
FAPbI3,FA,Pb,I,1.526,SnO2-np,Spiro-MeOTAD,Au,Vacuum,DMF; NNP,False,150.0,Spin-coating,Air,0.09,False,1.08,23.96,0.78,20.24,Dzb7P8u9yhr3wvMThbS63L511RHp
MAPbI3,MA,Pb,I,1.6,TiO2-c | TiO2-mp,Spiro-MeOTAD,Au,Unknown,GBL,False,100,Spin-coating,Unknown,0.09,False,0.8340000000000001,15.5,0.562,7.24,Dzd5ll8Q9wx-z0fyAaOI8lMcG190
Cs0.05FA0.80MA0.15PbBr0.45I2.55,Cs; FA; MA,Pb,Br; I,1.6,SnO2-c,Spiro-MeOTAD,Au,Ethyl acetate,DMF; DMSO,False,70; 100,Spin-coating,N2,0.105,False,1.15,21.91,0.74,18.69,DzmbcNocLgdLodM4YjYLMjdnlvvl
FASnI3,FA,Sn,I,,C60 | BCP,PEDOT:PSS,Ag,Chlorobenzene,DMF; DMSO,False,90.0,Spin-coating,N2,0.04,False,0.57,20.66,0.674,7.94,DznjBc65rQsEQvY03cPkaGR1P2Om
MAPbI3,MA,Pb,I,1.6,TiO2-c,Spiro-MeOTAD,Ag,Unknown,DMF; DMSO,False,Unknown,Spin-coating,Unknown,0.1,False,1.08,22.57,0.76,18.53,DzodvlcEgyWpu_JWtGD_uzYR5TmO
MAPbI3,MA,Pb,I,1.6,SnO2-np,Spiro-MeOTAD,Au,Chlorobenzene,DMF; DMSO,False,65; 100,Spin-coating,Unknown,0.1,False,1.1,22.46,0.75,18.1,E--aniVyRcl02TdpGy3QVLAwo4rv
MAPbI3,MA,Pb,I,1.6,TiO2-c,Spiro-MeOTAD,Ag,Unknown,DMF >> IPA,False,Unknown >> 75.0,Spin-coating >> Spin-coating,Ar >> Ar,0.15,False,0.916,19.0,0.508,8.9,E-H0wE4RweCV1iUpOq36lrD7JOty
MAPbI3,MA,Pb,I,1.6,TiO2-c | TiO2-mp | Al2O3-c,none,Carbon,Unknown,DMF; THF >> IPA,False,Unknown >> 100.0,Spin-coating >> CBD,Unknown,0.152,False,0.89,19.57,0.69,11.95,E-JwCXt_ulX2ZBSZ5sNDCZu43MTw
MAPbI3,MA,Pb,I,1.6,TiO2-c,Spiro-MeOTAD,Au,Unknown,DMF >> IPA,False,70.0 >> 100.0,Spin-coating >> CBD,Unknown,0.126,False,0.932,17.1,0.64,10.2,E-Uygpf4FP7Sh5D42N6_0umeOSy1
MAPbI3,MA,Pb,I,1.6,PCBM-60 | BCP,NiO-c,Ag,Toluene,DMF; DMSO,False,100.0,Spin-coating,Ar,0.01,False,1.03,18.31,0.74,13.93,E-YuSf-ynSa3weQrWOvanDBHGDAM
MAPbI3,MA,Pb,I,1.6,TiO2-c | TiO2-mp | Al2O3-mp,NiO-mp,Carbon,Unknown,DMF >> IPA,False,Unknown >> 70.0,Spin-coating >> CBD,Air >> Air,0.2,False,0.945,18.86,0.58,10.5,E-ve_LGs53RI3jv5Kg_y3vc-h37Z
Cs0.05FA0.8075MA0.1425PbBr0.45I2.55,Cs; FA; MA,Pb,Br; I,,SnO2-np,BTTI-C6,Au,Chlorobenzene,DMF; DMSO,False,100.0,Spin-coating,N2,0.1,False,1.1,24.0,0.746,19.69,E03GKg571cR0KGgpZDokV8-BGEv2
MAPbI3,MA,Pb,I,1.6,C60 | BCP,CuCrO2,Ag,Diethyl ether,DMF; DMSO,False,60; 100,Spin-coating,N2,0.1,False,0.932,18.2,0.632,10.7,E06rOAWkQbDmgaDxb78eF4I8L9Kq
MAPbI3,MA,Pb,I,1.6,C60 | BCP,PTAA,Cu,Ethyl acetate,DMF; DMSO,False,100.0,Spin-coating,N2,0.144,False,1.05,21.7,0.73,16.6,E0AS-tLQmwK3X-8PZvxp5uw9h3oB
MAPbI3,MA,Pb,I,1.6,S-acetylthiocholine chlorde | C60 | BCP,PEDOT:PSS,Ag,Unknown,DMF,False,90.0,Spin-coating,N2,1.0,False,1.09,22.85,0.75,18.68,E0BpcXSaIvTt7oSxWXTSMuvldbeV
MAPbI3,MA,Pb,I,1.6,TiO2-c | TiO2-mp,Spiro-MeOTAD,Au,Unknown,DMF >> IPA,False,100.0 >> 100.0,Spin-coating >> Spin-coating,Unknown,0.125,False,1.006,22.48,0.71,16.97,E0DK3EC3UnW8feFlEtXf3-eEgm27
Cs0.05FA0.95PbI3,Cs; FA,Pb,I,1.55,TiO2-c | TiO2-mp,Spiro-MeOTAD,Au,Chlorobenzene,DMF; DMSO,False,100,Spin-coating,N2,0.12,False,1.05,24.91,0.7759999999999999,19.67,E0FDyd1AhppFLSbc6h8GZJb6otit
MAPbI3,MA,Pb,I,1.6,TiO2-c,Spiro-MeOTAD,MoO3 | Ag,Unknown,DMF >> IPA,False,Unknown >> 90.0,Spin-coating >> Spin-coating,N2 >> N2,0.045,False,1.04,18.4,0.71,13.51,E0H9mEgWZ4PP6FE40u-5isPTyAjR
FA0.85MA0.15PbBr0.45I2.55,FA; MA,Pb,Br; I,,TiO2-c | TiO2-mp,Spiro-MeOTAD,Au,Chlorobenzene,DMF; DMSO,False,100.0,Spin-coating,N2,0.16,False,1.13,23.87,0.76,20.4,E0TFze2xM0khM_dBmHY2mk2d1yKy
Cs0.05FA0.85MA0.1PbBr0.3I2.7,Cs; FA; MA,Pb,Br; I,,TiO2-c | TiO2-mp,TB4-ZnPc,Au,Chlorobenzene,DMF; DMSO,False,100.0,Spin-coating,N2,0.25,False,1.01,22.8,0.617,14.0,E0_tslXAHmO7gOLDRJil6rqKx08H
FA0.8MA0.15PbBr0.45I2.55,FA; MA,Pb,Br; I,,TiO2-np,Spiro-MeOTAD,Au,Chlorobenzene,DMF; DMSO,False,100,Spin-coating,N2,0.049,False,,,,20.51,E0bqim_gkCPWxgKriTzeUQt8oDd1
MAPbI3,MA,Pb,I,1.6,TiO2-c | TiO2-mp,Spiro-MeOTAD,Au | Ag,Chlorobenzene,DMF,False,90.0,Spin-coating,Unknown,1.0,False,0.98,20.6,0.636,12.9,E157FvBkudyGGyclt7tihl3H-XIA
MAPbI3,MA,Pb,I,1.6,TiO2-c | TiO2-mp,Spiro-MeOTAD,Ag,Unknown,DMF >> IPA,False,70.0 >> 100.0,Spin-coating >> CBD,N2 >> N2,0.1,False,1.01,22.42,0.58,13.13,E18bO1XccnwDvcrwGN-jncbNBsKi
MAPbI3,MA,Pb,I,1.63,SnO2-c | APTES-SAM,Spiro-MeOTAD,Au,Ethyl ether,DMF; DMSO,False,100,Spin-coating,Unknown,,False,1.16,21.93,0.72,17.54,E19WVm-OcoAhmBEf3SOlFW_84R8B
MAPbI3,MA,Pb,I,1.55,C60 | PEI,PTAA,Ag,Ethyl acetate,DMF; DMSO >> Chloroform,False,100,Spin-coating >> Spin-coating,N2 | N2,,False,1.08,21.24,0.752,17.21,E1T6X1JOUDy940C223wURbq-OciU
FA0.85MA0.15PbBr0.15I0.85,FA; MA,Pb,Br; I,,SnO2-c | PCBM-60,XPP,MoO3 | Ag,Chlorobenzene,DMF; DMSO,False,100.0,Spin-coating,N2,0.1119999999999999,False,1.1,23.24,0.7440000000000001,19.0,E1VPVrgi-9RrbV3yMJenk-PSL4lB
MAPbI3,MA,Pb,I,1.6,TiO2-c | TiO2-mp | ZrO2-mp,none,Ag,Unknown,DMF >> IPA,False,70.0 >> 70.0,Drop-infiltration >> CBD,Unknown,0.065,False,0.845,21.2,0.585,11.0,E1VhckRy7gqiogDGofKoE8CpXLUf
Cs0.05MA0.95PbBr0.6I2.4,Cs; MA,Pb,Br; I,,TiO2-c,Spiro-MeOTAD,Au,Unknown,DMF >> IPA,False,Unknown >> 150,Spin-coating >> Spin-coating,Unknown,0.078,False,1.1,22.48,0.72,17.81,E1eOIGDyyHrOwpFNzczQOd8AhzBq
MAPbI3,MA,Pb,I,1.5,TiO2-c | C60-SAM,HTM3,Au,Unknown,DMF,False,20; 70; 100; 120,Spin-coating,Air,0.0913,False,1.043,21.9,0.67,15.34,E1kK_MIZPUyC06lKAI-yeADXhgie
MAPbI3,MA,Pb,I,1.6,PCBM-60,PEDOT:PSS,Ca | Al,Unknown,DMF,False,Unknown,Spin-coating,N2,0.1,False,0.67,16.34,0.644,9.05,E1u7NbH0lJRkh2I2-1svQsJCHwIT
FA0.8MA0.15PbBr0.45I2.55,FA; MA,Pb,Br; I,,TiO2-np,Spiro-MeOTAD,Au,Chlorobenzene,DMF; DMSO,False,100,Spin-coating,N2,0.049,False,,,,20.51,E1vMlg30PcIWmISMZQMEGUCWvisp
MAPbI3,MA,Pb,I,1.6,TiO2-c | TiO2-mp,tetra-substituted azulene,Au,Toluene,DMSO,False,100.0,Spin-coating,N2,0.1,False,1.06,21.7,0.7,15.8,E1wmfVWR0Hlib_vUjua_AKKScqTT
MAPbI3,MA,Pb,I,1.6,PCBM-60 | Rodhamine 101,NiO-c,Ag,Diethyl ether,DMF,False,65; 100,Spin-coating,Unknown,1.35,False,1.021,15.722,0.652,10.46,E20bgVTOFneHi2wyR43sZHypGb9Q
FAPb0.5Sn0.5I3,FA,Pb; Sn,I,1.3,PCBM-60,PEDOT:PSS,Ag,Chlorobenzene,DMF; DMSO,False,100.0,Spin-coating,N2,0.12,False,0.6859999999999999,26.29,0.515,9.35,E21Y1Mhbhg8GkTbubU_VOyLyZpid
MAPbI3,MA,Pb,I,1.6,TiO2-c | TiO2-mp,Spiro-MeOTAD,Au,Unknown,DMF; DMSO >> IPA,False,60 >> 150,Spin-coating >> Spin-coating,Unknown,0.09,False,1.029,20.541,0.755,15.86,E263QvY46tNBQJ4piaVhfbLvQtHv
MAPbBr0.75I2.25,MA,Pb,Br; I,1.7,PCBM-60 | BCP,PTAA,Ag,Chlorobenzene,DMF; DMSO,False,100.0,Spin-coating,Unknown,0.08,False,1.15,20.5,0.805,19.0,E2C1ilfUIo9R43_cxrmhAFyjC5Iy
CsPbI3,Cs,Pb,I,,TiO2-c,PTAA,MoOx | Ag,Unknown,Octane >> Methyl acetate,False,Unknown,Spin-coating >> Spin-coating,Air >> Air,0.0725,False,1.24,14.66,0.75,13.67,E2IK1QwvYMd_rKMklIGS14PNje2u
MAPbI3,MA,Pb,I,1.6,SnO2-c,Spiro-MeOTAD,Au,Diethyl ether,DMF,False,100.0,Spin-coating,Air,0.102,False,1.058,22.52,0.642,15.12,E2dDPhKZa9cDFPjswrRkhs-hmEyY
FAPbBr2I,FA,Pb,Br; I,,PCBM-60 | BCP,PEDOT:PSS,Ag,Unknown,none >> Methanol; Ethanol,False,Unknown >> 80.0,Evaporation >> Spin-coating,Vacuum >> N2,0.09,False,1.08,13.54,0.72,10.67,E2f7RyHqcXDF1NqrLyCIbGmCKx3d
MAPbI3,MA,Pb,I,1.6,TiO2-c | TiO2-mp | ZrO2-mp,none,Carbon,Unknown,DMF >> IPA,False,65 >> 100,Spin-coating >> CBD,N2 >> N2,0.1,False,0.98,21.4,0.424,9.0,E2frVgITifYTRIaufDKltPrEY8Sc
MAPbI3,MA,Pb,I,1.6,PCBM-60 | LiF,PEDOT:PSS,Al,Chlorobenzene,DMF; DMSO,False,90.0,Spin-coating,N2,0.1,False,0.81,20.25,0.62,9.85,E2iXV1zt9ZZQ9fHlfyT-MEP8ngwQ
MAPbI3,MA,Pb,I,1.6,PCBM-60 | BCP,NiO-c,Ag,Chlorobenzene,DMSO; GBL,False,70.0,Spin-coating,N2,0.09,False,1.0,20.05,0.68,13.8,E2yK13B4gthWDgyqYy1dM8etWrQu
Cs0.05FA0.83MA0.17PbBr0.51I2.49,Cs; FA; MA,Pb,Br; I,,TiO2-c | TiO2-mp,Spiro-MeOTAD,Au,Chlorobenzene,DMF; DMSO,False,100.0,Spin-coating,N2,0.1,False,0.94,16.5,0.551,9.64,E36s6CrViW9Z-doblsh68Y4T1fiN
MACa0.02Pb0.98I3,MA,Ca; Pb,I,,TiO2-c,Spiro-MeOTAD,Au,Unknown,DMF,False,100.0,Spin-coating,N2,0.09,False,0.96,19.1,0.6609999999999999,12.1,E39lhL1rkuTTNy3z4e8vwQzAzRVK
MAPbI3,MA,Pb,I,1.6,TiO2-c | SnO2,Spiro-MeOTAD,Ag,Chlorobenzene,DMF; DMSO,False,70; 120,Spin-coating,Unknown,0.06,False,1.08,22.4,0.76,18.4,E3F8HrEaqehSHhijxKQZ8OHyhzRA
MAPbI3,MA,Pb,I,1.6,TiO2-c,Spiro-MeOTAD,MoOx | Ag,Unknown,DMF,False,100,Spin-coating,Air,0.1,False,0.993,20.14,0.602,12.04,E3ODR59D-mLl-HH_np0kD2ucezz-
MAPbI3,MA,Pb,I,1.6,TiO2-c | TiO2-mp,Spiro-MeOTAD,Au,Diethyl ether,DMF,False,65; 100,Spin-coating,Unknown,0.125,False,1.07,19.78,0.78,16.68,E3TpcKg2Z87unxsTpYm-cQWnJEcB
MAPbI3,MA,Pb,I,1.58,C60 | BCP,2PACz,Cu,N2,2-methoxyethanol; DMSO,False,100,Slot-die coating,N2,0.16,False,1.119,23.686,0.76,19.59,E3bvVGtc9eEBOlVPDg8dNHUwbX2b
MAPbI3,MA,Pb,I,1.6,TiO2-c | TiO2-mp | Si-np,Spiro-MeOTAD,Au,Unknown,Unknown,False,Unknown,Unknown,Unknown,0.1,False,1.045,22.5,0.8,18.8,E3mF-_zEFlHYlvUJpu09VlTvKk2x
MAPbI3,MA,Pb,I,1.6,TiO2-c,Spiro-MeOTAD,Ag,Chlorobenzene,DMF; DMSO,False,65; 100,Spin-coating,Unknown,0.07,False,1.1,20.46,0.69,15.5,E3tiFuIKU6B9UVM6Or4YCJjQUu_d
MAPbI3,MA,Pb,I,,PCBM-60 | Bphen,PEDOT:PSS | V2O5,Ag,Unknown,DMF,False,Unknown,Spin-coating,Unknown,0.0725,False,1.02,22.38,0.79,18.03,E3y47ifhdSpw-_fSWA9YwjZLWM-M
FA0.8MA0.2PbBr0.6I2.4,FA; MA,Pb,Br; I,,PCBM-60 | ZnO-np,PEDOT:PSS,Ag,Chlorobenzene,DMF; DMSO,False,Unknown,Spin-coating,N2,0.1,False,,,,,E44jtjq29KQdPsp7pnDBiydwblsE
MAPbI3,MA,Pb,I,1.6,TiO2-c | TiO2-mp | ZrO2-mp,none,Carbon,Unknown,GBL,False,Unknown,Drop-infiltration,Unknown,0.16,False,0.836,16.3,0.677,9.2,E4H1sHeqHleS34mHgKD4eTR7nFp2
MAPbI3,MA,Pb,I,1.6,PCBM-60,PEDOT:PSS,Al,Unknown,DMF,False,Unknown,Spin-coating,Unknown,0.1,False,,,,8.0,E4TeTC3jenT906Wyem1tgyIQJyzS
MAPbI3,MA,Pb,I,1.6,SnO2-np,Spiro-MeOTAD,Au,Unknown,DMF; DMSO,False,100.0,Roller-coating,Air,0.1,False,0.912,20.17,0.63,11.36,E4YK-bZpb48jUVzs9HY8idM1KRKQ
MAPbI3,MA,Pb,I,1.6,TiO2-c | TiO2-mp,Spiro-MeOTAD,Ag,Unknown,DMF; DMSO >> IPA,False,Unknown >> 150.0,Spin-coating >> Spin-coating,N2 >> N2,0.1,False,0.95,15.63,0.614,9.15,E4YP2rf4_q8GQlL6JaZvwIY1a_Cq
FA0.83MA0.17PbBr0.51I2.49,FA; MA,Pb,Br; I,1.62,TiO2-c | TiO2-mp,A102,Au,Chlorobenzene,DMF; DMSO,False,100.0,Spin-coating,Unknown,0.1,False,1.05,19.88,0.7,14.89,E4ZCh6or8tpCx6VtxIw5b_QJ35OD
MAPbI3,MA,Pb,I,1.6,TiO2-c | TiO2-mp | ZrO2-mp,none,Carbon,Unknown,DMF,False,100.0,Drop-infiltration,Air,0.1,False,0.96,21.52,0.62,12.8,E4_0Or9RUGI3tA6pOg4Gz5GBWI5e
MAPbI3,MA,Pb,I,1.6,PCBM-60 | BCP,MFGO,Ag,Unknown,DMF,False,100.0,Spin-coating,N2,2.5,True,0.95,19.8,0.53,10.0,E4tW3_ydrXwU-n5n6-ccgK56WOGV
CsPbBr3,Cs,Pb,Br,,TiO2-c | TiO2-mp | Carbo-QDs,Phosphor-QDs,Carbon,Unknown,DMF >> Methanol,False,80.0 >> 250.0,Spin-coating >> Spin-coating,Dry air >> Dry air,0.09,False,1.45,7.24,0.76,7.93,E4wAg0B7b-q7zauE_MZyMxPhmjih
Cs0.17FA0.83PbBr1.2I1.8,Cs; FA,Pb,Br; I,1.74,SnO2-c | PCBM-60,Spiro-MeOTAD,Ag,Unknown,DMF,False,185.0,Spin-coating,N2,0.0919,False,1.2,19.4,0.7509999999999999,17.1,E4yQJrcAg98TsLsshlAu_WvTXnUe
MAPbI3,MA,Pb,I,1.6,In2O3-c,Spiro-MeOTAD,Ag,Chlorobenzene,DMF; DMSO,False,100.0,Spin-coating,Unknown,0.1,False,1.04,20.1,0.6559999999999999,13.7,E4yoE-o8U6sBnzxYgERegLR_iIZF
FA0.83MA0.17PbBr0.51I2.49,FA; MA,Pb,Br; I,,TiO2-c | TiO2-mp,TCP-OC8,Au,Chlorobenzene; Toluene,DMF; DMSO; NMP,False,100.0,Spin-coating,Dry air,0.1,False,1.09,22.38,0.614,15.28,E50JanQWmk8tzEkCeqgv_tI47Vm6
MAPbI3,MA,Pb,I,1.6,ITCPTC-Se | Rhodamine 101 | LiF,P3CT-Na,Ag,Chlorobenzene,DMF; DMSO,False,60; 80,Spin-coating,N2,0.09,False,1.033,21.24,0.72,15.94,E57mQeGYDXtLf4nOdJl55nViB8dJ
Cs0.15FA0.85PbI3,Cs; FA,Pb,I,,C60 | BCP,PEDOT:PSS,Ag,Toluene,DMF,False,120.0,Spin-coating,N2,0.1,False,0.87,19.5,0.7020000000000001,11.9,E5A7TmRoIXWODRHrnTQl7GFEDiHc
Cs0.02FA0.38MA0.6PbBr0.025I2.975,Cs; FA; MA,Pb,Br; I,,PCBM-60,PEDOT:PSS,Ca | Al,Unknown,DMF,False,100.0,Slot-die coating,Air,0.1,False,1.02,17.48,0.76,13.54,E5Cs7bLs3mVOQxGJVEyTeOBWx_ET
MAPbI3,MA,Pb,I,1.6,PCBM-60 | BCP,PEDOT:PSS,Al,Unknown,DMF,True,100.0,Spin-coating,Unknown,0.1,False,0.97,18.5,0.57,10.5,E5bCTcDpkQl3RL1Fr4edS5royKZ1
MAPbI3,MA,Pb,I,1.6,PCBM-60,NiO-c,Au,Diisopropyl ether,DMF; DMSO,False,100.0,Spin-coating,Unknown,0.06,False,1.03,18.52,0.65,12.46,E5fvK-nWlGeTqrbRHR7VGKCukAwG
Cs0.17FA0.83PbBr1.2I1.8,Cs; FA,Pb,Br; I,1.72,SnO2-c | PCBM-60,Spiro-MeOTAD,Au,Unknown,DMF,False,70; 175,Spin-coating,N2,0.0919,False,1.14,19.8,0.75,15.3,E5iZCzFRzwszNE93aY0Fl02MQLoM
FA0.75MA0.25PbBr0.24I2.76,FA; MA,Pb,Br; I,,TiO2-c,dly-1,Au,Chlorobenzene,DMF; DMSO,False,150; 100,Spin-coating,N2,0.1,False,0.955,22.74,0.78,16.94,E5klfPVZ2G842e63YQ7IFAZLz3GZ
MAPbI3,MA,Pb,I,1.6,PCBM-60,PEDOT:PSS,Al,Chlorobenzene,DMF; DMSO,False,100.0,Spin-coating,N2,0.04,False,,,,10.82,E5odHXg5gm4r4OX85fy8pfg4YLJN
MAPbI3,MA,Pb,I,1.5,PCBM-60 | LiF,CuSCN,Ag,Chlorobenzene,DMSO; GBL,False,Unknown,Spin-coating,Unknown,0.1,False,1.06,15.23,0.654,10.5,E5xdrVnd0DAS64wRuUQojJL6_SRT
MAPbI3,MA,Pb,I,1.6,C60 | BCP,PEDOT:PSS,Cu,Diethyl ether,DMF; DMSO,False,70.0; 110,Spin-coating,Air,0.0756,False,0.96,22.45,0.79,17.03,E66CZJaiThxPSj7avkS4snM5BG98
MAPbI3,MA,Pb,I,1.6,PEIE | PCBM-60,P3HT,Au,Diethyl ether,DMF; DMSO,False,65; 100,Spin-coating,Air,1.0,False,,,,13.12,E6EY-Xi8q7NVkI1ukYlyNM75DJdZ
FA0.9MA0.1PbI3,FA; MA,Pb,I,1.55,SnO2-np,Spiro-MeOTAD,Au,Unknown,DMF; DMSO >> IPA,False,90 | 150,Spin-coating >> Spin-coating,Unknown,,False,,,,,E6Q9No5vmK8yoKBpV_qye2ar6SYp
Cs0.1FA0.9PbI3,Cs; FA,Pb,I,,SnO2-c,Spiro-MeOTAD,Au,Chlorobenzene,DMF; DMSO,False,100.0,Spin-coating,N2,0.1024,False,0.96,24.7,0.44,10.0,E6p1HcpRnMIFzXZcS0JnNHF9j0UY
MAPbI3,MA,Pb,I,1.6,PCBM-60,Spiro-MeOTAD,MoO3 | Ag | MoO3,Unknown,DMF,False,100.0,Spin-coating,Unknown,0.12,False,0.982,13.47,0.644,8.25,E6pZ3jaVn5MYp3mxZ1i0hqahukxr
MAPbI3,MA,Pb,I,1.6,PCBM-60,PEDOT:PSS,Ag,Chlorobenzene,DMF; DMSO,False,95.0,Spin-coating,Unknown,0.09,False,1.07,21.49,0.71,16.33,E6qVXtkivEMiNNnkDd080tDuTkrP
MAPbI3,MA,Pb,I,1.63,TiO2-c | TiO2-mp,Spiro-MeOTAD,Au,Toluene,DMF,False,100.0,Spin-coating,Unknown,0.12,False,1.079,19.75,0.74,15.78,E70Ukdu3SwGooNY0gPoZu4rJabZD
FA0.83MA0.17PbBr0.17I0.83,FA; MA,Pb,Br; I,,PCBM-60 | Bphen,PEDOT:PSS,Ag,Unknown,DMF,False,100.0,Spin-coating,N2,0.0725,False,0.94,21.85,0.74,15.4,E738qhQWHLnUJdAyJX5GCOQJHSRV
Cs0.05FA0.8075MA0.1425PbBr0.45I2.55,Cs; FA; MA,Pb,Br; I,1.64,SnO2-c | PCBM-60,Spiro-MeOTAD,Au,Chlorobenzene,DMF; DMSO >> IPA,False,100.0 >> 100,Spin-coating >> Spin-coating,N2 >> N2,0.08,False,1.15,22.7,0.774,19.6,E7II-1gG0Nj5zo4SSXsXaUuUpcuS
Cs0.1FA0.9PbBr0.1I2.9,Cs; FA,Pb,Br; I,,TiO2-c | TiO2-np | ZrO2-mp,none,Carbon,Unknown,DMF >> IPA,False,70.0 >> 100.0,Drop-infiltration >> CBD,Air >> Air,0.1475,False,,,,,E7NAuc8tH4xFNKDnKmBTxQFPrbQx
MAPb1.0I3,MA,Pb,I,1.55,TiO2-c | TiO2-mp,Spiro-MeOTAD,Au,Unknown,DMF >> IPA,False,3; 5 >> 5,Spin-coating >> Spin-coating,Unknown,0.1,False,0.94,19.9,0.69,12.9,E7Ui5Rhen3jRYzVjKvYiR7ESzpc8
MAPbI3,MA,Pb,I,1.6,ZnO-c,PEDOT:PSS,Al,Chlorobenzene,DMF; DMSO,False,70; 100,Spin-coating,N2,0.1,False,0.89,19.7,,,E7W1rxvtaQpgoB16Ez6esBHKYzsR
MAPbI3,MA,Pb,I,1.6,TiO2-c,Spiro-MeOTAD,Au,Unknown,DMF,False,80.0,Doctor blading,N2,0.09,False,0.88,19.77,0.501,8.8,E7Xew0y0sSA_QCCAbu_KnBMVrMqc
MAPbI3,MA,Pb,I,,TiO2-c | TiO2-mp,P3HT,Au,Unknown,DMF >> IPA,False,40 >> 100,Spin-coating >> Spin-coating,Air | Air,,False,1.01,15.13,0.6,9.18,E7_gIhyE4q8m0lxBuO8ATR9oOsVP
Cs0.05FA0.79MA0.16PbBr0.51I2.49,Cs; FA; MA,Pb,Br; I,,SnO2-c,Spiro-MeOTAD,Au,Ether,DMF; DMSO,False,60; 100,Spin-coating,Unknown,0.1,False,1.116,24.74,0.72,19.87,E7riTbzulpRIWiNI713-xwZ5OVYK
MAPbI3,MA,Pb,I,1.6,PCBM-60 | BCP,PEDOT:PSS,Ag,Unknown,acetonitrile; Methylamine,False,100.0,Spin-coating,N2,0.09,False,0.89,18.5,0.71,11.8,E7roHd4apX9TM-sOwAj3iSlo_JAU
MAPbBr0.6I2.4,MA,Pb,Br; I,1.72,PCBM-60 | C60 | BCP,PEDOT:PSS,Al,Unknown,DMF >> IPA,True,100 >> 70; 100,Spin-coating >> Spin-coating,Unknown,0.075,False,1.01,16.8,0.72,11.9,E7wIey2JP_43J9Qu9zYZyFweZ0Aa
FA0.83MA0.17PbBr0.51I2.49,FA; MA,Pb,Br; I,,TiO2-c,Spiro-MeOTAD,Au,Chlorobenzene,DMF,False,170; 100,Spin-coating,N2,0.1,False,1.061,20.18,0.71,15.2,E7wrxGKnHsIb_332VtOZQVLA2-4l
MAPbI3,MA,Pb,I,1.6,PCBM-60,PEDOT:PSS,Al,Chlorobenzene,DMF; GBL,False,Unknown,Spin-coating,Unknown,0.1,False,0.933,14.81,0.695,9.58,E7yvH9toSfRqpLsWqPKd2lNVRpdd
(BDA)MA4Pb5I16,(BDA); MA,Pb,I,,PCBM-60 | BCP,PTAA,Ag,Unknown,DMF,False,100.0,Spin-coating,N2,0.1,False,1.1,15.72,0.738,13.13,E8058fdov0JOSGMGFHxFxTxENKeC
MAPbI3,MA,Pb,I,1.48,TiO2-c | TiO2-mp,Spiro-MeOTAD,Au,Unknown,DMF,False,70.0,Spin-coating,Unknown,0.16,False,0.778,15.2,0.68,8.0,E82IxzED5d7p3ok8ZsxjcgMRDEoo
FA0.85MA0.15PbBr0.45I2.55,FA; MA,Pb,Br; I,,TiO2-c | TiO2-mp,PEDOT,Au,Chlorobenzene,DMF; DMSO,False,Unknown,Spin-coating,N2,0.09,False,1.08,23.5,0.73,18.6,E82q4e5YlkXp3yf4gas4VVtLa44m
MAPbI3,MA,Pb,I,1.6,PCBM-60 | ZnO-np,Spiro-s,Al,Unknown,DMF >> IPA,False,Unknown >> 90.0,Spin-coating >> Spin-coating,Unknown,0.055,False,1.06,19.15,0.78,15.92,E83teTYSRM7C_3an3cFvEhU2_OKC
MAPbI3,MA,Pb,I,1.6,WOx,Spiro-MeOTAD,Ag,Chlorobenzene,DMF; DMSO,False,Unknown,Spin-coating,Unknown,0.1,False,0.91,20.36,0.984,18.56,E8ZCdTnopC1oD7wUE2sxb-xoHUyo
FA0.4MA0.6PbBr0.1I2.9,FA; MA,Pb,Br; I,1.51,C60,Spiro-MeOTAD,Au,Ether,DMF; DMSO,False,130.0,Spin-coating,Dry air,0.0676,False,1.058,24.34,0.743,20.2,E8_j7znS0PfKjXMEW3KEO4lUtSQ_
Cs0.05FA0.81MA0.14PbBr0.45I2.55,Cs; FA; MA,Pb,Br; I,,PCBM-60 | BCP,NiO-c,Ag,Chlorobenzene,DMSO,False,100.0,Spin-coating,N2,0.16,False,0.88,17.5,0.53,7.6,E8hPfc6ovdi4r3xs3ZQlnaISI6Ai
MAPbI3,MA,Pb,I,1.6,PCBM-60 | BCP,NiO-c,Ag,Toluene,DMF; DMSO,False,100.0,Spin-coating,Unknown,0.01,False,,,,19.5,E8pt36z_6rn6YGxAKx3OCW5UHlwI
Cs0.05FA0.81MA0.14PbBr0.51I2.49,Cs; FA; MA,Pb,Br; I,,TiO2-c | TiO2-mp,Spiro-MeOTAD,Au,Anisole,DMF; DMSO,False,100.0,Spin-coating,Air,0.16,False,1.11,19.56,0.72,15.47,E8qP8oVrJIz0us6ECNAQQx6Iqr2Y
MAPbI3,MA,Pb,I,1.6,TiO2-c,Spiro-MeOTAD,Au,Unknown,DMSO >> IPA,False,Unknown >> 150.0,Spin-coating >> CBD,N2 >> N2,0.05,False,1.04,15.2,0.645,10.2,E8r0ugNx8Iyz_aGg3WDloU_Sj8dj
MAPbI3,MA,Pb,I,1.6,PCBM-60 | bis-C60,NiO-c,Ag,Chlorobenzene,DMF; DMSO,False,100.0,Spin-coating,Unknown,0.1,False,1.01,22.59,0.54,12.32,E92akVYfTY3GlqvC_46c_lmBbrt3
MAPbI3,MA,Pb,I,,PCBM-60 | Bphen,PEDOT:PSS,Ag,Unknown,DMSO; GBL,False,Unknown,Spin-coating,N2,0.09,False,0.92,15.22,0.754,10.54,E92jLvwB2UHGY7z3LDKDP3JbZPCt
Cs0.05FA0.76MA0.16PbBr0.48I2.52,Cs; FA; MA,Pb,Br; I,,TiO2-c,Spiro-MeOTAD,Au,Unknown,DMF; DMSO >> IPA,False,80 >> 40; 140,Spin-coating >> Spin-coating,N2 >> N2,0.049,False,1.12,23.8,0.8079999999999999,20.55,E93ii2rL0kH99IHncFpG_a_vecMG
MAPbI3,MA,Pb,I,1.63,TiO2-c,Spiro-MeOTAD,Ag,Unknown,DMF >> IPA,False,150 >> 150,Spin-coating >> Spin-coating,Air >> Air,0.12,False,1.04,15.8,0.5539999999999999,9.0,E98nVLzbfUseC6j0wuTPLBrKBVp-
MAPbI3,MA,Pb,I,1.6,PCBM-60,PEDOT:PSS,Ag,Chlorobenzene,DMF,True,60; 60; 90,Spin-coating,N2,0.1,False,0.91,21.66,0.53,10.4,E9Fj9-PZWmBe4NnEE-NX4nkokkzn
Cs0.05FA0.88MA0.07PbBr0.24I2.76,Cs; FA; MA,Pb,Br; I,,C60 | BCP,PTAA,Cu,Chlorobenzene,DMF; DMSO,False,100.0,Spin-coating,N2,0.1,False,1.17,24.1,0.816,22.3,E9ZmhNS1UNbH92-b2anMiZFASnqw
MAPbI3,MA,Pb,I,1.6,TiO2-c,P3HT,Ag,Unknown,DMF,False,100.0,Spin-coating,Ar,0.1,False,0.79,16.1,0.58,7.4,E9rSBbk8GAygdlHqCfxZB8NxdEuy
MAPbI3,MA,Pb,I,1.6,PCBM-60 | BCP,NiO-np,Ag,Chlorobenzene,DMF; DMSO,False,100.0,Spin-coating,N2,1.02,False,1.06,15.5,0.76,12.5,EAEwCB8SfYY_vF4j4AgT381oU4xZ
MAPbI3,MA,Pb,I,1.6,ZnO-np | NH4Cl,Spiro-MeOTAD,MoO3 | Ag,Ether,DMF,False,70.0,Spin-coating,N2,0.1,False,1.104,22.19,0.777,19.04,EAU-lY93SQHDa0NnaZkbD_i7-2Yv
FA0.65K0.2MA0.15PbBr0.55I2.55,FA; K; MA,Pb,Br; I,1.59,TiO2-c,Spiro-MeOTAD,Au,Chlorobenzene,DMF; DMSO,False,100,Spin-coating,N2,0.1,False,0.95,22.13,0.573,12.04,EAm5fpLCjRN8h7gJz3yoYxVjifIs
Cs0.07FA0.93PbI3,Cs; FA,Pb,I,,TiO2-c,Spiro-MeOTAD,Au,Unknown,DMF; DMSO >> none >> IPA,False,Unknown >> Unknown >> 150.0,Spin-coating >> Gas reaction >> Ion exchange,N2 >> FAI; Vacuum >> N2,2.0,True,0.953,22.26,0.603,13.2,EApQaVQjolmKZdhE0jXmM7bk0APx
FA0.85MA0.15PbBr0.45I2.55,FA; MA,Pb,Br; I,,TiO2-c | TiO2-mp,Spiro-MeOTAD,Au,Unknown,DMF; DMSO >> IPA,False,70.0 >> 100.0,Spin-coating >> Spin-coating,N2 >> N2,0.16,False,1.11,22.24,0.745,19.0,EB3bOaObFvQiyui41cceHHXaVj51
MAPbI3,MA,Pb,I,1.6,PCBM-60 | BCP,NiO-c,Ag,Toluene,DMF; DMSO,False,100.0,Spin-coating,Ar,0.1,False,1.06,22.37,0.765,18.14,EBXSNjVdR_iRd0I09toF5LGmN4Z0
MAPbI3,MA,Pb,I,,C60 | BCP,Unknown,,,,False,,,,,False,1.0,22.0,0.775,17.0,EBbv5byXPKBgnjhU77XxtaekJcyS
MAPbI3,MA,Pb,I,1.6,none,Spiro-MeOTAD,Ag,Chlorobenzene,DMF; DMSO,False,70; 100,Spin-coating,N2,,False,1.104,20.0,0.619,12.7,EBhRPqtgvB3lXLtR0CFgWrKFfrz4
MAPbI3,MA,Pb,I,1.6,PCBM-60 | BCP,NiMgLiO,Ag,Chlorobenzene,DMSO; GBL,False,90.0,Spin-coating,Unknown,0.09,False,1.08,21.75,0.75,17.14,EBnvh5Anaw81kIKPKjGyTwO7sBMJ
MAPbI3,MA,Pb,I,1.6,SnO2-np | PCBA-60,PTA,MoO3 | Ag,Toluene,DMF; NMP,False,100.0,Spin-coating,N2,0.08,False,1.054,21.8,0.76,17.4,EBtNMHyoxRkXc5nXO5J9M_HIlTD2
MAPbI3,MA,Pb,I,1.6,PCBM-70 | BCP,NiO-c,Ag,Chlorobenzene,DMF; DMSO,False,60; 100,Spin-coating,N2,0.04,False,1.05,17.88,0.7,13.14,EBwcRno1kasd8TONbw1vMFlVu5kx
MAPbI3,MA,Pb,I,1.6,TiO2-c | TiO2-mp,Spiro-MeOTAD,Au,Chlorobenzene,DMF; DMSO,False,100.0,Spin-coating,N2,0.16,False,1.07,22.5,0.64,15.7,EBzZz4hL2htzpbHEOMNRoZ9yzhsu
