Repository: GouravSidana/firstML

# firstML
My first Machine Learning Project

File: filtered_perovskite.csv (part 38 of 155)
Formula,A_ion,B_ion,X_ion,Bandgap,ETL,HTL,Backcontact,Antisolvent,Solvent,Solv_annel,Anneal_temp,Dep_procedure,Synth_atm,Cell_area,Is_module,Voc,Jsc,FF,PCE,entry_id
Cs0.05FA0.81MA0.14PbBr0.45I2.55,Cs; FA; MA,Pb,Br; I,,TiO2-c,Spiro-MeOTAD,Au,Chlorobenzene,Unknown,False,100.0,Spin-coating,N2,0.1,False,0.92,18.2,0.502,8.4,EC-1tb6rcRQLQLwQt-XN7EcfOWiE
MAPbI3,MA,Pb,I,1.6,TiO2-c,NiPc,Au,Unknown,DMF,False,100.0,Spin-coating,Unknown,0.09,False,0.91,15.32,0.64,8.92,EC4cV0bXNwI2xRv4Qbw502z0GF2C
MAPbI3,MA,Pb,I,1.6,PCBM-60,PEDOT:PSS,Al,Unknown,DMF,False,100.0,Spin-coating,Unknown,0.16,False,0.98,20.47,0.621,12.5,EC6lWIXhygeb8VYf-JpNoUFUWKij
Cs0.05FA0.82MA0.13PbBr0.45I2.55,Cs; FA; MA,Pb,Br; I,,C60 | BCP,PTAA | LiF,Ag,Chlorobenzene,DMF; DMSO,False,120.0,Spin-coating,Unknown,0.09,False,1.097,21.98,0.779,18.89,ECHScuputixEInNokXVA8MFxQFOE
Cs0.05FA0.79MA0.16PbBr0.51I2.49,Cs; FA; MA,Pb,Br; I,,TiO2-c | TiO2-mp,Spiro-MeOTAD,Au,Chlorobenzene,DMF; DMSO,False,100.0,Spin-coating,Ar,0.09,False,1.07,22.66,0.7959999999999999,19.31,ECMTf_k3GsC1YsQ7TwxY-7uagqlo
MAPbI3,MA,Pb,I,1.6,PCBM-60 | BCP,NiO-c,Ag,Diethyl ether,DMF; DMSO,False,100.0,Spin-coating,N2,0.1,False,0.65,16.5,0.66,7.5,ECbrXTGevR1lJywfwu3_42A96KJL
MAPbI3,MA,Pb,I,1.6,TiO2-c | TiO2-mp,Spiro-MeOTAD,Au,Unknown,DMF; DMSO >> IPA,False,70.0 >> 100.0,Spin-coating >> Spin-coating,N2 >> N2,0.09,False,1.074,21.96,0.655,15.45,ECt0tUtt3tQcJMJYRtdyONJ8q6K8
MAPbI3,MA,Pb,I,1.6,PCBM-60 | LiF,NiO-c,Al,Diethyl ether,DMF; DMSO,False,65; 100,Spin-coating,N2,0.1,False,1.02,18.2,0.61,11.2,ED7GMgw06hax-0M4X25IOP-QfrsF
MAPbI3,MA,Pb,I,1.6,TiO2-c,Spiro-MeOTAD,Ag,Unknown,DMF,False,90.0,Spin-coating,Unknown,1.0,False,0.99,14.28,0.517,7.32,EDECstDWV5ntvxsxCTNlYIPo7Axr
FA0.85MA0.15PbBr0.45I2.55,FA; MA,Pb,Br; I,,TiO2-c,Spiro-MeOTAD,Au,Toluene,DMF; DMSO,False,100.0,Spin-coating,N2,0.1,False,1.104,21.44,0.71,16.81,EDLrfPTFCX2IS9I_D2WNNs6qMsbh
Cs0.1MA0.9Pb0.75Sn0.25I3,Cs; MA,Pb; Sn,I,1.39,PCBM-60 | C60,PEDOT:PSS,Ag,Toluene,DMSO; GBL,False,100.0,Spin-coating,N2,0.01,False,0.84,22.8,0.76,14.55,EDR7QMCKRkgq7SF_9pJkN_8WRzbc
MAPbI3,MA,Pb,I,1.6,PCBM-60 | BCP,NiMgLiO,Ag,Toluene,DMSO; GBL,False,100.0,Spin-coating,Unknown,0.09,False,1.032,18.64,0.39,7.44,EDRGUq8w4sy525H1DEL8cXoY0HSp
(Ace)0.05MA0.95PbI3,(Ace); MA,Pb,I,,SnO2-c,Spiro-MeOTAD,Au,Diethyl ether,DMF,False,65.0; 100.0,Spin-coating,Dry air,0.1,False,1.143,22.49,0.728,18.6,EDWTFCvoVCqE1w8sSP7f-TJK9HGN
FA0.85MA0.15PbBr0.45I2.55,FA; MA,Pb,Br; I,,TiO2-c | TiO2-mp,Spiro-MeOTAD,Au,Chlorobenzene,DMF; DMSO,False,100.0,Spin-coating,Air,0.09,False,,,,,EDXg-R4ZkiSZ3hlCZzP4nOc7g02a
FA0.85MA0.15PbBr0.45I2.55,FA; MA,Pb,Br; I,,TiO2-c,Spiro-MeOTAD | MoO3,Ag,Chlorobenzene,DMF; DMSO,False,100.0,Spin-coating,N2,0.1,False,1.05,23.82,0.72,18.02,EDYWBWu0dnqsjc0rKDd_qJ5oytt8
MAPbI3,MA,Pb,I,1.6,TiO2-c | TiO2-mp,Al2O3-c,Au,Unknown,DMF >> DMF >> IPA,False,90.0 >> 90.0 >> 90.0,Spin-coating >> Spin-coating >> CBD,Air >> Air >> Air,0.08,False,0.9,13.69,0.6729999999999999,8.29,EDap1Mb3F0V1N8aApFtT5iomTihK
MAPbI3,MA,Pb,I,1.6,ITCPTC-Th | Rhodamine 101 | LiF,P3CT-Na,Ag,Chlorobenzene,DMF; DMSO,False,60; 80,Spin-coating,N2,0.09,False,1.026,21.46,0.75,16.55,EDeCOEd4lTXE_40IB9uX3ECqXiPT
FA0.85MA0.15PbBr0.45I2.55,FA; MA,Pb,Br; I,1.5,TiO2-c,NiO-c,Ag,Unknown,GBL,False,80.0,Solvent evaporation crystallization,Unknown,0.0316,False,1.03,23.14,0.51,12.18,EDkR0mSHsnxg5M9ASXol4rKyt1q8
MAPbI3,MA,Pb,I,1.6,PCBM-60 | Bphen,PEDOT:PSS | Graphene oxide,Ag,Unknown,DMF,False,100,Spin-coating,N2,0.1,False,1.02,22.02,0.718,16.09,EDnTolrGV7hBinzdYyBO_E7XtPjh
MAPbI3,MA,Pb,I,1.6,TiO2-c | TiO2-mp,Spiro-MeOTAD,Au,Unknown,DMF; DMSO >> IPA,False,150.0 >> 120.0,Spin-coating >> Spin-coating,N2 >> N2,0.1,False,0.978,24.25,0.484,11.47,EDtM2pyNAevkf572GdNv_wcqwkOF
Cs0.05FA0.79MA0.16PbBr0.51I2.49,Cs; FA; MA,Pb,Br; I,,TiO2-c | TiO2-mp | Al2O3-mp,none,Au-np; NiO,Unknown,DMF >> IPA,False,70.0 >> 70.0,Spin-coating >> CBD,Unknown,0.09,False,0.93,13.91,0.66,8.4,EE5ImN_lYYQVuw_nbO_a-wW3l_jk
MAPbI3,MA,Pb,I,1.6,TiO2-c,Spiro-MeOTAD,Au,Chlorobenzene,Unknown,False,25.0; 100.0,Spin-coating,N2 >> Air,0.09,False,1.09,21.77,0.74,17.55,EE6DjPOXD3xWuaES4pUkqLeeF7J4
MAPbI3,MA,Pb,I,1.6,PCBM-60 | Carbon-QDs,LiMgNiO,Ag,Toluene,DMSO,False,100,Spin-coating,Unknown,1.02,False,1.06,19.4,0.7340000000000001,15.1,EEBkt-sis0hBHZPTw3S7ECPi_qH4
Cs0.09FA0.83MA0.08PbBr0.15I2.85,Cs; FA; MA,Pb,Br; I,,TiO2-c | TiO2-mp,X61,Au,Chlorobenzene,DMF; DMSO,False,100.0,Spin-coating,Unknown,0.16,False,0.97,18.6,0.441,8.0,EEGb8ZAlb3kugVyD5OKPdjqsexAT
MAPbI3,MA,Pb,I,1.6,PCBM-60,PEDOT:PSS,Ca | Al,Unknown,DMF,False,80.0,Spin-coating,N2,0.025,False,0.979,15.8,0.506,7.8,EELMMYUuYqysBD3DexpJtxstxaJu
FA0.4MA0.6PbI3,FA; MA,Pb,I,,ZnO-c,FDT,Ag,N2,DMF,False,100.0,Spin-coating,Unknown,0.05,False,0.96,21.6,0.71,13.33,EEOf45XHQpmmDsnmO1kP0jq-K2QS
MAPbI3,MA,Pb,I,1.6,C60 | BCP,PEDOT:PSS,Al,Unknown,DMF,False,100.0,Spin-coating,N2,0.06,False,0.92,23.0,0.594,12.6,EEWd64GqzFOw9f3lCnARgOgcV9kv
MAPbI3,MA,Pb,I,1.55,TiO2-nw,Spiro-MeOTAD,Au,Diethyl ether,DMF; DMSO; NMP,False,100.0,Spin-coating,Unknown,0.16,False,1.12,22.0,0.78,19.22,EEqr3URPTssVROLmLR41Vz3QwNcK
CsEu0.05Pb0.95BrI2,Cs,Eu; Pb,Br; I,,TiO2-c | TiO2-mp,Spiro-MeOTAD,Au,Unknown,DMF; DMSO,False,280.0,Spin-coating,Unknown,0.16,False,1.223,14.63,0.7659999999999999,13.71,EF0etgLKLpzp-0I-aM3rhwmlCJ9v
MAPbI3,MA,Pb,I,1.6,TiO2-c | TiO2-mp,Spiro-MeOTAD,Au,Unknown,DMF >> IPA,False,70 >> 70,Spin-coating >> CBD,Unknown,0.285,False,,,,,EF1BbLLCeuronk0bDFyztUXJcD0I
CsPbBr0.15I2.85,Cs,Pb,Br; I,1.7,TiO2-c,PTAA,Au,Unknown,DMF; DMSO,False,Unknown,Spin-coating,N2,1.0,False,1.044,19.01,0.61,12.28,EFIY1Dl3QFKy-AAwFuJ-0kwQ7ECx
MAPbI3,MA,Pb,I,1.6,PCBM-60 | PEIE,PEDOT:PSS,Cu,Toluene,DMF,False,100.0,Spin-coating,N2,0.1,False,0.91,11.4,0.74,7.25,EFOdRuDVkSiZOk2HaXcFNZQ9OP2r
MAPbI3,MA,Pb,I,1.6,SnO2-c | TiO2-mp | ZrO2-mp,none,Carbon,Unknown,GBL,False,50,Drop-infiltration,Unknown,0.107,False,0.9,22.97,0.62,12.88,EFPMeFzPZHCsp4ijfBiaUDxW_MWL
MAPbI3,MA,Pb,I,1.6,TiO2-c | CPTA,Spiro-MeOTAD,Au,Chlorobenzene,DMF; DMSO,False,60.0; 80.0,Spin-coating,Unknown,0.06,False,1.04,17.81,0.713,13.19,EFdmH3uUZRozUX4XYHpyeG92eMTk
MAPbI3,MA,Pb,I,1.5,SnO2-np,Spiro-MeOTAD,Ag,Chlorobenzene,DMF,True,80; 100,Spin-coating,N2,0.16,False,1.07,23.3,0.7829999999999999,19.51,EFl8Bd8YHVxUGhkBnouQjR9GCtk8
Cs0.05FA0.8075MA0.1425PbBr0.3I2.7,Cs; FA; MA,Pb,Br; I,,PCBM-60 | BCP,PolyTPD,Ag,Toluene,DMF; DMSO,False,100.0,Spin-coating,N2,0.1,False,1.06,20.6,0.61,13.4,EFmkSzkBBDj5JpvIqeMNAhI3Tevt
MAPbBr0.45I2.55,MA,Pb,Br; I,1.65,ZnO-c | ZnO-nw | TiO2-c,Spiro-MeOTAD,Au,Unknown,DMF >> IPA,False,Unknown >> 70,Spin-coating >> CBD,Air >> Air,0.1,False,,,,,EFxyt22OpDbl1tDU8GV8iQSywVH4
MAPbI3,MA,Pb,I,1.6,ITCPTC-Se | C60 | BCP,P3CT-Na,Ag,Chlorobenzene,DMF; DMSO,False,60; 80,Spin-coating,N2,0.09,False,1.033,22.27,0.79,18.54,EG-nqHdSboRm3ovkN6-ZPL_gaWn3
MAPbI3,MA,Pb,I,1.6,PCBM-60 | C60 | BCP,CuOx,Ag,Unknown,DMF,False,80.0,Spin-coating,N2,0.1,False,1.01,20.1,0.706,14.4,EG4o7UAekKqrVRJBzK9E9hdu75Q3
MAPbI3,MA,Pb,I,1.6,TiO2-c | TiO2-mp,Spiro-MeOTAD,Au,Unknown,DMF >> IPA,False,100 >> 150,Spin-coating >> Spin-coating,N2 >> N2,0.08,False,1.06,17.9,0.726,13.8,EG6y7hifelnMfhzq0uG5q-NXj_Tk
MAPbI3,MA,Pb,I,1.6,SnO2-c | PCBM-60,XOP,MoO3 | Ag,Chlorobenzene,DMF; DMSO,False,100.0,Spin-coating,N2,0.1119999999999999,False,1.0,19.8,0.7559999999999999,15.0,EG9HR-VE-zUhwbKSPLlN7g96Bk25
MAPbI3,MA,Pb,I,1.6,PCBM-60 | BCP,NiO-np,Ag,Toluene,DMSO; GBL,False,100.0,Spin-coating,N2,0.077,False,1.03,16.3,0.64,10.8,EGAR2dfk7ZWX0s9jKF5pINZHh1oy
MAPbI3,MA,Pb,I,1.6,NiO-c,PCBM-60,AZO | Ag | AZO,Unknown,none,False,100.0,CVD,Ar; MAI; PbI2,1.0,False,0.92,19.1,0.71,12.47,EGEgKqjcdtrcHtFYzse5pKzpPMAS
MAPbI3,MA,Pb,I,1.55,C60 | BCP,NiO-c,Cu,Toluene,DMSO; GBL,False,100.0,Spin-coating,N2,0.16,False,1.04,20.08,0.706,14.61,EGH-d6ua3876ZgRp5Ev34XxRyWIY
MAPbI3,MA,Pb,I,1.6,SnO2-nw | TiO2-c,Spiro-MeOTAD,Ag,Unknown,DMF >> IPA,False,70 >> 70,Spin-coating >> CBD,Unknown,0.14,False,1.02,21.2,0.655,14.2,EGfYMBXklPv0-vGYAsJib25VBGD_
FASnI3,FA,Sn,I,1.4,C60 | bis-C60,Spiro-MeOTAD,Ag,Unknown,DMF; DMSO >> IPA,False,Unknown >> 80.0,Spin-coating >> Spin-coating,N2 >> N2,0.0314,False,0.47,22.45,0.6779999999999999,7.0,EGtN7ug7NTICsrd9FsGIaF9nFm2_
MAPbI3,MA,Pb,I,1.6,TiO2-c | TiO2-mp,Spiro-MeOTAD,Ag,Unknown,DMF,False,95.0,Spin-coating,Unknown,0.07,False,0.902,16.55,0.725,11.8,EGuKlZLcC12r9z2anOoPfFyMlwSs
MAPbI3,MA,Pb,I,1.6,PCBM-60 | ZnO-np,Graphene oxide,Al,Unknown,DMF,False,100.0,Spin-coating,N2,0.0725,False,0.99,15.59,0.72,11.11,EH32hK7a3PfQwyYbLCvMFayUfkEN
MAPbBr3,MA,Pb,Br,,TiO2-c,Spiro-MeOTAD,Au,Toluene,DMSO; GBL,False,100.0,Spin-coating,Unknown,0.04,False,1.35,10.1,0.65,8.8,EH3JDTUWPp67Hw29a1KTjHUxFu73
MAPbI3,MA,Pb,I,1.6,1-ethyl-3-methylimidazolium iodide | C60,Spiro-MeOTAD,Au,Chlorobenzene,DMF; DMSO,False,Unknown,Spin-coating,Unknown,0.09,False,0.92,22.22,0.665,13.62,EHBv8JrbW8pTRd-DxJDWH597auPy
MAPbI3,MA,Pb,I,1.6,TiO2-c,Spiro-MeOTAD,Ag,Chlorobenzene,DMF; DMSO,False,Unknown,Spin-coating,Unknown,0.1,False,0.98,17.28,0.603,10.7,EHCmzMw3y25QqpCFGnHhDu6c5Z-F
MAPbI3,MA,Pb,I,1.6,PCBM-60 | BCP,PEDOT:PSS | PolyTPD,Au,Unknown,DMF,False,100.0,Spin-coating,N2,0.1,False,0.89,19.41,0.54,9.4,EHFWhKW8n0Par6VJZTxy6xlW1Pkp
FA0.2MA0.8PbI3,FA; MA,Pb,I,,PTTI-2,PEDOT:PSS,Ag,Toluene,DMSO; GBL,False,100.0,Spin-coating,N2,0.1,False,0.915,21.15,0.5720000000000001,11.07,EHK1_Z5Ky53ixV7JNPCrmh-xsW3G
MAPbI3,MA,Pb,I,1.6,TiO2-c,none,Carbon,Unknown,DMF >> IPA,False,240 >> 120,Spray-coating >> Spray-coating,Unknown,0.1,False,1.07,16.0,0.56,9.58,EHLMsHAUoUg9vSU4lWh1qCwM7rjC
FA0.44MA0.56PbBr0.33I2.67,FA; MA,Pb,Br; I,1.62,SnO2-c,CuPc,Au,Unknown,none >> none,False,Unknown >> 130.0,Evaporation >> Evaporation,Vacuum >> Vacuum,0.1,False,1.0,18.91,0.723,13.69,EHaMD0864WGAQu0jWZm1hIwwYjE0
MAPbI3,MA,Pb,I,1.5,TiO2-c | TiO2-mp | ZrO2-mp,Cu:NiO-np,Carbon,Unknown,GBL,False,Unknown,Drop-infiltration,Unknown,0.09,False,0.87,23.7,0.69,13.74,EHvtmVpOwxBHs1UG01aQf8xj40K-
MAPbI3,MA,Pb,I,1.6,TiO2-c | TiO2-mp,Spiro-MeOTAD,Au,Ethyl acetate,DMF; DMSO,False,100.0,Spin-coating,N2,0.1,False,1.016,21.62,0.64,14.13,EI3TvyVZdQ7WYVk55eEoSlXA0Am_
Cs0.05FA0.79MA0.16PbBr0.51I2.49,Cs; FA; MA,Pb,Br; I,1.6,C60 | BCP,PTAA | LiF,Cu,Ethyl acetate,DMF; DMSO,False,100.0,Spin-coating,N2,0.06,False,1.17,22.05,0.78,20.2,EICSJLHR9mfPR7a85ItNYf-s3Ld-
MAPbI3,MA,Pb,I,1.6,TiO2-c | C60,Spiro-MeOTAD,Au,Unknown,DMF,False,100.0,Spin-coating,N2,0.09,False,0.92,21.81,0.695,14.0,EIDAIUhf6eebPXNxnrUZfcfll1DZ
CsPbBrI2,Cs,Pb,Br; I,1.91,TiO2-c,PTAA,Au,Unknown,DMSO >> Octane,False,260.0 >> Unknown,Spin-coating >> Spin-coating,Unknown,0.09,False,1.14,12.25,0.787,11.01,EImNXJ0XNqJ5dJK8GRmw0A7do28r
MAPbI3,MA,Pb,I,1.6,TiO2-c,Spiro-MeOTAD,Au,Toluene,DMSO; GBL,False,100.0,Spin-coating,N2,0.09,False,1.01,21.46,0.6,12.98,EIqVSFaF_orWsdK1v5dNlGcbNuwC
MAPb0.75Sn0.25I3,MA,Pb; Sn,I,1.29,C60; PCBM-60 | Zr(acac)4,PEDOT:PSS,Ag,Toluene,DMF; DMSO,False,100.0,Spin-coating,N2,0.1,False,0.77,26.83,0.701,14.32,EJ-0uKlt1lJRZjlmksjaLKkJyxAH
MAPbI3,MA,Pb,I,1.6,TiO2-c,Pyridine | Spiro-MeOTAD,Au,Unknown,DMF,False,Unknown,Spin-coating,N2,0.013,False,0.96,14.9,0.69,9.8,EJ-KJxBUIOrdnIfTwikxia8980Wg
MAPbI3,MA,Pb,I,1.6,PCBM-60,PEDOT:PSS,Au,Unknown,DMF >> IPA,False,100.0 >> 100.0,Spin-coating >> Spin-coating,Unknown,0.1,False,1.002,17.92,0.65,11.6,EJFhM0g9TXZyCBfcGMvbE_R2kJxc
MAPbI3,MA,Pb,I,1.6,PCBM-60 | AZO-np,PEDOT:PSS,Ag,Unknown,DMF >> Ethanol,False,Unknown >> 100.0,Spin-coating >> Spin-coating,N2 >> N2,0.26,False,0.95,19.66,0.78,14.53,EJKnTiyUo6ugVl6HfQXWeFRqOv9Z
FA0.85MA0.15PbBr0.45I2.55,FA; MA,Pb,Br; I,1.67,TiO2-c | TiO2-mp,TiS2-np,Au,Chlorobenzene,DMF; DMSO,False,100.0,Spin-coating,N2,0.16,False,0.97,21.32,0.64,13.23,EJOaQz-R9fWW5u-U6ydQ5zJKhLA7
FA0.7MA0.3PbBr0.10I2.90,FA; MA,Pb,Br; I,1.58,SnO2-np,CuInS2-QDs,Au,Unknown,DMF >> IPA,False,70 >> 150,Spin-coating >> Spin-coating,N2 >> N2,0.1,False,1.06,23.4,0.718,17.8,EJZpV4nd0uwXdipZQIod98EMT3Ne
MAPbI3,MA,Pb,I,1.47,TiO2-c,Spiro-MeOTAD,Au,Diethyl ether,DMF; DMSO,False,100.0,Spin-coating,Air,0.0139999999999999,False,1.0,23.66,0.7909999999999999,17.34,EJnlCoVDK4IK4ksxcWyY9hD6yGCv
MAPbI3,MA,Pb,I,1.6,PCBM-60,NiO-c,Ag,Toluene,DMSO; GBL,False,100.0,Spin-coating,Unknown,1.08,False,1.04,22.5,0.72,16.9,EJoIbLH4ivh4NrKCChrPSR3bT-la
MAPbI3,MA,Pb,I,1.6,CdS,Spiro-MeOTAD,Au,Diethyl ether,DMF; DMSO,False,60; 125,Spin-coating,N2,0.1,False,0.962,19.99,0.665,12.8,EKI-KjCfXhpXQnijmOLH7Sruaeyi
MAPbI3,MA,Pb,I,1.6,TiO2-c | PCBM-60,Spiro-MeOTAD,Au,Chlorobenzene,DMF; DMSO,False,100.0,Spin-coating,N2,0.1,False,0.98,20.11,0.621,12.23,EKOytFnHyp9OZgv7PKNtHhacAvtu
MAPbI3,MA,Pb,I,1.6,TiO2-c | TiO2-mp,Spiro-MeOTAD,Ag,Unknown,H2O >> IPA,False,Unknown >> 100.0,Spin-coating >> CBD,Unknown,0.09,False,0.87,20.8,0.6779999999999999,11.5,EKpEQPNMzJz9wp5xXY6cdXWnU4FA
MAPbI3,MA,Pb,I,1.6,PCBM-60 | BCP,NiMgLiO,Ag,Toluene,DMSO; GBL,False,100.0,Spin-coating,Unknown,0.09,False,1.048,20.129,0.765,16.14,EKr9KCtGz8Q3VvrGMSWjfnRSwex1
MAPbI3,MA,Pb,I,1.6,TiO2-np,Spiro-MeOTAD,Au,Unknown,DMF >> IPA,False,90.0 >> 150.0,Spin-coating >> Spin-coating,Air >> Air,0.102,False,1.04,21.3,0.759,16.9,EL0U2vuL-sN3DOI_9NYGvASG-qPm
FA0.85MA0.15PbBr0.45I2.55,FA; MA,Pb,Br; I,1.57,TiO2-c,PTAA,Ag,Unknown,DMSO,False,150.0,Spin-coating,Air,0.1,False,1.1,22.11,0.753,18.32,EL1I6kMkNUIn8h0CvVNIAXJGVjaD
MAPbI3,MA,Pb,I,1.6,TiO2-c | TiO2-mp,Spiro-MeOTAD,Ag,Unknown,DMF >> IPA,False,Unknown >> 100,Spin-coating >> CBD,Unknown,0.1,False,1.012,20.82,0.6890000000000001,14.52,EL2VzLySCvVaCzAzNc37Sk4aN5NW
MAPbI3,MA,Pb,I,1.6,TiO2-c | TiO2-mp,Spiro-MeOTAD,Ag,Unknown,DMF >> IPA,False,70 >> 70,Spin-coating >> CBD,Unknown,0.14,False,0.9,19.8,0.62,11.1,EL6EkqqkBW6eUdwNQ95T_B6F73pa
MAPbI3,MA,Pb,I,1.6,PCBM-60 | PEI,PEDOT:PSS,Ag,Unknown,DMF,False,Unknown >> 100.0,Spin-coating >> Spin-coating,N2 >> Air,0.3,False,0.95,19.62,0.652,12.2,ELC7RHxVK5GcG28Pq7V5MU9ypJ3v
MAPbI3,MA,Pb,I,1.6,TiO2-c | TiO2-mp,none,Carbon,Unknown,DMF; DMSO >> IPA,False,Unknown >> 100.0,Spin-coating >> CBD,Air >> Air,0.16,False,0.8,16.24,0.54,7.02,ELFCMg7B42FDNf4SzgoKMUsxrzeK
FA0.83MA0.17PbBr0.51I2.49,FA; MA,Pb,Br; I,,TiO2-c | TiO2-mp | PhCOOH,Spiro-MeOTAD,Au,Chlorobenzene,DMF; DMSO,False,140; 100,Spin-coating,Unknown,0.1,False,1.075,22.28,0.769,17.19,ELUpBjRI43ByNtZEEXcEaFgEawEn
FAPbBr0.45I2.55,FA,Pb,Br; I,,TiO2-c,Spiro-MeOTAD,Au,Unknown,DMF; DMSO >> none,False,100.0 >> 150.0,Ultrasonic spray >> Gas reaction,Air >> FAI; FABr; MACl; Vacuum,1.0,True,1.03,21.27,0.698,15.3,ELasuouVif9IFnmR5XhBev69dUe7
FAPbI3,FA,Pb,I,1.48,PCBM-60,PEDOT:PSS,Al,Unknown,DMSO; GBL @ 3; 7 >> IPA,False,150.0 >> 150.0,Spin-coating >> Spin-coating,N2 >> N2,0.1,False,0.81,17.66,0.64,9.19,ELfHhejX3obgqaUJ3mHPVwXW8fQ_
MAPbI3,MA,Pb,I,1.6,TiO2-c | TiO2-mp,Spiro-MeOTAD,Au,Chlorobenzene; DMSO,Unknown,False,100.0,Spin-coating,Unknown,0.09,False,0.971,20.836,0.7440000000000001,15.12,ELgN85tRWDWG7Sy9ukcpnnsf00LR
FA0.85MA0.15PbBr0.45I2.55,FA; MA,Pb,Br; I,,TiO2-c | TiO2-mp,YK1,Au,Chlorobenzene,DMF; DMSO,False,100.0,Spin-coating,Unknown,0.09,False,1.11,23.55,0.77,19.68,ELqFdT3kPhtd1ksQhLNN41pzvJ2L
MAPbI3,MA,Pb,I,1.6,TiO2-c | TiO2-mp,Spiro-MeOTAD,Au,Chlorobenzene,Unknown,False,100.0,Spin-coating,Air,0.16,False,1.023,20.806,0.767,16.78,ELvjize0UybUG51mtEKtdZ_7n9K-
MAPbI3,MA,Pb,I,1.6,TiO2-c,Spiro-MeOTAD,Au,Dichloromethane,DMSO; GBL,False,100.0,Spin-coating,N2,0.09,False,1.01,19.19,0.72,13.95,ELxp18IIqJkW2X8UBwRwGfs1216E
MAPbI3,MA,Pb,I,1.6,SnO2-c,Spiro-MeOTAD,Ag,Unknown,DMF,False,60.0,Spin-coating,Unknown,0.06,False,1.01,19.82,0.574,11.49,EM491lEQzzAxGgoRuYOLmGhWraAC
MAPbI3,MA,Pb,I,1.55,TiO2-c | TiO2-mp,Spiro-MeOTAD,Au,Unknown,DMF,False,140.0,Spin-coating,Air,0.09,False,0.931,15.9,0.491,7.26,EM5MIDTUyjBLEVNr2NvYaC2G20WJ
MAPbI3,MA,Pb,I,1.6,PCBM-60,PEDOT:PSS,Al,Toluene,DMSO,False,100.0,Spin-coating,Unknown,0.1,False,0.83,15.33,0.583,7.42,EMD1uI4d_S-qZyT_nLmehSxPZe5O
Cs0.05FA0.79MA0.16PbBr0.54I2.46,Cs; FA; MA,Pb,Br; I,,TiO2-c | TiO2-mp,EH44,Au,Chlorobenzene,DMF; DMSO,False,100.0,Spin-coating,N2,0.1,False,1.094,20.94,0.61,13.98,EMmnYByRobzESbJTdbi3I8WaTtI3
Cs0.05FA0.79MA0.16PbBr0.51I2.49,Cs; FA; MA,Pb,Br; I,,C60 | BCP,V1036:C4,Cu,Ethyl acetate,DMF; DMSO,False,100.0,Spin-coating,N2,0.16,False,1.02,21.27,0.7120000000000001,15.43,EMpZIdbreQxl8nsSx6U7_5vauR_C
MAPbI3,MA,Pb,I,1.55,PCBM-60 | C60,PEDOT:PSS,Al,Unknown,DMF,False,95.0,Spin-coating,N2,0.09,False,0.959,22.34,0.67,14.3,EMvo6dc7wUAMmmY2FuW-mp2aO34J
BA2MA2Pb3I10,BA; MA,Pb,I,1.96,ICBA | BCP,NiO-c,Ag,Unknown,Dimethylacetamide; NMP,False,100.0,Spin-coating,Unknown,0.06,False,,,,9.98,EN7aJmwtws4s8ibh0hVZIo1nEQRN
MAPbI3,MA,Pb,I,1.53,TiO2-c | TiO2-mp,Spiro-MeOTAD,Au,Unknown,DMF,False,150,Spin-coating,Air,0.09,False,,,,7.3,EN7txkEPTSdxOVMFw7tkNYfpWeaC
Cs0.17FA0.83PbBr1.2I1.8,Cs; FA,Pb,Br; I,1.752,TiO2-c | PCBM-60,Spiro-MeOTAD,Ag,Unknown,DMF,False,65; 185,Spin-coating,N2,0.1,False,1.071,17.47,0.726,13.59,ENAxS9Td20VsLDXMZC7mXA4dHHdp
Cs0.05FA0.79MA0.16PbBr0.45I2.55,Cs; FA; MA,Pb,Br; I,,SnO2-np | PCBM-60,Spiro-MeOTAD,Au,Chlorobenzene,DMF; DMSO,False,100.0,Spin-coating,Unknown,0.14,False,,,,16.36,ENJGRSOqfY8P-fB8t17flHT3Vld_
Cs0.05FA0.79MA0.16PbBr0.51I2.49,Cs; FA; MA,Pb,Br; I,,TiO2-c | TiO2-mp,M103,Ag,Chlorobenzene,DMF; DMSO,False,100.0,Spin-coating,Unknown,0.14,False,1.07,20.83,0.69,15.37,ENV90Rg_ZhrQExxQJwnB3xRaowKy
MAPbI3,MA,Pb,I,1.6,none,Spiro-MeOTAD,Au,Diethyl ether,DMF; DMSO,True,25; 60; 100,Spin-coating,Unknown,0.105,False,1.117,20.16,0.731,16.94,ENWYBwLgG3GZAwtRrlJWulPGhpi6
MAPbI3,MA,Pb,I,1.6,TiO2-c | PCBSD,Spiro-MeOTAD,Au,Unknown,DMF >> IPA,False,110.0 >> 105.0,Spin-coating >> Spin-coating,Air >> Air,0.08,False,0.8,19.0,0.745,11.4,EN_z-jUhvjWZzxtnWauQ3LqSiVnA
FA0.87MA0.13PbBr0.13I2.83,FA; MA,Pb,Br; I,,TiO2-c | TiO2-mp | SnO2-c,Spiro-MeOTAD,Ag,Unknown,DMF >> IPA,True,Unknown >> 150.0,Spin-coating >> Spin-coating,N2 >> N2,0.1,False,,24.09,,16.33,ENdX7dAJSPd0ETiw8P2rynuDYxwM
MAPbI3,MA,Pb,I,1.6,TiO2-c | TiO2-nw,Spiro-MeOTAD,Au,Chlorobenzene,DMF; DMSO,False,100.0,Spin-coating,Unknown,0.1,False,1.02,21.76,0.759,16.87,ENhqyphGX4iYkS1M-b7vOT0R-xWz
MAPbI3,MA,Pb,I,1.6,PCBM-60 | LiF,PEDOT:PSS | PEI-HI,Ag,Unknown,DMF,False,90.0,Spin-coating,Unknown,0.1,False,,,,13.34,ENlrpBtAK34WvkoodpbzQDizWuEL
FA0.97MA0.03PbBr0.09I2.91,FA; MA,Pb,Br; I,,SnO2-c,none,Carbon,Unknown,DMF >> IPA,False,Unknown >> 100.0,Spin-coating >> Spin-coating,N2 >> N2,0.051,False,0.96,,,14.5,ENwGCksmj8XulTTs9hNzLhNNsI9H
Cs0.17FA0.83PbBr0.51I2.49,Cs; FA,Pb,Br; I,,SnO2-np | C60,Spiro-MeOTAD | VOx,ITO,Chlorobenzene,DMF; DMSO,False,100.0,Spin-coating,Dry air,0.13,False,1.02,17.2,0.75,12.9,EO4Xs0NWrYhpppEqVs7oQDG2z-gI
MAPbI3,MA,Pb,I,1.6,PCBM-60,PEDOT:PSS,Al,Unknown,DMF,False,100.0,Spin-coating,Unknown,0.04,False,0.95,16.36,0.747,11.61,EON-8hBuHkHkjINudr8sOVlnN15f
MAPbI3,MA,Pb,I,1.6,TiO2-c,Spiro-MeOTAD,Au,Toluene,DMSO; GBL,False,100.0,Spin-coating,N2,0.09,False,1.06,22.04,0.66,15.55,EOYWSfqZ_HFeFg2PEOyliFR7a0UG
MAPbI3,MA,Pb,I,1.6,ITO-nw | TiO2-np,Spiro-MeOTAD,Ag,Unknown,GBL,False,100.0,Spin-coating,Dry air,0.1,False,0.74,16.4,0.63,7.5,EOd01Xy0TFBE-6xPN6qEt91JylUz
Cs0.06FA0.79MA0.15PbBr0.45I2.55,Cs; FA; MA,Pb,Br; I,,TiO2-c,Spiro-MeOTAD,Au,Anisole,DMF; DMSO,False,110.0,Spin-coating,Unknown,0.09,False,1.14,22.35,0.825,20.39,EOgzlXARlmd3-VNq2hczdRh5MJtu
MAPbI3,MA,Pb,I,1.61,SnO2-np,Spiro-MeOTAD,Au,Vacuum,DMF; DMSO,False,100.0,Spin-coating,Unknown,0.09,False,1.06,21.5,0.7,16.05,EOm7giyiLdUOeAb5yOZw-de3aDD6
FAMAPbBr0.45I2.55,FA; MA,Pb,Br; I,1.65,TiO2-c | TiO2-mp,Spiro-MeOTAD,Au,Unknown,DMF; DMSO,False,70 >> 140,Spin-coating >> Spin-coating,N2 >> N2,,False,1.041,20.394,0.647,13.71,EP7-YBEvrxNsQ54WTpEf5YYKVtEa
Cs0.05FA0.81MA0.14PbBr0.45I2.55,Cs; FA; MA,Pb,Br; I,,TiO2-c,"N2,N2,N3',N3',N6',N6',N7,N7-octakis(4-methoxyphenyl)spiro[fluorene-9,9'-xanthene]-2,3',6',7-tetraamine",Au,Chlorobenzene,DMF; DMSO,False,100.0,Spin-coating,N2,0.049,False,1.17,21.7,0.78,19.7,EPB9Y06hw3eZnui5RB_4uz5CvjEk
MAPbI3,MA,Pb,I,1.65,PCBM-70 | Fe2O3-np,PEDOT:PSS,Al,Toluene,DMSO; GBL,False,100.0,Spin-coating,N2,0.1,False,0.85,15.4,0.7440000000000001,9.72,EPCEvB5uFQNP6umRpmdmtmBW3dum
MAPbI3,MA,Pb,I,1.6,PCBM-60,PEDOT:PSS,Ag,Toluene,DMSO; GBL,False,100.0,Spin-coating,Unknown,0.1,False,0.92,20.46,0.6,11.3,EPa3NLHi76xtvHQEhwoHfHOc-SYi
MAPbI3,MA,Pb,I,1.56,PCBM-60 | BCP,PEDOT:PSS,Ag,Chlorobenzene,DMF; DMSO,False,50.0; 85.0,Spin-coating,N2,0.06,False,1.12,19.89,0.708,15.74,EPevggLANChwB8ujqtg6Y4jLpP0d
MAPbI3,MA,Pb,I,1.6,PCBM-60 | Bphen | Cs2CO3,PEDOT:PSS,Ag,Unknown,DMF,False,50; 60; 70; 80; 90; 100,Spin-coating,N2,0.0725,False,0.94,21.58,0.74,15.01,EPrd-ER2Bbx0AwBgSjDpSih8NJ5G
MAPbI3,MA,Pb,I,1.5,C60 | BCP,PEDOT:PSS,Ag,Toluene,DMSO; GBL,False,90,Spin-coating,N2,0.06,False,0.85,13.38,0.72,8.21,EQBYkyRY6c0zpZFE-VhDUy1Ambpd
Cs0.05FA0.81MA0.14PbBr0.45I2.55,Cs; FA; MA,Pb,Br; I,,PCBM-60 | BCP,PTAA,Ag,Unknown,DMF,False,100.0,Spin-coating,N2,0.1,False,1.09,21.02,0.65,15.07,EQIBs0mQIHsWVLxT5fP-aq3o5aEU
MAPbI3,MA,Pb,I,1.6,PCBM-60 | BCP,NiO-c,Ag,Chlorobenzene,DMSO; GBL,False,100.0,Spin-coating,Unknown,0.09,False,1.02,19.2,0.6779999999999999,13.3,EQRrlAF7a6Uvqo87AX4qZtmhA_X1
MAPbI3,MA,Pb,I,1.6,PCTDI,PEDOT:PSS,Cr | Au,Unknown,DMF,False,110,Spin-coating,Air,0.135,False,0.93,17.5,0.8,12.5,EQdHDreqsIVbBcP25TXrdSuM3V72
FA0.3MA0.7PbBr0.15I2.85,FA; MA,Pb,Br; I,,SnO2-c | C60,DTPC8-ThDTPA,Au,Diethyl ether,DMF; DMSO,False,100.0,Spin-coating,N2,0.08,False,1.139,23.02,0.741,18.6,EQeRfQSondw_ZahNDgEqVrF8-Afx
MAPbI3,MA,Pb,I,1.6,TiO2-c | TiO2-nanoflowers,Spiro-MeOTAD,Au,Unknown,GBL,False,Unknown,Spin-coating,Unknown,0.09,False,0.916,21.05,0.66,12.72,EQyuaxn4Xc13-rylGdcXAdK1yRF_
MAPbI3,MA,Pb,I,1.6,TiO2-c | TiO2-mp,Spiro-MeOTAD,Ag,Chlorobenzene,DMF; DMSO,False,100.0,Spin-coating,N2,0.07,False,,,,14.5,ER-oHcEyraRYj19Dt76m2-2UuivY
FAPbI3,FA,Pb,I,1.48,TiO2-c | TiO2-mp,Spiro-MeOTAD,Au,Unknown,DMF >> IPA,False,40.0; 100.0 >> 40.0; 100.0,Spin-coating >> CBD,N2 >> N2,0.11,False,1.009,16.5,0.59,10.9,ER2VuckerkZoBVwf8ThHMGpMbQc2
Cs0.1FA0.135MA0.765PbBr0.45I2.55,Cs; FA; MA,Pb,Br; I,,TiO2-c,Spiro-MeOTAD,Au,Chlorobenzene,DMF; DMSO,True,150,Spin-coating,N2,0.055,False,1.17,22.26,0.685,18.03,ER2X_6eIj_mBunr0lpC_9IAnaILx
MAPbI3,MA,Pb,I,1.6,TiO2-c | TiO2-mp,Spiro-MeOTAD,AgAl,Diethyl ether,DMF; DMSO,False,100.0,Spin-coating,Unknown,0.1,False,1.03,23.91,0.741,18.25,ERHBi1xYN37p2_lyzvU8da3UOmWi
CsPbBr0.33I0.66,Cs,Pb,Br; I,1.92,nc-TiO2; PCBM-60; ZnO; ZrAcAc,NiO; Zn:CuGaO2,,,,False,,,,,False,1.17,15.98,0.807,15.1,ERHFQtLGX3XASpPG1pJxr9tHSYtZ
MAPbI3,MA,Pb,I,1.6,PCBM-60 | BCP,NiMgLiO,Ag,Toluene,DMSO; GBL,False,100.0,Spin-coating,Unknown,0.09,False,1.039,19.7,0.73,14.92,ERJxUwrKg8I9uFNYNlR9MfAknAA9
MAPbI3,MA,Pb,I,1.6,PCBB-3N | PCBM-60,PTAA,Al,Unknown,DMF; DMSO >> IPA,False,Unknown >> 100.0,Spin-coating >> Spin-coating,Unknown,0.1,False,1.046,21.05,0.716,15.1,ERNAnH1mutXH9BBUm2mWGniqQkCz
MAPbI3,MA,Pb,I,1.6,PCBM-60,PEDOT:PSS,Ca | Al,Unknown,none >> IPA,False,Unknown >> 115,Evaporation >> CBD,Vacuum >> Ar,0.12,False,0.98,15.69,0.71,10.92,ERVXFN0A8a7PfKwaSVNwz7HxK-Js
MAPbI3,MA,Pb,I,1.5,TiO2-c | TiO2-mp,Spiro-MeOTAD,Ag,Diethyl ether,GBL,False,120.0,Single crystal growth,N2,0.01,False,0.68,23.18,0.48,7.48,ERYMrvllheLWMdf-AM3ItHVDFXlq
FAPbI3,FA,Pb,I,,SnO2-np,Spiro-MeOTAD,Ag,Diethyl ether,DMF; DMSO,False,150,Spin-coating,N2,0.125,False,1.114,24.15,0.8079999999999999,21.5,ERcCPwqRsZxSJpkaPbjEneTF6Fee
FA0.9MA0.1PbBr0.03I2.97,FA; MA,Pb,Br; I,,SnO2-np,Spiro-MeOTAD,Au,Unknown,DMF; DMSO >> IPA,False,70.0 | 140.0,Spin-coating >> Spin-coating,N2 >> N2,0.044,False,1.09,24.19,0.725,19.11,ERdOHvLxmgb6C8PVVFugf9aPORIl
MAPbI3,MA,Pb,I,1.6,PCBM-60 | LiF,PEDOT:PSS,Al,Unknown,DMF,False,90.0,Spray-coating,Air,0.025,False,0.88,17.0,0.67,10.0,ERe6-3rwxhAwfy2eNoJ0qapp9Z1P
MAPbI3,MA,Pb,I,1.55,TiO2-c,Spiro-MeOTAD,Ag,Unknown,DMF >> IPA,False,Unknown >> 90.0,Spin-coating >> Spin-coating,Unknown,0.1,False,1.022,16.69,0.607,10.4,ERlk0HesWMU7BohsepODtS6f6KBa
MAPbI3,MA,Pb,I,1.6,TiO2-c | TiO2-mp,Spiro-MeOTAD,Ag,Unknown,DMF >> IPA,False,70 >> 100,Spin-coating >> Spin-coating,Air >> Air,0.1,False,0.98,19.97,0.5820000000000001,11.38,ERquAarM6Z8l-MG62IBADO7iiTkP
MAPbI3,MA,Pb,I,1.59,PCBM-60 | Zr(acac)4,NiO-c,Ag,Chlorobenzene,DMF; DMSO,False,100,Spin-coating,N2,0.1,False,1.036,20.56,0.6990000000000001,14.91,ES2CiAHUtiZ-XrQoPOEn6VGeiFrP
FA0.83MA0.17PbBr0.39I2.61,FA; MA,Pb,Br; I,1.6,TiO2-c | TiO2-mp,X2,Au,Chlorobenzene,DMF; DMSO,False,100.0,Spin-coating,N2,0.125,False,1.03,10.9,0.67,16.4,ES2Ung4JJwnae-u0KWmOiQXSn7LV
MAPbI3,MA,Pb,I,1.6,TiO2-c | TiO2-mp,CW5,Au,Toluene,DMSO; GBL,False,100.0,Spin-coating,Unknown,0.1,False,1.005,15.39,0.7,10.76,ESFXbm7YRS2Yw-HdNDefE3nszL4S
Cs0.05FA0.81MA0.14PbBr0.45I2.55,Cs; FA; MA,Pb,Br; I,1.65,TiO2-c,Spiro-MeOTAD,Au,Chlorobenzene,DMF; DMSO,False,100.0,Spin-coating,N2,0.049,False,1.22,21.2,0.805,20.7,ESIS80yixaPM9thlw3BQI6Bv8whw
FA0.85MA0.15PbBr0.45I2.55,FA; MA,Pb,Br; I,,TiO2-c | TiO2-mp,"S,N-heteropentacene",Au,Tetrachloroethane,DMF; DMSO,False,100.0,Spin-coating,Ar,0.16,False,1.03,22.1,0.7,16.0,ESMAVjout6OQeKp9z0Q6CR6pn6ar
FA0.33PbI3,FA,Pb,I,1.56,TiO2-c | TiO2-mp,Spiro-MeOTAD,Au,Chlorobenzene,DMF; DMSO,False,100.0,Spin-coating,N2,0.16,False,0.995,22.291,0.6459999999999999,14.26,ESOTZ1iRpPlHEG4-5OMEYujMuEpp
Cs0.05FA0.85MA0.15PbBr0.45I2.55,Cs; FA; MA,Pb,Br; I,,TiO2-c,Spiro-MeOTAD,Au,Ethyl acetate,DMF; DMSO,False,100,Spin-coating,Ar,0.1,False,1.148,23.46,0.7829999999999999,21.09,ESQFcoaCd7p93IlE1oZTk5XkGnv9
MAPbI3,MA,Pb,I,1.55,PS | PCBM-60,NiO-c,Ag,Chlorobenzene,DMSO; GBL,False,100.0,Spin-coating,Unknown,0.25,False,1.133,22.29,0.774,19.55,ESZN4SYTIu3ncBtGLaboZxtn0Y5o
MAPbI3,MA,Pb,I,1.59,SnO2-np,Spiro-MeOTAD,Ag,Unknown,DMF; DMSO >> H2O; IPA,False,Unknown >> 100,Slot-die coating >> CBD,Air >> Air,0.052,False,1.05,20.1,0.688,14.6,ESnUxD1YLD3gwnNt-w5iQOeAa-CL
MAPbI3,MA,Pb,I,1.6,PCBM-60 | Rhodamine 101,NiO-c | Al2O3-mp,Au | Ag,Unknown,acetonitrile; Methylamine >> IPA,False,65; 100 >> Unknown,Spin-coating >> Spin-coating,Unknown,0.1,True,,,,,ESoZ1Xe9i-A91AXIGKsEhk_gj3UK
MAPbI3,MA,Pb,I,1.6,C60 | BCP,VOx | Cu phtalocyanine,Ag,Unknown,none >> IPA,False,Unknown >> 60.0,Evaporation >> Spin-coating,Vacuum >> N2,0.0706,False,0.975,21.25,0.696,14.47,ESsdWATlPZ6OIM2NNzbkyALa79VU
Cs0.05FA0.81MA0.14PbBr0.45I2.55,Cs; FA; MA,Pb,Br; I,,C60 | BCP,MTDATA,Cu,Ethyl acetate,Unknown,False,120.0,Spin-coating,Unknown,0.16,False,1.018,22.55,0.77,17.76,ESxKlysQ0q4QyCNkY7PIluNUr_pB
FA0.83MA0.17PbBr0.51I2.49,FA; MA,Pb,Br; I,1.57,PCBM-60,PEDOT:PSS,PEI | PEDOT:PSS | PDMS,Chlorobenzene,DMF; DMSO,False,100.0,Spin-coating,N2,1.01,False,,,,17.89,ET0G4HNdDeuOr9mR4cMQUvw8yOdM
Cs0.05FA0.747K0.05MA0.153PbBr0.51I2.49,Cs; FA; K; MA,Pb,Br; I,,TiO2-mp | TiO2-c | TiO2-nw,Spiro-MeOTAD,Au,Chlorobenzene,DMF; DMSO,False,100,Spin-coating,Unknown,0.1,False,1.12,21.77,0.782,18.99,ET7iajJfgvZCbq-5K28eJB3ODzsD
Cs0.25FA0.75Pb0.5Sn0.5I3,Cs; FA,Pb; Sn,I,,PCBM-60 | BCP,PEDOT:PSS,Ag,Unknown,none,False,Unknown,Co-evaporation,Vacuum,0.1,False,0.78,20.29,0.74,9.5,ET9wT8gnzSNaQfREmypT4cA_sR7a
FA0.85MA0.15PbBr0.45I2.55,FA; MA,Pb,Br; I,1.47,TiO2-c,PCPD2FBT:BCF,PEDOT:PSS | ITO | SLG,Unknown,DMF; DMSO >> IPA,False,Unknown >> 150.0,Spin-coating >> Spin-coating,Unknown,1.0,False,1.08,20.6,0.768,17.1,ETGA-CNBuvzShIofZrCOWxJGXl3g
MAPbI3,MA,Pb,I,1.6,SnO2-np,Spiro-MeOTAD,Au,Diethyl ether,DMF; DMSO,False,70; 100,Spin-coating,N2,0.1,False,1.146,23.42,0.782,20.9,ET_AXEy3eW98BkczQ-gYYxmYxuPe
MAPbI3,MA,Pb,I,1.6,TiO2-c,IEICO-4F | Spiro-MeOTAD,MoO3 | Ag,Chlorobenzene,DMSO; GBL,False,100.0,Spin-coating,Unknown,0.16,False,1.11,23.33,0.75,19.05,ETenydzlWG2pdWQCJ72ShgUQUHCM
MAPbI3,MA,Pb,I,1.6,PCBM-60 | Rhodamine 101 | LiF,PEDOT:PSS,Al,Toluene,DMSO; GBL,False,100.0,Spin-coating,Air,0.11,False,0.91,19.29,0.6409999999999999,11.22,EU2eYOaB16QjovBNrd_MQ941ivW-
MAPbI3,MA,Pb,I,1.6,PCBM-60,NiO-c,Ag,Unknown,DMF >> IPA,False,75.0 >> 100.0,Spin-coating >> Spin-coating,N2 >> N2,0.075,False,1.07,22.13,0.71,16.78,EU63R4OslHiL3Ggo_9ZDaP1DuVO7
MAPbBr0.06I2.24,MA,Pb,Br; I,,TiO2-c,Spiro-MeOTAD,Au,Chlorobenzene,DMSO; GBL,False,100,Spin-coating,Unknown,0.06,False,0.861,18.7,0.589,9.5,EU7b_AZfhz1HsL9is2Xvb2tAF_l5
FA0.85MA0.15PbBr0.45I2.55,FA; MA,Pb,Br; I,,TiO2-c | TiO2-mp,H64,Au,Chlorobenzene,DMF; DMSO,False,100.0,Spin-coating,N2,0.1,False,1.0,19.18,0.69,13.18,EUJKoN5XxYV8piq2XogNtQUKuNoy
FA0.85MA0.15PbBr0.45I2.55,FA; MA,Pb,Br; I,,TiO2-c,Spiro-MeOTAD,Au,Toluene,DMF; DMSO,False,400.0,Spin-coating,N2,0.1,False,1.134,23.36,0.769,20.37,EUL1aq08vowsj0sS6o8LiKcwdpYA
MAPbI3,MA,Pb,I,1.6,Zn2SnO4 | Zn2SnO4-nw,Spiro-MeOTAD,Au,Unknown,GBL,False,95.0,Spin-coating,Unknown,0.09,False,0.986,12.68,0.59,7.38,EUNkFRrh2YzeT-xyyAGqOPmrLyEK
MAPbI3,MA,Pb,I,1.31,SnO2-c,Spiro-MeOTAD,Au | Ag,Chlorobenzene,DMSO; GBL,False,80.0,Spin-coating,Unknown,0.1,False,1.05,21.3,0.6629999999999999,14.8,EUTIHo5lVQ_uWRjCWvqkon_Y-NaJ
MAPbI3,MA,Pb,I,1.6,PCBM-60 | BCP,PEDOT:PSS,Al,Unknown,none,False,Unknown,Pulsed laser deposition,Vacuum,0.1,False,1.04,17.1,0.716,12.7,EUVTB_u2MrD3P2reRDl8fexJUvoa
MAPbI3,MA,Pb,I,1.6,PCBM-60 | BCP,PEDOT:PSS,Ag,Unknown,acetonitrile; Methylamine,False,Unknown,Slot-die coating,N2,0.09,False,0.95,20.4,0.69,13.7,EUWU2BaIo9rp9btyEvptqPKr_M9Y
Cs0.02FA0.98PbI3 | Cs0.57FA0.43PbI3,Cs; FA | Cs; FA,Pb | Pb,I | I,,SnO2-c,Spiro-MeOTAD,Au,Diethyl ether,DMF; NMP >> IPA,False,100.0; 150,Spin-coating >> Spin-coating,N2 >> N2,0.11,False,1.121,24.44,0.76,19.6,EUgKgxdvJNZF3DItjwBUDmM0Jso2
MAPbI3,MA,Pb,I,1.6,TiO2-c | TiO2-mp,Spiro-MeOTAD,Au,Unknown,DMF >> none,False,110.0 >> 70.0,Spin-coating >> Gas reaction,Air >> Air; MACl,0.1,False,1.085,13.52,0.63,9.28,EUkH5GrCNOaFwzMvRoDItYWg-BpS
FAPbI3,FA,Pb,I,1.48,ZnO-np,P3HT,Au,Unknown,DMF >> IPA,False,Unknown >> 130.0,Spin-coating >> Spin-coating,Unknown,0.13,False,0.93,21.7,0.65,13.0,EUs0zh5_ErHPvgSsyc0qA33X-hrD
MAPbI3,MA,Pb,I,1.6,TiO2-c | TiO2-mp,Spiro-MeOTAD,Ag,Chlorobenzene,DMF; DMSO,False,100.0,Spin-coating,Unknown,0.1,False,,,,22.7,EUsbozy4X8itY0lEr8Visr2krACc
MAPbI3,MA,Pb,I,1.6,PCBM-60 | BCP,PEDOT:PSS,Ag,Chlorobenzene,DMF; DMSO,False,100.0,Spin-coating,N2,0.1,False,0.89,16.39,0.73,10.6,EV0YArL5tzbNV7PHzi9zJCWM-fHo
Cs0.05FA0.79MA0.16PbBr0.51I2.49,Cs; FA; MA,Pb,Br; I,,TiO2-c,Spiro-MeOTAD,Au,Chlorobenzene,DMF; DMSO,False,150.0,Spin-coating,N2,0.09,False,1.111,21.21,0.721,17.01,EVKpUg2N_aZ2e4sSrAzhMjLz_gE-
MAPbI3,MA,Pb,I,1.6,PCBM-60 | PEI,NiO-c,Ag,Toluene,DMSO; GBL,False,100.0,Spin-coating,Unknown,0.0409999999999999,False,1.04,21.3,0.78,17.2,EVL5GEDwv4fE2dLaoyg1hIqGk594
MAPbI3,MA,Pb,I,1.6,PCBM-60 | CeOx-np,NiMgLiO,Ag,Diethyl ether,DMF; DMSO,False,Unknown,Spin-coating,Unknown,0.09,False,1.11,22.061,0.7090000000000001,17.35,EVfLY2Y5-tjBiDUL_imJ365V1m8b
MAPbI3,MA,Pb,I,1.6,PCBM-60,PTAA,Ag,Diethyl ether,DMF; DMSO,False,60; 100,Spin-coating,N2,1.0,False,1.03,18.0,0.55,9.5,EVpCQQpNWwVJ346UUWrZCdzNmOGS
MAPbI3,MA,Pb,I,1.5,PCBM-60 | Rhodamine 101,PEDOT:PSS,Ag,Toluene,DMSO; GBL,False,90.0,Spin-coating,N2,0.16,False,0.79,17.61,0.62,11.05,EW2oi4BUJrR72IEiewMoUa_M4SlK
MAPbI3,MA,Pb,I,1.6,TiO2-c,Spiro-MeOTAD,Au,Chlorobenzene,DMSO; GBL,False,100.0,Spin-coating,Unknown,0.1,False,1.04,21.07,0.64,14.03,EW5W6cr47TCU9QoXjN8bHyNlG3EP
MAPbI3,MA,Pb,I,1.6,TiO2-c | PCBSD,Spiro-MeOTAD,Au,Unknown,DMF >> IPA,False,110.0 >> 105.0,Spin-coating >> Spin-coating,Air >> Air,0.08,False,1.12,21.1,0.79,18.7,EW8VNyFPApsmUgmmLKCamGO14YJD
MAPbI3,MA,Pb,I,1.6,TiO2-c | TiO2-mp,Spiro-MeOTAD,Au,Chlorobenzene,GBL,False,100,Spin-coating,Air,0.1,False,0.917,4.8,0.71,7.75,EWAq_qYOqPW-CYRDZKVjhFQ2zhzC
MAPbI3,MA,Pb,I,1.6,TiO2-c | TiO2-mp,Spiro-MeOTAD,Ag,Diethyl ether,DMF; DMSO,False,130.0,Spin-coating,Unknown,0.14,False,0.988,22.5,0.379,8.43,EWDel8pTO-86HUTR9hJCDFzGJIv5
MAPbI3,MA,Pb,I,1.6,TiO2-c,PEDOT:PSS,Au,Ethyl acetate,DMF,False,100.0,Spin-coating,Unknown,0.16,False,0.852,20.67,0.638,11.85,EWG_Cz6fMnGbDRxWh-t59jbdpeZv
MAPbI3,MA,Pb,I,1.6,TiO2-c,Spiro-MeOTAD,Au,Chlorobenzene,DMSO; GBL,False,100.0,Spin-coating,Unknown,0.09,False,1.07,21.49,0.722,16.58,EWHYSfYW3JRj1BiJcILkgPz2S0s5
MAPbI3,MA,Pb,I,1.6,TiO2-c | TiO2-mp,none,Carbon,Unknown,DMF >> Cyclohexanol; IPA,False,100.0 >> 100.0,Spin-coating >> CBD,Unknown,0.09,False,0.934,22.813,0.485,10.3,EWS0bDfom-AdPTD2D-YkbLndkBHq
Cs0.05FA0.79MA0.16PbBr0.51I2.49,Cs; FA; MA,Pb,Br; I,,TiO2-c,Spiro-MeOTAD,Au,Chlorobenzene,DMF; DMSO,False,110.0,Spin-coating,N2,0.09,False,1.09,22.63,0.774,18.47,EWar2QrzXC-w2pYGoOrT5lZk6aKI
MAPbI3,MA,Pb,I,1.6,SnO2-c,Spiro-MeOTAD,Au,Diethyl ether,DMF; DMSO,False,70.0,Spin-coating,N2,0.08567,False,1.186,23.25,0.782,21.4,EXJvKG4uaUAtIE2SkliC0DKABnnG
MAPbI3,MA,Pb,I,1.6,TiO2-c | PCBM-60,Spiro-MeOTAD,Carbon-nt,Ethyl acetate,DMF; DMSO,False,50.0,Spin-coating,N2,0.15,False,0.89,20.25,0.65,11.9,EXKuqSB4tbH7JMVwpFWeECemoPl6
MAPb1.0I3,MA,Pb,I,1.6,PCBM-60,NiO-c,Al,Chlorobenzene,DMF; DMSO,False,100,Spin-coating,N2,0.1,False,1.1,20.0,0.682,15.0,EXj935hk9meeyp6JQdYhqaagqAP-
MAPbI3,MA,Pb,I,1.6,TiO2-c | TiO2-mp,Spiro-MeOTAD,Au,Toluene,DMSO,False,100.0,Spin-coating,N2,0.16,False,0.995,17.3,0.72,12.6,EXlJyJUFG3WYQeXsD3KdOsv-p1YU
MAPbI3,MA,Pb,I,1.6,TiO2-c,Spiro-MeOTAD,Au,Chlorobenzene,Unknown,False,25.0; 100.0,Spin-coating,N2 >> Air,0.09,False,1.07,20.71,0.75,16.62,EY-ppd0X4jXEcecHO6bRwP51pf_2
MAPbI3,MA,Pb,I,1.6,PCBM-60 | BCP,MFGO,Ag,Unknown,DMF,False,100.0,Spin-coating,N2,2.5,True,0.94,17.72,0.491,8.1,EY0cbV1ssS1chtWLhns7NqsvyVmQ
MAPbI3,MA,Pb,I,1.6,TiO2-c | TiO2-mp,Spiro-MeOTAD,Au,Chlorobenzene,DMF; DMSO,False,105.0,Spin-coating,Air,0.09,False,,,,,EYFzATD5FwIMKVFGyjR5khRuZ77v
MAPbI3,MA,Pb,I,1.5,PCBM-70,NiO-c | FDA,AgAl,Chlorobenzene,DMSO,False,100.0,Spin-coating,Unknown,0.1,False,1.05,21.67,0.727,16.53,EYJEJE0k0WD5TKftujni4ATVGOIp
MAPbI3,MA,Pb,I,1.6,C60 | BCP,PEDOT:PSS,Ag,Unknown,DMF; DMSO; GBL,False,Unknown,Spin-coating,Unknown,0.06,False,0.78,17.83,0.78,10.84,EYRmL7b8GoFnfHYc1Gni3d7Q2PWq
MAPbI3,MA,Pb,I,1.6,TiO2-c,Spiro-MeOTAD,Au,N2,DMF,False,100.0,Spin-coating,Unknown,0.16,False,0.86,18.49,0.57,9.03,EYUxpew7QsU6kZEjJpECgfJf67jF
FA0.85MA0.15PbBr0.45I2.55,FA; MA,Pb,Br; I,,TiO2-c,Spiro-MeOTAD,Au,Toluene,DMF; DMSO,False,400.0,Spin-coating,N2,0.1,False,1.108,23.48,0.762,20.18,EYW6ZcWxAYI-N2Qmt0VdXAroB6GY
MAPbI3,MA,Pb,I,1.6,PCBM-60 | BCP,PEDOT:PSS,Ag,Unknown,none >> IPA,False,70.0 >> Unknown,Evaporation >> CBD,Vacuum >> N2,0.09,False,0.98,18.58,0.603,10.97,EYgK4iy5DSX9giSFd6H1MY-x1q-2
MAPbI3,MA,Pb,I,1.55,TiO2-c,Spiro-MeOTAD,Au,Unknown,DMF >> IPA,False,Unknown >> 100.0,Spin-coating >> Spin-coating,N2 >> N2,0.0555,False,0.95,20.7,,14.03,EYiZ2Z-6fFgZNTRUdiZvV1EpPZ2k
MAPbI3,MA,Pb,I,1.6,TiO2-c | TiO2-mp,Spiro-MeOTAD,Au,Unknown,DMF,False,100.0,Spin-coating,N2,0.2025,False,0.71,20.84,0.54,8.32,EYqnVgeiIinPPbNRqqM2r74dmnyn
MAPbI3,MA,Pb,I,1.6,PCBM-60,MEH-PPV; PFN,Al,Diethyl ether,DMF; DMSO,False,100.0,Spin-coating,Unknown,0.04,False,1.05,19.16,0.79,15.82,EZ1p8Rh0HOCqKiRpwIDF0WrK28UT
MAPbI3,MA,Pb,I,1.56,PCBM-60 | P3HT; PCBM-60,PEDOT:PSS,Al,Toluene,DMF; DMSO,False,100.0,Spin-coating,Unknown,0.1,False,0.96,22.85,0.836,18.34,EZE4OnZfsW3yVTrztiyVVwOcQ8B_
MAPbI3,MA,Pb,I,1.6,TiO2-c,Spiro-MeOTAD,Au,Unknown,DMF; DMSO >> IPA,False,80.0 >> 100.0,Spin-coating >> CBD,Unknown,0.1,False,1.02,17.89,0.5,9.14,EZEIK5euwpu9rD6XMrW-IBD0iqnX
MAPbI3,MA,Pb,I,1.6,PCBM-60 | BCP,PEDOT:PSS,Ag,N2,DMF,False,80,Slot-die coating,Unknown,0.09,False,0.97,21.9,0.71,14.1,EZbFd1t3QlgqftUjwq8ldMycykx3
MAPbI3,MA,Pb,I,1.6,PEAI | PCBM-60 | PEI,NiO-c,Ag,Unknown,DMSO; GBL,False,70.0,Spin-coating,Air,0.09,False,1.09,18.08,0.736,14.5,EZfTLcm1xHTaL99KBQOCYrgYVE-p
MAPbI3,MA,Pb,I,1.6,Nb2O5,Spiro-MeOTAD,Au,Unknown,DMF,False,100.0,Spin-coating,N2,0.09,False,0.96,19.84,0.59,11.4,E_1F28D6qGwhdGSTbI2YS4krogjz
MAPbI3,MA,Pb,I,1.6,TiO2-c,Spiro-MeOTAD,Au,Chlorobenzene,DMF,False,120.0,Spin-coating,Unknown,0.09,False,0.91,17.5,0.6,9.6,E_1v_afqXKYIjrLDbTLJ_c4aduB3
FA0.85MA0.15PbBr0.45I2.55,FA; MA,Pb,Br; I,1.55,TiO2-c | TiO2-mp,Spiro-MeOTAD,Au,Chlorobenzene,DMF; DMSO,False,100.0,Spin-coating,Unknown,0.16,False,1.112,22.67,0.741,17.39,E_5plYZdIoNHglQiijv-6Eo0xY76
MAPbI3,MA,Pb,I,1.6,TiO2-c | TiO2-mp,Spiro-MeOTAD,Au,Diethyl ether,DMF; DMSO,False,100,Spin-coating,Unknown,0.1,False,1.1,19.91,0.74,16.21,E_AU9rnjq1HvWG-P0oGqy5yzE4Fq
Cs0.05FA0.79MA0.16PbBr0.48I2.52,Cs; FA; MA,Pb,Br; I,1.61,SnO2-np,Spiro-MeOTAD,Au,Chlorobenzene,DMF; DMSO,False,100.0,Spin-coating,Unknown,0.2,False,1.06,21.9,0.76,17.6,E_DupYQ8uajUZsJEWnSQaikSs1a4
FA0.25MA0.75SnI3,FA; MA,Sn,I,,C60 | BCP,PEDOT:PSS,Ag,Chlorobenzene,DMSO,False,100.0,Spin-coating,Unknown,0.1,False,0.59,19.8,0.621,7.26,E_JuVx1xGtFZeKVGzc4jFmzgM02-
MAPbI3,MA,Pb,I,1.6,TiO2-c,Spiro-MeOTAD | MWCNTs; Spiro-MeOTAD,Au,Toluene,DMSO; GBL,False,100,Spin-coating,N2,0.165,False,1.008,21.55,0.6970000000000001,15.1,E_LLAlq633ioZRBiOccAePYh8HoH
MAPbI3,MA,Pb,I,1.6,TiO2-c,Spiro-MeOTAD,Au,Diethyl ether,DMF; DMSO,False,100.0,Spin-coating,N2,0.1,False,1.07,22.49,0.61,14.7,E_NWeCBLUiJctVuR3BiJokHtYttM
MAPbI3,MA,Pb,I,1.585,PCBM-60 | ZnO-np,NiO-np | M3,Al,Toluene,DMSO; GBL,False,100.0,Spin-coating,N2,0.1024,False,1.03,21.84,0.75,16.87,E_OLI_H5Ucf6JJZBfyTTreMle-kZ
CsPbBr0.15I2.85,Cs,Pb,Br; I,1.7,TiO2-c,PTAA,Au,Unknown,DMF; DMSO,False,Unknown,Spin-coating,N2,0.09,False,1.135,19.75,0.7659999999999999,16.83,E_m7ErMzBwslzRZCznyzP2xZIKy3
CsPbBr0.15I2.85,Cs,Pb,Br; I,1.79,SnO2-np,P3HT,Au,Unknown,DMF; DMSO >> Methanol,False,25 >> 100,Spin-coating >> Spin-coating,N2 >> N2,0.04,False,0.96,15.23,0.66,9.63,E_tslNGdYoeM5nH9YLVw0Z05hot7
MAPbI3,MA,Pb,I,1.6,TiO2-c | TiO2-mp,none,Carbon,Unknown,DMF >> IPA,False,100.0 >> 100.0,Spin-coating >> CBD,Air >> Air,0.1,False,0.97,21.2,0.66,13.5,E_wreh4u1WF_pr-tO7PhWU0lWVuC
MAPbI3,MA,Pb,I,1.6,C60 | BCP,PTAA,Ag,Unknown,DMF >> IPA,False,Unknown >> 95.0,Spin-coating >> Spin-coating,N2 >> N2,0.0757,False,1.17,22.5,0.81,21.37,Ea0ItLDfIWqv3jlqCa6Bb27BVB8l
MAPbI3,MA,Pb,I,1.6,TiO2-c,Spiro-MeOTAD,Au,Unknown,DMF >> IPA,False,70.0 >> 150.0,Spin-coating >> Spin-coating,Air >> Air,0.1,False,1.077,21.1,0.728,16.54,EaNTxI8YdFpVELL9OStlDbJUUIbs
MAPbI3,MA,Pb,I,1.6,TiO2-c | TiO2-mp | BaTiO3-mp,Spiro-MeOTAD,Ag,Unknown,DMF >> IPA,False,Unknown >> 80.0,Spin-coating >> CBD,Unknown,0.087,False,0.913,19.0,0.6,10.3,EaY7hM128f-NAwG6ALPMLQj2VICD
MAPbI3,MA,Pb,I,1.6,PCBM-60 | ZnO-np,TPAC0M,Al,Toluene,DMSO; GBL,False,Unknown,Spin-coating,N2,0.1,False,0.92,19.8,0.72,12.92,EabJswx1_FkohysaqRn22PuavJFg
Cs0.05FA0.79MA0.16PbBr0.50I2.5,Cs; FA; MA,Pb,Br; I,1.63,SnO2-np,CuGaO2-np | CuSCN,Au,Chlorobenzene,DMF; DMSO,False,100.0,Spin-coating,N2,0.09,False,1.03,21.6,0.73,16.2,EafKDKNuQMRF-CCjC-cxo-tf38Ic
MAPbI,MA,Pb,I,1.58,C60 | BCP,PEDOT:PSS,Cu,Ethyl acetate,DMF; DMSO,False,100,Spin-coating,N2,0.16,False,0.896,16.836,0.733,11.05,EavL0b33RVvX-83MpX4ly639IHZF
MAPbI3,MA,Pb,I,1.6,TiO2-c | TiO2-mp,Spiro-MeOTAD,Au,Chlorobenzene,DMF; DMSO,False,105.0,Spin-coating,Unknown,0.09,False,1.3,21.9,0.65,18.51,EaxDgbLqR0z9NBnIsdw5xfhXosfY
MAPbI3,MA,Pb,I,1.6,TiO2-c,Spiro-MeOTAD,Au,Unknown,DMSO >> IPA,False,Unknown >> 150,Spin-coating >> CBD,N2 >> N2,0.1,False,1.05,11.05,0.62,7.31,Eb-XSI6__x-Z5dHYEiBkPH7zyJt6
MAPbI3,MA,Pb,I,1.6,TiO2-c | TiO2-mp | ZIF-8-40,Spiro-MeOTAD,Au,Chlorobenzene,DMSO,False,90.0,Spin-coating,Ar,0.1,False,0.99,22.0,0.7,15.25,Eb1CFtrPddxCBcfNk8iohNIo4vfC
FA0.85MA0.15PbI3,FA; MA,Pb,I,1.53,TiO2-c,Spiro-MeOTAD,Au,Chlorobenzene,DMF; DMSO,False,150.0,Spin-coating,N2,0.09,False,,,,,Eb4bAyv2Jik3qmfNsEOpQhmK7hdI
MAPbI3,MA,Pb,I,1.6,TiO2-c | TiO2-nw,none,Carbon,Unknown,DMF,False,90.0,Spin-coating,Ar,0.1,False,0.895,19.8,0.481,8.52,EbREWzhLQ0DcVfP8AaaTgulfDHWj
MAPbI3,MA,Pb,I,1.6,TiO2-c,Spiro-MeOTAD,Au,Unknown,DMF >> IPA,False,Unknown >> 100.0,Spin-coating >> CBD,Unknown,0.04,False,1.061,20.96,0.7040000000000001,15.6,EbcEVnkcmjiJrV9-oYD1835Rzkz0
Cs0.1FA0.75MA0.15PbBr0.51I2.49,Cs; FA; MA,Pb,Br; I,,TiO2-c | TiO2-mp,Spiro-MeOTAD,Au,Chlorobenzene,DMF; DMSO,False,100.0,Spin-coating,Unknown,0.06,False,1.14,21.82,0.7929999999999999,19.73,EbhVt9TOHc8RBGGf-6YM0QnxtQra
MAPbI3,MA,Pb,I,1.6,PCBM-60,PEDOT:PSS,Al,Unknown,DMF >> IPA,False,Unknown >> 100.0,Spin-coating >> Spin-coating,N2 >> N2,0.1,False,0.94,18.8,0.506,8.94,Ebi6ymSAC4DnezNFA18nGY-3bo0B
MAPbI3,MA,Pb,I,,TiO2-np,P3HT,Au,Unknown,Unknown,False,Unknown,Spin-coating,N2,,False,0.81,20.86,0.68,12.67,EbjKjspdg62LnHGkl6QPA7Bk8KW4
MAPbI3,MA,Pb,I,1.6,TiO2-c | TiO2-mp,Spiro-MeOTAD,Au,Unknown,DMF,False,95; 120,Spin-coating,N2,0.12,False,0.826,12.3,0.7,7.1,Ebu0i0HSUc4yWH-1E0bn41j3GW0i
MAPbI3,MA,Pb,I,1.6,PCBM-60,PEDOT:PSS,Ag,Diethyl ether,DMF; DMSO,False,Unknown,Spin-coating,Unknown,0.04,False,1.0,16.65,0.67,11.33,Ebw67h4K6Mz2nqAIK53SIcsmcSwH
MAPbI3,MA,Pb,I,1.6,PCBM-60 | C60,PEDOT:PSS,Al,Unknown,DMF,False,100.0,Spin-coating,Chlorobenzene; N2,0.09,False,0.961,24.63,0.581,13.75,Ec-wNIiWrMxvIP4KBS0rx2uJQbol
