Repository: GouravSidana/firstML

# firstML
My first Machine Learning Project

File: filtered_perovskite.csv (part 39 of 155)
Formula,A_ion,B_ion,X_ion,Bandgap,ETL,HTL,Backcontact,Antisolvent,Solvent,Solv_annel,Anneal_temp,Dep_procedure,Synth_atm,Cell_area,Is_module,Voc,Jsc,FF,PCE,entry_id
FA0.3MA0.7Pb0.3Sn0.7I3,FA; MA,Pb; Sn,I,1.33,C60 | BCP,PEDOT:PSS,,,,False,,,,,False,0.74,27.0,0.6,12.0,Ec0oCU2KrGtTIrKCbo9mF7CscBWt
MAPbI3,MA,Pb,I,1.6,C60 | BCP,none,Ag,Chlorobenzene,DMF; DMSO,False,40.0; 95.0,Spin-coating,Unknown,0.1,False,0.83,21.35,0.578,10.26,Ec2X3xi_awsEg8armc6lvEwkWJQu
FA0.85MA0.15PbI3,FA; MA,Pb,I,1.53,TiO2-c,Spiro-MeOTAD,Au,Chlorobenzene,DMF; DMSO,False,150.0,Spin-coating,N2,0.09,False,1.12,24.92,0.7859999999999999,21.95,Ec38RBBM-vv2O_pxMvFABeSkJx-b
MAPbI3,MA,Pb,I,1.6,PCBM-70 | C60 | BCP,PEDOT:PSS,Al,Toluene,DMSO; GBL,False,100.0,Spin-coating,Ambient,0.09,False,0.89,21.44,0.69,13.04,Ec69i202h1teBV1R28eKGXZ7fRmE
Cs0.2FA0.8PbI3,Cs; FA,Pb,I,,SnO2-c | C60-SAM,Spiro-MeOTAD,Au,Diethyl ether,DMF; DMSO,False,150.0,Spin-coating,Unknown,0.08,False,1.09,22.25,0.8079999999999999,17.65,EcGuEP6N924QYX8elCRtIU7YTYsc
Cs0.1FA0.2MA0.7PbBr0.15I0.85,Cs; FA; MA,Pb,Br; I,1.65,C60 | BCP,PTAA,,,,False,,,,,False,1.23,21.2,0.813,21.2,EcTEvXqsB_ZbywJbt-yDOm_kiza6
Cs0.05FA0.79MA0.16PbBr0.51I2.49,Cs; FA; MA,Pb,Br; I,,TiO2-c | TiO2-mp,Spiro-MeOTAD,Au,Chlorobenzene,DMF; DMSO,False,100.0,Spin-coating,N2,0.5,False,1.046,20.68,0.68,14.86,EcZ0HUJo1v2roEmXjH11UkcYvTrv
MAPbI3,MA,Pb,I,1.6,TiO2-c | TiO2-mp | ZrO2-mp,none,Carbon,Unknown,GBL,False,60.0,Drop-infiltration,N2,0.7,False,0.92,21.8,0.487,10.01,EchIVe_OUcMkX9Iz61wx36tLgsOF
MAPbI3,MA,Pb,I,1.6,PCBM-60,PEDOT:PSS,Al,Unknown,DMF,False,100,Spin-coating,Unknown,0.04,False,0.85,16.23,0.6,8.23,EcjmCDLdsQ_vSrCi5mtZ3HTMV-px
MACo0.016Pb0.984I3,MA,Co; Pb,I,1.56,PCBM-60 | BCP,PEDOT:PSS,Ag,Unknown,DMF; HPA,False,100.0,Spin-coating,N2,0.0919,False,1.05,21.1,0.777,16.8,EclOYutEw6yxxopf7b8pWiYKf4zG
Cs0.05FA0.79MA0.16PbBr0.51I2.49,Cs; FA; MA,Pb,Br; I,1.62,SnO2-c | SnO2-np,Spiro-MeOTAD,Au,liquid N2; N2,DMF; DMSO,False,105.0,Spin-coating,Unknown,0.04,False,1.18,22.8,0.74,19.6,Eclbc7K4GHd6GwbxLv_N_1Fl2Lyt
MAPbI3,MA,Pb,I,1.6,TiO2-c,Spiro-MeOTAD,Au,N2,DMF,False,100.0,Spin-coating,Air,0.1,False,1.02,16.8,0.69,12.0,Ed-D8HO2IeAfDyxGUDJ90vc9sI1z
MAPbI3,MA,Pb,I,1.6,TiO2-c,Spiro-MeOTAD,Au,Unknown,DMF,False,Unknown,Spin-coating,N2,0.1,False,0.97,17.2,0.481,7.7,Ed17qTs1CyQ6SSo0PxlPh3cd9qSv
MAPbI3,MA,Pb,I,1.6,TiO2-c,Spiro-MeOTAD,Au,Ar,DMF,False,100.0,Spin-coating,N2,0.16,False,0.986,20.97,0.58,12.0,Ed20MmRNH29ovqcnS8Tv2Dx_ZA0c
FA0.83MA0.17PbBr0.4I2.6,FA; MA,Pb,Br; I,,TiO2-c,Spiro-MeOTAD,Au,Unknown,Butylamine; DMF; DMSO >> Butanol,False,Unknown >> 150.0,Spin-coating >> CBD,Air >> Air,0.12,False,0.98,19.23,0.629,13.77,EdBxINCrD6eAVofQ1JKim0ThkzYC
MAPbI3,MA,Pb,I,1.55,TiO2-c | PCBM-60,Spiro-MeOTAD,Au,Unknown,none >> IPA,False,Unknown >> 100.0,Flash evaporation >> CBD,Vacuum >> N2,0.06,False,0.94,15.9,0.6890000000000001,10.3,EdM8Wip3R8CjldesWliK34HVW2oe
MAPbI3,MA,Pb,I,1.6,C60 | B4PyMPM,none,Ag,Chlorobenzene,DMF,False,100.0,Spin-coating,Unknown,0.09,False,0.88,21.5,0.708,13.4,EdR-DphGIyX2MgWcWKRqlgqzPKBj
Cs0.15FA0.85PbI3,Cs; FA,Pb,I,,TiO2-c | TiO2-np | ZrO2-mp,none,Carbon,Unknown,DMF >> IPA,False,70.0 >> 100.0,Drop-infiltration >> CBD,Air >> Air,0.1475,False,0.978,21.48,0.53,11.14,EdRR-NrNMusNh2I90RaZioyOiGh4
FA0.85MA0.15PbBr0.45I2.55,FA; MA,Pb,Br; I,,PCBM-60 | ZnO-np,PEDOT:PSS,Ag,Chlorobenzene,DMSO; GBL,False,100.0,Spin-coating,Unknown,0.09,False,1.028,17.42,0.72,12.89,EdppRJgyXvqU5qrhANOgYKwUTskN
Cs0.05FA0.80MA0.15PbBr0.43I2.57,Cs; FA; MA,Pb,Br; I,,TiO2-c | TiO2-mp,Spiro-MeOTAD,Au,Chlorobenzene,DMF; DMSO,False,100.0,Spin-coating,N2,1.0,False,1.05,22.0,0.7,16.2,EdsvVzxqAojNHr472njSGe7kUDvt
Cs0.05FA0.75MA0.15PbBr0.15I2.85,Cs; FA; MA,Pb,Br; I,,TiO2-c | TiO2-mp,PTAA,Au,Chlorobenzene,DMF; DMSO,False,115; 100,Spin-coating,Unknown,0.1,False,1.103,23.8,0.78,20.1,EdwBf1o_NewM5keDTGXwOxEuyZbQ
Cs0.17FA0.83PbBr0.15I2.85,Cs; FA,Pb,Br; I,,TiO2-c | TiO2-mp | SnO2-c,Spiro-MeOTAD,Au,Chlorobenzene,DMF; DMSO,False,100.0,Spin-coating,Unknown,0.16,False,1.09,23.6,0.7509999999999999,18.9,Ee0f8wBWcnFlpbCRtMiUHZmdGJcP
FAPbI3,FA,Pb,I,1.48,TiO2-c,Spiro-MeOTAD,Ag,Unknown,DMF >> IPA >> IPA >> IPA,False,150.0 >> 170.0 >> 170.0 >> 170.0,Spin-coating >> Spin-coating >> Spin-coating >> Spin-coating,Unknown,0.12,False,0.9,18.1,0.474,7.7,EeFgUK3qt7vR7rkQyB_iCEm1dDlL
MAPbI3,MA,Pb,I,1.6,TiO2-c | TiO2-mp,Spiro-MeOTAD,Ag,Unknown,DMF >> IPA,False,Unknown >> 70.0,Spin-coating >> CBD,N2 >> N2,0.07,False,0.9,20.3,0.62,11.32,EedH7PPBAQ1ylU1d_hxIGieYcCrj
MAPbI3,MA,Pb,I,1.6,TiO2-c | TiO2-mp,Spiro-MeOTAD,Au,Chlorobenzene,DMF; DMSO,False,100.0,Spin-coating,N2,0.16,False,0.995,20.8,0.64,13.0,EelQWadSY23y2JjCdtXIAR3CXuzD
Cs0.1FA0.135MA0.765PbBr0.45I2.55,Cs; FA; MA,Pb,Br; I,,TiO2-c,Spiro-MeOTAD,Au,Chlorobenzene,DMF; DMSO,True,150,Spin-coating,N2,0.055,False,1.19,22.52,0.7040000000000001,18.89,Ees8_HehDQYnCISBP0aQcfvC6tSi
MAPbI3,MA,Pb,I,1.6,PCBM-60 | LiF,PEDOT:PSS,Al,Chlorobenzene,DMF; DMSO,False,100.0,Spin-coating,N2,0.1,False,0.87,20.14,0.728,12.88,Ef4eoL8fcc1d8CumqyxOC2mNVWvG
MAPbI3,MA,Pb,I,1.6,TiO2-c | TiO2-mp,Spiro-MeOTAD,Au,Unknown,DMF >> none,False,60; 100 >> 150,Spin-coating >> Gas reaction,Air >> Air; MAI,0.11,False,1.05,22.18,0.73,17.05,EfB66Y601fdaYhicG7zTjFx8E6W1
FA0.2MA0.8PbI3,FA; MA,Pb,I,,NDI-BTH2,PEDOT:PSS,Ag,Toluene,DMSO; GBL,False,100.0,Spin-coating,N2,0.1,False,0.91,17.85,0.58,9.4,EfEtSzMGBpxTTCO2JZFdrcCtZHxP
FA0.79MA0.21PbI3,FA; MA,Pb,I,,TiO2-c | TiO2-mp | ZrO2-mp,none,Carbon,Unknown,DMF >> IPA,False,70.0 >> 70.0,Drop-infiltration >> CBD,N2 >> N2,0.1,False,0.84,17.5,0.48,7.0,EfKUBgHL0gm8AzLH6DF4WmbF-Dw4
MAPbI3,MA,Pb,I,1.6,PCBM-60 | Rhodamine 101 | LiF,PEDOT:PSS,Ag,Chlorobenzene,DMSO; GBL,False,100.0,Spin-coating,N2,0.11,False,0.99,20.6,0.757,15.4,EfL-N-1nGVR-_6t0O2C2ASYpPMnq
MAPbI3,MA,Pb,I,1.6,TiO2-c | TiO2-mp,Spiro-MeOTAD,Au,Unknown,DMF >> none,False,110.0 >> 70.0,Spin-coating >> Gas reaction,Air >> Air; MACl,0.1,False,1.035,13.04,0.67,9.06,EfL1TXuwU5m32N7hjHHro371MV8r
MAPbI3,MA,Pb,I,1.6,TiO2-c | TiO2-nw,Spiro-MeOTAD,Au,Unknown,DMF >> IPA,False,70.0 >> 70.0,Spin-coating >> Spin-coating,N2 >> N2,0.09,False,1.01,12.47,0.73,9.19,EfL8rSQjPkdbxv8PdBT4Tb1OQIOf
MAPbI3,MA,Pb,I,1.6,PCBM-60 | bis-C60,CuCo2O4,Ag,Chlorobenzene,DMF; DMSO,False,100.0,Spin-coating,Unknown,0.1,False,0.99,20.31,0.7,14.12,EfPj-IhujEiwZ_pcakVYW9C-mUKw
MAPbI3,MA,Pb,I,1.6,PCBM-60,PEDOT:PSS,Al,Chlorobenzene,DMF; DMSO,False,100.0,Spin-coating,N2,0.04,False,1.0,22.41,0.813,18.27,Ef_IRhdrltsB5bBLlahJudt887KP
MAPbI3,MA,Pb,I,1.6,PCBM-60 | BCP,NiO-c | 1ab,Ag,Toluene,DMF; DMSO,False,100.0,Spin-coating,N2,0.1,False,,,,,Efc5ELh-b_uaa446tuw3zyBbvQX6
MAPbI3,MA,Pb,I,1.6,TiO2-c | TiO2-mp,PTAA,Au,Unknown,DMF >> IPA,False,Unknown >> 100,Spin-coating >> CBD,Air >> Air,0.127,False,0.96,18.3,0.61,10.7,EfldDkWOO8d2KikTJ2VhiC2Iq579
MAPbI3,MA,Pb,I,1.6,PCBM-60 | Phen-NaDPO:Sn(SCN)2,NiO-c,Ag,Unknown,DMF; DMSO,False,100.0,Spin-coating,N2,0.1,False,1.08,22.6,0.75,18.0,EfpeBJehFs-9Z1KadaG9gYMOaNLG
FA0.85MA0.15PbBr0.45I2.55,FA; MA,Pb,Br; I,,TiO2-c | TiO2-mp,PTAA,Au,Toluene,DMSO; GBL,False,100.0,Spin-coating,N2,0.16,False,1.08,22.0,0.73,17.3,Eg5z_qf0ThceixUT6N7TtVxgx1an
MAPbI3,MA,Pb,I,1.6,TiO2-c | TiO2-mp,Spiro-MeOTAD,Au,Unknown,DMF >> IPA,False,70.0 >> 70.0,Spin-coating >> CBD,Ambient >> Ambient,0.04,False,0.836,13.6,0.68,7.73,EgBRUlmr2AzLTMWP8auZKGkQDM3t
FA0.85MA0.15PbBr0.45I2.55,FA; MA,Pb,Br; I,,TiO2-c | TiO2-mp,"S,N-heteropentacene",Au,Tetrachloroethane,DMF; DMSO,False,100.0,Spin-coating,Ar,0.16,False,1.05,22.4,0.69,16.2,EgH8JdbecFFJQMaHso8_0VAtJtxZ
FAPbI3,FA,Pb,I,1.48,TiO2-c,Spiro-MeOTAD,Ag,Unknown,none >> none,False,Unknown >> 130.0,Evaporation >> Gas reaction,Vacuum >> FAI; Vacuum,0.09,False,0.96,19.93,0.611,11.69,EgO7BRY8w9dxldAqMuXZAwVwZLNs
MAPbI3,MA,Pb,I,1.6,TiO2-c | TiO2-mp,Spiro-MeOTAD,Au,Unknown,DMF,False,100.0,Spin-coating,Unknown,0.1032,False,0.89,18.26,0.77,12.46,Egb82WZK8mbbMXMZANfBGj5fsB8e
MAPbI3,MA,Pb,I,1.6,TiO2-c,Spiro-MeOTAD,Ag,Unknown,none,False,100.0,Co-evaporation,Vacuum,0.076,False,1.005,18.9,0.62,12.3,Egq9wADuwJWE9kL0cd6uxDan9Bj5
MAPbI3,MA,Pb,I,1.6,Unknown,PEDOT:PSS,Ca | Al,Unknown,DMF >> IPA,False,Unknown,Spin-coating >> Spin-coating,Air >> Air,0.1,False,0.97,17.0,0.8,13.3,EgqCLrRajp3QhgVHh6gu6tRbX197
MAPbI3,MA,Pb,I,1.5,TiO2-c | TiO2-mp | ZrO2-mp,none,Carbon,Unknown,GBL,False,50.0,Drop-infiltration,Unknown,0.16,False,0.828,20.44,0.617,10.66,Egqb3HegWi1vO4iRSkCMsW0SVTYc
MAPbI3,MA,Pb,I,1.6,none,Spiro-MeOTAD,Au,Diethyl ether,DMF; DMSO,True,25; 60; 100,Spin-coating,Dry air,0.105,False,1.102,20.56,0.736,16.67,Eh0uSDIQNjAOH0gUICDI9ETckzQe
MAPbI3,MA,Pb,I,1.6,TiO2-c | TiO2-mp,Spiro-MeOTAD,Au,Toluene,DMSO; GBL,False,50.0; 100.0,Spin-coating,Unknown,0.1,False,0.878,17.58,0.633,9.78,EhBAc5hNBdPjZk7Kourvgf_kDjtf
FA0.7MA0.3Pb0.5Sn0.5I3,FA; MA,Pb; Sn,I,1.25,C60 | BCP,PEDOT:PSS,,,,False,,,,,False,0.79,30.7,0.69,16.8,EhCzYCwKcFWm_Fh3xa0PcCYnOsPe
MAPbI3,MA,Pb,I,1.6,PCBM-60 | PFN,p-PFP-O | PTAA,Ag,Diethyl ether,DMF; DMSO,False,100.0,Spin-coating,N2,0.0464,False,1.11,21.74,0.82,19.6,EhI_tinGd4kKap5jHFQN1tBsBkpl
FA0.85MA0.15PbBr0.45I2.55 | PEA2PbI4,FA; MA | PEA,Pb | Pb,Br; I | I,1.58,TiO2-c | TiO2-mp,Spiro-MeOTAD,Au,Trifluorotoluene,DMF; DMSO,False,100.0,Spin-coating,N2,0.16,False,1.12,22.89,0.767,19.62,EhLZs5vYgU_Ul1o9L61Ok_U9a93B
MAPbBr1.2I1.8,MA,Pb,Br; I,,TiO2-c | C60,Spiro-MeOTAD,Au,Unknown,DMF >> none,False,Unknown >> 150.0,Spin-coating >> Gas reaction,N2 >> MAI; Vacuum,0.09,False,0.997,22.68,0.7190000000000001,16.36,EhO2g8T1YtcVmrlRLNu2jK2bvITh
Cs0.05FA0.79MA0.16PbBr0.51I2.49,Cs; FA; MA,Pb,Br; I,,TiO2-c,Spiro-MeOTAD,Au,Chlorobenzene,DMF; DMSO,False,100.0,Spin-coating,Unknown,0.1,False,1.0,18.49,0.65,12.19,Eh_dEck3oH7DK1kJd1Xi2sDAafRT
Cs0.15FA0.85PbI3,Cs; FA,Pb,I,,PCBM-60 | PFN-Br,NiO-c,Ag,Unknown,DMF; DMSO >> IPA,False,50 >> 200; 150,Spin-coating >> Spin-coating,Unknown,0.09,False,1.035,20.81,0.7140000000000001,15.38,Ehr5nWi4pbXehlw5Wh2q3Z-HEN5F
MAPbI3,MA,Pb,I,1.6,TiO2-c,Spiro-MeOTAD,Ag,Unknown,DMF >> IPA,False,70.0 >> 100.0,Spin-coating >> Spin-coating,N2 >> N2,0.1,False,1.05,21.5,0.73,16.4,Ehs9aDgYdaSvUZyLtPjYPPw7XfaX
MAPbI3,MA,Pb,I,1.6,TiO2-c | TiO2-mp,TTBCPE,Au,Chlorobenzene,DMF,False,100.0,Spin-coating,Unknown,0.16,False,0.942,20.231,0.631,12.45,Ei1R4NXIvkmbU2Bh8jwRuR_i-IHq
Cs0.05FA0.795MA0.16PbBr0.51I2.5,Cs; FA; MA,Pb,Br; I,,TiO2-c | TiO2-mp,Spiro-MeOTAD,Au,Chlorobenzene,DMF; DMSO,False,100.0,Spin-coating,Unknown,0.16,False,1.106,23.8,0.6709999999999999,17.64,Ei1VEPXjbPc9FFoUjG0k6NvMM-ZA
CsPbI3,Cs,Pb,I,,TiO2-c | TiO2-nw,none,Carbon,Unknown,DMF,False,200.0,Spin-coating,Air,0.1,False,0.81,16.0,0.58,7.5,Ei83JNm8SpWBmGWNXA1xk3I2lkbd
MAPbI3,MA,Pb,I,1.6,PCBM-60 | BCP,P3CT-Na,Ag,Chlorobenzene,DMF; DMSO,False,60.0; 80.0,Spin-coating,Unknown,0.09,False,1.033,20.86,0.78,16.84,EiAMFX4aVQ80bUgcEwVKRGxudMiI
MAPbI3,MA,Pb,I,1.6,TiO2-c | TiO2-mp | ZrO2-mp,none,Carbon,Unknown,DMF,False,100.0,Drop-infiltration,Air,0.1,False,0.92,14.56,0.64,8.58,EiEOqoEcdAF4DBXL9eKh8y6im105
MAPbI3,MA,Pb,I,1.6,PCBM-60,TAPC,Ag,Unknown,DMF; DMSO >> IPA,False,Unknown >> 105.0,Spin-coating >> Spin-coating,Unknown,0.04,False,0.98,20.84,0.695,14.14,EiMtzTPUl4vOwxbpOqLbju-4_HrX
MAPbI3,MA,Pb,I,1.6,TiO2-c,PCBM-60,Au,Chlorobenzene,DMSO; GBL,False,100.0,Spin-coating,N2,0.09,False,1.11,22.11,0.76,18.2,EiOS7Z3NltOhaSkpQCpJqQL1q71p
MAPbI3,MA,Pb,I,1.6,PCBM-60,PTAA,Al,Unknown,DMF; DMSO >> IPA,False,Unknown >> 100,Spin-coating >> Spin-coating,N2 >> N2,0.1,False,1.02,22.15,0.73,17.5,EiaPwHkEwNtWlg8KeDmscsCLofeF
MAPbI3,MA,Pb,I,1.6,PCBM-60 | bis-C60,NiO-c,Ag,Chlorobenzene,DMF; DMSO,False,100.0,Spin-coating,Unknown,0.1,False,1.01,19.8,0.7,14.69,Eie6sStE1MJastmtNbzzEswFLNnq
MAPbI3,MA,Pb,I,1.6,C60 | BCP,CuCrO2,Ag,Diethyl ether,DMF; DMSO,False,60; 100,Spin-coating,N2,0.1,False,0.937,20.1,0.564,10.6,EihkSsvCR4SXudJEZ64z5iQAUur5
FA0.85MA0.15PbBr0.45I2.55,FA; MA,Pb,Br; I,,TiO2-c | TiO2-mp,Spiro-MeOTAD,Au,Toluene,DMF; DMSO,True,110,Spin-coating,Unknown,0.25,False,1.13,22.27,0.73,18.5,EiipH6I8lw9StFCQlT-0SIPr_v7c
MAPbI3,MA,Pb,I,1.6,PEI | PCBM-60,P3HT,MoO3 | Ag,Diethyl ether,DMSO; GBL,False,100.0,Spin-coating,N2,0.05,False,0.95,17.42,0.68,11.35,Eilc6LFfMg1IF-6MFlJ1fi6NnCRz
MAPbI3,MA,Pb,I,1.6,TiO2-c | TiO2-mp,Spiro-MeOTAD,Au,Chlorobenzene,DMF,False,100.0,Spin-coating,Unknown,0.16,False,1.019,20.326,0.698,14.46,EinlG-1YirAjVWoCjC0YcDUbp1Wb
MAPbI3,MA,Pb,I,1.5,TiO2-c,Spiro-MeOTAD,Au,Unknown,Unknown,False,Unknown,Spin-coating >> Spin-coating,Air >> Air,0.1,False,0.92,19.15,0.47,8.7,EisMEbgoAKmwXDgBnq-qLsO0frXk
MAPbI3,MA,Pb,I,1.6,ZnO-c,Spiro-MeOTAD,Au,Chlorobenzene,DMF; DMSO,False,70.0,Spin-coating,N2,0.1,False,0.91,17.18,0.597,9.33,Ej-uZPXzEMgo2Sk-493x2h_4ccbx
FA0.85MA0.15PbBr0.45I2.55,FA; MA,Pb,Br; I,,PCBM-60,NiO-c,Ag,Chlorobenzene; Toluene,DMSO,False,100.0,Spin-coating,N2,1.022,False,1.08,21.98,0.79,18.3,Ej0-O8PUniY6gYvwDahTdbW9bkTW
FAPbI3,FA,Pb,I,1.48,TiO2-c | TiO2-mp,Spiro-MeOTAD,Au,Toluene,DMF,False,155.0,Spin-coating,Unknown,0.09,False,0.86,18.0,0.56,8.6,Ej31jlfuEvXmjML1p_ULZrVK9pg6
MAPbBrI2,MA,Pb,Br; I,1.79,PCBM-60 | BCP,NiO-c,Ag,Chlorobenzene,DMF,False,100.0,Spin-coating,N2,0.1,False,0.999,0.12,0.757,33.0,Ej9uXfuXJzPIxTs7pkkcOlKxHCXs
MAPbI3,MA,Pb,I,1.6,ZnO-c,Spiro-MeOTAD,Ag,Unknown,DMF >> IPA,False,Unknown >> 80.0,Spin-coating >> Spin-coating,Air >> Air,0.096,False,1.02,17.2,0.665,11.5,EjM-SlW6D3zy24Oveo-IbqJbJLPX
Cs0.05FA0.75MA0.1PbBr0.3I2.9,Cs; FA; MA,Pb,Br; I,,TiO2-c | TiO2-mp,P3HT,Au,Chlorobenzene,DMF; DMSO,False,100.0,Spin-coating,Unknown,0.1,False,1.09,23.86,0.737,18.4,EjN5fi3s32OOUbqjCY6Ry_kOs2VH
FA0.85MA0.15PbBr0.45I2.55,FA; MA,Pb,Br; I,1.53,TiO2-np,Spiro-MeOTAD,Au,Chlorobenzene,DMF; DMSO,False,100.0,Spin-coating,N2,0.1,False,1.02,16.32,0.49,8.18,EjYsNFJLjsaxE2IoAkjwDDyxzJZX
MAPbI3,MA,Pb,I,1.6,TiO2-c | TiO2-mp,PTAA,Au,Chlorobenzene,DMSO,False,100.0,Spin-coating,Unknown,0.16,False,1.08,22.48,0.802,19.45,EjfXPXBFhJLHuOoUwC3UkcLteNtC
CsPbBrI2,Cs,Pb,Br; I,1.82,TiO2-c,P3HT,Au,MeOAc,Toluene >> IPA,False,265.0 >> 200.0,Spin-coating >> Dipp-coating,Air,0.05,False,1.32,13.18,0.675,11.74,EjhhD_e8Z99wjnu-bEtsO_ayBKVv
FA0.84MA0.16PbBr0.48I2.52,FA; MA,Pb,Br; I,,TiO2-c,Spiro-MeOTAD,Au,Chlorobenzene,DMF; DMSO,False,150.0,Spin-coating,Unknown,1.2,False,1.006,23.4,0.74,17.6,EjifhHe6k4iYGYysBUjuqYUWiEmw
MAPbI3,MA,Pb,I,1.6,PCBM-60 | PEI,PEDOT:PSS,Ag,Unknown,Unknown,False,100 >> 100,Spin-coating >> Gas reaction,Vacuum >> MAI; Vacuum,0.09,False,1.02,18.35,0.759,14.14,Ejkqrq0c52Zgt9iqJSy_APcNH9OM
FAPbI3,FA,Pb,I,1.48,TiO2-c | TiO2-mp,Spiro-MeOTAD,Au,Unknown,DMF; DMSO >> IPA,False,100.0 >> 140.0,Spin-coating >> Spin-coating,Unknown,0.09,False,1.09,24.99,0.78,21.24,EjlQdYs9CSKsi8lsgTPTsQldaSE6
MAPbI3,MA,Pb,I,1.6,PCBM-60 | BCP,PEDOT:PSS,Ag,Unknown,DMF,False,100.0,Spin-coating,Dry air,0.045,False,0.85,18.1,0.595,9.3,Ejq1ECiJP8nFUdxXt4wR-3X_Vsc7
MAPbI3,MA,Pb,I,,TiO2-c | TiO2-mp,Spiro-MeOTAD,Ag,Toluene,GBL; DMSO,False,100,Spin-coating,N2,,False,1.113,23.42,0.74,19.39,Ek5qJhhsG99_oxaLexyI_Qpa2x9q
GU0.075MA0.925PbI3,GU; MA,Pb,I,,TiO2-c | TiO2-mp,Spiro-MeOTAD,Au,Chlorobenzene,DMSO,False,100.0,Spin-coating,Unknown,0.16,False,1.05,22.0,0.77,17.8,EkI7cUBjDwNTgTyMJSTnpqsUYkCk
Cs0.05FA0.8MA0.15PbBr0.5I2.5,Cs; FA; MA,Pb,Br; I,,TiO2-c | TiO2-mp,Spiro-MeOTAD,Au,Chlorobenzene,DMF; DMSO,False,100.0,Spin-coating,N2,0.2,False,1.04,17.5,0.68,12.3,EkJwi3MGXAflcEvnT5JFeC8ANvx4
FA0.85MA0.15PbI3,FA; MA,Pb,I,1.56,TiO2-c,Spiro-MeOTAD,Au,Chlorobenzene,DMF; DMSO,False,150.0,Spin-coating,Air,0.09,False,,,,,EkQRJ-yLl3wOIkpfIe3YRsIorrVE
MAPbI3,MA,Pb,I,1.59,TiO2-c | C60,Spiro-MeOTAD,Au,Unknown,none >> none,False,Unknown,Evaporation >> Gas reaction,Vacuum >> MAI; Vacuum,1.0,False,1.05,21.91,0.604,14.01,EkWF56jN-1V4D2OWzq47uLaUCvoL
MAPbBr0.45I2.55,MA,Pb,Br; I,,TiO2-c | TiO2-nw,Spiro-MeOTAD,Au,Unknown,DMSO >> IPA,False,Unknown,Spin-coating >> Spin-coating,Unknown,0.09,False,0.97,19.52,0.71,13.39,EkZwROPTNYx4qNE64HBNfEYBJTk8
MAPbI3,MA,Pb,I,1.6,SnO2-np,Spiro-MeOTAD,Ag,Vacuum,DMF; DMSO,False,100.0,Spin-coating,Unknown,0.1,False,0.99,20.51,0.65,13.23,Ekb5E8OCReBtxM8hHTozmm5sWv8-
MAPbI3,MA,Pb,I,1.55,PCBM-60,PEDOT:PSS,Ag,Chlorobenzene,DMF,False,80.0; 100.0,Spin-coating,Unknown,0.1,False,1.014,18.986,0.391,13.16,EkhsYBtUICa3jureWVWPlbS2Zv-m
GU0.15MA0.85PbI3,GU; MA,Pb,I,,TiO2-c | TiO2-mp,Spiro-MeOTAD,Au,Chlorobenzene,DMSO,False,100.0,Spin-coating,Unknown,0.16,False,1.07,22.3,0.77,18.4,Ekk6Zp8f6a5YUbgX00pFOYw2kzFy
MAPbI3,MA,Pb,I,1.6,SnO2-c | SnO2-mp,Spiro-MeOTAD,Au,Unknown,DMF >> IPA,False,90.0 >> 150.0,Spin-coating >> Spin-coating,N2 >> Air,0.102,False,1.07,21.25,0.6,13.61,EksjSaoCiWUm6Km2xDubHXj7WLXa
FAPbI3,FA,Pb,I,1.48,ZnO-np,P3HT,Ag,Unknown,DMF; TBP >> IPA,False,70.0 >> 145.0,Spin-coating >> Spin-coating,N2 >> N2,0.04,False,0.99,20.61,0.652,13.31,EksyUrCTNosrrVuh0nVYbFloKMnU
MAPbI3,MA,Pb,I,1.5,PCBM-60 | BCP,NiO-c,Au,Toluene,DMF,False,Unknown,Spin-coating,N2,0.08,False,1.1,15.17,0.59,9.84,Ekvr0_UOouOlclgIP0C36HH5c73K
FA0.83MA0.17PbBr0.51I2.49,FA; MA,Pb,Br; I,1.61,TiO2-c | TiO2-mp,Spiro-MeOTAD,Au,Chlorobenzene,DMF; DMSO,False,100.0,Spin-coating,N2,0.126,False,1.08,21.9,0.71,17.0,EkyyEOWbtOQku8TlmtkiaOY7_IrQ
Cs0.05FA0.79MA0.16PbBr0.51I2.49,Cs; FA; MA,Pb,Br; I,,SnO2-np,Spiro-MeOTAD,Au,Chlorobenzene,DMF; DMSO,False,100.0,Spin-coating,Unknown,0.1,False,1.09,24.17,0.7340000000000001,19.36,El3M5uck2x4yMSvZeJvWUOU80o8E
MAPbI3,MA,Pb,I,1.6,TiO2-c | TiO2-mp,none,Carbon; NiO-np,Toluene,DMF; DMSO,False,75; 105,Spin-coating,Unknown,0.16,False,1.021,19.93,0.58,11.8,El6qXxcmF85lMq5B8sP1xACD_0Ob
FA0.87MA0.13PbBr0.39I2.61,FA; MA,Pb,Br; I,,SnO2-np,Spiro-MeOTAD,Au,Chlorobenzene,DMF; DMSO,False,150.0,Spin-coating,Air,0.108,False,1.08,23.23,0.748,18.86,ElJu84FSM4M1b-YaKGfS48OcP7QG
MAPbI3,MA,Pb,I,1.6,PCBM-60 | BCP,rGO | PTAA,Ag,Chlorobenzene,DMF; DMSO,False,100.0,Spin-coating,Unknown,1.02,False,1.1,19.9,0.74,16.0,ElNefWnBpb2GeaO1YrqSu_uOCKxL
MAPbI3,MA,Pb,I,1.6,PCBM-70 | C70 | BCP,PEDOT:PSS,Ag,Unknown,DMSO; GBL,False,90.0,Spin-coating,Unknown,0.1,False,0.823,24.11,0.643,12.71,ElQYxNpPtpjjWL_1GJbU0STJeu8p
Cs0.05FA0.79MA0.16PbBr0.3I2.7,Cs; FA; MA,Pb,Br; I,,TiO2-c,CuPc(tBu)4,Au,Chlorobenzene,DMF; DMSO,False,100.0,Spin-coating,Ar,0.09,False,1.04,21.2,0.57,12.6,ElXe8w33Zg0_MyfkAoQjTaroXXE6
MAPbI3,MA,Pb,I,1.6,TiO2-c,Spiro-MeOTAD,Au,Toluene,DMSO; GBL,False,100.0,Spin-coating,N2,0.09,False,1.01,19.5,0.5429999999999999,10.7,El_b7tLFBW2cr5ppHO-SgzGD-sgA
MAPbI3,MA,Pb,I,1.6,PCBM-60,PEDOT:PSS,Ag,Unknown,DMF >> IPA,False,100.0 >> 70.0,Spin-coating >> Spin-coating,Unknown,0.12,False,1.05,21.46,0.765,17.23,ElfdXBChdA1SifmBmEQQMwCUvLaD
MAPbI3,MA,Pb,I,1.6,TiO2-c | TiO2-mp,Spiro-MeOTAD,Au,Unknown,DMF >> none,False,70.0 >> 70.0,Spin-coating >> Gas reaction,N2 >> Air; MAI,0.1,False,1.096,15.5,0.57,9.6,EllDQjQp86AvMH0ZVbGdHGlzpa9S
MAPbI3,MA,Pb,I,1.6,TiO2-c | TiO2-mp,Spiro-MeOTAD,Au,Chlorobenzene,DMSO; GBL,False,70; 110; 150,Spin-coating,Air,0.09,False,1.0,22.6,0.64,14.5,Eln-W-qeDsAtNUz7vd8HrKmdEJwA
MAPbI3,MA,Pb,I,1.6,TiO2-c | TiO2-mp | ZrO2-mp | PbTiO3,none,Carbon,Unknown,DMF; DMSO,False,90.0,Spin-coating,Unknown,0.2,False,0.91,18.98,0.43,7.46,ElneBd0z5tC072FLj2Vtfz3REiu9
MAPbI3,MA,Pb,I,1.6,C60; PCBM-60 | Zr(acac)4,PEDOT:PSS,Ag,Unknown,DMF,False,100.0,Spin-coating,N2,0.1,False,0.87,20.97,0.71,12.8,EloRiThFxCe93g43hooZT3AGTfBj
Cs0.05FA0.81MA0.14PbBr0.43I2.57,Cs; FA; MA,Pb,Br; I,,TiO2-c | TiO2-mp,Spiro-MeOTAD,Ag,Ether,DMF; DMSO,False,150.0,Spin-coating,Unknown,0.14,False,1.098,20.16,0.7170000000000001,15.87,ElvYKG5cZQYtGZMH40TjZ6g9j_Kg
MAPbI3,MA,Pb,I,1.6,PCBM-60,PEDOT:PSS,Al,Unknown,DMF,False,90.0,Spin-coating,Unknown,0.1,False,0.92,17.8,0.648,10.2,ElzH8wnv0Err3AWoPgnEfEQIVRGh
Cs0.05FA0.79MA0.16PbBr0.51I2.49,Cs; FA; MA,Pb,Br; I,,TiO2-c | TiO2-mp,Spiro-MeOTAD,Au,Chlorobenzene,DMF; DMSO,False,100.0,Spin-coating,N2,0.16,False,1.05,22.1,0.74,17.16,Em0vXleuMz80TzYt0iHPX1I0x1zc
MAPbI3,MA,Pb,I,1.5,PCBM-60,NiO-c,Ag,Toluene,DMSO; GBL,False,100.0,Spin-coating,Unknown,0.1,False,1.03,20.0,0.57,11.7,EmDDVpiF9r6VuNQJiJFPnucc0oQ6
Cs0.175FA0.75MA0.075PbBr0.33I2.67,Cs; FA; MA,Pb,Br; I,,NiO-c,PCBM-60 | bis-C60,Ag,Toluene,DMF; DMSO,False,95.0,Spin-coating,Unknown,0.1,False,1.1,22.51,0.727,18.0,EmFDXXOgTJYnXvps8YRTdY_yK6w5
CsPbBrI2,Cs,Pb,Br; I,1.92,PCBM-60 | C60 | BCP,P3CT,Ag,Unknown,DMSO,False,25; 300,Spin-coating,N2,0.09,False,1.14,16.02,0.76,13.88,EmHnXVtLcXwt9I8mE2r6S9j2zYk_
Cs0.05FA0.7885MA0.1615PbBr0.51I2.49,Cs; FA; MA,Pb,Br; I,1.55,SnO2-QDs | PCBM-60,Spiro-MeOTAD,Au,Chlorobenzene,DMF; DMSO,False,100.0,Spin-coating,N2,0.09,False,1.07,20.94,0.68,15.24,EmbNMbAj_7eHpavwCUqbqWVbAd_-
MAPbI3,MA,Pb,I,1.6,PCBM-60 | PFN,PTAA | MoS2,Al,Unknown,DMF >> IPA,False,100.0 >> 100.0,Spin-coating >> Spin-coating,Unknown,0.5,False,,,,16.89,Embhnlyldiy3aEbv8DgP5mBavBW7
MAPbI3,MA,Pb,I,1.6,PCBM-60 | BCP,Carbon-np; PEDOT:PSS,Ag,Unknown,DMF; DMSO,False,100.0,Spin-coating,Unknown,0.04,False,1.01,22.6,0.7909999999999999,18.03,EmkhTaHqB_cwJmN6IkllYyBJ4LYy
MAPbI3,MA,Pb,I,1.6,TiO2-c | TiO2-mp,Spiro-MeOTAD,Au,Unknown,DMF >> IPA,False,Unknown,Doctor blading >> CBD,Air >> Air,2.5,True,1.028,17.17,0.581,10.26,EmvnE1haQHowqQKGi0lKM9YTIRr4
FA0.85MA0.15PbBr0.45I2.55,FA; MA,Pb,Br; I,,TiO2-c | TiO2-mp,Spiro-MeOTAD | V2O5,Au,Chlorobenzene,DMF; DMSO,False,100,Spin-coating,Ar,0.126,False,1.06,22.6,0.6509999999999999,15.7,En01MKqmJdE-j6pqJXan6w0RAy7G
FA0.85MA0.15PbBr0.45I2.55,FA; MA,Pb,Br; I,,SnO2-c | PCBM-60,Spiro-MeOTAD,Au,Anisole,DMF; DMSO,False,100.0,Spin-coating,Unknown,0.09,False,1.0,21.5,0.57,12.9,En4UrCNSw9rBWC3nQK9sLhZtKp17
FA0.05MA0.95PbI3,FA; MA,Pb,I,,PCBM-60,PTAA,Al,Toluene,DMF; DMSO,False,100.0,Spin-coating,Unknown,0.1,False,1.03,21.98,0.8,18.08,En64n-kyWlTN6Ji2Xn3IGy56YsJq
MAPbI3,MA,Pb,I,1.6,TiO2-c | TiO2-mp,PTAA,Au,Chlorobenzene,DMSO,False,100.0,Spin-coating,Unknown,0.16,False,1.06,21.57,0.763,17.37,EnAJ8ult3FshJArj9ZACwTKzMGvp
MAPbI3,MA,Pb,I,1.6,TiO2-c,Spiro-MeOTAD,Au,Unknown,DMF >> none,False,Unknown >> 130.0,Spin-coating >> Gas reaction,Air >> Air; MAI,0.1,False,0.93,18.78,0.68,11.91,EnJx_buti9W8Uu_6CXL8rynp7Wd5
FA0.85MA0.15PbBr0.45I2.55,FA; MA,Pb,Br; I,,TiO2-c | TiO2-mp,Spiro-MeOTAD,Au,Chlorobenzene,DMF; DMSO,False,130.0,Spin-coating,Unknown,0.25,False,1.16,20.51,0.79,19.1,EnSDunLBsWLEHi0VJtgdAz0Hc_O2
FA0.85MA0.15PbBr0.45I2.55,FA; MA,Pb,Br; I,,SnO2-c,Spiro-MeOTAD,Au,IPA,DMF; DMSO,False,120.0,Spin-coating,Unknown,0.16,False,1.0490000000000002,20.82,0.685,14.95,Enb0qDFj1WT6fSlRWQ8oFrB8P00y
MAPbI3,MA,Pb,I,1.59,TiO2-c | TiO2-mp | PbTiO3,none,Carbon-nt,Unknown,DMF >> Cyclohexane; IPA,False,Unknown >> 100,Spin-coating >> CBD,Air >> Air,0.08,False,0.93,23.47,0.75,16.0,EnlOGmFYekMwVyglzC8p1j8xP6-Q
FAPbI3,FA,Pb,I,1.48,TiO2-c | TiO2-mp,Spiro-MeOTAD,Au,Chlorobenzene,DMF; DMSO,False,150.0,Spin-coating,Dry air,0.16,False,0.89,23.9,0.52,11.67,EnmYJUsZIqHLOPFQkkuemCxcJo1v
MAPbI3,MA,Pb,I,1.6,TiO2-c | TiO2-mp,Spiro-MeOTAD,Au,Toluene,DMF; DMSO,False,Unknown,Spin-coating,N2,0.09,False,1.022,19.54,0.7609999999999999,15.19,EnrtstBz14Sq3KXvitcJ9ojD1V9g
MAPbI3,MA,Pb,I,1.6,ZnO-c | ZnO-nw | Al2O3-c,Spiro-MeOTAD,Ag,Unknown,DMF; DMSO >> IPA,True,Unknown >> 100.0,Spin-coating >> CBD,Unknown,0.09,False,,,,15.6,EnuoIhoAxxwaiYSWo9xq4taTT5bn
Cs0.05FA0.7885MA0.1615PbBr0.34I2.66,Cs; FA; MA,Pb,Br; I,,C60 | BCP,PEDOT:PSS,Ag,Ethyl acetate,DMF; DMSO,False,105.0,Spin-coating,N2,0.25,False,,,0.75,13.0,Eo0Vhmo_c19PxlyZLrYwPep8VuLf
MAPbI3,MA,Pb,I,1.6,ZnO-c | ZnO-nw,Spiro-MeOTAD,Au,Air,DMF >> IPA,False,100.0 >> 100.0,Spin-coating >> CBD,Unknown,0.1,False,0.875,17.1,0.5,7.55,EoN5LvnYXI0Yrae5dHjohYxqtRa0
MAPbI3,MA,Pb,I,1.6,TiO2-c,Spiro-MeOTAD,Au,Chlorobenzene,DMSO; GBL,False,100.0,Spin-coating,Unknown,0.1,False,0.89,21.05,0.478,8.92,EoOVE31EFuqu2qfNElIssLEX_MiQ
FA0.9MA0.1PbBr0.3I2.7,FA; MA,Pb,Br; I,1.5,C60 | BCP,NiO,Ag,Chlorobenzene,DMF; DMSO,True,100.0,Spin-coating,N2,0.11,False,1.03,22.99,0.67,15.7,EoZ1bAhUBxR8F7U62BCy6uWj8D2D
MAPbI3,MA,Pb,I,1.6,TiO2-c | TiO2-mp,none,Carbon,Toluene,DMF; DMSO,False,75; 105,Spin-coating,N2,0.14,False,0.941,17.71,0.541,9.01,EobjZJetmusHcwQZeZbK4lD4ViYK
MAPbI3,MA,Pb,I,1.6,TiO2-c | TiO2-mp | ZrO2-mp,NiO-c,Carbon,Unknown,GBL,False,50,Drop-infiltration,Unknown,1.0,False,0.9,16.2,0.62,8.2,EodzUsgAGcnlv6qS6pvTZ0H7nwOf
MAPbI3,MA,Pb,I,1.6,TiO2-c | TiO2-mp | SiO2-mp,none,Carbon,N2,DMF >> IPA,False,100 >> 100,Spin-coating >> CBD,Air >> Air,0.1,False,0.899,20.1,0.58,10.5,EokEaxCM6sJHyG_huGFu0nrAFJ5m
Cs0.06FA0.79MA0.15PbBr0.45I2.55,Cs; FA; MA,Pb,Br; I,1.61,PCBM-60 | BCP,PTAA,Ag,Chlorobenzene,DMF; DMSO,False,100,Spin-coating,N2,,False,1.08,23.0,0.685,17.0,EoryGLqEPZw9niveo8yzHYiJNNxR
FA0.85MA0.15PbBr0.45I2.55,FA; MA,Pb,Br; I,1.6,TiO2-c | TiO2-mp,Spiro-MeOTAD,Au,Chlorobenzene,DMF; DMSO,False,100.0,Spin-coating,Ar,0.1,False,1.02,21.17,0.6509999999999999,14.05,EouIs8G11PCJ0mxhoinGXk_iPeVP
FAPbI3,FA,Pb,I,1.48,TiO2-c | PCBM-60,PEDOT,Ag,Unknown,DMF >> IPA,False,Unknown >> 150.0,Spin-coating >> Spin-coating,Unknown,0.12,False,1.07,19.97,0.563,12.03,EouQNBZvsOj4eT1p-i5YIZUvKEt7
MAPbBr3,MA,Pb,Br,2.3,TiO2-c,PIF8-TAA,Au,Unknown,DMF,False,100.0,Spin-coating,Air,0.096,False,1.51,8.4,0.82,10.4,Ep-16aYzCYoVk1WOQCLbAV6iQZ2E
FAPbI3,FA,Pb,I,1.51,C60,PTAA,Ag,Chlorobenzene,DMF; DMSO,False,100,Spin-coating,N2,0.11,False,1.06,21.0,0.67,14.99,EpNQI6DLu5CdtVt5AjtmDMf-uMQn
MAPbI3,MA,Pb,I,1.6,TiO2-c | TiO2-mp | PTDPQ,Spiro-MeOTAD,Ag,Diethyl ether,DMF,False,65; 100,Spin-coating,Unknown,0.11,False,1.06,21.86,0.728,16.89,EpSViREKLwXoyyhR1GUruWQnSKSk
MAPbI3,MA,Pb,I,1.6,TiO2-c | TiO2-mp | ZrO2-mp,none,Carbon,Unknown,GBL,False,50.0,Drop-infiltration,Air,0.1,False,0.86,22.5,0.58,10.74,EpUh1PdnDGt-PM--Rx96WJBdR7kc
MAPbI3,MA,Pb,I,1.6,TiO2-c | TiO2-mp | Al2O3-np,none,MWCNTs,Unknown,DMF >> DMF >> Cyclohexene; IPA,False,100.0 >> 100.0 >> 100.0,Spin-coating >> Spin-coating >> CBD,Air >> Air >> Air,0.08,False,,,,,EpZyHAH-vgLcRClXvXheO_UL0kEs
MAPbI3,MA,Pb,I,1.6,TiO2-c | TiO2-mp,Spiro-MeOTAD,Au,Chlorobenzene,DMF; DMSO,False,100.0,Spin-coating,Unknown,0.09,False,1.02,20.55,0.72,15.22,Ep_8lomlo7mgqFCgcSSy_gmboC8s
Cs0.05FA0.79MA0.16PbBr0.51I2.49,Cs; FA; MA,Pb,Br; I,1.63,TiO2-c | TiO2-mp,Spiro-MeOTAD,Au,Chlorobenzene,DMF; DMSO,False,100.0,Spin-coating,N2,0.16,False,1.147,23.5,0.785,21.17,EpgzN56mul4R5ncwLOTDPnXjahRa
MAPbI3,MA,Pb,I,1.6,TiO2-c,Spiro-MeOTAD,Au,Unknown,DMF,False,100.0,Spin-coating,Unknown,0.09,False,1.06,21.97,0.69,16.07,EpkHtqX13GTyVQx1O7Yn3D0tEumY
MAPbI3,MA,Pb,I,1.6,TiO2-c,none,Au,Unknown,DMF >> IPA,False,70.0 >> 170.0,Spin-coating >> CBD,Unknown,0.09,False,0.8,19.1,0.51,7.8,EpqDnvSGGmA6MkohzdFECeTt3Um6
Cs0.1FA0.75MA0.15PbBr0.35I2.65,Cs; FA; MA,Pb,Br; I,,SnS2,Spiro-MeOTAD,Au,Chlorobenzene,DMF; DMSO,False,100.0,Spin-coating,N2,0.108,False,0.982,17.58,0.68,13.26,Eq-oxH22JgxpIiGn5fJGbvXlIYZz
MAPbI3,MA,Pb,I,,TiO2-c | TiO2-mp,"4,4′-(9-Methyl-9H-naphtho[2,1-c]carbazole-2,12-diyl)bis(N,N-bis(4-methoxyphenyl)aniline)",Ag,Diethyl ether,DMSO,False,Unknown,Spin-coating,N2,0.04,False,0.92,18.83,0.677,11.73,Eq4r3wgBFXcjMJ05Hrz1hceHDk6B
MAPbI3,MA,Pb,I,1.6,PCBM-60 | Bphen,PEDOT:PSS,Ag,Unknown,DMF,False,Unknown,Spin-coating,Unknown,0.0725,False,0.89,20.74,0.68,12.53,Eq57gGQDQGi-uZEnwa_qgKI_frwK
MAPbI3,MA,Pb,I,1.6,TiO2-c | TiO2-mp,Spiro-MeOTAD,Au,Diethyl ether,DMF; DMSO,False,Unknown,Spin-coating,Unknown,0.16,False,1.04,17.0,0.64,10.5,Eq8yyvHldDLTBFdYwFfB_f8YfGWs
MAPbI3,MA,Pb,I,1.6,none,PEDOT:PSS | Ethylene glycol,Liq | Al,Chlorobenzene,DMF,False,100.0,Spin-coating,Air,0.1,False,0.91,18.31,0.74,12.31,Eq9Q-cbRxmJ9Gz2zEJE8bgbFKeqe
MAPbI3,MA,Pb,I,1.6,TiO2-c,Spiro-MeOTAD,MoO3 | Al,Unknown,DMF >> IPA,False,70.0 >> 100.0,Spin-coating >> Spin-coating,Ar >> Ar,0.1,False,0.97,21.4,0.68,14.2,EqNHukpycOAKbSyYox1SMAAwSV3n
MAPbI3,MA,Pb,I,1.6,C60 | BCP | LiF,PEDOT:PSS,Al,Unknown,DMSO,False,100.0,Electrospraying,Unknown,0.0177,False,0.97,16.58,0.691,11.06,EqYGpiw54QOq83ovtqe2gblH3YxT
MAPbI3,MA,Pb,I,1.6,PEI | PCBM-60,PTAA,MoO3 | Ag,Diethyl ether,DMSO; GBL,False,100.0,Spin-coating,N2,0.05,False,,,,,Eqe4TtsjRaP7wRQZ-p_hMOerSdWZ
MAPbI3,MA,Pb,I,1.6,PCBM-60 | C60 | BCP,PEDOT:PSS,Ag,Unknown,DMF,False,100.0,Spin-coating,Unknown,0.1,False,0.78,19.3,0.59,8.7,EqiO5MQcjkvHjKufJS4Dx0bwSak1
MAPbI3,MA,Pb,I,1.6,C60,Spiro-MeOTAD,MoO3 | Ag,Chlorobenzene,DMF; DMSO,False,60; 85,Spin-coating,N2,0.04,False,1.013,21.15,0.764,16.37,Eqjxg1SXXBUhEIEV6F31hPokoSsa
MAPbI3,MA,Pb,I,1.5,TiO2-c | TiO2-mp,Spiro-MeOTAD,Au,Unknown,DMF >> IPA,False,70.0 >> 70.0,Spin-coating >> Spin-coating,Unknown,0.1,False,0.85,20.11,0.6709999999999999,11.4,EqtT3T1yzAmLRwocQcHLYaki6PVK
CsPbBr3,Cs,Pb,Br,,TiO2-c | TiO2-mp,CuCrO2-np,Carbon,Unknown,DMF >> Methanol,False,90.0 >> 250.0,Spin-coating >> Spin-coating,Air >> Air,0.09,False,1.5019999999999998,7.46,0.8420000000000001,9.44,Er0WKRLP0Fj2qGzWR5APaFHaRpcX
MAPbI3,MA,Pb,I,1.6,SrGeO3,Spiro-MeOTAD,MoO3 | Ag,Chlorobenzene,DMSO; GBL,False,100.0,Spin-coating,Unknown,0.09,False,1.06,21.89,0.68,15.96,Er4U8TY1MrjVKKMnahMImU43Krrx
MAPbI3,MA,Pb,I,1.6,TiO2-c | TiO2-mp,Spiro-MeOTAD,Au,Unknown,DMF >> IPA,False,70.0 >> 70.0,Spin-coating >> CBD,Ambient >> Ambient,0.04,False,0.961,18.2,0.7490000000000001,13.1,ErBLnXITnDERTQYx6l8fVUbQqo2g
MAPbI3,MA,Pb,I,1.6,PCBM-60 | LiF,PEDOT:PSS,Al,Chlorobenzene,DMF; DMSO,False,100.0,Spin-coating,N2,0.1,False,,,,12.9,ErEYXkVz1mPF4_NvSc4Nl0vNHKP_
MAPbI3,MA,Pb,I,1.6,TiO2-c | TiO2-mp,Spiro-MeOTAD,Au,Unknown,DMF,False,Unknown,Spin-coating,N2,,False,1.08,23.67,0.78,19.97,ErO4SF2epdzX2Glfk0UAvqMz9NPp
MAPbI3,MA,Pb,I,1.6,PEIE | NDI-H,Spiro-MeOTAD,Au,Toluene,DMF; DMSO,False,40; 55; 75; 100,Spin-coating,N2,0.1,False,0.88,18.9,0.64,10.7,ErYWCJH9rle2T1roqUYy6G-xpkyN
MAPbI3,MA,Pb,I,1.6,PCBM-60,PEDOT:PSS,Al,Unknown,DMSO; GBL,False,100,Spin-coating,N2,0.04,False,0.76,16.2,0.527,7.26,ErkzeIXX6B6VlExc26TJKS2R0kzD
Cs0.1FA0.75MA0.15PbBr0.35I2.65,Cs; FA; MA,Pb,Br; I,,SnO2-np,Spiro-MeOTAD,Au,Chlorobenzene,DMF; DMSO,False,120.0,Spin-coating,Unknown,0.1,False,1.091,22.81,0.738,17.21,Es0UO9EjPpbf5MkjP_MfMHUV_8w1
MAPbI3,MA,Pb,I,1.6,TiO2-c | PCBM-60,Spiro-MeOTAD,Au,Unknown,DMF; DMSO,False,100.0,Spin-coating,Air,5.02,False,1.06,21.53,0.69,15.79,Es1Di-9QDkKA_WSyOikK9Ybeqhbo
MAPbI3,MA,Pb,I,1.6,TiO2-c | TiO2-mp,Spiro-MeOTAD,Au,Unknown,DMF >> IPA,False,Unknown >> 100.0,Spin-coating >> Spin-coating,Unknown,0.15,False,0.96,16.98,0.636,12.59,Es4X5Ov2RVn0Uww-3WaEHLXAh2ts
FA0.85MA0.15PbBr0.45I2.55,FA; MA,Pb,Br; I,,TiO2-c | TiO2-mp,BTF1,Au,Chlorobenzene,DMF; DMSO,False,100.0,Spin-coating,Unknown,0.16,False,1.106,21.31,0.772,18.2,Es7m-2f58_ODzViT9fgSIZ1oU2Sk
MAPbI3,MA,Pb,I,1.6,PCBM-60 | BCP,NiO,Ag,Chlorobenzene,DMF; DMSO,False,100.0,Spin-coating,Unknown,0.09,False,1.0,21.0,0.72,15.1,EsC9RBG6h5YeBBWkhAfiOfV3-BQg
CsPbBrI2,Cs,Pb,Br; I,,SnO2-c,Spiro-MeOTAD,Au,Chlorobenzene,DMF; DMSO,False,50; 150,Spin-coating,Unknown,0.044,False,1.21,14.86,0.76,13.74,EsLYxsNTtsWgMhiRHIjjRZ0Sl_Er
MAPbI3,MA,Pb,I,1.6,TiO2-c,Spiro-MeOTAD,Au,Chlorobenzene,DMF,False,100.0,Spin-coating,Unknown,0.1,False,1.004,20.64,0.73,15.18,EsdqcDFq2NIe1wSwi-a2nWg7l6ji
(ThMA)2FA4Pb5I16,(ThMA); FA,Pb,I,1.5,PCBM-60 | BCP,PEDOT:PSS,Ag,IPA,DMF,False,100,Spin-coating,N2,0.1,False,1.011,22.24,0.753,16.92,EsmEeMwspb373CwkRIpVMheiFIhS
MAPbI3,MA,Pb,I,1.6,PCBM-60 | C60 | BCP,P3CT-CH3NH2,Ag,Chlorobenzene,DMF; DMSO,False,60.0; 100.0,Spin-coating,N2,0.06,False,1.09,22.1,0.75,17.5,EsrU_4lQwS3-FsDDh9hjjidW2qnv
Cs0.05FA0.79MA0.16PbBr0.51I2.49,Cs; FA; MA,Pb,Br; I,1.62,TiO2-c | TiO2-mp,Spiro-MeOTAD,Au,Chlorobenzene,DMF; DMSO >> IPA,False,100.0 >> 70,Spin-coating >> Spin-coating,N2 >> N2,0.9,False,0.99,18.76,0.71,13.23,Esxic8Jij2Pld7KrzXvHbVBRJgCE
MAPbI3,MA,Pb,I,1.6,TiO2-c | TiO2-mp,none,Au,Unknown,DMF >> Ethanol; IPA,False,Unknown >> 90.0,Spin-coating >> CBD,Air >> Air,0.08,False,0.81,16.1,,8.07,Et255qJN01Ehq_jFtsMEbcRUnbIf
MAPb1.0I3,MA,Pb,I,1.6,PCBM-60,PEDOT:PSS,Al,Chlorobenzene,Unknown,False,100,Spin-coating,N2,0.0906,False,0.82,18.59,0.68,10.4,EtHPxPm_h4ft3XpE6WkDJSSz9SOZ
Cs0.05FA0.81MA0.14PbBr0.45I2.55,Cs; FA; MA,Pb,Br; I,1.62,SnO2-np,Spiro-MeOTAD,Au,Diethyl ether,DMF; DMSO,False,105.0,Spin-coating,Unknown,0.09,False,1.0,21.0,0.67,14.2,EtKJa1AEBvFzvbatOoMlo5RC5cRp
MAPbI3,MA,Pb,I,1.61,SnO2-np,PBDT(2H)T,Ag,Chlorobenzene,DMF; DMSO,False,100,Spin-coating,N2,,False,1.05,20.89,0.647,11.17,EtY-TiBpIsJqF4xzHI6ohIoBETAR
Cs0.1FA0.9PbI3,Cs; FA,Pb,I,,TiO2-c,Spiro-MeOTAD,Au,Diethyl ether,DMF; DMSO,False,65.0; 150,Spin-coating,Unknown,0.125,False,1.008,22.822,0.716,16.47,Et_MjASe1juAhOwO9nCLcdzDsjBf
FA0.85MA0.15PbBr0.45I2.55,FA; MA,Pb,Br; I,,PDI-T | C60 | BCP,P3CT-Na,Ag,Chlorobenzene,DMF; DMSO,False,60.0; 85,Spin-coating,Unknown,0.09,False,1.092,22.17,0.82,19.85,EtgyOyZBPM1Jjg_1rzZHKTGhXjpi
MAPbBr0.05I2.95,MA,Pb,Br; I,1.57,TiO2-c,Spiro-MeOTAD,Ag,Unknown,DMF,False,60.0; 80.0; 100.0,Spin-coating,N2,0.1,False,1.01,19.44,0.716,13.99,EtjTLUeyUDEAugc4QSMrtBD0iu3Z
MAPbI3,MA,Pb,I,1.6,PTCDA | PO-T2T,PTAA,Cu,Unknown,DMF >> IPA,False,Unknown >> 65; 100,Spin-coating >> Spin-coating,N2 >> N2,0.12,False,1.0,22.4,0.72,15.2,Eu5Xd2DImsMp3mS99iGe0370kGLO
MAPbI3,MA,Pb,I,1.6,C60 | Bphen,NiO-np,Ag,Unknown,DMF >> IPA,False,100 >> 100,Spin-coating >> Spin-coating,Air >> Air,0.1,False,0.78,15.77,0.61,7.5,EuCHfntSCe1LezU7WWClFMvgeoY1
MAPbI3,MA,Pb,I,1.5,Nb2O5,Spiro-MeOTAD,Au,Chlorobenzene,DMSO; GBL,False,100.0,Spin-coating,Unknown,0.0725,False,1.03,21.5,0.67,15.0,EuSAGS14BvbgLuFU5gXC1Nyw4RW0
FA0.3MA0.7Pb1.0I3,FA; MA,Pb,I,1.55,TiO2-c | PCBM-60 | C60-SAM,Spiro-MeOTAD,Ag,Unknown,DMF >> IPA,False,100,Spin-coating >> Spin-coating,N2 >> N2,0.075,False,1.04,21.63,0.71,15.97,EuSq5GRDCceYPkuBpjkZ6X62ZDS8
MAPbI3,MA,Pb,I,1.5,TiO2-c | TiO2-mp | ZrO2-mp,Cu:NiO-np,Carbon,Unknown,GBL,False,Unknown,Drop-infiltration,Unknown,0.8,False,0.98,22.15,0.57,12.79,EudYCYM3auYeUf5XHcxVrJIsbflv
Cs0.05FA0.79MA0.16PbBr0.51I2.49,Cs; FA; MA,Pb,Br; I,,TiO2-c | TiO2-mp,"3,6 ´-BCz-OMeTAD",Au,Chlorobenzene,DMF; DMSO,False,100.0,Spin-coating,N2,1.0,False,1.121,21.34,0.7140000000000001,17.0,EumOci72Xp99yfVg9pay_jThDLJH
FA0.85MA0.15PbBr0.46I2.54,FA; MA,Pb,Br; I,,TiO2-c | TiO2-mp,PTAA,Au,Chlorobenzene,DMF; DMSO,False,100.0,Spin-coating,N2,0.16,False,1.11,21.86,0.643,15.61,EupUzijIZgKcgztcZz-rD0ds7r_l
nannannan,,,,,Unknown,Unknown,,,,False,,,,,False,,,,,EuvuBxgaiZVulBkxqERAx1IX-gzB
MAPbI3,MA,Pb,I,1.6,SnO2-np,Spiro-MeOTAD,Ag,Vacuum,DMF >> IPA,False,Unknown >> 150.0,Spin-coating >> Spin-coating,N2 >> N2,0.1,False,1.04,22.5,0.76,17.69,EuyW8ez-mGzcFtOqFVnLL5LxLTWI
MAPbI3,MA,Pb,I,1.6,TiO2-c,Spiro-MeOTAD,Ag,Unknown,DMF,False,25; 100,Spin-coating,N2,0.08,False,1.01,21.4,0.71,15.3,Ev5psEf6ZXhiKDadYlJe2AnzyO29
MAPbI3,MA,Pb,I,1.6,PCBM-60,PTAA,Au,Toluene,DMF; DMSO,False,100.0,Spin-coating,Unknown,0.01,False,1.05,19.45,0.715,14.6,EvHazNED8ximEGB9bWpZyYd6wGOu
FA0.5MA0.5Pb0.5Sn0.5I3,FA; MA,Pb; Sn,I,1.23,PCBM-60 | BCP,PEDOT:PSS,,,,False,,,,,False,0.81,28.5,,,EvQw8ijLPS_tFrzX58v3746Fp9Wn
MAPbI3,MA,Pb,I,1.6,PCBM-60 | Zr(acac)4,NiO-np,Au,Toluene,DMF; DMSO; GBL,False,70; 100,Spin-coating,Unknown,0.04,False,,,,,EvZ7XZYRiL8RecVPAS7BEA4FbPIl
MAPbI3,MA,Pb,I,1.6,SnO2-np,PTAA,Ag,Diethyl ether,DMF; DMSO,False,65.0,Spin-coating,N2,0.1,False,,,,,EvcMHAfCAHLTYyGDSJwlgh0aXoVG
MAPbI3,MA,Pb,I,1.59,SnO2-np,Spiro-MeOTAD,Ag,Diethyl ether,DMF; DMSO,False,100,Spin-coating,Air,0.052,False,1.05,20.7,0.6890000000000001,14.9,EvlJm9-fEPmfg8lBjNwyTxkGEBRA
MAPbI3,MA,Pb,I,1.61,TiO2-c,Spiro-MeOTAD,Au,Chlorobenzene,DMF; DMSO,True,Unknown,Spin-coating,N2,0.1,False,0.893,17.61,0.522,8.2,Evqbsyt9vxC3n6mEX0MazEGuaJHP
FA0.92MA0.08PbI3,FA; MA,Pb,I,1.55,SnO2-c,PEAI | Spiro-MeOTAD,Au,Unknown,DMF; DMSO >> IPA,False,70.0 >> 150.0,Spin-coating >> Spin-coating,Air >> Air,0.07,False,1.13,24.24,0.81,22.18,EvuIKKZyNXp3wUBIOS4qQZi4qZM1
MAPbI3,MA,Pb,I,1.6,TiO2-np,DERDTS-TBDT,MoO3 | Ag,Unknown,DMF,False,95.0,Spin-coating,N2 >> Air,0.1,False,0.935,19.24,0.596,10.71,EwAfO_qqJSzODVS59VqN__tPWALF
MAPbI3,MA,Pb,I,1.6,TiO2-c | Au@TiO2-np; TiO2-mp,Spiro-MeOTAD,Ag,Unknown,Unknown,False,100.0,Spin-coating,Unknown,0.07,False,1.096,21.35,0.762,16.58,EwGBBY2BgfO1id-XBZbDrZrlwUGg
MAPbI3,MA,Pb,I,1.6,TiO2-c | TiO2-mp,Spiro-MeOTAD,Au,Unknown,DMF; DMSO >> IPA,True,Unknown >> 105.0,Spin-coating >> CBD,Air >> Air,0.1,False,1.04,21.3,0.75,16.58,EwJLC_YyJK6CtV8F--H3qs9hm3w5
MAPbI3,MA,Pb,I,1.6,PCBM-60,PEDOT:PSS,Al,Unknown,DMF >> IPA,False,Unknown >> 100.0,Spin-coating >> Spin-coating,N2 >> N2,0.1,False,0.95,19.98,0.528,10.04,EwOBNAL071M8JgNEForz7p_pvK23
MAPbI3,MA,Pb,I,1.6,PCBM-60 | PEI,NiO-c,Ag,Unknown,DMF; DMSO,False,Unknown,Spin-coating,Unknown,0.096,False,1.0,20.42,0.73,14.9,EwkpzWQPvC-9jkUzzJ5tbhiEFKvT
MAPbI3,MA,Pb,I,1.6,TiO2-c | TiO2-mp,PTAA,Au,Unknown,DMF >> IPA,False,70.0 >> 70,Spin-coating >> CBD,Unknown,0.05,False,0.96,14.4,0.5820000000000001,8.03,EwoKA38mcOMTgm0lAUL0u0ov4Rv_
MAPbI3,MA,Pb,I,1.6,PCBM-60 | BCP,NiO-np,Au,Unknown,Unknown,False,Unknown,Unknown,Unknown,0.1,False,0.98,16.42,0.7659999999999999,12.33,EwpsYjwQ07c5l7qurgIp00dFweNE
FA0.4MA0.6PbBr0.2I2.8,FA; MA,Pb,Br; I,,C60 | BCP,PEDOT:PSS,Au,Toluene,DMF; GBL,False,60; 100,Spin-coating,N2,0.16,False,,,,,Ex18DvGnbiJOuDHycbZ8VFczEUGO
MAPbI3,MA,Pb,I,1.6,TiO2-c | TiO2-mp,Spiro-MeOTAD,Au,Ethyl acetate,DMF,False,90.0,Spin-coating,N2,0.12,False,1.1,22.49,0.75,18.05,Ex4z6Gt54D4NPMbua6SEcZMOswhq
MAPb1.0I3,MA,Pb,I,1.6,TiO2-c,PTB7:Th,Au,Unknown,DMF,False,90; 125,Spin-coating,N2,0.096,False,0.906,17.9,0.731,11.8,Ex7CQx-Bxsp_aTUwOzoMqCBwWPqB
Cs0.1FA0.9PbI3,Cs; FA,Pb,I,,TiO2-c,Spiro-MeOTAD,Au,Diethyl ether,DMF; DMSO,False,65.0; 150,Spin-coating,Unknown,0.125,False,1.013,21.944000000000003,0.706,15.7,Ex85Y3SS18BJM2KnzQK29CZWwYOZ
MAPbI3,MA,Pb,I,1.6,N2200 | PCBM-60,PEDOT:PSS,Ag,2-Butanol,DMF; DMSO,False,105.0,Spin-coating,Unknown,0.04,False,,20.69,,16.26,ExCk_c4bTJQ3xJJ4BgGlU22_m0rm
MAPbI3,MA,Pb,I,1.6,TiO2-c | TiO2-mp,BDT:TT,Au,Diethyl ether,DMF; DMSO,False,65; 100,Spin-coating,Air,0.1,False,0.86,23.78,0.62,12.99,ExKGd3Pj3a3fm-ARQOJk5IOxAqjN
MAPbI3,MA,Pb,I,1.6,PFN | C60; PCBM-60,Spiro-MeOTAD,Au,Diethyl ether,DMF,False,70; 100,Spin-coating,N2,0.1,False,,,,14.8,ExRnvOZZwlxWoiVPlLeTKL1pdEFG
MAPbI3,MA,Pb,I,1.6,SnO2-c,Spiro-MeOTAD,Au,Unknown,acetonitrile; Ethanol; Methylamine,False,100.0,Spin-coating,N2,0.096,False,1.15,23.06,0.78,20.77,ExTHdkCb2e9C8L-68OshHCw2tPGn
MAPbI3,MA,Pb,I,1.6,TiO2-c | TiO2-mp,"5,7-disubstituted azulene",Au,Toluene,DMSO,False,100.0,Spin-coating,N2,0.04,False,0.87,17.1,0.53,7.9,ExTohv-mLDYgXmR4mACa4PfkDb_b
Cs0.1FA0.75MA0.15PbBr0.51I2.49,Cs; FA; MA,Pb,Br; I,1.63,TiO2-c | TiO2-mp,Spiro-MeOTAD,Au,Chlorobenzene,DMF; DMSO,False,100.0,Spin-coating,N2,0.16,False,1.0490000000000002,20.7,0.75,16.3,ExWcb4ibht2iLCT9VvpFXsSzowmP
MAPbI3,MA,Pb,I,1.6,PCBM-60 | C60 | BCP,PEDOT:PSS,Al,Unknown,DMF,False,110.0,Spray-coating,N2,0.1,False,0.81,16.2,0.61,8.1,ExfFLDsbyaZegZgjAZCvidECDmXl
FA0.28MA0.72PbI3,FA; MA,Pb,I,,TiO2-c | PCBM-60,Spiro-MeOTAD,Ag,Unknown,DMF >> IPA,False,Unknown >> 100.0,Spin-coating >> Spin-coating,N2 >> N2,0.075,False,1.0,21.83,0.65,14.8,ExkDEpBOuHYt2kOd7iHPLvK_yB0t
MAPbI3,MA,Pb,I,1.6,TiO2-c,Spiro-MeOTAD,Au,Unknown,GBL,False,105.0,Spin-coating,Air,0.1,False,0.8,21.1,0.52,8.8,ExsQBbsUeQ8pk70aK0JcuyBLWoQv
Cs0.05FA0.81MA0.14PbBr0.43I2.57,Cs; FA; MA,Pb,Br; I,,TiO2-c | TiO2-mp,Spiro-MeOTAD,Ag,Ether,DMF; DMSO,False,150.0,Spin-coating,Unknown,0.14,False,0.735,16.02,0.6920000000000001,9.15,ExtlEQLL3YLnPABpgzGU4-WjPYCD
MAPbI3,MA,Pb,I,1.6,ZnO-np,Spiro-MeOTAD,Ag,Ethyl acetate,DMSO,False,80.0,Spin-coating,Unknown,0.1,False,0.92,21.8,0.55,11.3,ExubJnle2XCmtmeX_4H7rDXQ6cju
MAPbI3,MA,Pb,I,1.59,TiO2-c | TiO2-mp,Spiro-MeOTAD,Au,Unknown,H2O >> IPA,False,Unknown >> 85,Spin-coating >> CBD,Air >> Air,0.04,False,1.01,20.5,0.67,13.7,Ey89Ae5fu0I83yUVHQY5DaS8jvnU
MAPbI3,MA,Pb,I,1.6,C60 | BCP,PEDOT:PSS,Au,Toluene,DMF; GBL,False,60; 100,Spin-coating,N2,0.16,False,,,,,EyIkSRXMBBtC13Rh7qos07xQwIbB
Cs0.08FA0.78MA0.14PbBr0.42I2.58,Cs; FA; MA,Pb,Br; I,1.61,TiO2-c | TiO2-mp,CuS,Au,Chlorobenzene,DMF; DMSO,False,100.0,Spin-coating,Unknown,0.1,False,0.73,19.95,0.71,10.33,EymElX0E5vJ50uo9j3PI40tuDbmM
(5-AVA)0.05Cs0.05MA0.9PbI3,(5-AVA); Cs; MA,Pb,I,,TiO2-c | TiO2-mp | ZrO2-mp,none,Carbon,Unknown,GBL,False,Unknown,Drop-infiltration,Unknown,0.1475,False,0.894,20.57,0.633,11.61,Eyo2jpdc--5bBKcEJcj7jnX4cJoG
MAPbI3,MA,Pb,I,1.6,C60 | BCP,TcTa,Ag,Unknown,none,False,Unknown,Co-evaporation,Unknown,0.1,False,1.0,18.9,0.64,12.2,EyzcqRklHDCZj225Oo9xO6iRb8oO
MAPbI3,MA,Pb,I,1.6,TiO2-c,Spiro-MeOTAD,Ag,Diethyl ether,DMF; DMSO,False,100.0,Spin-coating,Unknown,0.052,False,0.987,23.11,0.7,15.99,Ez3zyOZoGz_OLAEShC-AEkFhQzOX
MAPbI3 | (PPEA)PbI4,MA | (PPEA),Pb | Pb,I | I,,PCBM-60 | BCP,NiO-c,Ag,Chlorobenzene,DMF; DMSO >> IPA,False,100.0 >> 100.0,Spin-coating >> Spin-coating,Unknown >> Unknown,0.09,False,1.148,23.01,0.79,20.89,Ez6mOoe9DI9ZzYwneeje3X1WXlbW
