Repository: GouravSidana/firstML

# firstML
My first Machine Learning Project

File: filtered_perovskite.csv (part 40 of 155)
Formula,A_ion,B_ion,X_ion,Bandgap,ETL,HTL,Backcontact,Antisolvent,Solvent,Solv_annel,Anneal_temp,Dep_procedure,Synth_atm,Cell_area,Is_module,Voc,Jsc,FF,PCE,entry_id
Cs0.1FA0.9PbI3,Cs; FA,Pb,I,1.48,ZnO-c,Spiro-MeOTAD,Au,Chlorobenzene,DMF; DMSO,False,100,Spin-coating,Air,0.06,False,1.08,24.67,0.745,19.61,EzOeHeFZ6oZk5X3B65KFp-J3bWxo
MAPbI3,MA,Pb,I,1.6,TiO2-c,Spiro-MeOTAD,Au,Unknown,Unknown,False,100.0,Spin-coating,Unknown,0.1,False,0.97,21.6,0.62,12.98,EzS_ZXL9xLriiRIH36cnKFa4BTkY
CsPbBrI2,Cs,Pb,Br; I,,TiO2-c,Spiro-MeOTAD,Au,Unknown,DMF; DMSO,False,50; 150; 270,Spin-coating,Unknown,0.1,False,1.09,15.24,0.7709999999999999,12.83,Ezis5DA7pzL2eXMZ9rUVeKug8qJB
MAPbI3,MA,Pb,I,,TiO2-c,none,Au,Unknown,DMF,False,Unknown,GC-LCG,Ar,,False,0.73,14.87,0.43,7.9,Ezn9_ItvnVopA3shLc1ms_3EulgI
CsPbBrI2,Cs,Pb,Br; I,,SnO2-c,none,Carbon,Unknown,DMSO,False,260.0,Spin-coating,Air,0.085,False,1.145,12.88,0.62,9.14,F-A2t84yqOwXglorzCR4Bvhrqiop
MAPbI3,MA,Pb,I,1.6,TiO2-c,Spiro-MeOTAD,Au,Unknown,DMF,False,Unknown,Spin-coating,N2,0.01,False,0.973,22.0,0.58,12.5,F-GC_z_O9Tm0yBf5f1DRADMFe6eb
Cs0.05FA0.79MA0.16PbBr0.51I2.51,Cs; FA; MA,Pb,Br; I,,SnO2-c,PTEG,Ag,Chlorobenzene,DMF; DMSO,False,Unknown,Spin-coating,N2,0.09,False,1.1,22.1,0.78,19.3,F-PafH70B4Ws4YJKTJLCRxNgYI7v
Cs0.1FA0.9PbBr0.1I2.9,Cs; FA,Pb,Br; I,,SnO2-c | C60,Spiro-MeOTAD,Au,Unknown,none,False,Unknown >> Unknown >> 100,Co-evaporation >> Gas reaction >> Spin-coating,Vacuum >> Vacuum >> IPA,0.09,False,0.9,20.2,0.67,12.3,F-TPAR9WX5XegNc5zvSXHN1-fz98
FA0.1MA0.9PbI3,FA; MA,Pb,I,1.54,TiO2-c | TiO2-mp,Spiro-MeOTAD,Au,Hot air,DMF,False,150,Spin-coating,Air,0.09,False,0.922,20.9,0.6709999999999999,12.94,F-akeI8NYBp-y7sh5C4YaygoGf98
MAPbI3,MA,Pb,I,1.6,TiO2-c | TiO2-mp,none,Au,Unknown,DMF >> IPA,False,90.0 >> Unknown,Spin-coating >> CBD,Air >> Air,0.08,False,0.8540000000000001,13.23,0.7,7.88,F-jqeyxSPiBgeLeFr-ITltbRtIRg
MAPbI3,MA,Pb,I,1.6,SnO2-c,Spiro-MeOTAD,Au,Chlorobenzene,DMF,False,100.0,Spin-coating,N2,0.1,False,1.0,20.47,0.66,13.63,F-lUw7Zzv5PnfBHNCk7AK3-E-EmE
MAPbI3,MA,Pb,I,1.6,PCBM-60,PEDOT:PSS,Ag,Chlorobenzene,DMSO; GBL,False,100.0,Spin-coating,N2,0.1,False,0.9,17.48,0.6729999999999999,10.61,F-nX0MOEybLzBz-24LN7b-qi2OCE
CsPbBr3,Cs,Pb,Br,,TiO2-c | TiO2-mp,none,Carbon,Unknown,DMF >> Methanol,False,90.0 >> 250.0,Spin-coating >> Spin-coating,Air >> Air,0.09,False,1.432,7.43,0.733,9.17,F-wZGU7XPg38jdKdFHBjVD78JTHx
Cs0.05FA0.75MA0.2PbI3,Cs; FA; MA,Pb,I,1.52,TiO2-c | TiO2-mp,Spiro-MeOTAD,Au,Unknown,none >> none >> none >> IPA,False,Unknown >> Unknown >> 60.0 >> 60,Evaporation >> Evaporation >> Gas reaction >> Dipp-coating,Vacuum >> Vacuum >> I2; N2 >> N2,0.04,False,1.07,22.88,0.69,16.89,F07B5xzcBx8e763F7DVUD9iFieac
Cs0.05FA0.79MA0.16PbBr0.51I2.49,Cs; FA; MA,Pb,Br; I,1.63,SnO2-np,Spiro-MeOTAD,,,,False,,,,,False,1.11,23.41,0.79,20.57,F07ZNh5JPds-R3mE56JF-z7zzTYr
MAPbI3,MA,Pb,I,1.6,TiO2-c,Spiro-MeOTAD,Ag,Chlorobenzene,DMF,False,100.0,Spin-coating,Dry air,0.07,False,0.985,20.91,0.597,12.29,F0B84dX6zqstjkYB_Ix-iTCG708k
Cs0.2FA0.8PbBr0.36I2.64,Cs; FA,Pb,Br; I,,TiO2-c | TiO2-mp,none,Carbon,Unknown,DMF; DMSO >> IPA,False,150.0 >> 90.0,Spin-coating >> Spin-coating,Air >> Air,0.1,False,1.06,19.0,0.601,10.1,F0BuZQntUkaUfgF7-JhLPgzaHIq6
MAPbI3,MA,Pb,I,1.6,PCBM-60 | BCP,PTAA,Cu,Toluene,DMSO; GBL,False,100.0,Spin-coating,Unknown,0.1,False,1.1,22.33,0.69,17.05,F0OFyMR0FlB9PmwXMeNBGZNPDUxD
MAPbI3,MA,Pb,I,1.6,PCBM-60 | Bphen,PEDOT:PSS,Ag,Unknown,DMF,False,25.0,Spin-coating,Unknown,0.072,False,0.95,21.67,0.78,16.06,F0VOp_IGTlhicm6n6mQNEBGsCFi5
MAPbI3,MA,Pb,I,1.6,TiO2-c | TiO2-mp,Spiro-MeOTAD,Au,Unknown,DMF; DMSO >> IPA,False,25.0 >> 150.0,Spin-coating >> Spin-coating,N2 >> N2,0.09,False,1.03,23.5,0.72,7.1,F0Val9DTwuHaSAvlFdS5p3v8id8a
CsPbBrI2,Cs,Pb,Br; I,,TiO2-c,P3HT,Au,Unknown,DMSO,False,43 >> 160,Spin-coating,Unknown,0.0625,False,,,,,F0Y-gvUE03mhkvJwu_-05I8EpIye
MAPbI3,MA,Pb,I,1.6,TiO2-c,TFB,Au,Chlorobenzene,DMSO; GBL,False,100.0,Spin-coating,N2,0.1,False,0.97,18.73,0.452,8.06,F0esj0sXX5G_KQAJHRd5OarEKCsy
MAPbI3,MA,Pb,I,1.6,TiO2-c | TiO2-mp | 4PA-SAM,PTAA,Au,Chlorobenzene,DMF,False,100.0,Spin-coating,Unknown,0.1,False,1.06,23.15,0.77,18.9,F0etk6mKZJKU9sB1Xwy4YBrA0893
MAPbI3,MA,Pb,I,1.6,TiO2-c | TiO2-mp,Spiro-MeOTAD,Au,Unknown,DMF >> IPA,False,Unknown >> 100,Spin-coating >> CBD,N2 >> N2,0.2,False,1.09,19.91,0.65,14.15,F0f6rdhR4Qmm3KTBpTZXNDnl10rf
FA0.95MA0.05PbBr0.15I2.85,FA; MA,Pb,Br; I,,TMTA | PCBM-60 | C60 | TPBi,P3CT-N,Cu,Chlorobenzene,DMF; DMSO,False,140.0,Spin-coating,N2,0.09,False,1.07,24.96,0.7609999999999999,19.83,F0ivPuJm4jAvnkEm81bP3rE-7nCr
MAPbI3,MA,Pb,I,1.5,TiO2-c | TiO2-mp,CuInS | Spiro-MeOTAD,Au,Unknown,DMF >> IPA,False,Unknown >> 90.0,Spin-coating >> Spin-coating,Unknown,0.06,False,1.02,20.5,0.609,12.8,F0n_VI-YIXjYMHZuguyYtoBM5Fky
MAPbI3,MA,Pb,I,1.6,C60 | bis-C60,NiO-c,Ag,Toluene,DMSO; GBL,False,100.0,Spin-coating,Unknown,0.0314,False,1.05,20.53,0.72,15.52,F0oDjdePtencBvmDcNzjXcF5fzyu
Cs0.05FA0.8075MA0.1425PbBr0.3I2.7,Cs; FA; MA,Pb,Br; I,,PCBM-60 | BCP,PolyTPD | PFN,Ag,Toluene,DMF; DMSO,False,100.0,Spin-coating,N2,0.1,False,1.04,21.1,0.65,15.0,F13xyJe2W7mjRjDbzH1xYY8QD3Ff
MAPbI3,MA,Pb,I,1.6,PCBM-70 | C60 | AUH,PEDOT:PSS,Ag,Unknown,DMF >> IPA,False,Unknown >> 100,Spin-coating >> CBD,Unknown,0.1,False,0.94,13.8,0.67,8.7,F19kpttb_WeYS54LQPqGLSqtXNOo
MAPb1.0I3,MA,Pb,I,1.55,PCBM-60 | BCP,PEDOT:PSS | NiO-c,Ag,Unknown,DMF,False,100,Spin-coating,Unknown,0.1,False,0.98,20.2,0.62,12.3,F1GgWF9Z3rB96TffMUM1o8fQK75S
MAPbI3,MA,Pb,I,1.6,PCBM-60 | BCP,PEDOT:PSS,Ag | MoO3,Unknown,DMF,False,55.0; 60.0; 100.0,Spin-coating,Air,0.1,False,1.01,12.03,0.58,7.18,F1UeaJFmaONF3-pfVab92ck1xJFg
MAPbI3,MA,Pb,I,1.6,TiO2-c,P3HT,Au,Unknown,none >> none,False,Unknown >> 150.0,Evaporation >> Gas reaction,N2 >> MAI,0.104,False,0.92,15.79,0.617,9.0,F1cih2-7HEbKHtWc7g-vkk8rBPya
MAPbI3,MA,Pb,I,1.6,PCBM-60 | C60 | BCP,PEDOT:PSS,Al,Unknown,DMF >> IPA,False,Unknown >> 60.0,Spin-coating >> Spin-coating,Unknown,0.09,False,1.01,20.0,0.79,16.1,F2ASh0YGWPiMG9UV7-HKqRdIu8u3
(BYA)2MA3Pb4I13,(BYA); MA,Pb,I,,PCBM-60 | LiF,PEDOT:PSS,Al,Unknown,Unknown,False,100.0,Spin-coating,Air,0.1,False,1.01,19.53,0.764,15.1,F2G8qmVmOIC7qAm9QiFIuQ_G_-eM
(PEA)2FA3Pb4I13,(PEA); FA,Pb,I,,PCBM-60 | BCP,PEDOT:PSS,Ag,Unknown,DMF; DMSO,True,100.0,Spin-coating,N2,0.0725,False,1.01,15.9,0.71,11.3,F2MG_XltsApsLlK_2yEKTLbByeyK
MAPbI3,MA,Pb,I,1.6,C60,Spiro-MeOTAD,Au,Chlorobenzene,DMF; DMSO,False,60; 100,Spin-coating,Unknown,0.09,False,1.02,21.79,0.8,17.8,F2epx8xfXY9eZsvlXca7T3QmlEyb
FA0.85MA0.15PbBr0.45I2.55,FA; MA,Pb,Br; I,,SnO2-np,CsPbBr3-np | Spiro-MeOTAD,Au,Chlorobenzene,DMF; DMSO,False,130.0,Spin-coating,Unknown,0.102,False,1.12,23.51,0.78,19.77,F2kZ77DkzMsVKP7AGY1zCXbLkzh_
MAPbI3,MA,Pb,I,1.6,TiO2-c | TiO2-mp,Spiro-MeOTAD,Au,Unknown,DMF >> IPA,False,Unknown >> 80.0,Spin-coating >> CBD,Unknown,0.1,False,1.07,19.8,0.65,13.5,F2oQT4P_M2BwtyuITHvILAkwGNjb
MAPbI3 | Cs1Pb1I3 | Cs1Pb1Br0.3I2.7 | CsPbBr0.7I2.3,MA | Cs | Cs | Cs,Pb | Pb | Pb | Pb,I | I | Br; I | Br; I,,TiO2-c | TiO2-mp,none,MoO3 | Ag,Toluene,DMF >> Octane >> Octane >> Octane >> Methyl acetate >> Methyl acetate,False,100.0 >> Unknown >> Unknown >> Unknown,Spin-coating >> Spin-coating >> Spin-coating >> Spin-coating >> Dropcasting >> Rinsing,Unknown,0.09,False,0.95,19.21,0.621,11.33,F2rA0znbgSebkog69X7U3AH3tb1J
MAPbI3,MA,Pb,I,1.6,TiO2-c,Spiro-MeOTAD,Ag,Diethyl ether,DMF; DMSO,False,100.0,Spin-coating,Unknown,0.09,False,1.07,23.45,0.612,15.35,F2tJHTTpt6cjW6oZfgdULswTywtV
CsPbBrI2,Cs,Pb,Br; I,,TiO2-c | TiO2-mp,Bi2Te3 | Spiro-MeOTAD,Ag,Unknown,DMF; DMSO,False,150.0,Spin-coating,N2,0.1,False,1.14,14.8,0.71,12.14,F2vze1FxolKXnHRKraLM6KFf51ja
MAPbI3,MA,Pb,I,1.6,PCBM-60,PEDOT:PSS,Ag,Chlorobenzene,DMF,False,100.0,Spin-coating,Unknown,0.13,False,0.92,19.9,0.66,12.1,F2wtGv_VkO286A35n2PE76_05o0C
MAPbI3,MA,Pb,I,1.6,PCBM-60 | BCP,PEDOT:PSS,Ag,Unknown,DMF; DMSO,False,100,Spin-coating,N2,0.1,False,0.951,19.22,0.654,11.54,F36BHdS_FhsUENeadeT1UH7qjTnI
MAPbI3,MA,Pb,I,1.6,ZnO-c | TiO2-c,Spiro-MeOTAD,MoO3 | Al,Unknown,DMF >> IPA,False,70.0 >> 100.0,Spin-coating >> Spin-coating,N2 >> N2,0.1,False,0.02,1.02,0.61,12.3,F382fAlu2aichsfNz_lRcmFoZuox
MAPbI3,MA,Pb,I,1.6,PCBM-60 | BCP,PEDOT:PSS,Al,Unknown,none,False,Unknown,Pulsed laser deposition,Vacuum,0.1,False,1.04,17.0,0.713,12.6,F38ILkqLR-18TKAh8oZF61rWwB3n
Cs0.1FA0.7MA0.2Pb0.5Sn0.5I3,Cs; FA; MA,Pb; Sn,I,,C60 | BCP,NiO-np,Cu,Ethyl acetate,DMF; DMSO,False,100.0,Spin-coating,N2,0.1,False,0.7709999999999999,29.7,0.7290000000000001,16.7,F3FdqTsfe2HjgI7uqJXtCgvR3L88
MAPbI3,MA,Pb,I,1.6,TiO2-c,Spiro-MeOTAD,MoO3 | Ag,Unknown,DMF,False,100,Spin-coating,Unknown,0.07,False,1.09,22.8,0.77,19.18,F3StPaPD2VT8zab3eaEA4FA8EerF
Cs0.05FA0.79MA0.16PbBr0.39I2.61,Cs; FA; MA,Pb,Br; I,1.59,SnO2-np,Spiro-MeOTAD,Au,Toluene,DMF,False,100,Spin-coating,N2,,False,0.99,14.7,0.61,10.3,F3bl3gaRmnPdIo4MKm2peJ8sqSVP
MAPbI3,MA,Pb,I,1.6,TiO2-c,Spiro-MeOTAD,Ag,Unknown,DMF,False,100.0,Spin-coating,N2,0.0919,False,1.05,19.7,0.67,12.8,F3wSfB5B34QQc_1JKVy6EqqwPbzq
CsPbBrI2,Cs,Pb,Br; I,,SnO2-np,none,Carbon,Chlorobenzene,DMSO,False,150.0,Spin-coating,N2,0.04,False,,,,,F482K1y_oWwSJ2JhdPiRkkAl-TLu
Cs0.05FA0.79MA0.16PbBr0.5I2.5,Cs; FA; MA,Pb,Br; I,1.57,PCBM-60 | C60 | BCP,PEDOT:PSS,Ag,Toluene,DMSO; GBL,False,100.0,Spin-coating,N2,0.0314,False,0.98,12.55,0.7,8.61,F49mu0bK8S1J2t-tvXSEtm2jrRnL
MAPbI3,MA,Pb,I,1.55,TiO2-c,Spiro-MeOTAD,Au,Unknown,DMF >> DMF; IPA,False,Unknown >> 100.0,Spin-coating >> Spin-coating,N2 >> N2,0.0555,False,1.05,23.7,,18.74,F4BgtqfOBd7rqcuA2MJHxUVOi2WH
MAPbI3,MA,Pb,I,1.6,TiO2-c,P3HT,Au,Unknown,DMF,False,100.0,Spin-coating,Air,0.07,False,0.72,19.38,0.53,7.4,F4DXaKQeXd1Mavevc9HB0h3LbD4A
FA0.9MA0.1PbBr0.1I2.9,FA; MA,Pb,Br; I,,C60 | BCP,PTAA,Cu,Unknown,DMF; DMSO >> IPA,False,Unknown >> 150.0,Spin-coating >> Spin-coating,Unknown,0.1,False,1.02,21.11,0.755,16.2,F4Sbo6A9eynCvH7IugjnlIzk2UC1
MAPbI3,MA,Pb,I,1.55,BCP; PCBM-60,PEDOT:PSS,Ag,Unknown,DMF >> IPA,False,70.0 >> 90.0,Spin-coating >> Spin-coating,Air >> Air,0.1,False,0.95,17.81,0.718,12.09,F4gPggWYusl9AEjD2hQFP_Z24c2z
MAPbI3,MA,Pb,I,1.6,SnO2-np,PTAA,Au,Chlorobenzene,DMF; DMSO,False,100.0,Spin-coating,Unknown,0.04,False,1.062,22.3,0.7340000000000001,17.39,F4oDMT16dP2FkFz2-uGMgPxZTrrB
MAPbI3,MA,Pb,I,1.6,TiO2-c | TiO2-mp | Al2O3-mp,NiO,Carbon,Unknown,DMF >> IPA,False,Unknown,Spin-coating >> CBD,Unknown,0.1,False,0.992,20.61,0.69,14.1,F4pw48KLvEH_4HHGBOqpeRN8BXvp
Cs0.2FA0.8PbBr0.75I2.25,Cs; FA,Pb,Br; I,,TiO2-c | TiO2-mp,Spiro-MeOTAD,Au,Chlorobenzene,DMF; DMSO >> IPA,False,100.0 >> 110,Spin-coating >> CBD,N2 >> N2,0.085,False,0.98,18.0,0.58,10.0,F4tTnBbd845047kJ9KbXMWERpEQD
MAPbI3,MA,Pb,I,1.6,PCBM-60,NiO-c,Al,Unknown,DMF,False,150.0,Spin-coating,Ar,0.5,False,1.05,21.0,0.65,14.5,F4xI9kUGR4TNCQdZofaWKF-JIzZF
MAPbI3,MA,Pb,I,1.6,TiO2-c | TiO2-mp | ZIF-8-20,Spiro-MeOTAD,Au,Chlorobenzene,DMSO,False,90.0,Spin-coating,Ar,0.1,False,1.0,21.09,0.72,15.18,F55JBscYtlCVuoAUNFV1_PgwyYSN
MAPbI3,MA,Pb,I,1.6,PCBM-60,NiO-c,Au,Diethyl ether,DMSO,False,65; 100,Spin-coating,Air,0.13,False,1.0,14.8,0.47,7.1,F5DQkoaPDoPC7qe7nBWf0ngqb_L4
MAPbBr0.25I2.75,MA,Pb,Br; I,,TiO2-c | TiO2-mp,Spiro-MeOTAD,Au,Unknown,DMF; DMSO >> IPA,False,70.0 >> 100.0,Spin-coating >> Spin-coating,Unknown,0.1,False,1.01,16.73,0.66,11.53,F5QBIqdf_ctYW4z1p7X-q-RhhOwz
MAPbI3,MA,Pb,I,1.6,TiO2-c | TiO2-mp,Spiro-MeOTAD,Au,Unknown,DMF >> IPA,False,90.0 >> 150.0,Spin-coating >> Spin-coating,N2 >> Air,0.102,False,1.1,20.88,0.74,14.39,F5cwlocJSDbj6sqqr_ndDTnFV7AO
Cs0.05FA0.81MA0.14PbBr0.45,Cs; FA; MA,Pb,Br,,TiO2-np,Spiro-MeOTAD,Au,Chlorobenzene,DMF; DMSO,False,100.0,Spin-coating,Air,0.22,False,1.15,22.02,0.72,18.17,F5e2gUZOVARKwc2e7M17k78uJUPX
MAPbI3,MA,Pb,I,1.6,PCBM-60 | Bphen,PEDOT:PSS | Graphene oxide,Ag,Unknown,DMF,False,100,Spin-coating,N2,0.1,False,1.02,21.27,0.72,15.9,F5l7CjUAJRLsjw0CM_lBYIjgO1rY
Cs0.085FA0.915PbBr0.45I2.55,Cs; FA,Pb,Br; I,1.625,TiO2-c | TiO2-mp,Spiro-MeOTAD,Au,Chlorobenzene,DMF; DMSO,False,105.0,Spin-coating,N2,0.09,False,1.06,18.69,0.7170000000000001,14.16,F5oApQsCt-OPPookWBk2Qx2ar35N
MAPbI3,MA,Pb,I,1.6,Phenyltrichlorosilane | PCBM-60,PEDOT:PSS,Ca | Al,Vacuum,DMF,False,Unknown,Spin-coating,Unknown,0.07,False,0.9,17.63,0.71,11.91,F5st9MpDfqP9UBQBg-_69_OljCeg
MAPbI3,MA,Pb,I,1.6,Unknown,Spiro-MeOTAD,Au,Chlorobenzene,Unknown,False,100.0,Spin-coating,Dry air,0.08,False,0.99,19.51,0.67,12.89,F60tdU4zKDBkNlUSWTTzFmpQtHPB
MAPbI3,MA,Pb,I,1.6,TiO2-c,Spiro-MeOTAD,Au,Chlorobenzene,DMSO; GBL,False,100.0,Spin-coating,Unknown,0.1,False,1.06,21.56,0.7140000000000001,16.32,F62VsTBV0A17jK-zo-bAUHzpWUPo
FA0.83MA0.17PbBr0.03I2.97,FA; MA,Pb,Br; I,,SnO2-c,Spiro-MeOTAD,Au,Unknown,DMF; DMSO >> IPA,False,70.0 | 135.0,Spin-coating >> Spin-coating,Unknown,0.0588,False,1.09,22.9,0.8009999999999999,19.73,F6NmSJpeoSwIVk-VwAQgGLrUOKKq
MAPbI3,MA,Pb,I,1.6,PCBM-60; F8TBT,PEDOT:PSS,Ag,Chlorobenzene,DMF; DMSO,False,95.0,Spin-coating,Unknown,0.09,False,1.11,21.97,0.79,19.27,F6O8OBMWFx3wE7pYCapw5kfZ_W1g
Cs0.2FA0.8PbI3,Cs; FA,Pb,I,,TiO2-c,Spiro-MeOTAD,Ag,Unknown,Cyclohexyl-2-pyrrolidone; DMF,False,170.0,Spin-coating,Unknown,0.1,False,0.87,14.0,0.516,7.71,F6RRuKlP687iIDfIExGZCDItGdac
MAPbI3,MA,Pb,I,1.6,TiO2-c | TiO2-mp,Spiro-MeOTAD,Ag,Unknown,DMF,False,100.0,Spin-coating,Unknown,0.1,False,0.86,13.67,0.7,7.84,F6SN8RV0NjqTp1CoU7rO8RyeMYhW
MAPbI3,MA,Pb,I,1.6,TiO2-c | TiO2-mp,Spiro-MeOTAD,Ag,Unknown,DMF; DMSO >> IPA,False,Unknown >> 150.0,Spin-coating >> Spin-coating,N2 >> N2,0.1,False,0.98,18.15,0.7240000000000001,13.01,F6W79gzyL4dsWWZJfDQX9KCSC80h
Cs0.05FA0.7885MA0.1615PbBrI2,Cs; FA; MA,Pb,Br; I,,PCBM-60 | BCP,Poly TPD-NPD,Ag,Toluene,DMF; DMSO,False,Unknown,Spin-coating,Unknown,0.092,False,1.1,21.6,0.779,18.4,F6vdCQlbk4JnqDswNAWodAX6eETt
MAPbI3,MA,Pb,I,1.6,PCBM-60 | Bphen,PEDOT:PSS,Al,2-Butanol,DMF; DMSO,True,100.0,Spin-coating,N2,0.04,False,0.932,20.38,0.75,14.33,F7-j6Og8wYSbVn7oP6eGAZdBDJZl
MAPbI3,MA,Pb,I,1.6,TiO2-c,pBBTa‐BDT2,Au,Unknown,DMF,False,100.0,Spin-coating,Dry air,0.09,False,,,,15.0,F73HhlT57itUaw6PRpEwRsIyWegT
FA0.2MA0.8PbI3,FA; MA,Pb,I,,NDI-BTH2,PEDOT:PSS,Ag,Toluene,DMSO; GBL,False,100.0,Spin-coating,N2,0.1,False,0.96,19.96,0.64,12.3,F7BTSAM1Qp-uInpD_MDqXjIOjwXj
FA0.85MA0.15PbBr0.45I2.55,FA; MA,Pb,Br; I,,TiO2-c,Spiro-MeOTAD,Au,Toluene,DMF; DMSO,False,400.0,Spin-coating,N2,1.0,False,1.125,22.38,0.7170000000000001,18.05,F7K7IgqMBCpKWfuEVyGncN_qiYZ1
MAPbI3,MA,Pb,I,1.6,PCBM-60 | BCP,NiO-c,Ag,Toluene,DMF; DMSO,False,100.0,Doctor blading,N2,0.1,False,1.06,19.23,0.775,15.79,F7OCvg_sCAfP4MqUYZDblL1aGMgi
FAPbI3,FA,Pb,I,1.48,TiO2-c,Spiro-MeOTAD,Au,Unknown,DMSO; GBL,False,150.0,Spin-coating,N2,0.09,False,0.98,20.83,0.63,12.81,F7Pcaf4tMx4vVsozih07z0Lz-Wtw
MAPbI3,MA,Pb,I,1.6,TiO2-c,Spiro-MeOTAD,Au,Chlorobenzene,Unknown,False,25.0; 100.0,Spin-coating,N2 >> Air,0.09,False,1.05,21.5,0.77,17.39,F7VZu3GtkXpWn-OVGo4-NQi-kPft
MAPbI3,MA,Pb,I,1.6,SnO2-c,Spiro-MeOTAD,MoO3 | Ag,Unknown,DMF,False,100.0,Spin-coating,N2,0.0314,False,1.11,20.9,0.59,9.6,F7i80c5rSm6pCr0jrcusNoAPyedq
MAPbI3,MA,Pb,I,1.6,PCBM-60,PEDOT:PSS | PolyTPD,Au,Unknown,none,False,Unknown,Co-evaporation,Vacuum,0.065,False,1.0,19.5,0.52,10.0,F7qk1zMdFXJCkEY1o5hcqP-9NRxU
FA0.2MA0.8PbI3,FA; MA,Pb,I,,PTTI-1,PEDOT:PSS,Ag,Toluene,DMSO; GBL,False,100.0,Spin-coating,N2,0.1,False,1.025,20.2,0.685,14.2,F7wCpBkE6xfz_I2ME09Q-ry75j76
MAPbI3,MA,Pb,I,1.6,C60 | bis-C60,NiO-c,Ag,Toluene,DMSO; GBL,False,100.0,Spin-coating,Unknown,0.0314,False,1.04,21.13,0.72,15.82,F8XUI0xKD5HJT56dl278oePi9zjz
MAPbI3,MA,Pb,I,1.6,TiO2-c,Spiro-MeOTAD,Au,Unknown,DMF,False,Unknown,Spin-coating,N2,0.09,False,0.94,19.64,0.67,12.28,F8Zf5L8axqu4Ax96uIHG2Px09Yfy
MAPbI3,MA,Pb,I,1.5,PCBM-60 | PEIE,PEDOT:PSS,Ag,Toluene,DMSO; GBL,False,100.0,Spin-coating,Unknown,0.1,False,0.019,0.89,0.77,12.98,F8_TgQTio9AJM_nUdFMcwOyYZUhE
MAPbI3,MA,Pb,I,1.6,PCBM-60,NiO-c,Ag,Diethyl ether,DMF; DMSO,False,70; 100,Spin-coating,Air,0.1,False,1.02,19.85,0.68,13.8,F8kjnxyj2Uzzd2GOE6hQDdTnlgKL
FA0.6MA0.4PbI3,FA; MA,Pb,I,,TiO2-c | TiO2-mp,Spiro-MeOTAD,Au,Unknown,DMF >> IPA,False,Unknown >> 160.0,Spin-coating >> Spin-coating,Unknown,0.1,False,0.92,18.51,0.64,10.9,F8uK1JYl2qmECOdQNnXLcM88W7pS
FA0.92MA0.08PbBr0.24I2.76 | (C6H13NH3)2PbI4,FA; MA | (C6H13NH3),Pb | Pb,Br; I | I,1.56,TiO2-c | TiO2-mp,C6Br | Spiro-MeOTAD,Au,Diethyl ether,DMF; DMSO >> IPA,False,150.0 >> Unknown,Spin-coating >> Spin-coating,N2 >> N2,0.095,False,1.14,24.0,0.782,21.3,F9-unz86N-rXV0teB6kyesQqOLae
FA0.83MA0.17PbBr0.51I2.49,FA; MA,Pb,Br; I,1.62,TiO2-c | TiO2-mp,A101,Au,Chlorobenzene,DMF; DMSO,False,100.0,Spin-coating,Unknown,0.1,False,0.97,15.77,0.64,9.84,F9MOF7SQXqE2lT5xWv-iVxFBbwkH
Cs0.05FA0.81MA0.14PbBr0.45I2.55,Cs; FA; MA,Pb,Br; I,,TiO2-c,Spiro-MeOTAD,Au,Chlorobenzene,DMF; DMSO,False,100.0,Spin-coating,N2,0.049,False,1.145,22.1,0.784,19.8,F9Q6a2WOyxE8MXXXtV_RmrpMeM7j
MAPbI3,MA,Pb,I,1.6,C60 | BCP,MoO3 | NPB,Al,Unknown,none,False,Unknown,Co-evaporation,Vacuum,0.04,False,1.05,18.5,0.57,11.1,F9S6ukLRAMFWWtuPfCY56kNJQ_ZD
Cs0.05FA0.7885MA0.1615PbBr0.51I2.49,Cs; FA; MA,Pb,Br; I,,TiO2-c | TiO2-mp,MoS2 | Spiro-MeOTAD,Au,Chlorobenzene,DMF; DMSO,False,100.0,Spin-coating,Unknown,4.9,True,1.091,18.9,0.6459999999999999,12.87,F9WdHykOS2cjAu9BmBTV5w2Q26f_
MAPbI3,MA,Pb,I,1.6,TiO2-c,Spiro-MeOTAD,Ag,Unknown,DMF >> IPA,False,Unknown >> 150.0,Spin-coating >> CBD,N2 >> N2,0.078,False,1.05,22.5,0.693,16.4,F9X4Ac9wIncRAncH6cj9_HosBtiz
Cs0.05FA0.79MA0.17PbBr0.51I2.49,Cs; FA; MA,Pb,Br; I,,PCBM-60 | BCP,PTAA,Ag,Chlorobenzene,DMF; DMSO,False,100,Spin-coating,N2,0.13,False,1.087,20.1,0.7509999999999999,16.41,F9bnbJcJMVWhG4to3SKBNXqbuuID
MAPbI3,MA,Pb,I,1.6,PCBM-60,PEDOT:PSS,Ni | Au,Toluene,DMF; DMSO,False,65; 100,Spin-coating,N2,0.11,False,0.9,14.13,0.55,7.11,FA2TKijypj5kjY8x-r3pbNY1TeoO
MAPbI3,MA,Pb,I,1.6,TiO2-c | TiO2-mp | ZrO2-mp,none,Ag,Unknown,DMF >> IPA,False,70.0 >> 70.0,Drop-infiltration >> CBD,Unknown,0.065,False,0.78,21.86,0.6579999999999999,11.28,FA5I5DwqwjH_ISua2Yyxmd7zdMWe
MAPbI3,MA,Pb,I,1.6,TiO2-c | TiO2-nw | SiO2-nanocolumns | TiO2-nw,Spiro-MeOTAD,Au,Unknown,DMF >> IPA,False,Unknown >> 100.0,Spin-coating >> CBD,Unknown,0.16,False,1.032,18.77,0.62,12.03,FAB-On6GnTvsMi8Tf1TktBrd41xA
MAPbI3,MA,Pb,I,1.6,TiO2-c,Spiro-MeOTAD,Au,Chlorobenzene,Unknown,False,25.0; 100.0,Spin-coating,N2 >> Air,0.09,False,1.09,21.52,0.76,17.83,FAHynffz-Ld24GIPvxALTPNXn2A1
MAPbI3,MA,Pb,I,1.6,PCBM-60 | BCP,PEDOT:PSS | PTAA,Ag,Unknown,DMF; DMSO >> IPA,False,Unknown >> 95.0,Spin-coating >> Spin-coating,N2 >> N2,0.1,False,0.97,19.79,0.74,14.39,FA_q60nX0CLmvMOkr2yATS_b1euM
MAPbI3,MA,Pb,I,1.6,PCBM-60,NPB; PTAA,Al,Chlorobenzene,DMF; DMSO,False,100.0,Spin-coating,Dry air,0.05,False,1.06,19.9,0.7859999999999999,16.89,FAij3ifuc9i6jC4GEcsZTcY48P81
FA0.85MA0.15PbBr0.45I2.55,FA; MA,Pb,Br; I,,TiO2-c,Spiro-MeOTAD,Au,Ethyl acetate,DMF; DMSO,False,120.0,Spin-coating,Unknown,0.16,False,1.035,22.62,0.7,16.39,FAnCzuhamRG9yX69j937QBgKIDWi
MAPbI3,MA,Pb,I,1.6,TiO2-c,PEG | Spiro-MeOTAD,Ag,Chlorobenzene,DMSO; GBL,False,100,Spin-coating,Glovebox,0.045,False,0.994,22.1,0.7709999999999999,16.96,FArCoZE194fdMCVdbEOx8yLvJT5l
FA0.85MA0.15PbBr0.45I2.55,FA; MA,Pb,Br; I,1.67,TiO2-c | TiO2-mp,Spiro-MeOTAD,Au,Chlorobenzene,DMF; DMSO,False,100.0,Spin-coating,N2,0.16,False,1.083,12.51,0.74,20.04,FB7x1JzQ-pLuRpBNSVErRWOWz7Mf
MAPbI3,MA,Pb,I,1.6,TiO2-c | TiO2-mp,Spiro-MeOTAD,Au,Diethyl ether,DMF,False,100.0,Spin-coating,Unknown,0.1,False,1.03,18.7,0.742,14.3,FB9HmwlVGbnS0N49nK48tqXHZJuI
MAPbI3,MA,Pb,I,1.6,TiO2-c,Spiro-MeOTAD,Au,Unknown,DMF,False,100.0,Spin-coating,N2,0.1,False,0.94,17.88,0.67,11.26,FBPDXM5ZM0jV85nB8MMdc4Og_f3J
MAPbI3,MA,Pb,I,1.6,PCBM-60 | Bphen,Poly(2-ethyl-2-oxazoline); PEDOT:PSS,Ag,Chlorobenzene,Unknown,False,100.0,Spin-coating,N2,0.18,False,1.05,20.08,0.79,16.66,FBZNPCKunaDg028lQp7yemHrBZBJ
Cs0.05FA0.79MA0.16PbBr0.31I2.7,Cs; FA; MA,Pb,Br; I,1.59,PCBM-60 | ZnO-np | ZnO-c,NiO-np,ITO | MgF2,Chlorobenzene,DMF; DMSO,False,100.0,Spin-coating,N2,0.09,False,0.975,20.4,0.68,14.2,FBl4bDHNZwM4u3te4XyLZcjP8uVO
MAPbI3,MA,Pb,I,1.6,TiO2-c | TiO2-mp,SCPDT-BiT,Au,Unknown,DMF >> IPA,False,Unknown >> 70.0,Spin-coating >> CBD,Unknown,0.16,False,0.94,16.54,0.67,10.39,FBs3O5Zpii8Kyu1B6daeDFHf6Q3M
MAPbI3 | MAPbBrI2,MA | MA,Pb | Pb,I | Br; I,,TiO2-c | TiO2-mp,CuI,Au,Unknown,DMF >> IPA >> DMF,False,100.0 >> 100.0 >> 100.0,Spin-coating >> CBD >> Spray-coating,Ar >> Ar >> Ar,0.09,False,0.936,20.57,0.62,11.94,FBvjPFLyw5Ky1nX_zZgbIaaMU5m9
Cs0.06FA0.58MA0.36PbBr0.12I2.88,Cs; FA; MA,Pb,Br; I,,SnO2-np,PTAA; Spiro-MeOTAD,Au,Unknown,DMF; DMSO >> IPA,False,145,Spin-coating >> Spin-coating,Unknown,0.09408,False,1.1,23.7,0.757,19.6,FBvyKPO2gKYUphrloxuyxtG6psW_
MAPbI3,MA,Pb,I,1.6,PEI | PCBM-60,PTAA,MoO3 | Ag,Diethyl ether,DMSO; GBL,False,100.0,Spin-coating,N2,0.05,False,1.09,20.42,0.77,17.3,FBxNuy25DSVsSrWuX5f2nEaZdv5F
Cs0.05FA0.81MA0.14PbBr0.45I2.55,Cs; FA; MA,Pb,Br; I,,TiO2-c | TiO2-mp,TBC-2,Au,Chlorobenzene,DMF; DMSO,False,100.0,Spin-coating,Unknown,0.1,False,0.9,21.8,0.579,11.4,FCG1uHsuxCRo8Qn91J5EqLZ63Mq9
MAPbI3,MA,Pb,I,1.6,SnO2-np,PTAA,Ag,Diethyl ether,DMF; DMSO,False,65.0,Spin-coating,N2,0.1,False,,,,17.98,FClQRtDn8EznYSEi6hbSfN1xTm4n
MA0.03Mg0.03Pb0.97I3,MA,Mg; Pb,I,,TiO2-c,Spiro-MeOTAD,Au,Unknown,DMF,False,100.0,Spin-coating,N2,0.09,False,0.87,15.1,0.57,7.5,FCrlkEFNFLdl2LWrNXkKvKfktZ6d
MAPbI3,MA,Pb,I,1.6,TiO2-nw,Spiro-MeOTAD,Ag,Unknown,DMF,False,105.0,Spin-coating,Unknown,0.1,False,0.67,22.97,0.69,10.6,FCzyiizSn4vgD-xsEBKV3vxVSGSF
MAPbI3,MA,Pb,I,1.6,TiO2-c | TiO2-mp,P1,Ag,Diethyl ether,DMF; DMSO,False,65; 100,Spin-coating,Unknown,0.11,False,1.03,16.12,0.677,11.22,FD5EY80AxPgzjF70pBdZ5ox1T9D9
MAPbISCN,MA,Pb,I; SCN,,TiO2-c | C60,Spiro-MeOTAD,Au,Unknown,DMF,False,70.0 >> 150.0,Spin-coating >> Gas reaction,N2 >> MAI; Vacuum,0.09,False,0.91,20.32,0.56,10.24,FD7qjEIRLQRiiiQjqH1kOWp-9cAs
MAPbI3,MA,Pb,I,1.6,TiO2-c,Spiro-MeOTAD,Au,Toluene,DMSO; GBL,False,100.0,Spin-coating,Unknown,0.125,False,1.0,20.84,0.6,12.1,FDC2-lnUM2MIlVHN22AUXCx8NT5u
MAPbI3,MA,Pb,I,1.61,TiO2-c,Spiro-MeOTAD,Au,Unknown,DMF,False,100.0,Spin-coating,N2,0.1,False,0.7,18.0,0.6,8.0,FDCOit72McCFKn98URBKlA08qYp8
MAPbI3,MA,Pb,I,1.6,TiO2-c | TiO2-mp | La2O3,Spiro-MeOTAD,Au,Diethyl ether,DMF; DMSO,False,100.0,Spin-coating,Unknown,0.06,False,1.01,20.84,0.746,15.81,FDRzf4W0MuRJUg9VDBdkow9xLQ6U
MAPbI3,MA,Pb,I,1.6,C60 | BCP,MEH-PPV-20,Ag,Toluene,DMF; DMSO,True,100,Spin-coating,Unknown,0.1,False,0.82,21.5,0.595,10.49,FDa-dHT7nWRy6TFku4cUAmpOSk-I
FA0.3MA0.7PbI3,FA; MA,Pb,I,1.57,SnO2-np,Spiro-MeOTAD,Ag,Ethyl acetate,DMF; DMSO,False,60; 100,Spin-coating,N2,0.045,False,1.02,22.99,0.7,16.41,FDfFHcaMZpmk8Fx4vnPFHA5HeieG
MAPbI3,MA,Pb,I,1.6,PCBM-60; CTAB,Ag-nw; PEDOT:PSS,Ag,Unknown,DMF; DMSO,False,100.0,Spin-coating,Unknown,0.16,False,0.93,19.1,0.514,9.1,FE3TZnh5K4LHXM2Gfd2acdXUMpk7
MAPbI3,MA,Pb,I,1.6,PCBM-60,PEDOT:PSS,Ag,Unknown,DMF,False,100.0,Spin-coating,N2,0.0725,False,,,,,FENMnP6kZRZeMZX3qUAwLLsQOaNe
MAPbI3,MA,Pb,I,1.6,PCBM-60; F8TBT,PEDOT:PSS,Ag,Chlorobenzene,DMF; DMSO,False,95.0,Spin-coating,Unknown,0.09,False,1.09,22.29,0.79,19.19,FEPijAOz8wnxi8837Qt74PM1kVgz
MAPbI3,MA,Pb,I,1.6,TiO2-c | PCBSD:GD,Spiro-MeOTAD,Au,Chlorobenzene,GBL; DMSO,False,100,Spin-coating,N2,0.09,False,1.06,21.93,0.74,17.38,FEkCClp3HFBwRetAevucyy2WkDfg
MAPbI3,MA,Pb,I,1.59,SnO2-c,Spiro-MeOTAD,Au,Unknown,DMF >> IPA,False,Unknown >> 150.0,Spin-coating >> Spin-coating,N2 >> N2,0.075,False,1.08,23.77,0.752,19.29,FEpEWShXc2m4mTUnA-erqArdF2yj
FA0.81MA0.19PbBr0.5I2.5,FA; MA,Pb,Br; I,,TiO2-c | TiO2-mp,Spiro-MeOTAD,Au,Chlorobenzene,DMF; DMSO,False,100.0,Spin-coating,N2,0.16,False,1.12,23.62,0.74,20.4,FEqtblD4CSHwQYwZiVgy_-hcWOi2
MAPbI3,MA,Pb,I,1.6,PCBM-60 | ZnO,none,Al,Unknown,DMF >> IPA,False,Unknown >> 90,Spin-coating >> Spin-coating,N2 >> N2,0.06,False,0.99,14.77,0.64,9.7,FEwJdhQaK-pfdj6pJ8iH4JYrxJ8-
Cs0.1FA0.9PbBr0.09I2.91,Cs; FA,Pb,Br; I,1.54,PCBM-60 | BCP,PolyTPD,Ag,Chlorobenzene,DMF; DMSO,False,80; 120; 180,Spin-coating,Unknown,0.07,False,1.03,22.5,0.71,16.5,FF4s4EppHbR7hEDezSwRKBiNp8VC
MAPbI3,MA,Pb,I,1.6,PCBM-60,PEDOT:PSS,Ag,Unknown,DMSO; GBL; IPA,False,105.0,Doctor blading,Air,0.021,False,0.76,20.23,0.59,8.94,FF7ymnbqv8DLBtmwBcGlnZjpfNr6
FAPbI3,FA,Pb,I,1.48,TiO2-c,Spiro-MeOTAD,Au,Diethyl ether,DMF; DMSO,False,50; 150,Spin-coating,Unknown,0.125,False,0.892,20.6,0.662,12.16,FFVDgXwLbx-tzd4TBYU-cEd9vEKa
FA0.6MA0.4PbBr0.3I2.9,FA; MA,Pb,Br; I,,SnO2-np,NH2-POSS | Spiro-MeOTAD,Au,Unknown,DMF; DMSO >> IPA,False,70.0 >> 150.0,Spin-coating >> Spin-coating,N2 >> N2,0.102,False,1.01,19.17,0.6579999999999999,12.75,FFXINHxA6atkZlnya7G95VFXSKUj
MAPbI3,MA,Pb,I,1.6,SnO2-np,Spiro-MeOTAD,Au,Unknown,DMF; DMSO,False,100.0,Spin-coating,Air,0.1,False,0.98,21.16,0.68,14.21,FFiqPypMeEpwGfH6PgbdNgrKpASF
MAPbI3,MA,Pb,I,1.6,Nb2O5,Spiro-MeOTAD,Ag,Unknown,DMF,False,105.0,Spin-coating,Unknown,0.15,False,1.02,21.63,0.68,14.8,FFtXVIDCAa0grrWvIpi4sf4Ak8m7
MAPbI3,MA,Pb,I,1.6,TiO2-c | TiO2-mp,none,Carbon,Unknown,DMF >> IPA,False,100.0 >> Unknown,Spin-coating >> CBD,Air >> Air,0.07,False,0.96,18.87,0.51,9.24,FFvtRAjjZPT_UAZTyyfj5V84bF7-
FA0.83MA0.17PbBr0.51I2.49,FA; MA,Pb,Br; I,,ZnO-c,Spiro-MeOTAD,PEDOT:PSS,Chlorobenzene,DMF; DMSO,False,100.0,Spin-coating,N2,0.11,False,1.14,21.5,0.67,16.4,FG7B6NoTtvssM1dBGGl4oiN4ur_G
MAPbI3,MA,Pb,I,1.6,PCBM-60 | LiF,PEDOT:PSS,Al,Unknown,DMF,False,100,Spin-coating,N2,0.04,False,0.94,21.41,0.631,12.75,FG9W3Pguwga3Kb1f2RDilAEsEy8K
MAPbI3,MA,Pb,I,1.6,TiO2-c,Spiro-MeOTAD,Au,Unknown,Dimethylacetamide,True,100.0,Spin-coating,Unknown,0.314,False,0.82,19.9,0.618,10.1,FGCpZjvkMm7zarjxerTdaN1i9KqJ
MAPbI3,MA,Pb,I,1.6,PCBM-60 | CeOx,NiO-c,Au,Diisopropyl ether,DMF; DMSO,False,100.0,Spin-coating,Unknown,0.06,False,1.04,19.22,0.71,16.55,FGFA72Jqstx8wt4r15JnxknBmuaB
MAPbI3,MA,Pb,I,1.6,PCBM-60,PEDOT:PSS,Al,Chlorobenzene,DMF; DMSO,False,120.0,Spin-coating,Unknown,0.04,False,,,,15.65,FGJAMgs5ANghhVijuxUrw8ldYtkp
FAPbI3,FA,Pb,I,1.48,TiO2-c,Spiro-MeOTAD,Au,Unknown,none >> none,False,Unknown >> 160.0,Evaporation >> Gas reaction,Vacuum >> FAI,0.1689999999999999,False,0.9,17.2,0.51,7.8,FGJHO-raHea8WyVj7khXXZn0xln8
MAPbI3,MA,Pb,I,1.6,C60; Phlm | C60,TaTm | F6-TCNNQ; TaTm,Au,Unknown,none,False,Unknown,Co-evaporation,Vacuum,0.1,False,1.121,21.8,0.72,17.6,FGVeGCjhkxiyxo0DkbnuFWHY_-9-
MAPbI3,MA,Pb,I,1.6,PCBM-60 | PrCMA,NiO-c,Ag,Unknown,DMF; DMSO,False,Unknown,Spin-coating,Unknown,0.04,False,1.05,15.7,0.74,12.2,FGZM6rgf-uy1w-ZsmwNZMW2g0TAW
MAPbI3,MA,Pb,I,,B2F | C60 | BCP,P3CT,Ag,Chlorobenzene,DMF; DMSO,False,60; 80,Spin-coating,N2,0.06,False,1.028,19.58,0.763,15.35,FGgqueHOx430G1WXGGBYhpM41lQH
MAPbI3,MA,Pb,I,1.6,TiO2-c,Spiro-MeOTAD,Au,Chlorobenzene,DMF; DMSO >> IPA,False,100.0 >> 150,Spin-coating >> Spin-coating,N2 >> N2,0.16,False,1.0,21.8,0.745,16.2,FGiwO_HamsCHtfXvXjaa17KrJgiY
MAPbBr0.60I2.40,MA,Pb,Br; I,,TiO2-c,Spiro-MeOTAD,Ag,Unknown,DMF,False,100.0,Spin-coating,N2,0.12,False,1.09,18.26,0.608,12.1,FGmu5-4RKJ36NTxwq-uAsekgYi0U
MAPbI3,MA,Pb,I,1.6,PCBM-60 | BCP,PEDOT:PSS,Ag,Unknown,acetonitrile; Methylamine,False,140.0,Slot-die coating,N2,0.09,False,0.99,18.7,0.64,11.8,FHECh7cWSlctRMA_jzN2VJs6DaJZ
MAPbI3,MA,Pb,I,1.6,PCBM-60 | BCP,NiO-np,Ag,Chlorobenzene,DMF; DMSO,False,100.0,Spin-coating,N2,1.02,False,1.04,15.2,0.73,11.5,FHLBgBFbKuq8f1rCye-POZUsR26y
MAPbI3,MA,Pb,I,1.6,PCBM-60 | BCP,H3,Au,Toluene,DMF; DMSO,False,100.0,Spin-coating,Ar,0.01,False,0.71,19.4,0.57,7.69,FHg9yLjyH8DscUzccNDh77W2VSXG
MAPbI3,MA,Pb,I,1.6,TiO2-c,Spiro-MeOTAD,Au,Unknown,DMF >> none,False,Unknown >> 130.0,Spin-coating >> Gas reaction,Air >> Air; MAI,0.1,False,0.98,17.79,0.73,12.62,FHhgO4wkoDN6h4w9arm_1UmXELug
Cs0.05FA0.79MA0.16PbBr0.51I2.49,Cs; FA; MA,Pb,Br; I,,TiO2-c,Spiro-MeOTAD,Au,Chlorobenzene,DMF; DMSO,False,100.0,Spin-coating,N2,0.09,False,1.04,19.76,0.68,13.86,FHpTXvQOizUzXVFpk3bSv6y5W1td
Cs0.1FA0.83MA0.17PbBr0.51I2.49,Cs; FA; MA,Pb,Br; I,,TiO2-c | TiO2-mp,Spiro-MeOTAD,Au,Chlorobenzene,DMF; DMSO,False,100,Spin-coating,N2,0.15,False,1.0,17.0,0.7,12.0,FHuaUV_nBKtLD2ihkFPfx0EMuJjF
MAPbI3,MA,Pb,I,1.6,C60 | Bphen,none,Al,Unknown,none,False,Unknown,Co-evaporation,Vacuum,0.1,False,0.77,13.98,0.68,7.27,FHwoMhxXGmpot1aK-6yN-0qiimo5
Cs0.05FA0.79MA0.16PbBr0.51I2.49,Cs; FA; MA,Pb,Br; I,,SnO2-np,PMAA; Spiro-MeOTAD | Spiro-MeOTAD,Au,Toluene,DMF; DMSO,False,150.0,Spin-coating,N2,0.03,False,1.04,21.8,0.782,17.7,FHyPSz53fwvqJP1IeLj3hI49Kzmk
Cs0.08FA0.76MA0.16PbBr0.51I2.49,Cs; FA; MA,Pb,Br; I,,PCBM-60 | BCP,NiO-c,Ag,Unknown,DMF; DMSO,False,Unknown,Spin-coating,N2,0.1,False,1.025,20.46,0.634,13.26,FI8Th7qb1maxpyNZ1f4fsZUWy3cA
MAPbI3,MA,Pb,I,1.6,TiO2-c,Spiro-MeOTAD,Ag,Diethyl ether,DMF; DMSO >> IPA,False,60.0; 100 >> Unknown,Spin-coating >> Spin-coating,N2 >> N2,0.9,False,1.13,22.15,0.674,16.87,FIWfdy1I28JAiQbtWMVl1OIPoJhf
Cs0.225FA0.75MA0.025PbBr0.33I2.67,Cs; FA; MA,Pb,Br; I,,NiO-c,PCBM-60 | bis-C60,Ag,Toluene,DMF; DMSO,False,95.0,Spin-coating,Unknown,0.1,False,1.1,22.0,0.654,15.8,FIgrIeI1y0-EdrOC-aSkOA51MpqI
FA0.85MA0.15PbBr0.45I2.55,FA; MA,Pb,Br; I,,SnO2-c,Spiro-MeOTAD,Au,Chlorobenzene,DMF; DMSO,False,100.0,Spin-coating,N2,0.096,False,1.14,22.7,0.69,18.06,FIjIVki4If0wfSSX3hxSgRJhCbz3
Cs0.05FA0.81MA0.14PbBr0.43I2.57,Cs; FA; MA,Pb,Br; I,,TiO2-c | TiO2-mp,Spiro-MeOTAD,Ag,Anisole,DMF; DMSO,False,150.0,Spin-coating,Unknown,1.08,False,1.17,21.28,0.7,17.37,FIkIG8Rfk71ZgrMy9SW-3-1udp6P
MAPbBr0.5I2.5,MA,Pb,Br; I,,C60,Spiro-MeOTAD,MoO3 | Au | MoO3,Diethyl ether,DMF; DMSO,False,100,Spin-coating,N2,0.0757,False,1.08,17.12,0.7070000000000001,13.1,FIsJM4aWm3jbcQsUfRqM_2En_lGA
MAPbI3,MA,Pb,I,1.6,TiO2-c,Spiro-MeOTAD,Au,Chlorobenzene,DMF; DMSO,False,100.0,Spin-coating,N2,0.16,False,1.032,18.5,0.677,12.94,FIxi0dBtKyPEcR70lJ9iLi0rIdnV
MAPbI3 | (BEA)PbI4,MA | (BEA),Pb | Pb,I | I,1.59,SnO2-np,Spiro-MeOTAD,Au,Toluene,DMSO; GBL >> none,False,100 >> 110,Spin-coating >> Gas reaction,N2 >> BEAI2; N2,,False,1.15,23.32,0.73,18.96,FIyB6FrjnuoULpOM19UuRs7Uju2m
Cs0.1FA0.76MA0.14PbBr0.51I2.49 | (EPA)2PbI4,Cs; FA; MA | (EPA),Pb | Pb,Br; I | I,1.61,TiO2-c | TiO2-mp,Spiro-MeOTAD,Au,Trifluorotoluene,DMF; DMSO,False,100.0,Spin-coating,N2,0.16,False,,,,,FJ5YydCwEfc2pzBgJPH3mVxIsN1y
BA2Cs0.1FA2.36MA0.48Pb3Br1.7I0.83,BA; Cs; FA; MA,Pb,Br; I,,TiO2-c,Spiro-MeOTAD,Au,Unknown,DMF; DMSO,False,100.0,Spin-coating,N2,0.1,False,1.1,20.81,0.613,13.96,FJFTIxquCpjq65Izw_pAj0ZqbtAL
MAPbI3,MA,Pb,I,1.6,TiO2-c,Spiro-MeOTAD,Au,Unknown,DMF,False,100.0,Spin-coating,N2,0.1,False,1.087,21.1,0.773,17.81,FJTHa3d80gQiegDa6MKmr2R7FyC5
MAPb0.5Sn0.5I3,MA,Pb; Sn,I,1.22,C60 | bis-C60,PEDOT:PSS,Ag,Toluene,DMF; DMSO,False,70.0,Spin-coating,N2,0.102,False,0.57,19.3,0.66,7.37,FJV8cqAC6Zu-nC-dqUqDzoQkzuCr
MAPbI3,MA,Pb,I,1.6,SnO2-c,Spiro-MeOTAD,Au,Diethyl ether,DMF; DMSO,False,90.0,Spin-coating,Air,0.04,False,1.11,20.11,0.64,14.36,FJsRfBMHprRNmbsYSB67j66ku0TW
MAPbI3,MA,Pb,I,1.6,PCBM-60 | BCP,NiO-c,Ag,Toluene,Dimethylacetamide; NMP,False,100.0,Spin-coating,Unknown,0.115,False,,,,18.87,FJuWaTtC3hZjK5uRbFbpmAURJiow
Cs0.2FA0.8PbBr0.2I2.8,Cs; FA,Pb,Br; I,,TiP2-c | PCBM-60,Spiro-MeOTAD,Au,Unknown,DMF; DMSO >> IPA,False,Unknown >> 100.0,Spin-coating >> Spin-coating,N2 >> N2,0.08,False,1.03,22.1,0.733,16.4,FK2lB5W5mIA3wWZuhXVHT67iFsZ0
CsPbBrI2,Cs,Pb,Br; I,,ZnO-c,Spiro-MeOTAD,Au,Unknown,DMF; DMSO,False,140.0,Spin-coating,N2,0.1,False,1.18,15.48,0.68,12.59,FK4Uo6Qb6rVeMzJusDyGLnH7z9fP
MAPbI3,MA,Pb,I,1.6,PCBM-60,PFN; PTPD,Al,Diethyl ether,DMF; DMSO,False,100.0,Spin-coating,Unknown,0.81,False,1.1,20.12,0.74,16.22,FKCbuqzGpFASp0_-hOf9_D34MA1O
Cs0.08FA0.77MA0.15PbBr0.51I2.49,Cs; FA; MA,Pb,Br; I,1.6,C60 | BCP,PEDOT:PSS,Cu,Ethyl acetate,DMF; DMSO,False,100,Spin-coating,N2,0.16,False,0.858,17.537,0.794,11.95,FKFNpJtrUnXNcG4q3OrBG6eZ10WC
MAPbI3,MA,Pb,I,1.6,TiO2-c | TiO2-mp,FEH,Au,Diethyl ether,DMF; DMSO,False,65; 100,Spin-coating,Air,0.1,False,1.05,21.7,0.745,17.96,FKJRvYR-94ZCnXpyVT5XX-KKnY_d
MAPbI3,MA,Pb,I,1.6,TiO2-c | TiO2-mp,Spiro-MeOTAD,Au,Chlorobenzene,DMF; DMSO,False,65; 100,Spin-coating,Unknown,0.1,False,0.9,14.3,0.575,7.39,FKXFbV8ZmBhvbk6-E4FkKSxegHYs
MAPbI3,MA,Pb,I,1.6,ITCPTC | C60 | BCP,P3CT-Na,Ag,Chlorobenzene,DMF; DMSO,False,60; 80,Spin-coating,N2,0.09,False,1.0759999999999998,22.14,0.82,19.1,FKZYZXC2PQSfeA2OUXJE-dCZdbs0
MAPbI3,MA,Pb,I,1.6,TiO2-c | TiO2-mp | PCBM-60,Co-Porphyrin,Au,Unknown,DMF; NMP,False,75; 125,Doctor blading,Unknown,1.96,False,1.09,22.64,0.737,18.26,FKh_iDw3itSDjgObe3eFEyISWiCP
CsPbBrI2,Cs,Pb,Br; I,,TiO2-c,PTAA,Au,Unknown,DMF,False,300.0,Spin-coating,N2,0.09,False,1.19,14.11,0.743,12.48,FKmF4wR1Jr5G_1oOL6QMDTfIuonE
MAPbBr0.45I2.55,MA,Pb,Br; I,,TiO2-c,Spiro-MeOTAD,Au,Unknown,DMSO >> IPA,False,Unknown,Spin-coating >> Dropcasting,Unknown,0.09,False,1.0,21.2,0.732,15.52,FKr9W3NCfgAfewE5yV9sRQPUdIxU
FA0.83MA0.17PbBr0.51I2.49,FA; MA,Pb,Br; I,,PCBM-60,NiO-np,Au,Chlorobenzene,DMF; DMSO,False,100.0,Spin-coating,N2,0.09,False,1.06,20.07,0.74,15.66,FKsriFTMisy5hyETguQl2FuN1Btt
Cs0.125FA0.875PbBr0.375I2.625,Cs; FA,Pb,Br; I,1.57,TiO2-c | TiO2-mp,Spiro-MeOTAD,Au,Diethyl ether,DMF; DMSO,False,140.0,Spin-coating,N2,0.125,False,1.094,21.55,0.773,18.22,FL4MlG73HPzJfAgZA0N6vpq9sz-R
MAPbI3,MA,Pb,I,1.6,PCBM-60,TAE,Ag,Chlorobenzene,DMSO; GBL,False,80.0,Spin-coating,N2,0.1,False,0.99,16.6,0.7,11.5,FLLcigQ1RjamWa7VTW3i8Uyh8_k8
MAPbI3,MA,Pb,I,1.6,PCBM-60 | ZrAcac,PEDOT:PSS | Black phosphorous QDs,Ag,Chlorobenzene,DMF; DMSO,False,100,Spin-coating,N2,0.1,False,1.007,19.96,0.775,15.84,FLO8bDOeizttEoZyVr3r0-o79rNo
MAPbI3 | MAPbBr0.9I2.1,MA | MA,Pb | Pb,I | Br; I,1.6,TiO2-c,Spiro-MeOTAD,Cr | Au,Chlorobenzene,DMF,False,95.0,Spin-coating,Unknown,0.122,False,0.913,18.62,0.7,12.03,FLOEw5Od9dVP5HkGNIIhIhLdPl5n
MAPbI3,MA,Pb,I,1.6,PCBM-60 | Rhodamine 101 | LiF,PEDOT:PSS,Ag,Chlorobenzene,DMSO; GBL,False,100.0,Spin-coating,N2,0.11,False,1.07,21.4,0.773,17.7,FLPu9HkVvqTkbWveruhWNv0NoXCT
MAPbI3,MA,Pb,I,1.6,PCBM-60 | C60 | BCP,PEDOT:PSS,Al,Unknown,DMF,False,100.0,Spin-coating,N2,0.06,False,0.89,12.7,0.6759999999999999,7.64,FLPzQfwrkT8dZsUzI9rbfcBA7THX
Cs0.17FA0.83PbBr1.2I2.8,Cs; FA,Pb,Br; I,1.75,TiO2-c,Spiro-MeOTAD,Au,Chlorobenzene,DMF; DMSO; Formarmid,False,100.0,Spin-coating,Unknown,0.1,False,1.18,18.98,0.78,17.39,FLSyAO1d1txPh2XyA9mIzIouYN85
MAPbBr1.25I75,MA,Pb,Br; I,1.76,TiO2-c | TiO2-mp,Spiro-MeOTAD,Au,Unknown,DMF >> none,False,110.0 >> 70.0,Spin-coating >> Gas reaction,Air >> Air; MABr,0.1,False,1.065,12.32,0.67,8.76,FLloPcIazMnxSeZDCQ2khv6vsVe5
MAPbI3,MA,Pb,I,1.6,TiO2; WOx,Spiro-MeOTAD,Ag,Unknown,DMF,False,Unknown,Spin-coating,N2,0.09,False,0.81,19.34,0.6,9.32,FLr-EaU8oFC-uNDvNoNkIirAS4AW
CsPbBrI2,Cs,Pb,Br; I,,ZnO-np | C60,NiO-c,Ag,Unknown,DMSO,False,160.0,Spin-coating,Unknown,0.09,False,1.18,15.67,0.77,14.21,FLtqAFoGsAfEkJ89MgIx6wHJ_Zbp
MAPbI3,MA,Pb,I,1.6,SnO2-c,Spiro-MeOTAD,Au,Diethyl ether,DMF; DMSO,False,50; 100,Spin-coating,Unknown,0.1,False,1.1,21.3,0.649,15.2,FLvAhhGYxOQPDSYsbb-N7b9p_zyQ
MAPbI3,MA,Pb,I,1.6,TiO2-c | TiO2-mp,Spiro-MeOTAD,Au,Diethyl ether,DMF; DMSO,False,100.0,Spin-coating,Unknown,0.09,False,1.021,19.6,0.61,12.14,FLxCELhrIlWunw_S7L2ZrCM624YZ
MAPbI3,MA,Pb,I,1.6,PCBM-60,PEDOT:PSS,Al,Chlorobenzene,DMF,False,100,Spin-coating,N2,0.14,False,0.76,15.67,0.754,8.98,FM--D7ga1na0ZuigsR5qWTfzcVDU
MAPb1.0I3,MA,Pb,I,1.55,PCBM-60 | BCP,PEDOT:PSS | NiO-c,Ag,Unknown,DMF,False,100,Spin-coating,Unknown,0.1,False,1.03,20.8,0.73,15.6,FM1SF7thmcTpOq6T0gc_Cba-Grqm
MAPbI3,MA,Pb,I,1.6,TDTP | LiF,PEDOT:PSS,Al,Unknown,DMF,False,100.0,Spin-coating,N2,0.09,False,0.98,20.6,0.667,13.4,FM35VIi_-GOY0VeuBwt8zUYF7nSl
MAPbI3,MA,Pb,I,1.6,PCBM-60,PEDOT:PSS,Al,Chlorobenzene,DMF; DMSO,False,120.0,Spin-coating,Unknown,0.04,False,,,,12.7,FMBAGzt_QkfJRU3hH1U-Lv_R9Wm4
MAPbI3,MA,Pb,I,1.6,TiO2-c | SnO2-mp,none,Carbon,Unknown,DMF >> IPA,False,100.0 >> 100.0,Spin-coating >> Spin-coating,Unknown,0.1,False,,,,,FMKyVh8m0UTx5nEpaynxuM9Wqgsb
MAPbI3,MA,Pb,I,1.6,TiO2-c | TiO2-nw,Spiro-MeOTAD,Au,Unknown,DMF >> IPA,False,Unknown >> 70.0,Spin-coating >> CBD,Unknown,0.09,False,0.95,16.9,0.49,7.9,FMRJhTSDAdzTWB9FzqM-2mBdR1Hl
MAPbI3,MA,Pb,I,1.6,TiO2-c | TiO2-mp,none,Carbon,Unknown,Unknown,False,40; 100 >> 100,Spin-coating >> CBD,Unknown,0.1,False,0.92,16.69,0.51,7.84,FMXo7ojnv55qOs-gQlOw3CdGXecc
FA0.4MA0.6PbBr0.1I2.9,FA; MA,Pb,Br; I,1.56,C60 | BCP,PTAA | PFN-P2,Cu,Diethyl ether,DMSO,False,130.0,Spin-coating,Dry air,0.0754,False,1.06,22.9,0.779,19.0,FMhVH67i05wEXIM_2vvlMrP9VLZn
Cs0.05FA0.79MA0.16PbBr0.51I2.49,Cs; FA; MA,Pb,Br; I,,TiO2-c,Spiro-MeOTAD,Au,Chlorobenzene,DMF; DMSO,False,100.0,Spin-coating,Unknown,0.1,False,1.12,22.72,0.76,19.43,FMpK7Zlb-PRgIhb19X9CmFfBkLlP
MAPbI3,MA,Pb,I,1.6,PCBM-70,PEDOT:PSS,Ag,Unknown,DMSO >> IPA,False,Unknown >> 90,Spin-coating >> Spin-coating,N2 >> N2,0.1,False,1.02,12.39,0.72,9.1,FMwXPK8c2CbylJNEBOkr3DznCIRs
MAPbI3,MA,Pb,I,1.6,TiO2-c,Spiro-MeOTAD,Au,Unknown,DMF,False,100.0,Spin-coating,Air,0.09,False,1.05,17.8,0.69,18.1,FN24Pp7EeJjvV4GmM-Km2tZnWhtt
MAPbI3,MA,Pb,I,1.6,C60 | BCP,m-MTDATA,Ag,Unknown,DMF,False,Unknown,Spin-coating,Unknown,0.044,False,1.022,20.19,0.737,15.21,FN7oJoyLGgoBLigD2PKKBalhq6gQ
MAPbI3,MA,Pb,I,1.6,SnO2-np,Spiro-MeOTAD,Au,Diethyl ether,DMF; NMP,False,50; 140,Doctor blading,N2,0.1,False,1.08,21.9,0.75,17.7,FNAjtSOahOHvEKDgHCkPHgGF3stG
MAPbI3,MA,Pb,I,1.6,TiO2-c,P(VDF-TrFE) | Spiro-MeOTAD,MoO3 | Ag,Chlorobenzene,DMSO; GBL,False,100.0,Spin-coating,N2,0.09,False,1.13,24.07,0.78,21.05,FNGaEmh0VxpUefCBmr6d0mw7G2xH
MAPbI3,MA,Pb,I,1.6,PCBM-60 | BCP,NiO-c,Ag,Toluene,DMF; DMSO,False,100.0,Spin-coating,N2,0.1,False,1.053,19.15,0.7609999999999999,15.3,FNK2O8A7mUPYM5ThfZcWJ0X9209j
MAPbI3,MA,Pb,I,1.6,TiO2-c | TiO2-mp | ZrO2-mp,none,Carbon,Unknown,DMF,False,100.0,Drop-infiltration,Air,0.1475,False,1.024,20.13,0.68,14.27,FNWb-aAqa4VihoG0nYa1FXPbDdu8
Cs0.05FA0.7885MA0.1615PbBr0.34I2.66,Cs; FA; MA,Pb,Br; I,,C60 | BCP,PEDOT:PSS,Ag,Ethyl acetate,DMF; DMSO,False,105.0,Spin-coating,N2,1.0,False,,,,11.5,FNWpopnh8Hv5c-GgOdH7spXkqHDg
MAPbI3,MA,Pb,I,1.6,P(NDI2DT-TTCN) | BCP,PEDOT:PSS,Ag,Chlorobenzene,DMSO; GBL,False,100,Spin-coating,N2,0.09,False,0.95,18.4,0.721,12.5,FNXz2J4s1T1LxP__qLhRK2Max-iu
Cs0.05FA0.79MA0.16PbBr0.51I2.49,Cs; FA; MA,Pb,Br; I,,SnO2-np,Spiro-MeOTAD,Au,Chlorobenzene,DMF; DMSO,False,100.0,Spin-coating,N2,0.1,False,1.0590000000000002,22.7,0.682,16.4,FNgbrCSd7uOJRnL5k0wGHZYTf3Bn
MAPbI3,MA,Pb,I,1.6,C60 | BCP | LiF,MoO3 | PEDOT:PSS,Al,Diethyl ether,DMF; DMSO,False,65.0; 100.0,Spin-coating,Unknown,0.0177,False,0.97,22.6,0.83,18.2,FNjl_WZKAq9PL6XT8tYMoBG0497p
FA0.3MA0.7PbI3,FA; MA,Pb,I,1.6,ZnO-c | TiO2-c | PCBM-60,Spiro-MeOTAD,Ag,Unknown,DMF >> DMF; IPA,False,Unknown >> 100.0,Spin-coating >> Spin-coating,N2 >> N2,0.1,False,1.03,22.09,0.68,15.69,FNpsfDQDo4WUZgLddwm-HRNagmJQ
MAPbI3,MA,Pb,I,1.6,PCBM-60 | C60 | BCP,PEDOT:PSS,Al,Unknown,DMF >> IPA,False,70.0 >> 70.0,Spin-coating >> Spin-coating,N2 >> N2,0.1,False,0.85,19.32,0.657,10.8,FNr7FvCiU_xvu9hb9Bpk8Fn5xePg
MAPbI3,MA,Pb,I,1.57,TiO2-c,Al2O3-c | Spiro-MeOTAD,Au,Unknown,DMF,False,130.0,Spin-coating,N2,0.09,False,0.96,16.0,0.63,9.7,FO1vpwbLglEbIS_ZQnARWDQYW5lM
(PEI)2MA6Pb7I22,(PEI); MA,Pb,I,1.7,PCBM-60 | LiF,PEDOT:PSS,Ag,Unknown,DMF,False,100.0,Spin-coating,Unknown,0.04,False,,,,10.08,FOHqjnNoi30YYnF3S1tE_dx3bjmx
(5-AVA)0.05MA0.95PbI3,(5-AVA); MA,Pb,I,,TiO2-c | TiO2-mp | Al2O3-mp,none,Carbon black; Graphite,Unknown,GBL,False,50,Spin-coating,Air,0.16,False,0.85,20.16,0.525,9.0,FOQA0s4qPcjvN_tYDhZqQqkRrSw8
MAPbI3,MA,Pb,I,1.6,SnO2-c,Spiro-MeOTAD,Au,Diethyl ether,DMF; DMSO,False,90.0,Spin-coating,Air,0.04,False,1.07,19.44,0.65,13.55,FOSJypOVhGw9pJR0aLWUXHcd7DVl
MAPb1.0I3,MA,Pb,I,1.55,TiO2-c,Spiro-MeOTAD,Au,Unknown,DMF,False,Unknown,Spin-coating,Unknown,0.14,False,,,,,FOlg4KLyO6A34JTepGJPEl5A0sE4
FA0.85MA0.15PbBr0.45I2.55,FA; MA,Pb,Br; I,,SnO2-c,Spiro-MeOTAD,Au,Ethyl acetate,DMF; DMSO,False,120.0,Spin-coating,Unknown,0.1475,False,1.047,22.2,0.708,16.45,FOs_PikqhH_pnwtupFTd_wtTmxfG
Cs0.05FA0.95PbI3,Cs; FA,Pb,I,,TiO2-c,Spiro-MeOTAD,Au,Chlorobenzene,DMSO; GBL,False,100.0,Spin-coating,Unknown,0.1,False,,,,,FOumt8jL4w_yfTzUJr9paDZm8nGn
MAPbI3,MA,Pb,I,1.6,PCBM-60 | C60 | BCP,PEDOT:PSS,Ag,Toluene,DMSO; GBL,True,100.0,Spin-coating,Unknown,0.11,False,0.89,17.59,0.703,11.04,FOy47I8bZrJ74FMhRsrsb9m4fms-
FA0.85MA0.15PbBr0.45I2.55,FA; MA,Pb,Br; I,,TiO2-c | TiO2-mp,"3,6-Ben",Au,Chlorobenzene,DMF; DMSO,False,100,Spin-coating,Unknown,0.1,False,1.07,21.28,0.75,17.11,FOyS6eu-S0JE-G1tj_y-HHyb1uc4
Cs0.05FA0.5MA0.45PbBr0.04I2.96,Cs; FA; MA,Pb,Br; I,,SnO2-np | B2Cat2,Spiro-MeOTAD,Au,Unknown,DMF; DMSO >> IPA,False,70.0 | 150.0,Spin-coating >> Spin-coating,N2 >> N2,0.09408,False,1.132,23.71,0.7709999999999999,20.7,FOzi-Hsqg4oR_Fh7NzF19FQuw2mg
