Repository: GouravSidana/firstML

# firstML
My first Machine Learning Project

File: filtered_perovskite.csv (part 41 of 155)
Formula,A_ion,B_ion,X_ion,Bandgap,ETL,HTL,Backcontact,Antisolvent,Solvent,Solv_annel,Anneal_temp,Dep_procedure,Synth_atm,Cell_area,Is_module,Voc,Jsc,FF,PCE,entry_id
MAPbI3,MA,Pb,I,1.6,PCBM-60,PEDOT:PSS,Al,Unknown,DMF,False,100.0,Spin-coating,Unknown,0.16,False,0.85,17.15,0.5379999999999999,7.8,FP5D6cEo-8aNGQ81AjCVFFj6PxKh
MAPbI3,MA,Pb,I,1.6,PCBM-70; ZnO-np | TiO2-c,PEDOT:PSS,Al,Chlorobenzene,DMSO; GBL,False,100.0,Spin-coating,Unknown,0.15,False,0.98,20.08,0.72,14.17,FP7NP0PcyaihHizy7VMiARh8Sz2t
MAPb0.4Sn0.6I3,MA,Pb; Sn,I,1.27,PCBM-60,PEDOT:PSS | NiO-c,Al,Unknown,DMF,False,100.0,Spin-coating,N2,0.045,False,0.767,20.5,0.631,10.0,FPDK8GPIe20KArvHmY4xnTr8Xxdy
MAPbI3,MA,Pb,I,1.6,TiO2-c | TiO2-mp,BDTT:DPPD:TT,Au,Diethyl ether,DMF; DMSO,False,65; 100,Spin-coating,Air,0.1,False,0.96,22.1,0.64,13.57,FPDY08z0AInJWTDY0R8NygJV_G7h
FA0.66MA0.34Pb0.75Sn0.25I3,FA; MA,Pb; Sn,I,1.32,C60 | BCP,PEDOT:PSS,,,,False,,,,,False,0.75,21.1,0.75,12.0,FPF-3UQYaqxB_WrkcILkLs-idkZq
MAPbI3,MA,Pb,I,1.6,TiO2-c,Spiro-MeOTAD,Au,Unknown,none >> none,False,Unknown >> 120.0,Evaporation >> Gas reaction,Vacuum >> MAI; N2,0.085,False,0.89,19.9,0.54,9.5,FPJwPJhBEnh7eNXPt3HtzLdqme3V
(PEA)2MA3Pb4I13,(PEA); MA,Pb,I,,PCBM-60 | BCP,PEDOT:PSS,Cu,Unknown,DMF,False,100.0,Spin-coating,N2,0.038,False,1.07,18.4,0.7140000000000001,14.1,FPKbx6lH-pfT-bHBKSsIXyHqNBT4
MAPbI3,MA,Pb,I,1.6,TiO2-c | PCBM-60,ACR-TPA,Au,Diethyl ether,DMF,False,65; 100,Spin-coating,Unknown,0.125,False,1.035,20.5,0.56,12.2,FPNr_MxGlFoX2OAkJ10zuaRWxKUU
MAPbI3,MA,Pb,I,1.6,TiO2-c | TiO2-mp,Spiro-MeOTAD,Au,Unknown,DMF >> IPA,False,Unknown,Spin-coating >> CBD,Air >> Air,0.07,False,0.78,19.2,0.57,8.9,FPV0usj1-grwewAcmQpnAo3s3mHw
Cs0.05FA0.81MA0.14PbBr0.45I2.55,Cs; FA; MA,Pb,Br; I,,TiO2-c | TiO2-mp,DTB,Au,Chlorobenzene,DMF; DMSO,False,100.0,Spin-coating,Unknown,0.1,False,1.09,24.42,0.244,19.22,FPmQAIJs-9VGO3sr9GPUKmbdwox8
MAPbI3,MA,Pb,I,1.6,ZnO-np,P3OFHT,Ag,Unknown,DMF >> IPA,False,25.0,Spin-coating >> CBD,Unknown,0.071,False,0.93,15.9,0.64,9.4,FPs0whLcbB055E06_pu_dGppywQ-
MAPbI3,MA,Pb,I,1.6,PCBM-60 | LiF,NiO-c,Al,Toluene,GBL,False,100.0,Spin-coating,N2,0.14,False,0.856,0.504,0.628,10.84,FPyxZ8fRoDD9ieysjxwt8VWU9PGX
MAPbI3,MA,Pb,I,,Zn2SnO4,Spiro-MeOTAD,Au,Unknown,DMF,False,100,Spin-coating,N2,0.2,False,0.938,19.58,0.726,13.34,FQ8zJvD17Xb2NQIRvSNGXo8Jesku
(PDA)0.03Cs0.15FA0.82PbI3,(PDA); Cs; FA,Pb,I,,PCBM-60 | BCP,PTPD,Ag,Unknown,none >> IPA,False,80.0 >> 140.0,Spin-coating >> Spin-coating,Air >> N2,0.07,False,1.02,18.7,0.7659999999999999,14.62,FQDaJKcO6A5a1oUx-uXOQq0Iq4Vp
CsPbBrI2,Cs,Pb,Br; I,,TiO2-c,PTAA,Au,Unknown,DMF >> Ethyl acetate,False,300.0 >> Unknown,Spin-coating >> Dipp-coating,N2 >> N2,0.09,False,1.2,14.24,0.757,12.94,FQFTw3l8bzbH3sN039XuURLh2Qwh
MAPbI3,MA,Pb,I,1.6,PCBM-60 | BCP,PolyTPD,Al,Unknown,DMSO,False,100.0,Spin-coating,Unknown,0.04,False,1.05,19.9,0.78,16.34,FQJEVWCKmDQ-qlPJSvq9bhvt66DK
CsPbBrI2,Cs,Pb,Br; I,,ZnO-np | C60,NiO-c,Ag,Unknown,DMSO,False,160.0,Spin-coating,Unknown,0.09,False,1.09,15.15,0.75,12.42,FQKHqF0BKVoZ2Qeu8lrpA_MGyhYs
MAPbI3,MA,Pb,I,1.6,TiO2-c | C60,Spiro-MeOTAD,Au,Vacuum,DMSO; GBL,False,Unknown,Inkjet printing,Air,0.04,False,1.03,22.63,0.644,15.01,FQQYDVeTlMR9MGhYTz92v2S-QevX
BA2MA3Pb4I13,BA; MA,Pb,I,1.65,PCBM-60 | BCP,PTAA,Ag,Unknown,DMF; DMSO,False,100,Spin-coating,N2,0.08,False,1.09,13.3,0.618,9.0,FQTCSNJgvJd-ZBL--4sIxXRUIuY-
nannannan,,,,,Unknown,Unknown,,,,False,,,,,False,,,,,FQVmFNrSYCLI4L8SUiinrIvWSGii
MAPbI3,MA,Pb,I,1.6,TiO2-c | TiO2-mp,Spiro-MeOTAD,Au,Chlorobenzene,DMSO,False,100.0,Spin-coating,N2,0.1,False,1.05,22.2,0.785,18.3,FQgb382Z9Tga3q9_RF2MQU88lY2e
MAPbI3,MA,Pb,I,1.6,TiO2 | ITIC,Spiro-MeOTAD,Au,Unknown,DMSO; GBL,False,100.0,Spin-coating,N2,0.09,False,1.11,22.14,0.747,18.36,FQnu97ytNzC6Tf9sAzbBr3geK5u5
MAPbI3,MA,Pb,I,1.6,C60 | BCP,Unknown,Ag,Chlorobenzene,DMF,False,80,Spin-coating,N2,0.1,False,1.0,20.5,0.476,8.9,FQru0J_gNMZya9Cg0lenG_F-_3Qd
MAPbI3,MA,Pb,I,1.6,PCBM-60 | LiF,H2,Al,Toluene,DMF; DMSO,False,65; 100,Spin-coating,Unknown,0.04,False,0.913,20.8,0.7,13.2,FQtmNOtxlEU5TnPIsaqx2hnw5Ano
MAPbI3,MA,Pb,I,1.6,TiO2-c,Spiro-MeOTAD,Au,Chlorobenzene,DMF,False,100.0,Spin-coating,N2,0.1,False,1.06,23.72,0.648,16.3,FR3IQmAo0Ugbe19-gLuUfnNg-7Gs
MAPbI3,MA,Pb,I,1.6,TiO2-c | TiO2-mp | ZrO2-mp,none,Carbon,Unknown,GBL,False,50.0,Drop-infiltration,Air,0.13,False,0.908,18.26,0.71,11.77,FRHwEFc3MuzAwceFVoi2eT5WhKou
MAPbI3,MA,Pb,I,1.62,PCBM-60 | PEI,PEDOT:PSS,Al,Chlorobenzene,DMSO; GBL,False,130.0,Spin-coating,N2,0.1,False,0.79,15.29,0.69,8.38,FRISFIiEiNZkNE6NqhetfQ4t3Urx
MAPbI3,MA,Pb,I,1.6,TiO2-c | TiO2-mp,MEH-PPV,Au,Unknown,DMF,False,100.0,Spin-coating,Unknown,0.1032,False,0.8,15.62,0.64,7.21,FRIqjI12sEehazyzVuhWylSFSRgC
MAPbI3,MA,Pb,I,1.6,PCBM-60,PEDOT:PSS,Ag,Chlorobenzene,DMF; DMSO,False,95.0,Spin-coating,Unknown,0.09,False,1.05,20.98,0.77,16.96,FRQWqNXuVKQrUn5kAKX1Y5_2-84y
MAPbI3,MA,Pb,I,1.6,PCBM-60,PEDOT:PSS,Al,Chlorobenzene,DMF; DMSO,False,100.0,Spin-coating,N2,0.04,False,0.92,18.07,0.716,11.93,FRWsWw56KQOma4d2jbxTkkSju0PZ
MAPbI3,MA,Pb,I,1.6,TiO2-c,PEDOT:PSS,Au,Ethyl acetate,DMF,False,100.0,Spin-coating,Unknown,0.16,False,0.7240000000000001,19.8,0.54,8.01,FRYA7kXIi1A5QJI9wI0V2IJyv8ND
MAPbI3,MA,Pb,I,1.6,PCBM-60 | BCP,WO3-nw@PEDOT,Ag,Unknown,DMF,False,80.0,Spin-coating,N2,0.04,False,0.89,18.08,0.561,9.04,FRYB9gWyh7iYwkFdr1I_fKEyr-Ld
MAPbI3,MA,Pb,I,1.62,PCBM-60 | PFN-Br,PEDOT:PSS,Ag,Unknown,DMF,False,60,Spin-coating,N2,0.06,False,1.03,18.36,0.78,14.75,FR_8IF4g_dZkRMI9WFzwLraGPsGw
MAPbI3,MA,Pb,I,1.6,PCBM-60 | AZO-np,NiO-c,Ag,Unknown,DMF >> Ethanol,False,Unknown >> 100.0,Spin-coating >> Spin-coating,Unknown,0.19,False,0.98,18.88,0.65,12.09,FRcaEK1dqlMfOjrOXa3ERJ0_tsLH
MAPbI3,MA,Pb,I,1.6,PCBM-60 | Rhodamine 101,NiO-np | Al2O3-mp,Ag,Diethyl ether,DMF; DMSO,False,100.0,Spin-coating,Air,0.09,False,1.08,20.4,0.76,15.8,FRd03uWa7WiMzfqNz0k5ckfamvpF
MAPbBr1.25I75,MA,Pb,Br; I,1.76,TiO2-c | TiO2-mp,Spiro-MeOTAD,Au,Unknown,DMF >> none,False,110.0 >> 70.0,Spin-coating >> Gas reaction,Air >> Air; MABr,0.1,False,1.06,13.03,0.62,8.63,FReql50WVISa1kLrfJAnBysRNnRI
Cs0.08FA0.78MA0.14PbBr0.42I2.58,Cs; FA; MA,Pb,Br; I,1.61,TiO2-c | TiO2-mp,CuS,Au,Chlorobenzene,DMF; DMSO,False,100.0,Spin-coating,Unknown,0.1,False,0.71,20.91,0.69,10.35,FRgraxCn6IPjDjMG3uJRorVLqkmW
MAPbI3,MA,Pb,I,1.6,TiO2-c | TiO2-mp,Spiro-MeOTAD,Au,Unknown,DMF,False,100; 100,Spin-coating,N2,0.1,False,0.83,21.06,0.5710000000000001,10.05,FS9_QoFWfXAe3RyPm2VUOP1kCeCi
MAPbI3,MA,Pb,I,1.6,TiO2-c | TiO2-mp,PTAA,Au,Unknown,DMF >> IPA,False,70.0 >> 70,Spin-coating >> CBD,Unknown,0.05,False,0.97,15.74,0.597,9.11,FSBDjCA2NN4DcYW3ZwbFOOqctatM
MAPbI3,MA,Pb,I,1.6,TiO2-c | TiO2-mp,SWCNTs | Graphene oxide | PMMA,Au,Unknown,DMF >> IPA,False,70 >> 70,Spin-coating >> CBD,Ar >> Ar,0.04,False,0.97,17.7,0.6,10.4,FSJzrT42BKMyIjjAxuFUo--Twsi6
MAPbI3,MA,Pb,I,1.6,SnO2-np,Spiro-MeOTAD,Au,Ethyl acetate,DMF; DMSO,False,100.0,Spin-coating,Unknown,0.1,False,1.03,21.32,0.716,15.77,FSWW00PJKSufVNjtjNEDSZ8D56Tf
MAPbI3,MA,Pb,I,1.6,TiO2-c,Spiro-MeOTAD,Au,Chlorobenzene,DMF,False,80.0,Spin-coating,Unknown,0.09,False,1.045,20.3,0.677,14.4,FSasCc7Z3kpvrFmPDt9hiDRH0BaO
MAPbI3,MA,Pb,I,1.6,TiO2-c | TiO2-mp,PTAA,Au,Chlorobenzene,DMSO,False,100.0,Spin-coating,Unknown,0.16,False,1.06,21.89,0.753,17.41,FSdeYCANYu_BKsEjngRLpxkrxBR0
Cs0.05FA0.79MA0.16PbBr0.48I2.52,Cs; FA; MA,Pb,Br; I,1.55,PCBM-60,PEDOT:PSS,Au,Chlorobenzene,DMF; DMSO,False,100.0,Spin-coating,Air,0.09,False,,,,13.22,FShNAYyW88mr3QS10fi1HD5ux60j
MAPbI3,MA,Pb,I,1.585,TiO2-c | TiO2-mp,Spiro-MeOTAD,Au,Unknown,DMF,False,140.0,Spin-coating,Air,0.0784,False,0.946,19.7,0.674,12.6,FShUs9RU0ZYuXTr81t0mNkIYxKFc
MAPbI3,MA,Pb,I,1.6,PCBM-60,PEDOT:PSS,Al,Unknown,DMF,False,Unknown,Spin-coating,Ar,0.03,False,0.87,16.02,0.705,9.83,FSj8C0gZMS4k1tGwldCoiNXk1VCl
MAPbI3,MA,Pb,I,1.6,Fe2O3,Spiro-MeOTAD,Ag,Diethyl ether,DMF; DMSO,False,40; 100,Spin-coating,N2,0.09,False,,,,13.95,FSqutT5TXoAWds1HQucV87qQmCHh
MAPbI3,MA,Pb,I,1.55,PCBM-60,PEDOT:PSS,Al,Unknown,DMF >> Ethanol,False,70.0 >> 100.0,Spin-coating >> Spin-coating,Unknown,0.045,False,0.87,17.51,0.7559999999999999,11.46,FT0j0ywbbAKoA53HC3lYAPKVr3TQ
Cs0.05FA0.79MA0.16PbBr0.30I2.70,Cs; FA; MA,Pb,Br; I,,TiO2-np,Spiro-MeOTAD,Au,Chlorobenzene,DMF; DMSO,False,100.0,Spin-coating,Unknown,0.125,False,1.06,20.77,0.675,14.86,FT1-cBcweE6ypFDA-CHP4A-e4fCF
MAPbI3,MA,Pb,I,1.59,TiO2-c,Spiro-MeOTAD,Ag,Chlorobenzene,DMF; DMSO,False,100,Spin-coating,Air,0.1,False,1.061,17.674,0.679,13.3,FT4MTJgYPgF57FIJ5nHqty435Nha
MAPbI3,MA,Pb,I,1.6,TiO2-c | TiO2-mp,WY-3,Au,Unknown,DMF >> IPA,False,Unknown >> 70,Spin-coating >> CBD,Unknown,0.1,False,1.035,18.5,0.556,10.32,FT4WHr-1ZfWoGOO-cKbBcnziwgFG
MAPbI3,MA,Pb,I,1.6,TiO2-c | TiO2-mp,Spiro-MeOTAD,Au,Chlorobenzene,DMF; DMSO,False,75.0,Spin-coating,Unknown,0.1,False,0.84,21.7,0.444,8.0,FTEFC7RwdFmnCsDbjveUWFw4ny_g
MAPbI3,MA,Pb,I,1.6,TiO2-c,Spiro-MeOTAD,Ag,Unknown,DMF >> TBA,False,100.0 >> 100.0,Spin-coating >> Spin-coating,Ar >> Ar,0.0625,False,0.995,20.9,0.703,14.61,FTFpGHwQ2e8ek7vr1d9EHG9clrTN
MAPbI3,MA,Pb,I,1.6,PCBM-60,PEDOT:PSS,Al,Unknown,Unknown,False,100.0,Spin-coating,Unknown,0.1,False,0.91,5.1,0.713,7.22,FTHEYGTTTbul632_zrkiu1SlQN_t
MAPbI3,MA,Pb,I,1.6,ZnO-c,Spiro-MeOTAD,Ag,Unknown,DMF >> IPA,False,Unknown >> 70.0,Spin-coating >> CBD,Unknown,0.1,False,0.964,21.3,0.67,13.72,FTNOni84ksZF9XQZdZ840RLFoKON
Cs0.05FA0.81MA0.14PbBr0.45,Cs; FA; MA,Pb,Br,,TiO2-np,Spiro-MeOTAD,Au,Chlorobenzene,DMF; DMSO,False,100.0,Spin-coating,Air,0.22,False,1.09,21.05,0.67,15.31,FTPBkzjmZob9V_smacegldyLEOGy
MAPbI3,MA,Pb,I,1.6,TiO2-c,Spiro-MeOTAD,Au,Toluene,DMF,False,100.0,Spin-coating,N2,0.09,False,1.04,17.21,0.63,11.35,FTpakHkkcrv0STR1z6hjOB4jI8QU
MAPbI3,MA,Pb,I,1.6,TiO2-c,Spiro-MeOTAD,Ag,Unknown,DMF,False,100.0,Ultrasonic spray,Air,0.065,False,1.03,15.6,0.514,8.1,FTsu2-kmIn9WQHFjrOvtkdP2r7Q6
FA0.3MA0.7PbI3,FA; MA,Pb,I,,PEAI | PCBM-60 | BCP,NiO-c,TeO2 | Ag,Unknown,DMF >> DMF; IPA,False,Unknown >> 100.0,Spin-coating >> Spin-coating,N2 >> N2,1.0,False,1.14,16.38,0.665,12.42,FTtY4UijbztiDWuNd7eJDBVRjQm_
Cs0.10MA0.90PbI3,Cs; MA,Pb,I,,TiO2-c,Spiro-MeOTAD,Ag,Chlorobenzene,DMSO; GBL,False,100.0,Spin-coating,N2,0.045,False,,,,15.93,FTvxoDHoj-oscfKrcVn8AkrNnDBo
Cs0.05FA0.79MA0.16PbBr0.51I2.49,Cs; FA; MA,Pb,Br; I,,SnO2-c,Spiro-MeOTAD,Au,Chlorobenzene,DMF; DMSO,False,100,Spin-coating,N2,,False,1.11,21.92,0.7809999999999999,19.13,FU4obgfwoFBeI6XT1ZHkYmOXaNi3
MAPbI3,MA,Pb,I,1.57,SnO2-c,Spiro-MeOTAD,Ag,Anisole,DMF; DMSO,False,100.0,Spin-coating,Unknown,0.0925,False,1.1,22.0,0.73,17.4,FU6ZzELb-jADqauqnI9Zth28Y_AH
FA0.81MA0.15PbBr0.45I2.55,FA; MA,Pb,Br; I,,PCBM-60 | C60 | BCP,PTAA,Cu,Unknown,DMF; DMSO >> IPA,False,105.0 >> 105,Spin-coating >> Spin-coating,N2 >> N2,0.07,False,1.15,22.69,0.76,19.83,FU8cowJkIykadQuG-1tmgRCf6tkd
MAPbI3,MA,Pb,I,1.6,TiO2-c | TiO2-mp,Spiro-MeOTAD,Au,Diethyl ether,DMF; DMSO,False,60.0; 100.0,Spin-coating,Unknown,0.122,False,1.0590000000000002,22.48,0.762,18.15,FU8uvJzacV6Ge-do8AHBriRqzQ7r
MAPbI3,MA,Pb,I,1.6,MATS | PCBM-60,PEDOT:PSS,Al,Unknown,DMF >> Ethanol,False,Unknown >> 100.0,Spin-coating >> Spin-coating,N2 >> N2,0.16,False,0.88,19.08,0.76,12.1,FUBMl16TMVpD8HxXPYIXkuq3c7_v
(PDA)0.04Cs0.15FA0.81PbI3,(PDA); Cs; FA,Pb,I,,PCBM-60 | BCP,PTPD,Ag,Unknown,none >> IPA,False,80.0 >> 140.0,Spin-coating >> Spin-coating,Air >> N2,0.07,False,1.04,15.24,0.782,12.39,FUN1u9--1-P2pb41y7XiM8nv-4oA
MAPbI3,MA,Pb,I,1.6,TiO2-c | TiO2-mp,none,Carbon,Unknown,DMF,False,100.0,Spin-coating,Unknown,0.09,False,0.79,18.2,0.53,7.6,FUO_u1i40j7vkFT434PG2zYpXnVM
MAPbI3,MA,Pb,I,1.6,TiO2-c,Spiro-MeOTAD,Ag,Unknown,DMF,False,100.0,Spin-coating,N2,0.09,False,0.97,19.68,0.72,13.68,FUSZjyvrSWrM-jt1CF53T-0x-mEv
MAPbI3,MA,Pb,I,1.6,PCBM-60 | AZO-np,NiO-c,Ag,Unknown,DMF >> Ethanol,False,Unknown >> 100.0,Spin-coating >> Spin-coating,Unknown,0.19,False,0.93,18.74,0.73,14.12,FUULoy7iS_pC0K_Fqgp_0wb3tAF9
MAPb1.0I3,MA,Pb,I,1.6,TiO2-c | TiO2-mp,none,Carbon,Unknown,DMF >> Chex; IPA,False,Unknown,Unknown,Unknown,0.1,False,0.98,21.8,0.53,11.32,FUUuRIl-J1Av8mBQl1aEGXWYaRyp
MAPbI3,MA,Pb,I,1.6,C60 | BCP,NiO-c,Ag,Chlorobenzene,DMF,False,100.0,Spin-coating,Unknown,0.1,False,0.994,20.4,0.669,13.6,FUZWkSR_As-ybcs687G8u4EaQZVR
MAPbI3,MA,Pb,I,1.6,TiO2-c | TiO2-mp,Spiro-MeOTAD,Au,Diethyl ether,DMF; DMSO,False,100.0,Spin-coating,Unknown,0.1,False,1.0,23.67,0.8009999999999999,19.23,FV1EbhIm8ODvYR3p3ff2e4LrPpuj
MAPbI3,MA,Pb,I,1.6,PCBM-60,PEDOT:PSS,Al,Toluene,DMSO; GBL,False,100.0,Spin-coating,N2,0.084,False,0.9,12.69,0.72,8.23,FV97QnjHd-IdTtrVczhN1m89dQKt
Cs0.08MA0.92PbBr0.24I2.76,Cs; MA,Pb,Br; I,,TiO2-c | TiO2-mp,Spiro-MeOTAD,Au,Chlorobenzene,DMF; DMSO,False,100.0,Spin-coating,N2,0.08,False,0.94,20.3,0.609,11.6,FVBObeWQp_v46-p8Tav0tLHse9rb
Cs0.05FA0.79MA0.16PbBr0.51I2.49,Cs; FA; MA,Pb,Br; I,,C60 | BCP,MeO-2PACz,Cu,Chlorobenzene,DMF; DMSO,False,100.0,Spin-coating,N2,0.16,False,1.13,21.7,0.775,19.5,FVKF9dIRIAkx8PXKNqyWwRBeWRdl
Cs0.05FA0.79MA0.16PbBr0.51I2.49,Cs; FA; MA,Pb,Br; I,,4-acetylpyridine | PCBM-60 | BCP,NiMgLiO,Ag,Chlorobenzene,DMF; DMSO,False,150.0,Spin-coating,Unknown,0.09,False,1.0,21.66,0.741,17.12,FVPl2t24ZOGWDiZ_Wv2_ye1tA86l
Cs0.05FA0.8075MA0.1425PbBr0.45I2.55,Cs; FA; MA,Pb,Br; I,,TiO2-c | TiO2-mp,Spiro-MeOTAD,Au,Chlorobenzene,DMF; DMSO,False,100.0,Spin-coating,Air,0.16,False,1.11,23.9,0.76,20.1,FVUonU2X54sUcYnj4qg7VOMpqZk6
MAPbI3,MA,Pb,I,,TiO2-c,none,Au,Unknown,DMF,False,Unknown,GC-LCG,Ar,,False,0.76,18.14,0.44,7.65,FVW9qoDh-xDPJyaKyeRZ4LuCAqZt
MAPbI3,MA,Pb,I,1.6,PCBM-60 | C60 | BCP,PEDOT:PSS,Al,Unknown,DMF >> IPA,False,Unknown >> 100.0,Spin-coating >> Spin-coating,Unknown,0.09,False,0.87,21.29,0.61,11.35,FVZVuyP__x00CX8wKJ6Go_kBfeIt
FA0.85MA0.15PbBr0.45I2.55,FA; MA,Pb,Br; I,,TiO2-c | PCBA,Spiro-MeOTAD,Au,Chlorobenzene,DMF; DMSO,False,150; 100,Spin-coating,N2,0.1,False,1.112,22.2,0.79,19.4,FVd5VFJDIrRak0LVgQ32KABxoD-U
FA0.85MA0.15PbBr0.45I2.55,FA; MA,Pb,Br; I,,TiO2-c | TiO2-mp,Spiro-MeOTAD,Au,Chlorobenzene,DMF; DMSO,False,105.0,Spin-coating,N2,0.09,False,0.021,1.06,0.7090000000000001,20.44,FVlD4Wlu3PAllmaGra4KWQoGKwao
FA0.98MA0.02PbBr0.06I2.94,FA; MA,Pb,Br; I,,TiO2-c | TiO2-mp,none,Au,Trifluorotoluene,DMF; DMSO,False,100.0,Spin-coating,N2,0.1,False,0.936,12.57,0.772,9.11,FW6pOaVnBRhiB_dqO5T_hfH4n0Zm
Cs0.05FA0.81MA14PbBr2.55I0.45,Cs; FA; MA,Pb,Br; I,1.59,TiO2-c | TiO2-mp,PTAA,Au,Chlorobenzene,DMF; DMSO,False,110,Spin-coating,Unknown,,False,1.073,22.69,0.759,18.48,FWBYKroPB9lR4aMrlSCIOYlp3j3i
MAPbI3,MA,Pb,I,1.6,PCBM-60,PEDOT:PSS,Ag,Unknown,DMF >> IPA,False,Unknown,Spin-coating >> CBD,Air >> Air,0.04,False,0.78,16.92,0.534,7.03,FWF4X2IY0azVBD2GtBzE18ukmn9y
MAPbI3,MA,Pb,I,1.6,TiO2-c | TiO2-mp,Spiro-MeOTAD,Au,Unknown,DMF,False,100.0,Spin-coating,Unknown,0.1032,False,0.84,16.49,0.74,10.19,FWHQsHgwRkkVBr2xWC62AAccrwp8
MAPbI3,MA,Pb,I,1.6,PCBM-60 | ZnO-np,PEDOT:PSS,Ag,Unknown,DMF >> IPA,False,70.0 >> 100.0,Spin-coating >> Spin-coating,N2 >> N2,0.12,False,0.96,15.69,0.61,9.15,FWXJa6bWtQkcX-4iwY48YWsX1p3D
MAPbI3,MA,Pb,I,1.6,PCBM-60,PEDOT:PSS,Al,Chlorobenzene,DMF,False,100.0,Spin-coating,N2,0.09,False,1.03,13.52,0.72,9.97,FWYwdbg4baRVgnk831YZj62z2JOr
Cs0.05FA0.79MA0.16PbBr0.49I2.51,Cs; FA; MA,Pb,Br; I,,TiO2-c,Polystyrene | Spiro-MeOTAD,Ag,Chlorobenzene,DMF; DMSO,False,100.0,Spin-coating,Unknown,0.12,False,1.147,21.83,0.754,18.88,FW_zWv1IYH1cJ75l_f7Ag5Qf7DRX
MAPbI3,MA,Pb,I,1.6,TiO2-c | TiO2-mp,Spiro-MeOTAD,Au,Unknown,DMF; DMSO >> IPA,False,70.0 >> 85.0,Spin-coating >> Spin-coating,N2 >> N2,0.1,False,1.07,18.29,0.74,14.5,FWqnc7cioJ82pDKCoObLQ2HpTmVb
MAPbI3,MA,Pb,I,1.6,IPB,PEDOT:PSS | pTPD,Ba | Ag,Unknown,none,False,Unknown,Co-evaporation,Vacuum,0.1,False,1.107,15.7,0.78,13.25,FWzAulsk5ONz5E2XkAw5urf3urTw
MAPbI3,MA,Pb,I,1.6,TiO2-c,Spiro-MeOTAD,Au,Unknown,DMF,False,100.0,Spin-coating,Dry air,0.09,False,,,,,FXAY5zIr9kxpRMJXaW6XGOg4P4Ma
MAPbBr1.25I75,MA,Pb,Br; I,1.76,TiO2-c | TiO2-mp,Spiro-MeOTAD,Au,Unknown,DMF >> none,False,110.0 >> 70.0,Spin-coating >> Gas reaction,Air >> Air; MABr,0.1,False,1.069,13.71,0.61,8.97,FXD1zY6id9hfIJBxguXiuyknVAdI
FA0.87MA0.13PbBr0.13I2.83,FA; MA,Pb,Br; I,,SnO2-np,none,Carbon,Unknown,DMF; DMSO >> DMF; IPA,False,Unknown >> 140.0,Spin-coating >> Spin-coating,Air >> Air,0.08,False,,,,,FXKSym5msxH0KS_FUs0JnbKTntDd
MAPbI3,MA,Pb,I,1.6,TiO2-c | TiO2-mp,Spiro-MeOTAD,Au,Unknown,DMF >> IPA,False,70.0 >> 70.0,Spin-coating >> CBD,Ambient >> Ambient,0.04,False,0.964,18.2,0.7240000000000001,12.7,FXUYA8i55HvY5ab3Ba9ZL40VuFpC
MAPbI3,MA,Pb,I,1.5,C60 | BCP,PEDOT:PSS,Ag,Toluene,DMSO; GBL,False,90,Spin-coating,N2,0.06,False,0.85,17.39,0.64,9.71,FXYrjsQ0187_yrIKA1Wr8EUnxX1O
MAPbI3,MA,Pb,I,1.5,ZnO-c,Spiro-MeOTAD,Au,Chlorobenzene,DMF; DMSO,False,60; 100,Spin-coating,Air,0.06,False,1.0,23.03,0.706,16.47,FXaDcra-g7cX6NXyCB_wi04B7jEk
MAPbI3,MA,Pb,I,1.6,PCBM-60 | BCP,NiO-np,Ag,Chlorobenzene,DMF; DMSO,False,100.0,Spin-coating,N2,1.08,False,1.07,17.41,0.66,12.29,FXcW3cNFwUw0VNd_5xVcFwHPUvCg
Cs0.1MA0.9PbI3,Cs; MA,Pb,I,,TiO2-c,Spiro-MeOTAD,Au,Chlorobenzene,DMF,False,100.0,Spin-coating,Unknown,0.1,False,1.03,23.99,0.62,15.42,FXfrQ2NjaWUx2nzv8pfq_6anRFH_
FAPbI3,FA,Pb,I,1.48,TiO2-c | PCBM-60,PEDOT,Ag,Unknown,DMF >> IPA,False,Unknown >> 150.0,Doctor blading >> CBD,Unknown,0.12,False,1.07,21.19,0.653,14.81,FXmoNIKH-ej_d4s3AL5-siPyL9GL
MAPbBr0.19I2.81,MA,Pb,Br; I,,PCBM-60 | CIL,PEDOT:PSS,Ag,Unknown,DMSO; GBL,False,150.0,Spin-coating,N2,0.0464,False,1.03,17.88,0.77,14.31,FXr7xw_C5BN75qMvalb4Xi_00ubl
FA0.4MA0.6PbI3,FA; MA,Pb,I,,ZnO-c,Spiro-MeOTAD,Ag,N2,DMF,False,100.0,Spin-coating,Unknown,0.45,False,1.013,23.61,0.688,14.97,FXxYSq0oPwDFNcp_32OCpzO5lgmJ
CsPbBr0.6I2.4,Cs,Pb,Br; I,,SnO2-np | ZnO-c,PTAA,MoO3 | Ag,Unknown,DMF; DMSO,False,320.0,Spin-coating,N2,0.04,False,1.19,17.25,0.7070000000000001,14.51,FXzLSEcRy6IFi4KL-YbwGVUTFglo
MAPbI3,MA,Pb,I,1.6,PCBM-60 | PFN,PTAA | PFN,Cu-CFN,Diethyl ether,DMF; DMSO,False,60; 100,Spin-coating,N2,0.1,True,1.09,16.77,0.73,14.1,FY6ESCoTJtjnq-rLvK1WSvd6AwOz
MAPbI3,MA,Pb,I,1.6,PCBM-60,PEDOT:PSS,Al,Unknown,DMF,False,70 | 100,Spin-coating | Spin-coating,Unknown,0.045,False,0.86,17.31,0.77,11.45,FYJhQpTJw1o6pWdlpw6PWiENs-eh
MAPbI3,MA,Pb,I,1.6,TiO2-c | TiO2-mp,Spiro-MeOTAD,Au,Toluene,DMF; DMSO,False,Unknown,Spin-coating,N2,0.09,False,0.997,19.42,0.731,14.1,FYXV0MLxKeP_mh-JCbz7TA7bve7V
MAPb0.95Sr0.05I3,MA,Pb; Sr,I,,TiO2-c,Spiro-MeOTAD,Au,Unknown,DMF,False,100.0,Spin-coating,N2,0.09,False,0.81,18.4,0.643,9.6,FYteOnQFVtlVG6YikGrxwjVbyZEa
Cs0.05FA0.84MA0.11PbBr0.2I2.8,Cs; FA; MA,Pb,Br; I,,TiO2-np,Spiro-MeOTAD,Au,Chlorobenzene,DMF; DMSO,False,100.0,Spin-coating,N2,0.1,False,1.16,23.21,0.7879999999999999,21.23,FYyax9FMkQdOrkaGUr4p65dUSi_o
MAPbI3,MA,Pb,I,1.6,PCBM-70 | C60,PEDOT:PSS,Al,Unknown,DMF >> IPA,False,80.0 >> 100.0,Spin-coating >> CBD,Air >> Air,0.1,False,0.92,17.3,0.74,11.8,FZ-4tL4vXUiAwx0BbYgggZg55F4H
FA0.85MA0.15PbBr0.45I2.55,FA; MA,Pb,Br; I,,TiO2-c | TiO2-mp,Spiro-MeOTAD,Au,Chlorobenzene,DMF; DMSO,False,100.0,Spin-coating,N2,16.0,False,1.17,17.5,0.5870000000000001,12.0,FZ4HSY8qDcoO8CFIKEPnbwQ6ChA4
MAPbI3,MA,Pb,I,1.594,TiO2-c | TiO2-mp,Spiro-MeOTAD,Au,Unknown,DMF,False,140.0,Spin-coating,Air,0.0784,False,0.863,21.4,0.701,13.0,FZ8RQb2WeOHGY1yRmdvGaX6b89fH
Cs0.05FA0.85MA0.15PbBr0.45I2.55,Cs; FA; MA,Pb,Br; I,,TiO2-c,Spiro-MeOTAD,Au,Ethyl acetate,DMF; DMSO,False,100,Spin-coating,Ar,0.1,False,,,,20.61,FZQYBItnbrz9uAEt5mhZE67rhB-x
MAPbI3,MA,Pb,I,1.61,SnO2-c,Spiro-MeOTAD,Au,Ethyl ether,DMF; DMSO @ 9; 1 >> IPA,False,65,Spin-coating >> Spin-coating,Ar >> Ar,0.1,False,1.077,21.6,0.7040000000000001,14.5,FZUi70QVGSP4QttyKKE2sAluf1QQ
Cs0.05FA0.7885MA0.1615PbBr0.51I2.49,Cs; FA; MA,Pb,Br; I,,TiO2-c | TiO2-mp,Spiro-MeOTAD,Au,Chlorobenzene,DMF; DMSO,False,100.0,Spin-coating,Unknown,0.09,False,1.126,20.51,0.721,16.54,FZnCCHmh4eWjNgQ47rI3Ei8SN7tj
MAPbI3,MA,Pb,I,1.6,PCBM-60,PEDOT:PSS,Al,Unknown,DMF,False,Unknown,Spin-coating,Ar,0.03,False,0.867,21.76,0.693,13.07,FZyTFBemQWjAZObW9I3eNrFDP3fd
MAPbBr0.45I2.55,MA,Pb,Br; I,,TiO2-c,Spiro-MeOTAD,Au,Unknown,DMSO >> IPA,False,Unknown,Spin-coating >> Spin-coating,Unknown,0.09,False,1.01,19.93,0.69,13.7,F_L3XkIATCv4bZ9MzSclkqZgW5ww
FA0.83MA0.17PbBr0.51I2.49,FA; MA,Pb,Br; I,,SnO2-c,Spiro-MeOTAD,Au,Chlorobenzene,DMF; DMSO,False,100.0,Spin-coating,N2,0.16,False,1.143,21.98,0.6779999999999999,20.3,F_VpUt3SA9FUB61sdU3vixLnmaWA
MAPbI3,MA,Pb,I,1.6,TiO2-c | TiO2-mp,none,Carbon,Unknown,DMF >> Methanol,False,80.0 >> 250.0,Spin-coating >> CBD,Ar >> Ar,0.12,False,,,,,F_Wo-gtzg7ltT1obT9SoZrwge6fR
MAPbI3,MA,Pb,I,1.6,PCBM-60,PEDOT:PSS,Ca | Al,Chlorobenzene,DMF,False,110.0,Spin-coating,Ar,0.12,False,0.85,21.8,0.66,12.28,F_h1hL15SfkRVMDx_FVIrhs9hqPx
MAPbBrI2,MA,Pb,Br; I,,C60,Spiro-MeOTAD,Ag,Diethyl ether,DMF; DMSO,False,100,Spin-coating,N2,0.0757,False,1.09,16.59,0.708,12.7,F_uMl6cftfoU1EHGHDnEWNq2Xzkc
MAPbI3,MA,Pb,I,1.6,TiO2-c | TiO2-mp,Spiro-MeOTAD,Au,Chlorobenzene,DMSO,False,100,Spin-coating,Unknown,0.16,False,1.06,21.6,0.72,16.5,F_vQnhuwnQPE7AsBfTK-wqbWwXXZ
CsPbBr0.2I2.8,Cs,Pb,Br; I,1.82,TiO2-c,Spiro-MeOTAD,Au,Unknown,DMSO,False,120,Spin-coating,N2,,False,1.1,15.52,0.765,12.5,F_vby5qHUsuhSrr-Flx-33AHNU6t
MAPbI3,MA,Pb,I,1.6,TiO2-c | TiO2-mp,Spiro-MeOTAD,Ag,Unknown,DMF >> IPA,False,70.0 >> 100.0,Spin-coating >> Spin-coating,Unknown,0.3,False,,,,11.86,F_vjgWOmqGtYd93kPm_zsWlV_aA6
MAPbBrI2,MA,Pb,Br; I,1.79,PCBM-60 | BCP,NiO-c,Ag,Chlorobenzene,DMF,False,100.0,Spin-coating,N2,0.1,False,,,,,F_wl9dpLa6Mr5NG7NFycmrkdPYC6
MAPbI3,MA,Pb,I,1.6,TiO2-c | PCBM-60,ACR-TPA,Au,Diethyl ether,DMF,False,65; 100,Spin-coating,Unknown,0.125,False,0.96,20.5,0.685,13.9,Fa-lRVKSc5fi3p_R1eoA2-kDSHsU
MAPbI3,MA,Pb,I,1.6,TiO2-c | TiO2-mp,Spiro-MeOTAD,Ag,Ethyl acetate,DMF; DMSO,False,100.0,Spin-coating,Unknown,0.1,False,1.06,18.88,0.755,13.1,Fa2nygDziS40jAxk9N_zc7PRtduo
MAPbI3,MA,Pb,I,1.59,PCBM-60 | BCP,NiO-mp,Ag,Unknown,DMF; DMSO >> IPA,False,Unknown >> 100,Spin-coating >> Spin-coating,Ar >> Ar,0.04,False,1.054,18.22,0.728,13.9,Fa8pxfCzt9PZe387V2m-vgA0reVZ
MAPbI3,MA,Pb,I,1.6,TiO2-c,Spiro-MeOTAD,Au,Chlorobenzene,DMF; DMSO,False,100.0,Spin-coating,N2,0.16,False,1.082,22.34,0.748,18.08,FaKcD0Xc5-_EnWR1U0jlpP0KHi3q
MAPbI3,MA,Pb,I,1.6,TiO2-c,Spiro-MeOTAD,Ag,Unknown,DMF >> IPA,False,Unknown >> 150.0,Spin-coating >> Spin-coating,Unknown,0.03,False,1.01,22.2,0.7440000000000001,16.8,FaO1dpRdZ9QkkZyHtK_HD688ICCX
MAPbI3,MA,Pb,I,1.6,TiO2-c | TiO2-mp,Spiro-MeOTAD,Au,Unknown,DMF; DMSO >> IPA,False,60 >> 150,Spin-coating >> Spin-coating,Unknown,0.09,False,1.06,21.39,0.76,16.0,FaQeT1bUlRglL0Gz5lcYb_A-Kk_y
Cs0.05FA0.83MA0.12PbBr0.45I2.55,Cs; FA; MA,Pb,Br; I,,C60-lactone,Spiro-MeOTAD,Au,Unknown,Unknown,False,Unknown,Spin-coating,Unknown,0.1,False,1.11,19.83,0.565,12.47,Fah4SqrPU3B3eB7iVe662wgMkcOd
MAPbI3,MA,Pb,I,1.6,TiO2-c,Spiro-MeOTAD,MoO3 | Ag,Unknown,DMF >> IPA,False,100.0 >> 135.0,Spin-coating >> Spin-coating,N2 >> N2,0.02,False,1.0,21.6,0.66,14.39,FaqzsqI5NttPHFnW6eJJspLeA7Xn
MAPbI3,MA,Pb,I,1.6,C60,FBA1,MoO3 | Ag,Chlorobenzene,DMF; DMSO,False,60.0; 85.0,Spin-coating,N2,0.04,False,1.05,21.57,0.742,16.54,Fat7z8q0rgbxuBGX6OGbtfpia0ZT
Cs0.13FA0.72MA0.16PbBr0.51I2.49,Cs; FA; MA,Pb,Br; I,1.63,TiO2-c | TiO2-mp,Spiro-MeOTAD,Au,Chlorobenzene,DMF; DMSO,False,100.0,Spin-coating,N2,0.16,False,1.153,22.8,0.76,20.0,Fb-TBbp3Jkij1im5tNpUiIYSO-Dh
CsPbI3,Cs,Pb,I,1.73,TiO2-c,Spiro-MeOTAD,Au,Unknown,DMF,False,150.0,Spin-coating,Unknown,0.12,False,1.04,11.33,0.65,7.65,Fb4yiibWLqIzqzZhBKuER8NUUXN0
CsPbBr2I,Cs,Pb,Br; I,,SnO2-np,Spiro-MeOTAD,Au,Methanol,DMSO,False,60 >> 250,Spin-coating,Unknown,,False,1.05,12.7,0.5920000000000001,7.89,Fb7JsuWwhBmOI1SWsVb-zKiKlQf5
MAPbI3,MA,Pb,I,1.6,PCBM-60,PEDOT:PSS,Ag,Chlorobenzene,DMF; DMSO,False,60.0; 85.0,Spin-coating,N2,0.09,False,1.01,18.22,0.6,11.04,Fb8IRO3fdcJSweHI_grrv6dH0UHv
MAPb1.0I3,MA,Pb,I,1.6,none,none,Metal,Unknown,DMF >> IPA,False,Unknown,Spin-coating >> CBD,Unknown,0.1,False,0.821,16.27,0.534,7.13,Fb8l4p0d3l2aco9d6dWOAJqCrctq
(PEA)2Cs1.77FA57.23Pb60I181,(PEA); Cs; FA,Pb,I,,SnO2-c,Spiro-MeOTAD,Au,Diethyl ether,DMF; NMP,False,100; 150,Spin-coating,Unknown,0.12,False,1.07,24.2,0.72,18.7,FbFFWubiPXjtcAiRuLJBD-BErAcK
FA0.85MA0.15PbI3,FA; MA,Pb,I,,SnO2-np,PEAI | PTAA,Au,Unknown,DMF; DMSO >> IPA,False,70.0 >> 150.0,Spin-coating >> Spin-coating,N2 >> N2,0.0739,False,1.02,24.12,0.705,17.27,FbPpSksST4LcM7HOS_HNGfv3zq2l
MAPbI3,MA,Pb,I,1.6,ZnO-c | WPF‐6‐oxy‐F,mDPA-DBTP,Au,Unknown,DMF >> IPA,False,Unknown >> 100,Spin-coating >> CBD,Unknown,0.0707,False,1.12,21.13,0.76,20.9,FbnLocZG_gzM9h2T7_eeCnBTja_W
Cs0.1FA0.75MA0.15PbBr0.45I2.55,Cs; FA; MA,Pb,Br; I,,C60 | BCP,NiO-c,Au,Vacuum,DMF; DMSO; GBL,False,100.0,Inkjet printing,Air,0.1,False,0.98,17.4,0.65,11.0,Fbq5zKElYwgiAe9ogHeBsT59YYfP
MAPbI3,MA,Pb,I,1.6,SnO2-c,Spiro-MeOTAD,Au,Unknown,DMF >> IPA,False,Unknown >> 70.0,Spin-coating >> Spin-coating,Unknown,0.09,False,1.08,22.8,0.606,14.93,Fc-D46Ctjc5eOry_x3KcSsMtAwL-
Cs0.25FA0.75PbBr0.6I2.4,Cs; FA,Pb,Br; I,1.68,LiF | C60 | SnO2-c | ZTO,PolyTPD | PFN,Au,Methyl acetate,DMF; DMSO,False,85; 100,Spin-coating,Unknown,0.0579999999999999,False,1.12,19.66,0.7959999999999999,17.52,Fc2LA2wESaB0S96LKdPM77SRHiTf
MAPbI3,MA,Pb,I,1.6,TiO2-c,Spiro-MeOTAD,Ag,Chlorobenzene; Ethyl acetate,DMF,False,100.0,Spin-coating,N2,0.1,False,1.01,21.5,0.69,15.0,Fc79xs8uYpVnXh9BAzdz90bsfwOx
Cs0.05FA0.79MA0.16Pb1.0Br0.51I2.49,Cs; FA; MA,Pb,Br; I,,C60 | BCP,CuPc | PEI,Ag,Chlorobenzene,DMF; DMSO,False,100,Spin-coating,N2,0.09,False,1.071,20.15,0.738,15.92,FcK-Cb-JbDDu3Ic2O1jM4QoczlG0
MAPbI3,MA,Pb,I,1.6,PCBM-60 | TiO2-c,NiMgLiO-c,Ag,Chlorobenzene,DMF; DMSO,False,100.0,Spin-coating,Unknown,0.126,False,1.095,20.6,0.75,16.9,FcRQ0O7saE0kfg-staez46AF7x_m
MAPbI3,MA,Pb,I,1.6,PCBM-60 | LiF,PEDOT:PSS,Ag,Unknown,DMSO; GBL,False,90.0,Spin-coating,Unknown,0.1,False,1.01,18.33,0.67,12.26,FcTuGZY8lx8CaH_YEstC5grVtmqb
MAPbI3,MA,Pb,I,1.6,Nb2O5,Spiro-MeOTAD,Au,Unknown,DMF,False,100.0,Spin-coating,N2,0.09,False,0.92,22.4,0.5,10.35,FcV_8rR9j6x3TGT3lthDyT9vX66Y
MAPbI3,MA,Pb,I,1.6,SnO2-c,TATF8HBP,Ag,Unknown,DMF >> IPA,False,Unknown >> 70.0,Spin-coating >> Spin-coating,Unknown,0.04,False,1.04,16.81,0.64,11.11,FcXagzSdasbecN8vke9_xlJ5ou67
MAPbI3,MA,Pb,I,1.6,TiO2-c | TiO2-mp | Al2O3-mp,none,Carbon,Unknown,DMF >> IPA,False,Unknown >> 80.0,Spin-coating >> CBD,N2 >> N2,0.16,False,0.81,18.62,0.61,9.13,Fcd7MZrgas-t4oRidBtUdwRq8cfW
MAPbI3,MA,Pb,I,1.6,TiO2-c | TiO2-mp,Spiro-MeOTAD,Au,Unknown,DMF; DMSO >> none,False,110.0 >> 100.0,Inkjet printing >> Diffusion-gas reaction,Air >> N2,0.04,False,1.067,22.51,0.7509999999999999,18.33,FchHWxqbOly07-7UL7czSBau_cbP
MAPbI3,MA,Pb,I,1.6,TiO2-c | TiO2-mp,Spiro-MeOTAD,Au,Unknown,DMF; DMSO >> IPA,False,70.0 >> 85.0,Spin-coating >> Spin-coating,N2 >> N2,0.1,False,1.07,19.11,0.75,15.29,FckfaTFjYfQUH1ELWm00kyzF4uIK
MAPbI3,MA,Pb,I,1.51,TiO2-c | TiO2-mp,PM-Spiro,Au,Toluene,DMSO; GBL,False,100.0,Spin-coating,Unknown,0.096,False,1.01,21.1,0.652,13.9,Fclb4udfX2NIk42B6Y-S29tajqhg
MAPbI3,MA,Pb,I,1.6,TiO2-c | TiO2-mp,Spiro-MeOTAD,Au,Chlorobenzene,DMF; DMSO >> IPA,False,100 >> 100,Spin-coating >> Spin-coating,Ar >> Ar,0.09,False,,,,13.8,FcvypAnz2cLGkovxkJJBvvgm-JrS
MAPbI3,MA,Pb,I,1.6,PCBM-60 | BCP,PEDOT:PSS,Ag,Unknown,DMF,False,100.0,Spin-coating,Dry air,0.045,False,0.91,17.3,0.758,11.9,Fd-Osrc4URhpRFUDHxsVqJvDD4Ru
MAPbI3,MA,Pb,I,1.6,PCBM-60,PEDOT:PSS,Ag,Diethyl ether,DMF; DMSO,False,100.0,Spin-coating,Air,0.086,False,0.9,19.2,0.7,13.9,FdMlx-zxjlVFYp-yGaVd_nk-g-EI
MAPbI3,MA,Pb,I,1.6,TiO2-c | TiO2-mp,Spiro-MeOTAD,Au,Unknown,DMF >> IPA,False,70.0 >> 100.0,Spin-coating >> CBD,Unknown,0.126,False,0.95,17.9,0.72,12.2,FdQOxdVBYBQF5CLOpqcVi6zKBEmT
MABa0.05Pb0.95I3,MA,Ba; Pb,I,,TiO2-c,Spiro-MeOTAD,Au,Unknown,DMF,False,Unknown,Spin-coating,N2,0.09,False,0.93,19.5,0.637,11.6,FdSZqI_GlTAgBF-E41nzs0O_O2bb
Cs0.05FA0.81MA0.14PbBr0.45I2.55,Cs; FA; MA,Pb,Br; I,,TiO2-c | TiO2-mp,asy-PBTBDT,Au,Chlorobenzene,DMF; DMSO,False,100.0,Spin-coating,N2,0.09,False,1.14,22.4,0.732,18.2,FdWlzzQiun_cmTegX5l1B3hWKYhl
CsPbBr3,Cs,Pb,Br,,SnO2-QDs,none,Carbon,Unknown,DMF >> Methanol,False,80.0 >> 250.0,Spin-coating >> Spin-coating,N2 >> N2,0.1,False,1.556,7.38,0.794,9.12,Fdjwn730sPZpbr-t8Gwc8wzjYiDU
MAPbI3,MA,Pb,I,1.6,PCBM-60,NiO-c,Ag,Chlorobenzene,DMF; DMSO,False,100.0,Spin-coating,N2,0.1,False,0.964,18.49,0.639,11.38,FdnTlddtPPvSzB0ZTdKxJZUA41-J
MAPbI3,MA,Pb,I,1.6,ZnO-c | ZnO-nw,Spiro-MeOTAD,Au,Unknown,DMF >> IPA,False,Unknown >> 90.0,Spin-coating >> CBD,Unknown,0.1,False,0.99,22.7,0.68,15.3,FdsnT_AcpwJ46QPenet9OoO05yx5
MAPbI3,MA,Pb,I,1.6,none,PEDOT:PSS | Ethylene glycol,Liq | Al,Chlorobenzene,DMF,False,100.0,Spin-coating,Air,0.1,False,0.9,18.69,0.75,12.69,Fdw6fwJcVrZ65NrdZVOlHB7TtUCC
MAPbI3,MA,Pb,I,1.6,C60,Spiro-MeOTAD,Au,Diethyl ether,DMF; DMSO,False,100.0,Spin-coating,Unknown,0.1,False,1.01,22.7,0.72,16.7,Fe0se75exEb4Bh5aQ6DWdV6jpaE0
MAPbI3,MA,Pb,I,1.6,ZnO-c | TiO2-mp,Spiro-MeOTAD,Au,Chlorobenzene,DMF; DMSO,False,100.0,Spin-coating,Unknown,0.09,False,,,,,Fe26lyzzKwxAEsAv2HDjxiCMdK2n
MAPbI3,MA,Pb,I,1.6,TiO2-c | TiO2-mp,Spiro-MeOTAD,Au,Toluene,DMF; DMSO,False,Unknown,Spin-coating,N2,0.09,False,,,,14.0,Fe75-evWGv0hTfwbRpYwN7c9Iehm
MAPbI3,MA,Pb,I,1.6,TiO2-c | TiO2-mp,PEH-9,Au,Chlorobenzene,DMSO,False,100.0,Spin-coating,N2,0.16,False,1.07,20.42,0.765,16.9,Fe7H84leBK74Y6d9z5Zzu4zMiLRZ
CsPbBr2I,Cs,Pb,Br; I,,TiO2-np | CsBr,none,Carbon,Unknown,DMSO,False,280.0,Spin-coating,N2,0.16,False,1.155,11.04,0.56,7.14,FeEAG9BSKGtvzqdYBPdpWw6RysV6
MAPbI3,MA,Pb,I,,PCBM-60 | Lif,PEDOT:PSS,Ag,Toluene,GBL; DMSO,False,100,Spin-coating,Unknown,,False,0.99,21.39,0.79,16.7,FeEr-NOpJ-9wRFnHJNqMJeRDPvl1
FAPbI3,FA,Pb,I,1.48,TiO2-c,Spiro-MeOTAD,Au,Unknown,DMF,False,20; 100,Spin-coating,N2,0.1,False,1.0,20.719,0.741,15.36,FeQ-17358UGCaOAegshYOidYtV9F
MAPbI3,MA,Pb,I,1.6,PCBM-60,rGO | PEDOT:PSS,Al,Unknown,DMF >> IPA,False,100.0 >> 100.0,Spin-coating >> Spin-coating,Unknown,0.13,False,0.88,16.0,0.65,9.2,FeS4n28SsbKhxpwVNy_Kk3W6agOL
MAPbI3,MA,Pb,I,1.6,SnO2-np,Spiro-MeOTAD,Graphene | PEDOT,Unknown,DMF,False,100,Spin-coating,Unknown,0.1,False,1.0,15.32,0.56,8.65,FeTjrnIMEtxIklTyxIU4LTSDYDse
MAPbI3,MA,Pb,I,1.6,TiO2-c | TiO2-mp,Spiro-MeOTAD,Au,Ethyl acetate,DMF; DMSO,False,100.0,Spin-coating,N2,0.1,False,1.007,21.59,0.68,14.72,FegaSVzWI9gdsH6MS5_iMNJe7Itk
MAPbI3,MA,Pb,I,1.6,TiO2-c | TiO2-mp,Spiro-MeOTAD,Au,Unknown,DMF; DMSO >> IPA >> IPA,False,Unknown >> 100.0 >> Unknown,Spin-coating >> Spin-coating >> Spin-coating,N2 >> N2 >> N2,0.1,False,0.94,18.91,0.45,8.0,Fel4ajg1zb7Wfc6g9PeQSKeJ1CBp
FA0.85MA0.15PbBr0.45I2.55,FA; MA,Pb,Br; I,1.67,TiO2-c | TiO2-mp,TiS2-np,Au,Chlorobenzene,DMF; DMSO,False,100.0,Spin-coating,N2,0.16,False,0.88,17.58,0.52,8.04,FenLqA7oJqofExsgZQzYpws1Qaug
CsPbBrI2,Cs,Pb,Br; I,,SnO2-np,Spiro-MeOTAD,Ag,Unknown,DMF; DMSO,False,240.0,Spin-coating,N2,0.09,False,1.06,14.04,0.754,11.24,Ff0SrUgBOQN-AduZA24HPYmr5EHQ
MAPbI3,MA,Pb,I,1.53,TiO2-c,PTAA,Graphene | PDMS,Unknown,DMF,False,100,Spin-coating,Dry air,1.0,False,1.06,18.6,0.716,14.1,FfBWFnbpLlVCxXy9l_eCBaU3qCKJ
FA0.83MA0.17PbBr0.51I2.49,FA; MA,Pb,Br; I,1.63,SnO2-c,Spiro-MeOTAD,Au,Toluene,DMF; DMSO,False,110.0,Spin-coating,Air,0.16,False,1.15,21.2,0.6809999999999999,16.7,FfJnqvJ1JLRvkZsWYNxDcYlkbRYZ
MAPbI3,MA,Pb,I,1.6,TiO2-c | TiO2-mp,Azu-Bu,Au,Toluene,DMF; DMSO,False,40; 55; 75; 100,Spin-coating,Unknown,0.1,False,0.022,1.11,0.78,18.9,FfLfZfOxrhR1GfNzYKLd0Dk1OPmx
MAPbI3,MA,Pb,I,1.6,TiO2-c,P3HT,Au,Tetrafluorotoluene,DMF; DMSO,False,100.0,Spin-coating,Unknown,0.1,False,1.05,22.05,0.6729999999999999,15.59,FfMYWyXn_Btbs1Miwt5uZArefGi6
Cs0.05FA0.79MA0.16PbBr0.51I2.49,Cs; FA; MA,Pb,Br; I,1.62,TiO2-c | TiO2-mp,Spiro-MeOTAD,Au,Chlorobenzene,DMF; DMSO >> IPA,False,100.0 >> 70,Spin-coating >> Spin-coating,N2 >> N2,0.9,False,0.93,19.86,0.75,14.01,FfOVLN7wyleu7BY7Mj9WuVoVVV7g
MAPbI3,MA,Pb,I,1.6,PCBM-60,TBASBP,Al,Chlorobenzene,DMSO; GBL,False,100.0,Spin-coating,Unknown,0.04,False,1.03,19.97,0.497,10.22,FfS0imi5yDtNpGh92TnG3eUuU0DN
MAPbI3,MA,Pb,I,1.6,PCBM-60,PEDOT:PSS,Ag,Unknown,DMF; H2O,False,100.0,Spin-coating,Unknown,0.06,False,0.92,19.1,0.637,11.2,FfSIZaK8D0n01KnPE9IvQENYaV10
MAPbI3,MA,Pb,I,1.55,PCBM-60,NiO-c | PEDOT:PSS,Ag,Toluene,DMSO; GBL,False,100.0,Spin-coating,Air,0.14,False,1.02,19.9,0.73,14.8,FfkMwz-DjVzLBz2t5a-gMlPUizly
FA0.85MA0.15PbBr0.45I2.55,FA; MA,Pb,Br; I,,TiO2-c | TiO2-mp,Spiro-MeOTAD,Au,Chlorobenzene,DMF; DMSO,False,200; 105,Spin-coating,Unknown,0.09,False,1.05,20.44,0.7040000000000001,15.11,FfqewGyMZIQDcXV5rLmrQSFCCg03
MAPbI3,MA,Pb,I,1.6,TiO2-c,PTAA,Au,Unknown,DMF >> IPA,False,Unknown >> 105.0,Spin-coating >> Spin-coating,Air >> Air,0.096,False,1.14,22.14,0.7759999999999999,19.8,FfzeMwzIUawP-slIcKFt2WVb2ua5
MAPbI3,MA,Pb,I,1.56,SnO2-c | PCBM-60,Spiro-MeOTAD,Au,Chlorobenzene,Unknown,False,100.0,Spin-coating,N2,0.11,False,1.03,22.8,0.737,17.35,FgJhh6DRxT3x6KfgzFnmZQPAukwQ
MAPbI3,MA,Pb,I,1.6,TiO2-c | TiO2-mp | ZrO2-mp,NiO-mp,Carbon,N2,DMF; DMSO,False,60; 100,Drop-infiltration,N2,0.1,False,0.99,19.4,0.487,9.35,FgN7MUWZET2O5zZF8jYVQTBSNVs9
MAPbI3,MA,Pb,I,1.5,ZnO-np,Spiro-MeOTAD,Ag,Unknown,DMF >> IPA >> IPA,False,40 >> 100 >> 100,Spin-coating >> CBD >> Spin-coating,Dry air >> Dry air >> Dry air,0.15,False,1.0,22.0,,,FgOc-9IgRQKc9LImlr7UaKYWvMY4
Cs0.03FA0.7MA0.27Pb0.5Sn0.5Br0.03I2.97,Cs; FA; MA,Pb; Sn,Br; I,,TEASCN | C60 | BCP,PEDOT:PSS,,,,False,,,,,False,0.845,31.14,0.8,21.05,FgaSckn5qeo4IbIqwhyuLyfOW6WY
MAPbI3,MA,Pb,I,1.5,LiSPS | PCBM-60,PEDOT:PSS,Al,Unknown,DMF >> Ethanol,False,Unknown >> 100.0,Spin-coating >> Spin-coating,Unknown,0.16,False,0.84,16.63,0.748,10.49,FggqVlD6hEIfPrxpx6VYayK0wFSi
MAPbI3,MA,Pb,I,1.6,PCBM-60 | BCP,NiO-c | SY4,Ag,Toluene,DMF; DMSO,False,100.0,Spin-coating,Ar,0.1,False,1.102,21.71,0.7709999999999999,18.44,Fgwz7K-1nYLumw1-fKh4DKgjoyoJ
Cs0.05FA0.81MA0.14PbBr0.43I2.57,Cs; FA; MA,Pb,Br; I,,TiO2-c,Spiro-MeOTAD,Au,Anisole,DMF; DMSO,False,150.0,Spin-coating,Air,0.14,False,1.116,20.65,0.746,17.2,FgycRdxzi1kTCpqdaqsQiJn_xr5w
Cs0.15FA0.85PbBr0.3I2.7,Cs; FA,Pb,Br; I,,TiO2-c,PbS-QDs | Spiro-MeOTAD,Au,Anisole,DMF; DMSO,False,100.0,Spin-coating,N2,0.09,False,1.146,23.06,0.7979999999999999,19.35,Fh4h2-8BCHTwawcQK6MbprWNdAfa
Cs0.05FA0.81MA0.14PbBr0.45I2.55,Cs; FA; MA,Pb,Br; I,1.73,TiO2-c | TiO2-mp,HTM-M1,Au,Chlorobenzene,DMF; DMSO,False,100.0,Spin-coating,Unknown,0.08,False,0.84,20.5,0.482,8.52,FhQ6obK0HmDYNpeO4X-FAf0gS_sk
MAPbI3,MA,Pb,I,1.6,C60 | BCP,PolyTPD,Ag,Toluene,DMF; DMSO,True,100,Spin-coating,Unknown,0.1,False,1.02,22.87,0.672,15.67,FhR3D8u8m3D9NkSgbh_gvrwDFeIV
MAPbI3,MA,Pb,I,1.6,PCBM-60; CTAB,Ag-nw; PEDOT:PSS,Ag,Unknown,DMF; DMSO,False,100.0,Spin-coating,Unknown,0.16,False,0.97,21.8,0.515,13.0,FhSEJ9BKZFmo8eI-aZyriGa4sLYQ
MAPbI3,MA,Pb,I,1.6,TiS2,Spiro-MeOTAD,Au,Chlorobenzene,DMF; DMSO,False,100.0,Spin-coating,Unknown,0.09,False,1.08,21.8,0.66,15.5,FhSIB_0hLAjw6y6S-yhaX8HvY1hs
MAPbI3,MA,Pb,I,1.6,TiO2-c | TiO2-mp,Spiro-MeOTAD,Au,Diethyl ether,DMF; DMSO,False,65; 100,Spin-coating,Unknown,0.1,False,0.88,15.7,0.523,7.07,FhXr6PloFXaIJ8jNq4ZuIM_m263W
FA0.7MA0.3PbBr0.3I2.9,FA; MA,Pb,Br; I,,SnO2-np | PCBM-60; PCBA | C60,Spiro-MeOTAD,MoO3 | Au,Unknown,DMF; DMSO >> IPA,False,Unknown >> 100,Spin-coating >> Spin-coating,Unknown,0.0676,False,1.07,20.3,0.65,14.1,Fh_yKWFF7B85Uz4aMIjGWUZaT9q4
FA0.85MA0.15PbBr0.45I2.55,FA; MA,Pb,Br; I,,SnO2-c,Spiro-MeOTAD,Au,Ethyl acetate,DMF; DMSO,False,70; 130,Spin-coating,N2,0.09,False,1.008,22.11,0.718,16.01,FheGJ5BH0IoHEmB67CNFA5BZtdV3
MAPbI3,MA,Pb,I,1.6,PCBM-60 | BCP,PEDOT:PSS,Ag,Chlorobenzene,DMF,False,Unknown,Spin-coating,N2,0.1,False,0.93,19.21,0.752,13.45,FhgvqqTO9cJFfvGxgLB6ydupeckz
MAPbI3,MA,Pb,I,1.6,Zn2SnO4 | TiO2-mp,Spiro-MeOTAD,Au,Unknown,DMF >> IPA,False,70.0 >> 70.0,Spin-coating >> CBD,Unknown,0.1,False,1.004,17.89,0.56,10.11,FhmGg9VpUAq6q4CaGdqgH9hJX_Ht
MAPbI3,MA,Pb,I,1.6,PCBM-60 | Bphen,PEDOT:PSS,Ag,Unknown,DMF,False,100.0,Spin-coating,Dry air,0.1,False,0.92,21.15,0.75,14.5,FhrBAcqJbpSr_sNg3t-uCa4yjOv3
MAPbI3,MA,Pb,I,1.6,TiO2-c | TiO2-mp,Spiro-MeOTAD,Au,Unknown,DMF >> IPA,False,Unknown >> 95.0,Spin-coating >> Spin-coating,Unknown >> Air,0.08,False,0.991,17.18,0.71,13.12,Fi8z30P_GfdrL_xJe8Za_ahTjpcZ
MAPbI3,MA,Pb,I,1.6,TiO2-c,Spiro-MeOTAD,Ag,Chlorobenzene,DMF; DMSO,False,Unknown,Spin-coating,Unknown,0.05,False,1.05,21.84,0.7040000000000001,18.32,FiBdKuB74EAIRp3BhNEdlgYmpHzU
MAPbI3,MA,Pb,I,1.6,TiO2-c | TiO2; SiO2-IO,Spiro-MeOTAD,Au,Unknown,DMF,False,10.0,Spin-coating,Unknown,0.0625,False,0.95,10.4,0.71,7.0,FiCG-NaPBBJQ3cuXPc3vWXYxM2-5
FA0.6MA0.4Pb0.4Sn0.6I3,FA; MA,Pb; Sn,I,1.27,C60 | BCP,PEDOT:PSS,Ag,Diethyl ether,DMF; DMSO,False,70.0,Spin-coating,N2,0.1,False,0.83,27.3,0.8,17.8,FiFUVd5QOGqPAR80S1MoVOwS0YzQ
FA0.85MA0.15PbBr0.45I2.55,FA; MA,Pb,Br; I,1.6,TiO2-c | TiO2-mp,CuPc‐OTPAtBu,Carbon,Chlorobenzene,DMF; DMSO,False,Unknown,Spin-coating,N2,0.09,False,0.98,21.0,0.63,13.5,FiPBDF8lHxdHzelCZw8siGcP03D2
MAPbBr0.45I2.55,MA,Pb,Br; I,,TiO2-c,Spiro-MeOTAD,Au,Unknown,DMSO >> IPA,False,Unknown,Spin-coating >> Spin-coating,Unknown,0.09,False,0.93,17.81,0.64,10.54,FiXppS1jkGzhjdRjWfKlw6wOLLbX
MAPbI3,MA,Pb,I,1.6,TiO2-c | TiO2-mp,Spiro-MeOTAD,Au,Chlorobenzene,DMF,False,100.0,Spin-coating,N2,0.1,False,1.03,19.93,0.713,14.62,Fihpe8UeowADrq8LpESyTHW2pvfm
MAPbI3,MA,Pb,I,1.6,PCBM-60,PEDOT:PSS,Al,Unknown,DMF,False,100.0,Spin-coating,N2,0.1,False,1.02,18.12,0.685,12.62,Fiy0C5Ge8If0wxPBcM8wQoGEOVxf
MAPbI3,MA,Pb,I,1.6,PCBM-60,NiO-c,Ag,Chlorobenzene,DMF; DMSO,False,100,Spin-coating,Air,0.1,False,1.0,22.1,0.701,15.2,FjSZeEnfA-2fBty15GACuURKcy7J
MAPbI3,MA,Pb,I,1.6,TiO2-c | TiO2-mp,Spiro-MeOTAD,Au,Unknown,"N,N-dimethylacetamide",False,100.0,Spin-coating,Unknown,0.13,False,0.8240000000000001,15.71,0.55,7.23,FjvCUlqGHei7998lxxtDXxkjD7j9
MAPbBr0.6I2.4,MA,Pb,Br; I,1.71,TiO2-c | TiO2-mp | ZrO2-mp,none,Carbon,Unknown,DMF,False,90.0,Spin-coating,Air,0.2,False,0.931,19.92,0.4679999999999999,8.68,FjyO6OEO2HhdALyv4LOmbi0EfYKT
MAPbI3,MA,Pb,I,1.6,PCBM-60 | C60 | BCP,PEDOT:PSS,Al,Unknown,DMSO >> IPA,False,Unknown >> 100.0,Spin-coating >> Spray-coating,N2 >> N2,0.1,False,0.89,18.03,0.584,8.81,FjzGeVl6v5EQWMm2fzHDnZqiwV53
CsPbBrI2 | CsPbBrI2,Cs | Cs,Pb | Pb,Br; I | Br; I,1.91,TiO2-c,PTAA,Au,Unknown,DMF; DMSO >> Octane >> IPA,False,300 >> Unknown,Spin-coating >> Spin-coating >> CBD,Unknown,0.09,False,1.13,14.79,0.7490000000000001,12.52,Fk3P1yuC9p9Orgu3rTgjBILfuKkw
MAPbI3,MA,Pb,I,1.6,TiO2-c,2mF-X59,Au,Chlorobenzene,DMF; DMSO,False,100.0,Spin-coating,Unknown,0.09,False,0.99,23.62,0.644,14.97,Fk6U8Crj39bqFoNzL1srzypgpUF5
MAPbI3,MA,Pb,I,1.6,TiO2-c,Spiro-MeOTAD,Au,Unknown,GBL; Ethanol,False,140.0,Spin-coating,N2,0.1,False,0.88,18.8,0.62,8.5,Fk79JOh7wKZbxb0u2N7N1Uoy56bW
MAPbI3,MA,Pb,I,1.6,TiO2-nw | TiO2-c,none,Carbon,Gas,DMF >> IPA,False,100.0 >> 100.0,Spin-coating >> Spin-coating,Unknown,0.09,False,1.01,14.2,0.6,8.61,Fk7pGg8RhcMoKWL9KYWz1_7yQ6QX
MAPbI3,MA,Pb,I,,PCBM-60 | PEI,NiO-c,Ag,Chlorobenzene,DMF; DMSO,False,100,Spin-coating,Unknown,0.096,False,1.07,17.58,0.772,14.53,Fk9Nh8uh2IxK_FafAnR0Oi_kvkT9
MAPbI3,MA,Pb,I,1.6,SnO2-np,Spiro-MeOTAD,Au,Diethyl ether,DMF; DMSO,False,70; 100,Spin-coating,N2,0.1,False,1.087,22.41,0.742,18.0,FkAeKkfcBxCn1UsWE-nDAsVpm9Mf
MAPbI3,MA,Pb,I,1.62,PCBM-60 | ZnO-np,NiO-c,IZTO,Toluene,DMF; DMSO,False,100,Spin-coating,N2,,False,1.056,16.79,0.512,9.08,FkAqFTkytCI8oOe0i2-d--WhQIcJ
MAPbI3,MA,Pb,I,1.6,TiO2-c,Spiro-MeOTAD,Au,Unknown,DMF >> IPA,False,75 >> 135,Spin-coating >> Spin-coating,Air >> Air,0.12,False,0.98,18.64,0.688,12.5,FkCImh29-5AwJtmzzcBz7ewapN7I
MAPbBr0.015I2.985,MA,Pb,Br; I,,PCBM-60 | BCP,PEDOT:PSS,Ag,Unknown,DMF,False,80.0,Spin-coating,N2,0.09,False,0.94,20.96,0.75,14.78,FkRHkjFgmfyy8aUAVVZ1IDcNqHDf
Cs0.2FA0.8PbBr0.15I2.85,Cs; FA,Pb,Br; I,,TiO2-c,PTAA | Spiro-MeOTAD,Au,Chlorobenzene,DMF; DMSO,False,100.0,Spin-coating,N2,0.09,False,1.115,22.82,0.7879999999999999,20.05,FkTO1Pzjx9JRejY0ATYDKnoMKb8Y
MAPbI3,MA,Pb,I,1.6,TiO2-c | Al2O3-mp,Spiro-MeOTAD,Ag,Unknown,DMF,False,100.0,Spin-coating,Unknown,0.09,False,1.0,21.5,0.6459999999999999,14.0,FkYVKBXXGUlOcOjQFTI9SnJsNagQ
Cs0.08FA0.78MA0.14PbBr0.45I2.55,Cs; FA; MA,Pb,Br; I,,TiO2-c | TiO2-mp,Spiro-MeOTAD,Au,Chlorobenzene,DMF; DMSO,False,100.0,Spin-coating,Unknown,0.16,False,1.12,23.29,0.765,19.94,Fka6AawW8v285xPDofQyySTZ4q_Y
MAPbI3,MA,Pb,I,1.6,C60,F22,MoO3 | Ag,Chlorobenzene,DMF; DMSO,False,60; 85,Spin-coating,N2,0.04,False,1.007,21.11,0.72,15.1,Fki9os8Xqp_v-cCu-fG9wLm4W2A5
MAPbI3,MA,Pb,I,1.6,TiO2-c | MPMIC60,Spiro-MeOTAD,Ag,Unknown,DMF,False,100.0,Spin-coating,Dry air,0.12,False,1.08,20.2,0.64,13.8,FkjUdv9sW3meohDR--Sdn2iLHx6j
MAPbI3,MA,Pb,I,1.6,ZnO-np,Spiro-MeOTAD,Ag,Unknown,DMF >> IPA,False,Unknown >> 80.0,Spin-coating >> Spin-coating,Unknown,0.12,False,0.86,18.35,0.6,9.4,Fknaz6eknJNAAzX3QZoQLOK__Wg9
