Repository: GouravSidana/firstML

# firstML
My first Machine Learning Project

File: filtered_perovskite.csv (part 42 of 155)
Formula,A_ion,B_ion,X_ion,Bandgap,ETL,HTL,Backcontact,Antisolvent,Solvent,Solv_annel,Anneal_temp,Dep_procedure,Synth_atm,Cell_area,Is_module,Voc,Jsc,FF,PCE,entry_id
MAPbI3,MA,Pb,I,1.6,SnO2-c | TiO2-np,Spiro-MeOTAD,Ag,Unknown,DMF >> IPA,False,100 >> 100,Spin-coating >> CBD,Air >> Air,0.0625,False,0.99,22.93,0.64,14.6,Fks44fDVWYe5X2zU88hF0o2EEZ1m
MAPbI3,MA,Pb,I,1.6,TiO2-c | TiO2-mp,P3HT,Ag,Unknown,DMF >> IPA,False,Unknown >> 25.0,Spin-coating >> CBD,Unknown,0.0708,False,0.88,15.4,0.55,7.5,FkxgJkyphVZHZcjoNNnYTp0VHPRy
MAPbI3,MA,Pb,I,1.6,TiO2-c | TiO2-mp,Spiro-MeOTAD,Au,Diethyl ether,DMF; DMSO,False,130.0,Spin-coating,Unknown,0.14,False,1.0659999999999998,23.186,0.74,18.38,FkyqIGBkavLvwkke3q6qgD5cfjGn
MAPbI3,MA,Pb,I,1.6,TiO2-c | TiO2-mp,Spiro-MeOTAD,Au,Chlorobenzene,DMF,False,100.0,Spin-coating,Unknown,0.16,False,,,,11.05,Fl3EvO9vRrwCnmfhbzA0UssO-JMX
MAPbI3,MA,Pb,I,1.58,TiO2-c | TiO2-mp,Pyrmidine | Spiro-MeOTAD,Au,Unknown,DMF >> IPA,False,Unknown >> 70.0,Spin-coating >> Spin-coating,Dry air >> Dry air,0.119,False,1.0,21.1,0.68,14.2,Fl5_Y-bNHrCMyP-8I-IhZrrQ6EZa
Cs0.05FA0.81MA0.14PbBr0.45I2.55,Cs; FA; MA,Pb,Br; I,1.6,SnO2-np,Spiro-MeOTAD,Au,Vacuum,DMF; DMSO,False,100.0,Spray-coating,N2,0.02506,False,1.1,22.3,0.73,17.0,Fl60Mhb_ZYjlzcr6CIdCZXTt04Ds
MAPbI3,MA,Pb,I,1.6,TiO2-c | TiO2-mp,Spiro-MeOTAD,Au,Unknown,DMF >> IPA,False,Unknown >> 90.0,Spin-coating >> CBD,Unknown,0.25,False,0.906,20.94,0.56,10.5,FlCHhQOLQz5Em5Quz7wvKPGIm9Cm
FA0.85MA0.15PbBr0.45I2.55,FA; MA,Pb,Br; I,,TiO2-c,Spiro-MeOTAD,Au,Toluene,DMF; DMSO,False,400.0,Spin-coating,N2,0.1,False,1.127,23.37,0.7659999999999999,20.55,FlTzJMwKjFGDip2PQcdYCLpaCADv
MAPbBr0.6I2.4,MA,Pb,Br; I,1.674,TiO2-c | TiO2-mp,PTAA,Au,Unknown,DMF; GBL,False,100.0,Spin-coating,Unknown,0.096,False,0.973,15.223,0.636,10.3,FlUgrc8bAzSfk_LJm9r6wnuKGZn_
MAPbI3,MA,Pb,I,1.6,TiO2-c | TiO2-mp,Spiro-MeOTAD,Ag,Unknown,DMF >> none,False,Unknown >> 150.0,Spin-coating >> Gas reaction,Air >> Air; MAI,0.09,False,1.02,21.82,0.6970000000000001,15.6,FlWrvQX9A6i4_RkOyxlAyxc-t7QH
FA0.5MA0.5PbBr0.45I2.55,FA; MA,Pb,Br; I,,TiO2-c | TiO2-mp,CuSCN,Au,Unknown,DMF; DMSO >> IPA,False,70.0 >> 100.0,Spin-coating >> Spin-coating,Unknown,0.1,False,,,,,FljH2wHp22UpAJpOMcqB9KE9QN6U
MAPbI3,MA,Pb,I,1.6,TiO2-c,Spiro-MeOTAD,Au,Unknown,DMF >> IPA,True,90.0 >> 110.0,Spin-coating >> Spin-coating,Air >> Air,0.09,False,1.0590000000000002,20.304,0.5539999999999999,10.15,Flk1lV1YBYYIGHNubiKQLLvZMxcZ
FA0.3MA0.7PbBr0.6I2.4,FA; MA,Pb,Br; I,1.69,C60; PCBM-60 | bis-C60,NiO,Ag,Toluene,DMSO; GBL,False,100,Spin-coating,N2,0.0314,False,1.11,17.34,0.78,15.01,Florh9VaX4f1sKPQEzj9eABJL16N
FA0.83MA0.17PbBr0.51I2.49,FA; MA,Pb,Br; I,,TiO2-c | TiO2-mp,FA-CN,Au,Trifluorotoluene,DMF; DMSO,False,100.0,Spin-coating,Unknown,1.0,False,1.0590000000000002,17.62,0.687,12.82,Fm0YFLw_Vp0lPid5vYadmX16B3lf
MAPbI3,MA,Pb,I,1.6,PCBM-60 | BCP,PEDOT:PSS,Ag,Unknown,none >> IPA >> IPA >> IPA,False,70.0 >> 70.0 >> 70.0 >> Unknown,Evaporation >> CBD >> CBD >> CBD,Vacuum >> N2 >> N2 >> N2,0.09,False,0.87,16.18,0.599,8.43,Fm99fIkurY0TTQJktpEGjsCGd7u0
Cs0.05FA0.79MA0.16PbBr0.51I2.49,Cs; FA; MA,Pb,Br; I,,SnO2-c,"N,N-bis-[7-(4,4′-dimethoxydiphenylamine)-9- (bis(methylsulfanyl)methylene)fluoren-2-yl]-4-methoxyaniline",Au,Chlorobenzene,DMF; DMSO,False,100.0,Spin-coating,N2,0.16,False,1.148,21.6,0.763,18.6,FmBVjlkpi7FC2Pz3ZzqJlTb7JgEj
MAPbI3,MA,Pb,I,1.55,C60,PEDOT:PSS,Al,Unknown,DMF,False,95.0,Spin-coating,N2,0.09,False,0.787,19.49,0.49,7.4,FmBv8hV8-RpzcQf3hmjRmt81uo_f
MAPbI3,MA,Pb,I,1.6,PCBM-60,PEDOT:PSS,Ba | Ag,Unknown,DMF,False,90.0,Spin-coating,N2,0.0264,False,,,,11.6,FmG1NDveeAeVipNO8oRihFBQWaO8
MAPbI3,MA,Pb,I,1.6,TiO2-c | TiO2-mp,Spiro-MeOTAD,Au,Unknown,DMF; DMSO >> IPA,False,Unknown >> 100.0,Spin-coating >> CBD,N2 >> N2,0.03,False,1.04,20.46,0.736,15.66,FmNpF0JklwfvX88GMxC6FHDgNXGB
Cs0.03FA0.945MA0.025PbBr0.075I2.925,Cs; FA; MA,Pb,Br; I,1.56,SnO2-np,Spiro-MeOTAD,Ag,Unknown,DMF; DMSO >> IPA,False,70.0 >> 150.0,Spin-coating >> Spin-coating,N2 >> Air,0.09,False,1.11,24.39,0.713,19.35,FmVbH2xFzwa63S6nNdwwspmxj6zY
MAPbI3,MA,Pb,I,1.6,TiO2-c | TiO2-mp | ZrO2-mp,none,Carbon,Unknown,none >> none,False,Unknown >> 25.0,Springkling >> Recrystallization,N2 >> Methylamin; Vacuum,0.1,False,0.98,22.98,0.71,15.89,FmW-Fc72pLps1UffDuoAZSxLxw7o
MAPbI3,MA,Pb,I,1.55,TiO2-c | TiO2-mp,none,Carbon,Vacuum,DMF,False,100.0,Spin-coating,Unknown,0.1,False,1.05,20.25,0.63,9.0,FmmfFtyprafO6tB-bN-8CsQzTDE7
Cs0.125FA0.875PbBr0.375I2.625,Cs; FA,Pb,Br; I,1.57,TiO2-c | TiO2-mp,Spiro-MeOTAD,Au,Diethyl ether,DMF; DMSO,False,140.0,Spin-coating,N2,0.125,False,1.085,21.47,0.7020000000000001,16.37,FmvPesSB48OkwTz8hsvqpCWHr_o8
MAPbI3,MA,Pb,I,1.6,TiO2-c | TiO2-mp,Spiro-MeOTAD,Au,Unknown,DMSO >> none,False,100.0 >> Unknown,Spin-coating >> Recrystallization,N2 >> Methylamin,0.16,False,1.06,21.17,0.73,16.5,Fn90-KHrhguaa36zlgyQ7Q7gOisD
MAPbI3,MA,Pb,I,1.6,TiO2-c,Spiro-MeOTAD,Au,Unknown,DMF,False,100.0,Spin-coating,N2,0.1,False,0.98,16.53,0.71,11.48,FnHBZVjTlBJwdQb_WdciFqtJHikJ
MAPbI3,MA,Pb,I,1.6,C60 | BCP,PEDOT:PSS,Ag,Chlorobenzene; H2O,DMF,False,100.0,Spin-coating,N2,0.1,False,1.03,22.6,0.81,17.26,FnJJ8M7UvaAGJrAr9qQGd9Lab7FH
MAPbI3,MA,Pb,I,1.6,PCBM-60,NiO-c,Ag,Unknown,DMF; DMSO,False,Unknown,Spin-coating,N2,0.04,False,1.103,21.28,0.7140000000000001,16.74,FnSSVEZAoKHO7OtuDyw-ZzGYkaTo
FA0.85MA0.15PbBr0.45I2.55,FA; MA,Pb,Br; I,,TiO2-np,Spiro-MeOTAD,Au,Chlorobenzene,Unknown,False,100.0,Spin-coating,Unknown,0.049,False,1.07,22.45,0.7390000000000001,17.74,FnTZbUdx3PWi7zIFUZOsnf9XBUEy
CsPbBrI2,Cs,Pb,Br; I,1.89,TiO2-np,NiMgLiO,Sb,Chlorobenzene,DMF; DMSO,False,260.0,Spin-coating,N2,0.09,False,1.27,14.6,0.75,13.9,FnVQS0zRjiURlvUMqsNDonlpOTy3
CsPb0.9Zn0.1Br2I,Cs,Pb; Zn,Br; I,1.88,TiO2-c,Spiro-MeOTAD,Ag,Unknown,DMF; DMSO,False,350.0,Spin-coating,Unknown,0.07,False,1.18,15.8,0.727,13.6,FniLbyN6B33mSmk1LdpGcunmV_8r
MAPbI3,MA,Pb,I,1.6,TiO2-c,Spiro-MeOTAD,MoO3 | Au | MoO3,Ar,DMF; DMSO,False,100.0,Spin-coating,Unknown,0.1,False,0.998,17.7,0.61,13.3,Fnlouhxl6wom-u3afSmuInvn5m_4
MAPbI3,MA,Pb,I,1.5,TiO2-c | PCBM-60,Spiro-MeOTAD,Au,Unknown,none >> IPA,False,Unknown >> 100.0,Evaporation >> Spin-coating,Vacuum >> Unknown,0.16,False,1.103,22.95,0.745,18.2,Fo-5abXig1456mJvH4RFMlWyn__K
MAPbI3,MA,Pb,I,1.6,PCBM-60 | C60 | BCP,PEDOT:PSS,Al,Unknown,DMSO >> IPA,False,Unknown >> 100.0,Spin-coating >> Spray-coating,N2 >> N2,0.1,False,0.91,18.59,0.614,9.86,Fo8JHycyxejChCs-eVm6uIb_K95U
FAPbI3,FA,Pb,I,1.51,C60,PTAA,Ag,Chlorobenzene,DMF; DMSO,False,100,Spin-coating,N2,0.11,False,1.1,19.85,0.66,14.51,FoAHE7aDGn1oaxv9ogs7TFHqLsdd
CsxFAxPbI3,Cs; FA,Pb,I,,TiO2-c,Spiro-MeOTAD,MoO3 | Al,Unknown,Hexame >> Methyl acetate >> Ethyl acetate,False,Unknown,Spin-coating >> Dipp-coating >> Dipp-coating,Unknown,,False,1.08,14.0,0.58,7.5,FoEwXMwRTon5hS9jqycWtoLZkwKx
MAPbI3,MA,Pb,I,1.6,PCBM-60,PTAA,Al,Chlorobenzene,DMF; DMSO,False,100.0,Spin-coating,Unknown,0.05,False,1.0759999999999998,21.31,0.7909999999999999,18.13,FoN1qozuJnuN_dnOPikgz3TrP7-C
FASnI3,FA,Sn,I,,C60 | BCP,PEDOT:PSS,Ag,Chlorobenzene,DMF; DMSO,False,90.0,Spin-coating,N2,0.04,False,0.57,20.66,0.674,7.94,FoPkqQay7utGUDepjCQVLKLIUzdy
MAPbI3,MA,Pb,I,1.6,TiO2-c | TiO2-mp | Al2O3-mp,none,Carbon,Unknown,NMP,False,20.0,Drop-infiltration,Air,0.09,False,0.8909999999999999,22.58,0.72,14.5,Fob8FakeEjExxkn452B-vR8NXnBL
MAPbI3,MA,Pb,I,1.6,WOx | C60,Spiro-MeOTAD,Au,Unknown,GBL; NMP,False,Unknown,Spin-coating,N2,0.06,False,0.93,22.15,0.78,15.02,Foeqp1b4--PFp6bUuhItBcOh8RD7
MAPbI3,MA,Pb,I,1.6,TiO2-c | TiO2-mp,none,Carbon,Chlorobenzene,DMSO; GBL,False,130,Spin-coating,Air,0.09,False,0.84,19.29,0.63,10.21,Fof9-Q9eC-cBOq07mPZD4tcEhNnm
MAPbI3,MA,Pb,I,1.6,ZnO-c,Spiro-MeOTAD,Au,Unknown,DMF >> IPA,False,Unknown | 100.0,Spin-coating >> Spin-coating,N2,0.05,False,0.983,18.4,0.679,12.28,FomOZBgmTVNvfYhMUrcfyMixLpuH
MAPbI3,MA,Pb,I,1.6,ZnO-c,Spiro-MeOTAD,Au,Unknown,DMSO >> IPA,False,Unknown,Spin-coating >> CBD,Air >> Air,0.1,False,1.05,15.04,0.53,8.37,Fp9YbPBwTClH_2woKgaenaIrNNm6
Cs0.1FA0.27MA0.63PbI3,Cs; FA; MA,Pb,I,,SnO2-c | C60-SAM,Spiro-MeOTAD,Au,Diethyl ether,DMF; DMSO,False,65; 100,Spin-coating,N2,0.1,False,1.11,23.05,0.8009999999999999,20.4,FpFuLwc-r5cnK_N_et-fJOmlai0f
MAPbI3,MA,Pb,I,1.6,TiO2-c | TiO2-mp,"5,7-disubstituted azulene",Au,Toluene,DMSO,False,100.0,Spin-coating,N2,0.04,False,0.91,17.3,0.54,8.5,FpMA85X3PEF7fH3lgb0n0bkYdcwV
MAPbI3,MA,Pb,I,1.6,PCBM-60,PEDOT:PSS,Al,Unknown,DMF,False,90.0,Spin-coating,Unknown,0.1,False,1.11,17.79,0.61,12.05,FpQDtI8nErGYL7eYq0MrKFtPqRwW
Cs0.09FA0.58MA0.33PbBr0.65I2.35,Cs; FA; MA,Pb,Br; I,1.59,PCBM-60 | BCP,NiO-c,Ag,Ethyl acetate,DMF; DMSO,False,100,Spin-coating,O2,0.09,False,0.98,22.1,0.75,16.2,FpUeUB8UBpVbNq9MHc5XZVGfRQvQ
MAPbI3,MA,Pb,I,1.6,SnO2-c,Spiro-MeOTAD,Au,Unknown,DMF; DMSO,False,100.0,Spin-coating,Unknown,0.1,False,0.93,15.91,0.65,9.56,FpVsHUaW7mpUanum7tj4q2GB_XwI
Cs0.08FA0.77MA0.15PbBr0.51I2.49,Cs; FA; MA,Pb,Br; I,1.6,C60 | BCP,PTAA,Cu,Ethyl acetate,DMF; DMSO,False,100,Spin-coating,N2,0.16,False,1.052,20.315,0.735,15.7,Fp_--OHrzuVE_rqGctJcQHrUereE
MAPbI3,MA,Pb,I,1.6,SnO2-c,Spiro-MeOTAD,Au,Chloroform,DMF; DMSO,False,120.0,Spin-coating,Air,0.1,False,1.171,22.96,0.78,20.97,Fpw2u8gTbmxiqICYiekoPgY4qn4Y
Cs0.05FA0.79MA0.16PbBr0.48I2.52,Cs; FA; MA,Pb,Br; I,,TiO2-c | TiO2-mp,none,Carbon,Chlorobenzene,DMF; DMSO,False,100.0,Spin-coating,Unknown,0.132,False,0.99,20.35,0.59,11.86,Fq-nM8yLh-fz-9Fm5wV75nwI3gso
MAPbI3,MA,Pb,I,1.6,TiO2-c | TiO2-mp,Spiro-MeOTAD,Ag,Unknown,DMF >> IPA,False,70.0 >> 70.0,Spin-coating >> CBD,Unknown,0.09,False,1.01,16.82,0.7,11.92,Fq4V2lWturOALRrh-K274fyrHdzR
MAPbI3,MA,Pb,I,1.6,PCBM-60 | BCP,PTAA,Cu,Diethyl ether,DMF; DMSO; Thiourea,False,80; 100,Spin-coating,N2,0.1,False,1.05,22.6,0.7120000000000001,16.7,Fq4W_pbIblPKJMILYvie29_4e213
MAPbI3,MA,Pb,I,1.6,TiO2-c | TiO2-mp,Spiro-MeOTAD,Ag,Toluene,DMSO,False,Unknown,Spin-coating,Unknown,0.1,False,1.0,21.3,0.69,14.8,Fq75UuSVg9LuLJloMX4lxwddd1GL
CsPbBr3,Cs,Pb,Br,,TiO2-c | TiO2-mp,CuCrO2-np,Carbon,Unknown,DMF >> Methanol,False,90.0 >> 250.0,Spin-coating >> Spin-coating,Air >> Air,0.09,False,1.602,7.62,0.8340000000000001,10.18,FqApjnuqAFxQK_Q6DjelSW418LHF
FA0.28MA0.72PbI3,FA; MA,Pb,I,,TiO2-c | PCBM-60,Spiro-MeOTAD,Ag,Unknown,DMF >> IPA,False,Unknown >> 100.0,Spin-coating >> Spin-coating,N2 >> N2,0.075,False,1.04,23.85,0.72,18.0,FqC9AyYdEY1I5PYcu629JWIsTJ3y
Cs0.05FA0.8265MA0.1235PbBr0.51I2.49,Cs; FA; MA,Pb,Br; I,,SnO2-np,Spiro-MeOTAD,Graphen,Trifluorotoluene,DMF; DMSO,False,85.0,Spin-coating,N2,0.1,False,1.04,22.69,0.77,18.25,FqDeoUAGhFn3KpottDhAsEIMrVV4
MAPbBr0.5I2.5,MA,Pb,Br; I,1.7,PCBM-60 | C60 | BCP,PTAA,Al,Unknown,DMF >> IPA,False,100.0 >> 75.0; 100,Spin-coating >> Spin-coating,Unknown,0.075,False,1.16,18.3,0.78,16.6,FqF0-pCjDhlLTXsTk8vWm5R56dkB
FA0.83MA0.17PbBr0.51I2.49,FA; MA,Pb,Br; I,,TiO2-c | TiO2-mp,P3HT,Au,Chlorobenzene,DMF; DMSO,False,100.0,Spin-coating,N2,0.2,False,0.92,22.5,0.6,12.6,FqfxbdyMT3JWL6CdnSOyGoY67sXh
MAPbI3,MA,Pb,I,1.6,PCBM-60 | ZnO-np,NiO-c,Ag,Unknown,DMF >> IPA,False,Unknown >> 100.0,Spin-coating >> CBD,N2 >> N2,0.0525,False,0.99,18.9,0.69,12.95,FqgOvHWfgb02-F_GgCl2j62Kiv9q
FAPbI3,FA,Pb,I,1.51,TiO2-c,Spiro-MeOTAD,Ag,Toluene,DMF,False,170.0,Spin-coating,Air,0.12,False,0.99,22.89,0.67,14.4,Fr70lETN_rNB-34jhSbr33FkGGDM
MAPbI3,MA,Pb,I,1.6,none,Spiro-MeOTAD,Ag,Unknown,DMF >> IPA,False,Unknown >> 70.0,Spin-coating >> CBD,N2 >> N2,0.04,False,1.01,13.9,0.6,8.4,FrHR0b_lSKPuBoK1HsDAGTqz4Dmp
MAPbI3,MA,Pb,I,1.6,TiO2-c | TiO2-mp,TSHBC,Au,Unknown,DMF >> IPA,False,Unknown >> 100.0,Spin-coating >> CBD,Unknown,0.1,False,0.95,20.6,0.66,12.8,FrHi57S5eNWMmvFIQ-HVu8-Z2Pi4
FA0.2MA0.8PbBr0.3I2.7,FA; MA,Pb,Br; I,,C60 | BCP,PEDOT:PSS,Ag,Toluene,DMSO; GBL,False,60; 100,Spin-coating,N2,0.1,False,0.95,19.49,0.701,12.97,FrKH7wgCsaojNsxSIkVn77ctyiFq
Cs0.0475FA0.75MA0.152Rb0.05PbBr1.2I1.8,Cs; FA; MA; Rb,Pb,Br; I,1.78,ITO | PTAA,PC60BM/Rh,,,,False,,,,,False,1.19,18.53,0.808,17.71,FrSlh-hrfvXL9uJVICjpwK-36D74
MAPbI3,MA,Pb,I,1.6,PCBM-60 | BCP,PTAA | PFN,Cu,Diethyl ether,DMF; DMSO,False,100.0,Spin-coating,N2,0.1,False,1.11,21.4,0.81,19.3,FrTTLI7GgZeLpQ1eMenJWG9sIjtm
FA0.85MA0.15PbBr0.45I2.55,FA; MA,Pb,Br; I,1.47,TiO2-c,PCPD2FBT:BCF,PEDOT:PSS | ITO | SLG,Unknown,DMF; DMSO >> IPA,False,Unknown >> 150.0,Spin-coating >> Spin-coating,Unknown,1.0,False,1.08,20.6,0.7709999999999999,17.2,FrVAqXnyzz9Yu2iqLteBV7kaHunA
MAPb1.0I3,MA,Pb,I,1.55,TiO2-c | TiO2-mp,Spiro-MeOTAD,Au,Unknown,DMF,False,110,Spray-coating,Ambient,0.0672,False,0.76,22.13,0.62,10.42,FrgqO8JpveFCCVJnU7rhB1_1lcSW
Cs0.2FA0.8PbBr0.256I0.744,Cs; FA,Pb,Br; I,1.71,TiO2-np,Spiro-MeOTAD,Au,Unknown,DMF >> IPA,False,70.0 >> 135.0,Spin-coating >> Spin-coating,Air >> N2 >> Air,0.102,False,1.046,16.71,0.541,9.45,FrjUO0u4Umqe-y5VaW9-m_lS1TP-
MAPbI3,MA,Pb,I,1.6,TiO2-np,Spiro-MeOTAD,Ag,Unknown,DMF >> IPA,False,70 >> 75,Spin-coating >> CBD,Air >> Air,0.07,False,0.918,19.56,0.54,9.7,FrmzDjnjm7b9t_0ev4meEAkxuP2i
MAPbI3,MA,Pb,I,1.6,TiO2-c | TiO2-mp,Spiro-MeOTAD,Ag,Unknown,DMF >> IPA,False,70.0 >> 100.0,Spin-coating >> CBD,N2 >> N2,0.1,False,1.1,23.36,0.66,17.01,FryOgfLDhM1YE3Vh-8qN1KsO6d71
MAPbI3,MA,Pb,I,1.6,TiO2-c | TiO2-mp,"3,8,13-tris[2,2-bis(4-methoxyphenyl)ethenyl]-5,10,15-triethyl-10,15-dihydro-5H-indolo-[3,2-a:3′,2′-c]carbazole",Au,Chlorobenzene,DMSO,False,100.0,Spin-coating,Unknown,0.16,False,1.042,20.5,0.7,15.2,Fs7kp6B0Mwu2a0Ds3wQmAR8bhJHC
MAPbI3,MA,Pb,I,,TiO2-c,Spiro-MeOTAD,MoO3 | Al,Unknown,DMF >> IPA,False,70 >> 100,Spin-coating >> Spin-coating,Unknown,,False,0.98,17.8,0.51,8.9,FsDzpqp5t330qmI9tjeso9FLRARl
MAPbI3,MA,Pb,I,1.6,PCBM-60 | BCP,PEDOT:PSS,Ag,Unknown,none >> IPA,False,50.0 >> Unknown,Evaporation >> CBD,Vacuum >> N2,0.09,False,1.03,16.66,0.6509999999999999,11.17,FsG3Tnd_M__wJQgCKs-GcHnXgXoz
MAPbI3,MA,Pb,I,1.6,TiO2-c,Spiro-MeOTAD,Ag,Unknown,DMF,False,93.0,Spin-coating,N2,0.1,False,0.95,12.8,0.62,7.54,FsT35s1fIyCv4iXFrk3YwrVUJtpS
MAPbI3,MA,Pb,I,1.6,TiO2-c | TiO2-mp,Spiro-MeOTAD,Carbon | FTO,Unknown,DMF; DMSO >> IPA,False,Unknown >> 150.0,Spin-coating >> Spin-coating,Unknown,0.2,False,0.83,13.22,0.659,7.24,Fs_GyfOY-Io1scM97S7FkrqCxRa7
MAPbI3,MA,Pb,I,1.6,TiO2-c | TiO2-mp,Spiro-MeOTAD,Au,Unknown,DMF; DMSO >> IPA,False,60 >> 150,Spin-coating >> Spin-coating,Unknown,0.09,False,0.997,21.003,0.742,15.61,FsePfISrRTonc6e0862pXPK1YSdt
MAPbI3,MA,Pb,I,1.6,PCBM-60,TAE,Ag,Chlorobenzene,DMSO; GBL,False,80.0,Spin-coating,N2,0.1,False,1.0,16.2,0.68,11.0,FshRezvxDgDE8IG1L9gXyLDKn-O2
Cs0.05FA0.79MA0.16PbBr0.51I2.49,Cs; FA; MA,Pb,Br; I,,TiO2-c | TiO2-mp,Spiro-MeOTAD,Au,Chlorobenzene,DMF; DMSO,False,100.0,Spin-coating,Unknown,0.09,False,1.055,22.95,0.71,17.19,FsmNQZWm98K2MzQW9XsjRlQgtEzt
FAPbI3,FA,Pb,I,1.48,SnO2-np,Spiro-MeOTAD,Au,Vacuum,DMF,False,150.0,Spin-coating,Unknown,0.09,False,1.03,24.7,0.7559999999999999,19.27,Fsqxdp3XluI_ILPJFZAzlsIXHFkY
MAPbI3,MA,Pb,I,1.6,TiO2-c | TiO2-nw,TPA1C,Au,Unknown,DMF; DMSO >> IPA,False,Unknown >> 90.0,Spin-coating >> Spin-coating,Air >> Air,0.09,False,0.87,15.24,0.69,9.13,Ft3ijThckh1gJVraZ-jyshAWNMdj
MAPbI3,MA,Pb,I,1.65,ZnO-c | ZnO-nw | TiO2-c,Spiro-MeOTAD,Au,Unknown,DMF >> IPA,False,Unknown >> 70,Spin-coating >> CBD,Air >> Air,0.1,False,0.77,14.79,0.63,7.16,Ft4eUpKCNqx7IN-0eOSA7FoTtRlp
MAPbI3,MA,Pb,I,1.6,PCBM-60 | ZnO-np,NiO-c,Ag,Chlorobenzene,DMF,False,100.0,Spin-coating,N2,0.0525,False,1.06,19.04,0.69,14.0,Ft8E3TbST2j5L4YJi1KTwBXKqWIy
CsPbI3,Cs,Pb,I,,TiO2-c | TiO2-mp,Spiro-MeOTAD,Au,Unknown,DMF; DMSO,False,350.0,Spin-coating,N2,0.09,False,0.97,17.6,0.69,11.8,FtNd6salshZHvUZV8OsGvXtsrt1R
MAPbI3,MA,Pb,I,1.6,TiO2-c,Spiro-MeOTAD,Au,Gas,DMF; DMSO,False,115.0,Spin-coating,Unknown,0.16,False,1.12,22.2,0.76,18.9,FtRyzM7fszcFLbSq8ZlaTpqJyqDb
MAPbI3,MA,Pb,I,1.6,TiO2-c | TiO2-mp,Spiro-MeOTAD,Au,Toluene,DMSO; GBL,False,50.0; 100.0,Spin-coating,Unknown,0.1,False,1.023,20.35,0.7020000000000001,14.62,FtZigk2OOxfwpZp2ZK1UXLaw-j2U
Cs0.2FA0.8PbI3,Cs; FA,Pb,I,,SnO2-c | C60-SAM,Spiro-MeOTAD,Au,Diethyl ether,DMF; DMSO,False,150.0,Spin-coating,Unknown,0.08,False,1.03,21.73,0.7240000000000001,16.18,FtauA-FPoytIh6xxoTeF4t6GRCmg
MAPbI3,MA,Pb,I,1.6,1-ethyl-3-methylimidazolium iodide,Spiro-MeOTAD,Au,Chlorobenzene,DMF; DMSO,False,Unknown,Spin-coating,Unknown,0.09,False,0.92,17.93,0.481,7.96,FtjA2Z6U97ZcaMXPtqFkKseTSkUs
FA0.2MA0.8PbBr0.6I2.4,FA; MA,Pb,Br; I,,PCBM-60 | ZnO-np,Graphene oxide,Ag,Unknown,DMSO; GBL,False,100.0,Spin-coating,N2,0.1,False,,,,,FtxC9GyGa0rDuQxhkUxvifdhZznu
MAPbI3,MA,Pb,I,1.6,TiO2-c | TiO2-mp,Spiro-MeOTAD,Au,Hot air,DMF,False,140.0,Spin-coating,Air,0.09,False,,,,12.89,Fu17y96hDQ8b8wtMuBP7hLqdMCG4
MAPbI3,MA,Pb,I,1.59,TiO2-c,Spiro-MeOTAD,Ag,Unknown,DMF >> IPA,True,Unknown >> 100,Spin-coating >> Spin-coating,Ar >> Ar,0.15,False,0.925,21.0,0.55,10.7,Fu9M3W6FUKZZytGEZkBwCMw2JzY6
CsPb0.5Sn0.5BrI2,Cs,Pb; Sn,Br; I,,TiO2-c | TiO2-mp | Al2O3-mp,NiO-mp,Carbon,Unknown,DMF; DMSO,False,80.0,Spin-coating,N2,0.1,False,0.62,20.1,0.65,8.1,FudpC4Q7dO3FSgxpRZyC1RmbDWjB
MAPbI3,MA,Pb,I,1.6,C60 | BCP,VOx | Cu phtalocyanine,Ag,Unknown,none >> IPA,False,Unknown >> 60.0,Evaporation >> Spin-coating,Vacuum >> N2,0.0706,False,1.002,21.21,0.68,14.39,Fui7mDUrQlvgJ86alF8dA6xOQqYg
MAIn0.15Pb0.85I3,MA,In; Pb,I,,PCBM-60 | Bphen,PEDOT:PSS,Ag,Unknown,DMF,False,25; 60,Spin-coating,N2,0.0725,False,1.03,21.9,0.78,17.55,FumNlKCSphBPJfiQh_Fkw2J82RXy
MAPbI3,MA,Pb,I,1.6,TiO2-c | TiO2-mp,Spiro-MeOTAD,Au,Unknown,DMF; DMSO,False,Unknown,Spin-coating,Unknown,0.1,False,1.04,22.66,0.69,16.26,FusKNQmUSVp5wXDnryGB6f2UU-ra
MAPbI3,MA,Pb,I,1.6,TiO2-c,Spiro-MeOTAD,Au,Unknown,none,False,Unknown,Co-evaporation,Vacuum,0.06,False,1.01,12.85,0.6659999999999999,8.64,Fuxc0nlrXFe9rvXo8mygoGwSs8wR
MAPbI3,MA,Pb,I,1.6,PCBM-60 | BCP,PTAA | PFN,Cu,Diethyl ether,DMF; DMSO,False,100.0,Spin-coating,N2,0.1,False,1.14,14.4,0.69,11.3,Fv2H2RhBa2EYBmkdDiKbPzCJ3Oje
Cs0.13FA0.87PbBrI2,Cs; FA,Pb,Br; I,1.72,SnO2-c,Spiro-MeOTAD,Ag | ITO,Chlorobenzene,DMF; DMSO,False,100.0,Spin-coating,N2,0.1,False,1.06,17.89,0.741,14.1,FvB1CtbkuDYIB3NYmvoUf0XnW7qK
MAPbI3,MA,Pb,I,1.6,TiO2-c | TiO2-mp | ZrO2-mp,none,Carbon,Unknown,DMF; DMSO,False,100,Spin-coating,Air,0.15,False,0.93,20.47,0.479,9.11,FvC_LbCWNUKF5oNBv7dqnq7mhDNZ
MAPbI3,MA,Pb,I,1.6,SnO2-c | PCBM-60,CuMe2Pc,Au,Unknown,DMF; DMSO >> IPA,False,Unknown,Spin-coating >> Spin-coating,Unknown,0.09,False,1.08,20.36,0.654,14.34,FvL7tAq4etA3_PuZ8uDvWhl5dsqP
FAPbI3,FA,Pb,I,1.48,SnO2-np,Spiro-MeOTAD,Au,Vacuum,DMF; NNP,False,150.0,Spin-coating,Air,0.09,False,0.98,23.84,0.7390000000000001,17.28,FvMY3ODn_DhIWl1Xsy7PSDjps6wn
FASnI3,FA,Sn,I,,C60 | BCP,PEDOT:PSS,Ag,Chlorobenzene,DMSO,False,100.0,Spin-coating,N2,0.0225,False,0.516,20.0,0.716,7.9,FvMY4RKjsbWXjFaFBndlqBd6w0bU
MAPbI3,MA,Pb,I,1.6,PCBM-60 | C60 | BCP,PolyTDP,Ag,Unknown,DMF >> IPA,False,Unknown >> 100.0,Spin-coating >> Spin-coating,Unknown,0.1,False,1.1,22.0,0.6970000000000001,15.3,FvVt0FEFWUuJKhlz7k0NaA6k9kQi
Cs0.05FA0.8MA0.15PbBr0.5I2.5,Cs; FA; MA,Pb,Br; I,,TiO2-c | TiO2-mp,PTPD | Spiro-MeOTAD,Au,Chlorobenzene,DMF; DMSO,False,100.0,Spin-coating,N2,0.2,False,1.14,23.1,0.83,21.9,FvYuy_5mCsdDDFCakXmZO3JYfPhO
Cs0.05FA0.79MA0.16PbBr0.48I2.52,Cs; FA; MA,Pb,Br; I,,TiO2-c | TiO2-mp,PEA2PBI4,Carbon,Chlorobenzene,DMF; DMSO,False,100.0,Spin-coating,Unknown,0.132,False,1.07,21.44,0.68,15.66,FvZm5wMyZ4H8kHlDyxOw1VGdbLBt
MAPbI3,MA,Pb,I,1.6,TiO2-c | TiO2-mp,Spiro-MeOTAD,Au,Unknown,DMF >> IPA,False,70.0 >> 95.0,Spin-coating >> Spin-coating,Air >> Air,0.1,False,1.034,19.56,0.72,14.64,Fvxodw2CujsPzSbHQ-MnajSKNftC
Cs0.1MA0.9PbBr0.1I2.9,Cs; MA,Pb,Br; I,,TiO2-c | TiO2-mp,Spiro-MeOTAD,Au,Unknown,DMF >> none,False,100.0 >> Unknown,Spin-coating >> Recrystallization,N2 >> Methylamin,0.04,False,0.949,22.9,0.7,15.2,FvzGA4i3KhgpG0vsfAt0QpqfZme0
MAPbI3,MA,Pb,I,1.6,TiO2-c | TiO2-mp,Spiro-MeOTAD,Au,Ethyl acetate,DMF; DMSO,False,100.0,Spin-coating,Liquid Air,0.1,False,,,,,FwC9EDmel8FqZqfh6DRF40Z6U_uQ
MAPbI3,MA,Pb,I,1.6,TiO2-c | TiO2-mp,Spiro-MeOTAD,Au,Unknown,DMF >> IPA,False,70.0 >> 70.0,Spin-coating >> CBD,Unknown,0.1,False,1.05,16.77,0.58,10.14,FwOMCSM_iOkvzvAbOk3-X_gnyQdw
MAPbI3,MA,Pb,I,1.6,TiO2-c | TiO2-mp,Spiro-MeOTAD,Ag,Diethyl ether,NMP,False,100 >> 100,Spin-coating >> Recrystallization,N2 >> Methylamin; N2,0.12,False,1.06,21.2,0.67,15.08,FwYsqlZZ2CBBB_eINnrFZd3z6arL
Cs0.17FA0.83PbBr0.51I2.49,Cs; FA,Pb,Br; I,,SnO2-c | C60,PTAA,Au,Unknown,DMF; DMSO,False,100.0,Spin-coating,Dry air,0.12,False,0.88,19.8,0.51,8.9,Fwcy_DX-qRaothPKaVU2aaLydtG6
CsFA0.83MA0.17PbBr0.5I2.5,Cs; FA; MA,Pb,Br; I,,TiO2-c | SWCNTs; TiO2-mp,Spiro-MeOTAD,Au,Chlorobenzene,DMF; DMSO,False,100.0,Spin-coating,N2,0.1,False,1.088,21.677,0.75,17.77,Fx1Mn9NZ3M__5xGhAk_oOTVN72tE
FA0.4MA0.6PbI3,FA; MA,Pb,I,,TiO2-c,WO3,Ag,Unknown,DMF >> none >> none,False,Unknown,Spin-coating >> Gas reaction >> Gas reaction,Unknown,0.2,False,,,,,Fx3OKKlJgtLdFDi6jFLMowKwRg7r
MAPbI3,MA,Pb,I,1.6,TiO2-c | SnO2,Spiro-MeOTAD,Ag,Chlorobenzene,DMF; DMSO,False,100.0,Spin-coating,N2,0.1,False,1.07,22.1,0.787,18.5,Fx4cr3YeEXxTqAW1iuC43lK7Gf4d
MAPbI3,MA,Pb,I,1.53,TiO2-c,PTAA,Graphene | PDMS,Unknown,DMF,False,100,Spin-coating,Dry air,1.0,False,,,,11.97,Fx8NYnD2KQXaXGMXWEGs_J1WT256
FA0.85MA0.15PbBr0.45I2.55,FA; MA,Pb,Br; I,,TiO2-c | TiO2-mp,Spiro-MeOTAD,Au,Toluene,DMF; DMSO,True,110,Spin-coating,Unknown,0.25,False,1.11,20.61,0.71,16.2,FxBDy_oexT-3aGkZ7kFf6SeJv_9h
MAPbI3,MA,Pb,I,1.5,TiO2-c | TiO2-mp | Al2O3-mp,Spiro-MeOTAD,Au,Unknown,DMF,False,120.0,Spin-coating,Unknown,0.16,False,0.954,23.085,0.6729999999999999,14.83,FxJwHsBH7hR-kuBF-fecIz4HhkJB
MAPbI3,MA,Pb,I,1.6,PCBM-60,NiO-c,Ag,Chlorobenzene,DMF; DMSO,False,100.0,Spin-coating,N2,0.1,False,1.025,21.74,0.6459999999999999,14.4,FxMsmZdWU59oSREhHGQ-q06BvEb7
Cs0.09FA0.91PbBr0.12I2.88,Cs; FA,Pb,Br; I,,TiO2-c | TiO2-mp,Spiro-MeOTAD,Au,Chlorobenzene,DMF; DMSO,False,100.0,Spin-coating,N2,0.12,False,1.148,24.49,0.752,21.16,FxP1SFfqfFtyv_Fvxq4rmByYfeuJ
MAPbI3,MA,Pb,I,1.6,TiO2-c | TiO2-mp,Spiro-MeOTAD,Au,Unknown,DMF >> IPA,False,70.0 >> 100.0,Spin-coating >> Spin-coating,N2 >> N2,0.1,False,1.03,20.28,0.7,14.57,FxWu51i1xgJCjF4gEm3RUWJGnl_y
MAPbI3,MA,Pb,I,,PCBM-60 | Bphen,PEDOT:PSS | GeO2,Ag,Unknown,DMF,False,Unknown,Spin-coating,Unknown,0.0725,False,0.96,19.44,0.65,12.1,Fxn1U35KhyWjwka4IoMpCuEwLNAf
MAPbI3,MA,Pb,I,1.6,TiO2-c | TiO2-mp,Spiro-MeOTAD,Au,Diethyl ether,DMF; DMSO,False,60; 100,Spin-coating,Unknown,0.12,False,1.02,19.69,0.67,13.46,FxnTuqKZJNVzoklPnQQwQqEcuf88
MAPbI3,MA,Pb,I,1.6,PCBM-60 | TiO2-c,PEDOT:PSS,Al,Chlorobenzene; Chloroform,DMF,False,115.0,Spin-coating,Unknown,0.16,False,0.99,17.8,0.718,12.7,FxsDo5xoMtl81OES0iK__tPdL9As
MAPbI3,MA,Pb,I,1.6,C60 | BCP,PEDOT:PSS,Al,Unknown,DMF >> IPA,False,Unknown >> 100,Spin-coating >> Spin-coating,Unknown,0.0757,False,0.98,20.58,0.77,15.67,FxuoaL2e_UeCdccyP1s84VNHMerS
MAPbI3,MA,Pb,I,1.6,TiO2-c | TiO2-mp,Spiro-MeOTAD,Au,Unknown,DMF >> IPA,False,70.0 >> 70.0,Spin-coating >> CBD,Dry air >> Dry air,0.16,False,1.01,14.13,0.69,9.8,Fxv3m3012cTzsz8ZCEuDit3IiXfh
MAPbI3,MA,Pb,I,1.6,C60 | BCP,P3CT-Na,Ag,Chlorobenzene,DMF; DMSO,False,60; 80,Spin-coating,N2,0.09,False,1.01,21.4,0.76,16.38,Fy81Y1L0tv5AmhlWrLs_x-K34-Hc
MAPbI3,MA,Pb,I,1.6,PCBM-60,PEDOT:PSS,Ca | Ag,Unknown,DMF >> IPA,False,Unknown >> 100.0,Spin-coating >> Spin-coating,Unknown,0.1,False,0.8490000000000001,12.2,0.77,11.41,FyMn095PR2Bk-cGp_RQQwTvnj3ER
MAPbI3,MA,Pb,I,1.6,TiO2-c,Spiro-MeOTAD,Ag,Unknown,DMF,False,85; 100,Spin-coating,Unknown,0.06,False,0.86,14.35,0.73,8.9,FybBtoxGSf2Zyal4DUK31aCPqhog
Cs0.05FA0.76MA0.16PbBr0.48I2.52,Cs; FA; MA,Pb,Br; I,,TiO2-c,Spiro-MeOTAD,Au,Unknown,DMF; DMSO >> IPA,False,80 >> 40; 140,Spin-coating >> Spin-coating,N2 >> N2,0.049,False,1.13,23.3,0.792,20.8,Fz7WK_YUKSRUKK2Mr-u8wrVSsPCq
MAPbI3,MA,Pb,I,1.6,PCBM-60,NiMgLiO,Ag,Toluene,DMSO; GBL,False,100.0,Spin-coating,Unknown,0.09,False,1.055,18.077,0.562,10.71,FzS_vLc5W4nxsdlhKul0_01o1iwT
MAPbI3,MA,Pb,I,1.6,TiO2-c,Spiro-MeOTAD,Ag,Unknown,Dimethylacetamide,False,105,Spin-coating,Ambient,0.0405,False,1.05,19.6,0.711,14.6,FzbK1FNvCp8ly4NrQx_jUjWEeYYY
FA0.83MA0.17PbBr0.51I2.49,FA; MA,Pb,Br; I,1.62,TiO2-c | TiO2-mp,A101,Au,Chlorobenzene,DMF; DMSO,False,100.0,Spin-coating,Unknown,0.1,False,1.0,16.54,0.69,11.44,FzitVMZNndvuqJMZ0JycF9mRz6te
MAPbI3,MA,Pb,I,1.6,PCBM-60 | BCP,PEDOT:PSS,Ag,Unknown,none >> none,False,120.0 >> Unknown,Evaporation >> Gas reaction,Vacuum >> Chlorobenzene; MAI,0.09,False,0.98,17.26,0.76,12.83,FzqEO8mPFchelJgaBUG1FME8SzA7
MAPbI3,MA,Pb,I,1.6,PCBM-70 | BCP,NiO-c,Ag,Chlorobenzene,DMF; DMSO,False,60; 100,Spin-coating,N2,0.04,False,1.07,18.0,0.75,15.04,G-1OEvNB9jQprJwOCaOaVhTnxev4
MAPbI3,MA,Pb,I,1.6,TiO2-c | TiO2-mp,PTAA,Au,Chlorobenzene,DMSO,False,100.0,Spin-coating,Unknown,0.16,False,1.05,22.85,0.757,18.17,G-6Q7d813aae_uio4-UVFEtr0Xwi
MAPbI3,MA,Pb,I,1.55,TiO2-c | TiO2-nw,Spiro-MeOTAD,Au,Unknown,DMF,False,110.0,Spin-coating,N2,0.1,False,0.8,19.2,0.62,9.5,G-DgtlQscFbS-fwAU3aWxzRCwoaU
CsPbBrI2,Cs,Pb,Br; I,,TiO2-c,Spiro-MeOTAD,Au,IPA,DMSO,False,35; 120,Spin-coating,N2,0.1,False,1.03,11.58,0.672,8.02,G-ggX0bZ1Ur_y3Q0zFhXykkdTzVP
(F3EA)0.12BA1.88MA3Pb4I13,(F3EA); BA; MA,Pb,I,1.65,PCBM-60 | BCP,PEDOT:PSS,Ag,Unknown,DMF,False,80,Spin-coating,Air,0.09408,False,0.97,15.0,0.77,11.21,G-sKWd8v6mB5zPBEycWJkP9I24Ds
MAPbI3,MA,Pb,I,1.6,ZnO-c,PDBT-co-TT,Au,Unknown,DMF >> IPA,False,Unknown >> 70.0,Spin-coating >> CBD,Unknown,0.04,False,0.96,14.45,0.672,9.31,G06AOselPrYc5jFgijlzcHwCAWCx
MAPbI3,MA,Pb,I,1.6,PCBM-60,PEDOT:PSS,Ag,Unknown,DMF,False,110.0,Spin-coating,Unknown,0.1,False,0.9,17.1,0.61,9.4,G08XEi4-yOfv3-HaSoLvyE-RZHwv
Cs0.05FA0.83MA0.17PbBr0.51I2.49,Cs; FA; MA,Pb,Br; I,,TiO2-c | TiO2-mp,Spiro-MeOTAD,Au,Chlorobenzene,DMF; DMSO,False,100.0,Spin-coating,N2,0.1,False,0.924,16.6,0.5579999999999999,9.4,G09epXfW6u-53R1PbamiViRGbTdY
MAPbI3,MA,Pb,I,1.6,TiO2-c | TiO2-mp,Al2O3-c,Au,Unknown,DMF >> DMF >> IPA,False,90.0 >> 90.0 >> 90.0,Spin-coating >> Spin-coating >> CBD,Air >> Air >> Air,0.08,False,0.885,17.0,0.58,8.8,G0CRU7D5o6OSH1NwdSsaLhhA6PO7
FAPbI3,FA,Pb,I,1.526,SnO2-np,Spiro-MeOTAD,Au,Vacuum,DMF; NNP,False,150.0,Spin-coating,Air,0.09,False,1.08,23.96,0.77,20.04,G0MJ2N61kb68J2ezsF17ou4tmN1u
MAPbI3,MA,Pb,I,1.6,TiO2-c | TiO2-mp | ZrO2-mp,none,Carbon,Unknown,DMF >> IPA,False,70.0 >> Unknown,Drop-infiltration >> CBD,Unknown,0.09,False,0.852,17.7,0.574,8.7,G0Ri9zYyzDC11wd0crjPFO25vrY8
MAPbI3,MA,Pb,I,1.5,TiO2-c | TiO2-mp,none,Au,Unknown,DMF >> DMF >> Ethanol,False,Unknown >> 85.0,Spin-coating >> Spin-coating >> Air brush spray,Unknown,0.16,False,0.8320000000000001,13.1,0.65,7.1,G0uTawWYuRrA3hWW_tARyxeLa-Cj
FA0.1MA0.9PbI3,FA; MA,Pb,I,,TiO2-c | TiO2-mp,TT1,Au,Chlorobenzene,DMSO,False,100.0,Spin-coating,N2,0.16,False,0.96,17.41,0.816,13.67,G0y-WEopPO5PXWcvk0E_c86umvBV
MAPbI3,MA,Pb,I,1.6,PCBM-60 | BCP,NiO-c,Ag,Toluene,DMF; DMSO,False,100.0,Spin-coating,Ar,0.1,False,1.05,18.71,0.76,14.86,G1-bTZMP1gSAfVW2brtnd2RTpn1b
MAPbI3,MA,Pb,I,1.6,TiO2-nw | TiO2-c,Spiro-MeOTAD,Au,Unknown,DMF >> IPA,False,70.0 >> 80.0,Spin-coating >> CBD,N2 >> N2,0.13,False,0.92,22.9,0.62,13.17,G13KiNRv2IjMN6IoAVOBeGqygElW
MAPbI3,MA,Pb,I,1.6,PCBM-60 | BCP,NiO-c,Ag,Unknown,DMF; DMSO >> IPA,False,70 >> 100,Doctor blading >> Doctor blading,N2 >> Air,0.09,False,1.04,21.36,0.75,16.0,G18nn4z_j_hGXwqXw76jfaUDVa6o
MAPbI3,MA,Pb,I,1.6,C60 | BCP,PT,Ag,Chlorobenzene,DMF,False,100.0,Spin-coating,Unknown,0.1,False,0.95,21.2,0.72,14.7,G18ybmKsdYwwzvildsQmGvNCxJXg
Cs0.05FA0.79MA0.16PbBr0.51I2.49,Cs; FA; MA,Pb,Br; I,,TiO2-c,CuPc,Carbon,Chlorobenzene,DMF; DMSO,True,100.0,Spin-coating,Unknown,0.071,False,1.073,22.41,0.73,17.07,G1EdZtWfpbxfdfYbzWm4P7l01M1o
FA0.9MA0.1PbBr0.3I2.7,FA; MA,Pb,Br; I,1.5,C60 | SnS,PTAA,Ag,Chlorobenzene,DMF; DMSO,True,100.0,Spin-coating,N2,0.11,False,,,,18.4,G1ICkPw_T_qN-D6faVrxCXYQmtmh
Cs0.2FA0.8PbI3,Cs; FA,Pb,I,,TiO2-c,Spiro-MeOTAD,Ag,Unknown,Cyclohexyl-2-pyrrolidone; DMF,False,170.0,Spin-coating,Unknown,0.0256,False,1.03,18.9,0.698,13.9,G1R0vHUqPKlPijaZe_kJNTt6uAVL
MAPbI3,MA,Pb,I,1.59,PCBM-60 | BCP,PEDOT:PSS,Ag,Toluene,DMSO; GBL,False,100,Spin-coating,Unknown,0.1,False,0.93,14.0,0.643,10.5,G1cFwmimeLdveidzCECkFgRS5aaD
MAPbI3,MA,Pb,I,1.6,PCBM-60 | BCP,NiO-np | Glycerol,Ag,Toluene,DMSO; GBL,False,100.0,Spin-coating,N2,0.077,False,1.02,19.09,0.7170000000000001,14.02,G1eDc-aY9iwtZ62RvUaj6z_nWcFa
MAPbI3,MA,Pb,I,1.6,TiO2-c | Graphene-QDs,Spiro-MeOTAD,Au,Diethyl ether,DMF; DMSO,False,Unknown,Spin-coating,Unknown,0.105,False,,,,17.8,G1mgehFu32e5Iknqnf8WZuBZEtMC
MAPbI3,MA,Pb,I,1.6,TiO2-c,Spiro-MeOTAD,Ag,Unknown,DMF,False,85; 100,Spin-coating,Unknown,0.06,False,0.96,20.39,0.73,13.97,G1rqTI-Tk3iugrZ4QSg8pJO_KZlE
MAPbI3,MA,Pb,I,1.6,TiO2-c | TiO2-mp,Spiro-MeOTAD,Ag,Unknown,DMF >> IPA,False,Unknown >> 90,Spin-coating >> Spin-coating,Air >> Air,0.1,False,1.04,20.1,0.611,12.62,G1zuBHyLyMKsu5FK6PrJyJ5R723s
MAPbI3,MA,Pb,I,1.6,PCBM-70,PEDOT:PSS,Ag,Unknown,DMF,False,50.0,Spin-coating,N2,0.04,False,0.952,20.7,0.52,10.25,G21RFYstt0mFHjRHpxlweEEqEH2y
MAPbI3,MA,Pb,I,1.6,TiO2-c,Spiro-MeOTAD,Au,Unknown,DMF >> IPA,False,Unknown >> 135.0,Spin-coating >> Spin-coating,Dry air >> Dry air,0.108,False,0.99,21.5,,,G21rJB7Bxe_EvgMOXCowormG-cF-
CsPbBrI2,Cs,Pb,Br; I,1.92,TiO2-c | TiO2-mp,P3HT,Au,Unknown,DMSO,False,160.0,Spin-coating,Air,2.7,True,1.18,12.7,0.711,11.58,G28b3zdJWANLRzhMz8lm-YpPfz9h
MAPbI3,MA,Pb,I,1.56,CdS-np,NiO-c,Au,Chlorobenzene,DMF; DMSO,False,100.0,Spin-coating,N2,0.1,False,0.998,18.74,0.645,12.06,G2Fvi4BWO0qav2t5ePboiGafT7GH
(PEA)x(F5PEA)xCs0.15FA0.64MA0.2PbBr0.6I2.4,(PEA); (F5PEA); Cs; FA; MA,Pb,Br; I,1.68,C60 | BCP,PTAA,Ag,Diethyl ether,DMF; NMP,False,100,Spin-coating,N2,,False,1.17,21.1,0.8,19.7,G2HUFsyoBoPXIOpFMIMXUiYhJ_Xi
MAPbI3,MA,Pb,I,1.6,C60 | BCP,PTAA,Ag,Unknown,DMF; DMI >> Ethanol,False,Unknown >> 110.0; 120,Spin-coating >> Spray-coating,Ar >> Ar,0.1,False,0.945,21.12,0.7190000000000001,14.38,G2RK74nSTxeJFMOQw7tjYK17V8vX
MAPbI3,MA,Pb,I,1.6,C60 | BCP,m-MTDATA,Ag,Ether,Unknown,False,Unknown,Spin-coating,Unknown,0.044,False,1.002,19.58,0.736,14.44,G2cGcIMHvHyxvxut-x6bmBg7MuFW
FAPbI3,FA,Pb,I,1.48,ZnO-np,Spiro-MeOTAD,Au,Unknown,DMF >> IPA,False,Unknown >> 145.0,Spin-coating >> CBD,N2 >> N2,0.04,False,1.051,21.05,0.745,16.31,G2qR0Irn4ezO6T-Bs2LHVtbECumA
FA8PR2Pb9I28,FA; PR,Pb,I,,TiO2-c | TiO2-mp,Spiro-MeOTAD,Au,Chlorobenzene,DMF,False,160; 100,Spin-coating,Air,0.09,False,1.02,18.69,0.68,12.92,G2vHlqfNYUxdENMJs0g3xVgeA5q1
MAPbI3,MA,Pb,I,1.6,SnO2-c,Spiro-MeOTAD,Au,Toluene,DMF; DMSO,False,100.0,Spin-coating,N2,0.1,False,1.09,23.37,0.75,19.41,G2wzLtZkL422AkSdCDX9o-jIId6e
MAPbI3,MA,Pb,I,1.6,PCBM-60 | Bphen,PEDOT:PSS,Al,Unknown,DMF,False,45.0,Spin-coating,Air,0.13,False,1.057,11.23,0.6679999999999999,7.94,G2xved4_yFGsE-rfgqSa8uMijh_L
Cs0.05FA0.79GU0.05MA0.11PbBr0.39I2.61,Cs; FA; GU; MA,Pb,Br; I,,TiO2-c | TiO2-mp,Spiro-MeOTAD,Au,Chlorobenzene,DMF; DMSO,False,100.0,Spin-coating,N2,0.16,False,1.124,20.85,0.7140000000000001,16.9,G3Es1CDMIEhRJjyH-4lOvJgGdA3p
MAPbI3,MA,Pb,I,1.6,C60,BTF2,MoO3 | Ag,Chlorobenzene,DMF; DMSO,False,60.0; 85.0,Spin-coating,N2,0.04,False,0.96,20.19,0.693,13.15,G3GSZjRrU-IdNscit2R6PyHiDlEG
MAPbI3,MA,Pb,I,1.6,PEI | PCBM-60,PTAA,MoO3 | Ag,Diethyl ether,DMSO; GBL,False,100.0,Spin-coating,N2,0.05,False,1.1,20.73,0.79,18.1,G3W7Xp7AF-mjIn4gskIZKQ-u9N7J
MAPbI3,MA,Pb,I,1.6,SnO2-np | TiO2-c,Spiro-MeOTAD,Au,Unknown,DMF,False,95.0,Spin-coating,Unknown,0.1256,False,1.027,20.54,0.682,13.53,G3mOEURPW7tqhDiPB7gU92xMvDK7
MAPbI3,MA,Pb,I,1.6,TiO2-c,Spiro-MeOTAD,Au,Diethyl ether,DMF; DMSO,False,60; 100,Spin-coating,Air,0.122,False,1.013,21.98,0.728,16.22,G3y37Jyhq5ow42RscJ6vqRCnHVbb
MAPbI3,MA,Pb,I,1.6,PCBM-60 | ZnO-np,P3CT-K,Al,Chlorobenzene,DMF; DMSO,False,100.0,Spin-coating,N2,0.06,False,,,,15.83,G4SW3kuoMmBUmzyFz9WF9mVq0iBu
MAPbI3,MA,Pb,I,1.6,TiO2-c,PO-Spiro,Au,Unknown,DMF; DMSO >> IPA,False,60.0 >> 100.0,Spin-coating >> Spin-coating,N2 >> N2,0.06,False,1.0,23.74,0.728,17.59,G4ZDeFTup3sJaIfGIVR3OOyUYC6a
FA0.85MA0.15PbBr0.45I2.55,FA; MA,Pb,Br; I,,TiO2-c | TiO2-mp,"3,3'-(2,7-bis(bis(4-methoxyphenyl)amino)-9H-fluorene-9,9-diyl)bis(N-ethyl-N,N- dimethylpropan-1-aminium) bis(trifluoromethanesulfonyl)imide",Au,Unknown,Unknown,False,100.0,Spin-coating,Unknown,0.125,False,1.08,21.04,0.67,15.2,G4_jwF9ZLwKWcQFn-vSvgeI5yIT1
MAPbI3,MA,Pb,I,1.6,TiO2-c | TiO2-mp,Spiro-MeOTAD,Au,Diethyl ether,DMF,False,65; 100,Spin-coating,Unknown,0.125,False,1.07,19.78,0.78,16.68,G4lVDJ5qVnvH94tlkG02Ya3J7JU1
(DMA)PbI3,(DMA),Pb,I,,TiO2-c,Spiro-MeOTAD,Au,Unknown,DMF,False,140; 180,Spin-coating,Unknown,0.09,False,0.967,19.6,0.69,13.1,G4nODMulIkc5kXH_eqBJYtXdeCJy
MAPbI3,MA,Pb,I,1.59,Plastic foam | C60 | BCP,PTAA,Al,Unknown,DMF >> IPA,False,Unknown >> 100,Spin-coating >> Spin-coating,Air >> Air,0.01,False,1.07,22.9,0.8029999999999999,19.6,G4poupA35xhDNkjjlbDEJe0Bx_dk
MAPbI3,MA,Pb,I,1.58,TiO2-c | TiO2-mp,Spiro-MeOTAD,Au,Unknown,Methylamine >> Methylamine,False,Unknown >> 50.0,Dropcasting >> Pneumatic pressure,Air >> Air,3.6,True,,,,11.0,G50lgVhaXakGCqTm6ZmDb9Sbexbm
Cs0.05FA0.79MA0.16PbBr0.51I2.49,Cs; FA; MA,Pb,Br; I,1.63,CdS,CuPc,Carbon,Chlorobenzene,DMF; DMSO,False,100.0,Spin-coating,Unknown,0.071,False,0.98,20.15,0.63,12.24,G5ALIbKx3PSWEwGkzU24blUcdQj7
MAPbI3,MA,Pb,I,1.6,TiO2-c | TiO2-mp,Spiro-MeOTAD,Au,Unknown,DMF,False,25; 95,Spin-coating,N2,0.09,False,0.8,13.4,0.677,7.2,G5A_yMbf4588ZPTft0cVW0u5yCbb
FA0.85MA0.15PbBr0.45I2.55,FA; MA,Pb,Br; I,,TiO2-c | TiO2-mp,Spiro-MeOTAD,Au,Chlorobenzene,DMF; DMSO,False,100.0,Spin-coating,Air,0.09,False,,,,,G5FKIq8CU8EmSpklN2JBpwKxJq9L
MAPbI3,MA,Pb,I,1.6,TiO2-c,Spiro-MeOTAD,Au,Unknown,DMF >> IPA,False,70.0 >> 100.0,Spin-coating >> Spin-coating,Air >> Air,0.1,False,1.02,20.4,0.66,13.5,G5JRIH4ZqD1L7VoJAhYPkZ4P1TIa
CsPbBrI2,Cs,Pb,Br; I,,TiO2-c | TiO2-mp,poly(DTSTPD-r-BThTPD),Au,Unknown,DMF; DMSO,False,180,Spin-coating,Air,,False,1.19,12.97,0.64,9.94,G5VoFPwc_QooENBmq8-mkSZSW_c1
MAPbI3,MA,Pb,I,1.54,TiO2-c | TiO2-mp,Spiro-MeOTAD,Carbon | FTO,Unknown,DMF; DMSO >> IPA,False,Unknown >> 150.0,Spin-coating >> Spin-coating,N2 >> N2,0.1,False,1.01,16.58,0.456,7.63,G5YqGtVQmnLlBqeQf6vLNp8n2huG
Cs0.05FA0.79MA0.16PbBr0.3I2.7,Cs; FA; MA,Pb,Br; I,,TiO2-c | TiO2-mp,Spiro-MeOTAD,Au,Chlorobenzene,DMF; DMSO,False,100,Spin-coating,Unknown,0.1,False,1.14,21.4,0.715,17.44,G5Z8la8eAWWCm-AWeeLdoiMWT6xA
MAPbI3,MA,Pb,I,1.6,PCBM-60 | BCP,PEDOT:PSS,Ag,Unknown,acetonitrile; Methylamine,False,100.0,Spin-coating,N2,0.09,False,0.95,15.1,0.7,9.8,G5ZyP_Ks8FkwqqJOJ2kJx1iJDpxg
MAPbI3,MA,Pb,I,1.6,TiO2-c | TiO2-mp,Spiro-MeOTAD,Ag,Diethyl ether,DMF; DMSO,False,65; 100,Spin-coating,Unknown,0.125,False,1.096,22.58,0.7340000000000001,18.18,G5bGVvwN8i5AI4M2xWXqqzBOQLOQ
MAPbI3,MA,Pb,I,1.6,PCBM-60,PEDOT:PSS,Al,Unknown,DMF; DMSO,False,190.0,Spin-coating,Unknown,0.06,False,0.932,20.82,0.57,11.2,G5jn68_xIjyXLIuxV6NXzvBqxQvE
CsPbBrI2,Cs,Pb,Br; I,,ZnO-c,Spiro-MeOTAD,Ag,Unknown,DMSO,False,50; 150,Spin-coating,Unknown,0.1,False,1.21,14.98,0.8140000000000001,14.1,G5nPJQIQh3I39i_S6oKfbaQA3Sdh
CsFAPbBrI,Cs; FA,Pb,Br; I,1.63,SnO2,Spiro-MeOTAD,,,,False,,,,,False,1.175,20.73,0.75,18.27,G5p1k5LD030R5U7n-OpY0V1Zd0gX
MAPbI3,MA,Pb,I,1.6,TiO2-nw,Spiro-MeOTAD,Ag,Unknown,DMF,False,100.0,Spin-coating,N2,0.1,False,0.743,19.05,0.64,9.06,G5r2eLCAc_ZGJBexp0nb99-SZblU
MAPbI3,MA,Pb,I,1.59,SnO2-c,Spiro-MeOTAD,Au,Chlorobenzene,DMF; DMSO; GBL,False,Unknown,Spin-coating,Air,0.1,False,,,,13.8,G5woUmydYa1O1G4kDrx7Du4u260v
MAPbI3,MA,Pb,I,1.6,ZnO-c | CdSO,Spiro-MeOTAD,Ag,Chlorobenzene,DMF,False,100.0,Spin-coating,N2,0.1,False,0.84,20.14,0.5770000000000001,9.8,G5zGsAwsFa3sABz5ppKpHM0Z3vsN
Cs0.05FA0.79MA0.17PbBr0.5I2.5,Cs; FA; MA,Pb,Br; I,,PCBM-60 | TiO2,PEDOT:PSS,Al,Chlorobenzene,DMF; DMSO,False,100.0,Spin-coating,Dry air,0.1,False,0.9,18.1,0.61,9.7,G6DWorQ9uGTZu-We_5GXBkfdvObF
MAPbI3,MA,Pb,I,1.6,TiO2-c | TiO2-mp,Azu-Bu,Au,Toluene,DMF; DMSO,False,40; 55; 75; 100,Spin-coating,Unknown,0.1,False,1.09,21.5,0.78,18.3,G6SFSFLfpPnOjvscy5lnFOKWIKHQ
Cs0.05FA0.79MA0.16PbBr0.51I2.49,Cs; FA; MA,Pb,Br; I,,C60 | BCP,NiO-c,Cu,Ethyl acetate,DMF; DMSO,False,100.0,Spin-coating,N2,0.16,False,1.033,22.0,0.74,16.8,G6gT1wbV_iI1bnrgq-oNDzV8QHuy
Cs0.1FA0.75MA0.15PbBr0.45I2.55,Cs; FA; MA,Pb,Br; I,,C60 | BCP,NiO-c,Au,Vacuum,DMF; DMSO; GBL,False,100.0,Inkjet printing,Air,0.1,False,1.06,19.8,0.69,14.5,G6w3MRujvyLSHbOho_emDzW7AkSi
MAPbBr0.3I2.7,MA,Pb,Br; I,1.5,N2200; PCBM-70; TT,PEDOT:PSS | VOx,Al,Toluene,DMSO; GBL,False,Unknown,Spin-coating,Unknown,0.4639999999999999,False,1.05,19.71,0.69,14.24,G6yOXh1wrq_buV8dOK4qgY2je3FL
MAPbI3,MA,Pb,I,1.6,PCBM-60 | BCP,PEDOT:PSS,Ag,Chlorobenzene,DMF,False,100.0,Spin-coating,N2,1.8,False,,,,,G6yZJHRs89F4Y5dFVBV1GXPz57vl
MAPbI3,MA,Pb,I,1.6,PCBM-60 | Bphen,PTAA | PMMA,Al,2-Butanol,DMF; DMSO,True,100.0,Spin-coating,N2,0.12,False,1.12,23.38,0.759,19.9,G6ywBJR0SORPpX1HrhSIX4LDsfKr
MAPbI3,MA,Pb,I,1.6,TiO2-c | TiO2-mp,Graphene oxide | Spiro-MeOTAD,Au,Unknown,DMF >> IPA,False,Unknown >> 70.0,Spin-coating >> CBD,Unknown,0.1,False,1.05,20.92,0.64,14.11,G73-DT0cgxZZovgtGA7gwnYVSTmM
FA0.95MA0.05PbBr0.15I2.85,FA; MA,Pb,Br; I,1.55,C60 | BCP,MeO-2PACz,Cu,Chlorobenzene,DMF; DMSO,False,100.0,Spin-coating,N2,0.16,False,1.12,23.5,0.8059999999999999,21.1,G78tnVABCgNZdWmH32IRjxEqE8De
MAPbI3,MA,Pb,I,1.55,PCBM-60,1F-SAM | PEDOT:PSS,Ag,Unknown,GBL,False,80.0,Spin-coating,Air,0.1,False,0.99,20.47,0.7,14.04,G7AtEaNhdglF3jHb8v82LOl7g1aB
MAPbI3,MA,Pb,I,1.6,TiO2-c,Spiro-MeOTAD,NiO | Ag | NiO | NaYF4 | Ag,Chlorobenzene,DMF; DMSO,False,100.0,Spin-coating,N2,0.1,False,1.06,19.96,0.731,15.8,G7I7xKAyo_ziDMyNRcr5Cwo92DBk
Cs0.05FA0.8MA0.15PbBr0.42I2.58,Cs; FA; MA,Pb,Br; I,,C60 | BCP,NiO-c | PFN-P2,Ag,Chlorobenzene,DMF; DMSO,False,105,Spin-coating,Air,0.1,False,1.132,23.33,0.7759999999999999,20.27,G7YFiyUJxFDLp4CBc3BMdHRQ6xCy
Cs0.2FA0.8PbBr0.12I2.88,Cs; FA,Pb,Br; I,,TiP2-c | PCBM-60,Spiro-MeOTAD,Au,Unknown,DMF; DMSO >> IPA,False,Unknown >> 100.0,Spin-coating >> Spin-coating,N2 >> N2,0.08,False,1.02,22.4,0.754,17.0,G7qaM_VWV0fGFxDOxHunqSz9hQUj
MAPbI3,MA,Pb,I,1.6,Nb2O5 | PCBM-60,Spiro-MeOTAD,Au,Unknown,DMF,False,100.0,Spin-coating,N2,0.09,False,1.04,20.1,0.74,15.8,G82WgWr34KuvqoH1p-dnOywtH9Ln
MAPbI3,MA,Pb,I,1.6,TiO2-c,Spiro-MeOTAD,Au,Unknown,DMSO; GBL,False,400.0,Spin-coating,Unknown,0.096,False,0.89,17.82,0.48,7.62,G87VVyDqnODbOn6vJXTvE0KZPRVH
FA0.85MA0.15PbBr0.45I2.55,FA; MA,Pb,Br; I,,TiO2-c | TiO2-mp,Spiro-MeOTAD,Au,Chlorobenzene,DMF; DMSO,False,100.0,Spin-coating,Ar,0.126,False,1.09,22.8,0.705,17.4,G89rnQQ26gLo-YrbN5WBq0siFM_C
MAPbBrI2,MA,Pb,Br; I,,TiO2-c,Spiro-MeOTAD,Au,Unknown,DMF; DMSO >> IPA,False,Unknown,Spin-coating >> CBD,Air >> Air,0.09,False,0.95,17.93,0.68,11.55,G8GdA7fS6nUg1M24_M8Idtt0Bfi2
MAPbI3,MA,Pb,I,1.6,TiO2-c,Spiro-MeOTAD,Au,Unknown,none >> none >> none >> none,False,Unknown >> Unknown >> Unknown >> 120.0,Evaporation >> Flash evaporation >> Evaporation >> Flash evaporation,Vacuum >> Vacuum >> Vacuum >> Vacuum,0.1,False,1.0,22.27,0.72,16.03,G8SScq-HcM-ePDVl5aeso1TboDcC
MAPbI3,MA,Pb,I,1.6,PCBM-60 | BCP,NiO-np,Au,Unknown,Unknown,False,Unknown,Unknown,Unknown,0.1,False,,,,10.55,G8aaZlqk93SXIAX4IIE9n8IZ0hsq
MAPbI3,MA,Pb,I,1.61,TiO2-c | TiO2-mp,Spiro-MeOTAD,Au,Hot air,DMF; GBL,False,100.0,Spin-coating,Air,0.09,False,0.774,17.1,0.58,7.7,G8jiAMbbOO4RlSI9qZZ1R-a8uDu3
Cs0.125FA0.875PbBr0.375I2.625,Cs; FA,Pb,Br; I,,SnO2-c,Spiro-MeOTAD,Au,Diethyl ether,DMF; DMSO,False,145.0,Spin-coating,Unknown,0.125,False,1.04,20.71,0.69,14.81,G8mn-uTVRMO7qGH9XecBZJ_5IlK5
MAPbI3,MA,Pb,I,1.6,TiO2-c | TiO2-mp,Spiro-MeOTAD,Au,Unknown,DMF >> IPA,False,Unknown >> 70.0,Spin-coating >> CBD,Unknown,0.1,False,1.08,18.9,0.72,14.6,G8tplwv0arZEPHijGUkUhqRxXReO
CsPbI3,Cs,Pb,I,,TiO2-c,Spiro-MeOTAD,Au,Unknown,DMF,False,350,Spin-coating,N2,0.09,False,0.87,17.02,0.6990000000000001,10.35,G9-SkL90Gz-jqbDRuQZVSjuJ9jIn
MAPbI3,MA,Pb,I,1.6,TiO2-c,Spiro-MeOTAD,Au,Unknown,DMF >> IPA,False,70.0 >> 100.0,Spin-coating >> CBD,N2 >> N2,0.04,False,0.91,22.58,0.51,10.49,G94VfF1BW_o-V75woxRCs9wqlVNC
MAPbI3,MA,Pb,I,1.6,TiO2-c | TiO2-mp,Spiro-MeOTAD,Au,Unknown,DMF >> IPA,False,100.0 >> 70.0,Spin-coating >> CBD,Air >> Air,0.1,False,0.96,13.05,0.66,8.21,G9AmB6X2_CAHaXaKpplhgpNixPJl
MAPbI3,MA,Pb,I,1.6,TiO2-c | TiO2-mp,Spiro-MeOTAD,Au,Unknown,DMF >> IPA,False,Unknown >> 70.0,Spin-coating >> CBD,Unknown,0.3,False,0.98,20.08,0.74,14.73,G9Bj8Ie6_jBfLg5bbPZU24fT5fLE
FA0.9MA0.1PbBr0.1I2.9,FA; MA,Pb,Br; I,1.56,SnO2-c,Spiro-MeOTAD,Au,Unknown,DMF; DMSO >> IPA,False,Unknown >> 150.0,Spin-coating >> Spin-coating,Dry air >> Dry air,0.125,False,1.03,22.21,0.763,17.66,G9GHpNlh3STvMs79wInKkFdazm0o
Cs0.05FA0.79MA0.16PbBr0.51I2.49,Cs; FA; MA,Pb,Br; I,,SnO2-np,Spiro-MeOTAD,Au,Chlorobenzene,DMF; DMSO,False,100,Spin-coating,N2,0.06,False,1.12,23.05,0.77,19.88,G9Vjkf4v_ZgDZRe5mRKpDrSZ24aQ
