Repository: GouravSidana/firstML

# firstML
My first Machine Learning Project

File: filtered_perovskite.csv (part 43 of 155)
Formula,A_ion,B_ion,X_ion,Bandgap,ETL,HTL,Backcontact,Antisolvent,Solvent,Solv_annel,Anneal_temp,Dep_procedure,Synth_atm,Cell_area,Is_module,Voc,Jsc,FF,PCE,entry_id
Cs0.05FA0.85MA0.1PbBr0.45I2.55 | (PEA)2PbI4,Cs; FA; MA | (PEA),Pb | Pb,Br; I | I,,SnO2-c,Spiro-MeOTAD,Au,Chlorobenzene,DMF; DMSO >> IPA,False,105.0 >> Unknown,Spin-coating >> Spin-coating,N2 >> N2,0.1,False,,,,,G9Vvr0NrnuDtwO9pOybsJFbqwX76
FAMAPbI3,FA; MA,Pb,I,,TiO2-np | C60,Spiro-MeOTAD,Ag,Unknown,DMF; DMSO >> IPA,False,Unknown >> 120.0,Spin-coating >> Spin-coating,Ar >> Ar,0.12,False,1.0,23.94,0.534,16.0,G9XntlZvI5wEB8zhr4dhUxvyC-c6
FAPbI3,FA,Pb,I,1.48,TiO2-c,Spiro-MeOTAD,Au,Chlorobenzene,DMSO; GBL,False,150.0,Spin-coating,Unknown,0.09,False,1.07,23.01,0.726,17.82,G9YIl7VvCW8LHh16Kf4kZ9UCGa_P
MAPbI3,MA,Pb,I,1.6,TiO2-c | TiO2-mp,S5,Au,Unknown,DMF,False,100.0,Spin-coating,Air,0.1,False,0.97,23.0,0.58,13.01,G9ah6AQbYMdy-AV1ZIgBMqsMDWA_
MAPbI3,MA,Pb,I,1.56,TiO2-c,Spiro-MeOTAD | TS-CuPc,MoO3 | Ag,Chlorobenzene,DMF; DMSO,False,100.0,Spin-coating,N2,0.1,False,1.04,22.72,0.7,16.69,G9g9xvhcf9B1VXl-opwNXPdHuCMl
MAPbI3,MA,Pb,I,1.6,TiO2-c | TiO2-mp,Spiro-MeOTAD,Au,Unknown,DMSO; GBL,False,150.0,Spin-coating,Air,0.11,False,1.06,20.9,0.73,16.2,G9iPb7mngqeit_pWVN2F5FtIL1kG
MAPbI3,MA,Pb,I,1.6,PCBM-60 | Bphen,PEDOT:PSS,Ag,Unknown,DMF,False,105.0,Spin-coating,Air,0.0625,False,0.95,20.19,0.733,7.0,G9lJ38rV_a31xGWPlzG8wxjYCvyg
FA0.85MA0.15PbBr0.45I2.55,FA; MA,Pb,Br; I,,TiO2-c | TiO2-mp,Spiro-MeOTAD,Au,Chlorobenzene,DMF; DMSO,False,220; 105,Spin-coating,Unknown,0.09,False,1.06,20.5,0.752,16.0,G9mKXRC_KWhgIsjKsT0bQBejXt5j
MAPbI3,MA,Pb,I,1.6,SnO2-c,NDT,Au,Diethyl ether,DMF; DMSO,False,66.0; 100.0,Spin-coating,Unknown,0.012,False,1.11,23.47,0.74,18.78,G9o7UoNW9LdiEetG4suSFTwe_y74
MAPbI3,MA,Pb,I,1.6,TiO2-c | PCBA,Spiro-MeOTAD,Au,Toluene,DMF,False,100.0,Spin-coating,N2,0.04,False,0.99,19.82,0.603,11.8,G9qVQyBhYt1HmK1AQS6smi9NShPC
Cs0.05FA0.81MA0.14PbBr0.45I2.55,Cs; FA; MA,Pb,Br; I,,TiO2-c,"N2,N2,N2',N2',N7,N7,N7',N7'-octakis(4-methoxyphenyl)spiro[fluorene-9,9'-xanthene]-2,2',7,7'-tetraamine",Au,Chlorobenzene,DMF; DMSO,False,100.0,Spin-coating,N2,0.049,False,1.16,21.2,0.74,18.2,GA7YBQO74Aq4ziBGTH8VFyBx26y9
CsPbBrI2,Cs,Pb,Br; I,,ZnO-np | C60,NiO-c,Ag,Unknown,DMSO,False,160.0,Spin-coating,Unknown,0.09,False,1.16,15.38,0.76,13.48,GABKQ5FDQ196NMRUEsvoKw0BAsTf
MAPbI3,MA,Pb,I,1.6,PCBM-60 | BCP,PEDOT:PSS,Ag,Unknown,DMF >> IPA,False,Unknown,Spin-coating >> Spin-coating,N2 >> N2,0.09,False,1.048,21.1,0.76,13.2,GAaVHjiJm70i5oQhjpTvplX8jCaP
MAPbI3,MA,Pb,I,1.6,PCBM-60 | AZO-np,NiO-c,Ag,Unknown,DMF >> Ethanol,False,Unknown >> 100.0,Spin-coating >> Spin-coating,Unknown,0.19,False,1.08,20.33,0.69,15.15,GAqFmLpd1TZv0R6VLENKj6ZUVauU
MAPbI3,MA,Pb,I,1.6,TiO2-c,Spiro-MeOTAD,MoO3 | Ag,Chlorobenzene,DMSO; GBL,False,100.0,Spin-coating,N2,0.09,False,1.14,22.6,0.79,20.0,GAzwPXTaJ13fl-THK4QTsRM3yJMe
MAPbI3,MA,Pb,I,1.6,TiO2-c | TiO2-nw | TiO2-c,Spiro-MeOTAD,Au,Unknown,GBL,False,100.0,Spin-coating,Unknown,0.09,False,0.85,16.16,0.58,7.98,GB4rHzWuDL-PWXiRj2Cnpd8K9CXe
FA0.83MA0.17PbBr0.5I2.5,FA; MA,Pb,Br; I,,TiO2-c,Spiro-MeOTAD,Au,Chlorobenzene,DMF; DMSO,False,100.0,Spin-coating,Unknown,0.2,False,0.994,18.95,0.446,8.42,GB95ssf47Rp3RKho4SMr7qbacd3-
MAPbI3,MA,Pb,I,1.6,N-PDI,Spiro-MeOTAD,Au,Chlorobenzene,Unknown,False,100.0,Spin-coating,Dry air,0.08,False,1.05,20.42,0.69,14.79,GBCBdUFOJaboCXuNVHn9at4A6fSG
Cs0.24FA0.76PbBrI,Cs; FA,Pb,Br; I,,SnO2-c,Spiro-MeOTAD,Au,Unknown,none >> none >> none,False,160,Evaporation >> Evaporation >> Gas reaction,Vacuum >> Vacuum >> N2,,False,1.021,21.94,0.789,15.71,GBDrJDQyGrpndYJFmfwjFsM5ZwuW
Cs0.10FA0.75MA0.15PbBr0.51I2.49,Cs; FA; MA,Pb,Br; I,1.63,TiO2-c | TiO2-mp,Spiro-MeOTAD,Au,Chlorobenzene,DMF; DMSO,False,100.0,Spin-coating,N2,0.16,False,1.132,23.2,0.797,20.96,GBHcp6czNloOZLAJdUH3_ZSGizoN
MAPbI3,MA,Pb,I,1.6,PCBM-60 | C60 | BCP,PEDOT:PSS,Ag,Toluene,DMSO; GBL,False,100,Spin-coating,N2,0.11,False,1.0,15.77,0.66,10.4,GBTBgsYZ4FKSluJFzc-f5U3lWLlu
FA0.85MA0.15PbBr0.45I2.55,FA; MA,Pb,Br; I,,TiO2-c | TiO2-mp,NiPc,Au,Chlorobenzene,DMF; DMSO,False,100,Spin-coating,Ar,0.126,False,0.895,18.5,0.638,9.7,GBeahKvN1eCE2sBzkXqYJxmyD1lp
(THM)0.2MA0.8PbI3,(THM); MA,Pb,I,,TiO2-c | TiO2-mp,Spiro-MeOTAD,Au,Chlorobenzene,DMF; DMSO,False,100.0,Spin-coating,N2,0.09,False,1.06,19.89,0.722,15.21,GBfEVURrBKAlf9Rpotp3JogFWX2w
Cs0.05FA0.79MA0.16PbBr0.45I2.55,Cs; FA; MA,Pb,Br; I,,TiO2-c,3-Dodecylthiophene | Spiro-MeOTAD,Au,Chlorobenzene,DMF; DMSO,False,100.0,Spin-coating,Unknown,0.0625,False,1.13,22.99,0.74,18.91,GBhgS0xT4UAWHkwiHe-QOxJirOc4
FA0.83MA0.17PbBr0.52I2.48,FA; MA,Pb,Br; I,1.64,TiO2-c | TiO2-mp,Spiro-MeOTAD,Au,Chlorobenzene,DMF; DMSO,False,100.0,Spin-coating,N2,0.16,False,1.13,18.7,0.65,13.7,GBiEDZ6YSAS6dIcnAMLHElaRnzn2
MAPbI3,MA,Pb,I,1.6,Nb2O5,Spiro-MeOTAD,Ag,Unknown,DMF,False,105.0,Spin-coating,Unknown,0.15,False,0.94,16.82,0.59,9.66,GBiEPmgh5Lg5GOlt2xdDZOyMZrAd
MAPbI3,MA,Pb,I,1.6,SnO2-c,Spiro-MeOTAD,Au,Unknown,acetonitrile; Ethanol; Methylamine,False,100.0,Spin-coating,N2,0.096,False,1.14,22.34,0.77,19.72,GBpPS60iozckQEHJs92ntzooyBvU
FA0.7MA0.3Pb0.5Sn0.5I3,FA; MA,Pb; Sn,I,1.25,C60 | BCP,PEDOT:PSS,,,,False,,,,,False,0.83,32.0,0.73,19.5,GBpXmHpYWVdJu1Ls5ZmRDWjmdqD2
FA0.83MA0.17PbBr0.03I2.97,FA; MA,Pb,Br; I,,SnO2-np,Spiro-MeOTAD,Au,Unknown,DMF; DMSO >> IPA,False,Unknown >> 150.0,Spin-coating >> Spin-coating,Air >> Air,0.07565,False,,,,20.1,GBph3OhHzJIxOy9q54J3D3kOsItY
MAPbI3,MA,Pb,I,1.59,TiO2-c | TiO2-mp,Spiro-MeOTAD,Au,Unknown,DMF >> IPA,False,Unknown >> 90,Spin-coating >> CBD,Air >> Air,0.08,False,0.911,18.25,0.69,11.46,GBzALHwSQdj7u7srSKjjOEYTiFAF
MAPbI3,MA,Pb,I,1.63,TiO2-c | TiO2-mp,Spiro-MeOTAD,Au,Unknown,GBL,False,100.0,Spin-coating,Air,0.07,False,0.93,16.7,0.63,9.78,GC2Zupg6vYx89R_Ob7dYubmJEp0o
MAPbI3,MA,Pb,I,1.6,TiO2-c,Spiro-MeOTAD,Au,Unknown,DMF; DMSO >> IPA,False,Unknown >> 100,Spin-coating >> Spin-coating,Air >> Air,0.1,False,1.07,17.85,0.48,9.17,GC7FEzm_fh4DaVUQQGeD7WxKLHsg
MAPbI3,MA,Pb,I,1.6,PCBM-60,PEDOT:PSS | PolyTPD,Au,Unknown,none,False,Unknown,Co-evaporation,Vacuum,0.06,False,0.94,19.5,0.65,12.0,GCHo-3WMG2RERv5n_f2alkpjHmC9
MAPbI3,MA,Pb,I,1.6,PCBM-70,PEDOT:PSS,Ag,Unknown,DMF; DMSO >> Ethanol; IPA,False,100.0,Spin-coating >> Spin-coating,N2 >> N2,0.1,False,1.02,13.0,0.59,7.76,GCKoEtRitExwhVVX0lb5_bbVDobc
MAPbI3,MA,Pb,I,1.6,TiO2-c | TiO2-mp,Spiro-MeOTAD,Au,Unknown,DMF >> IPA,False,Unknown >> 105.0,Spin-coating >> Spin-coating,Unknown,0.09,False,1.006,19.47,0.6809999999999999,13.34,GCWPxEg_PAJldJT12rWROMVZ7Blr
FAPbI3,FA,Pb,I,1.48,TiO2-c | TiO2-mp,PTAA,Au,Toluene,DMF; DMSO,False,150,Spin-coating,Unknown,0.09,False,1.084,22.03,0.726,18.24,GCYz35ggkq6Cz72ccG7Ko3PLlyTe
MAPbI3,MA,Pb,I,1.6,TiO2-c,Spiro-MeOTAD,Au,Unknown,DMF,False,130.0,Spin-coating,N2,0.13,False,0.97,22.0,0.77,16.4,GCgVjT-GVBrpDVnu7l8xwUqpd1Zu
MAPbI3,MA,Pb,I,1.59,TiO2-c,Spiro-MeOTAD,Au,Unknown,DMF; DMSO >> IPA,False,Unknown >> 100,Spin-coating >> Spin-coating,N2 >> N2,0.04,False,1.06,22.28,0.732,16.94,GCi2tIBYcQi5mQU1-ik-BsaX59H3
Cs0.05FA0.81MA0.14PbBr0.43I2.57,Cs; FA; MA,Pb,Br; I,,TiO2-c | TiO2-mp,Spiro-MeOTAD,Ag,Anisole,DMF; DMSO,False,150.0,Spin-coating,Unknown,0.14,False,1.146,21.78,0.736,18.38,GCj24SMNyUF-aHV3aJWgH5pdmTFs
MAPbI3,MA,Pb,I,1.6,ZnO-c,Spiro-MeOTAD,Au,Unknown,Unknown,False,Unknown,Unknown,Unknown,0.0707,False,1.06,21.41,0.66,14.87,GCma4pTVCoyF4bxKK7kJlsg7IxvF
FA0.9MA0.1PbBr0.1I2.9,FA; MA,Pb,Br; I,,PCBM-60 | C60 | BCP,PTAA,Cu,Unknown,DMF >> IPA,False,90.0 >> 70.0,Spin-coating >> Spin-coating,Unknown,0.08,False,1.06,24.4,0.78,19.9,GCuss-A0Xc02-aNH2dbJuYjfe_RI
Cs0.05FA0.81MA0.14PbBr0.45I2.55,Cs; FA; MA,Pb,Br; I,,PCBM-60 | BCP,CuSCN,Ag,Unknown,DMF,False,100.0,Spin-coating,N2,0.1,False,1.01,21.85,0.68,14.92,GD3FaKQPILPoKw2v3v_ejrZTdzOy
MAPbI3,MA,Pb,I,1.6,TiO2-c,Spiro-MeOTAD,Au,Chlorobenzene,Unknown,False,25.0; 100.0,Spin-coating,N2 >> Air,0.09,False,1.01,21.22,0.74,15.86,GDOY_U-pg6A626hHgvySZvt4g96m
MAPbI3,MA,Pb,I,1.576,PCBM-60,NiO-c,Ag,Chlorobenzene,DMF; DMSO,False,100,Spin-coating,Air,0.1,False,1.01,22.35,0.716,16.12,GDP_k0XsbV__p7fpYhE5JZyqKhvu
Cs0.05FA0.79MA0.16PbBr0.51I2.49,Cs; FA; MA,Pb,Br; I,,TiO2-c | TiO2-mp | Sinapoyl malate,Spiro-MeOTAD,Au,Diethyl ether,DMF; DMSO,False,120.0,Spin-coating,N2,0.11,False,1.11,23.59,0.75,19.62,GDQioqRM9zOWEXy8KVCF5Qci7wVc
MAPbBrI2,MA,Pb,Br; I,,PCBM-60,PEDOT:PSS,Ca | Al,Chlorobenzene,DMF; DMSO,False,80.0; 120.0,Spin-coating,N2,0.1,False,1.02,11.17,0.779,8.87,GDWrwKM3yXktmClbr7BPx_BUmBBW
Cs0.15FA0.72MA0.13PbBr0.45I2.55,Cs; FA; MA,Pb,Br; I,,TiO2-c | TiO2-mp,Spiro-MeOTAD,Au,Chlorobenzene,DMF; DMSO,False,100.0,Spin-coating,Air,0.09,False,,,,,GDkTbyC0QRcI7a0KapBavjQDh4lN
MAPbI3 | (MIC1)2PbI4,MA | (MIC1),Pb | Pb,I | I,,TiO2-c | TiO2-mp,Spiro-MeOTAD,Au,Chlorobenzene,Unknown,False,100 >> 100,Spin-coating >> Spin-coating,Ar >> Ar,0.16,False,1.08,21.91,0.76,17.26,GDl33J0U7AkdvdNR9K1XO-H_IEj2
MAPbI3,MA,Pb,I,1.6,Fe2O3,Spiro-MeOTAD,Au,Chlorobenzene,DMF,False,100.0,Spin-coating,Unknown,0.06,False,0.9,20.88,0.655,11.2,GEHDyxZ_7XCi86XyrbXLPeZ1zcq0
MAPbI3,MA,Pb,I,1.6,TiO2-np,Spiro-MeOTAD,Ag,Unknown,GBL,False,100.0,Spin-coating,Dry air,0.1,False,0.87,11.9,0.7,7.1,GEJOsjUragq7jmNvmq1WM6TvZZ5M
MAPbI3,MA,Pb,I,1.6,PCBM-60 | Bphen,PEDOT:PSS,Ag,Chlorobenzene,DMF,False,100.0,Spin-coating,N2,0.18,False,0.94,17.5,0.78,12.91,GES2IZqy2h9AvNci3kvhFhncQWuZ
(PEA)0.8BA1.2MA3Pb4I13,(PEA); BA; MA,Pb,I,,PCBM-60 | BCP,PEDOT:PSS,Ag,Unknown,DMF,False,70.0,Spin-coating,Unknown,0.09408,False,1.08,15.6,0.698,11.7,GESYbm6MFIJs6l-KCsY9oMqv-Lnm
FA0.85MA0.15PbBr0.45I2.55,FA; MA,Pb,Br; I,,TiO2-c,Spiro-MeOTAD,Au,Toluene,DMF; DMSO,False,100.0,Spin-coating,N2,0.1,False,1.113,20.73,0.73,16.85,GEmqrY_SETcOfzJyBJnegEQ1byI1
MAPbI3,MA,Pb,I,1.6,C60 | BCP,NiO-np,Ag,Chlorobenzene,DMF,False,100.0,Spin-coating,Unknown,0.06,False,1.06,21.95,0.7809999999999999,18.13,GF14SLnwHRX9XMNUpLXmofG9k5-x
MAPbI3,MA,Pb,I,1.6,TiO2-c,PCBM-60,Au,Chlorobenzene,DMSO; GBL,False,100.0,Spin-coating,N2,0.09,False,1.07,21.55,0.755,17.34,GFD0fD--CnFBKMIaf1lV7kNnmfDI
MAPbI3,MA,Pb,I,1.6,PCBM-60 | C60 | BCP,PTAA,Cu,Toluene,DMF; DMSO,False,65; 100,Spin-coating,Unknown,0.1,False,1.15,22.7,0.809,21.1,GFEC1zvQ1EA_kYcTI7_u9W-2cYn4
MAPbI3,MA,Pb,I,1.6,PCBM-60,PEDOT:PSS,Ni | Au,Toluene,DMF; DMSO,False,65; 100,Spin-coating,N2,0.11,False,0.96,18.18,0.68,11.9,GFFnJamJv57xCMhcjqy_43r8zkIs
MAPbI3,MA,Pb,I,,PCBM-60 | Bphen,GeO2,Ag,Unknown,DMF,False,Unknown,Spin-coating,Unknown,0.0725,False,0.92,19.27,0.62,11.02,GFQJiq38B9jo-dyu4hx_mCSIBpuN
MAPbI3,MA,Pb,I,1.6,TiO2-c | TiO2-mp,Spiro-MeOTAD,Au,Unknown,DMF; DMSO >> IPA,False,100.0 >> 100.0,Ultrasonic spray >> CBD,Air >> Air,1.0,False,0.99,19.0,0.69,13.0,GFgP7B6vKWqNNMiniwBnB4l2FCmu
CsPbI3,Cs,Pb,I,,TiO2-c,Spiro-MeOTAD,Au,Unknown,DMF,False,100.0,Spin-coating,Unknown,1.0,False,1.04,14.85,0.5870000000000001,9.07,GFnYvXSpV95fDT1a31pG1j2AZqcO
Cs0.05FA0.80MA0.15PbBr0.25I2.75,Cs; FA; MA,Pb,Br; I,,SnO2-np,Spiro-MeOTAD,Au,Chlorobenzene,DMF; DMSO,False,150.0,Spin-coating,N2,0.1,False,1.1,23.0,0.72,18.1,GFt75Uh6uIB8aek6_ggi1284dCtS
MAPbI3,MA,Pb,I,1.6,TiO2-c | TiO2-mp,CuBuPc,Au,Unknown,DMF; DMSO,False,80.0,Spin-coating,Air,0.15,False,0.89,20.5,0.45,8.2,GG8yoX-L0BZJpQUjo5g7z2e8kUfx
FA0.95MA0.05PbBr0.15I2.85,FA; MA,Pb,Br; I,,SnO2-np,Spiro-MeOTAD,Au,Diethyl ether,DMF; DMSO,False,150.0,Spin-coating,N2,0.125,False,1.099,22.85,0.76,19.01,GGPn0ej5s6HcNMVXKhFbqLN08vKU
Cs0.05FA0.78MA0.13PbBr0.45I2.55,Cs; FA; MA,Pb,Br; I,1.6,PCBM-60 | BCP,PFB | Al2O3-np,Ag,Ethyl acetate,Unknown,False,100.0,Spin-coating,N2,0.09,False,1.09,19.71,0.743,17.16,GGSCxBpYXQAfs4DlliUfTSwDtcDC
Cs0.05FA0.79MA0.16PbBr0.51I2.49,Cs; FA; MA,Pb,Br; I,,TiO2-c,Spiro-MeOTAD,Au,Chlorobenzene,DMF; DMSO,False,100.0,Spin-coating,Unknown,0.1,False,1.08,21.48,0.7120000000000001,16.67,GGSjWcgdiYTIXHrq7P3Bw9yEZxvI
MAPbI3,MA,Pb,I,1.6,TiO2-c | TiO2-mp,BDT:TT,Au,Diethyl ether,DMF; DMSO,False,65; 100,Spin-coating,Air,0.1,False,0.84,22.27,0.64,12.14,GGSma2hxaB4zramPFJwY_7OSV_Ob
Cs0.05FA0.79MA0.16PbBr0.3I2.7,Cs; FA; MA,Pb,Br; I,,PCBM-60 | BCP,PolyTPD,Ag,Toluene,DMF; DMSO,False,100,Spin-coating,N2,0.0919,False,,,,17.3,GGfhCtzNLyI-JxInBYdU26mf8_hA
MAPbI3,MA,Pb,I,1.6,TiO2-c,Spiro-MeOTAD,Ag,Unknown,DMF,False,100,Spin-coating,Unknown,0.16,False,1.02,21.98,0.665,14.93,GGga-vNPHdP4dtgvJPev0e12dTWc
MAPbI3,MA,Pb,I,1.6,TiO2-c | TiO2-mp,Spiro-MeOTAD,Au,Diethyl ether,DMF; DMSO,False,65.0; 100.0,Spin-coating,Air,0.09,False,1.07,20.6,0.71,15.7,GGnnzCA1oPnhvV539LfMYz5I2hdo
MAPbI3,MA,Pb,I,1.6,TiO2-c,Spiro-MeOTAD,Au,Toluene,DMF; DMSO,False,100.0,Spin-coating,N2,0.15,False,0.97,22.4,0.72,15.5,GGoz-MuthFTGmFMALy0ZZdo4mvoN
FA0.83MA0.17PbBr0.51I2.49,FA; MA,Pb,Br; I,,SnO2-c,Z2,Au,Unknown,DMF; DMSO,False,100.0,Spin-coating,Unknown,0.1,False,1.075,20.37,0.562,12.32,GGr0pp7UqZGs9YinvCo9fZfo0WHu
MAPbI3,MA,Pb,I,1.6,N-PDI,Spiro-MeOTAD,Au,Chlorobenzene,Unknown,False,100.0,Spin-coating,Dry air,0.08,False,1.08,21.8,0.75,17.66,GGyIi8CxxKg7nR5ibjqq3UojYwjf
Cs0.05FA0.79MA0.16PbBr0.51I2.49,Cs; FA; MA,Pb,Br; I,,TiO2-c | TiO2-mp,Spiro-MeOTAD,Au,Chlorobenzene,DMF; DMSO,False,100.0,Spin-coating,Unknown,0.1,False,1.14,22.46,0.75,19.2,GGyg9Kwc41612CZ-X59UJ5qXM3sB
MAPbI3,MA,Pb,I,1.6,C60; PCBM-60,Spiro-MeOTAD,Au,Diethyl ether,DMF,False,70; 100,Spin-coating,N2,0.1,False,1.07,21.3,0.733,16.7,GH0zMcB9C5w0ICURmvhPzts2kFy_
MAPbI3,MA,Pb,I,1.6,PCBM-60 | BCP,Spiro-MeOTAD,Ag,Vacuum,DMSO; GBL,False,100.0,Doctor blading,N2,0.09,False,1.07,22.02,0.78,18.38,GH6Mb2wZtL4W9GuMvGLx9--MFiFu
MAPb3I3,MA,Pb,I,,TiO2-c | Fullerenol,P3HT,MoO3 | Ag,Unknown,DMF,False,105.0,Spin-coating,N2,0.03,False,0.95,20.91,0.72,14.26,GHASAyEWoQWZNwXSeooTs5LgKclK
FA0.072MA0.928PbBrI2.86,FA; MA,Pb,Br; I,,SnO2-np,Spiro-MeOTAD,Au,Ethyl acetate,DMF; DMSO,False,65; 135,Spin-coating,Air,0.12,False,1.082,23.76,0.735,18.89,GHNbSHRMCzIqESlYwv_-3nBRPf81
MAPbI3,MA,Pb,I,1.6,TiO2-c | TiO2-mp | BaTiO3-mp,Spiro-MeOTAD,Ag,Unknown,DMF >> IPA,False,Unknown >> 80.0,Spin-coating >> CBD,Unknown,0.087,False,0.903,18.0,0.6,9.7,GHPQChh6ZKwKoC7bGu-MJqbLNJcr
MAPbI3,MA,Pb,I,1.6,PCBM-60 | C60,P3CT-K,Al,Unknown,DMF,False,25; 120,Spin-coating,N2,0.06,False,1.032,25.2,0.6559999999999999,17.07,GHRk2jkjk6KLf2_4awz5CLVKV86X
MAPbI3,MA,Pb,I,1.6,TiO2-c | TiO2-mp | ZrO2-mp,none,Carbon,Unknown,GBL,False,60.0,Drop-infiltration,Ar,0.1,False,0.88,19.39,0.505,8.59,GHi9SMuAutTFONJq0Kuy_AkNBzSA
MAPbI3,MA,Pb,I,1.6,PCBM-60 | BCP,PEDOT:SAF,Ag,Unknown,DMSO; GBL,False,100.0,Spin-coating,Unknown,0.07,False,1.02,20.25,0.68,14.05,GIIBINW6ixuieOOaqwK9ytl73Y-p
FA0.83MA0.17PbBr0.03I2.97,FA; MA,Pb,Br; I,,SnO2-np,Spiro-MeOTAD,Au,Unknown,DMF; DMSO >> IPA,False,Unknown >> 150.0,Spin-coating >> Spin-coating,Air >> Air,0.07565,False,1.08,23.8,0.73,18.3,GIoC7OkZHnEufNr3hUni_dcVzIcH
MAPbI3,MA,Pb,I,1.6,SnO2-c,Spiro-MeOTAD,Ag,Diethyl ether,DMF; DMSO,False,65; 100,Spin-coating,Unknown,0.1,False,1.07,17.0,0.52,10.0,GIpvoS69MojkQqaOMDWx6LXQjJWq
FA0.85MA0.15PbBr0.46I2.54,FA; MA,Pb,Br; I,,TiO2-c | TiO2-mp,PTAA,Au,Chlorobenzene,DMF; DMSO,False,100.0,Spin-coating,N2,0.16,False,1.083,21.42,0.617,14.3,GIrC1nb6UZ1Qc2lsMzn8LXvaMo9F
MAPbI3,MA,Pb,I,1.6,PCBM-60 | BCP,PEDOT:PSS,Ag,Toluene,DMF; DMSO,False,100.0,Spin-coating,Ar,0.1,False,0.933,17.98,0.665,11.08,GIuEpmrBlAj-iVO2F7rQHXZPUtmF
MAPbI3,MA,Pb,I,1.6,TiO2-c | TiO2-mp,Spiro-MeOTAD,Au,Unknown,DMF >> IPA,False,100.0 >> 100.0,Spin-coating >> Spin-coating,Unknown,0.125,False,0.878,15.41,0.52,7.03,GIvsuGtBFqY3Njx6-B6rwAXEFx87
MAPbI3,MA,Pb,I,1.6,TiO2-c | TiO2-mp,Spiro-MeOTAD,Au,Unknown,DMF >> IPA,False,70.0 >> 70.0,Spin-coating >> Spin-coating,Unknown,0.09,False,0.88,18.3,0.632,10.2,GJS73bEaxxWtDpb__s7OUFV04ZFe
MAPbI3,MA,Pb,I,1.6,PCBM-70,PEDOT:PSS,Ag,Unknown,DMF,False,100.0,Spin-coating,N2,0.25,False,0.81,16.8,0.536,7.3,GJaqFLnPgDdSMUskNY8zHWRjQVD9
FA0.85MA0.15PbBr0.45I2.55,FA; MA,Pb,Br; I,,TiO2-c | TiO2-mp,Spiro-MeOTAD,Au,Unknown,DMF; DMSO >> IPA,False,70.0 >> 100.0,Spin-coating >> Spin-coating,N2 >> N2,0.16,False,1.09,22.46,0.7509999999999999,19.0,GK19SOd--fzbAqulxI4nTMxCjo7Y
MAPb1.0I3,MA,Pb,I,1.6,TiO2-c | TiO2-mp,Spiro-MeOTAD,Au,Unknown,DMF; DMSO,False,Unknown,Spin-coating,N2,0.1,False,,,,13.1,GK67dpUoa5TtYrmMob1G33ji6haF
IM0.01MA0.99PbI3,IM; MA,Pb,I,,TiO2-c | TiO2-mp,Spiro-MeOTAD,Ag,Chlorobenzene,DMF; DMSO,False,100.0,Spin-coating,Unknown,0.65,False,0.93,29.33,0.636,17.0,GK9UMYDhf5tg7woysbeaz4ByD-IR
Cs0.05FA0.79MA0.16PbBr0.51I2.49,Cs; FA; MA,Pb,Br; I,,TiO2-c | TiO2-mp,Spiro-MeOTAD,Au,Ethyl acetate,DMF; DMSO,False,100,Spin-coating,Unknown,0.148,False,1.112,22.41,0.77,19.14,GKBd8E7Sr7C8vWFL_CE63VK_PO6t
MAPbI3,MA,Pb,I,1.6,TiO2-c | TiO2-mp,Spiro-MeOTAD,AgAl,Diethyl ether,DMSO; GBL,False,110.0,Spin-coating,Unknown,0.1,False,0.99,20.34,0.73,14.81,GKQ6zVcDjEwuBUZzIdeIpVV-10ui
MAPbI3,MA,Pb,I,1.6,ZnO-c | MgO | TiO2-mp,TPB(2-TPTZ),Au,Unknown,DMF >> IPA,False,70.0 >> Unknown,Spin-coating >> CBD,Unknown,0.1,False,,,,,GKSK778o_KGdSfQ2WIRvEVyS402U
MAPbI3,MA,Pb,I,1.6,PCBM-60,NiMgLiO,Ag,Toluene,DMSO; GBL,False,100.0,Spin-coating,Unknown,0.09,False,1.0590000000000002,19.836,0.662,13.91,GKSzMEbv3mcIbc0fOslEwX4m0Vvb
Cs0.05FA83MA17PbBr0.51I2.49,Cs; FA; MA,Pb,Br; I,,TiO2-c | TiO2-mp,Spiro-MeOTAD,Au,Chlorobenzene,DMF; DMSO,False,100.0,Spin-coating,Unknown,0.04,False,1.04,20.42,0.484,10.3,GKSzvjtcxZZIj6SJNXbRizX5I8ih
MAPbI3,MA,Pb,I,1.6,TiO2-c | TiO2-nanocones,Spiro-MeOTAD,Au,Unknown,DMF >> IPA,False,70.0 >> 70.0,Spin-coating >> CBD,Unknown,0.09,False,0.94,19.0,0.583,10.4,GKX2nENp0ZlIrrMrCd3Tl_CrqlC4
MAPbI3,MA,Pb,I,1.6,TiO2-c | TiO2-np,Spiro-MeOTAD,Ag,Ar,DMF,False,100.0,Spin-coating,N2,0.16,False,1.029,16.2,0.7,11.7,GKduj81YT39XvEzyGLxmuqpMlZQa
MAPbI3,MA,Pb,I,1.61,PCBM-60 | ZnMgO,NiMgO,Al,Vacuum,DMSO; GBL,False,100.0,Spin-coating,N2,0.1,False,1.053,20.5,0.64,13.8,GKjQ01oms6bUENQD4XXgTXH3jG4_
MAPbI3,MA,Pb,I,1.6,PCBM-60 | TOPD,MoOx | PEDOT:PSS,Ag,Chlorobenzene,DMF; DMSO,False,100.0,Spin-coating,N2,0.1,False,0.91,21.75,0.807,16.04,GKtqZEW3VBU4YkdByBslZjCDGrL7
Cs0.15MA0.85PbBr0.45I2.55,Cs; MA,Pb,Br; I,1.71,PCBM-60 | BCP,PEDOT:PSS,Ag,Chlorobenzene,DMF,False,100.0,Spin-coating,Ar,0.1,False,1.09,13.16,0.73,10.39,GKvj6wFNb60CUdaHrZSMrzpm6NSR
MAPbI3,MA,Pb,I,1.6,C70,Spiro-MeOTAD,Au,Unknown,none,False,Unknown,Co-evaporation,Vacuum,0.08,False,1.03,18.6,0.777,14.9,GL-TXAccdc331AWhM7aJ3Kx31RIx
Cs0.05FA0.79MA0.16PbBr0.51I2.49,Cs; FA; MA,Pb,Br; I,,PCBM-60 | BCP,NiO-np,Ag,Chlorobenzene,DMF; DMSO,False,100.0,Spin-coating,N2,0.04,False,1.065,22.74,0.799,19.26,GL6uAqF-mm0ccFyk74ysP-7lTcR_
MAPbBr0.15I2.85,MA,Pb,Br; I,1.65,ZnO-c | ZnO-nw | TiO2-c,Spiro-MeOTAD,Au,Unknown,DMF >> IPA,False,Unknown >> 70,Spin-coating >> CBD,Air >> Air,0.1,False,0.78,16.03,0.63,7.91,GLB2C2GGRVvdavlEZFH_eo_XJeXw
Cs0.08FA0.8MA0.12PbBr0.36I2.64,Cs; FA; MA,Pb,Br; I,,TiO2-c | TiO2-mp | SnO2,Spiro-MeOTAD,Au,Chlorobenzene,DMF; DMSO,False,100,Spin-coating,Unknown,0.16,False,0.972,22.83,0.4679999999999999,10.39,GLETbxcpdLwHRTZ_j6b5TTSIpa3W
MAPbI3,MA,Pb,I,1.6,Al2O3-c,Spiro-MeOTAD,Au,Unknown,DMF,False,50; 100,Spin-coating,Unknown,0.09,False,0.95,23.0,0.603,14.6,GLKgYVKHEM3tJ5URU_1Budo1Fo3V
FA0.81MA0.15PbBr0.45I2.55,FA; MA,Pb,Br; I,,PCBM-60 | C60 | BCP,PTAA,Cu,Unknown,DMF; DMSO >> IPA,False,105.0 >> 105,Spin-coating >> Spin-coating,N2 >> N2,0.07,False,1.18,22.67,0.76,20.33,GLPcTbvuauZscqWut0zXitjECl8M
MAPbI3,MA,Pb,I,1.63,TiO2-c,Spiro-MeOTAD,Au,Unknown,DMSO >> IPA,False,Unknown >> 100.0,Spin-coating >> CBD,N2 >> N2,0.1,False,1.074,20.72,0.634,16.15,GLSHUHR1NfwhUnZKEtx7WMFPgJxx
MAPbI3,MA,Pb,I,1.6,TiO2-c,Spiro-MeOTAD,Au,Ar,DMF,False,Unknown,Spin-coating,Unknown,0.16,False,1.02,22.0,0.74,16.7,GLSKF6-bWyLvcOVDr8YzVVlpfTAk
MAPbI3,MA,Pb,I,1.61,PCBM-70,PEDOT:PSS,Al,Chlorobenzene,DMSO; GBL,False,100,Spin-coating,Unknown,0.15,False,0.913,19.56,0.706,12.61,GLStsH1kt7MrAQtuyVySYysQ9_35
MAPbI3,MA,Pb,I,1.6,TiO2-c,PTB7,Au,Unknown,DMF,False,90.0,Spin-coating,N2,0.08,False,0.98,23.17,0.7,15.9,GLZquln6eT4dqLfu4xCPed--cJX4
MAPbI3,MA,Pb,I,1.6,C60 | BCP,none,Ag,Chlorobenzene,DMF,False,70.0,Spin-coating,N2,0.1,False,1.03,22.5,0.743,17.3,GL_d2FMKiPxi-W0bW2rrkmh1AhkX
MAPbI3,MA,Pb,I,1.6,TiO2-c | TiO2-mp | ZrO2-mp,NiO-mp,Carbon,N2,DMF; DMSO,False,60; 100,Drop-infiltration,N2,0.1,False,0.99,19.4,0.487,9.35,GLeKayH4IhlXXERg-HpKeIQA6hpm
MAPbI3,MA,Pb,I,1.6,TiO2-c,Spiro-MeOTAD,Au,Unknown,DMF >> IPA,False,75 >> 135,Spin-coating >> Spin-coating,Air >> Air,0.12,False,1.05,20.35,0.727,15.6,GLtdFOvsi_Y1naI_ECdTms1IAZNG
Cs0.05FA0.79MA0.16PbBr0.51I2.49,Cs; FA; MA,Pb,Br; I,,C60 | BCP,PTAA,Cu,Ethyl acetate,DMF; DMSO,False,100.0,Spin-coating,N2,0.16,False,,,,,GLvqF8PHqCBcA5ds-3VIvdPAXVLy
MAPbI3,MA,Pb,I,1.6,PCBM-60,NiO-c,Ag,Chlorobenzene,DMSO; GBL,False,100.0,Spin-coating,Unknown,0.12,False,,,,,GLw9PiaINol_LzTK9iGdG1l36A10
MAPbI3,MA,Pb,I,1.6,PCBM-60 | bis-C60,NiO-c,Ag,Toluene,DMSO; GBL,False,100.0,Spin-coating,N2,0.0314,False,1.08,17.48,0.743,14.0,GM36bmYm_p4kFvO5Gm3GfjoFv8cw
Cs0.05FA0.79MA0.16PbBr0.51I2.49,Cs; FA; MA,Pb,Br; I,1.617,C60 | BCP,PTAA,Ag,Diethyl ether,DMF; DMSO,False,100.0,Spin-coating,N2,0.12,False,1.04,20.3,0.68,14.1,GMCwFdLxu0hQqVVNoTfrjlmzXJ4z
MAPb0.75Sn0.25I3,MA,Pb; Sn,I,1.31,PCBM-60 | BCP,PEDOT:PSS,Ag,Unknown,DMF; DMSO >> IPA,False,Unknown >> 120.0,Spin-coating >> Spin-coating,N2 >> N2,0.09,False,0.8029999999999999,24.4,0.7070000000000001,13.86,GMHHp_Dmuc7zreVCQB1KVPn8nFyp
MAPbI3,MA,Pb,I,1.6,TiO2-c,Spiro-MeOTAD,Au,Chlorobenzene,DMSO; GBL,False,100.0,Spin-coating,N2,0.09,False,1.06,21.07,0.747,16.66,GMIeGXP8SiT9ao1Rw_4p4TZL0YQD
MAPbI3,MA,Pb,I,1.6,CPTA | BACl,Spiro-MeOTAD,MoO3 | Au,Unknown,Methylammonium acetate,False,60.0; 100.0,Spin-coating,Ambient,0.05,False,1.058,21.88,0.713,16.5,GMN2gZQFC6ugJ0B4anuxcxr_qTAz
MAPbI3,MA,Pb,I,1.6,none,Spiro-MeOTAD,Ag,Unknown,DMF >> IPA,False,Unknown >> 70.0,Spin-coating >> CBD,N2 >> N2,0.04,False,1.03,17.5,0.63,11.4,GMOT61afN3VuLMNkPTUrwr6PyOeI
Cs0.05FA0.79MA0.16PbBr0.48I2.52,Cs; FA; MA,Pb,Br; I,,TiO2-c | TiO2-mp,Spiro-MeOTAD,Au,Chlorobenzene,DMF; DMSO,False,100.0,Spin-coating,N2,0.16,False,,,,19.67,GMRXaos5Yrlj1VR9O-1xyq3oQwMU
MAPbI3,MA,Pb,I,1.6,TiO2-c | TiO2-mp,Spiro-MeOTAD,Au,Diethyl ether,DMF; DMSO,False,100.0,Spin-coating,Air,1.0,False,1.12,20.5,0.68,14.6,GMdOVNW7pkI9QptOr0Yqz2MoL8Fo
MAPbI3,MA,Pb,I,1.6,TiO2-c,PTAA,Au,IPA,none >> none,False,Unknown >> 70.0,Evaporation >> Diffusion-gas reaction,Vacuum >> N2,0.1134,False,0.73,22.25,0.73,17.22,GMmG4lA28xT4jXWMHhij32HnDG35
CsPbI3,Cs,Pb,I,2.92,Unknown,Unknown,,,,False,,,,,False,,,,,GMo7XwaxlsFpcdYAIyPIaT6Ao8CR
MAPbI3,MA,Pb,I,1.6,PCBM-60,PEDOT:PSS,Ca | Ag,Unknown,DMF >> IPA,False,Unknown >> 100.0,Spin-coating >> Spin-coating,Unknown,0.1,False,0.825,5.25,0.79,11.45,GMsdcy8NLDLn8erMMv33NBg6dg-M
MAPbI3,MA,Pb,I,1.6,ZnO-nw,Spiro-MeOTAD,Au,Unknown,DMF >> IPA,False,100.0 >> 100.0,Spin-coating >> Spin-coating,Unknown,0.12,False,1.055,19.44,0.698,14.35,GMwk-k34DMa478ULYW8rXskSCry7
MAPbBr2I,MA,Pb,Br; I,,PCBM-60 | BCP,PEDOT:PSS,Ag,Unknown,none >> Methanol; Ethanol,False,Unknown >> 80.0,Evaporation >> Spin-coating,Vacuum >> N2,0.09,False,1.11,10.98,0.59,7.26,GN8DiQBrFH54zEyOUpiCwe0Ig5OL
MAPbI3,MA,Pb,I,1.6,TiO2-c | TiO2-mp,CuSCN,Carbon,Chlorobenzene,DMF; DMSO,False,60; 100,Spin-coating,N2,0.16,False,0.96,18.9,0.68,12.41,GN8b82j-zfM5ML66ueLzwZ_1BWIt
MAPbI3,MA,Pb,I,1.6,PCBM-60 | BCP,NiO-c,Ag,Chlorobenzene,DMSO; GBL,False,70.0,Spin-coating,N2,0.09,False,0.94,19.8,0.54,11.0,GN9zOrh5ECEHZWvYka8y7PSOH04F
MAPbI3,MA,Pb,I,1.6,PCBM-60 | BCP,NiO-c,Ag,Diethyl ether; Chlorobenzene,DMF; DMSO,False,100.0,Spin-coating,Ambient,0.11,False,0.92,18.2,0.6,10.1,GNI9gjV0B4e4otdw84XyuzcUtMkP
MAPbI3,MA,Pb,I,1.6,TiO2-c | TiO2-mp,Spiro-MeOTAD,Au,Unknown,DMF >> IPA,False,40; 100 >> 100,Spin-coating >> Spin-coating,Air >> Air,0.1,False,0.935,17.11,0.69,11.03,GNJN8yYXOhMnkyua35ptXGhIR9Lk
Cs0.06FA0.78MA0.16PbBr0.18I2.82,Cs; FA; MA,Pb,Br; I,,TiO2-np,Spiro-MeOTAD,MoO3 | Ag,Unknown,DMF >> Ethanol,False,70.0 >> 125.0,Spin-coating >> Spin-coating,Unknown,0.1,False,1.14,21.89,0.813,19.56,GNS2noReHBCIb2_045sFoQazVsvG
MAPbI3,MA,Pb,I,1.6,TiO2-c,Spiro-MeOTAD,Ag,Unknown,DMF; TBP >> IPA,False,70.0 >> 70.0,Spin-coating >> CBD,Unknown,0.12,False,0.9,19.58,0.49,8.66,GNTid2QNzEN7AbGptpwtVJKuQDo0
MAPbI3,MA,Pb,I,1.6,TiO2-c,Spiro-MeOTAD,Au,Diethyl ether,DMF; DMSO,False,70; 100,Spin-coating,Unknown,0.1,False,1.01,19.95,0.677,13.64,GNfyJ_kMB9YuSyDKnPKsWsALv8ri
Cs0.03FA0.77MA0.2PbBr0.46I2.54,Cs; FA; MA,Pb,Br; I,1.5,TiO2-c | TiO2-mp,Spiro-MeOTAD,Au,Chlorobenzene,DMF; DMSO,False,100,Spin-coating,Unknown,0.1,False,1.07,21.4,0.703,16.1,GNpWtfotw-E5MpojKamT1nOTV9lz
MAPbI3,MA,Pb,I,1.6,Ca | C60,TAPC | MoO3; TAPC,MoO3 | Ag,Unknown,none >> none,False,Unknown,Evaporation >> Gas reaction,Vacuum >> MAI; Vacuum,0.1,False,0.99,22.52,0.725,16.16,GNyvkhzZunvjN3FFyIm41zrM7Yy7
MAPbI3,MA,Pb,I,1.6,PCBM-60 | ZnO-np,NiO-c,Ag,Chlorobenzene,DMF,False,100.0,Spin-coating,N2,0.0525,False,1.03,19.44,0.72,14.43,GO-ssK_3rvN5sM75eflYxmfhNgdA
MAPbI3,MA,Pb,I,1.6,TiO2-c | TiO2-mp,Spiro-MeOTAD,Au,Toluene,DMSO,False,100.0,Spin-coating,N2,0.12,False,0.8740000000000001,20.0,0.51,11.0,GO8M2wmV8_9qpUFZI0uTzO_vKgaf
MAPbI3,MA,Pb,I,1.6,ZnO-c | ZnO-nw,Spiro-MeOTAD,Ag,Unknown,DMF >> IPA,False,70.0 >> 100.0,Spin-coating >> Spin-coating,Unknown,0.12,False,0.959,17.5,0.63,11.7,GOAlT50Fu-Pz7kYGmys4vFBvMcP-
MAPbI3,MA,Pb,I,1.6,TiO2-c,Spiro-MeOTAD,Au,Gas,DMF,False,100.0,Spin-coating,Air,0.16,False,1.0,18.84,0.65,12.37,GOeH-WoLfjU68ygv4eMl4CvflYUe
(PBA)BAMA3Pb4I13,(PBA); BA; MA,Pb,I,1.65,PCBM-60 | BCP,PTAA,Ag,Unknown,DMF; DMSO,False,100,Spin-coating,N2,0.08,False,1.18,17.0,0.77,15.4,GP-amhXtrb9c2SOYA_QX-w4p0kif
MAPbI3,MA,Pb,I,1.6,PCBM-60 | TiO2-np,PEDOT:PSS,Al,Unknown,DMF,False,Unknown,Spin-coating,N2,0.01,False,0.87,12.7,0.629,7.0,GP9dFKYwbWP3tT0MmyhjYQ-Q60pm
MAPbI3,MA,Pb,I,1.6,PCBM-60,PEDOT:PSS,Ag-nw,Toluene,DMSO; GBL,False,100.0,Spin-coating,N2,0.1,False,1.0,17.19,0.72,11.64,GPCK4FoJflvfGDcoAlxdRymn7ZY9
FA0.85MA0.15PbBr0.45I2.55,FA; MA,Pb,Br; I,,TiO2-c | TiO2-mp,CuPc,Au,Unknown,DMF; DMSO,False,100.0,Spin-coating,N2,0.096,False,1.07,22.6,0.775,18.8,GPMa-agYLKxFkF2Pz68c5mNHJb0R
MAPbI3,MA,Pb,I,1.6,TiO2-c | TiO2-mp,Spiro-MeOTAD,Ag,Diethyl ether,DMF; DMSO,False,100.0,Spin-coating,Unknown,0.1,False,1.08,22.8,0.745,18.5,GPRq57EMJt4GgrD4EUR7yzmu-YTL
MAPbI3,MA,Pb,I,1.6,PCBM-60 | LiF,PEDOT:PSS,Al,Unknown,DMF,False,100,Spin-coating,N2,0.04,False,0.89,21.72,0.5770000000000001,11.14,GPat6vB6BTidi8JYTW7ienK7qbK7
MAPbI3,MA,Pb,I,1.6,TiO2-c,Spiro-MeOTAD,Au,Unknown,DMF,True,Unknown,Spin-coating,Unknown,0.1,False,1.09,20.78,0.7170000000000001,16.25,GPfqYuwhbRYtf9oSM8jqqi9ozWIU
MAPbI3,MA,Pb,I,1.6,TiO2-c,Spiro-MeOTAD,Ag,Unknown,DMF,False,100.0,Spin-coating,Unknown,0.09,False,0.95,19.1,0.643,11.7,GPgFRokBfmd1D187ZlxCVFgFRxgc
MAPbI3,MA,Pb,I,1.6,TiO2-c,Spiro-MeOTAD,Ag,Hot air,DMF,False,150.0,Spin-coating,Air,0.09,False,1.03,21.76,0.7,15.22,GPjDHPB0Ehzxam6YSNUYE2WHjUx-
FA0.84MA0.16PbBr0.45I2.55,FA; MA,Pb,Br; I,,TiO2-c | TiO2-mp,Spiro-MeOTAD,Au,Chlorobenzene,DMF; DMSO,False,100.0,Spin-coating,Unknown,0.16,False,,,,,GPwI_TZ5Ak3pohu12TInpr8NZI_I
BA2MA3Pb4I13,BA; MA,Pb,I,,PCBM-60 | BCP,PEDOT:PSS,Ag,Unknown,DMF,False,70.0,Spin-coating,Unknown,0.09408,False,0.988,16.2,0.7390000000000001,13.39,GQ3DSeWC8j2iHm3HdFSAUHiWsfwR
MAPbI3,MA,Pb,I,1.56,TiO2-c | C60,PEO | Spiro-MeOTAD,Au,Toluene,DMF; DMSO,False,100.0,Spin-coating,N2,0.08,False,1.098,19.87,0.75,16.46,GQ4lmUOper1d9GrhwV6MKH9wjE-c
FA0.83MA0.17PbBr0.5I2.5,FA; MA,Pb,Br; I,,TiO2-c | TiO2-mp,Spiro-MeOTAD,Au,Chlorobenzene,DMF; DMSO,False,100.0,Spin-coating,Unknown,0.2,False,1.067,18.24,0.551,10.68,GQKbiQ8Y5DiOKPOqxPz2LhNauWSx
MAPbI3,MA,Pb,I,1.6,TiO2-c,Spiro-MeOTAD,Ag,Chlorobenzene,DMF; DMSO,False,Unknown,Spin-coating,Unknown,0.05,False,1.03,19.39,0.517,11.7,GQYNf3et1jJQ-IxPAFUz6tpvI84N
MAPbI3,MA,Pb,I,1.6,PCBM-60 | Zr(acac)4,PolyTPD,Ag,Unknown,DMF; DMSO >> IPA,False,Unknown >> 100,Spin-coating >> CBD,Unknown,0.1,False,1.04,23.1,0.7879999999999999,18.8,GQbtEwhahz7pfnwSJ_p03m6U1zal
MAPbI3,MA,Pb,I,1.6,IDTT2FPDI | PCBM-60 | Bphen,PTAA | PMMA,Al,2-Butanol,DMF; DMSO,True,100.0; 100,Spin-coating,N2,0.12,False,1.1,23.4,0.727,18.8,GQePv85pIV38dO1r8dcrOsYSnffm
FA0.4MA0.6PbI3,FA; MA,Pb,I,,ZnO-c | Cs2CO3,Spiro-MeOTAD,Ag,N2,DMF,False,100.0,Spin-coating,Unknown,0.45,False,0.807,22.22,0.5579999999999999,8.79,GR4PsmPMfSdDaCG89Ew2E826StZe
MAPbI3,MA,Pb,I,1.6,TiO2-c,Spiro-MeOTAD,Ag,Unknown,DMF; DMSO,False,Unknown,Spin-coating,Unknown,0.1,False,1.08,22.57,0.76,18.53,GRBXuISqQc_D4ne-OfOMbhPiiGts
Cs0.05FA0.5MA0.45PbBr0.04I2.96,Cs; FA; MA,Pb,Br; I,,SnO2-np,Spiro-MeOTAD,Au,Unknown,DMF; DMSO >> IPA,False,70.0 | 150.0,Spin-coating >> Spin-coating,N2 >> N2,0.09408,False,1.126,23.52,0.7659999999999999,20.29,GRIuOEu-IRSfp1WoYegBDCxIVc9N
MAPbI3,MA,Pb,I,1.6,C60 | BCP,PTAA,Cu,Ethyl acetate,DMF; DMSO,False,100,Spin-coating,N2,0.16,False,1.08,19.0,0.66,13.4,GRQfgbjXdyz6_E6YRyv7wPGaqTGM
MAPbI3,MA,Pb,I,1.6,TiO2-c,Spiro-MeOTAD,Au,Unknown,DMF >> IPA,False,Unknown >> 70,Spin-coating >> CBD,Unknown,0.07,False,0.95,19.79,0.67,12.58,GRZG_ZJzG3IgeLU4dSGEF8P4Nit0
MAPbI3,MA,Pb,I,1.6,PCBM-60 | LiF,PEDOT:PSS,Al,Unknown,DMF,False,100,Spin-coating,N2,0.04,False,0.98,20.26,0.562,11.17,GRdwnC0HicI3i7U35NGt0263bTeK
MAPbI3,MA,Pb,I,1.6,TiO2-c,Spiro-MeOTAD,Au,Unknown,DMSO >> IPA,False,Unknown >> 150.0,Spin-coating >> CBD,N2 >> N2,0.05,False,1.04,19.4,0.6990000000000001,14.3,GRmSv-gdlaynE-BGia-iImHhSX-l
MAPbI3,MA,Pb,I,1.6,TiO2-c,PTAA,Au,Unknown,DMF >> IPA,False,Unknown >> 105.0,Spin-coating >> Spin-coating,Air >> Air,0.096,False,,,,17.42,GRmq1rcpKhcVj2STiD3qQ_KMb2Vg
FA0.85MA0.15PbBr0.45I2.55,FA; MA,Pb,Br; I,,TiO2-np,Spiro-MeOTAD,Au,Chlorobenzene,Unknown,False,100.0,Spin-coating,Unknown,0.049,False,1.02,17.5,0.421,7.52,GSITsceqP5_MQPB5iMUz0R6ZY5Um
FA0.85MA0.15PbBr0.45I2.55,FA; MA,Pb,Br; I,,TiO2-c,Spiro-MeOTAD,Au,Toluene,DMF; DMSO,False,400.0,Spin-coating,N2,1.0,False,1.125,21.49,0.695,16.79,GSLH13J23Eu6ZOrE07-G4YM6s6-g
Cs0.05FA0.83MA0.12PbBr0.45I2.55,Cs; FA; MA,Pb,Br; I,,TiO2-np,Spiro-MeOTAD,Au,Chlorobenzene,DMF; DMSO,False,100.0,Spin-coating,Ar,0.1,False,1.19,22.62,0.752,21.33,GSlWog2JandnqAFG-PFV-NA-S02r
MAPbI3,MA,Pb,I,1.6,TiO2-c | TiO2-mp,Spiro-MeOTAD,Au,Unknown,DMF >> IPA,False,70.0 >> 100.0,Spin-coating >> Spin-coating,N2 >> N2,0.09,False,0.93,19.25,0.61,11.37,GTAohbqsN9VDJj1YXBaowdf7Khnv
MAPbI3,MA,Pb,I,1.6,ZnO-c,Spiro-MeOTAD,Ag,Chlorobenzene,DMF,False,70.0,Spin-coating,N2,0.09,False,0.97,16.79,0.57,8.5,GTE4vOjgMUdgI175jOYVYPMaQEsZ
MAPbI3,MA,Pb,I,1.6,ZnO-c | Al2O3-mp,Spiro-MeOTAD,Au,Unknown,DMSO,False,100.0,Spin-coating,N2,0.06,False,1.04,16.12,0.6559999999999999,11.01,GTF8y3KGS_AU7R4Poa50UeTVP7M4
FA0.85MA0.15PbBr0.45I2.55,FA; MA,Pb,Br; I,,TiO2-c | TiO2-mp,Spiro-MeOTAD,Au,Chlorobenzene,DMF; DMSO,False,130.0,Spin-coating,Unknown,0.25,False,1.13,22.3,0.76,19.2,GTUD03fTRNJOWhHtwO3eAaVxnuhI
MAPbI3,MA,Pb,I,1.6,TiO2-c | TiO2-mp,Spiro-MeOTAD,Au,Chlorobenzene,DMF; DMSO,False,100.0,Spin-coating,Unknown,0.06,False,0.94,21.2,0.726,14.6,GTUWAIjCZdy0d_8aTOX4nqLhYI00
MAPbI3,MA,Pb,I,1.6,TiO2-c,Spiro-MeOTAD,Ag,Unknown,DMF >> IPA,False,Unknown >> 150.0,Spin-coating >> Spin-coating,N2 >> N2,0.075,False,1.07,21.64,0.731,16.89,GTg4AwWkU4ps3TzLmnoq_cyvbnQ3
MAPbI3,MA,Pb,I,1.57,TiO2-c | TiO2-mp,Spiro-MeOTAD,Au,Unknown,DMF >> none,False,Unknown >> 100.0,Spin-coating >> Gas reaction,Dry air >> Dry air; Methylamin,0.1,False,1.03,19.25,,,GToinzoCy-GPvEf9pmfBxhMRFgsL
MAPbI3,MA,Pb,I,1.6,ZnO-c | TiO2-mp,Spiro-MeOTAD,Au,Chlorobenzene,DMF; DMSO,False,100.0,Spin-coating,Unknown,0.09,False,,,,,GTp7qz_63Xi3hJQLdk0OYK3NzPsl
MAPbI3,MA,Pb,I,1.6,TiO2-c | TiO2-mp,Spiro-MeOTAD,Au,Diethyl ether,DMF; DMSO,False,100.0,Spin-coating,Unknown,0.1,False,1.099,20.7,0.7559999999999999,17.3,GTzwBSwLUQDd4LVedPhpWf35mLKg
FA0.85MA0.15PbBr0.45I2.55,FA; MA,Pb,Br; I,,TiO2-c | PCBA,P3,Au,Chlorobenzene,DMF; DMSO,False,150; 100,Spin-coating,N2,0.04,False,0.93,22.03,0.633,12.5,GU5HVMXL8yAjheuwalaYINkAJ63_
MAPbI3,MA,Pb,I,1.6,TiO2-c | TiO2-mp,none,Carbon,Unknown,DMF >> IPA,False,100.0 >> Unknown,Spin-coating >> CBD,Air >> Air,0.07,False,0.96,18.47,0.55,9.75,GUCBxkL8OAgdt9UXv0cpJgbOqLyA
CsPbBrI2,Cs,Pb,Br; I,,TiO2-c,Spiro-MeOTAD,Au,Unknown,DMF; DMSO,False,35; 120; 165,Spin-coating,Unknown,0.09,False,1.27,12.1,0.622,9.4,GUCk0tN1Gv39ewOM4uXuReKqgoIg
Cs0.08FA0.77MA0.15PbBr0.51I2.49,Cs; FA; MA,Pb,Br; I,1.6,C60 | BCP,PTAA,Cu,Ethyl acetate,DMF; DMSO,False,100,Spin-coating,N2,0.16,False,1.063,18.811,0.766,15.3,GUE2PgVo13GFu-8a6AxTp3JprX3M
MAPbI3 | MAPbBrI2,MA | MA,Pb | Pb,I | Br; I,,TiO2-c | TiO2-mp,CuI,Au,Unknown,DMF >> IPA >> DMF,False,100.0 >> 100.0 >> 100.0,Spin-coating >> CBD >> Spray-coating,Ar >> Ar >> Ar,0.09,False,0.922,20.29,0.624,11.67,GUFVqPF2PovtMywjARcCsx1BRi4_
MAPbI3,MA,Pb,I,1.62,PCBM-60 | BCP,NiO-c,Ag,Chlorobenzene,DMSO; GBL,False,100.0,Spin-coating,Air,0.25,False,1.14,23.71,0.804,21.74,GU_m5s8VcXRFgijAIo2gETqxsp95
MAPbI3,MA,Pb,I,1.63,TiO2-c,Spiro-MeOTAD,Au,Unknown,DMSO >> IPA,True,Unknown >> 100.0,Spin-coating >> CBD,N2 >> N2,0.1,False,1.092,21.68,0.685,17.5,GUcd4HVWoEr9sbi1VeZiJI71exyA
Cs0.1FA0.1MA0.8PbI3,Cs; FA; MA,Pb,I,1.5,PDIN,PTAA,Ag,Diethyl ether,DMF,False,100.0,Spin-coating,N2,0.045,False,1.03,19.51,0.721,14.47,GUjqfNCnyh5TS0vHPmgSUW1Zxh9S
FA0.85MA0.15PbBr0.45I2.55,FA; MA,Pb,Br; I,,SnO2-c,Spiro-MeOTAD,Au,Ethyl acetate,DMF; DMSO,False,120.0,Spin-coating,Unknown,0.1475,False,1.05,21.8,0.68,15.8,GVGL8ipXOrtiOkycko71xn1Y6ZPO
MAPbI3,MA,Pb,I,1.6,TiO2-c,Spiro-MeOTAD,Au,Unknown,DMF,False,100.0,Spin-coating,N2,0.1,False,1.082,21.01,0.736,16.74,GVPU5mWVBK6k-g_QcpidCPrIBWQc
MAPbI3,MA,Pb,I,1.6,TiO2-c | TiO2-mp,Spiro-MeOTAD,Au,Diethyl ether,DMF; DMSO,False,100,Spin-coating,Unknown,0.1,False,1.1,21.77,0.733,17.55,GVXBJimpO8JqcxbUmJsLllsarnd0
MAPbI3,MA,Pb,I,1.6,PCBM-60 | BCP,NiMgLiO,Ag,Toluene,DMSO; GBL,False,100.0,Spin-coating,Unknown,0.09,False,1.061,19.72,0.758,15.87,GVcir2Y8tWWVEl8Q3VUN7SZBEkN9
Cs0.05FA0.79MA0.16PbBr0.51I2.49,Cs; FA; MA,Pb,Br; I,,TiO2-c | TiO2-mp | Sinapoyl malate,Co(II)P,Au,Diethyl ether,DMF; DMSO,False,120.0,Spin-coating,N2,0.11,False,1.09,23.17,0.743,18.77,GViZE2Lv6qKEb_8zox0HGyyChmDO
MAPbI3,MA,Pb,I,1.6,TiO2-c,Spiro-MeOTAD,Ag,Diethyl ether,DMF; DMSO,False,100.0,Spin-coating,Unknown,0.052,False,1.0,22.6,0.736,16.68,GVnQdEIaetkCjR6ARDEMKf0pp2uT
MAPbI3,MA,Pb,I,1.6,PCBM-60 | BCP,PEDOT:PSS,Ag,Unknown,DMSO; GBL,False,100.0,Spin-coating,Unknown,0.07,False,1.0,18.74,0.71,13.31,GVwJ2cQBxwybtscIY86S3E0gnXI9
MAPbI3,MA,Pb,I,1.6,PCBM-60 | BCP,NiO,Ag,Chlorobenzene,DMF; DMSO,False,100,Spin-coating,Unknown,0.1,False,0.99,12.38,0.597,7.3,GW-DOuvHw6Tl0nEmnoMaC0rwqYlR
FAPbI3,FA,Pb,I,1.48,TiO2-np,Spiro-MeOTAD,Ag,Unknown,DMF >> Ethanol,False,70.0 >> 125.0,Spin-coating >> Spin-coating,Unknown,0.1,False,1.08,20.63,0.773,17.21,GW7kSSBGhgaC8d260DfpE0RTJEIU
FAPbI3,FA,Pb,I,1.48,TiO2-c | PCBM-60,PEDOT,Ag,Unknown,DMF >> IPA,False,Unknown >> 150.0,Doctor blading >> CBD,Unknown,0.12,False,1.07,22.29,0.654,15.61,GW8W4QSSbF5oCzYcqGAfAK9TvRYC
FA0.85MA0.15PbBr0.45I2.55,FA; MA,Pb,Br; I,,SnO2-c,Spiro-MeOTAD,Au,Ethyl acetate,DMF; DMSO,False,120,Spin-coating,Unknown,0.16,False,1.103,22.73,0.774,19.41,GWHhHvRwb-9Z3vZhGwMPLpCoCNKz
FA0.15MA0.85PbI3,FA; MA,Pb,I,,C60 | BCP,NiO-np,Ag,Chlorobenzene,DMF; DMSO,False,35; 85,Spin-coating,Unknown,0.0708,False,1.08,20.0,0.72,16.0,GWKg60kiKgfsoa_tL5wjxL0_19sg
CsFAMAPbBrI,Cs; FA; MA,Pb,Br; I,,TiO2-c,Spiro-MeOTAD,Au,Chlorobenzene,DMF; DMSO,False,100,Spin-coating,Unknown,0.16,False,1.01,19.09,0.71,13.7,GWWJFyxjgcRq8pof4TgMbTI1HrTM
FA0.85MA0.15PbBr0.45I2.55,FA; MA,Pb,Br; I,,TiO2-c | TiO2-mp,Spiro-MeOTAD,Au,Toluene,DMF; DMSO,True,110,Spin-coating,Unknown,0.25,False,1.06,20.17,0.62,13.2,GWWf8Mclt2Hd0UghPwUdmQWH8Ft0
Cs0.05MA0.95Pb0.95Sn0.05Br0.1I2.9,Cs; MA,Pb; Sn,Br; I,,TiO2-c | TiO2-mp,Spiro-MeOTAD,Au,Unknown,DMF; GBL,False,100.0,Spin-coating,Unknown,0.09,False,0.867,13.0,0.634,8.25,GWXoC2ZGBgT9DNgfz6vtQsMfH0kt
MAPbI3,MA,Pb,I,1.6,SnO2-np,Spiro-MeOTAD,Au,Chlorobenzene,DMF; DMSO,False,100.0,Spin-coating,Air,0.04,False,1.07,21.4,0.74,17.0,GWj4HPtGWllEncc3iHUdTDxL2fE_
FA0.94MA0.6PbBr0.06I2.94,FA; MA,Pb,Br; I,,SnO2-np,PTAA,Ag,Unknown,DMF; DMSO >> IPA,False,Unknown >> 100.0,Spin-coating >> Spin-coating,N2 >> Air,0.1,False,1.153,24.19,0.73,20.36,GWjI4qCj8jk4JjLLWFAwQYYfRxas
FA0.976MA0.024PbBr0.075I2.925,FA; MA,Pb,Br; I,1.54,SnO2-np,Spiro-MeOTAD,Ag,Unknown,DMF >> IPA,False,Unknown >> 150.0,Spin-coating >> Spin-coating,Air >> Air,0.093,False,1.1,24.85,0.7190000000000001,19.65,GWtKQhmrrRlC3U8UzchKfI-z54lx
MAPbI3,MA,Pb,I,1.55,TiO2-c | TiO2-mp,Spiro-MeOTAD,Au,Unknown,DMF,False,70.0,Spin-coating,Unknown,0.16,False,0.778,15.2,0.68,8.0,GX1iJX4abTZHN6JX4vBXW92LxecQ
MAPbI3,MA,Pb,I,1.6,TiO2-np; Nb2O5,Spiro-MeOTAD,Au,Chlorobenzene,DMAc; NMP,False,Unknown,Spin-coating,N2,0.07,False,0.99,20.04,0.69,13.6,GX39dDfbrhnMTYSm0bycsHeMCvoV
MAPbI3,MA,Pb,I,1.6,TiO2-c | TiO2-mp,Spiro-MeOTAD,MnO3 | Ag,Chlorobenzene,DMF,False,110.0,Spin-coating,N2,0.1,False,0.95,20.63,0.71,13.91,GX3SXyDQI1dGXY7KpHEDz1vGqjZF
MAPbI3,MA,Pb,I,1.6,TiO2-c | TiO2-mp,Spiro-MeOTAD,Au,Diethyl ether,DMF; DMSO,False,100.0,Spin-coating,Air,2.0,True,0.84,19.9,0.43,7.1,GX477oY9m08loNBznOnRKkO73QSp
MAPbI3,MA,Pb,I,1.6,C60 | BCP,PEDOT:PSS,Ag,Unknown,none >> IPA,False,Unknown >> 60.0,Evaporation >> Spin-coating,Vacuum >> N2,0.0706,False,0.902,20.27,0.7170000000000001,13.69,GY-e9i8sOfaSXlHZE4jrIf4Wteqm
MAPbI3,MA,Pb,I,1.6,TiO2-c,Spiro-MeOTAD,Au,Unknown,DMF,False,100.0,Spin-coating,N2,0.1,False,1.132,9.59,0.629,7.02,GY05YaVqSuEhcHGTCS0ZSa_M75es
FA0.2MA0.8PbI3,FA; MA,Pb,I,,TiO2-c | TiO2-mp | ZrO2-mp,none,Carbon,Unknown,DMF,False,100.0,Spin-coating,Air,0.96,False,0.931,19.95,0.46,8.52,GY48w8Xak0XJaaNmQUGrijHCoDhu
MAPbI3,MA,Pb,I,1.6,TiO2-c | TiO2-mp,Graphene oxide; NiO-c,Au,Chlorobenzene,DMSO,False,90.0,Spin-coating,Unknown,0.15,False,1.01,20.4,0.61,12.6,GYIILO1OQVbj7tddgNBsOTd_x1gf
MAPbI3,MA,Pb,I,1.6,ITIC; PCBM-60 | PEI,PEDOT:PSS,Ag,Chlorobenzene,DMSO; GBL,False,100.0,Spin-coating,Unknown,0.038,False,1.02,17.61,0.72,12.93,GYKmiD7FR1iz-PP-Vz-uG9wF1jYh
MAPbI3,MA,Pb,I,1.6,ZnO-c,Spiro-MeOTAD,Au,Unknown,DMF >> IPA,False,100.0 >> 130.0,Spin-coating >> CBD,N2 >> N2,0.085,False,1.01,20.4,0.66,13.6,GYUCtwpk0knNYLDye-NfiGM_Kqkp
FA0.83MA0.13PbBr0.39I2.61,FA; MA,Pb,Br; I,,SnO2-c | C9,Spiro-MeOTAD,Au,Chlorobenzene,DMF; DMSO,False,150.0,Spin-coating,N2,0.1,False,1.12,23.4,0.784,20.5,GYfvHIwqjXWOy8v3MrP_trGTsbSC
Cs0.05FA0.85MA0.15PbBr0.45I2.55,Cs; FA; MA,Pb,Br; I,,PCBM-60 | Zr(acac)4,NiO,Ag,Ethyl acetate,DMF; DMSO,False,100,Spin-coating,N2,0.16,False,1.05,21.35,0.7440000000000001,16.67,GYqwEWFx8Hbqj9fI8JOMtLtXGXrm
BA2MA3Pb4I13,BA; MA,Pb,I,1.64,PCBM-60,NiO-c,Ag,Unknown,DMF; DMSO,False,100.0,Spin-coating,N2,0.05,False,1.08,15.14,0.67,11.19,GYsTVjx5y8xOJ9CA9omnvhkDX10d
MAPbI3,MA,Pb,I,1.6,TiO2-c,Spiro-MeOTAD,MoO3 | Au | MoO3,Ar,DMF; DMSO,False,100.0,Spin-coating,Unknown,0.1,False,0.941,13.7,0.63,8.1,GZDM00MN5AgPb1luzwrJSTUY8CX6
Cs0.05FA0.79MA0.16PbBr0.51I2.49,Cs; FA; MA,Pb,Br; I,,TiO2-c | TiO2-mp,Spiro-MeOTAD,Au,Chlorobenzene,DMF; DMSO,False,100.0,Spin-coating,N2,0.1,False,1.096,23.0,0.73,18.3,GZZIwPrJ1sVJM0PK4zkqZlByO0c0
Cs0.05FA0.8075MA0.1425PbBr0.3I2.7,Cs; FA; MA,Pb,Br; I,,PCBM-60 | BCP,CL1-2,Ag,Toluene,DMF; DMSO,False,100.0,Spin-coating,N2,0.1,False,0.98,17.1,0.78,13.0,GZ_9ns1ozc0yZXsNqrdiOct9ygls
FAPbBr3I,FA,Pb,Br; I,1.6,SnO2-c,Spiro-MeOTAD,Au,Unknown,DMF >> IPA,False,Unknown >> 135.0,Spin-coating >> CBD,Unknown,0.1031,False,1.1,21.82,0.759,18.23,GZayhbDm1GjABtfM2pS8FSRW587R
MAPbI3,MA,Pb,I,1.6,TiO2-c | TiO2-mp | ZrO2-mp,none,Carbon,Unknown,DMF,False,100.0,Doctor blading,Unknown,0.1,False,0.905,21.03,0.66,12.56,GZbbjPsyvtDow56pRuG521Vu7RZ2
FA0.83MA0.17PbBr0.51I2.49,FA; MA,Pb,Br; I,1.57,PCBM-60,PEDOT:PSS,PEI | PEDOT:PSS | PDMS,Chlorobenzene,DMF; DMSO,False,100.0,Spin-coating,N2,1.01,False,1.07,18.7,0.78,15.61,GZcUv0q9PKpQMWW9BhjCyLkQlOqM
Cs0.05FA0.79MA0.16PbBr0.51I2.49,Cs; FA; MA,Pb,Br; I,,C60 | BCP,PTAA,Cu,Diethyl ether,DMF; DMSO,False,100.0,Spin-coating,N2,0.06,False,,,,16.2,GZeH58p3qUZ-sP6SLJXN1vG5NVo-
Cs0.06FA0.94PbI3,Cs; FA,Pb,I,,PCBM-60 | AZO-np | SnO2-c,PTAA,Ag,N2,DMF; NMP,False,100.0,Spin-coating,N2,0.0314,False,1.07,23.1,0.742,18.4,GZf48Q311ACUwCn8BYqg-umAxgdD
FA0.85MA0.15PbBr0.45I2.55,FA; MA,Pb,Br; I,,TiO2-c | TiO2-mp,Spiro-MeOTAD,Au,Unknown,DMF; DMSO >> IPA,False,70.0 >> 100.0,Spin-coating >> Spin-coating,N2 >> N2,0.16,False,1.12,22.67,0.74,19.18,GZtgPxqxy638P3j1OUcjEkQIzRs0
(BEA)0.5Cs0.15FA2.36MA0.48Pb3Br1.7I0.83,(BEA); Cs; FA; MA,Pb,Br; I,,TiO2-c,Spiro-MeOTAD,Au,Unknown,DMF; DMSO,False,100.0,Spin-coating,N2,0.1,False,1.1,21.89,0.722,17.39,G_CcgDSgFRuA7-8c-wVYcfzkczye
MAPbI3,MA,Pb,I,1.6,C60 | BCP,PCT,Ag,Chlorobenzene,DMF,False,100.0,Spin-coating,Unknown,0.1,False,1.01,21.4,0.764,16.0,G_D7RKcoFBzSmr2FFHogPs0-5_iU
