Repository: GouravSidana/firstML

# firstML
My first Machine Learning Project

File: filtered_perovskite.csv (part 44 of 155)
Formula,A_ion,B_ion,X_ion,Bandgap,ETL,HTL,Backcontact,Antisolvent,Solvent,Solv_annel,Anneal_temp,Dep_procedure,Synth_atm,Cell_area,Is_module,Voc,Jsc,FF,PCE,entry_id
MAPbI3,MA,Pb,I,1.6,TiO2-c,PDTSTTz-4,MoO3 | Ag,Unknown,DMF,False,105.0,Spin-coating,N2,0.04,False,0.9,21.12,0.73,13.93,G_EMwvVfOwoR9lEyejdSQ7IKncIX
MAPbI3,MA,Pb,I,1.6,PCBM-60,PEDOT:PSS,Ag,Toluene,DMSO; GBL,False,100.0,Spin-coating,Unknown,0.1,False,0.88,19.6,0.426,7.36,G_HWcBgawX9eUO0bbZf_f52JuwpK
MAPbBrxIx,MA,Pb,Br; I,,TiO2-c | TiO2-mp,Spiro-MeOTAD,Au,Unknown,DMF >> IPA,False,100,Spin-coating >> Spin-coating,Unknown,0.09,False,0.867,19.147,0.735,12.21,G_NRy6izjSxtOlwjzuK9eJKh0Ued
MAPbI3,MA,Pb,I,1.6,PCBM-60,NiO-c | NiO-mp,Ag,Chlorobenzene,DMF; DMSO,False,100.0,Spin-coating,Unknown,0.0625,False,1.11,21.58,0.8190000000000001,19.62,G_V0L7W_YO6ew8FAsgGOYGMq-pz4
MAPbI3,MA,Pb,I,1.6,PCBM-60 | BCP,NiO-c,Ag,Diethyl ether,DMF; DMSO,False,50; 100,Spin-coating,Air,0.1,False,0.97,14.4,0.598,8.39,G_VB8c2inCUYljUuvQ7gK40Na2La
MAPbI3,MA,Pb,I,1.59,TiO2-c | TiO2-mp | Al2O3-mp,none,Carbon,Unknown,DMF,False,70.0,Drop-infiltration,Unknown,0.16,False,0.89,19.0,0.68,11.5,G_mXURhDOvAwm4mJU5kibuEP8S_0
Cs0.08FA0.78MA0.14PbBr0.42I2.58,Cs; FA; MA,Pb,Br; I,1.61,TiO2-c | TiO2-mp,CuS,Au,Chlorobenzene,DMF; DMSO,False,100.0,Spin-coating,Unknown,0.1,False,0.72,21.57,0.73,11.37,G_tzXHlJtMQNPVxPUeu8CLmcOIaj
MAPbI3,MA,Pb,I,1.6,PCBM-60 | LiF,PEDOT:PSS,Al,Toluene,DMSO; GBL,False,100.0,Spin-coating,Unknown,0.11,False,0.83,21.7,0.65,11.7,GaBboEXtCTA_KzKWU1hcCSY5-ToN
MAPbI3,MA,Pb,I,1.6,PCBM-60,NiMgLiO,Ag,Toluene,DMSO; GBL,False,100.0,Spin-coating,Unknown,0.09,False,1.071,19.67,0.66,14.07,GaKJB6sw_Jqql847qVU7Xxnz4lHn
MAPbI3,MA,Pb,I,1.6,CdS,Spiro-MeOTAD,Ag,Chlorobenzene,DMF,False,100.0,Spin-coating,Unknown,0.1,False,1.06,21.0,0.634,14.2,GaPq288PHikOepEvLXmVky2unn73
MAPbI3,MA,Pb,I,1.61,TiO2-c | TiO2-mp,Spiro-MeOTAD,Au,Unknown,DMF >> IPA,False,Unknown >> 70.0,Spin-coating >> Spin-coating,Dry air >> Dry air,0.22,False,0.936,21.3,0.63,12.8,GaSJnDr31g1MRFUWrecYQhcPrr1T
MAPbI3,MA,Pb,I,1.6,TiO2-c,Spiro-MeOTAD,Ag,Diethyl ether,GBL; NMP,False,150.0,Spin-coating,Unknown,0.12,False,0.99,19.2,0.634,12.1,GaZMXbOrMiKciWQ6ZUXyNIjeqImk
MAPbI3,MA,Pb,I,1.59,PCBM-70,PEDOT:PSS,Al,Unknown,DMF >> none,False,70.0 >> 150.0,Spin-coating >> Gas reaction,Air >> MAI; Vacuum,0.06,False,0.944,20.82,0.498,9.79,GaZhpSAwGTUKxTDXf7iryQtgsBwd
FA0.1MA0.9PbI3,FA; MA,Pb,I,,TiO2-c,Spiro-MeOTAD,Au,Vacuum,DMF,False,120.0,Spin-coating,Air,0.1,False,1.09,23.43,0.8,20.24,Ga_SjnSz6zQsqaZlfhvA2-L1lDrx
MAPbI3,MA,Pb,I,1.5,PCBM-70,NiO-c | FDA,AgAl,Chlorobenzene,DMSO,False,100.0,Spin-coating,Unknown,0.1,False,1.08,20.19,0.6940000000000001,15.13,GadFUeoQACCofYnt_5gsQyYB5Ncp
MAPbI3,MA,Pb,I,1.6,TiO2-c | TiO2-mp,Spiro-MeOTAD,Ag,Diethyl ether,DMF,False,65; 100,Spin-coating,Unknown,0.1,False,1.07,20.3,0.7340000000000001,16.7,Gag4u7SNgpk-63i2YjuxCxgli2UM
MAPbI3,MA,Pb,I,1.6,TiO2-c | TiO2-mp,Spiro-MeOTAD,Au,Unknown,DMF >> IPA,False,70.0 >> 70.0,Spin-coating >> Spin-coating,Unknown,0.56,False,0.911,16.590999999999998,0.654,9.89,Gap3XExcX7ZUgvIsut4wDQGldVXJ
MAPbI3,MA,Pb,I,1.6,PCBM-60 | AZO-np,PEDOT:PSS,SnO2-c | Ag | SnO2-c,Unknown,Unknown,False,Unknown,Spin-coating,N2,0.0177,False,0.879,17.5,0.74,11.4,GbBEaQS7NZXUQxSc-v9XEwkDLQNC
FA0.94MA0.6PbBr0.06I2.94,FA; MA,Pb,Br; I,,SnO2-np,Caffeine | Spiro-MeOTAD,Ag,Unknown,DMF; DMSO >> IPA,False,Unknown >> 100.0,Spin-coating >> Spin-coating,N2 >> Air,0.1,False,1.168,24.63,0.75,21.58,GbKWDTFQ0w-4BVmgGdMnNWNXDZX_
MAPbI3,MA,Pb,I,1.6,SnO2-np,Spiro-MeOTAD,Ag,Vacuum,DMF >> IPA,False,Unknown >> 150.0,Spin-coating >> Spin-coating,N2 >> N2,0.1,False,1.11,22.02,0.79,19.24,GbTKuuQ8GttCzvu1mCVVjV8eRr-e
Cs0.05FA0.79MA0.16PbBr0.51I2.49,Cs; FA; MA,Pb,Br; I,,SnO2-c,Spiro-MeOTAD,Au,Chlorobenzene,DMF; DMSO,False,130.0,Spin-coating,N2,0.1,False,1.02,21.47,0.74,16.24,GbVPqrJkVGmEwiHYr6lBYhF9faDJ
MAPbI3,MA,Pb,I,1.59,TiO2-c | TiO2-nw,Spiro-MeOTAD,Ag,Unknown,DMF; DMSO,False,100.0,Spin-coating,Unknown,0.4,False,,,,7.8,GbWm1YM3VRb45X3ruHpH80_S_wqE
MAPbI3,MA,Pb,I,1.5,CdS,Spiro-MeOTAD,Au,Unknown,DMSO; GBL,False,100.0,Spin-coating,N2,0.09,False,0.95,20.53,0.66,12.91,GbcRK4WXyhOUbAUMM2kVEvbO6slf
FA0.1MA0.9PbI3,FA; MA,Pb,I,,C60 | BCP,PEDOT:PSS,Ag,Toluene,DMF; DMSO,False,105.0,Spin-coating,Unknown,0.1,False,0.87,15.66,0.76,10.34,Gbfn2g4j8g8-KcBbhjAhNH69JYzE
MAPbI3,MA,Pb,I,1.6,TiO2-c | TiO2-mp,Spiro-MeOTAD,Ag,Chloroform; Hexane,DMF; DMSO,False,100,Spin-coating,Air,0.07,False,1.053,21.91,0.547,12.62,GbhHXM4K1KVjBxB5gMbSGUpQBUrK
MAPbI3,MA,Pb,I,1.6,PCBM-60,Cu2O,Ca | Al,Unknown,DMF,False,100.0,Spin-coating,N2,0.04,False,1.04,16.42,0.723,12.36,GbmdWEQhMdBlc-utMX3oBVpQvyJ4
MAPbI3,MA,Pb,I,1.6,TiO2-c | TiO2-mp,Spiro-MeOTAD,Ag,Unknown,DMF >> IPA,False,70.0 >> 70.0,Spin-coating >> CBD,Unknown,0.1,False,0.9,17.31,0.662,10.32,Gbmkbhg7Zig_LYJXTGa399joGhdd
MAPbI3,MA,Pb,I,1.6,TiO2-c,Spiro-MeOTAD,Au,Unknown,DMF >> none,False,110.0 >> 120.0,Spin-coating >> Gas reaction,Air >> MAI,0.062,False,1.0,20.9,0.68,14.2,GbopDd64DwWjqvcChT_YQ3vRs4QZ
MAPbI3,MA,Pb,I,1.6,TiO2-c,none,Carbon,Unknown,DMF >> IPA,False,240 >> 120,Spray-coating >> Spray-coating,Unknown,0.1,False,1.07,16.0,0.56,9.58,GbxJknKoekw7gyHEs8gvuCGyecre
MAPbI3,MA,Pb,I,1.59,C60; PCBM-60 | bis-C60,NiO-np,Ag,Unknown,DMF >> IPA,True,Unknown,Spin-coating >> Spin-coating,N2 >> N2,0.06,False,1.01,22.0,0.69,15.32,Gc2MmpMFV15doVgLBvpiQT1MR-jz
MAPbI3,MA,Pb,I,1.6,TiO2-c | TiO2-mp,Spiro-MeOTAD,Au,Diethyl ether,DMF,False,65; 100,Spin-coating,Unknown,0.125,False,1.06,21.0,0.73,16.2,Gc93ZDsjq1AWCyynbS--pmAcdhyB
FA0.8MA0.15PbBr0.45I2.55,FA; MA,Pb,Br; I,,TiO2-np,Spiro-MeOTAD,Au,Chlorobenzene,DMF; DMSO,False,100,Spin-coating,N2,0.049,False,,,,20.45,GcKL51-EA-IunkJF3F8Co8Pde4m1
MAPbI3,MA,Pb,I,1.6,PCBM-60,DNA-CTMA,Al,Unknown,DMF >> IPA,False,Unknown,Spin-coating >> CBD,Unknown,0.2,False,0.9,19.2,0.723,12.49,GcMN91gEf4YxnvVITNa33Hgr5vEx
MAPbI3,MA,Pb,I,1.6,SnO2,Spiro-MeOTAD,MoO3 | Ag,Unknown,DMF; DMSO,False,110.0,Spin-coating,Unknown,3.2,False,1.06,21.5,0.78,17.8,GcRkcN7JJlZQEV6zrLNnr8mP91ax
MAPbI3,MA,Pb,I,,PCBM-60 | Bphen,PEDOT:PSS | MoO3,Ag,Unknown,DMF,False,Unknown,Spin-coating,Unknown,0.0725,False,0.99,21.11,0.67,14.03,GcUEUO2eux9h2QQCRNUY5BuvCzbn
MAPbI3,MA,Pb,I,1.6,CeOx-np,NiMgLiO,Ag,Diethyl ether,DMF; DMSO,False,Unknown,Spin-coating,Unknown,0.09,False,1.012,19.86,0.606,12.17,Gc_AK982UkGC6KQCc0tFoyGge2ru
MAPbI3,MA,Pb,I,1.6,PCBM-60,NiO-c,Cu,Toluene,DMF,False,100.0,Spin-coating,N2,0.1,False,1.02,13.2,0.69,8.7,Gc_c7lNQggPbSzSW6igUXDT8AvW1
MAPbI3,MA,Pb,I,1.6,PCBM-60 | ZnO-np | PEI,NiO-np,D-Sorbito; PEDOT:PSSl | Ag-nw | PET,Chlorobenzene,DMF,False,100.0,Spin-coating,N2,0.3,True,1.0,15.8,0.575,9.75,GcpfEq4IQ-wzQ1Ed7HRYIGgSnFH1
MAPbI3,MA,Pb,I,1.6,PCBM-60,PEDOT:PSS,Al,Unknown,DMF,False,100.0,Spin-coating,Unknown,0.13,False,0.87,19.31,0.75,12.5,Gd2yezMD65yAF-scaGhStESfwfnO
FA0.66MA0.33PbBr0.45I2.55,FA; MA,Pb,Br; I,,Nb2O5,Spiro-MeOTAD,Au,Chlorobenzene,DMF; DMSO,False,150.0,Spin-coating,N2,0.25,False,1.02,22.36,0.642,14.66,GdEE9QwxnzrfTBn7xZLNzABysU99
MAPbI3,MA,Pb,I,1.6,PCBM-60,PEDOT:PSS,Ag,Chlorobenzene,DMF,True,60; 60; 90,Spin-coating,N2,0.1,False,0.99,23.8,0.63,14.7,GdInO4kBQNiev1KXS-vVJ43wx1nY
MAPbI3,MA,Pb,I,1.5,PCBM-60 | Bphen,PEDOT:PSS,Ag,Chlorobenzene,DMF,False,100.0,Spin-coating,Unknown,0.1,False,0.94,21.34,0.763,15.26,GdMKEMz6J3zuIXUsYAs4QGNIQug8
MAPbI3,MA,Pb,I,1.6,PCBM-60,PEDOT:PSS,Ag,Chlorobenzene,DMF; DMSO,False,60.0; 85.0,Spin-coating,N2,0.09,False,0.99,16.08,0.58,9.23,GdXfFdJCSHrGtNU5mKriCAutUg1N
Cs0.02FA0.83MA0.17PbBr0.51I2.49,Cs; FA; MA,Pb,Br; I,,TiO2-c,Spiro-MeOTAD,Au,Chlorobenzene,DMF; DMSO,False,100,Spin-coating,N2,0.1,False,1.09,17.7,0.62,11.9,GdeFCdVM6zBVSGd3bBu1l0KzuvKK
MAPbI3,MA,Pb,I,1.6,TiO2-c | PCBSD:GD,Spiro-MeOTAD,Au,Chlorobenzene,GBL; DMSO,False,100,Spin-coating,N2,0.09,False,1.11,23.2,0.76,19.86,GdelgezDXMMQ0BGstqmuS9PfYviz
MAPb0.7Sn0.255I3,MA,Pb; Sn,I,1.3,PCBM-60 | BCP,PEDOT:PSS,Ag,Unknown,DMF; DMSO >> IPA,False,Unknown >> 110.0,Spin-coating >> Spin-coating,N2 >> N2,0.09,False,0.747,21.4,0.71,11.4,GdoXqvEnj6BCVw_QEMk5jKHJsL_G
MAPbBr0.3I2.7,MA,Pb,Br; I,,C60; PCBM-60 | BCP,NiO-c,Ag,Toluene,DMF; DMSO,False,100.0,Spin-coating,Unknown,0.1,False,1.011,22.59,0.78,17.81,Gdoy0J7NJOapoL-3piqe6gLWhhdI
MAPbI3,MA,Pb,I,1.6,TiO2-c | TiO2-mp,Spiro-MeOTAD,Au,Chlorobenzene,DMF; DMSO,False,100.0,Spin-coating,N2,0.16,False,1.09,22.0,0.74,18.0,GdscNAE65dbsu17kUZucYfHpTAlg
MAPbI3,MA,Pb,I,1.6,PCBM-60 | BCP,NiO-c,Au,Chlorobenzene,DMF; DMSO,False,100.0,Spin-coating,Unknown,0.1,False,1.083,21.11,0.6990000000000001,15.98,GeB9rR9G_3UWqRSv9m30puDPxQPi
MAPbI3,MA,Pb,I,,TiO2-c | TiO2-mp,Spiro-MeOTAD,Au,Unknown,DMF; DMSO,False,90,Spin-coating,Unknown,0.5,False,1.1,21.11,0.6709999999999999,15.6,GeQQS1e1MM-cW42S2bnk4SL60yWh
MAPbI3,MA,Pb,I,1.6,TiO2-c | TiO2-mp,Spiro-MeOTAD,AV-Carbon; MAI,Unknown,GBL,False,100.0; 100.0,Spin-coating,Unknown,0.09,False,,,,,GeVCsndOZ-bKAO7M-2awjYYS55_Z
MAPbI3,MA,Pb,I,1.6,PCBM-60,TPASB,Al,Chlorobenzene,DMSO; GBL,False,100.0,Spin-coating,N2,0.04,False,1.05,20.8,0.8,17.6,GehUrg3FOgSQY8ng2HjsL5sdZSk9
Cs0.3FA0.7Pb0.7Sn0.3I3,Cs; FA,Pb; Sn,I,1.3,C60 | BCP,PEDOT:PSS,Ag,Chlorobenzene,DMF; DMSO,False,150.0,Spin-coating,N2,0.09,False,0.7,26.34,0.797,14.7,GeyAF4MHmNH7Lr3s9LqTtXR4wMPG
Cs0.05FA0.827MA0.123PbBr0.369I2.631,Cs; FA; MA,Pb,Br; I,,SnO2-c,Spiro-MeOTAD,Au,Chlorobenzene,DMF; DMSO,False,150; 100,Spin-coating,Unknown,0.16,False,1.125,22.82,0.768,20.52,GfGF1_9sG4oBMAawrpNFntSt0eax
Cs0.05FA0.8MA0.15PbBr0.42I2.58,Cs; FA; MA,Pb,Br; I,,C60 | BCP,NiO-c | PFN-P2,Ag,Chlorobenzene,DMF; DMSO,False,105,Spin-coating,Air,0.1,False,1.12,22.8,0.772,20.2,GfKI204DmIGDDuxu2rkWdStEFuUn
Cs0.05FA0.79MA0.16PbBr0.51I2.49,Cs; FA; MA,Pb,Br; I,,TiO2-c,Spiro-MeOTAD,Au,Chlorobenzene,DMF; DMSO,False,150.0,Spin-coating,N2,0.09,False,1.109,21.95,0.741,18.04,GfKiua_55bO9Nila8zGReVw2jAXX
MAPbI3,MA,Pb,I,1.6,PCBM-60 | Rodhamine 101,NiO-c,Ag,Diethyl ether,DMF,False,65; 100,Spin-coating,Unknown,1.0,False,0.99,14.811,0.642,9.41,GfKuceBXiLa8WSPyczCBQpDaOScP
MAPbI3,MA,Pb,I,1.6,TiO2-c | TiO2-mp,Spiro-MeOTAD,Au,Unknown,DMF; DMSO >> IPA,False,Unknown >> 130.0,Spin-coating >> Spin-coating,N2 >> N2,0.089,False,,,,15.5,GfOpT3mYinTnAO0IeixiO4H4xSKQ
MAPbI3,MA,Pb,I,1.6,SnO2-c,Spiro-MeOTAD,Au,Unknown,none >> IPA,False,Unknown >> 70.0,Spin-coating >> CBD,N2 >> N2,0.09,False,0.99,20.58,0.62,12.58,GfQKbu6QNcxXvPuMPseJeYok1wK-
MAPbI3,MA,Pb,I,1.6,TiO2-c | WO3,Spiro-MeOTAD,Ag,Unknown,DMF >> IPA,False,Unknown >> 150.0,Spin-coating >> Spin-coating,Unknown,0.078,False,1.07,23.63,0.743,18.78,GfQUsA1-k88Um59Lvpouckw7bUg8
MAPbI3,MA,Pb,I,1.6,TiO2-c | TiO2-mp,Spiro-MeOTAD,Au,Unknown,acetonitrile,False,100.0,Spin-coating,Unknown,0.096,False,1.13,22.01,0.74,18.4,GfXA6JGpM_nFIbYXmO4fM9341Cap
Cs0.05FA0.81MA0.14PbBr0.45I2.55,Cs; FA; MA,Pb,Br; I,1.6,ZnO-c,Spiro-MeOTAD,Au,Chlorobenzene,DMF; DMSO,False,100.0,Spin-coating,Air,0.06,False,1.1,22.67,0.7290000000000001,18.18,Gf_Th6Zo3II3LjOR-j44jrhp25E_
MAPbI3,MA,Pb,I,1.6,TiO2-c,Spiro-MeOTAD,Au,Unknown,DMF,False,Unknown,Spin-coating,N2,0.09,False,0.94,19.53,0.7,12.9,GfhVlpRTdW9xCzwWUk77Ve6RP7vp
MAPbI3,MA,Pb,I,1.6,TiO2-c | TiO2-mp,Spiro-MeOTAD,Au,Chlorobenzene,DMF; DMSO,False,100.0,Spin-coating,Ar,0.1,False,1.03,19.56,0.65,13.13,GfhncJPzPn5LNIGp8xsS1PAskE-p
MAPbI3,MA,Pb,I,1.6,TiO2-c,Spiro-MeOTAD,Ag,Chlorobenzene,DMF,False,100.0,Spin-coating,N2,0.1,False,1.01,21.4,0.682,15.3,GfkDYsBuecZykGeGTyaXatrwqCCb
Cs0.1FA0.75MA0.15PbBr0.46I2.54,Cs; FA; MA,Pb,Br; I,,TiO2-c,Spiro-MeOTAD,Au,Chlorobenzene,DMF; DMSO,False,100.0,Spin-coating,N2,0.06,False,1.05,21.54,0.71,16.0,GftYPSwUo498Z3Eof0KaYLI92zOY
MAPbI3,MA,Pb,I,1.6,TiO2-c,Spiro-MeOTAD,Au,Unknown,GBL,False,105.0,Air brush spray,Air,0.09,False,1.03,17.81,0.6779999999999999,12.47,Gftoaz7H8etAo_Xkd0c79BXgxlOV
MAPbI3,MA,Pb,I,1.6,TiO2-c | BaSnO3-mp,Spiro-MeOTAD,Au,Chlorobenzene,DMF; DMSO,False,100.0,Spin-coating,Air,0.09,False,1.02,18.7,0.68,12.9,GfxfNoWE6ZfEdAHp7MnkCiWyS0tZ
MAPbI3,MA,Pb,I,1.6,PTEBS,Spiro-MeOTAD,Au,Unknown,DMF >> IPA,False,70.0 >> 90.0,Spin-coating >> Spin-coating,N2 >> N2,0.034,False,1.038,21.23,0.6509999999999999,14.3,Gg1AlGlbm3CpLeMmOEfwLFl_OA3a
Cs0.125FA0.875PbBr0.375I2.625,Cs; FA,Pb,Br; I,,TiO2-c | TiO2-mp,Spiro-MeOTAD,Au,Diethyl ether,DMF; DMSO,False,140.0,Spin-coating,Unknown,0.125,False,1.11,22.419,0.773,19.24,Gg7Box17c1kbkDmhs69Ce73VOvXR
MAPbI3,MA,Pb,I,1.6,TiO2-c,Spiro-MeOTAD,MoO3 | Ag,Chlorobenzene,DMSO; GBL,False,100.0,Spin-coating,N2,0.09,False,1.05,21.94,0.73,16.74,GgLd0CIM2hN084HLrGF_FxqlRlOm
CsPbBrI2,Cs,Pb,Br; I,,SnO2-np,Spiro-MeOTAD,Ag,Unknown,DMF; DMSO,False,280.0,Spin-coating,N2,0.09,False,1.04,13.3,0.509,7.01,GgR17j5cushbs69NPEHsTitRGtcq
MAPbI3,MA,Pb,I,1.56,PCBM-60 | BCP,PEDOT:PSS,Ag,Chlorobenzene,DMF; DMSO,False,50.0; 85.0,Spin-coating,N2,0.06,False,1.13,20.11,0.69,15.64,GgTy6r_n1tyXqForccSugaoG8uH4
MAPbI3,MA,Pb,I,1.6,TiO2-mp | ZrO2-mp,none,Carbon,Unknown,GBL,False,50,Drop-infiltration,Air,0.07,True,0.9,22.95,0.63,13.09,GgaoWDj9kU8N-Bu4sGHeN8JkNM99
MAPb1.0I3,MA,Pb,I,1.55,TiO2-c | TiO2-mp,C12-silane-SAM | Spiro-MeOTAD,Au,Unknown,Unknown,False,Unknown,Unknown,Unknown,0.1,False,0.962,19.58,0.555,10.89,Ggh16VT-UcT7jiO24W05YabMiDwy
FA0.85MA0.15PbBr0.45I2.55,FA; MA,Pb,Br; I,,SnO2-c | SnO2-mp,Spiro-MeOTAD,Au,Chloroform,DMF; DMSO,False,130.0,Spin-coating,N2,0.16,False,0.92,20.1,0.619,11.54,Ggh3bUX01CZubmswEb1AFCazJjER
FAPbBrxIx,FA,Pb,Br; I,,PCBM-60 | PEI,PEDOT:PSS,PEDOT:PSS | Al,Unknown,DMF,False,100,Spin-coating,Unknown,1.0,False,0.91,16.8,0.62,9.5,Gh2nqcbbGTkjDJIoRsMQ4_r9WNWO
MAPbI3,MA,Pb,I,1.6,C60 | BCP,PEDOT:PSS,Ag,Unknown,DMSO; GBL,False,110,Spray-coating,Air,0.04,False,0.78,19.7,0.736,11.3,GhM2JIoxuJPEwqm71Uak7ewBBqdR
FA0.5MA0.5Pb0.5Sn0.5I3,FA; MA,Pb; Sn,I,1.23,PCBM-60 | BCP,PEDOT:PSS,,,,False,,,,,False,0.85,28.2,0.75,16.8,GhwjL0pkUdIsZn3-gbbVSBgPWHvE
MAPbI3,MA,Pb,I,1.6,TiO2-c,Spiro-MeOTAD,Ag,Unknown,DMF,False,95.0,Spin-coating,Unknown,0.04,False,1.002,20.73,0.69,14.57,Gi6jwn2CNQnvyAlHMIPmeH0VkAmT
MAPbI3,MA,Pb,I,1.6,C60,Spiro-MeOTAD,Au,Diethyl ether,DMF; DMSO,False,100.0,Spin-coating,Unknown,0.09,False,1.08,23.6,0.72,18.0,Gi6wejl753fyK67XicPFlY358Kf_
MAPbI3,MA,Pb,I,1.6,PCBM-60 | Zr(acac)4 | PEI,NiO-np,Ag | Ta2O3,Chlorobenzene,DMF; DMSO,False,100.0,Spin-coating,Unknown,0.1,False,1.09,16.62,0.731,13.16,GiKzMJ7L9bGK4cdjEx9FLwyFNQQ1
MAPbI3,MA,Pb,I,1.6,PCBM-60 | Bphen,PEDOT:PSS | PTPD,Al,2-Butanol,DMF; DMSO,True,110.0; 100.0,Spin-coating,N2,0.12,False,1.099,22.94,0.738,18.62,GiPQx599Y7XTWoad5idhzpRS3auh
MAPbI3,MA,Pb,I,1.6,PCBM-60 | Bphen | Cs2CO3,PEDOT:PSS,Ag,Unknown,DMF,False,60.0; 100.0,Spin-coating,N2,0.0725,False,1.01,22.14,0.76,16.12,GiPUX56jgxWOtipKMtU7baUsVPWC
Cs0.05FA0.16MA0.79PbBr0.51I2.49,Cs; FA; MA,Pb,Br; I,,TiO2-c | TiO2-mp,Spiro-MeOTAD,Au,Chlorobenzene,DMF; DMSO,False,100,Spin-coating,Unknown,0.196,False,,,,15.0,GicjPF8NT6rCzdH77jMg_TtM1gbm
MAPbI3,MA,Pb,I,1.6,PCBM-60 | Bphen,P3CT-N,Ag,Chlorobenzene,DMF; DMSO,False,60; 80,Spin-coating,N2,0.09,False,1.079,21.72,0.77,18.05,GjRy_Pe6sHfnKECRivmycGQBGcwr
MAPbI3,MA,Pb,I,1.6,TiO2-c | TiO2-mp,Spiro-MeOTAD,Au,Unknown,DMF >> IPA,False,100.0 >> 100.0,Spin-coating >> Spin-coating,Unknown,0.1,False,0.93,18.0,0.67,10.1,GjW_E1TOYufeVhlP2mcMd7TYktW0
MAPbI3,MA,Pb,I,1.6,TiO2-c | SnO2-mp,none,Carbon,Unknown,DMF >> IPA,False,100.0 >> 100.0,Spin-coating >> Spin-coating,Unknown,0.1,False,0.898,20.3,0.654,10.85,Gj_6WTTd4fQeiERlBeSRgcYZHQ2_
Cs0.05FA0.79MA0.16PbBr0.51I2.49,Cs; FA; MA,Pb,Br; I,,TiO2-c | TiO2-mp,Spiro-MeOTAD,Au,Chlorobenzene,DMF; DMSO,False,100.0,Spin-coating,Unknown,0.16,False,1.1,23.71,0.747,19.48,Gji-jIe9pXVbe5HdwSTiz2OJCQLP
MAPbI3,MA,Pb,I,1.6,TiO2-c | TiO2-mp,Spiro-MeOTAD,MoOx | Al,Toluene,DMSO; GBL,False,100.0,Spin-coating,Unknown,0.06,False,,,,,Gk2kbhlbm_ToBgy6Ggc2bOhZBRrM
MAPbI3,MA,Pb,I,1.6,PCBM-60 | AZO,PEDOT:PSS,Al,N2,DMF,False,100.0,Doctor blading,N2,1.1,False,0.86,17.29,0.71,10.51,Gk3AW7UBNVlrfi5H4ryJeWekl3tO
MAPbI3,MA,Pb,I,1.6,SnO2-np,Spiro-MeOTAD,Ag,Chlorobenzene,DMF; DMSO,False,100.0,Spin-coating,Unknown,0.1,False,1.03,21.78,0.742,16.67,Gk90DQvY7g8CKVrReGShjCRUkXYz
MAPbI3,MA,Pb,I,1.6,TiO2-c | TiO2-mp,Spiro-MeOTAD,Au,Unknown,DMF; DMSO >> IPA,False,100.0 >> 100.0,Spin-coating >> Spin-coating,Unknown,0.07,False,1.032,19.85,0.6990000000000001,14.3,GkBXA8o8LIqzrKj0pWom17OBzHch
MAPbI3,MA,Pb,I,1.6,TiO2-c,Spiro-MeOTAD,MoO3 | Ag,Chlorobenzene,DMSO; GBL,False,100,Spin-coating,Air,0.09,False,,,0.62,13.4,GkdrMuPPhl_7M3xWUJalIFaUMBRG
MAPbI3,MA,Pb,I,1.59,TiO2-c,Spiro-MeOTAD,MoO3 | Ag,Chlorobenzene,DMSO; GBL,False,100.0,Spin-coating,N2,0.09,False,1.07,22.18,0.75,17.89,GkeT5tpTUA5Jtu5anPJvoXMXoqBD
MAPbI3,MA,Pb,I,1.59,TiO2-c | TiO2-mp,Spiro-MeOTAD,MoO3 | IZO,Toluene,DMSO; GBL,False,100.0,Spin-coating,N2,0.25,False,0.974,18.6,0.743,13.46,Gkhp_Gwq_tV7ZSJvHS-7SPGxjKJ7
MAPbI3,MA,Pb,I,1.6,TiO2-c | TiO2-mp,Spiro-MeOTAD,Au,Ethyl acetate,DMF; DMSO,False,100.0,Spin-coating,N2,0.1,False,0.9,21.0,0.66,12.0,Gki1A32YCxRUi_KHT1s3WXLN5ZYo
MAPb1.0I3,MA,Pb,I,1.55,PCBM-60,PEDOT:PSS,Al,Unknown,DMF,False,95,Spin-coating,N2,0.09,False,0.85,16.78,0.62,8.85,GkmXxqOVj-lrGua2gdqwuUG8K11-
(PDA)0.02Cs0.15FA0.83PbI3,(PDA); Cs; FA,Pb,I,,PCBM-60 | BCP,PTPD,Ag,Unknown,none >> IPA,False,80.0 >> 140.0,Spin-coating >> Spin-coating,Air >> N2,0.07,False,1.02,21.74,0.748,16.53,GknscUAw3QE9mwaBHF-8Ek2Q9dpu
MAPbI3,MA,Pb,I,1.6,PCBM-60 | AZO-np,PEDOT:PSS,Al,Chlorobenzene,DMSO; GBL,False,85.0,Spin-coating,Unknown,0.1,False,0.903,18.85,0.6609999999999999,11.24,GkuP-3SlTkzXevjsKUTQYgoPbrUX
MAPbI3,MA,Pb,I,1.6,TiO2-c | NaYF4-np; TiO2-mp,Spiro-MeOTAD,Au,Diethyl ether,DMF; DMSO,False,65; 100,Spin-coating,Unknown,0.09,False,1.1,18.52,0.7,14.26,Gl-FXh-X5LiSuOtEN3cZfz8UN5VJ
MAPbI3,MA,Pb,I,1.6,PCBM-60,LiMgNiO,Ag,Toluene,DMSO,False,100,Spin-coating,Unknown,1.02,False,1.02,17.6,0.542,9.71,Gl-k8Ie1jmqLseP-r46yAySDsw6R
MAPbI3,MA,Pb,I,1.5,C60 | BCP,VB-DAAF,Al,N2,DMSO; GBL,False,100.0,Spin-coating,Unknown,0.06,False,0.97,17.07,0.67,11.09,GlBTVOyRVeIatW_KWMxl55f3B99c
Cs0.05FA0.79MA0.16PbBr0.51I2.49,Cs; FA; MA,Pb,Br; I,,TiO2-c | TiO2-mp,HS-Ph-CN | Spiro-MeOTAD,Au,Chlorobenzene,DMF; DMSO,False,100.0,Spin-coating,N2,1.0,False,,,,,GlBZ3dkYNPbefE9k3_9w-7uzam8i
MAPbI3,MA,Pb,I,1.6,TiO2-c,Spiro-MeOTAD,Au,Unknown,DMF,False,100.0,Spin-coating,N2,0.1,False,1.129,22.01,0.769,19.08,GlHHPP6GoYnORgqkJirKUu1lS6zO
FA0.44MA0.56PbBr0.33I2.67,FA; MA,Pb,Br; I,1.62,SnO2-c,CuPc,Au,Unknown,none >> none,False,Unknown >> 130.0,Evaporation >> Evaporation,Vacuum >> Vacuum,0.1,False,1.02,19.16,0.773,15.14,GlItVGxydO1AYKDS_jYpyXBQkWoA
MAPbI3,MA,Pb,I,1.6,PCBM-60,PEDOT:PSS,Ag,Toluene,DMSO; GBL,False,100,Spin-coating,N2,0.1,False,0.87,17.5,0.69,10.5,GlStobEjpxDyGPPgzNIyk-ebNP_2
Cs0.07FA0.79MA0.14PbBr0.45I2.55,Cs; FA; MA,Pb,Br; I,,TiO2-c | TiO2-mp,Spiro-MeOTAD,Au,Chlorobenzene,DMF; DMSO,False,100,Spin-coating,N2,0.16,False,1.116,22.99,0.737,18.91,GlXw8_X60Se31BzRuWDbgICuiOVn
,MA | FA,Pb,Br; I,1.793,C60 | BCP,2PACz,Cu,N2,2-methoxyethanol; acetonitrile; NMP; DMF,False,Unknown,Slot-die coating,Unknown,0.16,False,1.235,15.727,0.67,13.02,Gl_dcsaGMhouhqQb5Cz7S5RRuTVt
MAPbI3,MA,Pb,I,1.6,TPA-3CN | BCP,NiO-c,Al,Chlorobenzene,DMF; DMSO,False,100.0,Spin-coating,N2,0.09,False,1.06,21.9,0.8140000000000001,19.1,GlfjFxJtW5j-YytCelr393hJL8sS
MAPbI3,MA,Pb,I,1.6,PCBM-60,PEDOT:PSS,Ag,Chlorobenzene,DMF,False,110.0,Spin-coating,Ar,0.12,False,0.89,20.8,0.7290000000000001,13.5,GlnxvoCucAqRdJakepNsu19Rlo-t
MAPbI3,MA,Pb,I,1.6,ZnO-c,Spiro-MeOTAD,Ag,Unknown,DMF >> IPA,False,70.0 >> 70.0,Spin-coating >> Spin-coating,Unknown,0.1,False,0.81,21.8,0.541,9.56,Glp-nXQOOmvL_htduLv_mMeoRHDW
Cs0.05FA0.79MA0.16PbBr0.47I2.53,Cs; FA; MA,Pb,Br; I,1.59,SnO2-c,CuSCN,Carbon,Chlorobenzene,DMF; DMSO,False,100,Spin-coating,N2,0.115,False,1.05,19.4,0.637,13.0,GlsvM4nhLAYnenLB4imF4SVAP20F
MAPbI3,MA,Pb,I,1.6,TiO2-c | TiO2-mp,PTAA,Au,Chlorobenzene,DMSO,False,100.0,Spin-coating,Unknown,0.16,False,1.09,22.21,0.7959999999999999,19.36,GlxEyHuR0liuuaMmOZOA5IBfNsm8
FA0.8MA0.2PbBr0.6I2.4,FA; MA,Pb,Br; I,,TiO2-c | TiO2-mp,Spiro-MeOTAD,Au,Chlorobenzene,DMF; DMSO,False,100.0,Spin-coating,Ar,0.1,False,,,,17.1,GmDCsQRYbmO7i4KxZ_bgTkw62_fO
MAPbI3,MA,Pb,I,1.6,PCBM-60 | BCP,SY1,Ag,Toluene,DMF; DMSO,False,100.0,Spin-coating,Ar,0.1,False,0.993,18.24,0.662,11.99,GmGMEgRJso7Mb3VNjXDPSiqHvE8V
Cs0.05FA0.79MA0.16PbBr0.51I2.49,Cs; FA; MA,Pb,Br; I,,TiO2-c | NiO,NiO-np | Spiro-MeOTAD,Au,Chlorobenzene,DMF; DMSO,False,100.0,Spin-coating,Unknown,0.12,False,1.07,22.18,0.6829999999999999,16.31,GmQSn8GF_iOdHOHAprgK55GzJfuo
MAPbI3,MA,Pb,I,1.6,SnO2-c | PCBM-60,PTZ-TPA,Au,Unknown,Unknown,False,90.0,Spin-coating,Unknown,0.11,False,0.982,21.5,0.679,14.3,GmW4tdxhpjOL2UDB66z_dR1t8ut-
MAPbI3,MA,Pb,I,1.6,PCBM-60,PEDOT:PSS,Al,Unknown,DMF,False,Unknown,Spin-coating,Unknown,0.1,False,,,,9.0,GmardkI_GydGtXKaO-Yf42eKSrtx
MAPbI3,MA,Pb,I,1.65,TiO2-c,Spiro-MeOTAD,Au,Unknown,DMF >> IPA,False,Unknown,Spin-coating >> CBD,N2 >> N2,0.09,False,,,,13.5,GmjSn9Gj1XaArFO28KqN1pu7PLvq
MAPbI3,MA,Pb,I,1.6,TiO2-c | Al2O3-mp,P3HT,Ag,Unknown,DMF >> IPA,False,Unknown >> 25.0,Spin-coating >> CBD,Unknown,0.0708,False,0.88,16.1,0.52,7.3,Gmp7kNfo0hmDqU8E1BiRomBwA_OD
MAPbI3,MA,Pb,I,,TiO2-c | TiO2-mp,Spiro-MeOTAD,Au,Unknown,DMF >> IPA,False,70 >> 70,Spin-coating >> Dipp-coating,Air >> Air,,False,1.05,20.7,0.69,14.8,GmrxgQ04P3qpN9w_TrbAi3aJdu4I
Cs0.05FA0.5MA0.5PbBr1.5I1.5,Cs; FA; MA,Pb,Br; I,,PCBM-60 | Zr(acac)4,"NiO-np | 2,2’-BiPy",Ag,Ethyl acetate,DMF; DMSO,False,100.0,Spin-coating,N2,0.0576,False,1.08,19.81,0.773,16.53,GnY9o7xttwCA186svYf4x8O1a--I
Cs0.03FA0.945MA0.025PbBr0.075I2.925,Cs; FA; MA,Pb,Br; I,1.56,SnO2-np,Spiro-MeOTAD,Ag,Unknown,DMF; DMSO >> IPA,False,70.0 >> 150.0,Spin-coating >> Spin-coating,N2 >> Air,0.09,False,0.95,23.42,0.6779999999999999,15.07,Gnb2mErQY4tgr_WRIldrlAz1GFKd
CsPbI3,Cs,Pb,I,,TiO2-c,P3HT,Au,Unknown,none,False,Unknown,Co-evaporation,Vacuum,0.1,False,0.985,12.1,0.6970000000000001,8.3,GncaDbiHZysWKwoqP3rby43sPJT9
Cs0.1FA0.7MA0.2Pb0.5Sn0.5I3,Cs; FA; MA,Pb; Sn,I,,PCBM-60 | PEIE,PEDOT:PSS,Ag,Ethyl acetate,DMF; DMSO,False,100.0,Spin-coating,N2,0.0729,False,0.77,26.9,0.8059999999999999,16.7,GniRcDlEhHYZF7Qfb4LwIOuX_ZT3
Cs0.2FA0.8PbBr0.3I2.7,Cs; FA,Pb,Br; I,,PCBM-60 | BCP,NiO-np,Ag,Chlorobenzene,DMSO; GBL,False,150.0,Spin-coating,Unknown,0.09,False,1.008,19.39,0.6679999999999999,12.8,Go-GZyrGImMIL6hCf5uVNr-cUy2d
CsPbBrI2,Cs,Pb,Br; I,1.92,TiO2-c | TiO2-mp,P3HT,Au,Unknown,DMSO,False,160.0,Spin-coating,Air,0.096,False,1.16,13.71,0.774,12.33,Go8m-YD0_XlLuxaXYVIRaOFzXUcP
FA0.3MA0.7PbBr0.54I2.46,FA; MA,Pb,Br; I,,PCBM-60 | BCP,PEDOT:PSS,Ag,Chlorobenzene,DMSO; GBL,False,100.0,Spin-coating,N2,0.075,False,1.09,20.53,0.778,15.94,GoFnlCo_qBySMFXFX6iYDLlKKOWW
MAPbI3,MA,Pb,I,1.6,C60 | TmTyPB,MoO3 | TPTPA,Ag,Unknown,none >> none,False,Unknown,Evaporation >> Evaporation,Vacuum >> Vacuum,0.1,False,1.07,22.42,0.706,17.0,GoNG4dDs-802TDLd7NmfwtprVehw
MAPbI3,MA,Pb,I,1.59,SnO2-c,Spiro-MeOTAD,Au,Unknown,DMF >> IPA,False,Unknown >> 150.0,Spin-coating >> Spin-coating,N2 >> N2,0.075,False,1.11,23.85,0.7709999999999999,20.39,GoT4jxnbrOA0mPuGYGGwNEeOCABc
MAPbI3,MA,Pb,I,1.6,PCBM-70,PEDOT:PSS,Al,Chlorobenzene,DMSO; GBL,False,100.0,Spin-coating,Unknown,0.15,False,1.012,19.47,0.69,13.58,GoTpi1WeIvsW168xROv0JCMNhK-i
MAPbI3,MA,Pb,I,1.6,C60 | BCP | LiF,PEDOT:PSS,Al,Unknown,DMF; DMSO,False,65; 100,Spin-coating,Air,0.0177,False,0.98,19.9,0.78,15.3,GoV9G3AYeIv1tBFVIS3p-fLnHp86
FA0.4MA0.6PbI3,FA; MA,Pb,I,,TiO2-c,WO3,Ag,Unknown,DMF >> none >> none,False,Unknown,Spin-coating >> Gas reaction >> Gas reaction,Unknown,0.2,False,1.04,20.85,0.732,15.86,GoVdT6xiAuzbFkp1yZcBWYcgmARH
MAPbI3,MA,Pb,I,1.6,ZnO-c | ZnO-nw,Spiro-MeOTAD,Au,Unknown,DMF; DMSO >> IPA,False,Unknown >> 100.0,Spin-coating >> CBD,N2 >> N2,0.1,False,1.0,12.17,0.61,7.38,GoapaSQ1qP2YuKjnqJeZYfw9TXdP
Cs0.05FA0.81MA0.14PbBr0.45I2.55,Cs; FA; MA,Pb,Br; I,,BaCoF4,Spiro-MeOTAD,Au,Chlorobenzene,Unknown,False,100,Spin-coating,Air,0.09,False,1.02,20.15,0.639,13.14,GocBTwIu1Gy4fvsaaJnPYTN09fSM
MAPbI3,MA,Pb,I,1.6,TiO2-c | TiO2-mp,P3HT,Ag,Unknown,DMF,False,70; 100,Spin-coating,Air,0.06,False,0.84,21.0,0.54,9.53,Gp-bf8bR72jWFlqNDOLcmHeSDSHi
MAPbI3,MA,Pb,I,1.6,PCBM-60 | BCP,PEDOT:PSS,Ag,Unknown,Cyclohexyl-2-pyrrolidone; DMF,False,100.0,Spin-coating,N2,0.0464,False,0.81,12.3,0.809,8.04,Gp1GSvIL4ZmrLix2-9HLMgKd9BLX
MAPbI3,MA,Pb,I,1.6,TiO2-c | TiO2-mp,Spiro-MeOTAD,Au,Chlorobenzene,DMF; DMSO,False,100.0,Spin-coating,Ar,0.1,False,1.015,18.8,0.65,14.2,GpCoxT68P64mbV-9en4NT_zoHI0H
FA0.85MA0.15PbBr0.45I2.55,FA; MA,Pb,Br; I,1.6,TiO2-c | TiO2-mp,Spiro-MeOTAD,Au,Chlorobenzene,DMF; DMSO,False,100.0,Spin-coating,N2,0.159,False,1.06,22.6,0.76,17.6,GpNbozWwJci4AoEEBUnOlBa23zFP
MAPbBr0.3I2.7,MA,Pb,Br; I,,C60; PCBM-60 | BCP,NiO-c,Ag,Toluene,DMF; DMSO,False,100.0,Spin-coating,Unknown,0.1,False,0.9,21.37,0.757,14.55,Gq22XSsNqcSpwbYAhzUu9ck6MPD0
MAPbBrI2,MA,Pb,Br; I,,TiO2-c,PTAA,Au,Toluene,DMSO; GBL,False,Unknown,Spin-coating,Unknown,0.03,False,1.047,20.58,0.52,11.2,GqF78zW5PUONU781ivcgmMyq2Z5V
MAPbI3,MA,Pb,I,1.5,NDP-V | Rhodamine 101 | LiF,P3CT-Na,Ag,Chlorobenzene,DMF; DMSO,False,60.0; 80.0,Spin-coating,N2,0.09,False,0.982,20.26,0.69,13.74,GqMaxTF3Cv-HcXqdDx9iYLZpbKq6
MAPbI3,MA,Pb,I,,PCBM-60 | Bphen,PEDOT:PSS | CrO3,Ag,Unknown,DMF,False,Unknown,Spin-coating,Unknown,0.0725,False,0.94,20.29,0.7,13.33,GqXe0459r88wWiRCUneR-b7FB-zm
Cs0.05FA0.8MA0.15PbBr0.5I2.5,Cs; FA; MA,Pb,Br; I,,TiO2-c | TiO2-mp,Spiro-MeOTAD,Au,Chlorobenzene,DMF; DMSO,False,100.0,Spin-coating,N2,0.2,False,1.11,22.4,0.79,19.6,Gqc3Lecyf2R6PNtDo3N_uTOeyCXL
MAPbI3,MA,Pb,I,1.6,TiO2-c | TiO2-mp,Spiro-MeOTAD,Au,Unknown,DMF >> IPA,False,100.0 >> 100.0,Spin-coating >> Spin-coating,Unknown,0.125,False,1.0490000000000002,21.27,0.7,15.62,Gqofv9MwAvJhwPaRLtEyH2Qp1dLm
MAPbI3,MA,Pb,I,,TiO2-c,none,Au,Unknown,DMF,False,Unknown,GC-LCG,Ar,,False,0.77,19.6,0.49,7.43,GrD-5ff4sVfCUL0AlzCQXppn0PtP
Cs0.05FA0.8MA0.15PbBr0.5I2.5,Cs; FA; MA,Pb,Br; I,,TiO2-c | TiO2-mp,PTPD | Spiro-MeOTAD,Au,Chlorobenzene,DMF; DMSO,False,100.0,Spin-coating,N2,0.2,False,1.13,22.9,0.81,20.9,GrOc3WjR6i0TVoWc5Bl1x4susp0x
MAPbI3,MA,Pb,I,1.6,TiO2-c,Spiro-MeOTAD,Au,Unknown,DMF >> IPA,False,Unknown >> 100.0,Spin-coating >> Spin-coating,N2 >> N2,0.09,False,1.06,21.4,0.6829999999999999,16.16,GrYTvhx09D4jmiVBMNYAFGmYX_Ra
Cs0.05FA0.79MA0.16PbBr0.51I2.49,Cs; FA; MA,Pb,Br; I,,C60 | BCP,PTAA,Ag,Diethyl ether,DMF; DMSO,False,100.0,Spin-coating,N2,0.12,False,1.05,19.9,0.64,13.4,GrdDiQ6_sS4efFHG_7poiC5OWkY8
MAPbI3,MA,Pb,I,1.6,PCBM-60,NiO-c,Ag,Toluene,DMSO; GBL,False,100.0,Spin-coating,Ar,0.14,False,1.04,18.53,0.6,11.5,Gri7_NwpDWzm9cMmirW-IQuMamXH
Cs0.03FA0.945MA0.025PbBr0.075I2.925,Cs; FA; MA,Pb,Br; I,1.56,SnO2-np,Spiro-MeOTAD,Ag,Unknown,DMF; DMSO >> IPA,False,70.0 >> 150.0,Spin-coating >> Spin-coating,N2 >> Air,0.09,False,1.09,22.8,0.728,18.09,GrlMm84FIei_wCeutdr8p36AVtAw
MAPbI3,MA,Pb,I,1.59,PCBM-70,PEDOT:PSS,Al,Unknown,DMF >> none,False,70.0 >> 150.0,Spin-coating >> Gas reaction,Air >> MAI; Vacuum,0.06,False,0.765,18.7,0.5479999999999999,7.38,GrwwVbjk7aPOJlvQZeEddzaOG5c3
CsPbBr3,Cs,Pb,Br,2.3,TiO2-c | TiO2-mp,PEDOT:PSS,Carbon,Unknown,DMF >> Methanol,False,80.0 >> 250.0,Spin-coating >> Spin-coating,Unknown,0.1,False,1.44,7.56,0.767,8.36,GrzIfXQoItPlyWvsA1Vcn48dOWzy
FA0.3MA0.7PbI3,FA; MA,Pb,I,,PCBM-60 | BCP,NiO-c,Ag,Unknown,DMF >> DMF; IPA,False,Unknown >> 100.0,Spin-coating >> Spin-coating,Unknown,0.075,False,1.1,23.8,0.79,20.1,Gs1x0QcU1WWYUMMvQtF6RQ-ZJJRb
MAPbI3,MA,Pb,I,1.6,TiO2-c,Spiro-MeOTAD,Au,Unknown,DMF,False,100; 100,Spin-coating,Air,0.25,False,1.04,15.3,0.6829999999999999,10.9,GsYrHXTOE0BDBIONzUqZP-PNHOzA
MAPbI3,MA,Pb,I,1.6,TiO2-c | TiO2-mp,Spiro-MeOTAD,Au,Unknown,DMF; DMSO >> IPA,False,60 >> 150,Spin-coating >> Spin-coating,Unknown,0.09,False,0.999,19.871,0.727,14.34,GskZCpkhpp3khfsi6pZKermyv9bB
MAPbI3,MA,Pb,I,1.6,TiO2-c | TiO2-mp,PTAA,Au,Chlorobenzene,DMSO,False,100.0,Spin-coating,N2,0.16,False,,,,,GsqzgBHQQrSyG9wp4ck7hZuJuL85
MAPbI3,MA,Pb,I,1.6,TiO2-c | TiO2-mp,Spiro-MeOTAD,Ag,Unknown,DMF >> IPA,False,100.0 >> 100.0,Spin-coating >> Spin-coating,Unknown,0.127,False,0.89,16.0,,,Gsw9lnudaEO2vt8LkQQNH0TMAUCo
MAPbI3,MA,Pb,I,1.59,TiO2-c | TiO2-mp,Spiro-MeOTAD,Au,Unknown,H2O >> IPA,False,70.0 | 120.0,Spin-coating >> CBD,Air >> Air,0.1,False,1.02,15.62,0.7,11.16,Gt73kpXMd-fqRJQKrKSdFpVbzpyD
FA0.3MA0.7PbI3,FA; MA,Pb,I,1.6,In2O3-c | PCBM-60,Spiro-MeOTAD,Ag,Unknown,DMF | DMF; IPA,False,Unknown | 100,Spin-coating | Spin-coating,N2 | N2,0.075,False,1.04,20.85,0.64,13.75,Gt9cWcUEY_A9Vxt2k0zp3pSM6dbg
FA0.85MA0.15Pb0.45I2.55,FA; MA,Pb,I,,ZnO-c,Spiro-MeOTAD,Au,Toluene,DMF; DMSO,False,100.0,Spin-coating,Unknown,0.1,False,1.145,20.92,0.62,14.86,GtGxEPsiLJV2xSxZN-ISM_nlGAoW
FA0.85MA0.15PbBr0.45I2.55,FA; MA,Pb,Br; I,,TiO2-c | TiO2-mp,Spiro-MeOTAD,Au,Unknown,DMF; DMSO >> IPA,False,70.0 >> 100.0,Spin-coating >> Spin-coating,N2 >> N2,0.16,False,1.09,22.71,0.789,20.02,GtH_Xk_yNWuNV8oUyQyNPO49mEdF
MAPbI3,MA,Pb,I,1.6,PCBM-60 | Zr(acac)4,NiO-np,Au,Toluene,DMSO; GBL,False,60; 100,Spin-coating,Unknown,0.1,False,1.06,20.23,0.7959999999999999,17.1,GtLFEsv861-jmx3i0BdRqD0_6OKD
FA0.85MA0.15PbBr0.15I2.85,FA; MA,Pb,Br; I,,TiO2-c | TiO2-mp,Spiro-MeOTAD,Au,Unknown,DMF; DMSO >> IPA,False,Unknown >> 150.0,Spin-coating >> Spin-coating,N2 >> N2,0.096,False,1.08,22.01,0.6809999999999999,16.05,GtLY7Egp69Tc8Sd_EsVOBke8ab33
Cs0.05FA0.81MA0.14PbBr0.45I2.55,Cs; FA; MA,Pb,Br; I,,TiO2-c,Spiro-MeOTAD,Au,Chlorobenzene,DMF; DMSO,False,100.0,Spin-coating,Unknown,0.16,False,1.09,23.16,0.7090000000000001,17.51,GtVJ1R4ypNn3T2BpPt8zR5qYzx5T
FA0.3MA0.7PbI3,FA; MA,Pb,I,,SnO2-np,Spiro-MeOTAD,Ag,Ethyl acetate,DMF; DMSO,False,100.0,Spin-coating,N2,0.1,False,1.09,22.31,0.763,18.55,GtWc5Twm7QFRYhobMTLgR6GgdRhy
FA0.85MA0.15PbBr0.45I2.55,FA; MA,Pb,Br; I,1.55,TiO2-c | TiO2-mp,Spiro-MeOTAD,Au,Chlorobenzene,DMF; DMSO,False,100.0,Spin-coating,Unknown,2.8560000000000003,True,1.123,20.995,0.606,12.8,GttRHBgnSO2ygcSjq_gF7A2d3Fh-
MAPbI3,MA,Pb,I,1.6,TiO2-c,Spiro-MeOTAD,Ag,Unknown,DMF >> IPA,False,100 >> 100,Spin-coating >> CBD,Air >> Air,0.0625,False,0.97,22.23,0.56,12.02,GtwiH5USoTqrg6y3Fvut8udE6wsJ
FA0.8MA0.2PbBr0.6I2.4,FA; MA,Pb,Br; I,1.61,PCBM-60 | ZnO-np,PEDOT:PSS,Ag,Unknown,DMF; DMSO,False,80; 120,Spin-coating,Unknown,,False,0.98,22.5,0.76,16.9,Gu2shp81TF9eRvaRoyHTBmiaY2y5
Cs0.1FA0.81MA0.09PbBr0.17I2.83,Cs; FA; MA,Pb,Br; I,,TiO2-c | TiO2-mp,Spiro-MeOTAD,Au,Trifluorotoluene,DMF; DMSO,False,100,Spin-coating,Unknown,0.16,False,1.051,23.62,0.779,19.34,GuH1EBlsHXvpPQjCq-HU_2xnLrjG
MAPbI3,MA,Pb,I,1.6,TiO2-c | TiO2-mp,Spiro-MeOTAD,Au,Unknown,DMF >> IPA,False,Unknown >> 100.0,Spin-coating >> CBD,Unknown,0.1,False,,,,14.82,GuLwGLtM-hvig-TpcauRF248pfAL
MAPbI3,MA,Pb,I,1.6,TiO2-c | TiO2-mp,Spiro-MeOTAD,Au,Unknown,DMF; DMA >> IPA,False,Unknown >> 100.0,Spin-coating >> CBD,Unknown,0.06,False,1.0,21.2,0.65,13.7,GuPII-5ozAHdMcUVUzvAgAhIgjFF
MAPbI3,MA,Pb,I,1.6,TiO2-c | TiO2-mp,Spiro-MeOTAD,Au,Unknown,DMF; DMSO,False,125.0,Brush painting,Air,0.11,False,1.04,22.24,0.77,17.82,GuhH6hzWPCReo5ExhB-AoHFwEpKN
MAPbI3,MA,Pb,I,1.6,TiO2-c,Spiro-MeOTAD,Au,Chlorobenzene,Unknown,False,25.0; 100.0,Spin-coating,N2 >> Air,0.09,False,1.09,21.53,0.73,17.13,GuywCZ4k6TYZ_arywtCtBXPkFODj
Cs0.05FA0.79MA0.16PbBr0.51I2.49,Cs; FA; MA,Pb,Br; I,,SnO2-c | PCBM-60,Spiro-MeOTAD,Au,Ethyl acetate,DMF; DMSO,False,120.0,Spin-coating,Air,0.16,False,1.072,22.16,0.78,18.62,Gv8ZWA6RHNT5uKEQPxCLXc9n483z
BA2MA3Pb4I13,BA; MA,Pb,I,1.6,PCBM-60 | PEIE,PEDOT:PSS,Ag,Unknown,DMF,False,50; 100,Dropcasting,Air,0.078,False,1.189,16.846,0.722,14.33,GvEjGTQM2Y-ihukN3FKd6rEv5uST
(PEA)2MA5Pb6I19,(PEA); MA,Pb,I,1.6,PCBM-60 | LiF,PEDOT:PSS,Al,Unknown,Methylammonium acetate,False,60.0; 100.0,Spin-coating,N2,0.05,False,1.01,14.37,0.747,10.94,GvM8MarCMALmi72nCquwz7POyRJz
MAPbI3,MA,Pb,I,1.6,TiO2-c,Spiro-MeOTAD,Au,Unknown,DMF; DMSO >> IPA,False,Unknown >> 150.0,Spin-coating >> Spin-coating,Unknown,0.1,False,1.05,24.13,0.73,18.5,GvMt_UsmWlmjj8vLB30dWvibTqHe
MAPbI3,MA,Pb,I,1.5,PCBM-60,Si-OMeTPA,Al,Unknown,DMF; DMSO >> IPA,False,Unknown >> 100.0,Spin-coating >> Spin-coating,Unknown,0.1,False,0.98,15.29,0.575,8.58,GvUMFl6iQL0YVZDYWWxMM6XOlztz
MAPbI3,MA,Pb,I,1.6,TiO2-c | TiO2-mp,Spiro-MeOTAD,Ag,Toluene,DMF; GBL,False,95.0,Spin-coating,N2,0.09,False,1.05,21.6,0.745,16.8,GvfYVzkEG51IhpkmfhqQi-VOSQS8
MAPbI3,MA,Pb,I,1.6,TiO2-c,Spiro-MeOTAD,Ag,Unknown,DMF,False,150.0,Spin-coating,Ar,0.1,False,1.063,18.4,0.71,13.86,GvsqlPh0-FlsHJZkvE92Aj_f2f9L
MAPbI3,MA,Pb,I,1.6,C60-BPy | BCP,NiO-c,Ag,Toluene,DMF; DMSO,False,100,Spin-coating,Unknown,0.1,False,1.003,22.8,0.742,16.68,Gw2kSdAGDep9njjqOOaHp_vRCAqV
MAPbI3,MA,Pb,I,1.6,PCBM-60 | BCP,TPL,Ag,Unknown,DMF; DMSO >> IPA,False,Unknown >> 95.0,Spin-coating >> Spin-coating,N2 >> N2,0.1,False,1.08,22.46,0.76,18.78,GwZ9yNOIc-hccSSpVRJmHWkFwf5y
MAPbI3,MA,Pb,I,1.6,PCBM-60 | Bphen,PEDOT:PSS,Al,Ethyl ether,DMF; DMSO,True,100.0,Spin-coating,N2,0.04,False,0.942,19.54,0.768,14.15,GwdPu__FHYinXC79GB0FGr_FOROK
MAPbI3,MA,Pb,I,1.6,TiO2-c | TiO2-mp,Spiro-MeOTAD,Ag,Unknown,DMF; DMSO >> IPA,False,Unknown >> 150.0,Spin-coating >> Spin-coating,Unknown,0.1,False,1.02,19.07,0.73,14.21,GweMSLRYJKHB2hLgs9-JF7qvIZwY
MAPbI3,MA,Pb,I,1.6,PCBM-60 | DPO,NiO-c,Ag,Chlorobenzene,DMF; DMSO,False,100.0,Spin-coating,N2,0.1,False,1.03,21.0,0.7440000000000001,17.9,GwfAFzdquVt-PNz1zdRhqr461tEe
FA0.1MA0.9PbI3,FA; MA,Pb,I,1.565,TiO2-c,Spiro-MeOTAD,Au,Vacuum,DMF >> IPA,False,120.0 >> 120.0,Spin-coating >> Spin-coating,Unknown,1.0,False,1.06,22.36,0.7,16.53,GwlFmXqnZ-eYy9APK0-kqaVlXwvh
MAPbI3,MA,Pb,I,1.6,SnO2-c,Spiro-MeOTAD,Au,Diethyl ether,DMF; DMSO,False,67.0; 100.0,Spin-coating,Unknown,0.012,False,1.09,22.21,0.73,18.05,GwqSRAkFGLFZKQAx5-JHtxaf4cU5
MAPbI3,MA,Pb,I,1.6,TiO2-c,Spiro-MeOTAD,Au,Unknown,DMF,False,95.0,Spin-coating,Unknown,0.1,False,0.019,0.986,0.69,12.95,GwtcyB4x9w8YTggOsQSEv2lrNBjM
MAPbI3,MA,Pb,I,,PCBM-60 | Bphen,PEDOT:PSS,Al,2-Butanol,DMF; DMSO,True,100,Spin-coating,N2,0.12,False,,,,16.25,Gx4hjkhi82Bv5iaDx9ku_x2KBxnO
MAPbI3,MA,Pb,I,1.6,PCBM-60,PEDOT:PSS,Ag,Chlorobenzene,DMSO; GBL,False,100,Spin-coating,N2,0.1,False,0.93,16.7,0.7,10.9,GxDXKlhLk9g1wR2qv_z_n6b-15o7
MAPbI3,MA,Pb,I,1.6,PCBM-70 | BCP,NiO-c,Ag,Chlorobenzene,DMF; DMSO,False,60; 100,Spin-coating,N2,0.04,False,1.07,19.42,0.79,16.42,GxPK5Szxe41J2bHvtj-ODvktKv6b
MAPbI3,MA,Pb,I,1.6,PCBM-60,Graphene oxide,Ag,Chlorobenzene,DMF,True,100,Spin-coating,Unknown,0.0225,False,0.959,20.71,0.763,15.2,GxPiQQV7_oDf0cdonRe8h5XFGfH2
MAPbI3,MA,Pb,I,1.6,TiO2-c | TiO2-mp,Spiro-MeOTAD,Au,Unknown,DMF >> none,False,Unknown >> 100.0,Spin-coating >> Diffusion-gas reaction,Air >> Methylamin; Vacuum,0.16,False,,,,12.0,GxUg_Ixhw307brmXflDa89CCOfdN
MAPbI3,MA,Pb,I,1.55,TiO2-c,Spiro-MeOTAD,Au,Toluene,DMSO; GBL,False,100.0,Spin-coating,N2,0.12,False,0.99,17.95,0.72,12.8,GxXi66mBUwJxtShzCcDXW7L8mAeh
MAPbI3,MA,Pb,I,1.6,TiO2-c | TiO2-mp,Spiro-MeOTAD,Au,Unknown,DMSO,False,105.0,Spin-coating,N2,0.1,False,1.01,22.15,0.782,17.68,GxaOXWDZc7LMRa5M3-8uZwDqWgEs
FA0.85MA0.15PbBr0.45I2.55,FA; MA,Pb,Br; I,,TiO2-c,Spiro-MeOTAD,Au,Toluene,DMF; DMSO,False,300.0,Spin-coating,N2,0.1,False,1.127,23.2,0.742,19.42,GxfsW9URWho-UgnPzR-Oabqyd0uB
Cs0.05FA0.81MA0.14PbBr0.45I2.55,Cs; FA; MA,Pb,Br; I,,TiO2-c | TiO2-mp,Spiro-MeOTAD,Au,Trifluorotoluene,DMF; DMSO,False,100.0,Spin-coating,N2,0.1,False,1.11,22.3,0.74,18.2,GxjF3E0HQBt-5e1eWlXZwRE-DBa0
MAPbI3,MA,Pb,I,1.6,S-acetylthiocholine chlorde | C60 | BCP,PEDOT:PSS,Ag,Unknown,DMF,False,90.0,Spin-coating,N2,0.08,False,,,,,Gy6Df7nH2Iwk1gno3f4mT1rMs94M
MAPbI3,MA,Pb,I,1.6,CSCNT@Al2O3-c,NiO-c,CSCNT@Al2O3-c | CSCNT@SnO2,Unknown,DMF; DMSO,False,110.0,Spin-coating,Unknown,0.1,False,0.86,16.5,0.57,8.2,GyEEQhEkHlPooy6a896dxK9enTga
MAPbI3,MA,Pb,I,1.6,TiO2-c,Spiro-MeOTAD,Ag,Chlorobenzene,DMF; DMSO,False,65.0,Spin-coating,N2,0.1,False,1.1,22.6,0.782,19.4,GyLph0gUkGnltbPUuI9otu5HflBd
FA0.85MA0.15PbBr0.45I2.55,FA; MA,Pb,Br; I,1.6,TiO2-c | TiO2-mp,Spiro-MeOTAD,Au,Chlorobenzene,DMF; DMSO,False,100.0,Spin-coating,Unknown,0.09,False,1.11,23.04,0.75,19.18,GyOMdA5gQw6CYCpKGO57OtFzWMDd
MAPbI3,MA,Pb,I,1.6,PCBM-60,PEDOT:PSS,Al,Unknown,DMF,False,100,Spin-coating,Unknown,0.04,False,1.01,20.6,0.71,14.81,GyWJ0Dz2965o3bZD6hWzCu5lumiS
MAPbI3,MA,Pb,I,1.6,PCBM-60 | bis-C60,PEDOT:PSS,Ag,Unknown,DMF,False,100.0,Spin-coating,N2,0.0314,False,0.95,19.4,0.741,13.6,GyWMkKTa71S5f1pB5IkIQrYoZlLx
MAPbI3,MA,Pb,I,1.6,TiO2-c,Spiro-MeOTAD,MoOx | ITO,Chlorobenzene,DMF,False,100.0,Spin-coating,Unknown,0.04,False,0.91,22.3,0.65,13.2,Gy_4OGY0iQiM-f-czhJCPcgvsCim
MAPbI3,MA,Pb,I,1.6,PCBM-60,PEDOT:PSS,Al,Unknown,DMF,False,100.0,Spin-coating,N2,0.1,False,0.84,16.7,0.703,9.9,GyixcbfttYa6rmIXvzQwUxerNCXM
MAPbI3,MA,Pb,I,1.6,TiO2-c,Spiro-MeOTAD,Au,Unknown,none >> none,False,Unknown >> 120.0,Evaporation >> Evaporation,Vacuum >> Vacuum,0.1,False,1.02,21.22,0.71,15.37,GykmoILlvjpajDZ473LA6ZW8ai2X
MAPbI3,MA,Pb,I,1.6,C60 | BCP,PEDOT:PSS,Al,Unknown,DMF >> none,False,105.0 >> 110.0,Spin-coating >> Gas reaction,Unknown >> MAI,0.06,False,0.88,15.8,0.67,9.45,GypuAxTyzLvgiBwp79vCg8iEmkD_
FA0.83MA0.17PbBr0.51I2.49,FA; MA,Pb,Br; I,,SnO2-c,Spiro-MeOTAD,Ag,Chlorobenzene,DMF; DMSO,False,100,Spin-coating,Unknown,0.159,False,1.086,24.69,0.6990000000000001,18.75,Gz3lq-hpqYqNVUXdh5E1Wp2bPVbj
Cs0.05FA0.79MA0.16PbBr0.51I2.49,Cs; FA; MA,Pb,Br; I,,TiO2-c,Spiro-MeOTAD,Au,Ethyl acetate,DMF; DMSO,False,100.0,Spin-coating,Unknown,0.12,False,1.093,22.86,0.77,19.15,GzAWSnhNG6gGlDLbY3p3uveWORvA
MAPbI3,MA,Pb,I,1.6,TiO2-c,Spiro-MeOTAD,Au,Unknown,DMSO >> IPA,False,Unknown >> 100.0,Spin-coating >> CBD,N2 >> N2,0.1,False,,,,15.52,GzEAbgABOa30Onz6g46CYzjiJV4t
CsPbBrI2,Cs,Pb,Br; I,,TiO2-c | TiO2-mp,P3HT,Au,N2,DMF; DMSO,False,100,Spin-coating,N2,0.159,False,1.043,15.3,0.6990000000000001,10.8,GzURbfX4lkr9BExX5oJ4Ymp_Xk4_
MAPbI3,MA,Pb,I,1.6,TiO2-c,Spiro-MeOTAD,Au,Toluene,DMF; DMSO,False,70.0,Spin-coating,Air,0.1,False,1.03,22.82,0.674,15.85,GzVMCUJNq8Dtmib5oIFdnRF-IN01
MAPbI3,MA,Pb,I,1.6,TiO2-c,Spiro-MeOTAD,Au,Unknown,DMSO >> none,False,120.0 >> 150.0,Spin-coating >> Gas reaction,N2 >> MAI,0.1,True,0.972,17.5,0.652,11.0,GztM4c0hNkUV14zkSa5GjR1wLxuR
MAPbI3,MA,Pb,I,1.6,PCBM-60,PEDOT:PSS,Ag,Unknown,DMF >> IPA,False,100.0,Spin-coating >> Spin-coating,Air >> Air,0.06,False,0.99,19.44,0.79,15.2,GzzJ38Oe2CGl2xkuPrR_9681BHz2
Cs0.05FA0.81MA0.14PbBr0.43I2.57,Cs; FA; MA,Pb,Br; I,,TiO2-c | TiO2-mp,Spiro-MeOTAD,Ag,Ether,DMF; DMSO,False,150.0,Spin-coating,Unknown,0.14,False,0.789,14.91,0.637,9.13,H-GyhGQfec6Sblqe-cd8G3gwtKNc
Cs0.1FA0.9PbBr0.51I2.49,Cs; FA,Pb,Br; I,,TiO2-c | TiO2-mp,Spiro-MeOTAD,Au,Unknown,H2O >> IPA,False,70.0 >> 100.0,Spin-coating >> CBD,Air >> Air,0.126,False,1.01,19.9,0.64,12.8,H-dxWovpj8BdHzGo_Ar4uYiC-1L2
FA0.92MA0.08PbI3,FA; MA,Pb,I,,SnO2-c,Spiro-MeOTAD,Au,Chlorobenzene; Ether,DMF; DMSO >> DMF; DMSO,False,Unknown >> 100.0,Spin-coating >> Spin-coating,N2 >> N2,0.12,False,1.1,22.49,0.72,17.75,H-m18fVXY5t9SjoLcwzLvVbA-UdE
FAPbBr0.25I2.75,FA,Pb,Br; I,,TiP2-c | PCBM-60,Spiro-MeOTAD,Au,Unknown,DMF; DMSO >> IPA,False,Unknown >> 150.0,Spin-coating >> Spin-coating,N2 >> N2,0.08,False,1.03,21.7,0.754,16.5,H-w1q4uXzVocuIQ9oEppEIZm-kzY
MAPbI3,MA,Pb,I,1.6,TiO2-c,Spiro-MeOTAD,Au,Unknown,acetonitrile; DMSO >> IPA,False,Unknown >> 105.0,Spin-coating >> Spin-coating,Air >> Air,0.09,False,0.99,20.15,0.71,14.18,H00aPMr2o27yAll9cilWUgCa2GIz
MAPbI3,MA,Pb,I,1.6,SnO2-np,Spiro-MeOTAD,Au,Unknown,DMF; DMSO,False,100.0,Spin-coating,Air,0.1,False,0.928,19.87,0.61,11.27,H0M-hr0h1qaF2boFOeY5cbky7vgl
MAPbI3,MA,Pb,I,1.6,C60 | BCP | LiF,MoO3 | PEDOT:PSS,Al,Diethyl ether,DMF; DMSO,False,65.0; 100.0,Spin-coating,Unknown,0.0177,False,1.0,22.9,0.7,15.9,H0NiDS1sS69FNSspzJEJEQCXePkj
MAPbI3,MA,Pb,I,1.6,SnO2-np,Spiro-MeOTAD,Ag,Unknown,DMF >> IPA,False,70 >> 70,Spin-coating >> CBD,Unknown,0.04,False,1.06,19.9,0.5820000000000001,12.1,H0O4pNNAiBgQbh0JVgx9osr9c9mU
MAPbI3,MA,Pb,I,1.6,TiO2-c | TiO2-mp,Spiro-MeOTAD,Au,Chlorobenzene,DMSO,False,100.0,Spin-coating,N2,0.1,False,1.08,22.7,0.7959999999999999,19.51,H0TVnUDy_G14_mYxRi3rzcgqq2Km
MAPbI3,MA,Pb,I,1.6,TiO2-c | TiO2-mp,Spiro-MeOTAD,Au,Unknown,DMF >> IPA,False,70.0 >> 70.0,Spin-coating >> CBD,N2 >> N2,0.1,False,0.921,16.99,0.66,10.35,H0oP9pHsvV0CxsGywNnzlSnoZyJu
MAPbI3,MA,Pb,I,1.6,TiO2-c,Spiro-MeOTAD,Au,Unknown,DMF,False,130.0,Spray-coating,Unknown,0.1,False,0.96,20.1,0.71,12.6,H0y0GjVmdh1IO0l7VAcQMgUscYL5
MAPbI3,MA,Pb,I,1.6,C60 | BCP,CuS-np,Ag,Chlorobenzene,DMF,False,100.0,Spin-coating,N2,0.1,False,1.02,22.3,0.7120000000000001,16.2,H0yAuTX9KKJYEBmRXZGSSNgp0rTw
MAPbI3,MA,Pb,I,1.6,ZnO-mp | ZnO-np,NiO-c | NiO-mp,Ag,Chlorobenzene,DMF; DMSO,False,100.0,Spin-coating,Unknown,0.108,False,1.12,22.14,0.82,20.1,H17809yZVwnHyHhQzuAG9BO4a8D7
