Repository: GouravSidana/firstML

# firstML
My first Machine Learning Project

File: filtered_perovskite.csv (part 45 of 155)
Formula,A_ion,B_ion,X_ion,Bandgap,ETL,HTL,Backcontact,Antisolvent,Solvent,Solv_annel,Anneal_temp,Dep_procedure,Synth_atm,Cell_area,Is_module,Voc,Jsc,FF,PCE,entry_id
MAPbI3,MA,Pb,I,1.6,TiO2-c | TiO2-mp,Spiro-MeOTAD,Au,Diethyl ether,DMF; DMSO,False,65; 100,Spin-coating,Unknown,0.1,False,1.025,23.69,0.7240000000000001,17.58,H1E-2eaegW40uBmS1PnJRqbPa1Mj
MAPbI3,MA,Pb,I,1.6,PCBM-60 | C60 | BCP,PEDOT:PSS,Al,Unknown,DMF,False,100.0,Spin-coating,N2,0.06,False,0.86,15.3,0.573,7.54,H1JslRsQHjsRQ_ePyW4WKB4nUEH0
CsPbI3,Cs,Pb,I,1.73,TiO2-c | TiO2-mp,none,Carbon,Chlorobenzene,DMF,False,100.0,Spin-coating,Ambient,0.08,False,0.8,18.58,0.71,10.55,H1eIACP4ihSb0U5qRR-nAKy0OXsM
MAPbI3,MA,Pb,I,1.6,TiO2-c,Spiro-MeOTAD,Ag,Diethyl ether,DMF; DMSO,False,100.0,Spin-coating,Unknown,0.1,False,1.062,21.94,0.64,14.19,H1r6ogI8YA761AwfFHHJdpIDswMq
MAPbI3,MA,Pb,I,1.6,PCBM-60 | BCP,NiO,Ag,Chlorobenzene,DMF; DMSO,False,100,Spin-coating,Unknown,0.1,False,0.901,17.01,0.503,7.7,H203zi0iN0aRhQrNK4lmN6ntO_HD
Cs0.05FA0.79MA0.16PbBr0.45I2.55,Cs; FA; MA,Pb,Br; I,,SnO2-np | PCBM-60,M110,Au,Chlorobenzene,DMF; DMSO,False,100.0,Spin-coating,Unknown,0.14,False,1.03,21.55,0.69,15.2,H21AgxB-Cuer2dnr5601_qbf95lB
MAPbI3,MA,Pb,I,1.6,TiO2-c,Spiro-MeOTAD,Au,Unknown,none >> none,False,Unknown >> 120.0,Evaporation >> Gas reaction,Vacuum >> MAI; N2,0.085,False,0.92,19.1,0.62,10.8,H24D2-S9H016cc-Ocx45mwCrcaYk
MAPbI3,MA,Pb,I,1.6,PCBM-60 | Bphen,PEDOT:PSS,Ag,Chlorobenzene,DMF,False,100.0,Spin-coating,N2,0.045,False,0.905,18.22,0.6759999999999999,11.14,H2RWsrpvjFeE2x1YKEoyp2RO-hkC
CsPbBrI2,Cs,Pb,Br; I,,TiO2-c,Spiro-MeOTAD,Au,Unknown,DMF; DMSO,False,50; 150; 270,Spin-coating,Unknown,0.1,False,1.13,14.95,0.696,11.76,H2ZpvtIbvrjhTuWZAliJ_EXh8o5m
Cs0.05FA0.79MA0.160Pb1.0Br0.3I2.7,Cs; FA; MA,Pb,Br; I,1.55,PCBM-60 | ZnO-np,NiO-np,Al,Toluene,DMF; DMSO,False,100,Spin-coating,N2,0.09,False,1.027,21.2,0.76,16.1,H2ca6U-65K4mNl1Fzdv0ei6d4eSV
MAPbI3,MA,Pb,I,1.53,PCBM-60,Ni-acetate,Al,Toluene,DMSO; GBL,False,100.0,Spin-coating,Air,0.1,False,1.0,14.4,,,H2dnYdu8wU1sR4xz4GuBoWfgT_bA
Cs0.05FA0.79MA0.16PbBr0.51I2.49,Cs; FA; MA,Pb,Br; I,1.63,TiO2-c | TiO2-mp,Spiro-MeOTAD,Au,Chlorobenzene,DMF; DMSO,False,100.0,Spin-coating,N2,0.5,False,1.1740000000000002,21.7,0.75,19.0,H2gEb0oUZ6rnlKUSzr7aoBw5Wx8E
MAPbI3,MA,Pb,I,1.6,PCBM-60 | BCP,PEDOT:PSS,Ag,Unknown,none >> none,False,120.0 >> Unknown,Evaporation >> Gas reaction,Vacuum >> Chlorobenzene; MAI,0.09,False,0.99,16.79,0.7959999999999999,13.2,H2ngYS3IiR5Rh6I1h3W-1GZcl_2b
Cs0.05FA0.79MA0.17PbBr0.51I2.49,Cs; FA; MA,Pb,Br; I,,PCBM-60 | BCP,PTAA | TFPPy-ETTA,Ag,Chlorobenzene,DMF; DMSO,False,100,Spin-coating,N2,0.13,False,1.102,22.41,0.7759999999999999,19.15,H2ppAPEX_i03f57gfUQGe-6teofx
MAPbI3,MA,Pb,I,1.6,PCBM-60,CPEPh-Na,Al,Unknown,DMF,False,90.0,Spin-coating,N2,0.017,False,0.92,16.97,0.63,9.77,H35UfDIszTKBfbjpVn9uMGuVGGTq
CsPbBrI,Cs,Pb,Br; I,1.76,SnO2-np | LiF,Spiro-MeOTAD,Au,Unknown,DMF; DMSO,False,170.0,Spin-coating,N2,0.0737,False,1.2,18.47,0.794,17.68,H3ABeiyjcp4PKfWhP_K-eYTYjX6Z
MAPbI3,MA,Pb,I,1.6,TiO2-c | TiO2-mp,Al2O3 | Spiro-MeOTAD,Au,Chlorobenzene,DMF; DMSO,False,100.0,Spin-coating,N2,0.16,False,1.5,22.6,0.69,16.5,H3IHKVzKVIaUIaguajMuf5EwGEqr
MAPbI3,MA,Pb,I,1.6,TiO2-c | TiO2-mp,none,Carbon,Unknown,DMF; DMSO,False,100.0,Spin-coating,N2,0.07,False,0.933,17.66,0.72,11.92,H3P4B_iKG5xMODtIEejRWztTdVwF
MAPbI3,MA,Pb,I,1.6,TiO2-c | TiO2-mp,none,Carbon,Toluene,DMF; DMSO,False,75; 105,Spin-coating,Unknown,0.16,False,1.018,17.59,0.575,10.29,H3YMIik_bLKhncgO0214fyt7SUnA
MAPbI3,MA,Pb,I,1.6,PCBM-60 | BCP,NiO-c | 1bb,Ag,Toluene,DMF; DMSO,False,100.0,Spin-coating,N2,0.1,False,1.042,22.17,0.782,18.1,H3aqg0i2zVGMQuC9bFsVz-9QSCYF
FA0.85MA0.15PbBr0.45I2.55,FA; MA,Pb,Br; I,,TiO2-c,Spiro-MeOTAD,Au,Toluene,DMF; DMSO,False,100.0,Spin-coating,N2,1.0,False,1.137,18.8,0.615,13.15,H3ct6lsDDLytE9e2fegy4iXA9K_h
FA0.85MA0.15PbBr0.45I2.55,FA; MA,Pb,Br; I,,SnO2-c,Spiro-MeOTAD,Au,Chlorobenzene,DMF; DMSO,False,100.0,Spin-coating,Air,0.096,False,1.16,21.18,0.7,18.06,H3mMXqzuy-dFg45ctVxf_yjhKeAs
MAPbI3,MA,Pb,I,1.6,PCBM-60,NiO-c,Ag,Toluene,DMSO; GBL,False,100.0,Spin-coating,Ar,0.14,False,1.03,18.46,0.59,11.19,H3ntc1mhIM1RES0qAXonIQnBVYXE
MAPbI3,MA,Pb,I,1.6,PCBM-60 | PFN,PEDOT:PSS,Al,Unknown,DMF,False,100.0,Spin-coating,Unknown,0.16,False,0.89,17.76,0.552,8.7,H3qAKlpelufpnfNXnKPcQZUoW-AV
Cs0.1FA0.9PbBr0.135I2.865,Cs; FA,Pb,Br; I,,TiP2-c | PCBM-60,Spiro-MeOTAD,Au,Unknown,DMF; DMSO >> IPA,False,Unknown >> 100.0,Spin-coating >> Spin-coating,N2 >> N2,0.1,True,1.025,20.6,0.7759999999999999,16.3,H3z9VVfEKMXZiZOefbdRTr-4EggW
MAPbI3,MA,Pb,I,1.6,TiO2-c | TiO2-mp,Spiro-MeOTAD,Ag,Chlorobenzene,DMF; DMSO,False,100.0,Spin-coating,Unknown,0.1,False,0.645,5.8,0.41,10.31,H41U90JHyaYAhJyd-2JwZ5fpux-Y
MAPb0.85Sn0.15I3,MA,Pb; Sn,I,1.32,PCBM-60 | PEI,PEDOT:PSS,Ag,Toluene,DMF,False,80.0,Spin-coating,N2,0.09,False,0.81,22.94,0.75,12.81,H4Gsvi1zlKxA1rV3HAXGmSSok5QF
MAPbI3,MA,Pb,I,1.6,TiO2-c | TiO2-mp,Spiro-MeOTAD,AgAl,Diethyl ether,DMF; DMSO,False,Unknown,Spin-coating,N2,0.09,False,0.93,20.98,0.57,11.12,H4LzJo2QB-yqWnsUszD2q7CEjh8r
Cs0.05FA0.76MA0.16PbBr0.48I2.52,Cs; FA; MA,Pb,Br; I,,SnO2-c,Me6-ZnPc,Au,Unknown,Unknown,False,Unknown,Unknown,Unknown,0.1,False,1.09,23.09,0.6920000000000001,16.71,H4Tn0SLfgXhEQp-TX1pY5exIfKkt
MAPbI3,MA,Pb,I,1.58,TiO2-c,Spiro-MeOTAD,Ag,Unknown,Unknown,False,Unknown,Spin-coating,Unknown,0.04,False,0.98,16.48,0.604,9.68,H4Xop1rLAcEeUzVc32d3-sh7ygHt
FA0.85MA0.15PbBr0.45I2.55,FA; MA,Pb,Br; I,,TiO2-c | TiO2-mp,Spiro-MeOTAD,Au,acetonitrile; Chlorobenzene,DMF; DMSO,False,20.0,Spin-coating,N2,0.159,False,1.08,23.6,0.787,20.1,H4ZlvDYb0N6r0MvgJSPiFv6DkZ_v
MAPbI3,MA,Pb,I,1.6,TiO2-c | TiO2-mp,"4-(4-phenyl-4-alfa-naphthylbutadienyl)-N,N-di(4-methoxyphenyl)-phenylamine",Au,Unknown,DMF >> IPA,False,Unknown,Spin-coating >> CBD,Unknown,0.08,False,0.94,17.84,0.6759999999999999,11.33,H4ccUkV97RPOuW9UQhUTjCxANBE7
MAPbI3,MA,Pb,I,1.6,f-C70,P3HT,MoO3 | Ag,Unknown,DMF >> IPA,False,Unknown >> 100.0,Spin-coating >> Spin-coating,Unknown,0.0757,False,0.98,15.21,0.48,7.14,H4myD7DDVRBRiPDgzUygMwfcDcR3
MAPbI3,MA,Pb,I,1.6,TiO2-c | PCBA,Spiro-MeOTAD,Au,Toluene,DMF,False,100.0,Spin-coating,N2,0.04,False,0.99,19.95,0.578,11.4,H4rxZyKOjc8ZiNazg5brNjveJmzd
CsPbBr3 | CsPb2Br5,Cs | Cs,Pb | Pb,Br | Br,,TiO2-c,Spiro-MeOTAD,Ag,Unknown,none,False,150.0,Co-evaporation,Vacuum,0.09,False,1.255,7.78,0.75,7.29,H585lDvriAo0jm7hqQu6kWZ5w5hL
MAPbI3,MA,Pb,I,1.6,TiO2-c | TiO2-mp | Al2O3-mp | NiO-mp,Spiro-MeOTAD,Au,Unknown,DMF,False,Unknown,Spin-coating,Air,0.17,False,1.04,18.52,0.648,12.47,H5A5EOk73RYjA43h3ovLKHzWfo6f
Cs0.05FA0.7885MA0.1615PbBr0.51I2.49,Cs; FA; MA,Pb,Br; I,,SnO2-c,PDMS | CuSCN,Au,Diethyl ether,DMF; DMSO,False,Unknown,Spin-coating,N2,0.09,False,,,,17.7,H5K__4liybyl5D78ovTVegyWoTV1
MAPbI3,MA,Pb,I,1.6,TiO2-c | TiO2-mp,Spiro-MeOTAD,Au,Chlorobenzene,DMF,False,100.0,Spin-coating,Air,0.15,False,1.05,19.32,0.74,15.01,H5Nk6g4TWmxoIkzae58fq16uLici
MAPbI3,MA,Pb,I,1.6,TiO2-c | TiO2-mp,Spiro-MeOTAD,Au,Toluene,DMSO; GBL,False,50.0; 100.0,Spin-coating,Unknown,0.1,False,1.069,20.0,0.733,15.66,H5QPrHfwKO8KQMyWD0TYIg3aUkr8
FA0.83MA0.17PbBr0.39I2.61,FA; MA,Pb,Br; I,1.6,TiO2-c | TiO2-mp,X25,Au,Chlorobenzene,DMF; DMSO,False,100.0,Spin-coating,N2,0.125,False,1.07,11.4,0.72,18.9,H5flCHnYyFdATBI2vfOVBFsagkmy
MAPbI3,MA,Pb,I,1.6,PCBM-60,PEDOT:PSS,Al,Unknown,DMF,False,60.0; 70.0; 80.0; 90.0,Spin-coating,N2,0.1,False,0.98,12.87,0.58,7.37,H5i_mJskr5PcXI7UJF5tJJfFcfUf
MAPbI3,MA,Pb,I,1.6,C60,TAPC | MoO3; TAPC,MoO3 | Ag,Unknown,none >> none,False,Unknown,Evaporation >> Gas reaction,Vacuum >> MAI; Vacuum,0.1,False,1.02,16.01,0.507,8.29,H5kTBmrgnBl-pa8449lqOagnoxm2
MAPbI3,MA,Pb,I,1.6,TiO2-c | TiO2-mp,Spiro-MeOTAD,Ag,Unknown,Unknown,False,Unknown >> 100.0,Spin-coating >> Spin-coating,N2 >> N2,0.04,False,1.082,22.0,0.685,16.31,H5mnr1-3Bh26gx__ApUbcYHxmdgX
MAPbI3,MA,Pb,I,1.6,TiO2-c | TiO2-mp,Spiro-MeOTAD,Ag,Chlorobenzene,DMF,False,Unknown,Spin-coating,Unknown,0.65,False,0.94,28.0,0.735,16.0,H5nNf08oV3V0BqucDR2px3g3ZZZo
MAPbI3,MA,Pb,I,1.6,PCBM-60,PEDOT:PSS,Ag,Unknown,DMF,False,100.0,Spin-coating,N2,0.04,False,0.9,18.31,0.602,9.96,H5sy1rAhP90DTQBuzOBdfbW-3wF8
Cs0.05FA0.05MA0.9PbBr0.05I2.95,Cs; FA; MA,Pb,Br; I,,SnO2-np,Spiro-MeOTAD,Au,Chlorobenzene,DMF; DMSO,False,100.0,Spin-coating,Unknown,0.12,False,1.13,22.25,0.755,18.98,H5tTEBNM2vYWPYlT5IDU68sBODRP
MAPbI3,MA,Pb,I,1.61,Choline chloride | C60 | BCP,NiO-np,Ag,Toluene,DMF; DMSO,False,90.0,Spin-coating,N2,0.04,False,1.06,21.8,0.8,18.6,H60l-q5OUJxT2cobZVqGYNxykhiG
MAPbI3,MA,Pb,I,1.55,C60 | PEI,PTAA,Ag,Ethyl acetate,DMF; DMSO >> Chloroform,False,100,Spin-coating >> Spin-coating,N2 | N2,,False,1.09,20.79,0.7140000000000001,16.18,H62lMqBTsua3NHfipbxsxOWCN6lN
MAPbI3,MA,Pb,I,1.6,C60 | BCP,NiO-c,Al,N2,DMSO; GBL,False,100.0,Spin-coating,N2,0.06,False,0.99,19.84,0.75,14.61,H66KDoCswwKiOke7Vpox3F1FrqD_
MAPbI3,MA,Pb,I,1.6,TiO2-c | TiO2-mp | C60-SAM,Spiro-MeOTAD,Au,Unknown,DMF,False,100.0,Spin-coating,Air,0.089,False,0.8220000000000001,19.2,0.71,11.2,H6E33zYTzxPHSlE8MS1RuKOl7buu
MAPbI3,MA,Pb,I,1.6,TiO2-c | TiO2-mp,Spiro-MeOTAD,Au,Unknown,Unknown,False,Unknown,Unknown,Unknown,0.1,False,1.065,22.5,0.77,17.7,H6EaUPGH-zFgvSBtABKAk7_IOXgN
MASnI3 | MAPbI3,MA | MA,Sn | Pb,I | I,,GaN,Spiro-MeOTAD,Au,Unknown,Unknown,False,80.0 >> 60.0,Spin-coating >> Spin-coating,Unknown,0.07,False,0.8490000000000001,15.304,0.684,8.89,H6KbfuluytkJyZqwggor-ZPYgj4O
MAPbI3,MA,Pb,I,1.6,TiO2-c | TiO2-mp,Spiro-MeOTAD,Au,Unknown,DMF; DMSO >> IPA,False,80 >> 80,Spin-coating >> Spin-coating,Air >> Air,0.16,False,0.986,20.5,0.71,14.3,H6ZY9iGE9Ara3fUFb8vrXerRkLAY
MAPbI3,MA,Pb,I,1.6,PCBM-60,PEDOT:PSS,Al,Unknown,DMF; DMSO,False,Unknown,Unknown,Unknown,0.13,False,0.92,18.08,0.74,12.38,H6_7nuDiWnONpzjb0x2UxhoeZpec
CsPbBrI2,Cs,Pb,Br; I,,ZnO-np | C60,NiO-c,Ag,Unknown,DMSO,False,42.0; 160.0,Spin-coating,Unknown,0.09,False,1.1,15.1,0.7559999999999999,11.3,H6lcBUTJjbp7X3cn6rP1cBpkoZng
Cs0.05FA0.79MA0.16PbBr0.51I2.49,Cs; FA; MA,Pb,Br; I,,TiO2-c | TiO2-mp,Spiro-MeOTAD,Au,Ethyl acetate,DMF; DMSO,False,125.0,Spin-coating,Air,0.11,False,1.1,19.68,0.762,19.68,H74DhiMesIYO306-dZDQzpGrQsIe
MAPbI3,MA,Pb,I,1.6,TiO2-c | TiO2-mp | ZrO2-mp,none,Carbon,Unknown,GBL,False,50.0,Drop-infiltration,Air,0.1,False,0.87,22.0,0.57,9.68,H76sJTeEBPyFGaaUKAYyVrRL88Ce
MAPb0.95Sn0.05Br0.1I2.9,MA,Pb; Sn,Br; I,,TiO2-c | TiO2-mp,Spiro-MeOTAD,Au,Unknown,DMF; GBL,False,100.0,Spin-coating,Unknown,0.09,False,0.904,14.1,0.595,7.59,H77quYveHdXIlpEwTwVP2KNnpnWk
Cs0.0664FA0.666MA0.2668PbBr0.256I0.744,Cs; FA; MA,Pb,Br; I,1.71,TiO2-np,Spiro-MeOTAD,Au,Unknown,DMF >> IPA,False,70.0 >> 150.0,Spin-coating >> Spin-coating,Air >> N2 >> Air,0.102,False,1.112,19.31,0.7120000000000001,15.3,H79ZyL08ptmMPwzC7ypL9aFdzHjh
MAPbI3,MA,Pb,I,,TiO2-c | TiO2-mp,BT,Au,Chlorobenzene,DMF; DMSO,False,100,Spin-coating,Unknown,,False,0.926,19.6,0.545,9.89,H7AiFOd1sxZW4f6ZQ01YenJL6eSv
MAPbI3,MA,Pb,I,1.6,TiO2-c | TiO2-mp,Spiro-MeOTAD,Au,Unknown,DMF >> IPA,False,70.0 >> 70.0,Spin-coating >> Spin-coating,Unknown,0.56,False,0.907,19.657,0.556,10.32,H7Bn3qkHcsQ6b3zYfqw0vPo0kc2g
MAPbI3,MA,Pb,I,1.6,TiO2-c,Spiro-MeOTAD,Au,Unknown,DMF >> none,False,110.0 >> 150.0,Spin-coating >> Gas reaction,N2 >> MAI; N2,0.12,False,0.88,16.8,0.48,7.17,H7JzK1AV5znuvdp8H0sd1T0a0yJM
MAPbI3,MA,Pb,I,1.5,TiO2-c | TiO2-mp,PANI,FTO | SLG,Unknown,GBL,False,80.0,Drop-infiltration,Unknown,0.5,False,0.78,14.48,0.65,7.34,H7N1ifQrrmrMj4otbAsnhOxf2pd2
MAPbI3,MA,Pb,I,1.6,TiO2-c | TiO2-mp,Spiro-MeOTAD,Au,Unknown,DMF; DMSO,False,Unknown,Doctor blading,Air,0.11,False,1.03,20.8,0.67,13.77,H7N3XN2wnoiXDIW7uCg--C2Cv622
MAPbI3,MA,Pb,I,1.6,TiO2-c,Spiro-MeOTAD,Ag,Chlorobenzene,DMF; DMSO,False,Unknown,Spin-coating,Unknown,0.05,False,1.04,19.45,0.642,14.53,H7Qo4HMC492eUQNDKgkWxyy5DjOb
MAPbI3,MA,Pb,I,1.6,Nb2O5,Spiro-MeOTAD,Au,Unknown,DMF,False,100.0,Spin-coating,N2,0.09,False,1.02,22.82,0.74,17.17,H7TTORrj-oeRc2czNaYb5cNyA34j
MAPbI3,MA,Pb,I,1.6,TiO2-c,Spiro-MeOTAD,Au,Unknown,none >> none,False,Unknown >> 120.0,Evaporation >> Gas reaction,Vacuum >> MAI; Vacuum,0.1,False,0.82,17.2,5.0,7.0,H7ZKEFdvxqz-L8axMARWncwQqI2A
MAPbI3,MA,Pb,I,1.6,TiO2-c | TiO2-mp | ZrO2-mp,none,Carbon,Unknown,GBL,False,50.0,Drop-infiltration,Unknown,0.049,False,0.86,24.36,0.67,14.29,H7Zg2Oxeu_JEZPcvea-t1LvUYbv-
MAPbI3,MA,Pb,I,1.6,ITIC; PCBM-60 | PEI,PEDOT:PSS,Ag,Chlorobenzene,DMSO; GBL,False,100.0,Spin-coating,Unknown,0.038,False,1.01,18.88,0.76,14.52,H7cYUqF9GRm6Db7C4rjpPMvNkhyB
CsPbBrI2,Cs,Pb,Br; I,,SnO2-np,Imidazolium iodide | P3HT,Au,Unknown,DMF; DMSO,False,40; 160,Spin-coating,Unknown,0.1,False,1.136,13.91,0.752,11.89,H7e0RsPjN5it1LYBQxXFzfDMu2cA
Cs0.05FA0.81MA0.14PbBr0.45I2.55,Cs; FA; MA,Pb,Br; I,,TiO2-c,Spiro-MeOTAD,Au,Chlorobenzene,DMF; DMSO,False,100.0,Spin-coating,N2,0.049,False,1.115,21.7,0.748,18.1,H7l680_mBUWYa4ltQAfCyhkdxWP2
MAPbI3,MA,Pb,I,1.6,PCBM-60,PEDOT:PSS,Ag,Unknown,DMF; GBL; IPA,False,100.0,Ultrasonic spray,Air,0.04,False,0.85,21.7,0.612,11.6,H7lJquGwnYJPXEZftpmGXGVRvXLf
FA0.83MA0.17PbBr0.33I2.67,FA; MA,Pb,Br; I,1.59,ZnSO4-c | ZnSO4-mp,Spiro-MeOTAD,Au,Chlorobenzene,DMF; DMSO,False,100.0,Spin-coating,Unknown,2.06,False,1.03,25.04,0.79,19.4,H8-kDVTAbdX2dqxOGOr777iACtZl
MAPbI3,MA,Pb,I,1.6,TiO2-c,Spiro-MeOTAD,Au,Chlorobenzene,DMSO; GBL,False,100.0,Spin-coating,Unknown,0.09,False,1.12,20.73,0.8,18.57,H8CrQs3oLhanKdMaMvQnuRWqtHLR
Cs0.17FA0.83PbI3,Cs; FA,Pb,I,,SnO2-c,Spiro-MeOTAD,Au,Chlorobenzene,DMF; DMSO,False,Unknown,Spin-coating,N2,0.125,False,1.053,21.56,0.726,16.47,H8Hblv11VoGnnPjwx5rMMJaFbYxj
MAPbI3,MA,Pb,I,1.6,TiO2-c,Spiro-MeOTAD,Ag,Unknown,DMF,False,100.0,Spin-coating,Unknown,0.045,False,0.96,22.5,,16.89,H8MjgZj2hJaa6IFzKSRCREWgEiMD
MACu0.05Pb0.95Br0.1I2.9,MA,Cu; Pb,Br; I,1.55,TiO2-c,Spiro-MeOTAD,MoO3 | Ag,Chlorobenzene,DMSO; GBL,False,100.0,Spin-coating,N2,0.09,False,1.13,22.81,0.74,19.02,H8TnruheWH3dA2wUFVdWJ7TZXRPT
Cs0.05FA0.38MA0.57PbBr0.2I2.8,Cs; FA; MA,Pb,Br; I,1.57,TiO2-c | Al2O3-mp,NiO-mp,Carbon,Unknown,DMF >> IPA,False,70.0 >> 100.0,Drop-infiltration >> CBD,Air >> Air,0.129,False,0.1009999999999999,23.4,0.72,17.02,H8WdUy6JCDWPtwdrfpjxllbSV7Mk
MAPbBr0.3I2.7,MA,Pb,Br; I,,PCBM-60 | BCP,PTAA | PFN,Cu,Diethyl ether,DMF; DMSO,False,100.0,Spin-coating,N2,0.1,False,1.18,20.1,0.81,19.1,H8YFezwkDESbElsRPlTJEqWRPChO
MAPbI3,MA,Pb,I,1.6,C60,Spiro-MeOTAD,MoO3 | Ag,Chlorobenzene,DMF; DMSO,False,60; 85,Spin-coating,N2,0.04,False,0.977,20.82,0.736,14.97,H8nHF40k27r2LtkHA2hvS8jPiYuV
MAPbI3,MA,Pb,I,1.6,2PDI-4S | PEIE,PTAA,Ag,Chlorobenzene,DMF; DMSO,False,100.0,Spin-coating,N2,0.16,False,0.96,19.04,0.58,10.6,H9C-b8MMKmO8Qv1ku04B0kiSeFP-
MAPbI3,MA,Pb,I,1.6,TiO2-c | TiO2-mp,BDTT:DPPD:TT,Au,Diethyl ether,DMF; DMSO,False,65; 100,Spin-coating,Air,0.1,False,0.96,22.67,0.65,14.3,H9MbAVTYGV-V_mMNa7r2KZezkUA0
Cs0.05FA0.81MA0.14PbBr0.39I2.61,Cs; FA; MA,Pb,Br; I,1.59,SnO2-np,Spiro-MeOTAD,Au,Chlorobenzene,DMF; DMSO,False,100,Spin-coating,N2,0.0518,False,1.16,23.94,0.71,19.72,H9N0D3C17iZFmXg2YAi_pozKo6oc
MAPbI3,MA,Pb,I,1.6,C60,P3HT,Au,Diethyl ether,DMF,False,100.0,Spin-coating,N2,0.1,False,0.94,17.1,0.71,12.0,H9YDOY_NbrsyeJ7DzcO654GU6i4N
FA0.97MA0.03PbBr0.09I2.91,FA; MA,Pb,Br; I,,SnO2-np,Spiro-MeOTAD,Au,Unknown,DMF >> IPA,False,Unknown >> 70.0; 150,Spin-coating >> Spin-coating,N2 >> N2,0.1225,False,1.01,23.15,0.718,16.87,H9dC6BybcwPaAMhp51-I59YGKBdH
FA0.85MA0.15PbBr0.45I2.55,FA; MA,Pb,Br; I,,TiO2-c,Spiro-MeOTAD,Au,Toluene,DMF; DMSO,False,400.0,Spin-coating,N2,1.0,False,1.135,22.28,0.6920000000000001,17.5,H9hh20rgMisxsJPKQeJJxtnrFpo8
MAPbI3,MA,Pb,I,1.57,PCBM-60,PEDOT:PSS,Ag | MoO3,Toluene,DMSO; GBL,False,100.0,Spin-coating,N2,0.07,False,0.97,18.63,0.6,10.96,HA415bhPEYVo6-FdZm2uURb60tH_
Cs0.05FA0.79MA0.16PbBr0.51I2.49,Cs; FA; MA,Pb,Br; I,,SnO2-c,Spiro-MeOTAD,Au,Ether,DMF; DMSO,False,60; 100,Spin-coating,Unknown,0.1,False,1.11,21.8,0.76,18.38,HAIOHhWDCsE8s2Y3TIgwxxDFGpZO
MAPbI3,MA,Pb,I,1.6,TiO2-c | TiO2-mp,none,Au,Chlorobenzene,DMF; DMSO,False,100.0,Spin-coating,Unknown,0.1,False,0.86,17.48,0.49,7.36,HALlYMBamWNT99BFho5-PkKeztu1
MAPbI3,MA,Pb,I,1.6,SnO2-np,Spiro-MeOTAD,Ag,Unknown,DMF; DMSO,False,100.0,Spin-coating,N2,0.1,False,1.05,21.78,0.7659999999999999,16.22,HAOkixBHgRLF0QwMq-jHZtJxYXDS
FAPbI3,FA,Pb,I,1.48,TiO2-c,Spiro-MeOTAD,Au,Unknown,none >> none,False,Unknown >> 160.0,Evaporation >> Gas reaction,Vacuum >> FAI,0.1689999999999999,False,0.93,18.5,0.46,8.0,HAQydSgjbLLj0WBsaz_toriiWyTz
FA0.85MA0.15PbBr0.45I2.55,FA; MA,Pb,Br; I,,TiO2-c | TiO2-mp,Spiro-MeOTAD,Au,Chlorobenzene,DMF; DMSO,False,130.0,Spin-coating,Unknown,0.25,False,1.16,21.26,0.7,17.3,HARImmNpgdrFY0MRLcyqXP3dXYMp
CsPbBrI2,Cs,Pb,Br; I,1.95,TiO2-c,PTAA,Au,Unknown,DMF; DMSO >> IPA,False,300.0 >> 150,Spin-coating >> Spin-coating,N2 >> N2,0.09,False,1.227,14.55,0.787,13.7,HA_9ftr6Kvj84G8jptTU5fwq--Wr
CsPbBrI2,Cs,Pb,Br; I,,TiO2-c,2mF-X59,Au,Chlorobenzene,DMF; DMSO,False,120; 200,Spin-coating,Unknown,0.09,False,1.18,14.63,0.74,12.85,HAgf5AFeP-LM5zV5-dOIOviJ-TKi
(PEA)2MA3Pb4I13,(PEA); MA,Pb,I,,PCBM-60 | BCP,PEDOT:PSS,Ag,Unknown,DMF; DMSO,True,100.0,Spin-coating,N2,0.0725,False,1.14,14.5,0.67,11.1,HAlPmGSJvxvTaQOthyaneA8dkY3_
FA0.85MA0.15PbBr0.45I2.55,FA; MA,Pb,Br; I,,TiO2-c | TiO2-mp,Spiro-MeOTAD,Au,Chlorobenzene,DMF; DMSO,False,100.0,Spin-coating,Ar,0.126,False,1.04,22.2,0.606,14.0,HB0Bt9aUbeRwVa6XZwqlFuDfQ3Xt
MAPbI3,MA,Pb,I,1.6,TiO2-c,Spiro-MeOTAD,Au,Unknown,DMF,False,90.0,Spin-coating,N2,0.1,False,1.01,20.31,0.75,15.52,HB6Ri7cwUsBTqForw6S_rHcaaUOm
MAPbI3,MA,Pb,I,1.6,SnO2-np,Spiro-MeOTAD,Au,Unknown,H2O >> IPA,False,100.0 >> 120.0,Spin-coating >> CBD,Air >> Air,0.1,False,0.92,21.4,0.66,12.89,HB91Ys-jX6vwXQIeSSQLd2z6Jwha
MAPbI3,MA,Pb,I,1.51,TiO2-c | TiO2-mp,TTF1,Au,Unknown,DMF >> IPA,False,70.0 >> 70.0,Spin-coating >> CBD,Unknown,1.0,False,0.83,16.4,0.594,8.08,HBMooOG5TYKw3ASXD7aQEhjf5cek
MAPbI3,MA,Pb,I,1.6,TiO2-c,Spiro-MeOTAD,Au,Unknown,DMF; DMSO >> IPA,False,Unknown >> 100,Spin-coating >> Spin-coating,Air >> Air,0.1,False,1.06,16.31,0.425,7.41,HBQhNVeLYBkmj2uDWUGzQPf5EglG
MAPbI3,MA,Pb,I,1.6,TiO2-c | TiO2-mp,Spiro-MeOTAD,Au,Ethyl acetate,DMF; DMSO,False,100.0,Spin-coating,N2,0.1,False,0.95,20.56,0.638,15.09,HBWLKZUe7ZatiOJLiRPNhNLAntCV
Cs0.24FA0.76PbI3,Cs; FA,Pb,I,,SnO2-c,Spiro-MeOTAD,Au,Unknown,none >> none >> none,False,Unknown >> Unknown >> 160,Evaporation >> Evaporation >> Gas reaction,Vacuum >> Vacuum >> FAI; N2,0.16,False,1.012,22.05,0.701,15.65,HBae5P5xVpEeisYAvHkvFi7OEoIx
MAPbI3,MA,Pb,I,1.6,TiO2-c,pBBTa‐BDT2,Au,Unknown,DMF,False,100.0,Spin-coating,Dry air,0.09,False,,,,,HByCDKvWzwi4N2PqxRjcC6IoXelE
MAPbI3,MA,Pb,I,1.6,PCBM-60 | Bphen,PEDOT:PSS,Ag,Unknown,DMF,False,100.0,Spin-coating,N2,0.1,False,1.01,20.22,0.78,15.91,HC0zeehHDrBbx5HnxlvEXvKUx5Z6
FA0.85MA0.15PbBr0.45I2.55,FA; MA,Pb,Br; I,,TiO2-c | TiO2-mp,Spiro-MeOTAD,Au,Chlorobenzene,DMF; DMSO,False,105.0,Spin-coating,Air,0.09,False,1.11,22.38,0.733,18.24,HC167c2_N_7sYZa5xhjLNhAk4m6m
MAPbI3,MA,Pb,I,1.5,TiO2-c,Spiro-MeOTAD,Au,Unknown,DMF >> none,False,70 >> 150,Spin-coating >> Gas reaction,N2 >> MAI; Vacuum,0.09,False,0.93,18.77,0.608,10.61,HC1iSLAbKJVG7QY_0Xhmhmbn1uDK
GU0.14MA0.86PbI3,GU; MA,Pb,I,,TiO2-c,Spiro-MeOTAD,Au,Unknown,DMF >> IPA,False,70.0 >> 135.0,Spin-coating >> Spin-coating,Unknown,0.108,False,1.064,21.29,0.76,16.27,HC1zJ4ptgtcFNu5lLqgMbtYv5R15
MAPbI3,MA,Pb,I,1.6,PCBM-60 | Bphen,PTAA,Al,2-Butanol,DMF; DMSO,True,100.0,Spin-coating,N2,0.12,False,1.07,22.7,0.713,17.37,HC2GmEIWDf6E6lrWE7kApXOUgpsD
MAPbI3,MA,Pb,I,1.6,TiO2-c | TiO2-mp,Spiro-MeOTAD,Au,Ethyl acetate,DMF; DMSO,False,100.0,Spin-coating,N2,0.1,False,1.024,22.29,0.64,14.6,HC2oF80vGLu6v3gH0tNF7vcj_2ny
MAPbI3,MA,Pb,I,1.6,PCBM-60,PEDOT:PSS,Ag,Unknown,DMF,False,Unknown,Spin-coating,Ar,0.1,False,0.91,14.6,0.67,8.9,HC5ylKxvhfLxXBMDh4yjSLEwOVo7
MAPbI3,MA,Pb,I,1.6,SnO2-c | TiO2-mp,Spiro-MeOTAD,Au,Diethyl ether,DMF; DMSO,False,Unknown,Spin-coating,Air,0.1,False,1.036,20.7,0.66,11.4,HCfbq4K9vPD7UwONTLSlxM2kgnEq
MAPbI3,MA,Pb,I,1.6,TiO2-c | TiO2-mp | ZrO2-mp,none,Carbon,Unknown,DMF,False,100.0,Drop-infiltration,Unknown,0.1,False,0.87,16.75,0.55,7.95,HClvR0NzhIn8PZOUpk-CWOHhS0VF
FA0.9MA0.1PbBr0.1I2.9,FA; MA,Pb,Br; I,1.57,SnO2-np,Spiro-MeOTAD,Au,Unknown,DMF; DMSO >> IPA,False,70.0 >> 150.0,Spin-coating >> Spin-coating,Air >> Air,1.0,False,1.12,23.45,0.768,20.12,HCnVVWO-0J9ohHmVe2u2_k7p6MUl
MAPbI3,MA,Pb,I,1.6,SnO2-np,Spiro-MeOTAD,Au,Unknown,DMF,False,110.0,Spin-coating,Unknown,0.13,False,0.977,13.1,0.58,7.6,HCnsbqLzWqzobMQG0dl_ZDAaZOqV
MAPbI3,MA,Pb,I,1.6,TiO2-c,Spiro-MeOTAD,Au,Ar,DMF; DMSO,True,100.0,Spin-coating,Unknown,0.16,False,1.022,22.4,0.72,16.57,HCqbgoHXvodz7UWJIsDjiNCeZkvs
MAPbI3,MA,Pb,I,1.6,TiO2-c,PEDOT:PSS,Au,Chlorobenzene,DMF; DMSO,False,100.0,Spin-coating,Unknown,0.104,False,1.1,20.57,0.629,14.2,HD4CNW6xNWE1vh1HWCojQztdIVgu
CsPbBr2I,Cs,Pb,Br; I,2.1,NiO-c | TiO2-c,none,Carbon,Unknown,DMSO,False,200,Spin-coating,Unknown,,False,1.226,11.58,0.59,8.38,HD4IZ6bAOHyNP0QWa9f1gtngttZL
MAPbI3,MA,Pb,I,1.6,TiO2-c | TiO2-mp,P3HT,Ag,Unknown,DMF,False,105.0,Spin-coating,N2,0.15,False,0.98,24.3,0.5710000000000001,13.6,HD8VnFpgGcsM_gYETHPUNencl9s6
MAPbI3,MA,Pb,I,1.6,TiO2-c,Spiro-MeOTAD,Au,Unknown,DMF,False,105.0,Spin-coating,N2,0.1,False,,,,13.82,HDDVlr9gJQuattKcSJhJtBY_hVVd
Cs0.88FA0.12PbI3 | Cs0.88FA0.12PbIx(PF6)x,Cs; FA | Cs; FA,Pb | Pb,I | I; (PF6),1.5,TiO2-c | TiO2-mp,Spiro-MeOTAD,Au,Diethyl ether,DMF; DMSO >> IPA,False,150 >> 100,Spin-coating >> Spin-coating,N2,0.125,False,1.045,22.88,0.75,18.04,HDKO2r0BH76AHHfmy6wcGt-9yAlB
MAPbI3,MA,Pb,I,1.6,TiO2-c | TiO2-mp,Spiro-MeOTAD,Ag,Diethyl ether,DMF; DMSO,False,65; 100,Spin-coating,Unknown,0.1,False,1.0,20.8,0.76,15.8,HDNvEhW5SCrKknVO5Zv45IoVQqKO
MAPbI3,MA,Pb,I,1.6,PCBM-60,PEDOT:PSS,Al,Unknown,DMF,False,50.0,Spin-coating,N2,0.03,False,0.91,22.03,0.73,14.7,HDOLtCpn4X91ggL5BbBu14Oh3DBP
MABa0.05Pb0.95I3,MA,Ba; Pb,I,,TiO2-c,Spiro-MeOTAD,Au,Unknown,DMF,False,100.0,Spin-coating,N2,0.09,False,0.96,19.3,0.672,12.4,HDUqHo496kyiium6_Yg6h3fGcsT8
CsPbI3,Cs,Pb,I,1.69,TiO2-c,PTAA,Au,Unknown,DMF; DMSO,False,150.0,Spin-coating,N2,0.09028,False,0.991,16.94,0.6859999999999999,11.27,HDgDqFSv7qkPaFceImw5cY0TJt54
MAPbI3,MA,Pb,I,1.6,PCBM-60,PEDOT:PSS,Ag,Unknown,DMF,False,90.0,Spin-coating,N2,0.1,False,0.99,17.2,0.62,10.2,HDgtYdMehQGHJif44kztmcjfYKAT
Cs0.2FA0.8PbI3,Cs; FA,Pb,I,,TiO2-c | TiO2-mp,Spiro-MeOTAD,Au,Chlorobenzene,DMSO,False,150.0,Spin-coating,Ar,0.16,False,0.81,16.36,0.6559999999999999,8.7,HDhFvCoSUB9KX0JdUb-8QYMZ7TTF
CsPbBr3,Cs,Pb,Br,,TiO2-c | TiO2-mp,none,Carbon,Unknown,DMF >> Methanol,False,90.0 >> 250.0,Spin-coating >> Spin-coating,Air >> Air,0.09,False,1.218,5.22,0.528,9.17,HDi-tL-SVSlyzfVj0C-vI7stum6Z
MAPbI3,MA,Pb,I,1.6,CdS-nw,Spiro-MeOTAD,Ag,Unknown,none >> none,False,Unknown >> 100.0,Evaporation >> Gas reaction,Vacuum >> MAI; Vacuum,2.5,False,0.93,17.65,0.53,8.86,HDkb8YdWG8vfN5V9Jke1k14KZwi9
FA0.85MA0.15PbBr0.45I2.55,FA; MA,Pb,Br; I,,ZnO-np | SnO2-np,Spiro-MeOTAD,Ag,Chlorobenzene,DMF; DMSO,False,Unknown,Spin-coating,N2,0.1,False,1.15,22.32,0.73,18.76,HDol7qJwspaxJacnai93ekc_8sXJ
FA0.85MA0.15PbBr0.15I0.85,FA; MA,Pb,Br; I,,SnO2-c | PCBM-60,XPP,MoO3 | Ag,Chlorobenzene,DMF; DMSO,False,100.0,Spin-coating,N2,0.1119999999999999,False,1.09,23.01,0.722,18.1,HE24kkgw2iFsk5nBtml3MSE-mPVI
MAPbI3,MA,Pb,I,1.6,PCBM-60 | Bphen,PTAA,Ag,Unknown,DMF,False,100,Spin-coating,Unknown,0.02,False,0.87,17.99,0.725,11.32,HE5Hw_H5cpJQ3O368uMiTQ16ApKq
MA0.75Sn0.25I3,MA,Sn,I,1.38,PCBM-60 | bis-C60,PEDOT:PSS,Ag,Toluene,DMSO; GBL,False,100.0,Spin-coating,N2,0.1,False,0.82,22.44,0.78,14.35,HEb40rEB-mWL0_VKGmvir8em_pzx
MAPbI3,MA,Pb,I,1.6,TiO2-c | TiO2-nanocones,Spiro-MeOTAD,Au,Unknown,DMF >> IPA,False,70.0 >> 70.0,Spin-coating >> CBD,Unknown,0.09,False,0.98,20.4,0.5820000000000001,11.7,HErSON17kwqm80RiOO7iLooRCxdK
MAPbI3,MA,Pb,I,1.6,SnO2-c,Spiro-MeOTAD,Au,Chloroform,DMF; DMSO,False,120.0,Spin-coating,Air,0.1,False,1.166,21.55,0.74,18.68,HFBo5kbbhsDzSFmHIfKor2CqlSzZ
MAPbI3,MA,Pb,I,1.6,ZnO-c | ZnO-nw,Spiro-MeOTAD,Au,Unknown,DMF >> IPA,False,Unknown >> 90.0,Spin-coating >> CBD,N2 >> N2,0.1,False,0.87,20.15,0.54,9.56,HFI6VcjLwY9Jz8fYaDuTjj-qk_si
MAPbI3,MA,Pb,I,1.6,TiO2-c | TiO2-mp,Spiro-MeOTAD,Au,Unknown,DMF >> IPA,False,80.0 >> 80.0,Spin-coating >> CBD,Air >> Air,0.09,False,0.85,18.4,0.68,10.5,HFM7RMwfJzPKdfXYVR7YFC87xq5u
Cs0.10FA0.75MA0.15PbBr0.45I2.55,Cs; FA; MA,Pb,Br; I,,C60 | BCP,NiO-c,Au,Chlorobenzene,DMF; DMSO,False,100.0,Spin-coating,Unknown,0.105,False,1.11,23.1,0.82,18.5,HFMBOEEfi5CCOXHtrucTiLi1EZOe
FA0.4MA0.6PbI3,FA; MA,Pb,I,,ZnO-c,Spiro-MeOTAD,Ag,N2,DMF,False,100.0,Spin-coating,N2,0.045,False,0.941,22.04,0.634,14.82,HFUstU4kNgHBURbce1WnBq9L_Tow
MAPbI3,MA,Pb,I,1.6,ZnO-c | C-PCBSD,PBTTT-14,Au,Unknown,DMF >> IPA,False,Unknown >> 70.0,Spin-coating >> CBD,Unknown,0.04,False,0.97,20.07,0.6509999999999999,14.1,HFaxRdbSiVqx5RwVSMjnywup6HmN
MAPbI3,MA,Pb,I,1.6,TiO2-c,Spiro-MeOTAD,Ag,Diethyl ether,DMF; DMSO,False,Unknown,Spin-coating,Unknown,0.09,False,1.13,23.54,0.73,18.55,HFgvgMs-QKndKh5no0Edr_aPzqvQ
MAPbI3,MA,Pb,I,1.6,PCBM-70 | C60 | AUH,PEDOT:PSS,Ag,Unknown,DMF >> IPA,False,Unknown >> 100,Spin-coating >> CBD,Unknown,0.1,False,0.95,12.1,0.71,7.95,HFjQSYyhkx2-UQGqfgUHBfr0kTZn
MAPbI3,MA,Pb,I,1.6,TiO2-c | TiO2-mp,Spiro-MeOTAD,Au,Unknown,DMF >> IPA,False,Unknown >> 105.0,Spin-coating >> Spin-coating,Unknown,0.09,False,0.861,14.17,0.652,7.92,HFocHYWAO5CI7IW3pL_1qctK9HiQ
Cs0.15FA0.75MA0.1PbBr0.1I2.9,Cs; FA; MA,Pb,Br; I,,ZnO-c | TiO2-c,Spiro-MeOTAD,MoO3 | Ag,Chlorobenzene,DMSO,False,110,Spin-coating,N2,0.0544,False,,,,16.92,HFs9jCbSlfGb0lGkHMpeSBQgY4Ko
MAPbI3,MA,Pb,I,1.59,Polystyrene | C60 | BCP,PTAA,Al,Unknown,DMF >> IPA,False,Unknown >> 100,Spin-coating >> Spin-coating,Air >> Air,0.01,False,1.05,20.8,0.7509999999999999,16.4,HFwMpu9WidqnYRIvyysHJVTG9rjU
MAPbI3,MA,Pb,I,1.6,ZnO-c | PVP,Spiro-MeOTAD,MoO3 | Ag,Toluene,DMSO; GBL,False,100.0,Spin-coating,N2,0.06,False,1.07,19.97,0.56,14.12,HG3SatOpEml45-Ijb76Ed6yUiblL
Cs0.05FA0.79MA0.16PbBr0.48I2.52,Cs; FA; MA,Pb,Br; I,,TiO2-c,Spiro-MeOTAD,Au,Chlorobenzene,DMF; DMSO,False,100.0,Spin-coating,N2,0.0831,False,1.14,20.65,0.72,16.3,HG7VEyXcru7zsuc_eFYf7VmtLf2b
MAPbI3,MA,Pb,I,1.5,TiO2-c | TiO2-mp | ZrO2-mp,none,AgAu-mp,Unknown,DMF >> IPA,False,90.0 >> 90.0,Spin-coating >> Spin-coating,Unknown,0.1,False,0.86,15.0,0.618,7.99,HG8RqaY6xqkc0TBEte0PLfeBXfOR
Cs0.2FA0.6MA0.2PbBr0.256I0.744,Cs; FA; MA,Pb,Br; I,1.7,TiO2-np,Spiro-MeOTAD,Au,Unknown,DMF >> IPA,False,70.0 >> 135.0,Spin-coating >> Spin-coating,Air >> N2 >> Air,0.102,False,1.09,19.08,0.6809999999999999,14.17,HGAnwqPcrRBsoxL0EAvNDcd3fymt
MAPbI3,MA,Pb,I,1.6,SnO2-np,Spiro-MeOTAD,Au,Unknown,DMF; DMSO,False,70; 100,Spin-coating,Unknown,0.1,False,,21.45,0.57,13.9,HGBY8Tko3BN4G_oS7X4UGthYj4Kr
Cs0.17FA0.83PbBr0.3I2.7,Cs; FA,Pb,Br; I,,SnO2-c | SnO2-c,Spiro-MeOTAD,Au,Anisole,DMF; DMSO,False,100.0,Spin-coating,Dry air,0.0919,False,1.11,22.6,0.75,18.4,HGCywsfOl5tEDl_YKIXJE3zyTq1T
MAPbI3,MA,Pb,I,1.6,TiO2-c | TiO2-mp | Al2O3-mp,NiO-mp,Carbon,Unknown,DMF >> IPA,False,Unknown >> 70.0,Drop-infiltration >> CBD,N2 >> N2,0.16,False,,,,,HGIEm8ewl5l8kpX-2OdPFNmb0l8C
Cs0.05FA0.79MA0.16PbBr0.51I2.49,Cs; FA; MA,Pb,Br; I,,TiO2-c | TiO2-mp,Spiro-MeOTAD,Au,Chlorobenzene,DMF; DMSO,False,Unknown,Spin-coating,Unknown,0.1,False,1.03,21.2,0.696,15.2,HGMJnrAmPC2mNkdbaZpI2L0U1Ckv
FA0.5MA0.5Pb0.5Sn0.5I3,FA; MA,Pb; Sn,I,1.2,PCBM-60 | bis-C60,PEDOT:PSS,Ag,Toluene,DMF; DMSO,False,100.0,Spin-coating,N2,0.1,False,0.76,26.0,0.66,12.98,HGNT0b5uBOq6eQuh4FJ4toigMKh9
Cs0.05FA0.7885MA0.1615PbBr0.45I2.55,Cs; FA; MA,Pb,Br; I,,TiO2-c | TiO2-mp,P5,Au,Chlorobenzene,DMF; DMSO,False,100.0,Spin-coating,N2,0.16,False,0.972,15.3,0.5,7.5,HGcgMUF_yWq2SRsJaIsyouYsgV9w
MAPbI3,MA,Pb,I,1.6,TiO2-c | TiO2-mp,P3HT,Au,Unknown,DMF >> IPA,False,Unknown >> 100,Spin-coating >> CBD,Air >> Air,0.1,False,0.82,20.39,0.49,7.97,HGzcGCnmg6RvHGv0mfSO0yUDgTqW
MAPbI3,MA,Pb,I,1.6,PCBM-60,PEDOT:PSS,Ag,Toluene,DMSO; GBL,False,100.0,Spin-coating,Unknown,0.07,False,0.96,19.8,0.79,15.0,HH498Gywm5cPeMH561UimNwzeFkR
MAPbI3,MA,Pb,I,1.6,PCBM-60,PEDOT:PSS,Ag,Unknown,DMF,False,100.0,Spin-coating,N2,0.05725,False,0.86,19.26,0.64,11.08,HH9va0XbW8liHBjuOvK3358Z6wzJ
MAPbI3,MA,Pb,I,1.6,TiO2-c | TiO2-mp,Spiro-MeOTAD,Au,Unknown,DMF,False,100.0,Spin-coating,Ambient,0.1,False,0.87,18.6,0.71,11.6,HHCX3SNUzmncjWJnzgi_0z95IoCs
MAPbI3,MA,Pb,I,1.6,TiO2-c | TiO2-mp,none,Carbon,Ethyl acetate,DMF; DMSO,False,65.0,Spin-coating,Unknown,0.16,False,0.95,22.86,0.46,10.11,HHNkwEL-vz1bxmEyvBMXf_LGxikq
MAPbI3,MA,Pb,I,1.6,PCBM-60 | bis-C60,NiO-c,Ag,Chlorobenzene,DMF; DMSO,False,100.0,Spin-coating,Unknown,0.01,False,1.0,21.22,0.71,15.74,HHS7jzlp_Y_tVJuyqONaOa3QzWwL
FA0.85MA0.15PbBr0.45I2.55,FA; MA,Pb,Br; I,,TiO2-c,"Hexakis[4-(N,N-di-p-methoxyphenylamino)phenyl]benzene",Ag,Unknown,Unknown,False,Unknown,Spin-coating,Unknown,0.04,False,1.09,22.17,0.7879999999999999,19.05,HI8-b58_LzzL9CE2qjQkKBhlt2bB
MAPbI3,MA,Pb,I,1.6,PCBM-derivative10,PEDOT:PSS,Al,Toluene,DMF,False,70.0,Spin-coating,N2,0.06,False,0.93,21.0,0.82,16.01,HIC_9UqXM6hp1ypYbKj0_L_epij2
Cs0.1FA0.75MA0.15Rb0.05PbI,Cs; FA; MA; Rb,Pb,I,1.72,TiO2-c | TiO2-mp,Spiro-MeOTAD,,,,False,,,,,False,1.268,18.8,0.769,18.4,HIKv7CJsGBszB50zHPFrz31LFZQk
MAPbI3,MA,Pb,I,1.6,TiO2-c | TiO2-mp,PTAA,Au,Chlorobenzene,DMSO,False,100.0,Spin-coating,Unknown,0.16,False,1.06,21.9,0.77,17.9,HIOaVURcZ-OHIYohlj2DbUDmLiao
MAPb0.75Sn0.25I3,MA,Pb; Sn,I,1.29,C60 | Zr(acac)4,PEDOT:PSS,Ag,Toluene,DMF; DMSO,False,100.0,Spin-coating,N2,0.1,False,0.73,24.27,0.599,10.7,HIUGAsW97G2TL_9vpAvYPZLGbSsU
Cs0.05FA0.79MA0.16PbBr0.49I2.51,Cs; FA; MA,Pb,Br; I,,TiO2-c,Polystyrene | Spiro-MeOTAD,Ag,Chlorobenzene,DMF; DMSO,False,100.0,Spin-coating,Unknown,0.12,False,1.137,21.53,0.748,18.29,HIUlZimjjl74wRYBamS2UmsKjJ-S
MAPbI3,MA,Pb,I,1.6,PCBM-60; F8TBT,PEDOT:PSS,Ag,Chlorobenzene,DMF; DMSO,False,95.0,Spin-coating,Unknown,0.09,False,1.09,22.24,0.78,18.91,HIXlepvXQgPU8icgZqnKhXYNGHHu
MAPbI3,MA,Pb,I,1.6,PCBM-60,Spiro-MeOTAD,Au,Toluene,DMSO; GBL,False,100.0,Spin-coating,N2,0.04,False,1.09,14.37,0.55,10.8,HIY8tHPANezHO0Ux2IlUCBGSavXi
FA0.85MA0.15PbBr0.45I2.55,FA; MA,Pb,Br; I,,TiO2-c | TiO2-mp,none,Au,Chlorobenzene,DMF; DMSO,False,100.0,Spin-coating,Ar,0.16,False,0.83,20.0,0.45,7.5,HIgfhB4pQiIGxWB323qrTt2cXG_q
MAPbI3,MA,Pb,I,1.7,TiO2-c | TiO2-mp,Graphene oxide | CuBuPc,Au,Chlorobenzene,DMF; DMSO,False,90.0,Spin-coating,Ambient,0.06,False,1.02,18.5,0.71,13.4,HIqVpvV-uSJRA5W3rNZDXxIPNkAf
MAPbI3,MA,Pb,I,1.6,PCBM-60 | DPO,NiO-c,Ag,Chlorobenzene,DMF; DMSO,False,100.0,Spin-coating,N2,0.1,False,1.03,20.5,0.773,17.9,HItO5DSHbSP_T7FmgDKLZsdX40qj
Cs0.15FA0.85PbBr0.6I2.4,Cs; FA,Pb,Br; I,1.626,SnO2-np,Spiro-MeOTAD,,,,False,,,,,False,1.156,21.34,0.779,19.22,HIwIcRUcrEajjVXOhb4RZs0RNpwK
MAPbI3,MA,Pb,I,1.55,PCBM-60,PEDOT:PSS,Al,Unknown,DMF >> IPA,False,70.0 >> 130.0,Spin-coating >> Spin-coating,N2 >> Air,0.1,False,0.94,20.5,0.73,14.07,HIy3PAHPMPHc6VEVOmo7OUUmksWF
MAPbI3,MA,Pb,I,1.6,TiO2-c,PO-Spiro,Au,Unknown,DMF; DMSO >> IPA,False,60.0 >> 100.0,Spin-coating >> Spin-coating,N2 >> N2,0.06,False,,,,16.82,HJ38DvX-2g6wDBEcI1I2LT1y-oc3
MAPbI3,MA,Pb,I,1.6,PCBM-60 | BCP,NiO-c,Ag,Unknown,DMF; DMSO,False,100.0,Spin-coating,Unknown,0.09,False,1.075,22.53,0.774,18.75,HJEsuLzJAos6mCKyDRfCY8KVt3Ax
MAPbI3,MA,Pb,I,1.6,C60; PCBM-60 | Zr(acac)4,NiO-np,Ag,Chlorobenzene,DMF,True,100.0,Spin-coating,N2,0.1,False,,,,18.48,HJMFXnnCHwr9TgUux_6B4b1pNABp
MAPbI3,MA,Pb,I,1.6,SnO2-c,Spiro-MeOTAD,Ag,Chlorobenzene,DMF; DMSO,False,100.0,Spin-coating,Unknown,0.1,False,1.13,21.8,0.728,18.0,HJXoM2HrZLSdNrfKc21heFmaqmYr
MAPbI3,MA,Pb,I,1.6,TiO2-c,Spiro-MeOTAD,Au,Unknown,none >> IPA,False,Unknown >> 100.0,Sputtering >> CBD,Unknown,0.09,False,1.04,20.2,0.66,14.1,HJaqEQimoqJS1fKspd89HDoCJ7kw
MAPbI3,MA,Pb,I,1.6,SnO2-np,Spiro-MeOTAD,Ag,Chlorobenzene,DMF; DMSO,False,100.0,Spin-coating,N2,0.07,False,1.089,21.27,0.723,15.47,HJjMqPUTYlSRKLvdrT4CpOWtKBVL
MAPbI3,MA,Pb,I,1.6,PCBM-60,Spiro-MeOTAD,MoO3 | Ag | MoO3,Unknown,DMF,False,100.0,Spin-coating,Unknown,0.12,False,,,,9.13,HJlqMSy5TWzbhDkyBSs6nqOfTuPk
MAPbI3,MA,Pb,I,1.6,PCBM-60 | LiF,PEDOT:PSS,Al,Toluene,DMSO; GBL,False,100.0,Spin-coating,Unknown,0.11,False,0.93,19.2,0.73,12.8,HJwjclYexlqXEHhxKRLO_1PS4gdV
FA0.85MA0.15PbBr0.45I2.55,FA; MA,Pb,Br; I,,TiO2-c | TiO2-mp,Spiro-MeOTAD,Au,Chlorobenzene,DMF; DMSO,False,100.0,Spin-coating,Unknown,0.159,False,,,,15.04,HKPqGbWHG3kvfrosqrl9aOBegolu
CsPbBr3,Cs,Pb,Br,2.24,TiO2-c | TiO2-mp,J61-ITIC,Carbon,Unknown,DMF >> Methanol,False,90.0 >> 250.0,Spin-coating >> Spin-coating,Unknown,0.09,False,1.5,7.53,0.809,9.14,HKdyuTUFtdLS4ONmN9PnIOF1w4Ge
MAPbI3,MA,Pb,I,1.6,TiO2-c,Spiro-MeOTAD,Au,Gas,DMF,False,100.0,Spin-coating,Air,0.16,False,1.013,18.96,0.7,13.35,HKgkN5VoJUG9wKNt0P2sgT4EB0r7
MAPbI3,MA,Pb,I,1.6,TiO2-c,Spiro-MeOTAD,Au,Unknown,DMF,False,105.0,Spin-coating,Unknown,0.1,False,0.995,19.05,0.511,9.67,HKyrorjOpmivl_t1-sCkmOv8hb9C
MAPbI3,MA,Pb,I,1.6,TiO2-c | TiO2-mp,Spiro-MeOTAD,Au,Chlorobenzene,DMF; DMSO,False,100.0,Spin-coating,Ar,0.1,False,1.09,18.33,0.75,14.86,HL0NdY8OxSm_f-xwFAWzCFnBkmwV
MAPbI3,MA,Pb,I,1.6,PCBM-60 | Bphen,PEDOT:PSS,Al,2-Butanol; Ethyl ether,DMF; DMSO,True,100.0,Spin-coating,N2,0.04,False,0.95,21.35,0.768,15.6,HLCKNNzrgkIvi6lWtszpJDXCr8Nz
FA0.83MA0.17PbBr0.51I2.49,FA; MA,Pb,Br; I,,TiO2-c | TiO2-mp,FDT,Au,Chlorobenzene,DMF; DMSO,False,100.0,Spin-coating,N2,0.16,False,1.065,21.1,0.75,17.0,HLIvnLyvdav-hV8mnoOOTP-DuM4v
MAPbI3,MA,Pb,I,1.6,TiO2-c | TiO2-mp,Spiro-MeOTAD,Au,Chlorobenzene,DMF; DMSO,False,100.0,Spin-coating,Air,0.1,False,1.09,22.92,0.7859999999999999,19.64,HLQGcIkNPvUAYxg77ub8iI7ZM9hy
Cs0.15FA0.85PbBr0.81I2.19,Cs; FA,Pb,Br; I,1.72,TiO2-c,Benxylamine | Spiro-MeOTAD,Au,Chlorobenzene,DMF; DMSO,False,140.0,Spin-coating,Unknown,0.05,False,1.24,19.83,0.737,17.1,HLjVEcVN7WoWNVlI9AHqbxBBsKZS
MAPbI3,MA,Pb,I,1.6,2PDI-0S | PEIE,PTAA,Ag,Chlorobenzene,DMF; DMSO,False,100.0,Spin-coating,N2,0.16,False,1.02,18.43,0.49,9.36,HLyAEj_5YksniLeXzyo45vxwnNGc
FAMAPbBrI,FA; MA,Pb,Br; I,,TiO2-c | TiO2-mp,Spiro-MeOTAD,Au,Chlorobenzene,Unknown,False,100,Spin-coating >> Spin-coating,Unknown,,False,1.07,22.6,0.6920000000000001,16.74,HMGI4KavY89gBeSoilG0l6mDa_ru
MAPbI3,MA,Pb,I,,PCBM-60 | BCP,PTAA,Ag,Unknown,GBL; DMSO,False,100,Spin-coating,N2,0.06,False,1.05,22.2,0.76,17.7,HMW7fHzLBbqg9TsF5pW5BBleOVNU
FAPbI3,FA,Pb,I,1.48,TiO2-c | PCBM-60,PEDOT,Ag,Unknown,DMF >> IPA,False,Unknown >> 150.0,Spin-coating >> Spin-coating,Unknown,0.12,False,1.06,22.7,0.718,17.24,HMheTA1_aCrBYGzeaYtdzU0J4MWl
MAPbI3,MA,Pb,I,1.6,TiO2-c | TiO2-mp,Spiro-MeOTAD,Au,Unknown,DMF,False,Unknown,Spin-coating,N2,0.1,False,0.828,23.1,0.62,11.72,HMwLa3z7_ZwsUPQamTbKvyKMJdmE
Cs0.05FA0.79MA0.16PbBr0.51I2.49,Cs; FA; MA,Pb,Br; I,,SnO2-c | PCBM-60,M114,Au,Chlorobenzene,DMF; DMSO,False,100,Spin-coating,N2,0.1,False,1.055,22.24,0.732,17.17,HMyS9cQZTo6JYWeCad8tXwWuzNs0
Cs0.05FA0.95PbI3,Cs; FA,Pb,I,,TiO2-c,Spiro-MeOTAD,Au,Chlorobenzene,DMSO; GBL,False,100.0,Spin-coating,Unknown,0.1,False,,,,,HMzhJQpB8t0HWwo5x-lo1D-aw4G4
MAPbI3,MA,Pb,I,1.6,TiO2-c | TiO2-mp,Spiro-MeOTAD,MoOx | IZO,Toluene,DMSO; GBL,False,100.0,Spin-coating,Unknown,0.16,False,0.87,17.51,0.68,10.36,HN0QCC5FZbD0UEfVnOAQC-9sGxkP
MAPbI3,MA,Pb,I,1.6,TiO2-c | PCBM-60,Spiro-MeOTAD,Ag,Toluene,DMSO; GBL,False,100.0,Spin-coating,Unknown,0.07,False,1.05,21.42,0.67,15.06,HN0pzbKYbfrgaPwiaDJo3jQVQzRH
MAPbBr0.45I2.55,MA,Pb,Br; I,,TiO2-c | TiO2-nw,Spiro-MeOTAD,Au,Unknown,DMSO >> IPA,False,Unknown,Spin-coating >> Dropcasting,Unknown,0.09,False,1.06,22.5,0.762,18.11,HN2AXTi5yl5pm8uuEKG6CQt0hnUF
FAPbBr0.15I2.85,FA,Pb,Br; I,,PCBM-60,PEDOT:PSS,Al,Unknown,DMF; DMSO >> IPA,False,Unknown >> 150,Spin-coating >> Spin-coating,Air >> Air,0.16,False,1.07,22.7,0.777,18.9,HN33R2bqHVKGvfCfEseRM5giqUGE
MAPbBr0.45I2.55,MA,Pb,Br; I,,TiO2-c | TiO2-nw,Spiro-MeOTAD,Au,Unknown,DMSO >> IPA,False,Unknown,Spin-coating >> Spin-coating,Unknown,0.09,False,0.93,21.45,0.69,13.77,HN7SOtJYtG-5UKLt65KGU3sWjgn9
Cs0.15FA0.71MA0.14PbBr0.45I2.55,Cs; FA; MA,Pb,Br; I,,ICBA | C60 | BCP,PTAA,Cu,Toluene,DMF; DMSO,False,65; 100,Spin-coating,Unknown,0.1,False,1.13,22.1,0.778,19.4,HNB5hVGJOpESLuV9yEQ_HxKgQTve
MAPbI3,MA,Pb,I,1.6,TiO2-c,Spiro-MeOTAD,Ag,Unknown,DMF,False,100.0,Spin-coating,Unknown,0.045,False,0.96,22.1,0.76,16.0,HNMqBvyikORojqvR-Pd2OofPj79D
Cs0.05FA0.79MA0.16PbBr0.51I2.49,Cs; FA; MA,Pb,Br; I,,SnO2-np | TPPO,Spiro-MeOTAD,Au,Chlorobenzene,DMF; DMSO,False,Unknown,Spin-coating,Unknown,0.1,False,1.1,24.38,0.737,19.84,HN_H7yac9t4_7oS4uogd0ukJNPIV
Cs0.05FA0.79MA0.16PbBr0.51I2.49,Cs; FA; MA,Pb,Br; I,,TiO2-c,Spiro-MeOTAD,Au,Chlorobenzene,DMF; DMSO,False,110.0,Spin-coating,N2,1.9,True,0.84,19.3,0.705,12.64,HNaCustjdAErrKA5Y7A2f3i15X4n
MAPbI3,MA,Pb,I,1.6,WOx,Spiro-MeOTAD,Ag,Antisolvent,DMF; DMSO,False,60; 100,Spin-coating,N2,0.1,False,0.949,21.54,0.769,15.32,HNjZSta8J88_4fgWJjxiz5uzmg7S
MAPbI3,MA,Pb,I,1.6,PCBM-60 | LiF,PEDOT:PSS,Al,Toluene,DMSO; GBL,False,100.0,Spin-coating,Unknown,0.04,False,0.866,20.7,0.7829999999999999,14.1,HNm4XSAhe4gszMSwFPJHfoZceGA2
FA0.4MA0.6PbI3,FA; MA,Pb,I,,ZnO-c,Spiro-MeOTAD,Ag,Gas,DMF,False,100.0,Spin-coating,Unknown,0.045,False,0.961,22.32,0.662,14.19,HO6z34uLVJkKaEEyumqjUC-qEESn
IM0.3MA0.30.7PbI3,IM; MA,Pb,I,,TiO2-c | TiO2-mp,Spiro-MeOTAD,Au,Antisolvent,DMSO,False,100.0,Spin-coating,Unknown,0.16,False,0.89,17.54,0.59,8.77,HO9Zaw_sq-h3rZWJDmzZ4hSJG23W
CsPbBr3,Cs,Pb,Br,,TiO2-c,Spiro-MeOTAD,Ag,Unknown,Unknown,False,350.0,Co-evaporation,Vacuum,0.09,False,1.445,9.6,0.713,9.89,HOEkiiWa1rtGE4trv5Zd1jazEWch
FAPbBr0.15I2.85,FA,Pb,Br; I,,PCBM-60,PEDOT:PSS,Al,Unknown,DMF; DMSO >> IPA,False,Unknown >> 150,Spin-coating >> Spin-coating,Air >> Air,0.16,False,1.08,21.2,0.769,17.6,HOV4qqJGaPJgSQy9ZfAB-tkjxa1S
FA0.9MA0.1PbBr0.03I2.97,FA; MA,Pb,Br; I,,SnO2-np,Spiro-MeOTAD,Au,Unknown,DMF; DMSO >> IPA,False,70.0 | 140.0,Spin-coating >> Spin-coating,N2 >> N2,0.044,False,,,,,HObB4lVfCZhbQdvydZ7D7J1uq8kQ
FAPbI3,FA,Pb,I,1.48,TiO2-c | TiO2-mp,Spiro-MeOTAD,Au,Toluene,DMF,False,155.0,Spin-coating,Unknown,0.09,False,0.84,21.2,0.49,8.7,HOo68FfDwYqlCD7brqtVqyrqdvtU
MAPbI3,MA,Pb,I,1.6,C60 | BCP,CuI-np,Ag,Chlorobenzene,DMF,False,100.0,Spin-coating,Unknown,0.1,False,0.99,22.6,0.713,16.0,HOudRWYD8EHpmmaFxhJSxJ8xyEc0
MAPbI3,MA,Pb,I,1.6,PCBM-60 | Rhodamine 101,PEDOT:PSS | Au@SiO2-np,Ag,Toluene,DMSO; GBL,False,90.0,Spin-coating,N2,0.16,False,0.9,19.57,0.7090000000000001,12.48,HPBuofgxC4Ot_zQXoTg9q4ZwNme7
MAPbI3,MA,Pb,I,1.6,PCBM-60,PEDOT:PSS | PolyTPD,Au,Unknown,none,False,Unknown,Co-evaporation,Vacuum,0.06,False,1.03,18.2,0.46,8.6,HPDwB_9jx5ellA-J4vXurtfiHS_E
FAMAPbBrI,FA; MA,Pb,Br; I,,TiO2-c | TiO2-mp,PTAA,Au,Unknown,DMF >> IPA,False,Unknown >> 150,Spin-coating >> Spin-coating,Air >> Air,0.16,False,1.07,20.79,0.736,16.37,HPG_O7tA7inTyhl7jqaOXs488BuH
Cs0.1FA0.65MA0.25PbI3,Cs; FA; MA,Pb,I,,SnO2-c,Spiro-MeOTAD,Au,Unknown,DMF >> IPA,False,90.0 >> 110.0,Spin-coating >> Spin-coating,N2 >> N2,0.102,False,1.12,23.35,0.76,19.0,HPHppzHtRcJ72-xgY4iXKJuM0wdt
Cs0.05FA0.79MA0.16PbBr0.51I2.49,Cs; FA; MA,Pb,Br; I,,C60 | PAA,Spiro-MeOTAD,Ag,Chlorobenzene,DMF; DMSO,False,100.0,Spin-coating,N2,0.09,False,1.04,20.7,0.705,15.2,HPM7-9fh6xPbD39GvHyUjcKsaR3k
MAPbI3,MA,Pb,I,1.62,TiO2-c | TiO2-mp,Spiro-MeOTAD,MoO3 | Ag,Chlorobenzene,DMF >> Methyl acetate,False,80.0,Spin-coating >> CBD,N2 >> N2,0.1,False,1.03,19.7,0.75,15.39,HQ1hbcDs8rYeu_9lYC5z5erqqFCO
Cs0.05FA0.79MA0.16PbBr0.51I2.51,Cs; FA; MA,Pb,Br; I,,TiO2-c | TiO2-mp,Spiro-MeOTAD,Au,Chlorobenzene,DMF; DMSO,False,100.0,Spin-coating,Unknown,0.125,False,1.082,22.62,0.77,18.84,HQHHURaKbXsFgeBp5Jjo8F7O-M0v
MAPbI3,MA,Pb,I,1.6,PCBM-60 | BCP,NiMgLiO,Ag,Chlorobenzene,DMSO; GBL,False,70.0,Spin-coating,N2,0.09,False,1.08,19.8,0.75,16.8,HQikIh4mMxIR3386-7sCSNosqeIT
MAPbI3,MA,Pb,I,1.6,TiO2-c | TiO2-nw,Spiro-MeOTAD,Au,Unknown,DMF >> IPA,False,Unknown >> 70.0,Spin-coating >> CBD,Unknown,0.09,False,0.9,17.0,0.508,7.8,HQreeQ6MaGaDuVhSuI-7bczeDyzy
MAPb1.0I3,MA,Pb,I,1.55,TiO2-c | TiO2-mp,Spiro-MeOTAD,Au,Unknown,DMF,False,100,Spin-coating,N2,0.1,False,0.92,21.0,0.64,12.4,HR2zMQBKa8s7AV85zkjU49jgfGWt
MAPbI3,MA,Pb,I,1.57,ZnO-np,PEDOT:PSS,Al,Unknown,Unknown,False,90.0,Spin-coating,Air,0.1,False,0.86,16.5,0.64,9.5,HR3EEsbzJUZH3TYGhzl3p27gOA-0
MAPbI3,MA,Pb,I,1.6,TiO2-c | TiO2-mp,Spiro-MeOTAD,Au,Unknown,DMF,False,100.0,Spin-coating,Unknown,0.25,False,1.05,24.08,0.67,16.7,HRGVInzpNqwh5fqj77f4MmFsVoZ2
FA0.85MA0.15PbBr0.45I2.55,FA; MA,Pb,Br; I,,PCBM-60 | BCP,PEDOT:PSS,Ag,Chlorobenzene,DMF; DMSO,False,150.0,Spin-coating,Unknown,0.1,False,0.92,16.57,0.68,10.39,HROt58VlGXGrIx-KZ_diIzojlJJk
