Repository: GouravSidana/firstML

# firstML
My first Machine Learning Project

File: filtered_perovskite.csv (part 46 of 155)
Formula,A_ion,B_ion,X_ion,Bandgap,ETL,HTL,Backcontact,Antisolvent,Solvent,Solv_annel,Anneal_temp,Dep_procedure,Synth_atm,Cell_area,Is_module,Voc,Jsc,FF,PCE,entry_id
Cs0.15FA0.75MA0.1PbBr0.1I2.9,Cs; FA; MA,Pb,Br; I,,ZnO-c | TiO2-c,Spiro-MeOTAD,MoO3 | Ag,Chlorobenzene,DMSO,False,110.0,Spin-coating,Unknown,0.0725,False,1.11,19.55,0.75,16.28,HRVWG02Rndm_5ONE3tfPyJ115WwD
Cs0.05FA0.79MA0.16PbBr0.51I2.49,Cs; FA; MA,Pb,Br; I,,TiO2-c,Spiro-MeOTAD,Au,Ethyl acetate,DMF; DMSO,False,100.0,Spin-coating,Unknown,0.12,False,1.07,22.02,0.74,17.46,HRdZK928lmZ1qv-Bksr2R1UYLdEh
MAPbI3,MA,Pb,I,1.6,SnO2-c | C60,Spiro-MeOTAD,Au,Diethyl ether,DMF; DMSO,False,60; 100,Spin-coating,N2,0.08,False,1.1,21.21,0.7559999999999999,17.7,HRffJawWQrDudmddWOkkBfwTtlGv
MAPbI3,MA,Pb,I,1.6,TiO2-c | TiO2-mp,Spiro-MeOTAD,Au,Chlorobenzene,DMF,False,100; 120,Spin-coating,N2,0.15,False,0.98,21.1,0.685,14.1,HRnozeP7W08Xcf_D-BkGLKjHfUzU
MAPbI3,MA,Pb,I,1.5,TiO2-c,DR3TBDTT; PDMS,Au,Unknown,DMF >> IPA,False,Unknown,Spin-coating >> CBD,Unknown,0.0314,False,0.93,15.4,0.58,8.4,HRo3EUPCNi5FJR4kuVHuJ66ch90u
MAPbI3,MA,Pb,I,1.55,TiO2-c | TiO2-mp,Spiro-MeOTAD,Ag,Unknown,DMF >> IPA,False,Unknown >> 70.0,Spin-coating >> CBD,N2 >> N2,0.2,False,1.02,20.6,0.7,14.6,HRxTdMOs640_amfNCHCrM2I5Ds9t
MAPbI3,MA,Pb,I,1.6,TiO2-c | TiO2-mp,Spiro-MeOTAD,Au,Unknown,DMF >> IPA,False,70.0 >> 70.0,Spin-coating >> CBD,Unknown,0.08,False,0.9,18.84,0.47,9.15,HS1ERJ9FBUOTRC65kpuVXis8RCE6
MAPbI3,MA,Pb,I,1.6,TiO2-c | TiO2-mp,Spiro-MeOTAD,Ag,Unknown,DMF >> none,False,Unknown >> 100.0,Spin-coating >> Gas reaction,Dry air >> Dry air; Methylamin,0.1,False,1.0,12.47,0.67,8.36,HS53JaDKejdIeSGakFRNFG4sENwL
MAPbI3,MA,Pb,I,1.59,C60 | BCP,PEDOT:PSS,Au,Unknown,DMF >> IPA,True,70.0 >> 100.0,Spin-coating >> Spin-coating,N2 >> N2,0.1,False,0.9,15.65,0.498,7.05,HS5wE548N6u1WEUm6-iSbyXWu3G5
FA0.83MA0.17PbBr0.51I2.49,FA; MA,Pb,Br; I,,TiO2-c | TiO2-mp | PhCOOH,Spiro-MeOTAD,Au,Chlorobenzene,DMF; DMSO,False,140; 100,Spin-coating,Unknown,0.1,False,1.055,22.18,0.764,17.9,HS6IdnzJ4FP_c8yUw3Wy6l31DQCy
MAPbI3,MA,Pb,I,1.6,TiO2-c,Spiro-MeOTAD,Au,Chlorobenzene,DMSO,False,80.0,Spin-coating,Unknown,0.09,False,1.02,23.65,0.72,17.35,HSG1TGGYyiXiPw1HNPAh8eHqlbrs
MAPb0.92Sb0.08I3,MA,Pb; Sb,I,1.65,PCBM-60,NiO-c,Al,Unknown,DMF >> IPA,False,25.0 >> 100.0,Spin-coating >> Spin-coating,N2 >> N2,0.1,False,1.08,16.08,0.54,9.38,HSILKx1jfIRqhMRqX59jalCMa87s
MAPbI3,MA,Pb,I,1.6,TiO2-c,Spiro-MeOTAD,Au,Ar,DMF; DMSO,True,100.0,Spin-coating,Unknown,0.16,False,1.043,22.7,0.76,17.3,HSUxv5Cf_GYUZm42xrW2q08mSowR
MAPbI3,MA,Pb,I,1.56,TiO2-c,Spiro-MeOTAD,Au,Unknown,none >> IPA,False,Unknown >> 70.0,Evaporation >> CBD,Vacuum >> Air,0.1,False,0.96,19.0,0.48,8.9,HSYnhDuulC-mymetOBVXRcPmj79E
Cs0.05FA0.79MA0.17PbBr0.5I2.5,Cs; FA; MA,Pb,Br; I,,PCBM-60,NiO-c,Al,Chlorobenzene,DMF; DMSO,False,100.0,Spin-coating,Dry air,0.1,False,1.03,20.0,0.66,13.5,HStCKFJy36SUXTPocucoq_o4MsFO
MAPbI3,MA,Pb,I,1.6,TiO2-c,Spiro-MeOTAD,Ag,Unknown,DMF,False,Unknown,Spin-coating,Air,0.07,False,0.9,20.51,0.483,8.93,HT4MNB_q1fHNywKK6CyqQ04iNcDI
MAPbI3,MA,Pb,I,1.6,PCBM-60,P3HT,Ag,Diethyl ether,DMF; DMSO,False,65; 100,Spin-coating,N2,0.09,False,,,,,HT5SiIErWdnY69feWwVEeGvuXfJx
Cs0.05FA0.8075MA0.1425PbBr0.3I2.7,Cs; FA; MA,Pb,Br; I,,PCBM-60 | BCP,PolyTPD,Ag,Toluene,DMF; DMSO,False,100.0,Spin-coating,N2,0.1,False,1.06,19.6,0.7,13.7,HTD7-A6kox1gEbb9lY9wpOKymDSU
MAPbI3,MA,Pb,I,1.6,TiO2-c | TiO2-mp,Spiro-MeOTAD,Au,Unknown,DMF >> IPA,False,80.0 >> 80.0,Spin-coating >> Spin-coating,N2 >> N2,0.1,False,0.87,20.63,0.54,9.75,HTNgRJSo5zccZEeIo_mME-6J6wpE
MAPbBrI2,MA,Pb,Br; I,,TiO2-c,PTAA,Au,Toluene,DMSO; GBL,False,Unknown,Spin-coating,Unknown,0.03,False,1.144,17.69,0.71,13.99,HTP1ApHgmlpPfK1psCb4n6RZG5Ix
Cs0.1FA0.135MA0.765PbBr0.45I2.55,Cs; FA; MA,Pb,Br; I,,TiO2-c,Spiro-MeOTAD,Au,Chlorobenzene,DMF; DMSO,True,150,Spin-coating,N2,0.055,False,1.21,22.89,0.72,19.9,HTPzT7hkhTFNWf0DUT-r9wWmoc3D
MAPbI3,MA,Pb,I,1.6,ZnO-np,PTAA | PEDOT:PSS,Graphene | PET,Unknown,DMF >> IPA,False,90.0 >> 80.0,Spin-coating >> CBD,Air,0.1,False,0.94,13.94,0.632,8.28,HTQ3JaPQiXLFuhQKwGXUefjPPPUK
MAPbI3,MA,Pb,I,1.6,TiO2-c | TiO2-mp,none,Graphene,Unknown,DMF >> IPA,False,Unknown,Spin-coating >> Spin-coating,Air >> Air,0.1,False,0.77,17.52,0.64,8.6,HTTZuQwDyN6SLeldmWgbn9LeFMYM
FA0.9MA0.1PbBr0.1I2.9,FA; MA,Pb,Br; I,,SnO2-np,Spiro-MeOTAD,Au,Unknown,DMF; DMSO >> IPA,False,72.0 >> 140.0,Spin-coating >> Spin-coating,N2 >> N2,0.044,False,1.1,23.6,0.741,17.0,HU6BQDENbxMbhm_sk2ZqYekzvi1W
MAPbI3,MA,Pb,I,1.6,TiO2-c | TiO2-mp | ZrO2-mp,none,Carbon,Unknown,GBL,False,60.0,Drop-infiltration,Ar,0.1,False,0.89,21.08,0.578,10.87,HU8DzQU03Adfu8pkL0GDFY5CGMRE
(GABA)0.025MA0.975PbI3,(GABA); MA,Pb,I,,TiO2-c | TiO2-mp,Spiro-MeOTAD,Au,Toluene,DMF; DMSO,False,100,Spin-coating,Unknown,1.0,False,1.09,21.59,0.684,16.1,HU8UNa3FZQpkUlHrKN4fsWk4b7Ka
MAPbI3,MA,Pb,I,1.6,PCBM-60,PEDOT:PSS,Al,Unknown,DMF,False,60.0; 70.0; 80.0; 90.0,Spin-coating,N2,0.1,False,0.9,16.66,0.74,11.06,HUBwrFWFajEC4cg1WYUO55wDH0pq
MAPb1.0I3,MA,Pb,I,1.6,TiO2-c | TiO2-mp,Spiro-MeOTAD,Au,Ethyl acetate,DMF; DMSO,False,100,Spin-coating,Unknown,0.1,False,1.1,20.2,0.769,16.6,HUK9vYjRe3ruXX_fvY8BhytjzRMa
MAPbI3,MA,Pb,I,1.6,TiO2-c | TiO2-mp,Spiro-MeOTAD,Au,Unknown,DMF >> IPA,False,Unknown >> 105.0,Spin-coating >> CBD,Unknown,0.09,False,0.82,16.4,0.64,11.8,HUKNSJpvXQRQrZgtCtMKcmbk9zv3
MAPbI3,MA,Pb,I,1.6,PCBM-60,PEDOT:PSS,Al,Unknown,DMF,False,100.0,Spin-coating,N2,0.04,False,0.91,20.1,0.74,13.4,HUUXzdDMI_McpZcEgapgXSxs0mW_
Cs0.2FA0.8PbI3,Cs; FA,Pb,I,,TiO2-c,Florinated polymer | Spiro-MeOTAD,Ag,Unknown,Cyclohexyl-2-pyrrolidone; DMF,False,170.0,Spin-coating,N2,0.1,False,1.0,25.1,0.765,19.1,HUdIraAiL1Z985nWA3nKcmQd-Dwf
MAPbI3,MA,Pb,I,1.6,TiO2-np,PDCBT | MoO3,Ag,N2,DMF; DMSO,False,110,Spin-coating,N2,0.1,False,0.85,21.1,0.69,12.2,HUfTj5_cyS82EKSRuNCfieJIHk9i
Cs0.05FA0.83MA0.17PbI3,Cs; FA; MA,Pb,I,1.56,SnO2-np,Spiro-MeOTAD,Au,Unknown,DMF; DMSO,False,100,Spin-coating,Unknown,,False,1.06,23.55,0.775,19.35,HUszsvDg7ptfa783vd9l1mrSLBgs
MAPbI3,MA,Pb,I,1.6,PCBM-60,NiO-np,Ag,Chlorobenzene,DMF,False,100.0,Spin-coating,Unknown,0.06,False,1.08,21.11,0.67,15.3,HUyq12enAsppb5j1dOysam-7X39n
MAPbI3,MA,Pb,I,1.6,TiO2-c | TiO2-mp,Spiro-MeOTAD,Au,Unknown,DMF,False,Unknown >> 150.0,Spin-coating >> Diffusion,N2 >> Vacuum,0.1,False,0.87,16.4,0.6809999999999999,9.7,HV7AUbK0GEm8c0-DpqOii0JxaHH8
MAPbI3,MA,Pb,I,1.6,TiO2-c,Spiro-MeOTAD,Ag,Unknown,none,False,175.0,Co-evaporation,Vacuum,0.1,False,1.03,20.08,0.5710000000000001,11.79,HV9IMJLANMD0Y_QNYCTHgSbjMsoY
Ca0.05FA0.8075MA0.1425PbBr0.45I2.55,Ca; FA; MA,Pb,Br; I,,SnO2-c,Spiro-MeOTAD,Au,Chlorobenzene,DMF; DMSO,False,100,Spin-coating,N2,0.096,False,1.16,22.4,0.78,20.1,HV9fTQCDpv1KGnfRnZ98bsJaUDya
MAPbI3,MA,Pb,I,1.6,PCBM-60 | C60 | BCP,P3CT-Na | PASP,Ag,Chlorobenzene,DMF; DMSO,False,75; 90,Spin-coating,N2,0.04,False,1.03,21.65,0.813,18.12,HVEh-NBmtvzurJalzUGXUy9qFaMF
MAPbI3,MA,Pb,I,1.6,TiO2-c,PEDOT:PSS,Au,Ethyl acetate,DMF,False,100.0,Spin-coating,Unknown,0.16,False,,,,7.13,HVFJDK4AqGkqviqqG3Cl2O6xmvpC
MAPbI3,MA,Pb,I,1.58,PCBM-60 | BCP,NiO-c,Ag,Toluene,DMSO,False,100.0,Spin-coating,N2,0.1,False,0.92,13.55,0.67,8.35,HVQgK_Rnu29sA-FBg6WelPOvEJ13
Cs0.05FA0.79MA0.16PbBr0.3I2.7,Cs; FA; MA,Pb,Br; I,,TiO2-c,Al2O3 | CuPc(tBu)4,Au,Chlorobenzene,DMF; DMSO,False,100.0,Spin-coating,Ar,0.09,False,1.05,23.4,0.6,14.8,HVYlEv1Kw2-XKMe7wdqDDzwYPH9-
MAPbBr0.09I2.91,MA,Pb,Br; I,1.579,TiO2-c | TiO2-mp,Spiro-MeOTAD,Au,Diethyl ether,DMF; DMSO,False,60; 100,Spin-coating,Unknown,0.125,False,1.026,23.04,0.69,16.31,HVZ6pP6WuIIkm1vtz3CxIRz8dN1a
MAPbI3,MA,Pb,I,1.6,PCBM-60,PEDOT:PSS,Al,Unknown,DMF; DMSO,False,190.0,Spin-coating,Unknown,0.06,False,0.917,19.46,0.54,9.7,HVo2nvGQA5E7KKLEDBWpio_yZP0w
CsPbBrI2,Cs,Pb,Br; I,,ZnO-np | C60,NiO-c,Ag,Unknown,DMSO,False,160.0,Spin-coating,Unknown,0.09,False,1.09,15.15,0.75,12.42,HWCA1E1a84Kp_h81FWvSJkkl8bdU
FA0.85MA0.15PbBr0.15I0.85,FA; MA,Pb,Br; I,1.6,TiO2-c | TiO2-mp,TB-ZnPc,Au,Chlorobenzene,Unknown,False,100.0,Spin-coating,N2,0.16,False,1.03,20.19,0.6629999999999999,13.3,HWCtubF92KMoN-0f9SJaLVt9gKed
Cs0.05FA0.79MA0.16PbBr0.51I2.49 | BAPbI4,Cs; FA; MA | BA,Pb | Pb,Br; I | I,,SnO2-c,Spiro-MeOTAD,Ag,Chlorobenzene,DMF; DMSO >> IPA,False,100 >> Unknown,Spin-coating >> Spin-coating,Unknown,0.1,False,1.12,22.95,0.75,18.1,HWM25dAprl3IIJra6HeDtFYKTA35
MAPbI3,MA,Pb,I,1.6,PCBM-60 | BCP,PEDOT:PSS,Au,Unknown,DMF; DMSO,False,Unknown,Spin-coating,Unknown,0.1,False,1.02,21.54,0.73,16.05,HWSPTh_aauB6ZqdKic8uY1H_NbCS
MAPbI3,MA,Pb,I,1.6,IPH,PEDOT:PSS,Ba | Ag,Unknown,DMF,False,85.0,Spin-coating,N2,0.01,False,1.0,15.5,0.785,12.1,HWUt5xxBN_0ZbkX4S1RFqUVxtyqG
FAPbI3,FA,Pb,I,1.48,SnO2-c,Spiro-MeOTAD,Au,Chlorobenzene,DMF; DMSO,False,150.0,Spin-coating,N2,0.1024,False,0.88,23.29,0.53,10.86,HX0AC35IEBILUmK0q5E10LV44vL-
MAPbI3,MA,Pb,I,1.6,TiO2-c,Spiro-MeOTAD,Au,Chlorobenzene,DMF; DMSO,False,100.0,Spin-coating,Unknown,0.07,False,0.92,13.2,0.68,8.4,HX6aiLrEYhrEH2O9PEQTzeenSNmP
MAPbI3,MA,Pb,I,1.6,none,Spiro-MeOTAD,Au,Unknown,DMF,False,110; 115,Spin-coating,Unknown,0.1,False,,,,7.06,HX9OM6qDIvbh3Ncwrrtqkkv2hKIl
MAPb1.0I3,MA,Pb,I,1.55,PCBM-60,PEDOT:PSS,Ag,Toluene,DMSO; GBL,False,80,Spin-coating,N2,0.16,False,0.9,20.27,0.75,13.64,HXNKtkdvkieN8PD6C8ISm5-MaYfE
MAPbI3,MA,Pb,I,1.6,TiO2-c | TiO2-mp,none,Carbon,Toluene,DMF; DMSO,False,100.0,Spin-coating,Unknown,0.14,False,0.92,16.62,0.639,10.14,HXc-PG3p44Y-3gm3QQkIxJYLkRpl
MAPbI3,MA,Pb,I,1.6,Carbon-np; SnO2-np,Spiro-MeOTAD,Au,Chlorobenzene,DMF; DMSO,False,100.0,Spin-coating,Ambient,0.1,False,1.05,22.87,0.71,16.99,HXv4VEiOosBqkhjLdoPpTBNY3Vfe
MAPbI3,MA,Pb,I,1.6,PCBM-60 | LiF,Spiro-MeOTAD,Al,Toluene,DMF; DMSO,False,65; 100,Spin-coating,Unknown,0.04,False,0.979,19.7,0.76,14.7,HXxD7TAp4YE2-k4dgl_YcD-ZVACJ
(PEA)0.33MA0.67PbI3,(PEA); MA,Pb,I,,TiO2-c,Spiro-MeOTAD,Au,Chlorobenzene,DMSO,False,100.0,Spin-coating,N2,0.12,False,1.08,13.88,0.6,8.96,HY6stJs3K1vc3o_v_e26opdmPzOS
MAPbI3,MA,Pb,I,1.6,TiO2-c | TiO2-mp,Spiro-MeOTAD,Au,Unknown,DMF >> IPA,False,70.0 >> 70.0,Spin-coating >> Spin-coating,Unknown,0.16,False,0.944,19.62,0.6940000000000001,12.93,HYBS_-rOMI1bleEvwdQ0316WilMR
MAPbBr1.62I1.38,MA,Pb,Br; I,,PCBM-60 | BCP,PEDOT:PSS,Au,Unknown,DMSO >> IPA,False,Unknown >> 100.0,Spin-coating >> CBD,Unknown,0.1,False,0.72,11.89,,,HYJUm7BKJLHv2zwvqMkOZ3WR8xic
FA0.85MA0.15PbBr0.45I2.55,FA; MA,Pb,Br; I,,TiO2-c | TiO2-mp,Spiro-MeOTAD,Au,Chlorobenzene,DMF; DMSO,False,100,Spin-coating,Unknown,1.02,False,0.91,20.64,0.54,9.34,HYOg8y6HDJ9dInJUjH7z7ncT1QsN
MAPbI3,MA,Pb,I,1.6,C60 | Bphen,PEDOT:PSS,Ag,Unknown,DMF >> IPA,False,100 >> 100,Spin-coating >> Spin-coating,Unknown,0.18,False,0.92,16.34,0.6,9.02,HYUempxmtSY-5PfNbC7T5Hc5gj9c
Cs0.05MA0.95PbI3,Cs; MA,Pb,I,,PCBM-60 | BCP | AZO-c,NiO-c,Ag,Chlorobenzene,DMF; DMSO,False,100.0,Spin-coating,Ar,0.06,False,1.047,22.56,0.7809999999999999,18.45,HYgdZjZsMLYu_MFdLjB_-uSKz6Ot
MAPbI3,MA,Pb,I,1.6,f-C70 | C60,P3HT,MoO3 | Ag,Unknown,DMF >> IPA,False,Unknown >> 100.0,Spin-coating >> Spin-coating,Unknown,0.0757,False,1.01,20.11,0.6829999999999999,13.89,HYjuG6XZfPDppGlXFxNNN5gGytb3
BA2MA3Pb4I13,BA; MA,Pb,I,,PCBM-60 | BCP,PEDOT:PSS,Ag,Unknown,DMF,False,100.0,Spin-coating,Unknown,0.06,False,0.98,14.71,0.61,8.79,HYlyfB0n_5mOOohwDZdEjslggi6e
MAPbI3,MA,Pb,I,1.6,TiO2-c,Spiro-MeOTAD,ITO | MWCNTs,Unknown,DMF,False,130.0,Spin-coating,N2,0.13,False,0.89,21.4,0.46,8.8,HYvTZ7e5RGQsuoqd0oBqd4OhhlpJ
(NH4)8.5FA0.15MA1.7Pb9.5Br0.45I28.9,(NH4); FA; MA,Pb,Br; I,,TiO2-c | TiO2-mp,Spiro-MeOTAD,Au,Chlorobenzene,DMF; DMSO,False,100.0,Spin-coating,N2,0.1,False,1.09,22.69,0.762,18.86,HZ2zykhyBcRuFGxUiKc248MPqTGG
MAPbI3,MA,Pb,I,1.6,PCBM-60,CuInS2 | Al2O3-mp,Ag,Unknown,DMF,False,100,Spin-coating,N2,0.04,False,0.835,17.8,0.69,10.4,HZ86ISkQtr91-qLGzWx4652LY5cA
MAPbI3,MA,Pb,I,1.6,PCBM-60,PEDOT:PSS,Ca | Al,N2,DMF,False,100.0,Slot-die coating,Air,0.1,False,0.99,17.39,0.65,11.16,HZDSej1FzXtH0hvHWj23tOeonrFG
BA2MA2Pb3I10,BA; MA,Pb,I,1.96,PCBM-60; ICBA | BCP,NiO-c,Ag,Unknown,Dimethylacetamide; NMP,False,100.0,Spin-coating,Unknown,0.06,False,1.23,13.5,0.643,10.54,HZML2tP9OqwaW8mgDV1H308VOn3J
MAPbI3,MA,Pb,I,,PCBM-60 | Bphen,V2O5,Ag,Unknown,DMF,False,Unknown,Spin-coating,Unknown,0.0725,False,0.92,17.63,0.56,9.1,HZPIOyNwmhdATkWFel4dAb3frHFS
MAPbI3,MA,Pb,I,1.6,TiO2-c,P3HT,Ag,Unknown,DMF >> IPA,False,Unknown >> 25.0,Spin-coating >> CBD,Unknown,0.0708,False,0.98,17.3,0.65,10.6,HZRaLMMX7nX6Xfy7OvsEW-MG64-Z
FA0.8MA0.2PbI3,FA; MA,Pb,I,1.35,TiO2-c,Spiro-MeOTAD,Au,Unknown,DMF >> IPA,False,100.0 >> 150.0,Spin-coating >> Spin-coating,N2 >> N2,0.096,False,1.05,22.8,0.759,18.0,HZVRccdl3M8XeMGB7cDPZBvlNDTT
(5-AVA)0.1MA0.9PbI3,(5-AVA); MA,Pb,I,,TiO2-c | TiO2-mp | ZrO2-mp | Carbon-mp,none,Carbon,Unknown,GBL,False,50.0,Drop-infiltration,Unknown,0.8,False,0.92,23.38,0.65,13.94,HZWFMrz6nSdHNFIX0ZvxB5kUL-n8
Cs0.15FA0.75MA0.1PbI3,Cs; FA; MA,Pb,I,1.554,ZnO-c,Spiro-MeOTAD,Ag,Chlorobenzene,DMSO,False,110,Spin-coating,N2,0.04,False,1.13,22.93,0.753,19.48,HZlCCo62OnuYI28LdvzFTyIRb7O7
MAPbI3,MA,Pb,I,1.6,TiO2-c,PTAA,PEDOT:PSS | ITO | SLG,Unknown,DMF,False,100.0,Spin-coating,Air,1.0,False,1.1,19.3,0.75,15.9,HZpGVoH7NbVaohmcWmsykT9IzEtU
MAPbI3,MA,Pb,I,1.6,TiO2-c | TiO2-mp,none,Carbon,Unknown,DMF >> IPA,False,70.0 >> 70.0,Spin-coating >> CBD,Unknown,0.1,False,0.963,17.04,0.5720000000000001,9.41,HZzIEeq0vqHTjhsXYGrWCqRe7YWz
MAPbI3,MA,Pb,I,1.6,TiO2-c | TiO2-mp,Spiro-MeOTAD,Au,Diethyl ether,DMF; DMSO,False,65.0,Spin-coating,N2,0.1,False,1.06,17.5,0.48,8.4,H_0uSrIIbsqrQ_gS8OQPY4ZHOPOV
MAPbI3,MA,Pb,I,1.6,TiO2-c,Spiro-MeOTAD,AgAl,Diethyl ether,DMSO,False,100.0,Spin-coating,Unknown,0.1,False,1.05,23.49,0.7509999999999999,18.51,H_2aojethU4eV6lpC9wS_YyQBkil
MAPbI3,MA,Pb,I,1.6,C60,SWCNTs | P3HT,none,Diethyl ether,DMF; DMSO,False,65; 100,Spin-coating,Unknown,0.1,False,0.91,21.1,0.61,11.7,H_Gv59imhB6EXfCXuLewWe4jigfr
MAPbI3,MA,Pb,I,1.6,PCBM-60 | bis-C60,NiO-c,Ag,Unknown,Unknown,False,Unknown,Spin-coating,Unknown,0.0314,False,1.11,18.75,0.72,15.4,H_S9IBBpGSRVzXNZc7tUzuZ0Kw5E
MAPbI3,MA,Pb,I,1.6,TiO2-c,Spiro-MeOTAD,Au,Unknown,H2O >> Hexane; IPA,False,Unknown >> 25.0,Electrodeposition >> CBD,Air >> Air,0.071,False,0.976,13.3,0.56,7.3,H_jauBdPIERvxhmk4duGEZsBy-kc
FA0.84MA0.16PbBr0.45I2.55,FA; MA,Pb,Br; I,,TiO2-c | TiO2-mp,Spiro-MeOTAD,Au,Unknown,DMF; DMSO,False,100.0,Spin-coating,N2,0.09,False,1.041,20.21,0.684,14.39,H_kTBl7MkCkN9qjQRzAcAfu43fMD
MAPbI3,MA,Pb,I,1.6,TiO2-c | TiO2-mp,Spiro-MeOTAD,Au,Unknown,DMF >> IPA,False,70.0 >> 70.0,Spin-coating >> CBD,N2 >> N2,0.1,False,0.9,16.6,0.52,7.7,H_lUXlnoZjSYVZAuw235k9mruzsP
FA0.85MA0.15PbBr0.45I2.55,FA; MA,Pb,Br; I,1.67,TiO2-c | TiO2-mp,TiS2-np,Au,Chlorobenzene,DMF; DMSO,False,100.0,Spin-coating,N2,0.16,False,0.937,21.3,0.62,12.37,H_n8t20ntyA9BDdPLi-ty0vkWYLN
MAPbI3,MA,Pb,I,1.6,TiO2-c,Spiro-MeOTAD,Au,Unknown,DMF,False,25; 90; 100; 130,Spin-coating,Unknown,0.0831,False,0.9,20.1,0.59,11.0,H_rfykeDHERrUcwZLdUIBmKtuW0a
FA0.84MA0.16PbBr0.50I2.50,FA; MA,Pb,Br; I,1.65,TiO2-c | TiO2-mp,Spiro-MeOTAD,Au,Chlorobenzene,DMF; DMSO,False,100.0,Spin-coating,N2,0.16,False,1.03,21.6,0.68,15.2,H_sAh1ZTjewqo-O9A_pQDx89LOmT
FA0.85MA0.15PbBr0.45I2.55,FA; MA,Pb,Br; I,,TiO2-c,Spiro-MeOTAD,Au,Toluene,DMF; DMSO,False,100.0,Spin-coating,N2,0.1,False,1.097,21.32,0.752,17.6,Ha1JKLNTTvlF8NERVHyijs7FL66l
CsPbBrI2,Cs,Pb,Br; I,1.92,SnO2-np,Spiro-MeOTAD,Au,Unknown,DMF; DMSO,False,260.0,Spin-coating,N2,0.045,False,1.09,14.8,0.71,11.49,Ha2850PDmfsWDDSBVrZcwUU47oVg
MAPbI3,MA,Pb,I,1.6,SnO2-c,Spiro-MeOTAD,Ag,Diethyl ether,DMF; DMSO,False,65; 100,Spin-coating,Unknown,0.1,False,1.131,22.81,0.778,19.48,Ha4IG6HZ2xQmE9WZGR6D_GVBmEAx
FA0.5MA0.5PbI3,FA; MA,Pb,I,1.6,TiO2-c,CuSCN,Au,Unknown,DMF >> IPA,False,Unknown >> 120.0,Spin-coating >> Spin-coating,N2 >> N2,0.1,False,1.03,20.66,0.586,12.47,Ha9ncNhMcLuhye5X3BrAk5Bfax4z
MAPbI,MA,Pb,I,1.58,C60 | BCP,PTAA,Cu,Ethyl acetate,DMF; DMSO,False,100,Spin-coating,N2,0.16,False,1.012,19.253,0.718,13.99,HaCJX38lYS0TbESNrX_ZHfMlAscF
nannannan,,,,,Unknown,Unknown,,,,False,,,,,False,,,,,HaaPDobuII26bDQWcui-3vGxY4YN
MAPbI3,MA,Pb,I,1.6,PCBM-60,NiO-c,Ag,Unknown,DMF; DMSO,False,100.0,Spin-coating,N2,0.09,False,0.94,13.28,0.5820000000000001,7.25,HacKqc7_N47i59Qi8jx63UIed957
CsPbI3,Cs,Pb,I,1.69,TiO2-c | TiO2-mp,Spiro-MeOTAD,Au,Unknown,DMF; DMSO,False,350,Spin-coating,N2,0.16,False,1.09,18.3,0.8,15.6,HafAKzpadiPRY6s0kItnS_eYef9g
MAPbI3,MA,Pb,I,,TiO2-3D,Spiro-MeOTAD,Ag,Unknown,DMF >> IPA,False,25; 100; 25 >> 100,Spin-coating >> Dipp-coating,Unknown,0.0625,False,0.96,19.58,0.62,11.68,HaiAocdQGaSjIEA_tas60lMfmIhS
MAPbI3,MA,Pb,I,1.56,SnO2-c | PCBM-60,Spiro-MeOTAD,Au,Chlorobenzene,Unknown,False,100.0,Spin-coating,N2,0.11,False,0.94,20.91,0.377,7.39,Hajg4HwYA-yumDlLuzfS6ygGe-e1
MAPbI3,MA,Pb,I,1.6,TiO2-c | TiO2-mp | ZrO2-mp,none,Carbon,Unknown,GBL,False,50.0,Drop-infiltration,Unknown,0.1,False,0.93,23.69,0.71,15.57,Haww-Y9cUG9KonP9gxQDw6dCs5D-
MAPbI3,MA,Pb,I,1.6,PCBM-60 | Bphen,PEDOT:PSS,Ag,Unknown,DMF,False,Unknown,Spin-coating,N2,0.0725,False,0.9,22.76,0.789,16.11,Hb2se5qCCsrlvhNtpudSp9hkdpVU
Cs0.1FA0.76MA0.14PbBr0.55I2.55,Cs; FA; MA,Pb,Br; I,1.61,TiO2-c | TiO2-mp,LCS01,Au,Chlorobenzene,DMF; DMSO,False,100,Spin-coating,N2,0.16,False,1.02,23.41,0.76,18.09,HbDKHjhFLtEznGJEM29Baf_RIxg8
MAPbI3,MA,Pb,I,1.59,TiO2-c | TiO2-mp,Spiro-MeOTAD,Au,Chlorobenzene,DMF; DMSO,False,100,Spin-coating,Air,0.0794,False,1.05,19.61,0.72,14.88,HbKK5ykOBdsPeRgIkSff8VONboaK
Cs0.88FA0.12PbI3,Cs; FA,Pb,I,1.51,TiO2-c | TiO2-mp,Spiro-MeOTAD,Au,Diethyl ether,DMF; DMSO,False,150,Spin-coating,N2,0.125,False,1.02,23.0,0.76,16.7,HbO_Y6QUPIlN8RhO79TzLpoK0X25
MAPbI3,MA,Pb,I,1.6,PCBM-60 | Bphen,PEDOT:PSS,Ag,Unknown,DMF,False,60; 70; 80; 90; 100; 100,Spin-coating,N2,0.725,False,0.98,20.76,0.76,15.46,HbSveQJe5TnX2A301yraCBc-bwto
FAPbBr0.45I2.55,FA,Pb,Br; I,,TiO2-c,Spiro-MeOTAD,Au,Unknown,DMF; DMSO >> none,False,100.0 >> 150.0,Ultrasonic spray >> Gas reaction,Air >> FAI; FABr; MACl; Vacuum,1.0,False,1.03,21.1,0.211,16.1,Hbm2zKKk43w0MXkUJuyxPbFa_Mvw
MAPbI3,MA,Pb,I,1.6,PCBM-60 | BCP,NiMgLiO,Ag,Toluene,DMSO; GBL,False,100.0,Spin-coating,Unknown,0.09,False,1.036,20.94,0.78,16.83,Hbm8NAOSdAR0Sa7j1VNXWGm5Jq80
Cs0.2FA0.8PbI3,Cs; FA,Pb,I,,TiO2-c,Florinated polymer | Spiro-MeOTAD,Ag,Unknown,Cyclohexyl-2-pyrrolidone; DMF,False,170.0,Spin-coating,N2,0.1,False,0.95,23.1,0.6970000000000001,15.3,HbxyI3KXdgTgNdpeTgWfSOgFOmCE
MAPbI3,MA,Pb,I,1.59,PCBM-60 | BCP,PEDOT:PSS,Ag,Unknown,DMF,False,100,Spin-coating,N2,0.045,False,0.78,21.8,0.76,13.3,Hc5nd8YsX4bjMOUrCBEBR8A2OsDR
FA0.5MA0.5PbBr0.45I2.55,FA; MA,Pb,Br; I,,TiO2-c | TiO2-mp,NiO | CuSCN,Au,Unknown,DMF; DMSO >> IPA,False,70.0 >> 100.0,Spin-coating >> Spin-coating,Unknown,0.1,False,1.08,20.78,0.618,13.88,HcFrkiY9L8c5FNb5JD7moHurq3P0
CsPbBr2I,Cs,Pb,Br; I,,TiO2-c,none,Carbon,Methanol,DMSO,False,280.0,Spin-coating,Unknown,0.09,False,1.245,10.66,0.69,8.46,HcHLRuf0eYM1G11Q4wg8zLe8m_sZ
Cs0.05FA0.79MA0.16PbBr0.5I2.5,Cs; FA; MA,Pb,Br; I,,TiO2-c,Spiro-MeOTAD,Au,Chlorobenzene,DMF; DMSO,False,100.0,Spin-coating,Unknown,0.125,False,1.1,23.39,0.748,18.3,HcTGt5gfvqfys0DP8HYtyWHd3Njj
EA0.4MA0.6PbI3,EA; MA,Pb,I,1.59,TiO2-c | TiO2-mp,Spiro-MeOTAD,Ag,Unknown,DMF,False,100.0,Spin-coating,Unknown,0.1,False,0.96,18.2,0.522,8.95,HcsI848E7GONgb3xdlQelvz1Khqa
MAPbI3,MA,Pb,I,1.6,PCBM-60,PEDOT:PSS,Al,Chlorobenzene,DMF; DMSO,False,Unknown,Spin-coating,N2,0.04,False,0.93,18.31,0.8,13.84,Hcsa95EePBY9Kq_bLMl-plkl5VnJ
MAPbI3,MA,Pb,I,1.6,TiO2-c,Spiro-MeOTAD | PEDOT:PSS,Graphene | PMMA | PDMS,Unknown,DMF,False,100.0,Spin-coating,N2,0.01,False,0.96,19.17,0.672,12.37,Hct_laBYA5bB8WHRpeCxygSsqkW1
MAPb(BF4)0.05I2.95,MA,Pb,(BF4); I,,TiO2-c | TiO2-mp | ZrO2-mp,none,Carbon,Unknown,DMF,False,100.0,Drop-infiltration,Air,0.1,False,0.98,19.6,0.72,13.86,Hcv3euLNHZr1FSmwXHAhIiaVJzEC
Cs0.05FA0.79MA0.16PbBr0.51I2.49,Cs; FA; MA,Pb,Br; I,,TiO2-c | NiO-np,Spiro-MeOTAD,Au,Chlorobenzene,DMF; DMSO,False,100.0,Spin-coating,Unknown,0.12,False,1.1,23.01,0.737,18.66,HcvyElyax9JcaDUPAdRkldRkEqNU
MAPbI3,MA,Pb,I,1.6,PCBM-60 | ZnO-np,PEDOT:PSS,Ag,Chlorobenzene,DMF; DMSO,False,Unknown,Spin-coating,N2,0.1,False,0.93,19.3,0.73,13.2,Hd6RAX944cq-rRZwvWBVzP4fGldS
MAPbI3,MA,Pb,I,1.6,ZnO-c,Spiro-MeOTAD,Au,Unknown,DMSO >> IPA,False,Unknown,Spin-coating >> CBD,Air >> Air,0.1,False,1.16,17.88,0.67,13.94,HdOIMXAwtDMMXWiITffNs286Ceam
MAPbBr1.25I75,MA,Pb,Br; I,1.76,TiO2-c | TiO2-mp,Spiro-MeOTAD,Au,Unknown,DMF >> none,False,110.0 >> 70.0,Spin-coating >> Gas reaction,Air >> Air; MABr,0.1,False,1.075,12.46,0.61,8.23,HdeXpHWkSqhBU65h6tPgEYhuhvmr
MAPbI3,MA,Pb,I,1.6,TiO2-c | TiO2-mp,PTB7,Au,Unknown,DMF; DMSO >> Ethanol; IPA,False,Unknown >> 100.0,Spin-coating >> Spin-coating,N2 >> N2,0.09,False,0.908,21.4,0.619,12.0,HdgwRueeE22PArq1l49pPFNz90GU
MAPbI3,MA,Pb,I,1.6,TiO2-c,none,Carbon,Diethyl ether,DMF; DMSO,False,100,Spin-coating,Air,0.1,False,1.0,20.7,0.67,13.9,Hdhs3spZ5suOxnrMXscVKYT-0UZd
MAPbI3,MA,Pb,I,1.5,TiO2-c | TiO2-mp,Spiro-MeOTAD,Au,Unknown,DMF >> IPA,False,70.0 >> 70.0,Spin-coating >> CBD,Unknown,0.122,False,1.011,19.6,0.664,13.19,HdmeHPTzr4Uck4C5tUhDykGK-bYB
MAPbI3,MA,Pb,I,1.6,TiO2-c,Spiro-MeOTAD,Ag,Chlorobenzene,DMF; DMSO,False,60; 100,Spin-coating,Unknown,0.1,False,1.05,17.0,0.66,12.0,He4LdKIhzXWPefqlaVLjawoNQ0O5
FA0.85MA0.15PbI3,FA; MA,Pb,I,,SnO2-np,PEAI | Spiro-MeOTAD,Au,Unknown,DMF; DMSO >> IPA,False,70.0 >> 150.0,Spin-coating >> Spin-coating,N2 >> N2,0.0739,False,1.15,24.96,0.82,23.4,He5QopoGRcTFCU7k__hTwQ-Snr0u
Cs0.1FA0.75MA0.15PbBr0.46I2.54,Cs; FA; MA,Pb,Br; I,,TiO2-c,Spiro-MeOTAD,Au,Chlorobenzene,DMF; DMSO,False,100.0,Spin-coating,N2,0.06,False,1.05,21.97,0.72,16.57,He5k2wy7nMOWPR8Upe6weOVmiMft
MAPbI3,MA,Pb,I,1.6,SnO2-c,Spiro-MeOTAD,Au,Chloroform,DMF; DMSO,False,120.0,Spin-coating,Air,0.1,False,1.173,22.72,0.76,20.49,HeBeHpK8Tbrp7o9EbI_Yv3RV51JD
FA0.85MA0.15PbBr0.45I2.55,FA; MA,Pb,Br; I,1.51,TiO2-c | TiO2-mp,IDT2,Au,Chlorobenzene,DMF; DMSO,False,100.0,Spin-coating,N2,0.105,False,1.04,20.68,0.7140000000000001,15.36,HeDz8nk3L1r27O0ydr7X55n4h1Nh
MAPbI3,MA,Pb,I,1.6,PCBM-60 | TIPD,PEDOT:PSS,Al,Unknown,DMF >> none,False,Unknown >> 150.0,Spin-coating >> Gas reaction,N2 >> MAI; Vacuum,0.1,False,0.83,18.45,0.647,9.91,HeP5OeiMoVSTdurbzGgyl0lLzQ3p
MAPbI3,MA,Pb,I,1.6,ZnO-c | ZnO-nw,Spiro-MeOTAD,Au,Unknown,DMF; DMSO >> IPA,False,Unknown >> 100,Spin-coating >> CBD,Unknown,0.1,False,0.91,23.1,0.63,13.3,HeQPrlzeHfyic-JAWyRKorHAKhMF
MAPbI3,MA,Pb,I,1.6,PCBM-60,PTAA,Ti | Au,Unknown,DMF,False,70 | 100,Spin-coating | Spin-coating,N2 | N2,0.06,False,1.025,22.9,0.78,18.21,HeTIiqcqFLUMeJzl61jlJ4jJpY-k
CsPbBrI2,Cs,Pb,Br; I,,TiO2-c,Spiro-MeOTAD,Au,Chlorobenzene,DMF; DMSO,False,165.0,Spin-coating,Unknown,0.09,False,1.3,15.02,0.737,14.38,HeVPNqrAjQS3odOqvaiGMXun-AB7
MAPbI3,MA,Pb,I,1.6,PCBM-60 | BCP,PEDOT:PSS,Ag,Unknown,DMF; DMSO,False,100.0,Spin-coating,N2,0.04,False,1.02,22.31,0.75,17.06,HeXPXLl0KSUAgRC_2UbU8fdIvryv
Cs0.05FA0.79MA0.16PbBr0.51I2.51,Cs; FA; MA,Pb,Br; I,,TiO2-c | TiO2-mp,PTEG,Ag,Chlorobenzene,DMF; DMSO,False,Unknown,Spin-coating,N2,0.09,False,1.09,22.7,0.754,18.6,HeZJvQ0NPmcPChnyx7r9X5_kZYor
MAPbI3,MA,Pb,I,1.6,PCBM-60,MoS2; PEDOT:PSS,Ag,Unknown,DMF,False,130.0,Spin-coating,Unknown,0.1,False,0.998,24.035,0.6859999999999999,16.47,He_nCvXtlcYRY5OO32HeWFJpQwNB
MAPbI3,MA,Pb,I,1.6,TiO2-c,Spiro-MeOTAD,Au,Diethyl ether,DMF; DMSO,False,50; 100,Spin-coating,Air,0.09,False,0.82,8.92,0.82,8.92,Hek46zAQ0r1tF9oLYENLguGdU5-n
MAPbI3,MA,Pb,I,1.6,PCBM-70 | ZnO-np,PEDOT:PSS,Al,Unknown,DMF >> IPA,False,Unknown >> 95.0,Spin-coating >> Spin-coating,Unknown,0.055,False,0.97,16.8,0.74,12.0,Heo9I51yk9f0t_ennR-wXNHVNyY3
MAPbI3,MA,Pb,I,1.6,TiO2-c | TiO2-mp,Spiro-MeOTAD,Ag,Toluene,DMF; GBL,False,95.0,Spin-coating,N2,0.09,False,1.03,21.1,0.7020000000000001,15.2,HfATi6t-x0aapYA6Uoiqss3s0E8d
MAPbI3,MA,Pb,I,1.6,TiO2-c | TiO2-mp | Al2O3-mp,none,Carbon; WO3-np,Unknown,GBL,False,50.0,Drop-infiltration,Air,0.16,False,0.84,19.3,0.56,9.15,HfHBDtbUcMWhwiRYMS3p95t73I_c
MAPbI3,MA,Pb,I,1.6,TiO2-c,Spiro-MeOTAD,MoO3 | Ag,Chlorobenzene,DMSO; GBL,False,100.0,Spin-coating,N2,0.09,False,1.06,22.22,0.73,17.21,HfJJQ50mYZX_3k3j5ts75jDwySf6
MAPbI3,MA,Pb,I,1.6,TiO2-c | TiO2-mp,YC04,Ag,Unknown,DMSO; GBL,False,100.0,Spin-coating,N2,0.16,False,1.021,22.17,0.782,17.69,HfLSbvh_VhrLAvanZlZW6nSvLOrA
MAPbI3,MA,Pb,I,1.6,C60 | BCP,PTAA,Cu,Unknown,DMF,False,100.0,Doctor blading,Air,0.075,False,1.12,22.4,0.81,20.3,HfRk6nP_LjysinRxY4EJ2tjrVQlY
MAPbI3,MA,Pb,I,1.5,TiO2-c | TiO2-mp,Spiro-MeOTAD,Au,Diethyl ether,DMF; DMSO,False,65.0,Spin-coating,Unknown,0.09,False,1.02,20.32,0.66,13.7,HfV7BQVxrs4dqM25DN5xTBHRHP3e
FA0.85MA0.15PbBr0.46I2.54,FA; MA,Pb,Br; I,,TiO2-c | TiO2-mp,PTAA,Au,Chlorobenzene,DMF; DMSO,False,100.0,Spin-coating,N2,0.16,False,1.108,22.36,0.653,16.19,HfdCJYBP8_38WOze2dlxxihGzp-5
FA0.85MA0.15PbBr0.45I2.55,FA; MA,Pb,Br; I,,TiO2-c,Spiro-MeOTAD,Au,Toluene,DMF; DMSO,False,400.0,Spin-coating,N2,1.0,False,1.136,22.07,0.72,18.05,Hfx62zms9J_a09sKocjI8fD9r2P7
Cs0.05FA0.79MA0.16PbBr0.51I2.49,Cs; FA; MA,Pb,Br; I,,SnO2-c,"2,7-Bis(4,4′-dimethoxydiphenylamine)-9- (bis(methylsulfanyl)methylene)fluorene",Au,Chlorobenzene,DMF; DMSO,False,100.0,Spin-coating,N2,0.16,False,1.116,22.0,0.748,18.3,HgA5aJ3QHXXAnJZDaDHwKAmZb1bL
MAPbI3,MA,Pb,I,1.6,TiO2-c,Spiro-MeOTAD,Au,Unknown,DMF,False,95,Spin-coating,Air,0.1256,False,1.036,20.4,0.77,15.8,HgCS7k59EeKBYQ-9h-fV-rRUr8ZE
MAPbI3,MA,Pb,I,1.56,TiO2-c | TiO2-mp | ZrO2-mp,none,Carbon,Unknown,DMF,False,100.0,Drop-infiltration,Air,0.1475,False,0.867,14.92,0.68,8.74,HgIO4zWBeQ1WjqYvvqb9Y9a7OTlH
MAPb1.0I3,MA,Pb,I,1.55,TiO2-c | TiO2-mp,Spiro-MeOTAD,Au,Unknown,DMF,False,100,Spin-coating,N2,0.1,False,0.94,21.7,0.71,14.48,HgZ9Mc4MoeobKYyckjea4cM9Dsl7
FA0.85MA0.15PbBr0.45I2.55,FA; MA,Pb,Br; I,,PCBM-60,PEDOT:PSS,Al,Unknown,DMF >> IPA,False,Unknown >> 150.0,Spin-coating >> Spin-coating,Air >> Air,0.096,False,1.1,18.2,0.7909999999999999,15.8,HgigwSY9yO-4KllZM1-qA3V4WC9V
MAPbI3,MA,Pb,I,1.6,TiO2-c,none,Carbon,Diethyl ether,DMF; DMSO,False,95.0,Spin-coating,N2,0.1,False,1.02,21.88,0.54,12.06,HgjfNw6QvQqE5slvjP3BiQJkqHBd
CsPbBrI2,Cs,Pb,Br; I,,SnO2-c,Spiro-MeOTAD,Au,Chlorobenzene,DMF; DMSO,False,50; 150,Spin-coating,Unknown,0.044,False,1.23,15.66,0.7340000000000001,14.15,Hgm6zbVZfMLDJBtgtpdXv6lEUlOu
FA0.83MA0.17PbBr0.17I0.83,FA; MA,Pb,Br; I,,SnO2-np | SnO2-c,Spiro-MeOTAD,Au,Toluene,DMF; DMSO,False,65; 105,Spin-coating,N2,0.04,False,1.19,21.32,0.782,19.97,Hgn4Cn0cOnVXbPFkPf3buVnels6l
MAPbI3,MA,Pb,I,1.6,SnO2-c,Spiro-MeOTAD,Ag,Diethyl ether,DMF; DMSO,False,65; 100,Spin-coating,Unknown,0.1,False,,,,19.63,Hgp87VdiI2T9D-2eym1_SD3ufA0a
CsPbBr2I,Cs,Pb,Br; I,2.07,ZnO-c,Spiro-MeOTAD,Ag,Unknown,DMSO,False,30; 160,Spin-coating,Unknown,0.11,False,1.08,11.81,0.648,8.29,HhCebAbrY1OWUZ8WszknHjnVbww6
MAPbI3,MA,Pb,I,1.59,TiO2-c | TiO2-mp,Spiro-MeOTAD,Au,Unknown,DMF >> IPA,False,Unknown >> 100,Doctor blading >> CBD,Air >> Air,4.978,True,1.1,16.93,0.613,11.03,HhDuQXbzIpMded5A_oNgzeyZ-H5m
Cs0.05FA0.79MA0.16PbBr0.45I2.55,Cs; FA; MA,Pb,Br; I,,TiO2-c,3-Ethylthiophene | Spiro-MeOTAD,Au,Chlorobenzene,DMF; DMSO,False,100.0,Spin-coating,Unknown,0.0625,False,,,,18.64,HhLuFoIEI1R0ZQ0i1Co5cGM9qA7T
MAPbI3,MA,Pb,I,1.6,ZnO,Spiro-MeOTAD,Au,Unknown,DMF >> IPA,False,60.0; 100 >> 100.0,Spin-coating >> CBD,Unknown,0.1,False,1.08,21.53,0.738,16.23,HhMZAVVdSN2T4KRNukoOC5W5Xs9k
MAPbI3,MA,Pb,I,1.6,PCBM-60,PEDOT:PSS,Al,Unknown,DMF,False,100,Spin-coating,N2,0.04,False,0.84,13.95,0.752,8.81,HhTnXDSpyElx5-3R77ij0idcRsW6
MAPbI3,MA,Pb,I,1.5,PCBM-60 | BCP,NiO-c,Au,Toluene,DMF,False,Unknown,Spin-coating,N2,0.08,False,1.01,13.54,0.54,7.39,HhY8jevQpWjhIOYtOqqHSGCk9cYZ
MAPbI3,MA,Pb,I,1.6,PCBM-60,PEDOT:PSS,Al,Chlorobenzene,DMF,False,Unknown,Spin-coating,N2,0.1,False,0.83,16.3,0.64,9.05,HhZ1gyzX7hcTbxjDDG9jhStEH1Ya
MAPbI3,MA,Pb,I,,Nb2O5 | TiO2-mp,Spiro-MeOTAD,Au,Unknown,DMF >> IPA,False,70 >> 100,Spin-coating >> Spin-coating,N2 >> N2,0.34,False,0.96,20.2,0.68,13.2,HhZ8UyygPUe6MOYpv5XQ0PdDr4Dg
MAPbI3,MA,Pb,I,1.6,TiO2-c | TiO2-mp,P3HT,Au,Diethyl ether,DMF; DMSO,False,100.0,Spin-coating,Unknown,0.1,False,1.01,22.16,0.691,15.4,Hh_i8cSFMTl90aJy2IGgQNu5F9VZ
MAPbI3,MA,Pb,I,,TiO2-c | TiO2-mp,HA1,Ag,Unknown,DMF >> IPA >> IPA,False,100; 25 >> 25 >> 25,Spin-coating >> CBD >> Rinsing,Unknown,0.126,False,,,0.73,11.3,HhiegHP9dfR1A8eu7Tm6sGwD-S3E
MAPbI3,MA,Pb,I,1.6,SnO2-np | PCBM-60,Spiro-MeOTAD,Au,Chlorobenzene,DMF; DMSO,False,80.0,Spin-coating,Unknown,0.1,False,1.039,16.19,0.66,11.13,HhjFscAl4eTEgBC0ZShmTT4SKnNO
MAPbI3,MA,Pb,I,1.6,C60,Spiro-MeOTAD,Au,Unknown,DMF,False,70; 100; 120,Spin-coating,Dry air,0.0919,False,1.06,22.1,0.72,15.6,HhmQOg1lP8UlwXwailTPy6P8S5Y8
FA0.85MA0.15PbBr0.45I2.55,FA; MA,Pb,Br; I,,PCBM-60 | ZnO-np,NiO-mp,Ag,Chlorobenzene,DMSO; GBL,False,100.0,Spin-coating,Unknown,0.09,False,1.0759999999999998,22.76,0.78,19.1,Hhptf-1UbFCHdhsGROwgPd3pnCpJ
Cs0.05FA0.79MA0.16PbBr0.51I2.49,Cs; FA; MA,Pb,Br; I,,TiO2-mp,Spiro-MeOTAD,Au,Chlorobenzene,DMF; DMSO,False,100.0,Spin-coating,N2,0.09,False,1.04,20.54,0.7,14.92,HhrQgBL59H149eFqLw2bT_ryp4NJ
MAPbI3,MA,Pb,I,1.57,TiO2-c,rGO-4FPH | Spiro-MeOTAD,Au,Unknown,DMF >> IPA,False,25 >> 135,Spin-coating >> Spin-coating,Unknown,0.108,False,1.05,20.01,0.74,15.56,Hhrf3EyJaFMxFLngJaJOzu-MJyVP
(PEA)2MAPbI4,(PEA); MA,Pb,I,1.6,PCBM-60 | PEI,PTAA,Ag,Vacuum,DMF; DMSO,False,100.0,Spin-coating,Unknown,0.06,False,1.223,17.91,0.82,18.04,Hht7LqKX7DZC1py7SUkYl-dnxNGd
MAPbI3,MA,Pb,I,1.6,TiO2-c | TiO2-mp,Spiro-MeOTAD,Au,N2,DMSO; GBL,False,85.0,Spin-coating,Unknown,0.16,False,1.046,20.82,0.653,14.23,HhukU9GWccFlJ7fFJAdYenK_acy6
MAPbI3,MA,Pb,I,1.6,PCBM-60 | BCP,NiO-c,Ag,Chlorobenzene,DMF; DMSO,False,Unknown,Doctor blading,N2,0.1,False,1.05,19.86,0.722,15.06,HhwVMKYvavdxxqjTTunhKCbsZMTt
MAPbI3,MA,Pb,I,,PCBM-60 | BCP,PTAA,Ag,Chlorobenzene,DMF; DMSO,False,50; 85,Spin-coating,N2,0.06,False,1.14,22.1,0.825,18.8,HhxcUq_drz8HLEBNgVg2iPZjMxGy
MAPbI3,MA,Pb,I,1.6,TiO2-c | TiO2-mp,Spiro-MeOTAD,Au,Diethyl ether,DMF; DMSO,False,100.0,Spin-coating,N2,0.05,False,,,,,Hi68vF2DkXgns2IzuPDAe9w4L5oM
MAPbI3,MA,Pb,I,,TiO2-c | TiO2-mp,Spiro-MeOTAD,Au,Unknown,DMF >> IPA,False,70 >> 70,Spin-coating >> Dipp-coating,Air >> Air,,False,0.93,18.25,0.66,11.24,Hi7IevgWQFeDaXYNlm0WCiUShF5t
CsPbBrI2,Cs,Pb,Br; I,,SnO2-np,Spiro-MeOTAD,Au,Unknown,DMF; DMSO >> none,False,25; 280 >> Unknown,Spin-coating >> Evaporation,Unknown >> Vacuum,0.08019,False,1.271,16.72,0.772,16.37,Hi8fYZa5PP_S18dzOqeQCndoCUHD
MAPbI3,MA,Pb,I,1.6,TiO2-c | TiO2-mp,Spiro-MeOTAD,PEDOT:PSS,Toluene,DMSO; GBL,False,95.0,Spin-coating,Unknown,0.05,False,1.08,18.6,0.68,13.3,HiB4b6_KYYrvtPqwzPpNbro78X4S
FA0.85MA0.15PbBr0.45I2.55,FA; MA,Pb,Br; I,,TiO2-c | TiO2-mp,Spiro-MeOTAD,Au,Unknown,DMF; DMSO >> IPA,False,70.0 >> 100.0,Spin-coating >> Spin-coating,N2 >> N2,0.16,False,1.12,22.28,0.758,19.42,HiGV-yCPP6nQ9W2q_FaFdKDTF4hD
MAPbI3,MA,Pb,I,1.6,C60 | BCP,PT,Ag,Unknown,DMF >> IPA,False,Unknown,Spin-coating >> CBD,Unknown,0.14,False,1.01,16.2,0.6509999999999999,11.1,HiXwGStIvzYUZ9KnHeyqE9_0742y
MAPbI3,MA,Pb,I,1.6,SnO2-c,Spiro-MeOTAD,Au,Diethyl ether,DMF; DMSO,False,Unknown,Spin-coating,Air,0.1,False,,,,8.24,HiZDljZFl1GBCxCIfgRvguMEqIDs
MAPbI3,MA,Pb,I,1.6,PCBM-60,P3HT,Au,Unknown,DMF,False,20; 80,Spin-coating,Unknown,0.16,False,0.96,9.16,0.8009999999999999,7.05,Hih4EKk4xAUCvdwaD789XSVB-CF0
MAPbI3,MA,Pb,I,1.6,TiO2-c | TiO2-mp,Spiro-MeOTAD,Ag,Diethyl ether,DMF; DMSO,False,100.0,Spin-coating,Unknown,0.07,False,1.064,21.97,0.662,15.3,Hihar2o5K1aUR1Lj9Z6G25wQImQQ
MAPbI3,MA,Pb,I,1.6,TiO2-c | TiO2-mp,C6TBPH2,Au,Toluene,DMSO,False,120.0,Spin-coating,N2,0.24,False,0.99,20.8,0.66,14.0,HiklWikPrfgEunt7J5NUmVe8CRDi
MAPbI3,MA,Pb,I,1.6,PCBM-60 | PrCMA,NiO-np,Ag,Unknown,DMF; DMSO,False,Unknown,Spin-coating,Air,0.104,False,1.05,15.7,0.74,12.2,HinJ1ZgW5pricydUo53oaa6JXPEP
Cs0.05FA0.76MA0.16PbBr0.49I2.51,Cs; FA; MA,Pb,Br; I,1.6,PCBM-60,PEDOT:PSS,Al,Chlorobenzene,DMF; DMSO,False,100.0,Spin-coating,N2,0.1,False,0.88,21.3,0.59,11.2,HinvdV7tD-hjGcNS4KUM8uXlW38C
MAPbI3,MA,Pb,I,1.63,TiO2-c,Spiro-MeOTAD,Au,Diethyl ether,DMF; DMSO >> none >> IPA,False,130.0 >> Unknown >> 100.0,Spin-coating >> Evaporation >> CBD,N2 >> Vacuum >> N2,0.07,False,1.142,23.43,0.7390000000000001,19.79,Hio_O1nYiFlunH-ZF_T11_LcVpHp
MAPb0.5Sn0.5I3,MA,Pb; Sn,I,,PCBM-60 | Phen-NaDPO,PEDOT:PSS,Ag,Vacuum,DMF,False,100.0,Spin-coating,N2,0.04,False,0.7,24.7,0.711,12.3,Hix4HupnmNc3Kh8T-InKJQMcMoYs
MAPbI3,MA,Pb,I,1.6,TiO2-c | TiO2-mp,Spiro-MeOTAD,Au,Unknown,DMF; DMSO >> IPA,False,100.0 >> 150.0,Spin-coating >> Spin-coating,Air >> Air,0.2,False,1.04,19.11,0.64,12.73,Hj6k1sE_NvVpn1oDtXztLN8mSa9A
MAPbI3,MA,Pb,I,1.6,TiO2-c | TiO2-mp,Spiro-MeOTAD,Ag,Unknown,DMF >> IPA,False,70.0 >> 70.0,Spin-coating >> CBD,Unknown,0.09,False,0.95,19.6,0.688,12.8,HjGZjIxM7al1K_1BsDi3j001IIEz
MAPbI3,MA,Pb,I,1.55,PCBM-60 | BCP,PEDOT:PSS,Ag,Unknown,DMF >> IPA,False,70.0 >> 90.0,Spin-coating >> Spin-coating,Air >> Air,0.1,False,0.9,16.28,0.62,9.02,HjHEF__daDe9bs4HDHgusdcM9Fqt
MAPbI3,MA,Pb,I,1.6,PCBM-60 | BCP,P3CT-N,Ag,Chlorobenzene,DMF,False,100.0,Spin-coating,Unknown,0.09,False,1.1,22.84,0.83,19.25,HjhGIJOauhMu7I3eOGjZrUGNCsH6
CsPbBrI2,Cs,Pb,Br; I,,TiO2-c,NiMgLiO,Ag,Chlorobenzene,DMF; DMSO,False,260.0,Spin-coating,N2,0.09,False,1.26,14.6,0.747,13.09,HjnTtXxrFjzcBo1TfIB3lBYp1wtV
MAPbI3,MA,Pb,I,1.6,TiO2-c | TiO2-mp,Spiro-MeOTAD,Au,Diethyl ether,DMF; DMSO,False,100.0,Spin-coating,Unknown,0.1,False,0.97,21.74,0.69,15.01,HjusHYkaO4WLWj-97nedtsPgCUqJ
MAPbI3,MA,Pb,I,1.6,TiO2-c | TiO2-mp,Spiro-MeOTAD,Au,Unknown,DMF; DMSO >> none,False,110.0 >> 100.0,Inkjet printing >> Diffusion-gas reaction,Air >> N2,2.02,False,1.06,21.88,0.765,17.74,Hjv2M9j_YVH9bYbJkmnifDa1Rr7S
MAPbI3,MA,Pb,I,1.6,TiO2-c | PCBM-60,CzP,Au,Diethyl ether,DMF; DMSO,False,100.0,Spin-coating,Unknown,0.125,False,1.04,18.22,0.69,13.08,HjvFuDjm-n5pSns-fYB6Cbtfs_GF
MAPbI3,MA,Pb,I,1.6,PCBM-60,PEDOT:PSS,Ca | Ag,Unknown,DMF >> IPA,False,Unknown >> 100.0,Spin-coating >> Spin-coating,Unknown,0.1,False,0.775,1.19,0.81,14.87,HjySdBl9IdJABhJ6Ve1wjkuLyV4p
FA0.67MA0.33PbBr0.5I2.5,FA; MA,Pb,Br; I,1.638,TiO2-c | TiO2-mp,Spiro-MeOTAD,Au,Chlorobenzene,DMF; DMSO,False,100.0,Spin-coating,N2,0.16,False,1.09,22.77,0.76,19.2,Hk1FXKszekClDu0vBRaZ28oVyNrT
MAPb0.75Sn0.25I,MA,Pb; Sn,I,1.24,TiO2-c | TiO2-mp,Spiro-MeOTAD,Au,Unknown,DMF,False,125.0,Spin-coating,Unknown,0.08,False,0.728,14.16,0.64,7.37,Hk3hCticUXGsLft3wZl9w3K7Lx7f
MAPbI3,MA,Pb,I,1.6,TiO2-c,Spiro-MeOTAD,Au,Unknown,DMF,False,130.0,Slot-die coating,N2,6.175,True,0.848,19.0,0.706,11.2,Hk4RaId5ecbANEd2XGhxpXDZCshZ
MAPbI3,MA,Pb,I,1.6,TiO2-c,Spiro-MeOTAD,Ag,Unknown,DMF,False,95.0,Spin-coating,Unknown,0.07,False,0.98,21.0,0.625,13.0,Hk84lxu9yOSrBpViUMz5UJNq9Vmm
MAPbI3,MA,Pb,I,1.6,TiO2-c | TiO2-mp,Spiro-MeOTAD,Au,Diethyl ether,DMF; DMSO,False,70; 100,Spin-coating,Unknown,0.1,False,1.08,22.41,0.7490000000000001,18.11,HkEs-dpI7V3emG35ngqoOaAoyOUZ
MAPbI3,MA,Pb,I,1.6,TiO2-c | TiO2-mp,FA-MeOPh,Au,Unknown,DMF >> IPA,False,70.0 >> 70.0,Spin-coating >> CBD,N2 >> N2,0.16,False,0.924,18.39,0.698,11.86,HkXgueiRWUocF3EYgvnrx-rFTUuQ
MAPbI3,MA,Pb,I,1.58,TiO2-c | TiO2-mp,Spiro-MeOTAD,Au,Unknown,none >> none,False,Unknown >> 100.0,Evaporation >> Gas reaction,N2 >> MAI,0.09,False,0.88,17.5,0.52,8.1,HkZBdTYZzur6-JAWPQtm_fxdSXwM
MAPbI3,MA,Pb,I,1.6,SnO2-c | PCBM-60,Spiro-MeOTAD,Au,Unknown,DMF; DMSO,False,100.0,Spin-coating,N2,0.08,False,1.1,20.61,0.73,16.53,Hk_9pXNzuG7hpbSvg_6z5eGpIuex
MAPbI3,MA,Pb,I,1.55,TiO2-c | TiO2-mp,none,Carbon | Ag,Unknown,DMF >> IPA,False,100.0 >> 100.0,Spin-coating >> CBD,Air >> Air,0.15,False,1.01,22.9,0.649,15.0,HkjYokEQNFQpXyDqJT0RmQvEg5z3
Cs0.2FA0.66MA0.14Pb0.75Sn0.25Br0.5I2.5,Cs; FA; MA,Pb; Sn,Br; I,1.38,PCBM-60 | C60 | BCP,PEDOT:PSS,Ag,Toluene,DMSO; GBL,False,100.0,Spin-coating,N2,0.0314,False,,,,10.56,HkkCTrd8RgA3Qwo0c9hi3AAkw8qu
MAPbI3,MA,Pb,I,1.6,PCBM-60,TAPC,Ag,Unknown,DMF; DMSO >> IPA,False,Unknown >> 105.0,Spin-coating >> Spin-coating,Unknown,0.04,False,0.97,19.79,0.757,14.54,HkoJ_O1SsgehhuDA-Bg5jMMRTLlh
MAPbI3,MA,Pb,I,1.6,TiO2-c,Spiro-MeOTAD,MoO3 | Ag,Chlorobenzene,DMSO; GBL,False,100,Spin-coating,Air,0.09,False,1.06,23.1,0.66,16.26,HkpIKvFdSXLs4NPqQ0HjBGvkASju
MAPbI3,MA,Pb,I,1.6,SnO2-c,Spiro-MeOTAD,Au,Diethyl ether,DMF; DMSO,False,100.0,Spin-coating,Unknown,0.1,False,1.093,22.53,0.745,18.34,HkrmOfDw8LGzzj8DP3l7zkaTQo5Q
MAPbI3 | (BEA)PbI4,MA | (BEA),Pb | Pb,I | I,1.59,SnO2-np,Spiro-MeOTAD,Au,Toluene,DMSO; GBL >> none,False,100 >> 110,Spin-coating >> Gas reaction,N2 >> BEAI2; N2,,False,1.15,23.32,0.73,18.96,Hkv3920ZQyzHivjOLngYvYC9SI8y
MAPbI3,MA,Pb,I,1.6,TiO2-c,none,Na@Carbon-nanowalls,Unknown,DMF >> IPA,False,70.0 >> 120.0,Spin-coating >> Spin-coating,Air >> Air,0.1,False,0.78,17.94,0.64,8.89,Hl8ChRqnQ5fTyXWaW2SNBvTa4ooo
MAPbI3,MA,Pb,I,1.63,TiO2-c,Spiro-MeOTAD,Au,Unknown,DMSO >> IPA,False,Unknown >> 100.0,Spin-coating >> CBD,N2 >> N2,0.1,False,1.072,20.1,0.679,15.57,Hl9X7gU4wVXSx8NwonD_xg133m_F
MAPbI3,MA,Pb,I,1.6,PCBM-60 | PEI,PEDOT:PSS,Ag,Unknown,DMF,False,Unknown >> 100.0,Spin-coating >> Spin-coating,Air >> N2,0.3,False,0.89,15.99,0.662,9.5,HlFk8te8an7opJVXx0VeNsFel_2I
MAPbI3,MA,Pb,I,1.63,TiO2-c,Spiro-MeOTAD,Au,Unknown,DMSO >> IPA,False,Unknown >> 100.0,Spin-coating >> CBD,N2 >> N2,0.1,False,1.078,20.44,0.6709999999999999,15.96,HlIyWuNzn-XL_h31zhoD4kAnYK5T
FASnI3,FA,Sn,I,,C60 | BCP,PEDOT:PSS,Ag,Chlorobenzene,DMF; DMSO,False,90.0,Spin-coating,N2,0.04,False,0.5429999999999999,20.11,0.688,7.51,HlJ1cUkqVbC4SzRHd8wAOtX0jc1V
MAPbI3,MA,Pb,I,1.6,TiO2-c | PCBM-60,Spiro-MeOTAD,Ag,Ethyl acetate,DMF; DMSO,False,50.0,Spin-coating,N2,0.15,False,1.02,22.2,0.66,15.0,HlKU8HTcqvPEo4NiLP4x7oXNlOaA
MAPbI3,MA,Pb,I,1.6,TiO2-c,Spiro-MeOTAD,Au,Unknown,DMF,False,100.0,Spin-coating,N2,0.16,False,0.86,25.62,0.452,9.97,HlcbmKv6g2_UkGD86oDgPoMWCLEo
MAPbI3,MA,Pb,I,1.6,TiO2-c | TiO2-mp,Spiro-MeOTAD,Au,Chlorobenzene,DMF; DMSO,False,100.0,Spin-coating,Unknown,0.09,False,1.08,21.04,0.75,17.05,HlcrNRsLSQEU2VDGl0NJL7Kp3hMn
MAPbI3,MA,Pb,I,1.6,Ca | C60,TPTPA | MoO3,Ag,Unknown,none >> none,False,Unknown,Evaporation >> Evaporation,Vacuum >> Vacuum,0.1,False,1.03,22.67,0.594,13.9,Hlct7XLKuqlAkfVNJHvC3w3gtSh3
MAPbI3,MA,Pb,I,1.6,PCBM-60 | BCP,NiO-c,Ag,Unknown,DMF,False,100.0,Spin-coating,Unknown,0.04,False,1.006,18.17,0.768,14.01,HldeePwgZ6d7OM70E-QxBflK7GGh
FASnI3,FA,Sn,I,,PCBM-60 | BCP,PEDOT:PSS,Ag,Chlorobenzene,DMSO,False,100,Spin-coating,N2,0.09,False,0.52,20.35,0.63,7.47,HlkWAZLwo-NfX91pxYqm-TefmHfj
FAPbI3,FA,Pb,I,1.48,TiO2-c,Spiro-MeOTAD,Au,Chlorobenzene,DMF; DMSO >> IPA,False,140.0 >> Unknown,Spin-coating >> Spin-coating,Air >> Air,0.09,False,1.05,21.23,0.7659999999999999,17.12,HlnAGYMHFQZsbuFhCKVcClZquk1V
MAPbI3,MA,Pb,I,1.5,PCBM-60 | ZnO-np,TPA-BP-OXD,Ag,Unknown,DMF; DMSO,False,65; 100,Spin-coating,N2,0.11,False,1.02,18.68,0.662,12.7,Hlnr0Va_llLyztUHurQ9mOIHdZDU
MAPbI3,MA,Pb,I,1.6,PCBM-60,PEDOT:PSS,Al,Unknown,DMF,False,90.0,Spin-coating,Unknown,0.075,False,0.9,17.51,0.76,12.06,Hlo-a1mg0dk6uCGB52mCS5HPUBrd
Cs0.05FA0.8MA0.15PbBr0.15I0.85,Cs; FA; MA,Pb,Br; I,,SnO2-np,Spiro-MeOTAD,Au,Toluene,DMF; DMSO,False,80; 120,Spin-coating,N2,0.1,False,1.08,23.2,0.774,19.2,HloFQyeRkf_WjUmSE98TAcJTw7Jf
FA0.85MA0.15PbBr0.45I2.55,FA; MA,Pb,Br; I,,TiO2-c | TiO2-mp,"3,6-Ben",Au,Chlorobenzene,DMF; DMSO,False,100,Spin-coating,Unknown,0.1,False,1.058,20.93,0.7340000000000001,16.26,Hlz2_km-Ex1bgvsCqcT1zDMKP_y5
MAPbI3,MA,Pb,I,1.6,TiO2-c,Spiro-MeOTAD,Ag,Toluene,DMF; DMSO,False,100.0,Spin-coating,Unknown,0.12,False,1.02,17.57,0.632,11.32,Hm-4YwkkBVF6TCXsC0FU0PJUnHzH
MAPbI3,MA,Pb,I,1.59,TiO2-c,Spiro-MeOTAD,Au,Unknown,DMF; DMSO >> IPA,False,Unknown >> 100,Spin-coating >> Spin-coating,N2 >> N2,0.04,False,1.09,22.7,0.792,18.0,Hm6i5CNw32czlTs1EP7-gH3Criqv
CsPbBr3,Cs,Pb,Br,,TiO2-c | TiO2-mp,none,Carbon,Unknown,DMF >> Methanol,False,90.0 >> 250.0,Spin-coating >> Spin-coating,Air >> Air,0.09,False,1.41,6.75,0.7759999999999999,7.39,Hm6p97EAZ2lf6x7U7f3PqGnuCPmq
MAPbI3,MA,Pb,I,1.6,Unknown,PEDOT:PSS,Ca | Al,Unknown,DMF >> IPA,False,Unknown,Spin-coating >> Spin-coating,Air >> Air,0.1,False,0.96,15.2,0.72,10.7,HmA9QF3IncsVTSVDC-CH8q3FXkxm
CsPb0.99Sr0.01BrI2,Cs,Pb; Sr,Br; I,,TiO2-c | TiO2-mp,P3HT,Au,N2,DMF; DMSO,False,100.0,Spin-coating,N2,0.159,False,0.938,14.3,0.622,8.3,HmBf-mF8dM6aT2Z-cQ_gESyJfXBR
MAPbI3,MA,Pb,I,1.6,PCBM-60,PEDOT:PSS,Al,Unknown,Unknown,False,Unknown,Spin-coating,Unknown,0.035,False,,20.0,,11.2,HmC7G90y31-EqioDyitbZiOPYvis
MAPbI3,MA,Pb,I,1.594,TiO2-c | TiO2-mp,Spiro-MeOTAD,Au,Unknown,DMF,False,140.0,Spin-coating,Air,0.0784,False,,,,13.1,HmS9sAzw1_p0EfE1fHKc07McEgNl
MAPbI3,MA,Pb,I,1.6,TiO2-c,Spiro-MeOTAD,Au,Unknown,DMF,True,Unknown,Spin-coating,Unknown,0.1,False,1.07,21.8,0.72,17.0,HmZnjtEoxv-fUy3AeTu6q-prSq_k
