Repository: GouravSidana/firstML

# firstML
My first Machine Learning Project

File: filtered_perovskite.csv (part 47 of 155)
Formula,A_ion,B_ion,X_ion,Bandgap,ETL,HTL,Backcontact,Antisolvent,Solvent,Solv_annel,Anneal_temp,Dep_procedure,Synth_atm,Cell_area,Is_module,Voc,Jsc,FF,PCE,entry_id
MAPbI3,MA,Pb,I,1.6,TiO2-c | TiO2-mp,NiO-c,Au,Chlorobenzene,DMSO,False,90.0,Spin-coating,Unknown,0.15,False,0.95,19.0,0.51,9.2,HmgloTj7g08SVnzlcp2Aiy1fC_uN
MAPbI3,MA,Pb,I,1.6,PCBM-60,PTAA,Al,Unknown,DMF >> IPA >> DMF >> IPA,False,Unknown >> 100.0 >> 100.0,Spin-coating >> Spin-coating >> Spin-coating >> Spin-coating,Unknown,0.13,False,1.16,21.21,0.78,19.24,Hmt2AxJIQYdKemfFogXZfWtqIjH2
Cs0.05FA0.81MA0.14PbBr0.45I2.55,Cs; FA; MA,Pb,Br; I,1.63,TiO2-c | SnO2-np,Spiro-MeOTAD,Au,Chlorobenzene,DMF; DMSO,False,100,Spin-coating,N2,0.09,False,0.021,1.12,0.784,17.96,Hmv5VeGg5d0K2Tw0Oa5QxQLjMQhA
CsFAMAPbBrI,Cs; FA; MA,Pb,Br; I,,TiO2-c,Spiro-MeOTAD,Au,Chlorobenzene,DMF; DMSO,False,100,Spin-coating,Unknown,0.16,False,1.06,21.13,0.71,15.91,Hmzx00n1ZzP3ZxQuUqy1u7DPxCqH
MAPbI3,MA,Pb,I,1.6,TiO2-c,Spiro-MeOTAD,Au,Unknown,IPA >> IPA,False,Unknown >> Unknown,Electrodeposition >> Electrodeposition,N2 >> N2,2.0,False,,,0.59,10.45,HnAuXpvIl9immPMvaG5myk7MfVmD
MAPbI3,MA,Pb,I,1.6,TiO2-c | TiO2-mp,Spiro-MeOTAD,Au,Unknown,DMF >> IPA,False,100.0 >> 100.0,Spin-coating >> Spin-coating,Unknown,0.1,False,0.91,19.0,0.69,11.6,HnOTMMbe-3GbpEVevvKZVjxIsEM4
Cs0.05FA0.05MA0.9PbBr0.05I2.95,Cs; FA; MA,Pb,Br; I,,SnO2-np,Spiro-MeOTAD,Au,Chlorobenzene,DMF; DMSO,False,100.0,Spin-coating,Unknown,0.12,False,1.13,22.69,0.727,18.64,HnTTy97_v8hTMas7dEedhET2CECx
Cs0.05FA0.79MA0.16PbBr0.51I2.49,Cs; FA; MA,Pb,Br; I,,TiO2-c,Spiro-MeOTAD,Au,Chlorobenzene,DMF; DMSO,False,100.0,Spin-coating,Ar,0.37,False,1.085,22.24,0.76,18.23,HnUlsEWamZ-IDl90oxk0Pa9p4qEJ
Cs0.04FA0.8MA0.16PbBr0.45I2.55,Cs; FA; MA,Pb,Br; I,,TiO2-c | TiO2-mp,PTAA,Au,Chlorobenzene,DMF; DMSO,False,100.0,Spin-coating,O2,0.09,False,1.017,22.5,0.708,15.6,Hnaj0E5sQ59_aWotA5uW3n_EHC8q
MAPbI3,MA,Pb,I,1.6,Nb2O5,Spiro-MeOTAD,Au,Unknown,DMF,False,100.0,Spin-coating,N2,0.09,False,1.04,21.12,0.67,14.78,HneHFEtE6sU-KXz1BPe97rJukIoO
MAPbBr0.3I2.7,MA,Pb,Br; I,1.5,N2200; PCBM-70; TT,PEDOT:PSS | VOx,Al,Toluene,DMSO; GBL,False,Unknown,Spin-coating,Unknown,0.4639999999999999,False,1.05,18.0,0.74,14.07,Hnivklrq2pr9NKSDGCKwkbIQZgVU
MAPbI3,MA,Pb,I,1.6,PCBM-60; F8TBT,PEDOT:PSS,Ag,Chlorobenzene,DMF; DMSO,False,95.0,Spin-coating,Unknown,0.09,False,1.12,22.01,0.8,19.72,Hnswa9ntJFIDchzumORqrtNayR-z
MAPbI3,MA,Pb,I,1.6,PCBM-60,PEDOT:PSS,Al,Unknown,DMF,False,100,Spin-coating,N2,0.04,False,0.89,12.78,0.6729999999999999,7.65,Hnwj_8xZe1Z8yi59J1_AmACtEI5a
Cs0.05FA0.81MA0.14PbBr0.45I2.55,Cs; FA; MA,Pb,Br; I,1.5,TiO2-c | TiO2-mp,Cu2O,Au,Chlorobenzene,DMF; DMSO,False,100.0,Spin-coating,Unknown,0.1,False,1.15,22.2,0.752,18.6,Hnzl9TwQTDJyV2BXZd2b62ybqw-7
MAPbI3,MA,Pb,I,1.6,TiO2-c,Spiro-MeOTAD,Au,Unknown,DMF,False,95.0,Spin-coating,N2,0.16,False,0.958,20.6,0.71,14.1,HnzvSa9uZ21NbGFu8bLwbYr1RfgD
MAPbI3,MA,Pb,I,1.6,PCBM-60 | BCP,PEDOT:PSS,Ag,Unknown,DMSO; GBL,False,75.0,Spin-coating,N2,0.07,False,,,,8.9,Ho1LfZqqjeyyL4wbMx0WACe0oEsL
CsPbBrI2,Cs,Pb,Br; I,1.91,SnO2-np,PTAA,Au,Unknown,DMF; DMSO,False,100.0,Spin-coating,Dry air,0.1,False,1.1,14.0,0.71,10.93,Ho4WShgxzjwEnjSZChOTuPNjvpIF
MAPbI3,MA,Pb,I,1.5,TiO2-c | C60,Spiro-MeOTAD,Au,Unknown,DMF >> none,False,70 >> 150,Spin-coating >> Gas reaction,N2 >> MAI; Vacuum,0.09,False,0.97,20.92,0.748,15.12,HoDvXiuFMo1hnUDk4diRyZHHry78
MAPbI3,MA,Pb,I,1.6,PCBM-60 | BCP,PEDOT:PSS,Ag,Diethyl ether,DMF; DMSO,False,100.0,Spin-coating,Unknown,0.1,False,0.92,21.94,0.715,15.62,HoK24IT9gNLf8K-gx1HpDUraItO2
FA0.85MA0.15PbBr0.45I2.55,FA; MA,Pb,Br; I,1.6,TiO2-c | TiO2-mp,Spiro-MeOTAD,Carbon,Chlorobenzene,DMF; DMSO,False,Unknown,Spin-coating,N2,0.09,False,1.01,22.2,0.68,15.3,HoK2fSXq3kAcPSVtTllkmDNwTDAK
Cs0.03FA0.945MA0.025PbBr0.075I2.925,Cs; FA; MA,Pb,Br; I,1.56,SnO2-np,Spiro-MeOTAD,Ag,Unknown,DMF; DMSO >> IPA,False,70.0 >> 150.0,Spin-coating >> Spin-coating,N2 >> Air,0.09,False,1.02,22.51,0.6729999999999999,15.43,HoS2oA1iC1iK66Nv_j-o9LS8OKh3
MAPbI3,MA,Pb,I,1.6,TiO2-c | TiO2-mp,Spiro-MeOTAD,Au,Unknown,DMF; DMSO >> IPA,False,70 >> 120,Spin-coating >> CBD,Air >> Air,0.1,False,1.047,18.95,0.741,14.71,HoybDyZw_It7d9XU6FTQpURDKvBW
MAPbI3,MA,Pb,I,1.6,SnO2-np,Spiro-MeOTAD,Au,Unknown,DMF,False,110.0,Spin-coating,Unknown,0.13,False,0.962,14.0,0.6,8.0,HpAu7behhhJE5x0n5SaFtmsuAuCt
MAPbI3,MA,Pb,I,1.6,PCBM-60,P3HT,Au,Unknown,DMF,False,20; 80,Spin-coating,Unknown,0.16,False,,,,11.0,HpEYH_j6YQ2heWOBO4-eXdMR0YoG
MAPbI3,MA,Pb,I,1.6,SnO2-np,Spiro-MeOTAD,Ag,Unknown,DMSO >> IPA,False,90.0 >> 80.0,Spin-coating >> Spin-coating,Air >> Air,0.045,False,0.853,20.82,0.659,11.71,HpOVnODtD4moGi_GUnvU0C_S6Qef
MAPbI3,MA,Pb,I,1.5,TiO2-c | TiO2-mp | ZrO2-mp,none,Carbon,Unknown,GBL,False,50.0,Drop-infiltration,Unknown,0.16,False,0.85,22.7,0.66,12.9,HpVUpMoU6TEC-t8GwXBoMtCnEDiD
MAPbI3,MA,Pb,I,1.6,PFPDI,P3CT,Ag,Chlorobenzene,DMF; DMSO,False,60.0; 80.0,Spin-coating,Air,0.1,False,0.93,21.7,0.67,13.58,HpYBhOpVzxcAa4_G2itI2BjKXCeD
MAPbI3,MA,Pb,I,1.6,PCBM-60,PEDOT:PSS,Al,Toluene,Unknown,False,100.0,Spin-coating,Unknown,0.1,False,,,,17.46,HpZOBJ1SVczhliH0CJHsAmK9WcAO
MAPbI3,MA,Pb,I,1.6,TiO2-c | TiO2-mp,Spiro-MeOTAD,Au,Unknown,DMF >> IPA,False,Unknown >> 100.0,Spin-coating >> Spin-coating,Unknown,0.1,False,0.93,23.5,0.629,13.7,Hq5cM8FKtkpCU-3xIoyIbNifRL9j
FA0.93MA0.07PbBr0.21I2.79,FA; MA,Pb,Br; I,,TiO2-c | SnO2-np | BSO-mp,Spiro-MeOTAD,Au,Ethyl ether,DMF; DMSO,False,100,Spin-coating,Air,0.0935,False,1.13,24.11,0.7879999999999999,21.7,HqCiL4JhlC_3n_d6JaSiOAe2zOUC
MAPbI3,MA,Pb,I,1.6,C60; PCBM-60 | bis-C60,PEDOT:PSS,Ag,Unknown,Unknown,False,Unknown,Spin-coating,N2,0.0314,False,0.92,15.2,0.77,10.76,HqJ5vUNEEPpb2E09ccWbdJQfr4Y8
MAPbI3,MA,Pb,I,1.6,PCBM-60 | ZnO-np,PEDOT:PSS,Al,Toluene,DMF; GBL,False,70.0,Spin-coating,N2,0.06,False,,,,,HqNWwRcs4wXf968AeQqlQfVOHw54
Cs0.05FA0.79MA0.16PbBr0.51I2.49,Cs; FA; MA,Pb,Br; I,,TiO2-c | TiO2-mp,HS-Ph-CN | Spiro-MeOTAD,Au,Chlorobenzene,DMF; DMSO,False,100.0,Spin-coating,N2,0.16,False,1.05,24.4,0.784,19.6,HqO4nR3bcA-IDYlWRtAB2dN1xJKT
Cs0.05FA0.79MA0.16PbBr0.51I2.49 | (pFPEA)PbI3,Cs; FA; MA | (pFPEA),Pb | Pb,Br; I | I,,SnO2-np,Spiro-MeOTAD,Au,Chlorobenzene,DMF; DMSO | IPA,False,100,Spin-coating | Spin-coating,Unknown,0.1,False,1.126,21.93,0.76,18.85,HqUOo9Di6Sb4RZEjy2t0T-qwFdSK
MAPbI3,MA,Pb,I,1.6,PCBM-60,PEDOT:PSS,Ag,Chlorobenzene,DMF; DMSO,False,95.0,Spin-coating,Unknown,0.09,False,1.05,20.89,0.76,16.67,HqwKqXvQPsJ1SwEuBikLXzQkb-wj
Cs0.05FA0.79MA0.16PbBr0.51I2.49,Cs; FA; MA,Pb,Br; I,,TiO2-c | TiO2-mp,ZnPc-th-ZnPc,Au,Chlorobenzene,DMF; DMSO,False,100.0,Spin-coating,N2,0.25,False,1.08,21.6,0.6759999999999999,15.5,Hr0kcj-EHNQ1JqqtCFR1hNXo9oFF
MAPbI3,MA,Pb,I,1.62,TiO2-c | TiO2-mp,Spiro-MeOTAD,Au,Unknown,DMF >> IPA,False,70.0 >> 140.0,Spin-coating >> Dropcasting,N2 >> N2,0.1,False,1.0,21.15,0.524,11.1,Hr3ProtlJVq8nCqU5vgW1pkcTqXE
MAPbI3,MA,Pb,I,1.3,PCBM-60 | PEI,CuI,Ag,Chlorobenzene,DMF; DMSO,False,100,Spin-coating,N2,0.05,False,1.04,18.8,0.66,13.0,HrHF_xcho_3b6IIaLMSu7pgP0Zru
Cs0.1FA0.9PbI3,Cs; FA,Pb,I,,PCBM-60,PTAA,Mg | Ag,Chlorobenzene,DMF; DMSO,False,100,Spin-coating,Ar,0.16,False,1.0,23.2,0.8,18.7,HrRWM0JVunwJiHyolLELB-6Wiyin
FA0.1MA0.9PbI3,FA; MA,Pb,I,,TiO2-c | TiO2-mp,Spiro-MeOTAD,Au,Chlorobenzene,DMSO,False,100.0,Spin-coating,N2,0.16,False,1.07,23.18,0.752,18.69,Hrj6CKhXCixqdrxZhfLZvtoD82hW
MAPbI3,MA,Pb,I,1.6,TiO2-c,Spiro-MeOTAD,Ag,Chlorobenzene,DMF; DMSO,False,50; 100 | 50; 100,Spin-coating,N2,0.1,False,1.09,20.3,0.7509999999999999,16.7,Hs2GF-qGpxZQgAzuDEUrskAgWyqI
MAPbI3,MA,Pb,I,1.6,PCBM-60 | LiF,PEDOT:PSS,Al,Unknown,DMF,False,92.0,Spin-coating,Air,0.0676,False,0.99,,0.64,10.8,Hs4TfuVHTxmHKo8tnmt-98aqxlsb
FA0.85MA0.15PbBr0.45I2.55,FA; MA,Pb,Br; I,,TiO2-c | TiO2-mp,Spiro-MeOTAD,Au,Chlorobenzene,DMF; DMSO,False,100.0,Spin-coating,Air,0.09,False,,,,,Hs5KBm8vQvtZLeKdYe1OsT0J11X3
MAPbI3,MA,Pb,I,1.55,TiO2-c | TiO2-mp,none,Carbon,Vacuum,DMF,False,100.0,Spin-coating,Unknown,0.1,False,1.02,19.9,0.55,11.2,HsE6QIZ-QGukRYuEvDgBaDbaDP8S
MAPbI3,MA,Pb,I,1.6,TiO2-c,Spiro-MeOTAD,Ag,Unknown,DMF,False,Unknown,Spin-coating,Unknown,0.09,False,0.93,19.4,0.627,11.3,HsHF0vUqrZCW6k9lge2ZIORH0Wgo
MAPbI3,MA,Pb,I,1.6,TiO2-c,Spiro-MeOTAD,Au,Unknown,DMF >> none,False,70.0 >> 150.0,Spin-coating >> Diffusion-gas reaction,Unknown,0.09,False,0.89,17.3,0.612,9.43,HsVv2CWP2OCenDajJlRtp_IoWV7z
MAPbI3,MA,Pb,I,1.6,TiO2-c | TiO2-mp,Spiro-MeOTAD,Au,Unknown,DMF; DMSO >> IPA,False,Unknown >> 130.0,Spin-coating >> Spin-coating,N2 >> N2,0.089,False,1.046,18.4,0.599,11.6,Hsfdy9IyejyMKvIQJDT6rBMmDkp1
MAPbI3,MA,Pb,I,1.6,TiO2-c | TiO2-mp | ZrO2-mp,none,Carbon,Unknown,GBL,False,60.0,Drop-infiltration,Air,0.1,False,0.8,21.28,0.465,7.88,HsgmpSmmw3mlLxbOyXWRMTTRGUVm
CsPbBrI2,Cs,Pb,Br; I,1.89,Nb2O5,Spiro-MeOTAD,Au,Chlorobenzene,DMF; DMSO,False,65,Spin-coating,N2,0.09,False,1.17,14.39,0.6579999999999999,11.03,Hsxm_0AKtKBT1N-7SX4MSLhO-MTc
MAPbI3,MA,Pb,I,1.5,CeOx,Spiro-MeOTAD,Ag,Unknown,DMF >> none,False,Unknown >> 150,Spin-coating >> Evaporation,Unknown >> Vacuum,0.06,False,1.036,21.44,0.619,16.34,Ht050545tCVbnlANGWPEw862K3AK
FA0.85MA0.15PbBr0.45I2.55,FA; MA,Pb,Br; I,,TiO2-c | TiO2-mp,PTAA,Au,Ethyl ether,DMF; DMSO,False,Unknown,Spin-coating,Unknown,0.1,False,1.15,22.75,0.769,20.1,Ht7Z4saE96C_P2HXgEGhuz-7BqY4
MAPbI3,MA,Pb,I,1.6,TiO2-c | TiO2-mp | ZrO2-mp,none,Carbon,Unknown,DMF,False,100.0,Drop-infiltration,Dry air,4.13,False,0.96,20.2,0.74,14.1,Ht7eiznEgp7vZMljCumkNIXV7uID
FA0.85MA0.15PbBr0.15I0.85,FA; MA,Pb,Br; I,1.63,SnO2-np,Spiro-MeOTAD,Au,Triochloromethane,DMF; DMSO,False,100,Spin-coating,N2,,False,,,,15.19,HtCWeyqqVZSpwTpJXGObZwfZIdel
MAPbI3,MA,Pb,I,1.6,TiO2-c,Spiro-MeOTAD,Au,Toluene,DMSO; GBL,False,100.0,Spin-coating,Unknown,0.1,False,1.07,21.11,0.728,16.42,HtEpoXLKjc0uFLzHPfstWGWZoz7g
MAPbI3,MA,Pb,I,1.6,TiO2-c | TiO2-mp,Spiro-MeOTAD,Au,Unknown,DMF; DMSO >> IPA,False,70 >> 120,Spin-coating >> CBD,Air >> Air,0.1,False,1.042,19.86,0.748,15.48,HtLoIv7IOnrLQ3Mdb8bwIPEnM0vb
MAPbI3,MA,Pb,I,1.6,ZnO-c | MgO | TiO2-mp,TPB(2-MeOTAD),Au,Unknown,DMF >> IPA,False,70.0 >> Unknown,Spin-coating >> CBD,Unknown,0.1,False,,,,,HtNnadQS8hu77XAifOElUYsSBiZJ
MAPbI3,MA,Pb,I,1.6,PCBM-60 | Bphen,PEDOT:PSS,Ag,Unknown,DMF,False,50; 60; 70; 80; 90; 100,Spin-coating,N2,0.0725,False,0.9,20.87,0.68,12.89,HtOdQ1r0KrwRwNNMptJ7S-mlD-sg
MAPbI3,MA,Pb,I,1.6,TiO2-c | TiO2-mp,Spiro-MeOTAD,Ag,Unknown,DMF,False,70.0,Spin-coating,Dry air,0.1,False,0.87,18.8,0.57,9.7,HtYT8to29Arg77DIHPCL0S_64fL_
MAPbI3,MA,Pb,I,1.6,TiO2-c | TiO2-mp,none,Carbon,Unknown,DMF; DMSO >> Cyclohexane; IPA,False,100.0 >> 100.0,Spin-coating >> CBD,Unknown,0.5,False,0.82,17.28,0.5,7.12,HtYZYBEoMf9ru_twMuPFDUt1GUib
MAPbI3,MA,Pb,I,1.63,TiO2-c | TiO2-mp,Spiro-MeOTAD,Au,Unknown,DMF >> IPA,False,Unknown >> 100.0,Spin-coating >> Spin-coating,Air >> Air,0.07,False,0.98,19.8,0.7,13.58,HtZk68jnG8WCKyjWbEmFJRc9jKxk
MAPbI3,MA,Pb,I,1.6,TiO2-c,Spiro-MeOTAD,Au,Unknown,DMF >> IPA,False,70.0 >> 70.0,Spin-coating >> CBD,Unknown,0.285,False,1.11,17.41,0.6559999999999999,13.03,HtbxLj69edRAeqmqXkKyOPduxtp6
FAPbI3,FA,Pb,I,1.51,TiO2-c | ZnO-c,Spiro-MeOTAD,Pt | FTO,Unknown,DMSO; GBL,False,158.0,Spin-coating,Air,0.09,False,0.8,23.21,0.69,12.81,HteAtryQieRxLWSinbaPcGxtIh_P
MAPbI3,MA,Pb,I,1.6,TiO2-c,Spiro-MeOTAD | MWCNTs; Spiro-MeOTAD,Au,Toluene,DMSO; GBL,False,100,Spin-coating,N2,0.165,False,1.0,20.5,0.65,13.4,HtzTDJxd0Fo_jAxg_0cwzygcsQI8
MAPbI3,MA,Pb,I,1.6,C60,PTAA,Ag,Chlorobenzene,DMF; DMSO,True,100.0,Spin-coating,N2,0.11,False,1.06,21.25,0.78,17.55,Hu5TuMWTTYLbJyJg85n9SOeDGdVT
Cs0.05FA0.79MA0.16PbBr0.51I2.49,Cs; FA; MA,Pb,Br; I,,TiO2-c | TiO2-mp,Spiro-MeOTAD,Au,Chlorobenzene,DMF; DMSO,False,100.0,Spin-coating,Unknown,0.25,False,1.13,23.5,0.76,19.8,HuFvc7Wsx8755l64PcJlsxVGt6jj
CsPbBrI2,Cs,Pb,Br; I,,ZnO-np | C60,NiO-c,Ag,Unknown,DMSO,False,160.0,Spin-coating,Unknown,0.09,False,1.23,15.880999999999998,0.77,14.98,HuMV8Sf-Pr-T7iYb926Re3dwATmx
MAPbI3,MA,Pb,I,1.55,PCBM-60,PEDOT:PSS | PEDOT:PSS,Al,Unknown,DMF >> IPA,False,70.0 >> 130.0,Spin-coating >> Spin-coating,N2 >> Air,0.1,False,0.91,19.5,0.8,14.0,HuPO66N7rDan-Bg9fcZ9tJC0UXGR
Cs0.17FA0.83PbBr0.75I2.25,Cs; FA,Pb,Br; I,,TiO2-c | PCBM-60,V997,Au,Air,DMF,False,25; 70,Spin-coating,Air,0.1,False,1.0,21.01,0.7,15.01,HuRvCYP-0GmmHSjn-wdmMxlszLGV
MAPbI3,MA,Pb,I,1.6,PCBM-60 | ZnO-c,P3CT-K,Al,Chlorobenzene,DMF; DMSO,False,60.0,Spin-coating,N2,0.06,False,1.06,21.3,0.759,17.08,Hug07EtF5phOimbIGHMtbuIcejRI
MAPbI3,MA,Pb,I,1.6,SnO2-np,Spiro-MeOTAD,Ag,Unknown,DMSO >> IPA,False,90.0 >> 80.0,Spin-coating >> Spin-coating,Air >> Air,0.045,False,0.8909999999999999,21.74,0.684,13.25,Hv98mOYws6UYfDG_WJI54hM--9hz
MAPbI3,MA,Pb,I,1.6,Al2O3; TiO2-c,Spiro-MeOTAD,MoO3 | Ag,Unknown,DMF,False,100.0,Spin-coating,N2,0.15,False,1.0,18.71,0.597,11.15,HvAF5uCPnwkNUGNaBlhL11Nz94sb
MAPbI3,MA,Pb,I,1.6,C60 | BCP,PEDOT:PSS,Ag,Unknown,Unknown,False,Unknown,Spin-coating,Air,1.0,False,,,,,HvSbnQoVGDzjRYSjrw3CPHBoq3CV
MAPbI3,MA,Pb,I,1.6,ZnO | ZnO-nw,P3HT,Au,Unknown,DMF | IPA,False,Unknown | 100,Spin-coating | Spin-coating,Unknown,0.04,False,0.77,20.2,0.51,7.99,Hvi5Kh06vyChqWIlGJqoA9uLuj-Z
CsPbBrI2,Cs,Pb,Br; I,,Mg0.05Zn0.95O-np,P3HT,Au,Hot air,DMSO,False,280.0,Spin-coating,Air,0.09,False,1.224,15.095,0.7,13.0,HvmA0tHoVUEEDWsdSHKzyEoqELJo
Cs0.15FA0.68MA0.17PbBr0.6I2.4,Cs; FA; MA,Pb,Br; I,1.68,C60 | BCP,PTAA,,,,False,,,,,False,1.1,19.9,0.737,16.1,HvwQU6nurPPik4jJlFiVE_ur2WOs
MAPbI3,MA,Pb,I,1.6,PCBM-60,NiO-c,Ag,Toluene,DMF; DMSO,False,100.0,Spin-coating,N2,0.1,False,1.045,18.27,0.706,13.48,Hw2QXSqPFND5bSkXZmfOYZusAIEa
MAPbI3,MA,Pb,I,1.6,SnO2-np,Zn-Chl | H2-Chl,Ag,Chlorobenzene,DMF; DMSO,False,100.0,Spin-coating,N2,0.04,False,0.99,21.6,0.6609999999999999,14.1,Hw3wayarMQd6AyjciLuVepw22ohy
MAPbI3,MA,Pb,I,1.6,TiO2-c,Spiro-MeOTAD,Au,Chlorobenzene,DMSO; GBL,False,100.0,Spin-coating,N2,0.1,False,1.05,20.56,0.73,15.62,HwBIM_SNEeQj8bFwb3UQLneyGcqk
MAPbI3,MA,Pb,I,1.6,PCBM-60,PEDOT:PSS,Al,Chlorobenzene,DMF,False,100,Spin-coating,N2,0.1,False,0.94,18.37,0.66,11.41,HwQDcYBY9UqqAuIQ9AoIFod1eAwO
FA0.05MA0.95PbI3,FA; MA,Pb,I,,C60 | BCP,NiO-np,Ag,Chlorobenzene,DMF; DMSO,False,35; 85,Spin-coating,Unknown,0.0708,False,1.07,22.0,0.76,17.9,HwSIr8bGYEOXySZ4KhbpCt4JQuWu
MAPbI3,MA,Pb,I,1.6,PCBM-60 | ZnO-np,PEDOT:PSS,Ag,Chlorobenzene,DMF,False,110.0,Spin-coating,N2,0.1,False,0.96,16.27,0.736,11.23,HwWRubk6QCSleJzJ-Q9AT9V88rGv
MAPbI3,MA,Pb,I,1.6,TiO2-c,Spiro-MeOTAD,Au,Chlorobenzene,DMF; DMSO,False,100.0,Spin-coating,Unknown,0.09,False,1.06,21.72,0.741,17.07,HwWS2bgVo9LBq-QOOvKcXfzgEW02
Cs0.05FA0.84MA0.11PbBr0.2I2.8,Cs; FA; MA,Pb,Br; I,,TiO2-np,Spiro-MeOTAD,Au,Chlorobenzene,DMF; DMSO,False,100.0,Spin-coating,N2,0.1,False,1.18,23.31,0.7929999999999999,21.81,HwXep85lX0o3UIcWrjcNHgnQGIdQ
MAPbI3,MA,Pb,I,1.6,TiO2-c | TiO2-mp | ZrO2-mp,none,Carbon,Unknown,DMF; DMSO >> IPA,False,100.0 >> 70.0,Drop-infiltration >> CBD,N2 >> N2,0.085,False,0.89,23.0,0.54,11.2,HwZkfY0O1EfsBzVmk4WU_1IPpI2J
MAPbI3,MA,Pb,I,1.6,TiO2-c | TiO2-mp,Spiro-MeOTAD,Au,Unknown,DMF; DMSO >> IPA,False,Unknown >> 105.0,Spin-coating >> Spin-coating,Unknown,0.09,False,1.05,21.9,0.7509999999999999,15.7,HwhaFR2EABLG2b6jvEn8UeUdJtPu
MAPbI3,MA,Pb,I,1.6,TiO2 | ITIC,Spiro-MeOTAD,Au,Unknown,DMSO; GBL,False,100.0,Spin-coating,N2,0.09,False,1.12,22.71,0.79,20.08,Hwop1DXzryb-7VEJ-PSQGeOCQv4W
MAPbI3,MA,Pb,I,1.6,TiO2-c | TiO2-mp,Spiro-MeOTAD,Au,Unknown,DMF >> IPA,False,Unknown >> 80.0,Spin-coating >> Spin-coating,Dry air >> Dry air,0.1,False,1.02,19.24,0.72,14.18,Hwsqgr_q9UmgAmNbsSqRS7SV6cEd
MAPbI3,MA,Pb,I,1.6,ZnO-np | PEI,Spiro-MeOTAD,Au,Unknown,DMF >> IPA,False,Unknown >> 100.0,Spin-coating >> Spin-coating,N2 >> N2,0.12,False,0.88,16.8,0.69,10.2,HwwIgvNdt2_t_tJbbZxcjqyvP_4Q
MAPbI3,MA,Pb,I,,SnO2-np,Spiro-MeOTAD,Ag,Chlorobenzene,DMF; DMSO,False,50; 85,Spin-coating,N2,,False,1.13,19.1,0.765,16.4,Hx-OhBGAgs8eDhWqnFz8edTbE3V0
MAPbI3,MA,Pb,I,1.6,TiO2-c | C60,PTAA,Ag,Unknown,DMF,False,100.0,Spin-coating,Dry air,0.12,False,0.9,17.4,0.48,7.5,HxCiTR2BdilQM1G21QVcRXWUtjen
FA0.15MA0.85PbI3,FA; MA,Pb,I,,TiO2-c | TiO2-mp,Spiro-MeOTAD,Au,Toluene,DMF; DMSO,False,120,Spin-coating,N2,0.0464,False,1.03,20.16,0.65,13.61,HxD2tcnK8FVQVOd4LypUQUg8IuoK
MAPbI3,MA,Pb,I,1.6,TiO2-c | TiO2-mp,Spiro-MeOTAD,Au,Diethyl ether,DMF; DMSO,False,60; 100,Spin-coating,Unknown,0.12,False,1.05,20.37,0.67,14.33,HxLSBwk_IGmCefcYrqlV53l-hzvs
CsPbBrI2,Cs,Pb,Br; I,,Ca | C60,TAPC | MoO3; TAPC,MoO3 | Ag,Unknown,none,False,260.0,Co-evaporation,Vacuum,0.051,False,1.13,15.6,0.74,13.0,HxXASOwJsvo-mjWdlcjifi86tZB9
MAPbI3,MA,Pb,I,1.6,TiO2-c,Spiro-MeOTAD,Au,Chlorobenzene,DMSO; GBL,False,100.0,Spin-coating,N2,0.0725,False,1.05,22.4,0.76,17.9,HxXvmkyCHpMSIXFOi7N2w2EkmkKN
FAPbBr0.3I2.7,FA,Pb,Br; I,,TiO2-c | TiO2-mp,Spiro-MeOTAD,Au,Chlorobenzene,DMF; DMSO,False,150.0,Spin-coating,Air,0.09,False,1.04,16.86,0.615,10.81,HxcCzfX6-m0CTqO_Ngfkqc0k5nKj
MAPbI3,MA,Pb,I,1.6,"ZnO | 1,2-ethanedithiol (15 mM)",Spiro-MeOTAD,Au,Unknown,DMF; DMSO >> IPA; H2O,False,100 >> 100,Spin-coating >> CBD,Air >> Air,0.0707,False,1.1,21.89,0.73,17.74,HxfIKFJ7E78JhZaVmnIMl13oSFQ9
MAPbI3,MA,Pb,I,1.6,TiO2-c | TiO2-mp,PTAA,Au,Chlorobenzene,DMSO,False,100.0,Spin-coating,Unknown,0.16,False,1.07,22.62,0.79,19.02,Hxwe3DLIESj1mJsl0rlilUKw44vv
MAPbI3,MA,Pb,I,1.6,TiO2-c,Spiro-MeOTAD,Au,N2,DMF,False,100.0,Spin-coating,Air,0.1,False,,,,17.98,Hy2lqV9wMYXfcjqYHdsER-nq5v8o
Cs0.05FA0.79MA0.16PbBr0.51I2.49,Cs; FA; MA,Pb,Br; I,1.607,TiO2-c | TiO2-mp,Spiro-MeOTAD,Au,Chlorobenzene,DMF; DMSO,False,100.0,Spin-coating,Unknown,0.09,False,1.1,21.15,0.754,17.58,Hy87MwOBlKM5B78IvN7mBnQviKK_
Cs0.05FA0.80MA0.15PbBr0.45I2.55,Cs; FA; MA,Pb,Br; I,,SnO2-c,Spiro-MeOTAD,Au,Ethyl acetate,DMF; DMSO,False,70; 100,Spin-coating,N2,0.105,False,1.15,20.75,0.58,13.93,Hy8SdNOVp--XiiisePWQvZqzCTMG
MAPbI3,MA,Pb,I,1.6,TiO2-c,Spiro-MeOTAD,Au,Chlorobenzene,Unknown,False,25.0; 100.0,Spin-coating,N2 >> Air,0.09,False,1.03,21.68,0.76,16.97,Hy9_4MKlFRJqXoPzJLuUhr4LvUCG
Cs0.06FA0.77MA0.17PbBr0.17I0.83,Cs; FA; MA,Pb,Br; I,,TiO2-np,Spiro-MeOTAD,Au,Anisole,DMF; DMSO,False,110.0,Spin-coating,N2,0.07,False,1.1,22.28,0.711,17.44,HyWO9kyHPS-AGVpd6QDePlu28YjZ
MAPbI3,MA,Pb,I,1.6,ZnO-c,Spiro-MeOTAD,Au,Unknown,DMF >> IPA,False,70.0 >> 70.0,Spin-coating >> CBD,N2 >> N2,0.25,False,0.96,19.7,0.64,12.1,HyZPpEmBYHFe99pFoXht5ZElb3xg
FAPbI3,FA,Pb,I,1.52,SnO2-np,Spiro-MeOTAD,MoO3 | Ag | WO3,Vacuum,DMF; NMP >> IPA,False,150.0 >> Unknown,Spin-coating >> Spin-coating,Ambient >> Ambient,0.1,False,1.1,20.45,0.6809999999999999,15.33,HyeQuWWktppEtBciqzZCVhmOXXsY
MAPbI3,MA,Pb,I,1.6,TiO2-c | TiO2-mp,none,Carbon | Al,Unknown,DMF >> IPA,False,Unknown >> 90.0,Spin-coating >> CBD,Air >> Air,0.08,False,0.982,20.03,0.581,11.43,Hz4B2P2msUi6Y1V4SlAM_2uNn3Lr
MAPbBr0.3I2.7,MA,Pb,Br; I,1.5,N2200; PCBM-70; TT,PEDOT:PSS | VOx,Al,Toluene,DMSO; GBL,False,Unknown,Spin-coating,Unknown,0.4639999999999999,False,1.06,18.89,0.73,14.55,HzAbEy_ZxIeMnWGDudRC4Def2FOl
Cs0.2FA0.8PbBr0.75I2.25,Cs; FA,Pb,Br; I,,TiO2-c | TiO2-mp,Spiro-MeOTAD,Au,Chlorobenzene,DMF; DMSO,False,100.0,Spin-coating,Unknown,0.085,False,1.06,19.0,0.65,13.0,HzAgvxFj1W6WV6NSHg7WcUO7NqCd
MAPbI3,MA,Pb,I,1.6,PCBM-60 | ZnO-np,CzPAF-TPA,Ag,Unknown,DMF; DMSO,False,65; 100,Spin-coating,Unknown,0.11,False,0.9,18.97,0.73,16.36,HzByNzfYV9RGBIDsxPWSEcZSsMRv
MAPbI3,MA,Pb,I,1.6,ZnO-c,PTAA,Au,Unknown,DMF; DMSO,False,65; 100,Spin-coating,N2,0.1,False,0.019,0.99,0.629,12.11,HzOOUavWPiAmgkbzJqYHa7ftPWmg
Cs0.05FA0.79MA0.16PbBr0.51I2.49 | CsPbI3,Cs; FA; MA | Cs,Pb | Pb,Br; I | I,,C60 | BCP,PTAA,Cu,Chlorobenzene,DMF; DMSO >> Toluene,False,100.0 >> Unknown,Spin-coating >> Spin-coating,N2 >> Air,0.07,False,1.1,22.4,0.787,19.39,HzWXmtZhJlGsJw7Am49re2PUap1k
MAPbI3,MA,Pb,I,1.6,ZnO-np,Spiro-MeOTAD,Ag,Unknown,DMF >> IPA; Toluene,False,80.0 >> 80.0,Spin-coating >> Spin-coating,N2 >> N2,0.1,False,1.07,18.3,0.6,11.75,HzXjpUsjE51FgSLo43Wtra2YJBqu
MAPbI3,MA,Pb,I,1.6,PCBM-60,PEDOT:PSS,Al,Chlorobenzene,Unknown,False,100.0,Spin-coating,N2,0.09,False,0.94,23.72,0.752,16.21,HzcztSaREeSM_dvM1UJQuIwRdB8V
MAPbI3,MA,Pb,I,1.6,PCBM-60,NiO-c,Ag,Chlorobenzene,DMF,False,Unknown,Spin-coating,Unknown,0.1,False,1.018,20.1,0.6779999999999999,13.87,HzjWIByof_enepeWBHCIQn5EmnG2
Cs0.05FA0.79MA0.16PbBr0.51I2.49,Cs; FA; MA,Pb,Br; I,,TiO2-c,Spiro-MeOTAD,Au,Anisole,DMF; DMSO,False,110.0,Spin-coating,N2,0.09,False,1.1,22.78,0.775,19.08,HzngHgPq5CGp0SNHRvrqQWCcI7OK
MAPbI3,MA,Pb,I,1.6,TiO2-c,P3HT,Au,Unknown,DMF,False,25; 100,Spin-coating,N2,0.1,False,0.92,19.92,0.523,9.58,I-DRqkjrHt144F5Ctc4aBIXDYUdi
MAPbI3,MA,Pb,I,1.6,TiO2-c,2mF-X59,Au,Chlorobenzene,DMF; DMSO,False,100.0,Spin-coating,Unknown,0.09,False,0.99,23.58,0.644,15.03,I-HEbUTqNNTxhUse-4l2IFIpgud3
MAPbI3,MA,Pb,I,1.6,PCBM-60,PEDOT:PSS,Ag,Unknown,DMF,False,80.0,Spin-coating,Unknown,0.1,False,0.8,16.0,0.55,7.04,I-JoR7hGZ93e1DtnUrTkuWlIA0Kt
MAPbI3,MA,Pb,I,1.6,PCBM-60,PEDOT:PSS,Ag,Chlorobenzene,DMF,False,100.0,Spin-coating,N2,0.07,False,0.82,17.8,0.69,9.9,I-K-nFNLfMt6cLE0Ywm90GfNgzjJ
FA0.85MA0.15PbBr0.45I2.55,FA; MA,Pb,Br; I,1.6,TiO2-c | TiO2-mp,Spiro-MeOTAD,Au,Chlorobenzene,DMF; DMSO,False,100,Spin-coating,N2,0.16,False,1.06,19.69,0.69,14.38,I-NBOyZvffx94IU6Br1RMiC50jDG
MAPbI3,MA,Pb,I,1.6,PCBM-60 | C60 | BCP,PTPAANT,Al,Unknown,DMF >> IPA,False,Unknown >> 100.0,Spin-coating >> Spin-coating,Air >> Air,0.05,False,1.0,18.66,0.778,14.52,I-cLZJnNW-TOEIjLkfuww0QOPpP_
MAPbI3,MA,Pb,I,1.6,SnO2-c,Spiro-MeOTAD,Ag,Diethyl ether,DMF; DMSO,False,65; 100,Spin-coating,Unknown,0.1,False,1.152,21.45,0.72,17.8,I-d79VnGYPEbVtq_NmmV_5--oGcm
MAPbI3,MA,Pb,I,1.6,C70,PEDOT:PSS,Ag,Unknown,DMF,False,100.0,Spin-coating,N2,0.04,False,0.92,20.0,0.7,12.4,I-qvw0K1EO6YSMCiVLjCfSBUxEFO
MAPbI3,MA,Pb,I,1.59,TiO2-c | TiO2-mp,Spiro-MeOTAD,Au,Unknown,DMF; DMSO >> IPA,False,25 >> 120,Spin-coating >> Spin-coating,Unknown,,False,1.04,22.0,0.64,14.6,I-z9lQsZd2ZAY9gEZZNSY9qM74T5
MAPbI3,MA,Pb,I,1.6,PCBM-60 | BCP,NiO-c,Ag,Toluene,Dimethylacetamide; NMP,False,100.0,Spin-coating,Unknown,0.115,False,1.1,22.81,0.77,19.0,I07ES8cfbVTvc5K_kytDXUxF4wiv
MAPbI3,MA,Pb,I,1.6,TiO2-c | TiO2-mp,Spiro-MeOTAD,Au,acetonitrile; Chlorobenzene,DMF; DMSO,False,150.0,Spin-coating,Unknown,0.09,False,1.04,20.48,0.77,16.5,I09rLFOVX7UQlwBgGxNOuGEOMvVR
Cs0.05FA0.79MA0.16PbBr0.51I2.49,Cs; FA; MA,Pb,Br; I,,C60 | BCP,V1036:C4,Cu,Ethyl acetate,DMF; DMSO,False,100.0,Spin-coating,N2,0.16,False,0.95,21.08,0.6579999999999999,13.05,I0EaI9JS-5PtGkqZtKbJoAmM6Yhz
MAPbI3,MA,Pb,I,1.6,TiO2-c | TiO2-mp,Spiro-MeOTAD,Au,Unknown,DMF >> none,False,90.0 >> 100.0,Spin-coating >> Gas reaction,Ambient >> Air; MAI,0.1,False,0.97,18.0,0.78,13.3,I0J1icx3pP_um5JnKz1AAroeLYiH
MAPbI3,MA,Pb,I,1.6,TiO2-mp,"4-(5-(5-(5-(5-(5-hexylthiophen-2-yl) thiophen-2-yl) thiophene-2-yl) thiazolo[5,4-d]thiazol-2-yl) thiophene2-yl)-N,N-diphenyl-benzenamine",Ag,Unknown,DMF >> IPA,False,Unknown >> 100.0,Spin-coating >> CBD,Unknown,0.1,False,0.978,17.4,0.51,8.63,I0MyiYUfxtYwyhEFgTD69j7odN1-
MAPbI3,MA,Pb,I,1.59,SnO2-np,Spiro-MeOTAD,Ag,Diethyl ether,DMF; DMSO,False,100,Slot-die coating,Air,0.052,False,1.05,20.3,0.731,15.7,I0PDWTH2B5DO5ABK1oqgsZUI-zcf
Cs0.05FA0.79MA0.16PbBr0.51I2.49,Cs; FA; MA,Pb,Br; I,,C60 | BCP,XY1,Cu,Ethyl acetate,DMF; DMSO,False,100.0,Spin-coating,Unknown,0.0729,False,1.1,21.95,0.757,18.3,I0QkvvQcNcJIVqpYbVoR1nELz_6k
Cs0.05FA0.78MA0.16PbBr0.5I2.5,Cs; FA; MA,Pb,Br; I,,HfO2 | SnO2-np,Spiro-MeOTAD,Au,Chlorobenzene,DMF; DMSO,False,100,Spin-coating,N2,0.09,False,1.13,21.07,0.782,18.68,I0RrXgaLsHHSsjIt-obs4iGpEADl
MAPbI3,MA,Pb,I,1.6,TiO2-c | TiO2-mp,Spiro-MeOTAD,Au,Unknown,DMF >> none,False,110.0 >> 70.0,Spin-coating >> Gas reaction,Air >> Air; MACl,0.1,False,1.115,15.12,0.69,11.64,I0TqvUc0jteMModXu0yQmXQD8mG6
Cs0.05FA0.79MA0.16PbBr0.51I2.49,Cs; FA; MA,Pb,Br; I,,TiO2-c | TiO2-mp,Spiro-MeOTAD,Au,Diethyl ether,DMF; DMSO,False,100.0,Spin-coating,N2,0.09,False,0.994,17.62,0.77,13.5,I0V9b0JL_7f1bQnYAtPkKFos2-EY
FA0.85MA0.15PbBr0.45I2.55,FA; MA,Pb,Br; I,,TiO2-c | TiO2-mp,Spiro-MeOTAD,Au,Chlorobenzene,DMF; DMSO,False,100.0,Spin-coating,Unknown,0.1024,False,1.15,22.2,0.67,17.1,I0huNH0khzePt4CwHAW-POUzMvOR
MAPbI3,MA,Pb,I,1.5,PCBM-60 | BCP,NiO-c,Ag,Toluene,DMSO,False,60; 100,Spin-coating,Unknown,0.16,False,1.09,21.7,0.71,16.9,I0n-aP67i4zVsbhu86OiRo-a85_j
MAPbI3,MA,Pb,I,1.6,TiO2-c | TiO2-mp,Spiro-MeOTAD,Au,Unknown,DMF; DMSO,False,Unknown,Spin-coating,Unknown,0.1,False,1.065,20.15,0.68,14.73,I0vQi2nmHnChPEwWGFt42Tg0tQtP
MAPbI3,MA,Pb,I,1.6,PCBM-60 | BCP,PEDOT:PSS,Ag,Chlorobenzene,DMSO; GBL,False,100.0,Spin-coating,N2,0.075,False,0.97,18.0,0.725,13.0,I109VVs9k-ep3Clc8KXazyLQGMaL
MAPbI3,MA,Pb,I,1.55,PCBM-60,NiO-c | PS,Ag,Chlorobenzene,DMSO; GBL,False,100.0,Spin-coating,Unknown,0.25,False,1.099,21.12,0.728,13.91,I10CJS8ozH7jvakcXEpAPp1fYqyB
MAPbI3,MA,Pb,I,1.6,TiO2-c,Poly-N-vinylcarbazole | SP-11,Au,Unknown,DMF,False,95.0,Spin-coating,Unknown,0.16,False,1.03,22.3,0.74,16.9,I14vspY1HU3sIjdsYKiIlPo6590M
MAPbI3,MA,Pb,I,1.6,TiO2-c | TiO2-mp | ZrO2-mp,none,Carbon,Unknown,DMF,False,100.0,Doctor blading,Unknown,0.1,False,0.87,17.08,0.59,8.77,I1JA3duggVcECPx0rcLid2GC604G
MAPbI3,MA,Pb,I,1.6,TiO2-c | TiO2-mp,Spiro-MeOTAD,Au,Diethyl ether,DMF; DMSO,False,65.0; 100.0,Spin-coating,Air,0.09,False,1.07,20.5,0.7,15.4,I1O-I0Qq9mrwbKE8EPFkBQtI1qLM
MAPbI3,MA,Pb,I,1.6,TiO2-c | TiO2-mp,Spiro-MeOTAD,Ag,Chlorobenzene,DMF; DMSO,False,100.0,Spin-coating,N2,4.0,False,1.05,22.12,0.623,14.51,I1Vlniua9ochG5xs3MKqR4Op9o2c
(PEA)2MA4Pb5I16,(PEA); MA,Pb,I,1.64,PCBM-60 | BCP,PEDOT:PSS,Ag,Unknown,DMF,False,100.0,Spin-coating,N2,0.12,False,1.21,15.2,0.7,12.9,I1pU3xHhQSnsHEp67L-SLhLGBpUV
MAPbI3,MA,Pb,I,1.6,PCBM-60 | Bphen,PEDOT:PSS,Al,2-Butanol,DMF,True,100; 100,Spin-coating,N2,0.12,False,,19.1,0.7170000000000001,13.8,I1tS9FuAZQYWcRGqwagJLlQFY3nR
MAPbI3,MA,Pb,I,1.6,TiO2-c,Spiro-MeOTAD,Ag,Unknown,DMF,False,100.0,Spin-coating,N2,0.1,False,0.84,17.01,0.61,8.72,I1uQIuEoZtrOQGL-BePHBO4pO_ED
MAPbI3,MA,Pb,I,1.6,C60,Spiro-MeOTAD,Au,Unknown,DMF >> IPA,False,Unknown >> 100.0,Spin-coating >> CBD,Ar >> Ar,0.07,False,1.0,13.1,0.68,9.0,I1yRb9-U1AfE7zwFs9Q46hSxw_Xd
MAPbI3,MA,Pb,I,1.6,TiO2-c | TiO2-mp,P3HT,Ag,Unknown,DMF >> IPA,False,70.0 >> 90.0,Spin-coating >> Spray-coating,Air >> N2,0.1,False,1.0,13.81,0.541,7.48,I2HttW6kXjcPjMqBdCvglfeXooOn
MAPbI3,MA,Pb,I,1.6,PCBM-60 | BCP,PEDOT:PSS,Ag,Unknown,DMSO,False,100.0,Doctor blading,Air,0.1,False,0.9,20.0,0.74,13.32,I2Jd8YkB-Z_Itl5X6fgHvLYiXJcj
MAPbI3,MA,Pb,I,1.57,TiO2-c,Spiro-MeOTAD,Au,Unknown,DMF >> IPA,False,25 >> 135,Spin-coating >> Spin-coating,Unknown,0.108,False,,,,13.24,I2RQS5e1xBB5OIKFC71hVPkvgCaa
MAPbI3,MA,Pb,I,1.6,TiO2-c | TiO2-mp | ZrO2-mp,none,Carbon,Unknown,GBL; Ethanol,False,50.0,Drop-infiltration,Unknown,0.1,False,0.862,19.85,0.48,8.27,I2_isT0JqoXXS11JAVDv75Ep32LG
MAPbI3,MA,Pb,I,1.6,TiO2-c | TiO2-mp,Spiro-MeOTAD,Au,Unknown,DMF >> IPA,False,70.0 >> 70.0,Spin-coating >> CBD,Unknown,0.1,False,0.922,21.01,0.62,11.92,I2cc2ZjYOLf1jdhKt31RzX0icEVG
FAPbI3,FA,Pb,I,1.45,TiO2-c | TiO2-mp,Spiro-MeOTAD,Au,Unknown,DMF >> IPA,False,70.0 >> 150.0,Spin-coating >> Spin-coating,N2 >> N2,0.04,False,1.02,19.96,0.67,13.72,I2gREX-jVF_F_OOPamNwftZk-cg4
MAPbI3,MA,Pb,I,1.59,TiO2-c | TiO2-mp,Spiro-MeOTAD,Au,Hot air,DMF; GBL,False,100.0,Spin-coating,Air,0.09,False,0.799,17.1,0.623,8.52,I2jVAlc8S9vJgadwVR7qUHmmyZ7Q
MAPbI3,MA,Pb,I,1.6,TiO2-c | Al2O3-nt,Spiro-MeOTAD,Au,Unknown,DMF,False,100.0,Spin-coating,Unknown,0.06,False,0.99,13.91,0.67,9.22,I2klg69SgzyM8sYp_1Xh4HUX0qhL
MAPbI3,MA,Pb,I,1.6,C60 | BCP,NiO-c,Au,Unknown,none,False,100.0,Co-evaporation,Vacuum,0.105,False,1.11,18.9,0.7290000000000001,15.3,I2qzpbG6WaBvNi95qJi11H6lU1iX
FA0.1MA0.9PbI3,FA; MA,Pb,I,,TiO2-c | TiO2-mp,TT1,Au,Chlorobenzene,DMSO,False,100.0,Spin-coating,N2,0.16,False,0.807,15.61,0.807,12.99,I2y-YQsz9s0wZVxKHraxFlbuxxEN
MAPbI3,MA,Pb,I,1.6,Fe2O3,Spiro-MeOTAD,Au,Chlorobenzene,DMF,False,100,Spin-coating,Unknown,0.1,False,0.9,20.6,0.61,10.78,I30OfC6rO2ruv9uKNAvSuxgIHQm9
MAPbI3,MA,Pb,I,1.6,TiO2-c | TiO2-mp,Spiro-MeOTAD,Au,Diethyl ether,DMF; DMSO,False,100,Spin-coating,Unknown,0.1,False,1.1,20.02,0.742,16.34,I327eqSR1mDyet59BWlnLi5vN6yY
MAPbI3,MA,Pb,I,1.6,TiO2-c | TiO2-mp,Spiro-MeOTAD,Au,Diethyl ether,DMF; DMSO,False,100,Spin-coating,Unknown,0.1,False,1.1,23.18,0.73,18.62,I34FRzBllm4FLZqLWKbUdUVzp-Yt
MAPbI3,MA,Pb,I,1.6,TiO2-c | TiO2-mp,Spiro-MeOTAD,Au,Chlorobenzene,DMF; DMSO,False,105.0,Spin-coating,Air,0.09,False,,,,,I36TE6gCVa8ZSWnVEHkyVDFLLwhq
MAPbI3,MA,Pb,I,1.6,PCBM-60,PEDOT:PSS,Ag,Unknown,DMF,False,Unknown,Spin-coating,Ar,0.1,False,0.88,14.4,0.56,7.1,I39ORqJj-PPZ_E59qvRd0cgoBE1S
MAPbI3,MA,Pb,I,1.6,ZnO-c | Al2O3-mp,Spiro-MeOTAD,Au,Unknown,DMF,False,100.0,Spin-coating,N2,0.0405,False,0.976,20.4,0.66,13.1,I3D8QwgmtSqqqmHsBvM8lEbL-eL7
MAPbI3,MA,Pb,I,1.6,TiO2-c | TiO2-mp,Ph-TPA-8A,MoO3 | Ag,Chlorobenzene,DMF; DMSO,False,100.0,Spin-coating,Unknown,0.1,False,1.04,21.27,0.63,14.05,I3DVs6FHM6n7Ha6tupO-sesf_UJ5
FA0.79MA0.16PbBr0.51I2.49,FA; MA,Pb,Br; I,,PCBM-60 | BCP,NiO-np | PMMA,Ag,Ethyl acetate,DMF; DMSO,False,105.0,Spin-coating,N2,0.09,False,1.04,22.5,0.675,15.79,I3Dg-N6shC-354HVVpQfPhRJH_Cm
MAPb0.8Sr0.2I3,MA,Pb; Sr,I,1.628,TiO2-np,Spiro-MeOTAD,Au,Unknown,DMF >> IPA,False,75.0 >> 135.0,Spin-coating >> Spin-coating,Dry air >> Dry air,0.108,False,0.91,11.19,0.72,7.3,I3Ppc0HTNdumqy2ftWB6EVguw0xK
MAPbI3,MA,Pb,I,1.6,ZnO-c,Spiro-MeOTAD,MoOx | Al,Unknown,DMF >> IPA,False,70.0 >> 70.0,Spin-coating >> Spin-coating,N2 >> N2,0.1,False,0.96,23.2,0.43,9.5,I3VxaHknOFxihd8tyU4V4HPm754U
MAPbI3,MA,Pb,I,1.6,TiO2-c,MoO2-np,Au,Unknown,DMF,False,100.0,Spin-coating,Air,0.096,False,1.01,19.8,0.775,15.5,I3qvkRfWaTevgKw0dBHfUW03Dx3P
MAPbI3,MA,Pb,I,1.6,TiO2-c | TiO2-mp,Spiro-MeOTAD,Ag,Unknown,DMF; DMSO >> IPA,False,0 >> 100,Spin-coating >> Spin-coating,N2 >> N2,0.04,False,1.122,21.61,0.745,18.06,I3smMochCk0cmX6oODGEEsg9Q3lb
MAPbI3,MA,Pb,I,1.6,PCBM-60 | LiF,H2,Al,Toluene,DMF; DMSO,False,65; 100,Spin-coating,Unknown,0.04,False,0.873,17.2,0.57,8.5,I3v9_xe3PTmHFS9qcVsjhaSUCl1S
CsPbI3,Cs,Pb,I,1.73,TiO2-c,CuI,Au,Unknown,DMF; DMSO,False,100.0,Spin-coating,Unknown,0.09,False,0.87,16.48,0.539,7.73,I4NqgCXjCUYGQ-nBX57ygAcK0VmF
MAPbI3,MA,Pb,I,1.59,TiO2-c | TiO2-mp,Spiro-MeOTAD,Au,Unknown,none >> none >> none >> IPA,False,Unknown >> Unknown >> 60.0 >> 60,Evaporation >> Evaporation >> Gas reaction >> Dipp-coating,Vacuum >> Vacuum >> I2; N2 >> N2,0.04,False,1.1,21.11,0.74,17.18,I4QgN7jwKa6k7bD1K4iW1GUvWBFQ
MAPbI3,MA,Pb,I,1.6,TiO2-c | TiO2-mp,none,Carbon | Al,Unknown,DMF >> IPA,False,Unknown >> 90.0,Spin-coating >> CBD,Air >> Air,0.08,False,0.994,20.99,0.633,13.2,I4RcDMPZWEVcb8L0EOnljss6GIrS
FA0.85MA0.15PbBr0.15I0.85,FA; MA,Pb,Br; I,1.63,SnO2-np,Spiro-MeOTAD,Au,Chlorobenzene,DMF; DMSO,False,80,Spin-coating,N2,,False,,,,16.52,I4WZtc7gRHi8RLIqAV_rPBDLyVTC
MAPbI3,MA,Pb,I,1.6,TEAI | PCBM-60 | PEI,NiO-c,Ag,Unknown,DMSO; GBL,False,70.0,Spin-coating,Air,0.09,False,1.11,15.06,0.7090000000000001,11.86,I4YoJPkBUwqz6huUILsz2FkL2nNe
MAPbI3,MA,Pb,I,1.5,SnO2-np | KCl,Spiro-MeOTAD,Ag,Vacuum,DMF; DMSO,False,100.0,Spin-coating,Unknown,0.1,False,1.08,21.7,0.73,17.0,I4aJFSp5ZYpsE4HwIImWJKG3Mo3J
(PEA)2MA4Pb5I16,(PEA); MA,Pb,I,,PCBM-60 | BCP,PEDOT:PSS,Ag,Unknown,DMF,False,100.0,Spin-coating,N2,0.06,False,1.1,15.36,0.77,12.72,I4xb8EsrKYBI7VSQ7vI6XbxTQRYf
MAPbI3,MA,Pb,I,1.6,SnO2-np | CPTA,P3CT,Au,Chlorobenzene,DMF; DMSO,False,60; 80,Spin-coating,N2,0.1,False,1.103,23.08,0.75,19.05,I54-sk00LDaGTTLU4blk_9_edZB1
MAPbI3,MA,Pb,I,1.6,SnO2-c,CuBuPc,Au,Unknown,Unknown,False,Unknown,Spin-coating,Unknown,0.11,False,1.0,20.5,0.698,14.3,I5DRVxM2rTbdpNqBUtZFVl9tGW0-
MAPbI3,MA,Pb,I,1.6,TiO2-c | TiO2-mp,Spiro-MeOTAD,Au,Unknown,DMSO,False,100.0,Spin-coating,N2,0.16,False,1.041,20.18,0.75,15.83,I5IDKzzQtrXDFLH3Czw9eo7jDTZi
MAPbI3,MA,Pb,I,1.6,TiO2-c | TiO2-mp,Spiro-MeOTAD,Au,Unknown,DMF >> IPA,False,75.0 >> 75.0,Spin-coating >> CBD,Ar >> Ar,0.1,False,0.847,17.27,0.596,8.72,I5Q_09_OaO9sjeI93JkQCFUAn3RA
MAPbI3,MA,Pb,I,1.6,TiO2-c | TiO2-mp,Spiro-MeOTAD,Au,Vacuum,DMF,False,110.0,Spin-coating,Unknown,0.1,False,1.03,21.69,0.67,15.0,I5UCaSUFcBxg4pu4Td_r64Yb758f
MAPbI3,MA,Pb,I,1.6,TiO2-c,Spiro-MeOTAD,Au,Chlorobenzene,DMF,False,120.0,Spin-coating,Unknown,0.09,False,0.9,19.9,0.54,9.7,I5alpTlOkpBb84c7iorEE-4FQcKW
Cs0.05FA0.81MA0.14PbBr0.45I2.55,Cs; FA; MA,Pb,Br; I,,SnO2-np,Spiro-MeOTAD,Au,Chlorobenzene,DMF; DMSO,False,100.0,Spin-coating,N2,0.1,False,1.195,22.2,0.73,19.6,I5cFDMCJGf7Saij3AUvy6GxMIpuI
Cs0.017FA0.83MA0.15PbBr0.51I2.49,Cs; FA; MA,Pb,Br; I,,ZnO-c,Spiro-MeOTAD,Ag,Anisole,DMF; DMSO,False,100,Spin-coating,N2,0.0919,False,1.2,23.51,0.79,18.0,I5pq3J1bgcsa_G0KWQO7564R0taQ
FAMAPbBrI,FA; MA,Pb,Br; I,,TiO2-c | TiO2-mp,Spiro-MeOTAD,Au,Chlorobenzene,Unknown,False,100,Spin-coating >> Spin-coating,Unknown,,False,1.09,22.89,0.733,18.29,I5qoY9KELHUuuExQacQMd2mbjzem
MAPbI3,MA,Pb,I,1.6,PCBM-60 | C60 | BCP,PEDOT:PSS,Ag,Unknown,DMF,False,100.0,Spin-coating,N2,0.06,False,0.9,15.2,0.536,7.3,I5v-Y2VJCxQB64aZyLqfkJZ32-nx
FA0.9MA0.1PbBr0.256I0.744,FA; MA,Pb,Br; I,1.7,TiO2-np,Spiro-MeOTAD,Au,Unknown,DMF >> IPA,False,70.0 >> 135.0,Spin-coating >> Spin-coating,Air >> N2 >> Air,0.102,False,1.131,17.14,0.6659999999999999,12.9,I61RTLsm5305_30ccy1twewhwv-g
MAPbI3,MA,Pb,I,1.6,TiO2-c | TiO2-mp,Spiro-MeOTAD,Au,Unknown,DMF >> IPA,False,70.0 >> 70.0,Spin-coating >> CBD,Unknown,0.125,False,1.04,18.4,0.51,9.8,I6EbsMWy4bQY_rSEI0LGyl0yECsL
MAPbI3,MA,Pb,I,1.6,TiO2-c | TiO2-mp | ZrO2-mp,none,Carbon,Unknown,DMF,False,100.0,Drop-infiltration,Dry air,3.13,False,0.95,20.2,0.73,13.8,I6I3DXVdJfqManNOc-dDNikQXL9J
FA0.95MA0.05PbBr0.15I2.85,FA; MA,Pb,Br; I,,nTi-MOF | PCBM-60,Spiro-MeOTAD,Au,Diethyl ether,DMF; DMSO,False,65.0; 135.0,Spin-coating,Unknown,0.12,False,1.05,22.61,0.7340000000000001,17.43,I6KdkarQo7APnaIGM966urLXVhp9
Cs0.05FA0.79MA0.16PbBr0.49I2.51,Cs; FA; MA,Pb,Br; I,,TiO2-c,Spiro-MeOTAD,Au,Chlorobenzene,DMF; DMSO,False,100.0,Spin-coating,N2,0.0831,False,1.16,20.6,0.74,15.0,I6NgDB3wIE7etnAvumK9t-42qeWu
CsFA0.83MA0.17PbBr0.5I2.5,Cs; FA; MA,Pb,Br; I,,TiO2-c | SWCNTs; TiO2-mp,Spiro-MeOTAD,Au,Chlorobenzene,DMF; DMSO,False,100.0,Spin-coating,N2,0.1,False,1.074,24.185,0.71,18.44,I6OkZuSMRd1C_GWBtvnU80sXd3_p
MAPbBr0.43I2.57,MA,Pb,Br; I,,PCBM-60,PEDOT:PSS,Ca | Al,Unknown,DMF,False,100.0,Spin-coating,N2,0.1,False,,,,10.29,I6Xw-s7HJKF567JENcIomX2LZlvR
MAPbI3,MA,Pb,I,1.6,PCBM-60 | BCP,PEDOT:PSS,Ag,Chlorobenzene,DMF; DMSO,False,100.0,Spin-coating,N2,0.1,False,0.84,16.985,0.7959999999999999,11.35,I6bwlJS4WAHl4rJMm7Ofl359QAU2
MAPbI3,MA,Pb,I,1.6,none,Spiro-MeOTAD,Au,Unknown,DMF,False,100.0,Spin-coating,Unknown,0.1,False,1.022,14.9,0.7,10.6,I6hLFWXFwoIYx0Mp_-8Wfz79TEGG
MAPbI3,MA,Pb,I,1.6,PCBM-60,PEDOT:PSS,Al,Chlorobenzene,DMF,False,100,Spin-coating,N2,0.09,False,0.92,21.02,0.7609999999999999,12.01,I6iVJdDNQFlyhEciHd_mUn_tC6kb
MAPbI3,MA,Pb,I,1.6,TiO2-c | TiO2-mp | ZrO2-mp,none,Carbon,Unknown,Unknown,False,50,Drop-infiltration,Unknown,0.1,False,0.9,22.79,0.59,12.2,I6jFsCg2EPk-Ug3Cg3T7soFvwGyV
Cs0.1FA0.765MA0.135PbBr0.45I2.55,Cs; FA; MA,Pb,Br; I,,TiO2-c | TiO2-mp,KR374,Au,Trifluorotoluene,DMF; DMSO,False,100.0,Spin-coating,Unknown,0.16,False,1.09,23.15,0.76,19.26,I6k0c5Y5QlRsIVymkgyqVRItdFQl
MAPbI3,MA,Pb,I,1.6,ZnO-c | ZnO-nw,Spiro-MeOTAD,Au,Air,DMF >> IPA,False,110.0 >> 110.0,Spin-coating >> CBD,Unknown,0.1,False,0.975,16.4,0.53,8.4,I6qjjPRoASdxqZzyk-rQ4A8_XRVY
Cs0.07FA0.785MA0.115PbBr0.45I2.55,Cs; FA; MA,Pb,Br; I,1.57,TiO2-c | TiO2-mp | PCBM-60; PMMA,PDPP-3T,MoOx | Ag,Chlorobenzene,DMF; DMSO,False,100.0,Spin-coating,N2,0.16,False,1.33,19.7,0.7040000000000001,15.85,I6uRuEyTuRLLWjGDQaDqGfbSmmkq
FA0.85MA0.15PbBr0.15I2.85,FA; MA,Pb,Br; I,,TiO2-c,Spiro-MeOTAD,Au,Vacuum,GBL; NMP,False,150.0,Electrospraying,Unknown,0.1,False,1.09,25.0,0.58,15.9,I6vWA7ijEZpPkp0NwYKD_8IXZuf0
MAPbBr3,MA,Pb,Br,,TiO2-c,PTAA,Au,Unknown,DMF,False,100.0,Spin-coating,Air,0.16,False,1.35,8.4,0.82,9.3,I73D5pvKb_PgYDX3xdZGd4FmHsY2
MAPbI3,MA,Pb,I,1.6,IDT6CN | Rhodamine 101 | LiF,P3CT-Na,Ag,Chlorobenzene,DMF; DMSO,False,60; 80,Spin-coating,N2,0.09,False,1.018,20.8,0.73,15.56,I73hqhPquhHLHSMqjJmA2qZdkmNy
MAPbI3,MA,Pb,I,1.5,TiO2-c,PEDOT:PSS,Au,Unknown,DMF >> IPA,False,80.0 >> 100.0,Spin-coating >> CBD,Air >> Air,0.12,False,0.887,16.2,0.57,8.25,I7B_knwt-pW29etGc3ikDMU0nsc3
MAPbI3,MA,Pb,I,1.6,PCBM-60 | BCP,NiO-c,Ag,Chlorobenzene,DMSO; GBL,False,70.0,Spin-coating,N2,0.09,False,1.03,20.1,0.7,14.8,I7Ez4nO4CAK_zV4uY69LpN00nhOE
MAPbI3,MA,Pb,I,,PCBM-60 | TBAOH,Unknown,Ag,Unknown,DMSO; GBL,False,180,Slot-die coating,Unknown,,False,1.02,17.04,0.7070000000000001,12.31,I7F02pEQ9i9iKfWcc62J_SKjXQai
MAPbI3,MA,Pb,I,1.56,TiO2-c | TiO2-mp,Spiro-MeOTAD,Au,Unknown,DMF >> IPA,False,Unknown >> 70.0,Spin-coating >> CBD,Ar >> Ar,0.2,False,0.872,2.37,0.775,10.62,I7FiuFtt9izHYvUR-N5UEC1cEbS3
MAPbI3,MA,Pb,I,1.6,PCBM-60 | ZnO-np,PEDOT:PSS,Ag,Chlorobenzene,DMF; DMSO,False,Unknown,Spin-coating,N2,0.1,False,0.97,21.2,0.78,16.0,I7RBzzVgA5KA-BK2uHqwaiMj63qU
Cs0.05FA0.7885MA0.1615PbBr0.51I2.49,Cs; FA; MA,Pb,Br; I,,TiO2-c,Spiro-MeOTAD,Au,Unknown,DMF; DMSO,False,100.0,Spin-coating,Air,0.125,False,1.04,20.71,0.7,15.65,I7WT2otJwsBimuMoiBWOBsJ8W6zd
FA0.2MA0.8PbI3,FA; MA,Pb,I,1.56,PCBM-60 | C60 | LiF,PEDOT:PSS,Ag,Toluene,DMSO; GBL,False,100.0,Spin-coating,N2,0.11,False,,,,13.78,I7YLuF-0g-wxMnP-rprdMhitwzLV
MAPbI3,MA,Pb,I,1.6,TiO2-c,Spiro-MeOTAD,Au,Unknown,DMF >> IPA,False,70.0 >> 135.0,Spin-coating >> Spin-coating,Dry air >> Dry air,0.125,False,1.0,21.66,0.78,17.2,I7elfy9lYr1YeTYnZzlyuySScCLA
MAPbI3,MA,Pb,I,1.6,TiO2-c,Spiro-MeOTAD,Au,Unknown,DMF >> IPA,False,Unknown,Spin-coating >> CBD,Unknown,0.08,False,0.98,22.9,0.69,15.41,I7hn7K432EPBEke6bVkSUY_rymd4
Cs0.05FA0.81MA0.14PbBr0.39I2.61,Cs; FA; MA,Pb,Br; I,1.59,SnO2-np,Spiro-MeOTAD,Au,Chlorobenzene,DMF; DMSO,False,100,Spin-coating,N2,0.0518,False,1.16,23.42,0.75,20.48,I7jDvOut1k3fepyeeL65kY4uYSpY
MAPbI3,MA,Pb,I,1.6,SnO2-c | PCBM-60,Spiro-MeOTAD,Au,Chlorobenzene,DMF,False,90.0,Spin-coating,N2,0.11,False,0.94,22.03,0.377,7.8,I7jfd15sa-3GfGAyaB3NYjJ05zNf
MAPbI3,MA,Pb,I,1.5,TiO2-c | PCBB-2CN-2C8,Spiro-MeOTAD,Au,Unknown,DMF >> IPA,False,Unknown >> 135.0,Spin-coating >> Spin-coating,Unknown,0.108,False,1.06,19.85,0.78,16.45,I7rT6kHBILknWjGFfmPpFaYHxinA
MAPbI3,MA,Pb,I,1.6,TiO2-c,DR3T,Au,Chlorobenzene,DMSO; GBL,False,100.0,Spin-coating,N2,0.09,False,1.08,22.2,0.7559999999999999,18.22,I7xyrJMM8B6HOEbqfi01FnHGtSDN
MAPbI3,MA,Pb,I,1.6,TiO2-c,Spiro-MeOTAD,Ag,Unknown,DMF,False,100.0,Spin-coating,N2,0.0725,False,0.94,21.72,0.77,15.76,I7ylnhJdy2b_aak5RjWbCn0r8kUc
MAPbI3,MA,Pb,I,1.6,TiO2-c | TiO2-mp | ZrO2-mp,none,Carbon,Unknown,GBL,False,50.0,Drop-infiltration,Unknown,0.49,False,0.826,22.67,0.6,12.58,I86fnRrIAxgbD5EYD1OTupf5iJQf
FA0.83MA0.17PbBr0.5I2.5,FA; MA,Pb,Br; I,1.629,TiO2-c | TiO2-mp,Spiro-MeOTAD,Au,Chlorobenzene,DMF; DMSO,False,100.0,Spin-coating,N2,0.16,False,1.095,22.74,0.698,17.37,I88oFzqNA4Vxjlst7LZ-xOkuPpVe
FASnI3,FA,Sn,I,1.4,C60 | BCP,PEDOT:PSS; PEG,Ag,Chlorobenzene,DMSO,False,60; 100,Spin-coating,N2,0.09,False,0.64,21.83,0.7390000000000001,10.1,I8Bxwi9oqAXZfOPlNReP1Ldf73iS
MAPbI3,MA,Pb,I,1.6,PCBM-60,PEDOT:PSS,Ag,Unknown,DMF,False,50; 60; 70; 80; 90; 100,Spin-coating,N2,0.0725,False,0.92,20.43,0.66,12.29,I8CEvti6b1lVCPL4jkS-sUR0Vcl2
FAPbI3,FA,Pb,I,1.48,TiO2-c,Spiro-MeOTAD,Au,Unknown,DMF >> IPA,False,100 >> 150,Spin-coating >> CBD,Unknown,0.123,False,0.995,18.28,0.534,9.73,I8Dnc_EF3dD0QcaVX3ER2uhxrT4W
CsPbBrI2,Cs,Pb,Br; I,,C60 | BCP,PEDOT:PSS,Ag,Unknown,NMP,False,25,Spin-coating,Air,0.0485,False,1.17,11.5,0.591,7.95,I8OipTZLsX-EwU4wlYbDP0GABbLZ
MAPbI3,MA,Pb,I,1.6,PCBM-60,PEDOT:PSS,Al,2-Butanol,DMF; DMSO,False,100.0,Spin-coating,N2,0.09,False,0.903,19.33,0.639,11.15,I8QY7PpXRW8UyuYBi8VzpWuLIlRo
MAPbI3,MA,Pb,I,1.6,SnO2-c | SnO2-mp | TiO2-c,Spiro-MeOTAD,Au,IPA,DMF,False,150.0,Spin-coating,Unknown,0.075,False,0.91,18.14,0.496,8.19,I8XPl5pYUAnassY24FGTq6AW0-Ja
MAPbI3,MA,Pb,I,1.6,TiO2-c | TiO2-mp,Spiro-MeOTAD,Au,Chlorobenzene,DMF; DMSO,False,105.0,Spin-coating,Air,0.09,False,1.09,21.86,0.736,17.54,I8XmzKBH_yJGuR1tSz3Wvjjj2Znt
MAPbI3,MA,Pb,I,1.6,PCBM-60 | BCP,PEDOT:PSS,Ag,Unknown,Unknown,False,85.0,Spin-coating,N2,0.09,False,0.89,19.21,0.73,13.23,I8a999K9BEXstiC63TNKpRTRuw5P
MAPbI3,MA,Pb,I,1.6,PCBM-60 | PEI,PEDOT:PSS,Ag,Unknown,DMF,False,Unknown >> 100.0,Spin-coating >> Spin-coating,Air >> N2,0.3,False,0.84,18.01,0.77,11.7,I8gEvS5ZCFxs2YfH9vKdWnaz6xnx
MAPbI3,MA,Pb,I,1.55,CdS-nw,Spiro-MeOTAD,MoOx | Ag,Unknown,GBL,False,100.0,Spin-coating,N2,0.052,False,0.89,18.77,0.439,8.36,I8teBzuSpX4G866jkgxQ2JNl8xbP
MAPbI,MA,Pb,I,1.58,C60 | BCP,PTAA,Cu,Ethyl acetate,DMF; DMSO,False,100,Spin-coating,N2,0.16,False,0.935,17.581,0.701,11.53,I90tfoHtme4TNOcVbUsSB8o_toJA
