Repository: GouravSidana/firstML

# firstML
My first Machine Learning Project

File: filtered_perovskite.csv (part 48 of 155)
Formula,A_ion,B_ion,X_ion,Bandgap,ETL,HTL,Backcontact,Antisolvent,Solvent,Solv_annel,Anneal_temp,Dep_procedure,Synth_atm,Cell_area,Is_module,Voc,Jsc,FF,PCE,entry_id
MAPbI3,MA,Pb,I,1.6,FA-PDI2 | TiO2-c,NiO-c,Ag,Chlorobenzene,DMF; DMSO,False,100.0,Spin-coating,N2,0.1,False,1.08,21.3,0.745,16.9,I95Pvj82yI_WpRQDXaHsleP0FMy8
(Ace)0.02MA0.98PbI3,(Ace); MA,Pb,I,,SnO2-c,Spiro-MeOTAD,Au,Diethyl ether,DMF,False,65.0; 100.0,Spin-coating,Dry air,0.1,False,1.134,22.58,0.743,19.03,I99fdvSXh-flJtaa6fxpx5WnHkzg
MAPbI3,MA,Pb,I,1.6,TiO2-c | TiO2-mp,Spiro-MeOTAD,Au,Unknown,DMF; DMSO,False,100.0,Spin-coating,Unknown,2.25,False,1.03,22.53,0.7,16.46,I9GW4gpDMHNj_3-cnNVmCnL1k24e
MAPbI3,MA,Pb,I,1.6,PCBM-60 | C60,P3CT-Na,Al,Unknown,DMF,False,80.0,Spin-coating,N2,0.09,False,1.05,19.93,0.74,15.4,I9Kv6J_7_X8HAXWln_zUPWQY2SAH
MAPbI3,MA,Pb,I,1.6,TiO2-c | TiO2-mp,Spiro-MeOTAD,Au,Unknown,DMF; HMPA >> IPA,False,70.0 >> 100.0,Spin-coating >> CBD,Unknown,0.06,False,0.93,20.42,0.635,12.06,I9N6bORmiognlcJ9C8ojCmh5Ick_
MAPbI3,MA,Pb,I,1.6,PCBM-60 | BCP,PTAA,Ag,Chlorobenzene,DMF; DMSO,False,100.0,Spin-coating,Unknown,0.06,False,1.08,22.44,0.71,17.17,I9aVTfRzoBM8dSEPJUE6JvJnJc3L
MAPbI3,MA,Pb,I,1.6,TiO2-c | PCBM-60,Spiro-MeOTAD,Au,Unknown,none >> none >> none,False,Unknown,Evaporation >> Evaporation >> Evaporation,Vacuum >> Vacuum >> Vacuum,0.1,False,1.022,19.14,0.7020000000000001,13.73,I9hTbwiPxC5Z69ByGavPqciY1Tsr
FA0.7MA0.3PbBr0.3I2.9,FA; MA,Pb,Br; I,,SnO2-np | PCBM-60,Spiro-MeOTAD,MoO3 | Au,Unknown,DMF; DMSO >> IPA,False,Unknown >> 100,Spin-coating >> Spin-coating,Unknown,0.0676,False,1.09,21.7,0.65,15.3,I9iKQgkjD16m4ha_v05XA8KSYa9V
MAPbI3,MA,Pb,I,1.6,PCBM-60 | ZnO-np,PEDOT:PSS,Al,Chlorobenzene,DMSO; GBL,False,100.0,Spin-coating,N2,0.22,False,0.889,16.3,0.784,11.4,I9jd6ouj2myZhyAj7BGwDXYNPTqz
MAPbI3,MA,Pb,I,1.6,TiO2-c | TiO2-mp,OMETPA-BDT,Au,Unknown,DMF >> IPA,False,70.0 >> 70.0,Spin-coating >> CBD,Air >> Air,0.09,False,0.96,16.6,0.685,10.89,I9n6BN77EqIqD3WwiXUzMhOwbQXE
MAPbI3,MA,Pb,I,1.6,PCBM-60,CuI,Al,Unknown,DMF >> none,False,70.0 >> 150.0,Spin-coating >> Gas reaction,Unknown >> MAI; Vacuum,0.06,False,1.04,21.06,0.62,13.58,IA-Icz43Xpb0fXWsiCKMyXh6AMs8
Cs0.05FA0.78MA0.12PbBr0.51I2.49,Cs; FA; MA,Pb,Br; I,,SnO2-np,Spiro-MeOTAD,Au,Chlorobenzene,DMF; DMSO,False,150.0,Spin-coating,N2,0.1,False,1.17,20.8,0.76,18.5,IA7DRjtK-xOO_RlGfxyeLpz6QzFc
MAPbI3,MA,Pb,I,1.6,TiO2-c | TiO2-mp,TSHBC-tBu,Au,Unknown,DMF >> IPA,False,Unknown >> 100.0,Spin-coating >> CBD,Unknown,0.1,False,,,,9.9,IAD0G8H3Mx0uhNbQgqmQ-0ZGuLkV
MAPbI3,MA,Pb,I,1.6,SnO2-c,Spiro-MeOTAD,Au,Diethyl ether,DMF,False,100.0,Spin-coating,Air,0.102,False,1.083,23.23,0.721,18.15,IAD6guR1w0XeLXWxWvJLezW79NgF
MAPbI3,MA,Pb,I,1.6,TiO2-c | TiO2-mp,ZnBChl,Ag,Chlorobenzene,DMF; DMSO,False,100.0,Spin-coating,N2,0.1,False,0.79,18.94,0.574,8.26,IAFS4-nztp2BsFqe2K6gpVivPhTl
Cs0.08FA0.77MA0.15PbBr0.51I2.49,Cs; FA; MA,Pb,Br; I,1.6,C60 | BCP,PTAA,Cu,Ethyl acetate,DMF; DMSO,False,100,Spin-coating,N2,0.16,False,1.05,19.747,0.755,15.66,IAdST3SOYRVW1VgePiFpH4S2CFYh
CsPbBrI2,Cs,Pb,Br; I,1.92,SnO2-np | ZnO-np,Spiro-MeOTAD,MoO3 | Ag,Unknown,DMF; DMSO,False,55; 240,Spin-coating,N2,0.04,False,1.16,13.8,0.748,11.2,IAgo6wO-AeOFapi_YVR5V3-nfPpw
MAPbI3,MA,Pb,I,1.6,TiO2-c | SnO2-np,Spiro-MeOTAD,Ag,Chlorobenzene,DMF; DMSO >> IPA,False,100.0 >> Unknown,Spin-coating >> Dipp-coating,Unknown,0.1,False,1.104,23.39,0.8190000000000001,20.85,IAnFFYYZyixZhJaZdb3jLP0Sd7u2
MAPbI3,MA,Pb,I,1.6,TiO2-c | TiO2-mp,Spiro-MeOTAD,Ag,IPA,DMF >> IPA,False,Unknown >> 70.0,Spin-coating >> Air brush spray,Air >> Air,0.15,False,1.06,20.7,0.74,15.1,IBCvOAUF4cdSbLiv6_OoIcNQh2c2
MAPbI3,MA,Pb,I,1.55,TiO2-c | TiO2-mp,Spiro-MeOTAD,Ag,Unknown,DMF,False,100.0,Spin-coating,N2,0.0625,False,0.79,16.75,0.66,8.44,IBFAJLkdDaP9iI_J0Owjr33A00Df
MAPbI3,MA,Pb,I,1.6,TiO2-c,F33,Ag,Unknown,DMF,False,95.0,Spin-coating,Unknown,0.09,False,1.11,21.01,0.79,18.48,IBJDoddfLgzemA9xXWNjKeeMU0WA
MAPbI3,MA,Pb,I,1.6,TiO2-c | TiO2-mp,ZnPc | Spiro-MeOTAD,Au,Chlorobenzene,DMF; DMSO,False,100,Spin-coating,Unknown,0.1,False,1.011,21.33,0.66,14.23,IBQPB6xSRS9-g662ReYA3oeLqr50
(5-AVA)0.05MA0.95PbI3,(5-AVA); MA,Pb,I,,TiO2-c | TiO2-mp | Al2O3-mp,none,Carbon black; Graphite,Unknown,GBL,False,50,Spin-coating,Air,0.16,False,0.85,18.87,0.5379999999999999,8.63,IBS7xeIh58D1d4C3TC7KmXUg5vbX
Cs0.06FA0.94PbI3,Cs; FA,Pb,I,,SnO2-c,Spiro-MeOTAD,Ag,Diethyl ether,DMF; NNP,False,80; 150,Spin-coating,Dry air,0.1,False,1.06,23.7,0.721,18.3,IBTAG194TR-nMFmmJBG3t8FnM-xg
FA0.85MA0.15PbBr0.45I2.55,FA; MA,Pb,Br; I,,SnO2-c,Spiro-MeOTAD,Au,Ethyl acetate,DMF; DMSO,False,120.0,Spin-coating,Unknown,0.1475,False,1.02,22.3,0.7,15.9,IBUJUxlfSQqxZ83DyKHi7eJtZuyC
MAPbI3,MA,Pb,I,1.5,TiO2-c | TiO2-mp | Al2O3-mp,Spiro-MeOTAD,Au,Unknown,DMF,False,120.0,Spin-coating,Unknown,0.16,False,0.929,23.501,0.738,16.1,IBY2Kmmue0XqzSm6s9ArRefxVImK
MAPbI3,MA,Pb,I,1.6,PCBM-60 | BCP,PEDOT:PSS,Ag,Unknown,DMF; DMSO,False,75.0,Spin-coating,N2,0.09,False,0.98,21.83,0.78,15.79,IBZQbZTuIAFGgkehso92cUKguTkv
MAPbI3,MA,Pb,I,,C60 | BCP,PTAA,Ag,Unknown,DMF >> Ethanol,False,25 >> 120,Spin-coating >> CVD,Ar >> Vacuum,0.1125,False,0.989,19.1,0.6970000000000001,7.5,IBde75RQIccBqSoFGIxBeDY5TNMK
FAPbI3,FA,Pb,I,1.48,TiO2-c,Spiro-MeOTAD,Au,Chlorobenzene,DMSO; GBL,False,150.0,Spin-coating,Unknown,0.09,False,1.07,22.93,0.72,17.69,IBh3ZML8ruQWKCSlMIVKVTW3ZyI_
Cs0.05FA0.79MA0.16PbBr0.51I2.49,Cs; FA; MA,Pb,Br; I,,TiO2-c,Spiro-MeOTAD,Au,Chlorobenzene,DMF; DMSO,False,100.0,Spin-coating,Ar,0.37,False,1.095,22.52,0.76,18.45,IBkq-QTiTyaxaIXtqDVScgFK751o
MAPbI3,MA,Pb,I,1.6,PCBM-60 | TIPD,PEDOT:PSS,Al,Unknown,DMF,False,100.0,Spin-coating,Unknown,4.0,True,0.903,19.44,0.638,11.2,IByl5tdsBJMI0QJKpY9ZSX-xGYBJ
MAPbI3,MA,Pb,I,1.6,ZnO-c | ZnO-nw,Spiro-MeOTAD,Ag,Unknown,DMF >> IPA,False,70.0 >> 100.0,Spin-coating >> Spin-coating,Unknown,0.12,False,0.926,18.5,0.63,11.6,IC0kw4xgRP4pXBDgZbsgtaKgel9C
MAPbI3,MA,Pb,I,1.6,TiO2-c | TiO2-mp,Spiro-MeOTAD,Au,Unknown,DMF >> IPA,False,70.0 >> 100.0,Spin-coating >> CBD,Unknown,0.126,False,1.019,17.8,0.72,13.1,IC3uJ_9Nck94IrdNaEdRewSkPH0X
MAPbI3,MA,Pb,I,1.59,C60 | BCP,NiO-c,Ag,Unknown,DMSO; GBL,False,Unknown,Doctor blading,Ambient,0.09,False,1.06,20.56,0.677,14.8,ICKUVmTaFV1RCUJJq9ghwXCy4n53
Cs0.06FA0.78MA0.16PbBr0.51I2.49,Cs; FA; MA,Pb,Br; I,,SnO2-c,Alkoxy-PTEG,Au,Unknown,DMF,False,Unknown,Spin-coating,N2,0.09,False,1.13,23.3,0.7829999999999999,20.6,ICdYSWxsOEyHpI81d7Kqc2l91XIV
MAPbI3,MA,Pb,I,1.6,TiO2-c | TiO2-mp,Spiro-MeOTAD,Ag,Toluene,DMF; GBL,False,95.0,Spin-coating,N2,0.09,False,1.06,19.8,0.736,15.4,ICdwd9yIFUGgkSjU1oezlD50eiey
MAPbI3,MA,Pb,I,1.6,PCBM-60 | BCP,NiO-c,Ag,Chlorobenzene,DMSO; GBL,False,70.0,Spin-coating,N2,0.09,False,1.04,20.4,0.76,15.8,ICdzVkHbfpK4VDY6bswV-xXt9nk0
Cs0.97Na0.03PbBr3,Cs; Na,Pb,Br,2.29,TiO2-c | TiO2-mp,none,Carbon,Unknown,DMF >> Methanol,False,90.0 >> 250.0,Spin-coating >> Spin-coating,Air >> Air,0.09,False,1.46,6.84,0.77,7.69,ICj-PKKRdkO0adttL3N3JbJLyEQs
MAPbI3,MA,Pb,I,1.6,SnO2-c,Spiro-MeOTAD,Au,Diethyl ether,DMF; DMSO,False,70.0,Spin-coating,N2,0.08567,False,1.15,23.11,0.762,20.24,ICjR7OpKbu6oV9_pGxaIptljTIfY
MAPbI3,MA,Pb,I,1.6,TiO2-c | TiO2-mp,Spiro-MeOTAD,Au,N2,DMF; DMSO,False,100.0,Dropcasting,N2,0.159,False,1.018,22.3,0.7759999999999999,16.6,IClK7C7kHw38ZxdHJxHr-z_7MtRV
MAPbI3,MA,Pb,I,1.6,TDTP | LiF,PEDOT:PSS,Al,Unknown,DMF,False,100.0,Spin-coating,N2,0.09,False,0.97,21.5,0.6859999999999999,14.3,ID5Ib5wvwtxtAsjzOqSFMxBtWHDD
MAPbI3,MA,Pb,I,1.6,SnO2-c | SnO2-mp | TiO2-c,Spiro-MeOTAD,Au,IPA,DMF,False,150.0,Spin-coating,Unknown,0.075,False,1.09,23.2,0.745,18.98,IDIRDtTjwhQKvMUI8aGCxyEa9BfQ
MAPbI3,MA,Pb,I,1.6,TiO2-c,Spiro-MeOTAD,Au,Chlorobenzene,DMF,False,100,Spin-coating,N2,0.09,False,1.07,23.5,0.746,18.8,IDIqbQK9D8zqevedtF54RG6VJZWB
MAPbI3,MA,Pb,I,1.6,C60 | BCP,none,Cu,Unknown,DMF,True,100.0,Doctor blading,N2,0.08,False,1.1,22.2,0.75,18.4,IDNhpqfbnsmyS1EBttRECRBt5ykz
MAPbI3,MA,Pb,I,1.58,TiO2-c | TiO2-mp,Spiro-MeOTAD,Ag,Unknown,DMF; DMSO >> IPA,False,100.0 >> 100.0,Spin-coating >> Spin-coating,Unknown,0.1,False,1.05,23.52,0.7190000000000001,17.76,IDYT84-cHieBO6Thy_uL6bMoFAFu
MAPbI3,MA,Pb,I,1.6,TiO2-c,Spiro-MeOTAD,Au,Unknown,DMF >> IPA,False,Unknown >> 150.0,Spin-coating >> Spin-coating,Air >> Air,0.123,False,1.08,21.46,0.6779999999999999,15.83,IDa9KBHZNxIkzhHeThkqfWVsdvHd
FA0.95MA0.05PbBr0.15I2.75,FA; MA,Pb,Br; I,,Carbon-np; SnO2-np,CTAB | Spiro-MeOTAD,Au,Chlorobenzene,DMF; DMSO,False,105.0,Spin-coating,Ambient,0.1,False,1.09,22.75,0.69,17.23,IDfLPJZ6k1saqmMFNedD2q84ayfY
MAPbI3,MA,Pb,I,1.6,PCBM-60 | BCP,PEDOT:PSS,Ag,Unknown,DMF,False,100.0,Spin-coating,Air,0.1,False,0.95,22.4,0.8140000000000001,16.4,IDmy389VyGK84UMboXMr99ELrHvv
MAPbI3,MA,Pb,I,,TiO2-c | TiO2-mp,"N2,N2,N12,N12-Tetrakis(4-methoxyphenyl)-9-methyl-9H-naphtho[2,1-c]carbazole-2,12-diamine",Ag,Diethyl ether,DMSO,False,Unknown,Spin-coating,N2,0.04,False,0.94,22.11,0.584,12.13,IDpy1074R50bupxw76p5quvhGIp_
MAPbI3,MA,Pb,I,1.6,TiO2-c | TiO2-mp,P3HT,Au,Chlorobenzene,DMSO,False,105.0,Spin-coating,Air,0.24,False,0.92,17.68,0.7,11.5,IE0N1HnWEgbgiIY-L3IjSysBeLo7
FA0.85MA0.15PbBr0.45I2.55 | BAFAPbI4,FA; MA | BA; FA,Pb | Pb,Br; I | I,1.59,TiO2-c | TiO2-mp,Spiro-MeOTAD,Au,Chlorobenzene,DMF; DMSO >> IPA,False,100.0 >> 100,Spin-coating >> Spin-coating,N2 >> N2,0.159,False,1.12,22.45,0.775,19.7,IENh75qzCh7id5heRBBK-FKRGRbu
MAPbI3,MA,Pb,I,1.6,TiO2-c,Spiro-MeOTAD,Au,Unknown,DMF >> IPA,False,Unknown >> 100.0,Spin-coating >> Spin-coating,N2 >> N2,0.049,False,0.986,16.02,0.575,8.7,IEqNgfOF9URD3Hx5YuR7swAJ7Mnq
CsPbBrI2,Cs,Pb,Br; I,,SnO2-np,Spiro-MeOTAD,Au,Unknown,DMF; DMSO,False,80.0,Spin-coating,N2,0.1,False,1.08,14.62,0.625,9.87,IEvRXIPb8OBeRit9bodr6NwLHCF8
MAPbI3,MA,Pb,I,1.6,C60 | BCP | LiF,MoO3 | PEDOT:PSS,Al,Diethyl ether,DMF; DMSO,False,65.0; 100.0,Spin-coating,Unknown,0.0177,False,,,,12.1,IF4mD9fdrEjKQRV7SaPys0LlxHgY
MAPbI3,MA,Pb,I,1.6,TiO2-c | PCBM-60,Spiro-MeOTAD,Au,Unknown,DMF,False,65; 100,Spin-coating,Air,0.125,False,1.006,12.589,0.68,8.67,IF8jq45T2YvZx5ZPZXuMF5XcEIRX
MAPbI3,MA,Pb,I,1.59,TiO2-c,Spiro-MeOTAD,Ag,Unknown,DMF >> IPA,True,Unknown >> 100,Spin-coating >> Spin-coating,Ar >> Ar,0.15,False,0.93,21.7,0.62,12.5,IFleVlW6334tGXQfqQY3gktuBqbE
Cs0.1FA0.9PbBr0.51I2.49,Cs; FA,Pb,Br; I,,TiO2-c | TiO2-mp,Spiro-MeOTAD,Au,Unknown,H2O >> IPA,False,70.0 >> 100.0,Spin-coating >> CBD,Air >> Air,0.126,False,0.95,20.0,0.64,12.1,IGDnP2QksxMuGsHDREqy7jyazokl
MAPbI3,MA,Pb,I,1.6,TiO2-c | TiO2-mp,Spiro-MeOTAD,Ag,Diethyl ether,DMF,False,100.0,Spin-coating,Unknown,0.1,False,1.11,21.35,0.76,18.0,IGITc3B-WUhqaRE0g7C7iAIGpIvh
MAPbI3,MA,Pb,I,1.62,PCBM-60 | BCP,NiO-c,Ag,Ethyl acetate; IPA,DMF; NMP,False,120.0,Spin-coating,N2,0.85,False,1.08,22.0,0.799,18.98,IGxZK4sO7X20ExZ7aqVPh0fP4iwu
MAPbI3,MA,Pb,I,1.6,SFX-PDI4 | TiO2-c,NiMgLiO-c,Ag,Chlorobenzene,DMF; DMSO,False,100.0,Spin-coating,Unknown,0.126,False,1.08,19.9,0.7140000000000001,15.2,IHHBQLIZAXwYsWN-sDJKfi5U5dom
MAPbI3,MA,Pb,I,1.5,TiO2-c | TiO2-mp,Spiro-MeOTAD,Au,Unknown,DMF >> IPA,False,70.0 >> 70.0,Spin-coating >> CBD,Unknown,0.1,False,0.95,19.53,0.614,11.43,IHMqgg7CDqdxnP3jpHT1MdH56pQo
FA0.85MA0.15PbBr0.45I2.55,FA; MA,Pb,Br; I,,TiO2-np,Spiro-MeOTAD,Au,Chlorobenzene,Unknown,False,100.0,Spin-coating,Unknown,0.049,False,0.956,22.04,0.536,11.3,IHRH9_uYI-RpuJEdpgZLkvaujtrE
FA0.5MA0.5Pb0.5Sn0.5I3,FA; MA,Pb; Sn,I,,PCBM-60 | ZnO-np,PEDOT:PSS,Ag,Chlorobenzene,DMF; DMSO,False,100.0,Spin-coating,N2,0.04,False,0.43,29.5,0.528,7.3,IHX3OrD85ea_iW5KPHk9mGFaOOca
FA0.85MA0.15PbBr0.45I2.55,FA; MA,Pb,Br; I,,TiO2-c | TiO2-mp,Spiro-MeOTAD,Au,Chlorobenzene,DMF; DMSO,False,100.0,Spin-coating,N2,0.1,False,1.09,22.33,0.73,17.75,IHXLLLGHjfn45A-sOiDYL9AYFnvu
MAPbI3,MA,Pb,I,1.6,IPH,PEDOT:PSS,Ba | Ag,Unknown,DMF,False,85.0,Spin-coating,N2,0.01,False,0.945,17.4,0.8390000000000001,13.5,IHXyMV4MrQt4kdlazuiOllIEusM4
MAPbI3,MA,Pb,I,1.6,TiO2-c | TiO2-mp,Spiro-MeOTAD; X60,Au,Unknown,DMF >> IPA,False,Unknown >> 100.0,Spin-coating >> CBD,Air >> Air,0.05,False,0.84,16.9,0.58,8.2,IHc326uDlkPBUELsIg2RjvUa5Gw4
MAPbI3,MA,Pb,I,1.6,PCBM-60,PEDOT:PSS,Ag,Unknown,DMF,False,Unknown,Spin-coating,Air,0.09,False,0.9,11.1,0.789,7.9,IHg66rKu10nh7vEyp-nwNmJAo2Vb
Cs0.05FA0.81MA0.14PbBr0.51I2.49,Cs; FA; MA,Pb,Br; I,,TiO2-c | TiO2-mp,CuSCN,Carbon-nt,Chlorobenzene,DMF; DMSO,False,100,Spin-coating,N2,0.067,False,1.0,23.05,0.73,16.62,IIC7993f8XWYMnXvfL_XXUKJei1S
MAPbI3,MA,Pb,I,1.6,TiO2-c | TiO2-mp,Spiro-MeOTAD,Ag,Unknown,DMF >> IPA,False,Unknown >> 100.0,Spin-coating >> Spin-coating,Air >> Air,0.1,False,1.01,17.32,0.64,11.2,IICwA5MqsSIXTZJkrZKBSlkwPAO_
MAPbI3,MA,Pb,I,1.6,TiO2-c,Spiro-MeOTAD,MoOx | Al,Unknown,DMF,False,100,Spin-coating,Air,0.1,False,0.985,19.6,0.595,11.49,IICxHy0KnBDK-I_Bz5sTypaVoKtC
Cs0.05FA0.79MA0.16PbBr0.3I2.7,Cs; FA; MA,Pb,Br; I,,PCBM-60 | BCP,PolyTPD,Ag,Toluene,DMF; DMSO,False,100,Spin-coating,N2,0.0919,False,,,,17.0,IIPwhAegxZScZrtxXbBdFTtt2buR
FA0.85MA0.15PbBr0.45I2.55,FA; MA,Pb,Br; I,1.6,TiO2-c | TiO2-mp,Spiro-MeOTAD,Au,Chlorobenzene,DMF; DMSO,False,100,Spin-coating,N2,0.16,False,1.1,21.01,0.75,17.25,IIjNoc4nx_5proictYMkd8cRNFJS
MAPbI3,MA,Pb,I,1.6,PCBM-60 | Bphen,PEDOT:PSS,Al,Unknown,DMF,False,45.0,Spin-coating,Air,0.13,False,1.153,11.12,0.589,7.44,IIkWt7VgDlLKKAmGiEeH_62zcg_3
MAPbI3,MA,Pb,I,1.6,PCBM-60 | PEI,CuI; CuSCN,Ag,Chlorobenzene,DMF,False,100.0,Spin-coating,Unknown,0.1,False,1.11,22.33,0.76,18.09,IJ-UEhqkyF_mtTDnw06G8h7E626Z
MAPbI3,MA,Pb,I,1.6,PCBM-60 | BCP,NiO-c,Ag,Toluene,DMF; DMSO,False,100,Spin-coating,N2,0.1,False,1.009,17.95,0.684,12.37,IJ4bnZQ5bT-eEYLmovL_zkfMDWLW
MAPbI3,MA,Pb,I,1.6,PCBM-60 | AZO-np,PTAA,Ag,Unknown,DMF >> Ethanol,False,Unknown >> 100.0,Spin-coating >> Spin-coating,N2 >> N2,0.26,False,1.09,21.01,0.79,18.07,IJ8XAiyu7t1embNxZzZGB_pZBOi9
Cs0.17FA0.83PbBr1.2I1.8,Cs; FA,Pb,Br; I,,SnO2-np | C60,Spiro-MeOTAD,Au,Unknown,DMF,False,70.0,Spin-coating,Dry air,0.0919,False,1.2,18.5,0.68,14.5,IJ9HvC6snlPfM3iPh_bLjLw72M54
FA0.95MA0.05PbBr0.15I2.85,FA; MA,Pb,Br; I,,TiO2-c | TiO2-mp,PTAA,Au,Toluene,DMSO; GBL,False,100.0,Spin-coating,N2,0.16,False,1.02,17.1,0.65,11.3,IJCY47DW9W_L1Ve2q3oN98bbs-M3
MAPb1.0I3,MA,Pb,I,1.6,Nb2O5,Spiro-MeOTAD,Ag,Ethyl acetate,DMSO; GBL,False,Unknown,Spin-coating,N2,0.06,False,1.03,23.17,0.68,14.25,IJHcMLml2X3M04KltaG2ZOvR35fN
FA0.3MA0.7PbI3,FA; MA,Pb,I,1.58,SnO2-c | C60-SAM,TET,Au,Diethyl ether,DMF; DMSO,False,100.0,Spin-coating,N2,0.08,False,1.067,21.82,0.8059999999999999,18.8,IJPZoOEIdSiFWvWNhWCvi6-c5Juj
Cs0.05FA0.79MA0.16PbBr0.45I2.55,Cs; FA; MA,Pb,Br; I,,TiO2-c,3-Butylthiophene | Spiro-MeOTAD,Au,Chlorobenzene,DMF; DMSO,False,100.0,Spin-coating,Unknown,0.0625,False,1.14,23.18,0.73,19.16,IJcNohivxBjb0M11qFwZwzq12U1C
MAPbI3,MA,Pb,I,1.6,PCBM-60 | BCP,rGO,Ag,Chlorobenzene,DMF; DMSO,False,100.0,Spin-coating,Unknown,1.02,False,1.07,19.4,0.74,15.1,IJq1R26jZUHzs6gtOOsZTsUR5-0B
MAPbI3,MA,Pb,I,1.587,TiO2-c | TiO2-mp,Spiro-MeOTAD,Au,Unknown,DMF,False,140.0,Spin-coating,Air,0.0784,False,0.907,21.6,0.691,13.6,IJsPo5plu022cWQgpTon_aarKZnL
MAPbI3,MA,Pb,I,1.6,PCBM-60 | PEIE,PEDOT:PSS,Al,Unknown,DMF,False,70.0,Spin-coating,Unknown,0.09,False,0.94,20.51,0.75,14.47,IJt9M2AcpcY2u4mpMZ0rKOuNdOeF
MAPbI3,MA,Pb,I,1.6,TiO2-c | Na2SO4,Spiro-MeOTAD,Ag,Ethyl ether,DMF,False,100.0,Spin-coating,Unknown,0.1,False,1.1,21.6,0.7090000000000001,16.89,IJyzyNxNpGN0RzDOa-xhekbGx85G
MAPbI3,MA,Pb,I,1.6,SnO2-c | PCBM-60,Spiro-MeOTAD,Ag,Chlorobenzene,DMSO; GBL,False,100.0,Spin-coating,N2,0.07,False,1.03,14.7,0.67,10.2,IK78zvN_T2IppUJ1LXP7HRmtr3Op
MAPbI3,MA,Pb,I,1.6,TiO2-c,Spiro-MeOTAD,MoO3 | Al,Unknown,none >> none,False,Unknown >> 90.0,Evaporation >> Evaporation,Vacuum >> Vacuum,0.09,False,1.03,18.0,0.44,8.2,IKIUMiiMCVoyrCKHLz3uDypZFN1m
MAPbI3,MA,Pb,I,1.6,PCBM-60 | BCP,NiO-c | CuI,Ag,Chlorobenzene,DMF; DMSO,False,100.0,Spin-coating,Unknown,0.15,False,1.05,19.02,0.67,13.26,IKQPin7B2exTtnSrgDLblcinZ0VW
Cs0.05FA0.79MA0.16PbBr0.51I2.49,Cs; FA; MA,Pb,Br; I,,SnO2-c | SnO2-mp,PTAA,Au,Chlorobenzene,DMF; DMSO,False,100.0,Spin-coating,N2,0.045,False,0.7170000000000001,22.7,0.5529999999999999,12.0,IKVvmUH4sKY4bLZ5ollVTjFrz5in
MAPbI3,MA,Pb,I,1.6,SnO2-c,Spiro-MeOTAD,Au,Diethyl ether,DMF; DMSO,False,100.0,Spin-coating,N2,3.8,True,0.93,20.28,0.57,10.8,IKbqLdla1ynaYFKuHbGIxP13PKaJ
MAPbI3,MA,Pb,I,1.54,ZnO-np,Spiro-MeOTAD,Au,Unknown,DMF >> IPA,False,70.0 >> 70.0,Spin-coating >> CBD,N2 >> N2,0.04,False,1.06,21.57,0.597,13.62,IKfc2StanCoy1hjdnvAGJDyqjtSw
Cs0.02FA0.98PbI3,Cs; FA,Pb,I,,SnO2-c,Spiro-MeOTAD,Ag,Diethyl ether,DMF; NNP,False,80; 150,Spin-coating,Dry air,0.1,False,1.06,24.37,0.741,19.16,IKjv_MLwXWSTo7RFltEATGYl0Epe
MAPbI3,MA,Pb,I,1.6,PCBM-60 | BCP,CA-Br,Ag,Toluene,DMF; DMSO,False,100.0,Spin-coating,N2,1.02,False,0.986,16.96,0.7170000000000001,11.99,IKoS-YSnpDAGBB7W0bfK_cvERtDT
(THM)0.075MA0.925PbI3,(THM); MA,Pb,I,,TiO2-c | TiO2-mp,Spiro-MeOTAD,Au,Chlorobenzene,DMF; DMSO,False,100.0,Spin-coating,N2,0.09,False,1.11,22.9,0.778,19.86,IKrxr70sk0FCUDYYjMT4EoxeVuZ9
MAPbI3,MA,Pb,I,1.6,TiO2-c,Spiro-MeOTAD,Au,Chlorobenzene,DMSO; GBL,False,100.0,Spin-coating,N2,0.0725,False,1.08,22.9,0.73,17.9,IKu9-KkLDL_qCmDUOuLloqXClezg
MAPbI3,MA,Pb,I,1.6,TiO2-c | TiO2-mp | Al2O3-mp | NiO-mp,Spiro-MeOTAD,Au,Unknown,DMF,False,Unknown,Spin-coating,Air,0.17,False,0.79,20.62,0.618,10.06,IKuWEicDoGEks1n0ho1nrsn6TgDJ
MAPbI3,MA,Pb,I,1.6,C60 | Bphen,PEDOT:PSS,Ag,Unknown,DMF,True,90.0,Spin-coating,Air,0.079,False,0.96,18.39,0.67,11.75,IKvfi-k3jIo6Oj7jSbEUDeqSjUr0
CsPbBr2I,Cs,Pb,Br; I,2.07,ZnO-c,Spiro-MeOTAD,Ag,Unknown,DMSO,False,30; 160,Spin-coating,Unknown,0.11,False,1.27,11.52,0.6920000000000001,10.16,IKzOKq5_5cUSaL3dIJks8gUuW4ip
FA0.7MA0.3PbBr0.1I2.9,FA; MA,Pb,Br; I,,TiO2-np,Spiro-MeOTAD,Au,Unknown,DMF >> IPA,False,90.0 >> 150.0,Spin-coating >> CBD,Unknown,0.102,False,1.041,21.39,0.705,15.69,IL4U8m4FyCJGEpFMvq53R3IruJbu
FAPbBr0.1I2.9,FA,Pb,Br; I,,TiO2-c | TiO2-np | ZrO2-mp,none,Carbon,Unknown,DMF >> IPA,False,70.0 >> 100.0,Drop-infiltration >> CBD,Air >> Air,0.1475,False,0.958,20.29,0.593,11.53,ILIT5sZRL5J3e_mKVbAjKPqekJgI
Cs0.05FA0.7885MA0.1625PbBr0.45I2.55,Cs; FA; MA,Pb,Br; I,,SnO2-c,Spiro-MeOTAD,Au,Chlorobenzene,DMF; DMSO,False,100.0,Spin-coating,N2,0.0831,False,,,,,ILPRJucxxGzWWlvGa7G7Cf5GcNws
Cs0.08FA0.77MA0.15PbBr0.51I2.49,Cs; FA; MA,Pb,Br; I,1.6,C60 | BCP,PTAA,Cu,Ethyl acetate,DMF; DMSO,False,100,Spin-coating,N2,0.16,False,1.05,19.965,0.731,15.33,ILPYz8HJSJM7qivSNcSjXT9qmnre
MAPbI3,MA,Pb,I,1.6,PCBM-60,PEDOT:PSS,Ag,Unknown,DMF >> IPA,False,70.0 >> 70.0,Spin-coating >> CBD,N2 >> N2,0.1,False,0.87,16.29,0.57,8.11,ILQFneTa4qnJEpebmYFn77ieSX69
Cs0.05FA0.7885MA0.1615PbBr0.51I2.49,Cs; FA; MA,Pb,Br; I,1.57,Cr2O3,Spiro-MeOTAD,Au,Chlorobenzene,DMF; DMSO,False,100.0,Spin-coating,Ar,0.13,False,1.087,21.05,0.6829999999999999,15.62,ILQJlceLrf6yE9dtHWl6wNIh4HUJ
MAPbI3,MA,Pb,I,1.6,TiO2-c | TiO2-mp,Spiro-MeOTAD,Au,Chlorobenzene,DMF; DMSO,False,100.0,Spin-coating,Air,0.16,False,1.1,22.03,0.75,18.2,ILjVwphUmoHrRDmcBGFc1NpIkicw
MAPbI3,MA,Pb,I,1.6,SnO2-c | TiO2-mp | ZrO2-mp,none,Carbon,Unknown,GBL,False,50,Drop-infiltration,Unknown,0.107,False,0.9,23.05,0.63,13.18,ILkXxgelAAsJEClOPJrTAG00FqqR
MAPbI3,MA,Pb,I,1.6,TiO2-c,Spiro-MeOTAD,Ag,Unknown,DMF >> IPA,False,Unknown >> 150.0,Spin-coating >> Spin-coating,Unknown,0.078,False,1.07,21.22,0.664,14.99,ILkpBCeSSR4HkkyVJQyWoYiOuE_q
BA2FA0.6MA2.4Pb4I13,BA; FA; MA,Pb,I,,PCBM-60 | BCP,NiO-c,Ag,Unknown,DMF; DMSO,False,70.0,Spin-coating,N2,0.02,False,1.079,17.25,0.775,14.41,ILo4mpKIZsCAs8EQka0QPsIeFgCX
MAPbI3,MA,Pb,I,1.6,TiO2-c,Spiro-MeOTAD,MoOx | ITO,Chlorobenzene,DMF,False,100.0,Spin-coating,Unknown,0.04,False,0.98,20.9,0.69,14.2,ILw871EW1dJnSa2yuTyrRq2fRP9_
MAPbI3,MA,Pb,I,1.6,PCBM-60,NiO-c,Ag,Toluene,DMSO; GBL,False,100.0,Spin-coating,Unknown,0.1,False,0.99,20.8,0.78,16.0,ILyA1Yh7YdEeyKaz2qFVKEIKUcne
MAPbI3,MA,Pb,I,1.6,PCBM-60 | BCP,NiO-c,Ag,Unknown,DMF >> DMF; IPA,False,70.0 >> 70.0,Spin-coating >> Spin-coating,Unknown,0.1,False,0.94,20.27,0.57,10.79,IM5BddrC1s4ztwt2cndsdGWGbvCv
FA0.85MA0.15PbBr0.45I2.55,FA; MA,Pb,Br; I,,SnO2-c | PCBM-60,Spiro-MeOTAD,Au,Anisole,DMF; DMSO,False,100.0,Spin-coating,Unknown,0.09,False,1.04,21.6,0.69,13.5,IM81UiCbQAqkLOZoA6Q6KxdfLsAv
MAPbI3,MA,Pb,I,1.59,TiO2-c | TiO2-mp,FU7,Au,Diethyl ether,DMF; DMSO,False,100,Spin-coating,Air,0.107,False,0.948,20.6,0.64,12.5,IMIL4tlAu9cVW8qZpvaoyCUOzQ-d
MAPbI3,MA,Pb,I,1.6,PCBM-60 | BCP,HTM-2,Ag,Unknown,DMF; DMSO,False,Unknown,Spin-coating,N2,0.1,False,0.94,19.4,0.6559999999999999,12.0,IMKhFVoNJaKnmRu1-DpKQqBemhYq
MAPb1.0I3,MA,Pb,I,1.55,TiO2-c | TiO2-mp,Spiro-MeOTAD,Au,Unknown,DMF >> IPA,False,3; 5 >> 5,Spin-coating >> Spin-coating,Unknown,0.1,False,1.01,19.33,0.7,13.67,IMNeSl0ME4gMkdaZfWphuZ7QmW4w
MAPbI3,MA,Pb,I,1.6,TiO2-c | TiO2-mp | Al2O3-mp,none,Carbon,Diethyl ether,NMP,False,Unknown,Drop-infiltration,Air,0.09,False,,,,,IMTJUoZKC8sVKzyv20DrXHrz78tg
MAPbI3,MA,Pb,I,1.6,PCBM-60 | Zr(acac)4,PEDOT:PSS,Ag,Chlorobenzene,DMF; DMSO,False,100.0,Spin-coating,Unknown,0.1,False,0.89,21.13,0.674,12.67,IMVAQxAGACnqTBT1J5FZ1bcdB4X_
CsPbI3,Cs,Pb,I,1.72,TiO2-c | TiO2-mp,P3HT,Au,N2,DMF; DMSO,False,300.0,Spin-coating,N2,0.159,False,0.79,17.4,0.69,9.4,IMWeYgdMWdG4R0HWGOHCg32Xusvh
MAPbI3,MA,Pb,I,1.55,TiO2-c,Spiro-MeOTAD,Au,Unknown,DMF >> none,False,70.0 >> 150.0,Spin-coating >> Closed space sublimation,Air >> Air; MAI,0.09,False,0.91,17.5,0.7,11.12,IMdL0eHCXtqv-nvyusaKZWcETCVD
MAPbI3,MA,Pb,I,1.6,TiO2-c | TiO2-mp,Spiro-MeOTAD,Au,Unknown,DMF >> IPA,False,100.0 >> 120.0,Spin-coating >> Spin-coating,Unknown,0.1,False,0.89,18.07,0.546,8.76,IMdbtfuno2fMR9RmG4kworvHUm0u
MAPbI3,MA,Pb,I,1.6,TiO2-c,Spiro-MeOTAD,Ag,Chlorobenzene,DMF,False,100.0,Spin-coating,Unknown,0.04,False,1.006,15.96,0.475,7.6,IMjNSatEakRe2QrsJCxkx96Psb_1
Cs0.5FA0.85PbI3,Cs; FA,Pb,I,,TiO2 | C60,Spiro-MeOTAD,Au,Unknown,DMF; DMSO >> none,False,70.0 >> Unknown,Spin-coating >> Gas reaction,N2 >> FAI; FACl; Vacuum,0.09,False,0.95,22.7,0.7140000000000001,15.35,IMmS0T9rfGe-DDrBN-CXg1a2DpP-
FA0.83MA0.17PbBr0.0I2.51,FA; MA,Pb,Br; I,,TiO2-c | TiO2-mp,Spiro-MeOTAD,Au,Chlorobenzene,DMF; DMSO,False,100.0,Spin-coating,N2,1.0,False,1.13,22.52,0.653,16.56,IMsFq5SbGbIsshcuECajwAWAMXwK
Cs0.05FA0.8075MA0.1425PbBr0.3I2.7,Cs; FA; MA,Pb,Br; I,,PCBM-60 | BCP,P1-2,Ag,Toluene,DMF; DMSO,False,100.0,Spin-coating,N2,0.1,False,1.04,19.9,0.64,13.0,IMvYZ2SIHkf5rszBXi3QW2gBXlX4
MAPbI3,MA,Pb,I,1.6,TiO2-c | Al2O3-mp,Spiro-MeOTAD,Au,Unknown,DMF,False,100.0,Spin-coating,N2,0.1,False,1.0,17.9,0.66,11.8,IMxR4CF0glRJFwLshKY5FYTjdW0b
Cs0.12FA0.88PbBr0.36I2.64,Cs; FA,Pb,Br; I,,TiO2-c | TiO2-mp,CuSCN,Au,Diethyl ether,DMF; DMSO >> IPA,False,150.0 >> 100.0,Spin-coating >> Spin-coating,Unknown,0.125,False,1.077,19.28,0.57,11.9,IMyH1Njin7C26pGG5kR12tWEXmX4
MAPbI3,MA,Pb,I,1.6,TiO2-c | TiO2-mp | ZrO2-mp,none,Carbon,Unknown,GBL,False,Unknown,Drop-infiltration,Unknown,0.1,False,0.94,22.5,0.5379999999999999,11.4,IN7cULeOlBGakRrQcBEVjQloxd7N
MAPbI3,MA,Pb,I,1.6,PCBM-60,NiO,Ag,Chlorobenzene,DMF,False,100,Spin-coating,Unknown,0.1,False,0.97,19.0,0.7,12.5,INMFKUjJ50luBMh2BESJ6LIuZeQi
MAPbI3,MA,Pb,I,1.6,PCBM-60 | bis-C70,PEDOT:PSS,Al,Unknown,DMF >> none >> IPA,False,Unknown >> Unknown >> 100.0,Spin-coating >> Vapour annealing >> CBD,N2 >> N2; IPA >> N2,0.106,False,1.04,21.01,0.76,16.61,INN9HZFHLMhiyNvEp08D8iCqfZ1V
MAPbI3,MA,Pb,I,1.6,TiO2-c,Spiro-MeOTAD,Au,Unknown,DMF,False,110.0,Doctor blading,N2,0.09,False,0.98,20.3,0.701,13.95,INNeCrc7DJK5SfVcc5FkXiQL0Skf
MAPbI3,MA,Pb,I,1.6,PCBM-60,PTAA,Au,Toluene,DMF; DMSO,False,100.0,Spin-coating,Unknown,0.01,False,0.98,18.16,0.6759999999999999,12.03,INQjXk57XnGeBaktzWS2Wxme-6mg
CsPbBr3,Cs,Pb,Br,,SnO2-QDs,none,Carbon,Unknown,DMF >> Methanol,False,40.0 >> 250.0,Spin-coating >> Spin-coating,N2 >> N2,0.1,False,1.462,7.32,0.7390000000000001,7.91,INdvEmJ_WDBfgq4lTiiVTYiIaQU-
MAPbI3,MA,Pb,I,1.53,TiO2-c | TiO2-mp,Spiro-MeOTAD,Au,Unknown,DMF,False,150,Spin-coating,Air,0.09,False,0.875,19.1,0.5479999999999999,9.14,INgr9MzaavHcepIe0lu6iZztbKAQ
MAPbBr0.3I2.7,MA,Pb,Br; I,,PCBM-60 | BCP,PTAA | PFN,Cu,Diethyl ether,DMF; DMSO,False,100.0,Spin-coating,N2,0.1,False,1.12,19.6,0.79,17.0,IO7KXnhPE8LPSDXBl1RzWLsC3dEz
MAPbI3,MA,Pb,I,1.6,TiO2-c,Spiro-MeOTAD,Au,Toluene,Unknown,False,Unknown,Spin-coating,N2,0.1,False,1.0,21.53,0.56,12.1,IOCk7e7iZaxM5-LNdTcQv0fhbfFS
MAPbI3,MA,Pb,I,1.6,TiO2-c,Spiro-MeOTAD,Au,Unknown,DMF >> IPA,False,Unknown >> 100,Spin-coating >> CBD,N2 >> N2,0.1,False,1.06,19.6,0.74,15.4,IOE9WdkhCYTdhZ0W7KWIqkdnS0HV
MAPbI3,MA,Pb,I,1.6,TiO2-c,Spiro-MeOTAD,Au,Unknown,DMF,False,105.0,Spin-coating,N2,0.1,False,0.96,17.2,0.49,8.2,IOFimAEovd1aFP986kaa22HeUW23
MAPbI3,MA,Pb,I,1.6,TiO2-c | TiO2-mp,Spiro-MeOTAD,Au,Unknown,DMF >> IPA,False,100.0 >> 100.0,Spin-coating >> Spin-coating,Unknown,0.125,False,0.919,16.75,0.57,8.77,IOQFbhOVhLqq6WBjeIIgfEAw8OT6
MAPbI3,MA,Pb,I,1.6,PCBM-60 | bis-C60,CuSCN,Ag,Chlorobenzene,DMF; DMSO,False,100.0,Spin-coating,Unknown,0.1,False,0.99,21.01,0.72,14.7,IOVu8PyUwj-okbWjhJSYM6cl121e
MAPb1.0I3,MA,Pb,I,1.57,TiO2-c,Spiro-MeOTAD,MoO3 | Ag,Chlorobenzene,DMF,False,100,Spin-coating,N2,0.045,False,1.04,21.12,0.654,14.37,IOqHlTqe3YKOYV7JUD9smWbAaDDG
Cs0.4FA0.6PbBr0.095I0.905,Cs; FA,Pb,Br; I,1.61,TiO2-np,Spiro-MeOTAD,Au,Unknown,DMF >> IPA,False,70.0 >> 135.0,Spin-coating >> Spin-coating,Air >> N2 >> Air,0.102,False,1.058,17.78,0.705,13.26,IOsTmVPJb8VJetTRTzLws9_ws4DH
MAPbI3,MA,Pb,I,1.6,TiO2-c,Spiro-MeOTAD,Au,Unknown,acetonitrile; DMSO >> IPA,False,Unknown >> 105.0,Spin-coating >> Spin-coating,Air >> Air,0.09,False,0.94,11.39,0.72,7.71,IOvJYPn3ESlqzNn24j8mrBy8DFcf
MAPbI3,MA,Pb,I,1.6,PCBM-60 | C60 | BCP,PEDOT:PSS,Ag,Unknown,DMF,False,100.0,Spin-coating,Unknown,0.1,False,0.89,19.3,0.6,10.3,IP-dug01oH6LXdVqyFCCkFMDt5MU
Cs0.05FA0.79MA0.16PbBr0.47I2.53,Cs; FA; MA,Pb,Br; I,,TiO2-c | TiO2-mp,Spiro-MeOTAD,Ag,Chlorobenzene,DMF; DMSO,False,100.0,Spin-coating,Unknown,0.144,False,1.11,22.9,0.6920000000000001,17.7,IPGNxPOm6-l6Je4exDqa177Cl-Ua
MAPbI3,MA,Pb,I,1.6,PCBM-60 | Bphen,PEDOT:PSS,Al,2-Butanol,DMF,True,100; 100,Spin-coating,N2,0.12,False,,20.0,0.684,13.7,IPPWpFMbENgDm6vZPLJdW02ODXLZ
MAPbI3,MA,Pb,I,1.6,PCBM-60 | LiF,NiO-c,Al,Toluene,GBL,False,100.0,Spin-coating,N2,0.14,False,0.887,0.882,0.67,10.48,IPY5JkxbDknxf-zbwSKlyHV4cgmG
Cs0.2FA0.8PbBr0.3I2.7,Cs; FA,Pb,Br; I,,PEAI | PCBM-60 | BCP,NiO-np,Ag,Chlorobenzene,DMSO; GBL,False,150.0,Spin-coating,Unknown,0.09,False,0.939,20.14,0.685,12.86,IPhxrEsWo6F50IHHHlmeaXahedzY
Cs0.05FA0.79MA0.16PbBr0.51I2.49,Cs; FA; MA,Pb,Br; I,,TiO2-c | TiO2-mp,Spiro-MeOTAD,Au,Chlorobenzene,DMF; DMSO >> IPA,False,Unknown >> 100.0,Spin-coating >> Spin-coating,Unknown,0.09,False,0.955,19.99,0.743,14.17,IPjSeLR9DLDZeCJOGJNw_HtzvK6u
MAPbI3,MA,Pb,I,1.6,PCBM-60 | BCP,NiO-c,Ag,Chlorobenzene,DMF; DMSO,False,100.0,Spin-coating,N2,0.04,False,1.08,19.2,0.78,16.19,IPmF88fXoXXCNsCzo0WBiRWu2LnG
MAPbI3,MA,Pb,I,1.6,TiO2-c | TiO2-mp,Spiro-MeOTAD,Au,Diethyl ether,DMF; DMSO,False,70; 100,Spin-coating,Unknown,0.1,False,1.08,22.44,0.748,18.13,IPpYH4T95pPFF5Q3D-IKucCG0PmL
MAPbI3,MA,Pb,I,1.5,TiO2-c | TiO2-mp | MgO,Spiro-MeOTAD,Au,Unknown,DMF >> IPA,False,70.0 >> 70.0,Spin-coating >> Spin-coating,Unknown,0.1,False,0.93,16.8,0.72,11.26,IPpmewR8Lo-6Ir8TyGTGJ9w1ESbc
MAPbI3,MA,Pb,I,1.6,TiO2-c | TiO2-mp,Spiro-MeOTAD,Au,Diethyl ether,DMF; DMSO,False,50.0,Spin-coating,N2,0.104,False,1.097,19.797,0.706,14.3,IPqPVpEyNRZaOfSkjb7mWGwevkJo
MAPbI3,MA,Pb,I,1.6,PCBM-60 | Alq3,PEDOT:PSS,Ag,Chlorobenzene,DMF; DMSO,False,60.0; 85.0,Spin-coating,N2,0.09,False,0.99,16.88,0.76,12.15,IQ-ctmlWa61fbFEsM04vocNR115c
MAPbI3,MA,Pb,I,1.6,TiO2-c,Spiro-MeOTAD,Au,Diethyl ether,DMF; DMSO,False,60; 100,Spin-coating,Air,0.122,False,0.954,20.77,0.619,12.27,IQ-gUpW9rJTmp8adk0h7K677L0O1
MAPbI3,MA,Pb,I,1.6,TiO2-c | TiO2-mp,Spiro-MeOTAD,Au,Diethyl ether,DMF; DMSO,False,100,Spin-coating,Unknown,0.1,False,1.1,23.21,0.738,18.85,IQ2byR1KGoLqNZ_hZ39JZAj4D72Q
MAPbI3,MA,Pb,I,1.6,TiO2-c | TiO2-mp | NaPTH,Spiro-MeOTAD,Ag,Unknown,DMF,False,100.0,Spin-coating,Unknown,0.09,False,0.85,19.0,0.5,8.3,IQCAJW22dOlyQj9edak8uH_SX4Nm
MA0.01Pb0.99I3,MA,Pb,I,,TiO2-c,Spiro-MeOTAD,Ag,Chlorobenzene,DMF; DMSO,False,75.0; 150.0,Spin-coating,Unknown,0.09,False,1.05,22.18,0.7,17.76,IQGwxnksTMbgQzMWjmCQ-YXrAXCh
MAPbI3,MA,Pb,I,1.55,TiO2-c | TiO2-mp,Spiro-MeOTAD,Ag,Unknown,DMF,False,100.0,Spin-coating,Unknown,0.25,False,0.835,19.09,0.575,9.16,IQMLtOSL0dutURPhBxQ7IXp9drd6
Cs0.05FA0.79MA0.16PbBr0.51I2.49,Cs; FA; MA,Pb,Br; I,,TiO2-c | TiO2-mp,Spiro-MeOTAD,Au,Chlorobenzene,DMF; DMSO,False,100,Spin-coating,Dry air,0.16,False,1.08,21.46,0.6990000000000001,16.17,IQOcyzqE6davhWLmYLV-_58ZaJas
MAPbI3,MA,Pb,I,1.6,ICBA | C60 | BCP,PTAA,Cu,Unknown,DMF,False,100.0,Doctor blading,N2,0.1,False,1.04,21.7,0.75,16.9,IQQShjUOgFfbjVBNfFTcENtfPr4s
MAPbI3,MA,Pb,I,1.6,TiO2-c | TiO2-mp,Spiro-MeOTAD,Au,Unknown,DMF >> IPA,False,70.0 >> 85.0,Spin-coating >> Electrospraying,Air >> Air,0.12,False,0.8959999999999999,18.75,0.606,10.2,IQSOOhib2ancNcAwh8t1QvHCDnNM
MAPbI3,MA,Pb,I,1.6,TiO2-c | TiO2-mp,Spiro-MeOTAD,Ag,Unknown,DMF >> IPA,False,Unknown >> 100,Spin-coating >> CBD,Unknown,0.1,False,1.02,21.02,0.682,14.62,IQk1Z958UPgCmbIIke4QSXtXaPyh
FA0.4MA0.6PbBr0.025I2.975,FA; MA,Pb,Br; I,1.6,C60 | BCP,PTAA,Cu,Unknown,DMF,False,100.0,Doctor blading,N2,0.1,False,1.06,21.5,0.72,16.4,IQp60FtMAXV4fRVSH9Ndw0qHqVNy
MAPbI3,MA,Pb,I,1.6,PCBM-60 | BCP,NiO-c,Ag,Toluene,DMF; DMSO,False,100.0,Spin-coating,Unknown,0.01,False,,,,19.23,IQsnZa9zeHdKigZsWNh1EVNf0F4D
BDACs3Pb4Br3.9I9.1,BDA; Cs,Pb,Br; I,1.9,TiO2-c | PCBM-60,P3HT,Au,Unknown,DMF; DMSO,False,45; 120,Spin-coating,N2,0.065,False,1.1,14.09,0.52,7.94,IR46fsZTvOtQcPtgUDcfVjdc8JAV
FA0.3MA0.7PbI3,FA; MA,Pb,I,1.55,TiO2-c | TiO2-mp,none,Carbon,Ethyl acetate,DMF; DMSO,False,100.0,Spin-coating,Ambient,0.066,False,0.7,22.71,0.52,8.33,IRAEyZIVC7AVxdgkvXWfu4SQW5Zr
MAPbI3,MA,Pb,I,1.6,PCBM-60 | BCP,DMZ,Ag,Chlorobenzene,DMF; DMSO,False,100.0,Spin-coating,Unknown,0.11,False,,,,13.54,IRHeyWCB5i6_Ek41SiKrrpo_HSvX
Cs0.15FA0.65MA0.20PbBr0.6I2.4,Cs; FA; MA,Pb,Br; I,1.68,C60 | BCP,PTAA,Ag,Unknown,Unknown,False,Unknown,Spin-coating,N2,0.06,False,1.17,21.2,0.7979999999999999,19.5,IRWmqkHzR9dBVggXcQcRYu0v-xDV
FA0.85MA0.15PbBr0.45I2.55,FA; MA,Pb,Br; I,,TiO2-c | TiO2-mp,Spiro-MeOTAD,Au,Unknown,DMF; DMSO >> IPA,False,70.0 >> 100.0,Spin-coating >> Spin-coating,N2 >> N2,0.16,False,1.12,22.67,0.753,19.46,IRXBVP1AuBkNVIsrTwcZ-91Kw9ng
MAPbI3,MA,Pb,I,1.6,SnO2-c | PCBM-60,IDTT-TPA,Au,Chlorobenzene,DMF,False,90.0,Spin-coating,N2,0.11,False,1.03,21.55,0.6779999999999999,15.1,IRZPQTE-17l-_Fp-oqUMSWu8Lk1-
MAPb0.9Sr0.1I3,MA,Pb; Sr,I,,TiO2-c | TiO2-mp,Spiro-MeOTAD,Au,Unknown,DMSO; acetonitrile >> IPA,False,40 | 105,Spin-coating >> Spin-coating,Unknown,0.09,False,,,,,IReu0Hku_kaAYqHX35dGjSYup8ws
FA0.85MA0.15PbBr0.45I2.55,FA; MA,Pb,Br; I,,TiO2-c,Spiro-MeOTAD,Au,Toluene,DMF; DMSO,False,200.0,Spin-coating,N2,0.1,False,1.129,22.18,0.754,18.87,IRfdR6bE7FqpgbLSNRpU_Tlf_fkk
MAPbI3,MA,Pb,I,1.6,TiO2-c | TiO2-mp | Graphene-QDs,Spiro-MeOTAD,Au,Unknown,GBL,False,100.0,Spin-coating,Unknown,0.126,False,0.912,15.83,0.614,8.72,IS0vGr9rlPxwSZ6x15TiLm7JRi-7
MAPbI3,MA,Pb,I,1.6,TiO2-c | TiO2-mp,Spiro-MeOTAD,Au,Unknown,DMF,False,100.0,Spin-coating,N2,0.025,False,0.875,21.4,0.461,8.62,IS5MYWJX3DBa3iQLzrLY_z3-dCw5
MAPbI3,MA,Pb,I,1.59,PCBM-60 | BCP,PEDOT:PSS,Ag,Unknown,DMF,False,100,Spin-coating,Unknown,0.1,False,0.91,19.3,0.7809999999999999,14.5,ISBdbiObnX-fszujVfXzqSAiqY3l
CsPbBrI2,Cs,Pb,Br; I,1.9,Nb2O5,none,Carbon,Unknown,DMF; DMSO,False,150.0,Spin-coating,N2,0.09,False,1.22,13.8,0.65,10.94,ISMv91S4bO9wyduhGd2E2uZNL0eG
Cs0.05FA0.81MA0.14PbBr0.45I2.55,Cs; FA; MA,Pb,Br; I,1.58,TiO2-c | TiO2-mp,Spiro-MeOTAD,Au,Chlorobenzene,DMF,False,100.0,Spin-coating,N2,0.06,False,1.17,23.12,0.7759999999999999,21.0,ISUm14W00z_kq9UvEk1uQOMnCKyA
MAPbI3,MA,Pb,I,1.6,PCBM-60 | C60 | BCP,PTAA,Cu,Unknown,DMF; DMSO >> IPA,False,Unknown >> 100.0,Spin-coating >> Spin-coating,N2 >> N2,0.1,False,,,,,ISWWE5REBX3EVCHbWE0DAtX_eLcO
BA2MA3Pb4I13,BA; MA,Pb,I,1.62,TiO2-c,Spiro-MeOTAD,Au,Unknown,DMF; DMSO,False,100.0,Spin-coating,N2,0.09,False,,,,,ISYLmfUpZsTRg94OJncZR2KCTMun
MAPbI3,MA,Pb,I,1.6,SnO2-np,Spiro-MeOTAD,Au,Diethyl ether,DMF; DMSO,False,100.0,Spin-coating,Air,0.04,False,1.07,22.8,0.74,18.4,IS_IGuBylZEYXem4Ac3m5hIUjtrK
CsPbBr3,Cs,Pb,Br,,TiO2-c | TiO2-mp | Carbon-QDs,Carbon-QDs,Carbon,Unknown,DMF >> Methanol,False,90.0 >> 250.0,Spin-coating >> Spin-coating,Air >> Air,0.0225,False,1.372,6.8,0.8,7.44,ISdfoCx56mRE1O5VX0mvPtZIdv2V
MAPbI3,MA,Pb,I,1.596,PCBM-60,NiO-c,Ag,Unknown,DMF >> none,False,90.0 >> 110.0,Spin-coating >> Gas reaction,Unknown >> MAI; Vacuum,0.07,False,1.007,18.89,0.55,9.79,ISj30PN0Bmv9E1VvR8SEz84eF-6z
MAPbI3,MA,Pb,I,1.6,TiO2-c | TiO2-mp,Spiro-MeOTAD,Au,Unknown,DMF,False,105,Spin-coating,N2,0.08,False,0.994,21.92,0.736,16.14,ISpGDyR3GGQKXcabaUoxkADcaYCc
FA0.85MA0.15PbBr0.27I2.73,FA; MA,Pb,Br; I,,SnO2-c,none,Carbon,Unknown,DMF >> IPA,False,Unknown >> 150,Spin-coating >> Spin-coating,Air >> Air,0.0514,False,0.97,19.69,0.546,11.6,ISrVCxInHY9sSfLYS_2KMy-ehK9H
MAPbI3,MA,Pb,I,1.6,PCBM-60 | BCP,NiO-np,Ag,Unknown,DMF >> IPA,False,Unknown >> 135.0,Spin-coating >> CBD,Unknown,0.1,False,1.04,21.08,0.74,16.2,ISx9UdSCzZDBZXsv7xXnf3aT9yT-
FAPbI3,FA,Pb,I,1.48,TiO2-c | TiO2; Al2O3-mp,Spiro-MeOTAD,Au,Unknown,DMF,False,155.0,Spin-coating,Unknown,0.09,False,0.82,16.5,0.55,7.5,ISy6zdM40l4tdmu-RJ5mL0HjRuwa
MAPbI3,MA,Pb,I,1.6,TiO2-np; Nb2O5,Spiro-MeOTAD,Au,Chlorobenzene,DMAc; NMP,False,Unknown,Spin-coating,N2,0.07,False,1.01,20.26,0.648,13.28,IT1NquhQ4Fpn6Xc4o66fxdDGHALE
MAPbI3,MA,Pb,I,1.6,TiO2-c | Ba0.9Sr0.1SnO3-np,PTAA,Au,Toluene,2-methoxyethanol; DMSO; GBL,False,100.0,Spin-coating,Unknown,0.096,False,1.09,23.1,0.79,20.0,IT76KSF_TlwUtCq640JKhxr40g9V
FA0.83MA0.17PbBr0.51I2.49,FA; MA,Pb,Br; I,1.62,TiO2-c | TiO2-mp,Spiro-MeOTAD,Au,Chlorobenzene,DMF; DMSO,False,100.0,Spin-coating,Unknown,0.1,False,1.09,20.56,0.76,16.96,ITG8-tr2EH0kdYzyp50_hUyBeeE6
MAPbI3,MA,Pb,I,1.6,PCBM-60 | BCP,PEDOT:PSS,Ag,Unknown,DMF,False,70.0,Spin-coating,Dry air,0.0919,False,1.02,21.54,0.78,16.9,ITJDrs4lX222KgKK3DGzK8cZjo1B
MAPbI3,MA,Pb,I,1.6,C60 | BCP,NiO-c,Au,Unknown,none,False,100.0,Co-evaporation,Vacuum,0.105,False,1.12,19.6,0.6759999999999999,14.8,ITKCBsd-un3W78Ur25L_lj4jXWJ1
CsPbBr3,Cs,Pb,Br,,TiO2-c | TiO2-mp,CuInS2 | ZnS-QDs,Carbon,Unknown,DMF >> Methanol,False,80.0 >> 250.0,Spin-coating >> Spin-coating,Air >> Air,0.25,False,1.45,7.47,0.777,8.42,ITNTQJ6Xe8tBQ7wDzbMvmdm8Y4Dy
MAPbI3,MA,Pb,I,1.6,TiO2-c,Spiro-MeOTAD,MoO3 | Ag,Chlorobenzene,DMF; GBL,False,100.0,Spin-coating,N2,0.09,False,1.06,22.64,0.62,14.81,ITW6vXEs-zkOKZmFlCx1jS8EUubu
Cs0.05FA0.81MA0.14PbBr0.45,Cs; FA; MA,Pb,Br,,TiO2-np,Spiro-MeOTAD,Au,Chlorobenzene,DMF; DMSO,False,100.0,Spin-coating,Air,0.22,False,1.14,21.64,0.71,17.96,ITbTtf2-l4VFB-x27MPLCuYcbAj9
FA0.6MA0.4PbBr0.3I2.9,FA; MA,Pb,Br; I,,SnO2-np,Spiro-MeOTAD,Au,Unknown,DMF; DMSO >> IPA,False,70.0 >> 150.0,Spin-coating >> Spin-coating,N2 >> N2,0.102,False,1.13,23.51,0.769,18.9,ITf1ha9Q3_kNrdrQukf2dWpEysbV
MAPbI3,MA,Pb,I,1.6,TiO2-c | TiO2-mp,Spiro-MeOTAD,Au,Unknown,DMF >> IPA,False,100.0 >> 100.0,Spin-coating >> Spin-coating,Unknown,0.12,False,0.92,15.49,0.55,7.91,ITpPwTmoVHgoqHeIGO6OCJSurFmx
MAPbI3,MA,Pb,I,1.6,C60 | BCP,PEDOT:PSS,Ag,Unknown,DMSO; GBL,False,120,Ultrasonic spray,Air,1.0,False,0.77,18.09,0.6509999999999999,9.01,ITzUJ8qQFL_uEEPagVQRnOi20Usc
FA0.85MA0.15PbBr0.45I2.55,FA; MA,Pb,Br; I,,TiO2-c | SnO2-c,Spiro-MeOTAD,Ag,Toluene,Unknown,False,100.0,Spin-coating,N2,0.078,False,1.15,22.1,0.768,19.4,IUNwn4uAj3yP8_7CMSZvxHZiOHfW
MAPbI3,MA,Pb,I,1.6,TiO2-c | TiO2-mp | Carbon-QDs,Spiro-MeOTAD,Au,Toluene,DMF,False,100,Spin-coating,N2,,False,1.019,22.64,0.716,16.5,IUVLdWUFq4c49KnEePP6InFvQPEC
MAPbI3,MA,Pb,I,1.6,TiO2-c | TiO2-mp,Spiro-MeOTAD,Au,Unknown,DMF; DMSO >> IPA,False,Unknown >> 150; 120,Spin-coating >> Spin-coating,N2 >> N2,0.1,False,,,,13.0,IUYTWpwYOmyh5HbP5nLVeK_5rJ7i
MAPbI3,MA,Pb,I,1.6,S-acetylthiocholine chloride | C60 | BCP,PEDOT:PSS,Ag,Unknown,DMF,False,90.0,Spin-coating,N2,0.08,False,1.06,23.62,0.76,19.03,IUeAEvDy2uCU0ZgCD7wGWAQvuijC
MAPbI3,MA,Pb,I,1.6,TiO2-c | TiO2-mp,Spiro-MeOTAD,Au,Diethyl ether,DMF; DMSO,False,100.0,Spin-coating,Air,2.57,True,0.98,19.0,0.46,17.78,IUlX-g-gBKF1AHOX4nmTxaW5_Ua0
Cs0.05FA0.79MA0.16PbBr0.51I2.49,Cs; FA; MA,Pb,Br; I,,SnO2-c,Spiro-MeOTAD,Ag,Chlorobenzene,DMF; DMSO,False,85.0,Spin-coating,Unknown,0.1,False,1.1,21.22,0.633,14.74,IVDe6rd-mr2GG50_sA-xyrM6qZdD
Cs0.05FA0.79MA0.16PbBr0.51I2.51,Cs; FA; MA,Pb,Br; I,,TiO2-c | TiO2-mp,Spiro-MeOTAD,Au,Chlorobenzene,DMF; DMSO,False,Unknown,Spin-coating,N2,0.09,False,1.03,22.9,0.759,17.9,IVTijr4DOMpx5MS5HVd5zgFcEUOK
MAPbI3,MA,Pb,I,1.6,PCBM-60 | LiF,PEDOT:PSS,Al,Unknown,DMF,False,100.0,Spin-coating,N2,0.11,False,0.8,17.6,0.64,9.01,IW6kb3mxrXLL7Fgvhjrne1oUzojY
Cs0.1FA0.75MA0.15PbBr0.51I2.49,Cs; FA; MA,Pb,Br; I,,TiO2-c | TiO2-mp,Spiro-MeOTAD,Au,Chlorobenzene,DMF; DMSO,False,100.0,Spin-coating,Unknown,0.06,False,1.126,22.8,0.8,20.54,IWBqMWH96l6r-s-L07y4W3r0D6Pd
MAPbI3,MA,Pb,I,1.6,PCBM-60 | BCP,CrOx,Ag,Chlorobenzene,DMF; DMSO,False,100,Spin-coating,N2,0.09,False,1.03,20.17,0.71,14.76,IWDC4lPX4CLNFis7GxpjrNY_OzbU
MAPbI3,MA,Pb,I,1.6,(RhCp*Cp)2 | PTCBI,Spiro-MeOTAD,Ag,Unknown,none,False,Unknown,Co-evaporation,Vacuum,0.0919,False,0.935,19.9,0.56,9.2,IWEj1EtJA9sLVuN8D0ABQGGOre9Y
MAPbI3,MA,Pb,I,1.6,MAI | PCBM-60 | PEI,NiO-c,Ag,Unknown,DMSO; GBL,False,70.0,Spin-coating,Air,0.09,False,0.94,16.54,0.564,8.76,IWGas2ALsqjaW15adYnhqBAoMNbP
Cs0.04FA0.80MA0.16PbBr0.50I2.50,Cs; FA; MA,Pb,Br; I,1.635,TiO2-c | TiO2-mp,Spiro-MeOTAD,Au,Chlorobenzene,DMF; DMSO,False,100.0,Spin-coating,N2,0.16,False,1.01,16.2,0.77,12.5,IWN611WERKfINfvhthN9NwM0AghE
FA0.83MA0.17PbBr0.5I2.5,FA; MA,Pb,Br; I,,none,Spiro-MeOTAD,Ag,Chlorobenzene,DMF; DMSO,False,Unknown,Spin-coating,N2,0.07,False,0.99,16.3,0.48,7.79,IWUtD0Cnem5gfB2CjSdVdbqvvSQK
MAPbI3,MA,Pb,I,1.61,TiO2-c,Spiro-MeOTAD,Ag,Diethyl ether,DMF; DMSO,False,100,Spin-coating,Air,0.12,False,1.04,20.25,0.69,14.69,IWabb24hfBbk0UbUDjZpAYQgZgBX
MAPbI3,MA,Pb,I,1.6,C60 | BCP,PEDOT:PSS,Cu,Diethyl ether,DMF; DMSO,False,70.0; 110,Spin-coating,Air,1.2,False,0.87,20.76,0.75,13.62,IWdRKmtIdMogWyT54IzAv4VVnNke
MAPbI3,MA,Pb,I,1.6,Nb2O5 | TiO2-mp,Spiro-MeOTAD,Au,Unknown,DMF >> IPA,False,Unknown >> 70.0,Spin-coating >> CBD,Unknown,0.34,False,0.872,16.9,0.72,10.7,IWpkEjDdFkZDI5UGPqVzzXf1NJdp
(ThMA)2MA2Pb3I10,(ThMA); MA,Pb,I,,PCBM-60 | BCP,PEDOT:PSS,Ag,Toluene,DMF,False,100.0,Spin-coating,Unknown,0.1,False,0.97,13.64,0.59,7.81,IX4vzqkZb_wyy0rWL7zsAncMCUQN
MAPbI3,MA,Pb,I,1.6,TiO2-c | TiO2-mp,Spiro-MeOTAD,Ag,Unknown,DMF >> IPA,False,Unknown >> 100.0,Spin-coating >> CBD,Air >> Air,0.14,False,0.86,19.6,0.6679999999999999,11.5,IX7ymy1Zyp_62rvXcJacWDlbX-IP
MAPbI3,MA,Pb,I,1.6,TiO2-c | TiO2-mp | ZrO2-mp,NiO-mp,Carbon,N2,DMF; DMSO,False,60; 100,Drop-infiltration,N2,0.1,False,1.0,19.63,0.488,9.58,IXOYh25tHqtsnpDZr90LOcJkA9r_
Cs0.15FA0.85PbI3,Cs; FA,Pb,I,,ADAHCl | C60 | BCP,NiO-c,Ag,Chlorobenzene,DMF; DMSO,False,110.0,Spin-coating,Unknown,0.1,False,1.13,22.3,0.76,19.1,IXP0SFDkf9Jk1flSGHWtOSYSOrog
FA0.6MA0.4Pb0.4Sn0.6Br0.48I2.52,FA; MA,Pb; Sn,Br; I,1.32,C60 | BCP,PEDOT:PSS,Ag,Diethyl ether,DMF; DMSO,False,60; 100,Spin-coating,N2,0.11,False,0.884,27.95,0.722,17.84,IXQDyvDbj3vX4DF7nSzWaYle-qCW
CsPbBrI2,Cs,Pb,Br; I,1.92,PCBM-60 | C60 | BCP,P3CT,Ag,Unknown,DMSO,False,25; 300,Spin-coating,N2,0.09,False,1.11,15.06,0.71,11.97,IXWHLixDEGnWQtg6al2YW7wy5Wfh
MAPbI3,MA,Pb,I,1.6,TiO2-c,Spiro-MeOTAD,Ag | Ni,Chlorobenzene,DMF,False,100.0,Spin-coating,Ar,0.0625,False,1.0490000000000002,17.9,0.56,10.69,IXXghMgs8wXygnVOCR8k_aPd8jfC
MAPbI3,MA,Pb,I,1.6,TiO2-c | TiO2-mp,Spiro-MeOTAD,Au,Diethyl ether,DMF; DMSO,False,50; 100,Spin-coating,N2,1.0,False,1.0,20.3,0.6,12.1,IX_gY8KmYgxY3Nau3Hin7fcMPCbs
MAPbI3,MA,Pb,I,1.5,PCBM-60 | BCP,NiO-c,Ag,Chlorobenzene,DMSO; GBL,False,100.0,Spin-coating,Unknown,0.25,False,1.001,20.53,0.7879999999999999,16.18,IXz79wI7_hBl9FNfDTOsQrD4peUR
FA0.9MA0.1PbBr0.03I2.97,FA; MA,Pb,Br; I,,SnO2-np,NiO-np | Spiro-MeOTAD,Au,Unknown,DMF; DMSO >> IPA,False,70.0 | 150.0,Spin-coating >> Spin-coating,Air >> Air,0.0896,False,1.11,23.5,0.775,20.9,IY72RTAzE8_z7145vwo71wQGLZmD
MACo0.031Pb0.969I3,MA,Co; Pb,I,1.56,PCBM-60 | BCP,PEDOT:PSS,Ag,Unknown,DMF; HPA,False,100.0,Spin-coating,N2,0.0919,False,1.08,17.5,0.7509999999999999,14.3,IY795HOolD-W7C1-dNMx7AzW_Ht9
MAPbI3,MA,Pb,I,1.6,TiO2-c | TiO2-mp,Spiro-MeOTAD,Au,Unknown,DMF >> DMF >> Ethanol,False,Unknown >> 85.0 >> 85.0,Spin-coating >> Spin-coating >> Spray-coating,Unknown,0.16,False,0.952,21.6,0.733,15.0,IYBRYoJuexlj_ucYmWKSO8l3ezIs
