Repository: GouravSidana/firstML

# firstML
My first Machine Learning Project

File: filtered_perovskite.csv (part 50 of 155)
Formula,A_ion,B_ion,X_ion,Bandgap,ETL,HTL,Backcontact,Antisolvent,Solvent,Solv_annel,Anneal_temp,Dep_procedure,Synth_atm,Cell_area,Is_module,Voc,Jsc,FF,PCE,entry_id
MAPbI3,MA,Pb,I,1.6,TiO2-nw,Spiro-MeOTAD,Au,Unknown,DMF,False,70.0; 90.0; 100.0,Spin-coating,Unknown,0.09,False,0.93,23.8,0.65,14.3,Izn86fjLbvUvxWcBPsVzxbRjusgV
MAPbI3,MA,Pb,I,1.6,PCBM-60 | Rhodamine 101 | LiF,PEDOT:PSS,Ag,Toluene,DMF,False,100.0,Spin-coating,N2,0.1,False,0.99,22.99,0.685,15.66,IzpADgaB83GEFTQWU6v4Uw9QGEy1
MAPbI3,MA,Pb,I,1.6,TiO2-c | TiO2-mp,Spiro-MeOTAD,Au,Unknown,DMF >> IPA,False,Unknown >> 100.0,Spin-coating >> Spin-coating,Unknown,0.15,False,0.94,16.36,0.618,9.12,J-2aYBO9xM9XyGekNewRfDLpEquq
MAPbI3,MA,Pb,I,1.6,none,PTAA,Ti | Cu,Unknown,DMF; DMSO >> IPA,True,100.0 >> 70.0,Spin-coating >> Spin-coating,N2 >> N2,0.1,False,1.069,22.61,0.6990000000000001,16.9,J-HZcrMxiIqGjLyGRAWIwfvKXMB2
MAPbI3,MA,Pb,I,1.6,TiO2-c | TiO2-mp | ZrO2-mp,none,Carbon,Unknown,GBL,False,50.0,Drop-infiltration,Air,0.2,False,0.9,16.93,0.48,7.31,J-VWPSobxP7w2lautulcwerHSItD
MAPbI3,MA,Pb,I,1.6,Ag-np | TiO2-c,Spiro-MeOTAD,Au,Toluene,DMSO; GBL,False,100.0,Spin-coating,N2,0.16,False,0.976,13.19,0.55,7.08,J-YRXwpidapTNPOzP9JKsJbpPZ_R
MAPbI3,MA,Pb,I,1.6,PCBM-60,PEDOT:PSS,Al,Unknown,DMF,False,110.0,Spin-coating,Unknown,0.1,False,0.957,17.4,0.75,12.5,J-dXOKKy5cC2KW0OsKeu9zrdcQrW
MAPbI3,MA,Pb,I,1.6,PCBM-60,PTAA,Al,Chlorobenzene,DMF; DMSO,False,100.0,Spin-coating,Unknown,0.05,False,1.0759999999999998,21.31,0.7909999999999999,18.13,J-tcAfEHPpq-dPZUH82nQXaOMq6X
MAPbI3,MA,Pb,I,1.6,PCBM-60,Cu0.67Cr0.33O2,Ag,Chlorobenzene,DMF; DMSO,False,100.0,Spin-coating,Dry air,0.1,False,1.1,21.7,0.72,17.19,J-v6AWmuV4NrDrXH0KvS1Jof0b4D
MAPbI3,MA,Pb,I,1.6,TiO2-c,P3HT,Au,Unknown,DMF,False,90.0,Spin-coating,N2,0.08,False,0.94,20.5,0.56,10.8,J00v_sKPvM5GZRHtQ4EH8yDi8GU1
MAPbI3,MA,Pb,I,1.6,TiO2-c | Al2O3-mp,Spiro-MeOTAD,Ag,Unknown,DMF,False,100.0,Spin-coating,N2,0.0314,False,0.86,19.8,0.555,9.5,J0F7_njZiWFp-6a_EnZdyQm3knEk
MAPbI3,MA,Pb,I,1.6,TiO2-c | TiO2-mp,Spiro-MeOTAD,AgAl,Diethyl ether,DMF; DMSO,False,100.0,Spin-coating,Unknown,0.1,False,1.01,22.03,0.632,14.05,J0cTFVmTeN8bLrhy_2wWnSKNlblC
MAPbBr1.25I75,MA,Pb,Br; I,1.76,TiO2-c | TiO2-mp,Spiro-MeOTAD,Au,Unknown,DMF >> none,False,110.0 >> 70.0,Spin-coating >> Gas reaction,Air >> Air; MABr,0.1,False,1.075,12.98,0.67,9.4,J0d_3TqyFGzgsha8PdWG_ordH8dV
MAPbI3,MA,Pb,I,1.6,TiO2-c | TiO2-mp,Spiro-MeOTAD,Au,Chlorobenzene,DMF; DMSO,False,100.0,Spin-coating,Unknown,0.1,False,1.018,22.1,0.72,16.2,J0p_RvdkuW73ediLH21phLd1Pype
FA0.84MA0.16PbBr0.51I2.49,FA; MA,Pb,Br; I,1.64,TiO2-c | TiO2-mp,Spiro-MeOTAD,Au,Chlorobenzene,DMF; DMSO,False,100.0,Spin-coating,N2,0.16,False,1.07,22.0,0.67,15.9,J0xFReubL1OJNvyuoA3Obs8AE7Vu
FA0.83MA0.17PbI3,FA; MA,Pb,I,,In2O3-c | SnO2-c,Spiro-MeOTAD,Au,Unknown,DMF; DMSO >> IPA,False,Unknown >> 150.0,Spin-coating >> Spin-coating,Air >> Air,0.0883,False,,,,,J10eQoxhkERuH-eGQQ5zYf0KjxUi
FAPbBr3I,FA,Pb,Br; I,1.6,PCBM-60,PEDOT:PSS,Al,Unknown,DMF >> IPA,False,110.0 >> 110.0,Spin-coating >> Spin-coating,Unknown,0.1,False,,,,,J11NCEUU9WF9VurF5DT6XzfpL0qk
Cs0.05FA0.81MA0.14PbBr0.45I2.55,Cs; FA; MA,Pb,Br; I,,TiO2-c | TiO2-mp,CuSCN | rGO,Au,Chlorobenzene,DMF; DMSO,False,100.0,Spin-coating,N2,0.09,False,1.046,21.98,0.723,16.62,J12a3PadenbzNPRFsHOTbzSc5pGD
MAPbI3,MA,Pb,I,1.6,TiO2-c,Spiro-MeOTAD,Au,Unknown,DMF >> IPA,False,70.0 >> 100.0,Spin-coating >> CBD,N2 >> N2,0.09,False,1.06,20.4,0.653,14.1,J12nPkbyaDTdUdCRIVF-uqOKGCqO
Cs0.05FA0.79MA0.16PbBr0.51I2.49,Cs; FA; MA,Pb,Br; I,,TiO2-c | TiO2-mp,Spiro-MeOTAD,Au,Ethyl acetate,DMF; DMSO,False,100,Spin-coating,Unknown,0.148,False,1.103,22.81,0.75,18.75,J14MIS2vacTNWEGQdRgbqYPWXENZ
MAPbI3,MA,Pb,I,1.6,PCBM-60 | AZO,PEDOT:PSS,Al,N2,DMF,False,100.0,Doctor blading,N2,1.1,False,0.91,17.65,0.73,11.8,J15o3xhkp8Vy1YOL1o_wNYy_gC1x
FA0.83MA0.17PbBr0.51I2.49,FA; MA,Pb,Br; I,,TiO2-c,Spiro-MeOTAD,Au,Chlorobenzene,DMF; DMSO,False,150.0,Spin-coating,N2,0.1,False,0.901,22.54,0.569,11.57,J1EYbC1WLTDiS9iA2UGp5IJcauCR
Cs0.11FA0.89PbBr0.18I2.82,Cs; FA,Pb,Br; I,,TiO2-c | TiO2-mp,Spiro-MeOTAD,Au,Chlorobenzene,DMF; DMSO,False,100.0,Spin-coating,N2,0.12,False,1.096,24.71,0.7759999999999999,21.02,J1WGkpI7nAVragm4MI4zqaVWwG7K
FA0.66MA0.33PbBr0.45I2.55,FA; MA,Pb,Br; I,,Nb2O5,Spiro-MeOTAD,Au,Chlorobenzene,DMF; DMSO,False,150.0,Spin-coating,N2,0.09,False,1.06,24.69,0.711,18.59,J1fMJ1GBQJ8F0xNST5aT2vDg9dEP
Cs0.15FA0.85PbI3,Cs; FA,Pb,I,,TiO2-c,Spiro-MeOTAD,Ag,Toluene,DMF; DMSO,False,170.0,Spin-coating,Dry air,0.12,False,1.04,21.59,0.78,17.5,J1qJnlRv5GbqivnQxmPdMfx5tsRi
MAPbI3,MA,Pb,I,1.6,TiS2,Spiro-MeOTAD,Au,Chlorobenzene,DMF; DMSO,False,100.0,Spin-coating,Unknown,0.09,False,0.96,21.9,0.518,10.8,J1tqOCQqZDbqK6UkIMQO7dGmZDr8
FA0.83MA0.17PbBr0.51I2.49,FA; MA,Pb,Br; I,,TiO2-c | TiO2-mp,Spiro-MeOTAD,Au,Chlorobenzene; Toluene,DMF; DMSO; NMP,False,100.0,Spin-coating,Dry air,0.1,False,0.96,21.39,0.631,13.26,J21fqneSFgObZb9_OHyQTPpYrY7h
MAPbBrI2,MA,Pb,Br; I,1.8,TiO2-c,Spiro-MeOTAD,Ag,Unknown,DMF,False,125.0,Spin-coating,Unknown,0.25,False,1.09,14.81,0.62,10.03,J25k-_cL2gvEG9tK5vvvFq0A7TXv
FA0.85MA0.15PbBr0.45I2.55,FA; MA,Pb,Br; I,,TiO2-c | TiO2-mp,PTAA,Au,Ethyl ether,DMF; DMSO,False,50.0,Spin-coating,Air,0.096,False,1.1,23.14,0.773,19.63,J27evptyljx3sWO8dtnglzi7BFX4
(PBA)1.5BA0.5MA3Pb4I13,(PBA); BA; MA,Pb,I,1.65,PCBM-60 | BCP,PTAA,Ag,Unknown,DMF; DMSO,False,100,Spin-coating,N2,0.08,False,1.18,12.2,0.746,10.7,J2HeTOWjjNO7VKHP0dUUMtQB_XAY
FAPbI3,FA,Pb,I,1.48,TiO2-c,Spiro-MeOTAD,Au,Chlorobenzene,DMSO; GBL,False,150.0,Spin-coating,Unknown,0.09,False,1.1,23.59,0.767,19.81,J2OVlbZSyrqR8l740G0aIFb9MI7t
MAPbI3,MA,Pb,I,1.6,In2S3,Spiro-MeOTAD,Au,Unknown,DMF; DMSO,False,65.0; 100.0,Spin-coating,N2,0.136,False,1.09,22.73,0.73,17.6,J2S43Q8ChxmUCUP1U7LbcfGK6fWD
MAPbI3,MA,Pb,I,1.6,TiO2-c,Spiro-MeOTAD,Ag,Unknown,DMF,False,95.0,Spin-coating,N2,0.1,False,1.07,20.74,0.76,16.93,J2TuP9gS8-2JpR3TBKqMGVe8rYtS
Cs0.05FA0.81MA0.14PbBr0.45I2.55,Cs; FA; MA,Pb,Br; I,,SnO2-c,Spiro-MeOTAD,Cu,Ethyl acetate,DMF; DMSO,False,120.0,Spin-coating,Unknown,0.16,False,1.095,21.09,0.71,16.47,J2eV0WRyYaOJLAP96rEm99Iu3x-4
MAPbI3,MA,Pb,I,1.6,TiO2-c,PTAA,PEDOT:PSS | ITO | SLG,Unknown,DMF,False,100.0,Spin-coating,Air,1.0,False,1.1,15.8,0.76,13.3,J2hqcVQSwMEp9XyFISeWmjepQpwQ
MAPbI3,MA,Pb,I,1.6,TiO2-nw,Spiro-MeOTAD,Au,Unknown,DMF,False,100.0,Spin-coating,N2,0.11,False,0.836,17.07,0.639,9.03,J2jS1ltORGEpYF0e7_2C1aIk6FUk
MAPbI3,MA,Pb,I,1.6,TiO2-c | TiO2-mp | Al2O3-np,none,MWCNTs,Unknown,DMF >> DMF >> Cyclohexene; IPA,False,100.0 >> 100.0 >> 100.0,Spin-coating >> Spin-coating >> CBD,Air >> Air >> Air,0.08,False,0.92,21.5,0.77,15.23,J2m0v_pFG68i9Ul2qf07dzMCszwA
MAPbI3,MA,Pb,I,1.6,TiO2-c,Spiro-MeOTAD,Ag,Unknown,DMF,False,Unknown,Spin-coating,N2,0.07,False,1.002,18.94,0.705,13.37,J2uJ49js0ueY1hSYj8gSOLOtByE_
MAPbI3,MA,Pb,I,1.6,PCBM-60 | BCP,PEDOT:PSS,Ag,Unknown,Unknown,False,85.0,Spin-coating,N2,0.09,False,1.02,19.58,0.74,15.73,J2wVBwN8H7AblaRWr8N973O8hwY9
MAPbI3,MA,Pb,I,1.6,TiO2-c | TiO2-mp,PTAA,Au,Chlorobenzene,DMSO,False,100.0,Spin-coating,Unknown,0.16,False,1.09,22.44,0.7829999999999999,19.08,J3-W_IO1NE4betcTv1rPim2gy8np
CsPbBrI2,Cs,Pb,Br; I,1.8-2.3,Unknown,Unknown,,,,False,,,,,False,1.4,16.18,0.837,19.02,J34ZMDSadNKJrA_1onTlhDn6YfAd
MAPbI3,MA,Pb,I,1.6,TiO2-c,Spiro-MeOTAD,Ag,Chlorobenzene,DMF; DMSO,False,Unknown,Spin-coating,Unknown,0.1,False,0.99,20.06,0.624,12.4,J359M1QiN2IMa-3Mjl04-_C6tXrI
MAPbI3,MA,Pb,I,1.585,TiO2-c | CsAc,Spiro-MeOTAD,Au,Chlorobenzene,DMF; DMSO,False,100,Spin-coating,Unknown,0.09,False,1.1,21.83,0.77,18.37,J3Cool11Iw2tv1etQirGBcPCPiwB
MAPbI3,MA,Pb,I,1.6,none,Spiro-MeOTAD,Au,Unknown,DMF,False,100.0,Spin-coating,Unknown,0.1,False,1.065,15.0,0.765,12.2,J3ROjfEVI2IMlqPGRq6_ar64-bVB
FA0.83MA0.17PbI3,FA; MA,Pb,I,,In2O3-c,Spiro-MeOTAD,Au,Unknown,DMF; DMSO >> IPA,False,Unknown >> 150.0,Spin-coating >> Spin-coating,Air >> Air,0.0883,False,1.11,24.07,0.7829999999999999,20.92,J3RWPiXbO39AE-4w_89rD5wGCNjC
Cs0.05FA0.81MA0.14PbBr0.45I2.55,Cs; FA; MA,Pb,Br; I,,TiO2-c | TiO2-mp,asy-PBTBDT,Au,Chlorobenzene,DMF; DMSO,False,100.0,Spin-coating,N2,0.09,False,1.05,21.3,0.746,16.8,J3SKLWNxUF_FH7kE3sbauPto20ZC
CsPbBr3,Cs,Pb,Br,,TiO2-c | TiO2-mp,CuInS2@ZnS-QDs,Carbon; LPP,Unknown,DMF >> Methanol,False,90 >> 250,Spin-coating >> Spin-coating,Air >> Air,0.09,False,1.503,6.18,0.758,7.04,J3StysTXpiWgjhPCLhDgGqfoYB9n
MAPbI3,MA,Pb,I,1.6,ZnO-np,PEDOT:PSS,Al,Unknown,DMF,False,100.0,Spin-coating,N2,0.0725,False,0.94,17.07,0.67,10.59,J3VAy0-FXhx1HhSb7XU5wBU_9fcK
MAPbI3,MA,Pb,I,1.55,TiO2-np,Spiro-MeOTAD,Au,Ar,DMF,False,130,Spin-coating,N2,0.16,False,0.981,15.3,0.74,11.1,J3VrBd3v7pTy5os8epUA5DOX0Ess
MAPbI3,MA,Pb,I,1.59,PCBM-60 | BCP,PolyTPD,Ag,Unknown,DMF,False,100,Spin-coating,N2,0.0919,False,1.08,20.4,0.72,15.7,J3XXZjNQXvckm-3bw-kbsP37lDwD
MAPbBrI2,MA,Pb,Br; I,,C60,Spiro-MeOTAD,MoO3 | Au | MoO3,Diethyl ether,DMF; DMSO,False,100,Spin-coating,N2,0.0757,False,1.07,11.93,0.6709999999999999,8.66,J3bt-4KMU-s1Aim-Jkari9ENe4M7
MAPbI3,MA,Pb,I,1.6,TiO2-c,Spiro-MeOTAD,Au,Chlorobenzene,DMF; DMSO,False,100.0,Spin-coating,Ar,0.1,False,1.11,23.42,0.752,19.53,J3lmjFgFSW1UUlz0GgeNiTAH_JqG
(PDA)2MA3Pb4I13,(PDA); MA,Pb,I,,C60 | BCP,PEDOT:PSS,Ag,Unknown,DMF,False,120.0,Spin-coating,Unknown,0.1,False,0.99,17.1,0.747,12.7,J3mLIsAdIPqXnCkQBLFyO_JYY-RD
MAPbI3,MA,Pb,I,1.6,PCBM-60 | BCP,PTAA | PFN,Cu,Diethyl ether,DMF; DMSO,False,100.0,Spin-coating,N2,0.1,False,1.06,21.9,0.81,18.8,J3qFW5h1fG0aayoVRpjKnb6VMTJy
FA0.9MA0.1PbBr0.1I2.9,FA; MA,Pb,Br; I,1.56,SnO2-c,Spiro-MeOTAD,Au,Unknown,DMF; DMSO >> IPA,False,Unknown >> 150.0,Spin-coating >> Spin-coating,Dry air >> Dry air,0.125,False,1.04,22.27,0.741,17.16,J3rOYD3_qmewcr5D7Jmrof-t0PVB
MAPbI3,MA,Pb,I,1.6,PCBM-70,PEDOT:PSS,Al,Chlorobenzene,DMF,False,100.0,Spin-coating,N2,0.09,False,0.8959999999999999,16.871,0.6990000000000001,10.54,J4Lv-HxnuWn1RKsmxsdKVZsit9CH
(5-AVA)0.05MA0.95PbI3,(5-AVA); MA,Pb,I,,TiO2-c | TiO2-mp | Al2O3-mp,none,Carbon black; Graphite,Unknown,GBL,False,50,Spin-coating,Air,0.16,False,0.85,16.66,0.563,7.97,J4N-rClfF4YX2ALU7ZGwXRFjLkiN
MAPbI3,MA,Pb,I,1.6,TiO2-c,Spiro-MeOTAD,Au,Unknown,DMF,False,100.0,Spin-coating,Unknown,0.06,False,0.86,14.31,0.71,8.69,J4NWRWKaoc6pJpEnnPhlqtot-7YU
MAPbI3,MA,Pb,I,1.6,PCBM-60,PEDOT:PSS,Ag,Chlorobenzene,DMF,True,60; 60; 90,Spin-coating,N2,0.1,False,0.98,23.3,0.66,15.0,J4Nc5J7SOMRQSgOSmNkNP7mGrRqn
MAPbI3,MA,Pb,I,1.6,PCBM-70,PEDOT:PSS,Al,Toluene,DMF,False,70.0,Spin-coating,N2,0.06,False,0.95,21.9,0.78,14.8,J4iPGUK0GJ2fdwfsP65-pGu1FYOq
MAPbI3,MA,Pb,I,1.6,TiO2-c,Spiro-MeOTAD,Au,Unknown,none,False,100.0,Co-evaporation,Vacuum,0.1,False,1.07,17.3,0.59,10.9,J4zla_hqWeB_MRlTvrAdhO6fNsq5
MAPbI3,MA,Pb,I,1.6,TiO2-c,PTAA,PEDOT:PSS | ITO | SLG,Unknown,DMF,False,100.0,Spin-coating,Air,1.0,False,1.1,18.4,0.75,15.2,J50JgxqlWpzvOoAVbIMFECxj2Paz
MAPb1.0I3,MA,Pb,I,1.6,PCBM-60,NiO,Ag,Chlorobenzene,DMF; DMSO,False,100,Spin-coating,Air,0.09,False,0.925,18.1,0.61,10.1,J558Erikre6XJt5EeN6bmY7CAQhK
MAPbI3,MA,Pb,I,1.5,SnO2-c | TiO2-mp,Spiro-MeOTAD,Ag,Unknown,DMF; DMSO >> Ethanol; IPA,False,Unknown >> 150.0,Spin-coating >> Spin-coating,N2 >> N2,0.07,False,1.03,22.24,0.75,17.22,J56I9jC_mPzbJsYuO9zbJeuprlKh
MAPbI3,MA,Pb,I,,PCBM-60 | Bphen,MoO3,Ag,Unknown,DMF,False,Unknown,Spin-coating,Unknown,0.0725,False,0.9,19.56,0.64,11.36,J5HN-98jresg877eAvcLj-ePmO64
MAPbI3,MA,Pb,I,1.6,TiO2-c | TiO2-mp; ZrO2-mp,Spiro-MeOTAD,Ag,Unknown,DMF >> IPA,False,70.0 >> 70.0,Spin-coating >> CBD,N2 >> N2,0.1,False,0.97,17.0,0.6890000000000001,11.41,J5fxhf1MeurgCH4pVtGIXysWlGzh
MAPbI3,MA,Pb,I,1.6,TiO2-c,P(VDF-TrFE) | Spiro-MeOTAD,MoO3 | Ag,Chlorobenzene,DMSO; GBL,False,100.0,Spin-coating,N2,0.09,False,1.13,23.46,0.76,20.01,J5jkM_5kg1GS_r-ZapkMrY5uXm9S
MAPbI3,MA,Pb,I,1.6,PCBM-60,NiO-c | NiO-mp,Ag,Chlorobenzene,DMF; DMSO,False,100.0,Spin-coating,Unknown,0.0625,False,1.1,19.41,0.794,16.95,J5ml9Ug_9gxsGvif168g2xkm8Y-X
Cs0.3FA0.7PbBr3,Cs; FA,Pb,Br,2.287,TiO2-c | TiO2-mp,PTAA,Au,Chlorobenzene,DMSO,False,100.0,Spin-coating,Unknown,0.16,False,1.341,7.11,0.77,7.34,J5tJOfdcCL_0xEPrDgQ8lRexPs5i
Cs0.05FA0.79MA0.16PbBr0.51I2.49,Cs; FA; MA,Pb,Br; I,,SnO2-np,CuSCN | MoOx,ITO | Au-grid,Chlorobenzene,DMF; DMSO,False,130,Spin-coating,Unknown,,False,1.02,20.25,0.632,13.3,J6-Qv1Dcr93ge-70M_ObOXCykAaN
MAPbI3,MA,Pb,I,1.6,TiO2-c | TiO2-mp,BDT:TT,Au,Diethyl ether,DMF; DMSO,False,65; 100,Spin-coating,Air,0.1,False,0.87,23.58,0.62,12.97,J64lhYODj17Asc4BHiMiWE1dfWqf
MAPbI3,MA,Pb,I,1.6,TiO2-c | TiO2-mp,P1,Ag,Toluene,DMSO; GBL,False,100.0,Spin-coating,N2,0.16,False,,,,11.69,J6Ey3Gykf1Jh_TTAWQi4zy3Rnybs
FA0.95MA0.05PbBr0.15I2.85,FA; MA,Pb,Br; I,1.51,TiO2-c,PTAA,Au,Diethyl ether,DMF; DMSO,False,130.0,Spin-coating,N2,0.09,False,1.025,22.17,0.73,17.03,J6_n7-efogTYWAgw8GaNfesl-rX8
MAPbI3,MA,Pb,I,1.6,PCBM-60 | PEI,NiO-c,Ag,IPA,DMF; DMSO,False,100.0,Spin-coating,Unknown,0.1058,False,1.06,20.35,0.72,15.53,J6gvIt2v3EhdD27PIyvswwICmxFT
MAPbI3,MA,Pb,I,1.6,SnO2-c,Spiro-MeOTAD,Au,Toluene,DMSO; GBL,False,100.0,Spin-coating,N2,0.1,False,1.08,22.2,0.624,10.5,J6liDTi7_HeF6ahODtf7AtaMO-bq
MAPbI3,MA,Pb,I,1.6,TiO2-c | TiO2-mp,none,Carbon,Toluene,DMF; DMSO,False,75; 105,Spin-coating,N2,0.14,False,0.867,15.46,0.479,7.42,J6qPXYQaVT5Rf4eCYj0qkytbwhAE
MAPbI3,MA,Pb,I,1.56,AZO-c | ZnO-nw,Spiro-MeOTAD,Au,Unknown,DMF >> IPA,False,Unknown >> 70.0,Spin-coating >> Spin-coating,Unknown,0.038,False,0.82,20.95,0.532,9.14,J6sGSJQoZthCI2xOfBUq-bqyZ5Vy
MAPbI3,MA,Pb,I,1.6,TiO2-c,Spiro-MeOTAD,Au,Diethyl ether,GBL; NMP,False,Unknown,Spin-coating,Air,0.06,False,0.84,22.05,0.51,9.44,J6siydW9tTDP6xQxrhDzp5O4uOt9
MAPbI3,MA,Pb,I,1.6,TiO2-c | TiO2-mp,Spiro-MeOTAD,Au,Diethyl ether,DMF; DMSO,False,65; 100,Spin-coating,Air,0.09,False,0.95,16.0,,,J6uWIRYUk6hy52kOGiu7vIDh6o4h
MAPbI3,MA,Pb,I,1.6,TiO2-c | PCBM-60,CzPF,Au,Diethyl ether,DMF; DMSO,False,100.0,Spin-coating,Unknown,0.125,False,1.03,17.31,0.7,12.41,J6vPxEEcVa3iuAc8SclZSTwhb9H-
MAPbI3,MA,Pb,I,1.59,PCBM-60 | BCP,NiO-mp,Ag,Unknown,DMF; DMSO >> IPA,False,Unknown >> 100,Spin-coating >> Spin-coating,Ar >> Ar,0.04,False,1.06,19.57,0.8,16.1,J6zzwB0pRDyDv0RUKL4vWK55RPOg
MAPbI3,MA,Pb,I,1.6,SnO2-c | TiO2-mp,Spiro-MeOTAD,Au,Diethyl ether,DMF; DMSO,False,Unknown,Spin-coating,Air,2.4,True,1.0,15.62,0.56,8.8,J74IIr1jpQkRO_55PrpAevZu6uhB
MAPbI3,MA,Pb,I,1.6,ZnO-c | AZO-np,Spiro-MeOTAD,Au,Unknown,DMF >> IPA,False,Unknown | 100.0,Spin-coating >> Spin-coating,N2,0.05,False,1.007,18.64,0.6809999999999999,12.78,J74_QQ-lWzMtX3iNdeUi8mCEhjR3
MAPbI3,MA,Pb,I,1.6,PCBM-60 | LiF,PEDOT:PSS,Al,Toluene,DMSO; GBL,False,100.0,Spin-coating,Unknown,0.11,False,0.93,20.26,0.78,14.0,J76rUBeoH69mCRLshDZYS99V_hzU
FAPbI3,FA,Pb,I,1.526,SnO2-np,Spiro-MeOTAD,Au,Vacuum,DMF; NNP,False,150.0,Spin-coating,Air,0.09,False,1.09,24.18,0.79,20.9,J7IPvvpe1gfhFFvdcFY6n2aFhKjM
MAPbI3,MA,Pb,I,1.62,TiO2-c | TiO2-mp,iDM1,Au,Chlorobenzene,DMF; DMSO,False,105,Spin-coating,Unknown,0.07,False,0.92,22.05,0.706,14.28,J7PaA5a5uOCIQqCdbhxVVerIDVRA
MAPbI3,MA,Pb,I,1.6,TiO2-c,3-Butylthiophene | Spiro-MeOTAD,Au,Unknown,DMF; DMSO >> IPA,False,Unknown >> 100.0,Spin-coating >> Spin-coating,Unknown,0.0625,False,1.06,22.68,0.71,16.47,J7ZZkUYyi-e36VN-Fx41XinW-noy
CsPbBrI2,Cs,Pb,Br; I,1.91,SnO2-np,PTAA,Au,Unknown,DMF; DMSO,False,100.0,Spin-coating,Dry air,0.1,False,1.162,15.565,0.7909999999999999,14.31,J7_1U_ni9UmfibMEDhzjXlHLbV9r
MAPbI3,MA,Pb,I,1.6,PCBM-60 | Rhodamine 101,PEDOT:PSS,Ag,Unknown,DMF,False,90.0,Spin-coating,Dry air,0.1,False,0.92,19.03,0.746,13.1,J7fD_pFNYlo31afkat-X9VbC6Lvj
MAPbI3,MA,Pb,I,1.59,PCBM-60 | BCP,PTAA,Al,Unknown,acetonitrile; Methylamine,False,100,Spin-coating,Unknown,0.045,False,1.06,21.78,0.76,17.42,J8AoH9pC9ZqltDQMCzryJwEwoGBk
Cs0.05FA0.8075MA0.1425PbBr0.45I2.55,Cs; FA; MA,Pb,Br; I,,SnO2-c,Spiro-MeOTAD,Carbon | Graphite,Ethyl acetate,DMF; DMSO,False,120.0,Spin-coating,N2,0.1,False,1.099,20.62,0.76,17.4,J8JJqDt-sBvyRoy8TvVlW4VOtQ7x
FA0.2MA0.8PbI3,FA; MA,Pb,I,,NDIF1,PEDOT:PSS,Ag,Toluene,DMSO; GBL,False,105.0,Spin-coating,Unknown,0.1,False,0.97,23.66,0.64,15.6,J8LvR0AIwiN0sxZixihqN3OuiaTK
MAPbI3,MA,Pb,I,1.6,TiO2-c,Spiro-MeOTAD,Au,Unknown,DMF >> IPA,False,90.0 >> 120.0,Spin-coating >> Spin-coating,N2 >> N2,0.16,False,1.05,17.0,0.52,9.2,J8UgDYilkC4TuvCP198sSiYzadwB
MAPbBr0.43I2.57,MA,Pb,Br; I,,PCBM-60,PEDOT:PSS,Ca | Al,Unknown,DMF,True,100.0,Spin-coating,N2,2.8,True,0.905,19.107,0.7440000000000001,14.29,J8fXwR0LNLqm5F5QwwcL3eXG3aPX
FA0.85MA0.15PbBr0.45I2.55,FA; MA,Pb,Br; I,,TiO2-c | TiO2-mp,Spiro-MeOTAD,Au,Chlorobenzene,DMF; DMSO,False,240; 105,Spin-coating,Unknown,0.09,False,0.95,16.6,0.68,10.7,J8nS0bXLyrTtbrregY9gz9ciTc59
MAPbI3,MA,Pb,I,1.6,TiO2-c | TiO2-mp,PEH-2,Au,Chlorobenzene,DMSO,False,90.0,Spin-coating,N2,0.16,False,0.95,19.6,0.66,12.3,J8pBgGSR0fTwhRQkIsGEpLBW0gZT
MAPbI3,MA,Pb,I,1.6,PCBM-60,PEDOT:PSS,Ag,Toluene,DMF,False,80.0,Spin-coating,N2,0.2,False,0.941,23.1,0.718,15.6,J8vo8UDuhxsLGxMJBDahsX-7lSdo
MAPbI3,MA,Pb,I,1.6,C60 | BCP,PANI-PAMPSA,Ag,Toluene,DMF,False,70.0,Spin-coating,Ar,0.1,False,0.91,17.72,0.63,10.2,J8ydUn7XnyJvwrB_nwepXvduTXOn
MAPbI3,MA,Pb,I,1.6,TiO2-c | TiO2-mp,none,Carbon,Unknown,DMF; DMSO,False,100.0,Spin-coating,N2,0.68,False,1.0,18.9,0.6,11.3,J90ZMlwu_5nwFh876cLHgLmL3I4V
MAPbI3,MA,Pb,I,1.57,SnO2-c,Spiro-MeOTAD,Ag,Anisole,DMF; DMSO,False,100.0,Spin-coating,Unknown,0.0925,False,1.07,23.3,0.72,17.8,J95HHDiDiXoKrx6iBQCYj6lEWOd1
BA2MA3Pb4I13,BA; MA,Pb,I,1.64,PCBM-60,NiO-c,Ag,Unknown,DMF; DMSO,False,100.0,Spin-coating,N2,0.05,False,1.13,16.59,0.64,12.04,J9AuVDnGhvfqMbqt8f_9wS8aOQKH
MAPbI3,MA,Pb,I,1.6,Ag-np; TiO2-c | TiO2-mp,Spiro-MeOTAD,Au,Toluene,DMF,False,100.0,Spin-coating,Unknown,0.1,False,0.9,20.21,0.5,9.13,J9CltV_Dg2zajP3NavUr4pdF-dqC
MAPbI3,MA,Pb,I,1.59,TiO2-c | TiO2-mp,Spiro-MeOTAD,Au,Unknown,DMF; DMSO >> IPA,False,25 >> 120,Spin-coating >> Spin-coating,Unknown,,False,1.03,22.0,0.63,14.3,J9K8qJpNJ_NKlzI0cxXFaUl4alHb
FA0.79MA0.16PbBr0.51I2.49,FA; MA,Pb,Br; I,,PCBM-60 | BCP,NiO-np | PMMA,Ag,Ethyl acetate,DMF; DMSO,False,105.0,Spin-coating,N2,0.09,False,1.1,23.26,0.7879999999999999,20.16,J9KpUMQeDCElZ70dnSqLWUc2vAn-
FA0.85MA0.15PbBr0.45I2.55,FA; MA,Pb,Br; I,,TiO2-c | TiO2-mp,Spiro-MeOTAD,Au,Chlorobenzene,DMF; DMSO,False,100.0,Spin-coating,Unknown,0.1,False,1.08,22.53,0.769,18.73,J9T3IitYI5Of4E4XEp_qPG4YJVdJ
MAPbI3,MA,Pb,I,1.6,TiO2-c,Spiro-MeOTAD,Ag,Ethyl acetate,DMF,False,100.0,Spin-coating,Air,0.12,False,1.056,21.53,0.72,16.28,J9mwuM0f_xoKvkfW5spchxyUp49L
MAPbI3,MA,Pb,I,1.6,SnO2-c | Au | SnO2-c | TiO2-mp,Spiro-MeOTAD,Au,Diethyl ether,DMF; DMSO,False,100.0,Spin-coating,N2,0.1,False,0.96,14.17,0.672,8.32,JAA_WLcvsCFsDHju4dmnUhkeNNK5
MAPbI3,MA,Pb,I,1.6,SnO2-c,Spiro-MeOTAD,Au,Chlorobenzene,DMF; DMSO,False,100,Spin-coating,Unknown,0.09,False,1.08,20.58,0.63,14.0,JAbSdLSUJdTlAQk_9DI2-Ax05FOr
MAPbI3,MA,Pb,I,1.6,PCBM-60 | Carbon,PEDOT:PSS,Ag,Unknown,DMF,False,Unknown,Spin-coating,Air,0.001,False,0.96,23.69,0.71,16.2,JAorNmHiP_bGtbV4NlsQ0QiSwIrF
FAPbI3,FA,Pb,I,1.48,TiO2-c,Spiro-MeOTAD,Ag,Chlorobenzene,DMF; DMSO,False,150.0,Spin-coating,Air,0.1,False,1.09,22.03,0.82,19.67,JAp4bMiKSE93PTCDEjqoPWjck_5P
MAPbI3,MA,Pb,I,1.6,TiO2-c | TiO2-mp | Al2O3-mp,none,H:MoO3-nanobelts,Unknown,DMF; DMSO,False,100.0,Spin-coating,Unknown,0.16,False,0.93,21.7,0.61,12.5,JAyVKrc8SCfbcipMvOp1UnjgbXYM
MAPbI3,MA,Pb,I,1.6,PCBM-60 | BCP,M115,Ag,Unknown,DMF; DMSO,False,100.0,Spin-coating,N2,0.1,False,0.98,20.4,0.66,13.2,JB6zEXzouvwUA7EIWcR0qYqy4OZk
MAPbI3,MA,Pb,I,1.62,PCBM-60 | PFN-Br,PEDOT:PSS,Ag,Unknown,DMF,False,60,Spin-coating,N2,0.06,False,1.02,18.28,0.73,13.6,JBGCsBmMvLC5MWW7qT7MderdVDex
MAPbI3,MA,Pb,I,1.6,SnO2-c | TiO2-mp,Spiro-MeOTAD,Au,Toluene,DMF; DMSO,False,130.0,Spin-coating,Air,1.0,False,1.01,20.43,0.6990000000000001,14.35,JBSWJZguQ42kxU2eVJPRNobQI2Zw
MAPbI3,MA,Pb,I,1.6,TiO2-c | PCBM-60,Spiro-MeOTAD,Au,Unknown,DMF,False,65; 100,Spin-coating,Air,0.125,False,1.015,17.26,0.72,12.65,JBZbmVVnqvcgKU6vOljD9MW79eXh
MAPbI3,MA,Pb,I,1.6,TiO2-c,Spiro-MeOTAD,MoO3 | Ag,Chlorobenzene,DMSO; GBL,False,100.0,Spin-coating,N2,0.09,False,1.09,22.0,0.74,17.8,JBb_iNdLbF7-UqphCBCB1YWv7xFC
MAPbI3,MA,Pb,I,1.6,TiO2-c | TiO2-mp,none,Carbon,Chlorobenzene,DMF; DMSO,False,60; 100,Spin-coating,N2,0.16,False,0.93,18.79,0.63,18.79,JBsY5Aq6RlKz5QxVX8U8qGEWU4_O
FA0.85MA0.15PbBr0.45I2.55,FA; MA,Pb,Br; I,,TiO2-c | TiO2-mp | NH4I,Spiro-MeOTAD,Au,Chlorobenzene,DMF; DMSO,False,105.0,Spin-coating,N2,0.09,False,0.022,1.07,0.759,22.2,JBsdiQ59Z91GzbNHb6CI1KiMsbvf
Cs0.05FA0.79MA0.16PbBr0.49I2.51,Cs; FA; MA,Pb,Br; I,,TiO2-c,Spiro-MeOTAD,Au,Diethyl ether,DMF; DMSO,False,100.0,Spin-coating,N2,0.06,False,1.085,19.35,0.716,15.03,JBwJjecG7oT1DxQHlZXsytTOXL0r
MAPbI3,MA,Pb,I,1.6,PCBM-60 | PFN,PTAA,Cu,Diethyl ether,DMF; DMSO,False,100.0,Spin-coating,N2,0.0464,False,1.11,19.5,0.65,13.9,JBwq09-X4eDga5DVSfwHrJSUPiN8
MAPbBr0.05I2.95,MA,Pb,Br; I,1.6,PCBM-60 | BCP,PEDOT:PSS,Al,Unknown,DMF >> IPA,False,100.0 >> 100.0,Spin-coating >> Ultrasonic spray,Air >> Air,0.08,False,0.962,17.9,0.59,9.7,JBxRO5f0gwCILow5TJUJH81HuEfH
MAPbI3,MA,Pb,I,1.58,PCBM-60 | Bphen,PolyTPD,Ag,Unknown,acetonitrile; Methylamine,False,100.0,Spin-coating,N2,0.0256,False,1.05,15.62,0.799,12.8,JC5dqLrsY1lgIeque4-o6GbKb_JV
CsPbBr3,Cs,Pb,Br,,TiO2-c,Spiro-MeOTAD,Ag,Unknown,Unknown,False,200.0,Co-evaporation,Vacuum,0.09,False,1.35,8.27,0.695,7.76,JC5nu1UoU_gC19KPH3p8p5aZobID
MAPbI3,MA,Pb,I,1.6,PC61BEH,PEDOT:PSS,Al,Unknown,DMF >> none,False,70.0 >> Unknown,Spin-coating >> Gas reaction,Air >> MAI; Vacuum,0.0007,False,0.96,21.9,0.7609999999999999,16.0,JCHT-L_Us6OkwWTahKs5tHkwWCF0
Cs0.05FA0.95PbI3,Cs; FA,Pb,I,1.54,TiO2-c,Spiro-MeOTAD,Au,Chlorobenzene,DMSO; GBL,False,150,Spin-coating,N2,0.09,False,1.06,23.84,0.738,18.72,JCWx-qv0pgHqYFyVbGBVWaTdL-z1
Cs0.05FA0.79MA0.16PbBr0.48I2.52,Cs; FA; MA,Pb,Br; I,1.55,PCBM-60,PEDOT:PSS,Au,Chlorobenzene,DMF; DMSO,False,100.0,Spin-coating,Air,0.09,False,0.93,21.03,0.7,13.76,JC_z-n7WV7DULRYvBxvO_2Q00Q-7
FA0.85MA0.15PbBr0.45I2.55,FA; MA,Pb,Br; I,1.55,TiO2-c | TiO2-mp,X60,Au,Chlorobenzene,DMF; DMSO,False,100.0,Spin-coating,N2,0.16,False,1.14,24.1,0.69,18.93,JCi18ritejLxx8c0D_NEKbGhu62a
MAPbI3,MA,Pb,I,1.58,TiO2-c,Spiro-MeOTAD,Ag,Unknown,DMF >> none,False,Unknown >> 145.0,Spin-coating >> Gas reaction,Air >> MAI,0.12,False,0.925,18.07,0.5660000000000001,9.49,JCoQNdBnNEHXUNckvvc_gE9-nwfR
MAPbI3,MA,Pb,I,1.56,TiO2-c | TiO2-mp | ZrO2-mp,none,Carbon,Unknown,DMF; DMSO,False,100,Spin-coating,Air,0.2,False,0.952,20.64,0.488,9.57,JCpPXayDmuYEwZbaF7yX3ksx1bLp
MAPbI3,MA,Pb,I,1.59,SnO2-c,Spiro-MeOTAD,Au,Unknown,DMF >> IPA,False,Unknown >> 150.0,Spin-coating >> Spin-coating,N2 >> N2,0.075,False,1.07,23.58,0.703,17.84,JCqrrV__RE4eMvqq3PR0zxNwcbiT
FA0.85MA0.15PbBr0.45I2.55,FA; MA,Pb,Br; I,1.6,SnO2-np | C60,BTF1,Au,Chlorobenzene,Unknown,False,100.0,Spin-coating,Unknown,0.059,False,0.9,16.2,0.607,8.84,JCwBZLycOs4sp0tkO4yeKUUFG6mx
Cs0.05FA0.79MA0.16PbBr0.51I2.49 | CsPbI3,Cs; FA; MA | Cs,Pb | Pb,Br; I | I,,C60 | BCP,PTAA,Cu,Chlorobenzene,DMF; DMSO >> Toluene,False,100.0 >> Unknown,Spin-coating >> Spin-coating,N2 >> Air,0.07,False,1.09,22.33,0.7929999999999999,19.3,JCxhXDLtSq7n0D0QdV8_cpnOrJ-_
Cs0.05FA0.79MA0.16PbBr0.51I2.49,Cs; FA; MA,Pb,Br; I,,SnO2-np,Spiro-MeOTAD | MoOx,Al,Chlorobenzene,DMF; DMSO,False,105,Spin-coating,Unknown,,False,1.15,21.07,0.71,17.2,JD8HtQLh9icDEC-IA6nGhbbRyuJz
MAPbI3,MA,Pb,I,1.55,TiO2-c,Spiro-MeOTAD,Ag,Ethyl acetate,DMF,False,100.0,Spin-coating,N2,0.16,False,1.025,21.5,0.645,14.2,JDA7-OiPdOVPBotAoJn5q3n02VMv
MAPbI3,MA,Pb,I,1.56,TiO2-c | TiO2-mp,Co-Porphyrin,Au,Diethyl ether,DMF; DMSO >> IPA,False,Unknown >> 100.0,Spin-coating >> CBD,Air >> Air,0.1,False,1.11,23.55,0.77,19.8,JDTQ1x7XdfD59Wt1ff5n0M1RNEWS
MAPbI3,MA,Pb,I,1.6,TiO2-c,Spiro-MeOTAD,Au,Unknown,DMSO >> IPA,False,Unknown >> 95.0,Spin-coating >> CBD,Unknown,0.122,False,0.92,20.8,0.53,10.1,JDTdpQ4VAvpk2coSqSqFGS2qV6UD
MAPbI3,MA,Pb,I,1.6,PCBM-60 | BCP,PEDOT:PSS,Ag,Unknown,DMF,False,90.0,Spin-coating,Air,0.1,False,1.03,21.6,0.7759999999999999,17.3,JDbAlTtM_eBByXKa9UO9g8qQHqYS
MAPbI3,MA,Pb,I,1.6,TiO2-c | PCBDAN,Spiro-MeOTAD,Au,Diethyl ether,DMF; DMSO,False,70; 100,Spin-coating,Unknown,0.1,False,1.05,21.3,0.75,16.78,JDpt-Qnh4OtFJAfZsvaAkcILohkH
MAPbI3,MA,Pb,I,1.6,TiO2-c,Spiro-MeOTAD,Ag,Unknown,DMF >> IPA,False,Unknown >> 75.0,Spin-coating >> Spin-coating,Ar >> Ar,0.15,False,0.921,21.6,0.5720000000000001,11.4,JDrP5yp6K7fKZ21r2L8t9T5K6FSP
FA0.83MA0.17PbBr0.5I2.5,FA; MA,Pb,Br; I,,SnO2-c,Spiro-MeOTAD,Au,Chlorobenzene,DMF; DMSO,False,100.0,Spin-coating,N2,0.125,False,1.06,20.4,0.603,13.19,JDsd4dXEXt1Oxlc7CSh4U_f5pqza
Cs0.05FA0.79MA0.16PbBr0.51I2.49,Cs; FA; MA,Pb,Br; I,,TiO2-c | TiO2-mp,HS-Ph-SCH3 | Spiro-MeOTAD,Au,Chlorobenzene,DMF; DMSO,False,100.0,Spin-coating,N2,0.16,False,1.09,22.2,0.79,18.5,JE-GoR3Yb1cXyiMcGQ7d9X2bXVGo
Cs0.3FA0.7PbI3,Cs; FA,Pb,I,,PCBM-60 | PFN-Br,NiO-c,Ag,Unknown,DMF; DMSO >> IPA,False,50 >> 200; 150,Spin-coating >> Spin-coating,Unknown,0.09,False,0.961,17.79,0.627,10.72,JE0KXunDBzGb5_fLHRyIe1hhorHS
MAPbBrI2,MA,Pb,Br; I,,C60,Spiro-MeOTAD,MoO3 | Au | MoO3,Diethyl ether,DMF; DMSO,False,100,Spin-coating,N2,0.0757,False,1.1,14.17,0.7070000000000001,11.03,JE1uYF1dd6vVDrReSJI26lQ-Cr2m
MAPbI3,MA,Pb,I,1.6,PCBM-60 | Ca(acac)2,NiO-c,Ag,Chlorobenzene,DMF; DMSO,False,100.0,Spin-coating,Unknown,0.04,False,1.04,23.02,0.76,18.23,JE5_Kkg-w4LlgQVGPvYUhZd2QleA
MAPbI3,MA,Pb,I,1.6,PCBM-60,PEDOT:PSS,Ag,Unknown,DMF | IPA,False,70 | 100,Spin-coating | Spin-coating,Air | Air,0.06,False,1.02,18.09,0.82,15.13,JEEPbmxhnqjAFPJQXtdaW7TP9Yfh
MAPbI3,MA,Pb,I,1.6,TiO2-c | TiO2-mp,Spiro-MeOTAD,Au,Toluene,DMSO,False,100.0,Spin-coating,N2,0.16,False,1.036,20.1,0.77,16.0,JEKnEJG4jXo2N89U97oEnStf7wC3
MAPbI3,MA,Pb,I,1.6,SnO2-c,Spiro-MeOTAD,Au,Diethyl ether,DMF,False,100.0,Spin-coating,Air,0.102,False,1.09,21.99,0.7240000000000001,17.36,JELhkXhUV1YcGmJyD5CKLxTroqcj
MAPbI3,MA,Pb,I,1.6,none,Spiro-MeOTAD,Au,Chlorobenzene,DMF; DMSO,False,100.0,Spin-coating,Unknown,0.09,False,1.1,16.84,0.58,10.79,JEQuaCalZH5Ia7L1vMBbedkArliS
CsPbBr0.31I2.69,Cs,Pb,Br; I,1.75,PCBM-60,PEDOT:PSS,Al,Unknown,DMF,False,100.0,Spin-coating,Unknown,0.04,False,1.05,12.41,0.73,9.47,JEUBbmsbmNoBBrAyUVCfwnZVM1R9
Cs0.05FA0.79MA0.16PbBr0.51I2.49,Cs; FA; MA,Pb,Br; I,1.63,TiO2-c,Spiro-MeOTAD,Au,Chlorobenzene,DMF; DMSO,False,100.0,Spin-coating,Unknown,0.09,False,1.06,20.48,0.687,14.9,JEXMrr1DhWOaw1l0XlDigCp7wIOR
Cs0.05FA0.81MA0.14PbBr0.45I2.55,Cs; FA; MA,Pb,Br; I,,SnO2-c,Spiro-MeOTAD,Au,Chlorobenzene,DMF; DMSO,False,100.0,Spin-coating,N2,0.1,False,1.12,22.6,0.74,18.3,JEbnyPylHvVsLXp8VIktxgLTpMCU
Cs0.05FA0.79MA0.16PbBr0.51I2.49,Cs; FA; MA,Pb,Br; I,,TiO2-c,Spiro-MeOTAD,Au,Chlorobenzene,DMF; DMSO,True,100.0,Spin-coating,N2,0.1,False,1.17,23.21,0.78,21.21,JEfPGlnkq3EGjpSppdeYCPdYDzOg
MAPbI3,MA,Pb,I,1.53,TiO2-c | TiO2-mp,Spiro-MeOTAD,Au,Unknown,DMF >> none,False,110.0 >> 145.0,Spin-coating >> Gas reaction,Air >> Air; MAI,0.1,False,0.905,17.02,0.75,11.58,JEhPVvEltZDm3XqdUiB6r5WfMTuu
Cs0.05FA0.7885MA0.1615PbBr0.51I2.49,Cs; FA; MA,Pb,Br; I,,C60 | BCP,NiO-c,Cu,Ethyl acetate,DMF; DMSO,False,100.0,Spin-coating,Unknown,0.16,False,1.09,21.2,0.73,16.9,JEotkIvjlK3F6LEpbcNZeKxpun0D
FAPbBr3,FA,Pb,Br,,TiO2-c | TiO2-mp,Spiro-MeOTAD,Au,Unknown,DMF; DMSO >> IPA,False,80.0 >> 60.0,Spin-coating >> CBD,N2 >> N2,0.16,False,,,,,JF26CMh4HLOv4gmQLGuyaSdfvRUP
MAPbI3,MA,Pb,I,1.6,PCBM-60 | BCP,PEDOT:PSS,Ag,Unknown,DMF; DMSO,False,100.0,Spin-coating,N2,0.04,False,1.02,21.83,0.73,16.59,JFCxwQwzY3TuZKuKsQZHBN46at5u
MAPbI3,MA,Pb,I,1.6,TiO2-c | TiO2-mp,Spiro-MeOTAD,Ag,Unknown,Unknown,False,Unknown,Spin-coating,N2,0.07,False,0.93,22.0,,,JFGirrt4AwJ3QAVDIbvi_vEyWNFS
MAPbI3,MA,Pb,I,1.58,PCBM-60,PEDOT:PSS,Ag,Unknown,DMF,False,100.0,Spin-coating,N2,0.12,False,0.898,17.15,0.4579999999999999,7.06,JFK5tMbdYtAHZVwiF8GlHp3ABntk
FA0.7MA0.3PbI3,FA; MA,Pb,I,1.6,ZnO-c | TiO2-c | PCBM-60,Spiro-MeOTAD,Ag,Unknown,DMF >> IPA,False,Unknown >> 100.0,Spin-coating >> Spin-coating,N2 >> N2,0.075,False,1.11,24.3,0.768,20.71,JFNzORznxL51ahwYHy7vodcDEtL2
MAPbI3,MA,Pb,I,1.6,SnO2-np,PTAA,Au,Chlorobenzene,DMF; DMSO,False,100.0,Spin-coating,Unknown,0.04,False,1.082,22.48,0.759,18.47,JFT2gKCjwGaACGF8-1Qrx2-sEx_7
MAPbI3,MA,Pb,I,1.6,TiO2-c | TiO2-mp,Spiro-MeOTAD,Au,Unknown,DMSO; GBL,False,150.0,Doctor blading,Air,0.11,False,1.01,20.62,0.75,15.63,JFrtXmD8ig_W2mXC-hzVoBmKGFuD
MAPbI3,MA,Pb,I,1.6,TiO2-c | TiO2-mp,OMeTPA-FA,Au,Unknown,DMF >> IPA,False,70.0 >> 70.0,Spin-coating >> CBD,Air >> Air,0.16,False,0.925,20.53,0.65,12.4,JFsYRgvIqKF5B-kiacrRjLY5G6Qm
FA0.7MA0.3PbI3,FA; MA,Pb,I,,PCBM-60 | BCP,PEDOT:PSS,Ag,Unknown,DMF >> IPA,False,Unknown >> 100.0,Spin-coating >> Spin-coating,Unknown,0.075,False,0.95,22.09,0.782,16.57,JG50ka_q_pz3urxE9njI5dV3Q8fd
FA0.85MA0.15PbBr0.45I2.55,FA; MA,Pb,Br; I,,TiO2-c | TiO2-mp,BEDN,Au,Chlorobenzene,DMF; DMSO,False,100.0,Spin-coating,N2,0.096,False,0.88,16.12,0.5,7.1,JG8dnwwLoR6oIwHm78p5aV02SU8B
Cs0.08MA0.92PbI3,Cs; MA,Pb,I,,C60,PEDOT:PSS,Ag,Ethyl acetate,DMF; H2O,False,100.0,Spin-coating,Air,0.04,False,1.0,20.2,0.774,15.6,JG95gH-4_Pq305rg691w5M9QMxEd
MAPbI3,MA,Pb,I,1.55,TiO2-c | TiO2-mp,Spiro-MeOTAD,Au,Unknown,DMF; DMSO >> IPA,False,Unknown >> 90.0,Spin-coating >> CBD,Unknown,0.04,False,0.92,16.5,0.586,8.88,JGDcwp_AH7xeDKwo_fUD3qQzuITY
MAPbI3,MA,Pb,I,1.6,TiO2-c,Spiro-MeOTAD | MoO3,Ag,Chlorobenzene,DMF; DMSO,False,100.0,Spin-coating,N2,0.1,False,1.05,22.46,0.66,15.42,JGY4Z1RjqWj63RZfDOI8vKkMZ2SA
Cs0.25FA0.75Pb0.5Sn0.5I3,Cs; FA,Pb; Sn,I,1.24,C60 | BCP,PEDOT:PSS,Au,Anisole,DMF; DMSO,False,70.0,Spin-coating,N2,0.2,False,0.74,26.7,0.71,14.8,JGh30LNL6YKoupTBXVEr_NHg13uv
MAPbI3,MA,Pb,I,1.77,TiO2-c | TiO2-mp,Spiro-MeOTAD,Au,Chlorobenzene,DMSO,False,100.0,Spin-coating,Unknown,0.16,False,1.05,22.5,0.8,18.88,JGmgd_FPzcgPvXMlyaKzHV1OxXZ8
MAPbI3,MA,Pb,I,1.6,C60 | BCP,none,Ag,Unknown,DMF >> IPA,False,70 >> 100,Spin-coating >> Spin-coating,Unknown,0.1,False,0.95,17.25,0.531,8.61,JH-C_L_3JJ8xE21sq-fyC-1ABzH9
MAPb1.0I3,MA,Pb,I,1.6,PCBM-60 | C60,PEDOT:PSS,Al,Unknown,DMF,True,95,Spin-coating,Air,0.09,False,1.04,18.11,0.63,11.91,JH8h9mFL-aaHEyH8Umb0CssnovDy
Cs0.08FA0.8MA0.12PbBr0.36I2.64,Cs; FA; MA,Pb,Br; I,,TiO2-c | TiO2-mp | MBA-SAM,Spiro-MeOTAD,Au,Chlorobenzene,DMF; DMSO,False,105.0,Spin-coating,Unknown,0.1,False,1.094,23.87,0.7929999999999999,20.73,JHCOYFeIg5-9BOCRfrcfAQJFxzQA
MAPbI3,MA,Pb,I,1.6,PCBM-60 | BCP,PEDOT:PSS | Au@poly(4-styrenesulfonate),Ag,Unknown,DMF; DMSO >> IPA,False,100.0 >> 100,Spin-coating >> Spin-coating,N2 >> N2,0.1,False,1.036,21.88,0.669,15.19,JHQWo3Qpw6r7AUtO3VEC3x8iKJDU
MAPbI3,MA,Pb,I,1.6,TiO2-c | TiO2-np,Spiro-MeOTAD,Ag,Ar,DMF,False,100.0,Spin-coating,N2,0.16,False,1.001,16.3,0.67,10.9,JHRKhBah_oil_ripMZjmvlkIPaLS
Cs0.15FA0.85PbBr0.6I2.4,Cs; FA,Pb,Br; I,,PCBM-60 | BCP,PEDOT:PSS,Ag,Anisole; Chlorobenzene,DMF; DMSO,False,100.0,Spin-coating,Air,0.919,False,0.92,19.0,0.644,11.2,JHhmBjVnXmAS-TloJCHKoDx2nDtq
FA0.5MA0.5PbI3,FA; MA,Pb,I,1.546,TiO2-c | TiO2-mp,Spiro-MeOTAD,Au,Chlorobenzene,DMF; DMSO,False,100.0,Spin-coating,N2,0.16,False,0.961,19.577,0.6829999999999999,12.83,JHkqObWyTaSBmWAmc6dLRg3Jw0J5
MAPbI3,MA,Pb,I,1.55,TiO2-c | TiO2-mp,Spiro-MeOTAD,Ag,Unknown,DMF; DMSO,False,100.0,Spin-coating,Unknown,0.07,False,1.08,19.8,0.659,13.9,JHwlz8l-dJ3rjySf976fKbnuk1D6
MAPbBrI,MA,Pb,Br; I,,PCBM-60,PEDOT:PSS | PEDOT:PSS,Al,Unknown,DMF >> IPA,True,100.0 >> 100.0,Spin-coating >> Spin-coating,Air >> Air,0.13,False,1.06,18.63,0.77,15.18,JHzlt-XmewVNNvrO_gLzTGaf2uuk
MAPbI3,MA,Pb,I,1.6,TiO2-c,Spiro-MeOTAD,Au,Chlorobenzene,DMSO; o-xylene,False,100.0,Spin-coating,Unknown,0.16,False,1.05,21.45,0.71,16.17,JI30QRvETKsY8QCfnQPqVuO1n9Wi
MAPbI3,MA,Pb,I,1.62,PCBM-60 | BCP,NiO-c,Ag,Ethyl acetate,DMF; NMP,False,120.0,Spin-coating,N2,0.85,False,1.04,20.98,0.738,16.1,JI5ZJoxRHpoYaJWiFfH-i95Ye8M9
FA0.6MA0.4PbI3,FA; MA,Pb,I,,TiO2-c,Spiro-MeOTAD,Au,Unknown,DMF,False,100.0,Spin-coating,Unknown,0.1,False,1.02,22.36,0.74,16.76,JI87tyTAHa-wNvv6fvaGv5S0SkLK
FA0.85MA0.15PbBr0.45I2.55,FA; MA,Pb,Br; I,,TiO2-c | TiO2-mp | NH4I,Spiro-MeOTAD,Au,Chlorobenzene,DMF; DMSO,False,105.0,Spin-coating,N2,0.09,False,0.021,1.07,0.755,16.72,JIeSH6igT6K9UKadz2koI_ouQnBY
MAPbI3,MA,Pb,I,1.6,PCBM-60 | Bphen,Poly(2-ethyl-2-oxazoline); PEDOT:PSS,Ag,Chlorobenzene,Unknown,False,100.0,Spin-coating,N2,0.18,False,1.01,18.83,0.73,13.79,JIf43znUAnT1oAnJWUhHuny5qSTM
Cs0.05FA0.81MA0.14PbBr0.45I2.55,Cs; FA; MA,Pb,Br; I,1.58,TiO2-c | TiO2-mp,Spiro-MeOTAD,Au,Chlorobenzene,DMF; DMSO,False,100,Spin-coating,N2,0.16,False,1.07,23.25,0.73,18.79,JIs3TXC4H2APgUYPf51EdvRkkK8K
MAPbI3,MA,Pb,I,1.6,TiO2-c,P3HT,Au,Unknown,DMF,False,100.0,Spin-coating,Unknown,0.135,False,0.88,18.14,0.532,8.49,JJ2RimIsYYVK-Ryt34AmMQqS9VnB
MAPbI3,MA,Pb,I,1.6,PCBM-60 | Bphen,NiO-c | Sn2O3-qd,Al,2-Butanol,DMF; DMSO,True,Unknown,Spin-coating,N2,0.12,False,1.09,22.4,0.73,17.4,JJCI61VNXSkf3Fa6JByCa6e000-_
MAPbI3,MA,Pb,I,1.6,SnO2-np,Spiro-MeOTAD,Au,Chlorobenzene,DMF; DMSO,False,100,Spin-coating,N2,0.1,False,1.07,23.09,0.7340000000000001,18.22,JJHU6OIm6IJ_AXyBIr77TaDKJDiM
MAPbI3,MA,Pb,I,1.6,TiO2-c,Spiro-MeOTAD,Au,Unknown,DMF,False,100.0,Spin-coating,N2,0.1,False,0.935,16.05,0.66,9.91,JJYY9MH-5NzOaOSobDIGU4SRL7Tf
MAPbI3,MA,Pb,I,1.53,TiO2-c,PTAA,Graphene | PDMS,Unknown,DMF,False,100,Spin-coating,Dry air,1.0,False,1.07,18.6,0.731,14.5,JJbo8YbIoQaEc03RUuPPrVN-z9Tg
MAPbI3,MA,Pb,I,1.6,PCBM-60 | BCP,PEDOT:PSS | Au-np; VOx,Ag,Toluene,DMF; DMSO,False,60; 100,Spin-coating,Unknown,0.09,False,1.041,21.88,0.743,16.92,JK23mBcxqoHnElaTCA5G0U6L5bY_
Cs0.3FA0.6MA0.1PbBr0.095I0.905,Cs; FA; MA,Pb,Br; I,1.65,TiO2-np,Spiro-MeOTAD,Au,Unknown,DMF >> IPA,False,70.0 >> 135.0,Spin-coating >> Spin-coating,Air >> N2 >> Air,0.102,False,1.083,19.57,0.763,16.17,JK42vXLj38r8jvHBLc01c6BEEHth
MAPbI3,MA,Pb,I,1.6,PCBM-60 | PEIE,PEDOT:PSS,Ag,Unknown,DMF,False,100.0,Spin-coating,N2,0.4,False,0.91,9.53,0.821,7.12,JKNwbFCWoe4y2Y01MzSCdJ5eYELL
MAPbI3,MA,Pb,I,1.55,TiO2-c,CuSCN,Au,Chlorobenzene,DMF,False,100.0,Spin-coating,N2,0.16,False,0.935,18.39,0.606,10.41,JKXGNPCPcAZk3HhxDSs8G5Vd3sQ-
MAPbI3,MA,Pb,I,1.6,TiO2-c | TiO2-mp,Spiro-MeOTAD,Au,Toluene,DMSO,False,100.0,Spin-coating,N2,0.16,False,1.007,19.8,0.74,14.9,JKY1PVBlKJa8XbNcr6rj8agGP3mf
FA0.95MA0.05PbBr0.15I2.85,FA; MA,Pb,Br; I,,TiO2-c | TiO2-mp,SFXDAnCBZ,Au,Ethyl ether,DMF; DMSO,False,150 >> 100,Spin-coating,Unknown,0.094,False,0.976,23.11,0.797,17.99,JKYk2845HBc5DC9UgYGqtk-AThrb
MAPbI3,MA,Pb,I,1.6,PEI | PCBM-60,Spiro-MeOTAD,PEDOT:PSS,Toluene,DMSO; GBL,False,100.0,Spin-coating,N2,0.1,False,1.07,15.8,0.7,11.8,JKuyWLunWlRNxXeeAZs0GVT19IS0
Cs0.12FA0.88PbBr0.36I2.64,Cs; FA,Pb,Br; I,,TiO2-c | TiO2-mp,CuSCN,Au,Diethyl ether,DMF; DMSO,False,150.0,Spin-coating,Unknown,0.125,False,0.98,15.64,0.66,12.15,JKyqpTqXOHnczg_TrLOof-9TMiYX
FA0.5MA0.5PbBr0.13I2.87,FA; MA,Pb,Br; I,,SnO2-c,Spiro-MeOTAD,Ag,Unknown,DMF >> IPA,False,70.0 >> 150.0,Spin-coating >> Spin-coating,N2 >> N2,0.102,False,1.13,23.8,0.8029999999999999,21.7,JL29MHEGqTbLJPpQmpJ3sWL2HjXA
MAPbI3,MA,Pb,I,1.6,PCBM-60 | BCP,PEDOT:PSS,Ag,Unknown,DMSO; GBL,False,100.0,Spin-coating,Unknown,0.07,False,,,,12.7,JLIPQI0A-Q9JdhJJIcBX7BDdzVaf
MAPbBr0.45I2.55,MA,Pb,Br; I,,TiO2-c | TiO2-nw,Spiro-MeOTAD,Au,Unknown,DMSO >> IPA,False,Unknown,Spin-coating >> Spin-coating,Unknown,0.09,False,1.02,23.15,0.76,18.11,JLM0VnNzy7vn7Sd0hqJTy4h-KWiN
MAPbI3,MA,Pb,I,1.6,TiO2-c,PO-Spiro,Au,Unknown,DMF; DMSO >> IPA,False,60.0 >> 100.0,Spin-coating >> Spin-coating,N2 >> N2,0.06,False,,,,16.82,JLOZVgzix-gkhpcw6EVoEeZYDxB7
MAPbI3,MA,Pb,I,1.59,TiO2-c | TiO2-c,Spiro-MeOTAD,Ag,Unknown,Unknown,False,105,Spin-coating,N2,0.15,False,1.02,19.8,0.721,15.2,JLVFxaxYVzLIGLmz-NGiMyEhzWvF
MAPbI3,MA,Pb,I,,TiO2-c | TiO2-mp,Spiro-MeOTAD,Au,Chlorobenzene,DMF; DMSO,False,100,Spin-coating,Unknown,,False,0.893,20.8,0.421,7.8,JLW1TI3QAEeDybOEPkmK_GjUIJgd
MAPbI3,MA,Pb,I,1.6,TiO2-c | TiO2-mp,Spiro-MeOTAD,Au,Unknown,DMF; NMP >> IPA,False,Unknown >> 100.0,Spin-coating >> CBD,Unknown,0.06,False,1.03,22.49,0.665,11.5,JLWkuMCzVw-wOwnxTjezFqdw2OrL
MAPbI3,MA,Pb,I,1.6,PCBM-60,PEDOT:PSS,Ag-nw,Toluene,DMSO; GBL,False,100.0,Spin-coating,N2,0.1,False,0.97,16.85,0.64,9.53,JLl8VSNLRx5UHQSsbgkhPGUR0NPC
MAPbI3,MA,Pb,I,1.6,PCBM-60 | Bphen,CuO-nw | PEDOT:PSS,Ag,2-Butanol,DMF; DMSO,True,100.0,Spin-coating,N2,0.04,False,0.97,20.97,0.77,15.7,JLnPFdue2JjbaWv_OqrMgpxzr4-i
FA0.4MA0.6PbI3,FA; MA,Pb,I,,ZnO-c,Spiro-MeOTAD,Ag,Gas,DMF,False,100.0,Spin-coating,Unknown,0.045,False,0.947,22.28,0.652,13.75,JLpYXI5SBMn7JZjnsH0XjJRXFyTv
MAPbI3,MA,Pb,I,1.6,TiO2-c | TiO2-mp,Spiro-MeOTAD,Au,Unknown,DMF >> IPA,False,Unknown >> 115.0,Spin-coating >> CBD,Air >> Air,0.1,False,0.928,17.82,0.725,12.1,JLu_h4PgyLsosFupEHy0XgG9Pox2
MAPbI3,MA,Pb,I,1.6,Nb2O5,Spiro-MeOTAD,Au,Unknown,DMF,False,100.0,Spin-coating,N2,0.09,False,1.0,22.0,0.736,16.2,JLx6P8BxgX919fwcU_6r0E93v2yT
Cs0.05FA0.81MA0.14PbBr0.42I2.58,Cs; FA; MA,Pb,Br; I,1.61,TiO2-c | TiO2-mp,none,Carbon,Chlorobenzene,DMF; DMSO,False,100; 100,Spin-coating,N2,0.12,False,0.99,22.31,0.68,15.02,JLy3WiXT4-62ZK4XsfUWgbmcTBLQ
MAPbI3,MA,Pb,I,1.6,PCBM-60,PEDOT:PSS,Ag,Dichlorobenzene,DMSO; GBL,False,100.0,Spin-coating,N2,0.1,False,0.93,19.01,0.63,11.12,JM2N-aZG-57udb7dtwFEkvNymgj_
FA0.85MA0.15PbBr0.45I2.55,FA; MA,Pb,Br; I,,SnO2-np | SnO2-c,Spiro-MeOTAD,Au,Chlorobenzene,DMF; DMSO,False,100.0,Spin-coating,Ar,0.1,False,1.04,20.35,0.6579999999999999,13.93,JM7k8v2nZmxDJqK_MQMY-6pxbFzt
Cs0.07FA0.81MA0.12PbBr0.38I2.62,Cs; FA; MA,Pb,Br; I,,TiO2-c,Spiro-MeOTAD,Au,Chlorobenzene,DMF; DMSO,False,100.0,Spin-coating,N2,0.1,False,1.12,21.7,0.713,17.4,JMJj1TKmLnKpe1C32N_j9Fik_Mgo
Cs0.05FA0.79MA0.16PbBr0.51I2.49,Cs; FA; MA,Pb,Br; I,,TiO2-c | TiO2-mp,"N3,N3,N9,N9‐tetrakis(4‐methoxyphenyl)xantheno[2,1,9,8‐klmna]xanthene‐3,9‐diamine",Au,Chlorobenzene,DMF; DMSO,False,100.0,Spin-coating,Dry air,0.16,False,1.118,23.184,0.7609999999999999,19.3,JMUjVLMGYUsB_Z74YFAlbD8P_G_z
MAPbI3,MA,Pb,I,1.6,PCBM-60 | LiF,PEDOT:PSS | PEDOT:GSL,Al,Toluene,DMSO; GBL,False,100,Spin-coating,Unknown,0.1,False,1.05,22.83,0.74,17.8,JMaBffbOKoc-YW9_dY4tvXsv9eD-
Cs0.1FA0.76MA0.14PbBr0.51I2.49,Cs; FA; MA,Pb,Br; I,1.61,TiO2-c | TiO2-mp,Spiro-MeOTAD,Au,Trifluorotoluene,DMF; DMSO,False,100.0,Spin-coating,N2,0.16,False,1.08,22.1,0.775,18.4,JMfsrZ0is5R89fjCgVGEzUeEhDxX
Cs0.05FA0.86MA0.09PbBr0.3I2.7,Cs; FA; MA,Pb,Br; I,,SnO2-c,Spiro-MeOTAD,Au,Chlorobenzene,DMF; DMSO,False,100.0,Spin-coating,Unknown,0.16,False,1.12,23.9,0.77,20.7,JMgn2kJtvpYqCeSJRRhzrurET-Nb
MAPbI3,MA,Pb,I,1.6,PCBM-60 | Bphen | Cs2CO3,PEDOT:PSS,Ag,Unknown,DMF,False,60.0; 100.0,Spin-coating,N2,0.0725,False,0.92,20.92,0.73,14.05,JMgwHQKfB05QCi-j_BgTdMLtk_Ey
MAPbI3,MA,Pb,I,1.6,TiO2-c,Spiro-MeOTAD,Au,Ar,DMF,False,Unknown,Spin-coating,Unknown,0.16,False,0.97,20.2,0.64,12.4,JMoNHQEAibQ5l-XCGuEKnMUVMiqL
FA0.85MA0.15PbBr0.45I2.55,FA; MA,Pb,Br; I,,TiO2-c | TiO2-mp,BTSe-1,Au,Chlorobenzene,DMF; DMSO,False,100.0,Spin-coating,Unknown,0.16,False,1.065,21.88,0.795,18.5,JMqgqxbVmFaoivmAKEcTJaNX0TDD
Cs0.05FA0.76MA0.16PbBr1.5I1.5,Cs; FA; MA,Pb,Br; I,,TiO2-c | TiO2-mp,Spiro-MeOTAD,Au,Chlorobenzene,DMF; DMSO,False,100.0,Spin-coating,Unknown,0.16,False,0.778,3.053,0.742,27.1,JMrI8lENkotn-yBxkBXUmPnhdEUz
MAPbI3,MA,Pb,I,1.6,TiO2-c,Al2O3-c | Spiro-MeOTAD,Ag,Unknown,DMF,False,25; 90; 120,Spin-coating,Unknown,0.0965,False,1.05,16.5,0.71,9.4,JN-d6LdYHIDJY_TeTh7vs64ozskH
Cs0.08FA0.81MA0.12PbBr0.35I2.65,Cs; FA; MA,Pb,Br; I,,TiO2-c | TiO2-mp | SnO2-c,Spiro-MeOTAD,Au,Unknown,Unknown,False,Unknown,Spin-coating,Unknown,0.1,False,1.045,23.37,0.787,19.22,JN1Z-zJ8pJF4foUV9Df_mxjqyfhh
MAPbI3,MA,Pb,I,1.6,TiO2-c | TiO2-mp,SYN1,Au,Unknown,DMF,False,100.0,Spin-coating,Unknown,0.085,False,1.01,19.76,0.653,13.1,JN3ywf4dsyNl42nxjyjBgH4jpI_x
MAPbI3,MA,Pb,I,1.6,ZnO-c | TiO2-mp,Spiro-MeOTAD,Au,Chlorobenzene,DMF; DMSO,False,100.0,Spin-coating,Unknown,0.09,False,1.06,23.64,0.721,18.03,JNDiSqB97swdH7jBLFYD9bTlh_7e
MAPbI3,MA,Pb,I,1.6,TiO2-c | TiO2-mp | PbSe,Spiro-MeOTAD,Ag,Diethyl ether,NMP,False,100 >> 100,Spin-coating >> Recrystallization,N2 >> Methylamin; N2,0.12,False,0.94,16.7,0.66,9.93,JNMxXzR8GzjxQiOLB3tKPvi81Skn
MAPbI3,MA,Pb,I,1.6,TiO2-c | TiO2-mp,PTAA,Au,Unknown,DMF; DMSO,False,100.0,Spin-coating,Unknown,0.08,False,1.01,19.9,0.7040000000000001,14.2,JNRy9el6I5ukUThk3DXcDtaBxXTD
MAPbI3,MA,Pb,I,1.55,TiO2-c,Spiro-MeOTAD,Au,Unknown,DMF >> IPA,False,70 >> 100,Spin-coating >> CBD,Ar >> Ar,0.1,False,1.05,20.1,0.69,14.6,JNT0gQP-80f--OKPZIQFp1cdcdEm
MAPbI3,MA,Pb,I,1.6,TiO2-c,Spiro-MeOTAD,Au,Unknown,Acetic acid; Ethanol; GBL,False,140.0,Spin-coating,N2,0.1,False,0.88,21.2,0.71,13.5,JNUpeUpyzzh1oVyLCL2br5yq1MII
MAPbI3,MA,Pb,I,1.6,TiO2-c | TiO2-mp | Al2O3-mp,none,Carbon,Unknown,NMP,False,20.0,Drop-infiltration,Air,0.09,False,0.893,22.43,0.747,15.0,JNiLQzvWYHpvglkEtpOflsigrT1C
