Repository: GouravSidana/firstML

# firstML
My first Machine Learning Project

File: filtered_perovskite.csv (part 51 of 155)
Formula,A_ion,B_ion,X_ion,Bandgap,ETL,HTL,Backcontact,Antisolvent,Solvent,Solv_annel,Anneal_temp,Dep_procedure,Synth_atm,Cell_area,Is_module,Voc,Jsc,FF,PCE,entry_id
MAPbI3,MA,Pb,I,1.6,TiO2-c,PEDOT:PSS,Au,Ethyl acetate,DMF,False,100.0,Spin-coating,Unknown,0.16,False,0.72,18.0,0.51,7.04,JNin5JkoZIg9WDHIaFqOOgE4ZI9U
FA0.85MA0.15PbBr0.45I2.55,FA; MA,Pb,Br; I,1.55,TiO2-c | TiO2-mp,M4,Au,Chlorobenzene,DMF; DMSO,False,100.0,Spin-coating,Air,0.002,False,0.98,19.7,0.6859999999999999,13.2,JO2rN6Zpi3p4gS2cTpaKPL826yVC
MAPbI3,MA,Pb,I,1.6,TiO2-c | Zn2SnO4-mp,Spiro-MeOTAD,Au,Diethyl ether,DMF; DMSO,False,65; 100,Spin-coating,Unknown,0.1,False,1.032,22.89,0.645,15.24,JOIOncPS-a0p5E1TDRjqbIbr0jcB
MAPbI3,MA,Pb,I,1.6,PCBM-60 | LiF,NiO-np,Al,Toluene,DMF; GBL,False,70.0,Spin-coating,N2,0.06,False,0.93,11.4,0.67,7.3,JOMXfMaNkeD2FZgEjNS4wsKX9vFp
MAPbI3,MA,Pb,I,1.6,TiO2-c | TiO2-mp,none,Carbon black; Graphite,Chlorobenzene,DMF; DMSO,False,100,Spin-coating,Unknown,0.09,False,0.941,19.76,0.679,12.63,JOU6URQnlYEA3mBxvA0hSqC7JN5Z
Cs0.05FA0.79MA0.16PbBr0.3I2.7,Cs; FA; MA,Pb,Br; I,,TiO2-c | TiO2-mp,Spiro-MeOTAD,Au,Chlorobenzene,DMF; DMSO,False,100,Spin-coating,Unknown,0.1,False,1.08,21.44,0.7,16.34,JO_GVbdNlYuQjx8fCn4Hc8EQx2CY
MAPbI3,MA,Pb,I,1.6,TiO2-c | PCBM-60,Spiro-MeOTAD,Au,Unknown,DMF; DMSO >> IPA,False,Unknown >> 100,Spin-coating >> Spin-coating,Air >> Air,0.1,False,1.1,21.16,0.544,12.7,JOd4VKsUYkhBl28iCRvrOdKRbTvx
MAPbI3,MA,Pb,I,1.6,C60,Spiro-MeOTAD,MoO3 | Ag,Chlorobenzene,DMF; DMSO,False,60.0; 85.0,Spin-coating,N2,0.04,False,,,,,JOffl0jscElSJqhopPvI-L2I4jzU
MAPbI3,MA,Pb,I,1.6,C60 | BCP,PEDOT:PSS,Ag,Toluene,DMF; DMSO,False,Unknown,Spin-coating,Air; O2,0.1,False,0.84,16.6,0.5329999999999999,7.43,JOhcR76gSBQOGpkpPERdF788UY17
MAPbI3,MA,Pb,I,1.6,TiS2,Spiro-MeOTAD,Au,Chlorobenzene,DMF; DMSO,False,100.0,Spin-coating,Unknown,0.09,False,1.02,22.18,0.698,15.71,JOuASK2x56KGz7y9r5_-fhbukMgw
FA0.6MA0.4Pb0.4Sn0.6I3,FA; MA,Pb; Sn,I,1.25,PCBM-60 | BCP,PEDOT:PSS,Ag,Diethyl ether,DMF; DMSO,False,100.0,Spin-coating,N2,0.04,False,0.7340000000000001,27.13,0.706,7.5,JOy6PuI3jeXTiVQJMaQJG_bC_AoD
FA0.85MA0.15PbBr0.45I2.55,FA; MA,Pb,Br; I,,TiO2-c,PTAA,Au,Chlorobenzene,DMF; DMSO,False,100.0,Spin-coating,N2,0.16,False,1.07,22.59,0.73,17.75,JP6Ifi4cpp7z-cwWuTXavAoNBvQf
MAPbI3,MA,Pb,I,,TiO2-c,Spiro-MeOTAD,Au,Unknown,DMF,False,25; 100,Spin-coating,N2,0.1735,False,0.939,19.31,0.6859999999999999,12.44,JPABFAcyw0vBHb32isGLh-e8RA5I
FA0.85MA0.15PbBr0.45I2.55,FA; MA,Pb,Br; I,,TiO2-c | TiO2-mp,TbT-1,Au,Chlorobenzene,DMF; DMSO,False,100.0,Spin-coating,Unknown,0.16,False,1.05,19.99,0.69,14.45,JPF3kiqNYUJLcOnj2O4ql14tnKZJ
Cs0.05FA0.79MA0.16PbBr0.51I2.49,Cs; FA; MA,Pb,Br; I,,TiO2-c | TiO2-mp,Spiro-MeOTAD,Au,Chlorobenzene,DMF; DMSO >> IPA,False,105.0 >> 105,Spin-coating >> Spin-coating,Unknown,0.09,False,1.14,21.43,0.785,19.19,JPMo-l7aC-p4Rf94o3NH5t40Ff1l
MAPbI3,MA,Pb,I,1.59,TiO2-c | TiO2-mp,Spiro-MeOTAD,Au,Toluene,DMF; DMSO,False,110,Spin-coating,N2,0.16,False,1.05,22.8,0.764,17.5,JPN5lqoTiOypsZi_WgT9s_zoA_IF
Cs0.05FA0.79MA0.16PbBr0.51I2.49,Cs; FA; MA,Pb,Br; I,,TiO2-c | TiO2-mp,Spiro-MeOTAD,Au,Chlorobenzene,DMF; DMSO,False,100.0,Spin-coating,N2,0.25,False,1.12,23.3,0.78,20.4,JPQbJOdWxOh6ZZjG9gL6XwGYDFwf
MAPbI3,MA,Pb,I,1.5,TiO2-c | TiO2-mp | ZrO2-mp,none,Carbon,Unknown,GBL,False,Unknown,Drop-infiltration,Unknown,0.09,False,0.81,21.22,0.59,10.11,JPSnmLn81oN8xayxGPMp10CRb2uT
MAPbBr0.25I2.75,MA,Pb,Br; I,,TiO2-c | TiO2-mp,Spiro-MeOTAD,Au,Unknown,DMF; DMSO >> IPA,False,70.0 >> 100.0,Spin-coating >> Spin-coating,Unknown,0.1,False,,,,12.11,JPWBc65evAVYf2EDja1kZvYRTT7R
MAPbBrI2,MA,Pb,Br; I,1.8,TiO2-c,Spiro-MeOTAD,Ag,Unknown,DMF,False,125.0,Spin-coating,Unknown,0.25,False,0.98,14.3,0.58,8.04,JPXn8y0fMLg0n6xU8U35gXuqVBx1
MAPbI3,MA,Pb,I,1.6,TiO2-c,Spiro-MeOTAD,Au,Chlorobenzene,DMF,False,100.0,Spin-coating,N2,0.1,False,1.03,19.2,0.73,14.6,JPdtfs4g9pYA7sztQGiX9hw-uqJE
Cs0.05FA0.81MA0.14PbBr0.45I2.55,Cs; FA; MA,Pb,Br; I,,TiO2-c | TiO2-mp,P3HT,Au,Chlorobenzene,DMF; DMSO,False,100.0,Spin-coating,Ar,0.1,False,0.912,21.1,0.65,12.5,JPjXpInSniu_7ll2u8mZ4ZRQ6mN_
MAPbI3,MA,Pb,I,1.6,TiO2-c | TiO2-mp,"cyclopenta[2,1-b; 3,4-b′]dithiophene",MoO3 | Ag,Unknown,DMSO; GBL,False,80.0,Spin-coating,N2,0.16,False,1.06,22.57,0.721,17.25,JPmIOMYVgfU5zI7vb5sSsOHRFBeO
MAPbI3,MA,Pb,I,1.6,TiO2-c,Spiro-MeOTAD,Au,Chlorobenzene,DMSO,False,100,Spin-coating,N2,0.03,False,0.92,16.2,0.59,8.8,JPmNFF5v8yy11y7DY146nl6ppEe9
MAPbI3,MA,Pb,I,1.6,TiO2-c | TiO2-mp,Spiro-MeOTAD,Au,Chlorobenzene,DMSO,False,100.0,Spin-coating,N2,0.1225,False,1.06,18.8,0.7,13.9,JPvqoUgeLhwZHonbtGZSybrGv-zH
MAPbI3,MA,Pb,I,1.6,PCBM-60 | PEI,PEDOT:PSS | PEDOT:PSS,Ag,Toluene,DMSO; GBL,False,100,Spin-coating,Air,0.09,False,0.4,15.0,,,JPyLPR73n-ZitO1u7eLysJKujvGP
MAPbI3,MA,Pb,I,1.6,TiO2-c | Al2O3-mp,Spiro-MeOTAD,Ag,Unknown,DMF,False,100.0,Spin-coating,N2,0.08,False,1.02,23.8,0.57,11.0,JQBf9Y-Ry_RpWCTJgs7hzyROPf9e
MAPbI3,MA,Pb,I,1.6,TiO2-c | TiO2-mp,Spiro-MeOTAD,Ag,Unknown,DMF >> none,False,Unknown >> 150.0,Spin-coating >> Gas reaction,Air >> Air; MAI,0.09,False,1.046,23.66,0.6729999999999999,16.66,JQCF3ZLEXLCebDyJyfqWcyRHwOO4
MAPbI3,MA,Pb,I,1.6,C60 | BCP,PEDOT:PSS,Ag,Chlorobenzene,DMF,False,80,Spin-coating,N2,0.1,False,0.91,21.5,0.7659999999999999,15.1,JQZyFzx5Ge8clf6jZuk3_S9SEVK3
MAPbI3,MA,Pb,I,1.6,PCBM-60 | BCP,rGO | PTAA,Ag,Chlorobenzene,DMF; DMSO,False,100.0,Spin-coating,Unknown,1.02,False,1.09,20.3,0.78,17.2,JQ_KXvObGz1xmXwqsWomLP0WDtIm
MAPbI3,MA,Pb,I,1.5,PCBM-60 | ZnO-np,CzPAF-TPA,Ag,Unknown,DMF; DMSO,False,100.0,Spin-coating,N2,0.11,False,1.05,20.0,0.746,15.67,JQeIGJk94SNTAbI8vPXEFgYWzB0z
Cs0.05FA0.95PbI3,Cs; FA,Pb,I,,TiO2-c,Spiro-MeOTAD,Au,Chlorobenzene,DMSO; GBL,False,100.0,Spin-coating,Unknown,0.1,False,1.07,24.66,0.77,19.7,JQhL4F1fce8Xk-7wt8ho-gXrjouR
Cs0.17FA0.83PbBr1.2I1.8,Cs; FA,Pb,Br; I,,none,KY7F22-np | Spiro-MeOTAD,Au,Unknown,DMF,False,185.0,Spin-coating,Air,0.107,False,0.986,18.3,0.72,13.0,JQnlZ-eto418qjX2AN3IB1ZQWflP
MAPbI3,MA,Pb,I,1.6,ZnO-c | Urea,Spiro-MeOTAD,Ag,Chlorobenzene,DMF,False,70.0,Spin-coating,N2,0.09,False,1.12,18.7,0.57,11.9,JR2K-lI1ZZ3988vFRBApep6VgiRD
MAPbI3,MA,Pb,I,1.5,PCBM-60 | Bphen,PEDOT:PSS,Ag,Chlorobenzene,DMF,False,100.0,Spin-coating,Unknown,0.1,False,0.92,20.99,0.725,14.04,JR4PQe0YTzwGuAk3DN_iXsVmPeSE
MAPbI3,MA,Pb,I,1.6,PCBM-60,PEDOT:PSS,Ag,Chlorobenzene,DMF,False,110.0,Spin-coating,Unknown,0.1,False,0.87,16.88,0.66,9.62,JR8tS-KhUSsTF4iYyNNZn5yGfu9e
Cs0.05FA0.79MA0.16PbBr0.51I2.49,Cs; FA; MA,Pb,Br; I,,C60 | BCP,PTAA,Al,Chlorobenzene,DMF; DMSO,False,100,Spin-coating,Unknown,0.12,False,1.1,21.1,0.58,13.5,JRF5cNVYqXK3xSt5KLfwFhBMHe8-
MAPbI3,MA,Pb,I,1.6,C60 | LiF,PEDOT:PSS,Ag,Unknown,DMF; DMSO,True,90.0,Spin-coating,N2,0.133,False,0.816,17.3,0.753,10.6,JRHM-0HtXNvgF51ZMWO3S23-1HLp
MAPbI3,MA,Pb,I,1.6,TiO2-c,Spiro-MeOTAD,Ag,Unknown,DMF >> none,False,Unknown >> 100.0,Spin-coating >> Gas reaction,Methylamin; N2 >> Methylamin; N2,0.1,False,1.13,16.82,0.73,14.03,JRLyo3VGgUEz2Y6ySkPRluKBWUoJ
FA0.9MA0.1PbBr0.1I2.9,FA; MA,Pb,Br; I,,SnO2-np,Spiro-MeOTAD,Au,Unknown,DMF; DMSO,False,Unknown >> 150,Spin-coating >> Spin-coating,Air >> Air,0.1,False,1.03,23.4,0.75,17.69,JRQuWZNhcy2jD1gxr4sBkGlRtL4B
MAPbI3,MA,Pb,I,1.6,TiO2-c | TiO2-mp,S197,Au,Unknown,DMF >> IPA,False,Unknown >> 70.0,Spin-coating >> Spin-coating,Dry air >> Dry air,0.285,False,0.933,16.3,0.68,10.5,JRT9QZV2h2y_1E0gcNMgwPKcADLd
MAPbI3,MA,Pb,I,1.6,TiO2-c | TiO2-mp,Spiro-MeOTAD,Ag,Unknown,DMF >> IPA,False,70.0 >> Unknown,Spin-coating >> CBD,Unknown,0.1,False,0.92,16.5,0.56,8.4,JRcx26xxk_kpTPQiSzzY9FDi4fmu
MAPbI3,MA,Pb,I,1.5,C60 | BCP,NiO-np,Ag,Chlorobenzene,DMF; DMSO,False,Unknown,Spin-coating,Unknown,1.0,False,1.042,20.98,0.71,15.16,JRgNWjL4-4WaQ2Vy5JVUZuIa-fYE
MAPbI3,MA,Pb,I,1.6,TiO2-c | TiO2-mp,Spiro-MeOTAD,Au,Unknown,DMF >> IPA,False,70.0 >> 70.0,Spin-coating >> CBD,Unknown,0.03,False,0.95,15.7,0.57,8.3,JRvVhfMy3cVWg24H10NCgsz3OlfI
MAPbI3,MA,Pb,I,1.6,ZnO-np | TiO2-np,Spiro-MeOTAD,Au,Diethyl ether,DMF; DMSO,False,65; 100,Spin-coating,Unknown,0.03,False,1.06,18.89,0.72,14.44,JS6D56pUi-wEUh62TQ3o247qVw-K
Cs0.05FA0.7885MA0.1615PbBr0.34I2.66,Cs; FA; MA,Pb,Br; I,,C60 | BCP,PEDOT:PSS,Ag,Ethyl acetate,DMF; DMSO,False,105.0,Spin-coating,N2,0.1,False,0.86,17.93,0.79,12.1,JSAhppePycFv_OiWZJdr2uJOMlaj
MAPbI3,MA,Pb,I,1.6,TiO2-c,Spiro-MeOTAD,MoOx | Au | MoOx,Unknown,DMF,False,65; 105,Spin-coating,N2,0.04,False,1.06,23.7,0.71,17.9,JSBEoTcW4RScIbtTrCEQxeojtiin
MAPbBrI2,MA,Pb,Br; I,1.8,TiO2-c | TiO2-mp,Spiro-MeOTAD,Au,Chlorobenzene,DMF; DMSO,False,100.0,Spin-coating,N2,0.12,False,1.22,17.7,0.75,16.2,JSEUnEHlsR8cDsYLkaKFn-tstmqe
FA0.7MA0.3PbBr0.1I2.9,FA; MA,Pb,Br; I,,TiO2-np,Spiro-MeOTAD,Au,Unknown,DMF >> IPA,False,90.0 >> 150.0,Spin-coating >> CBD,Unknown,0.102,False,1.005,20.78,0.743,15.51,JSEaWqQzza4KVDOlWlL8aVJaalFT
MAPbI3,MA,Pb,I,1.6,PCBCB,Thiophene | Spiro-MeOTAD,Au,Unknown,DMF,False,90.0; 120,Spin-coating,N2,0.0919,False,1.08,21.4,0.69,14.2,JSJ53zxBK8Cn75-Hz5MMVfagwItm
BA2MA3Pb4I13,BA; MA,Pb,I,,TiO2-c,Spiro-MeOTAD,Au,Unknown,DMF; DMSO,False,100.0,Spin-coating,Air,0.09,False,1.0,14.96,0.492,8.09,JSKGdJivcWZvuSlw8YeO6P9jJ_6F
FA0.85MA0.15PbBr0.15I0.85,FA; MA,Pb,Br; I,1.63,SnO2-np,Spiro-MeOTAD,Au,Toluene,DMF; DMSO,False,80,Spin-coating,N2,,False,1.1,22.4,0.685,16.61,JSiOdj-qM_niLCTah016VpEyTfCF
MAPbI3,MA,Pb,I,1.5,PCBM-60,PEDOT:PSS,Al,Unknown,DMF >> Ethanol,False,70.0 >> 100.0,Spin-coating >> Spin-coating,Air >> Air,0.045,False,0.88,19.72,0.7829999999999999,13.59,JSmyrmb08rrv5MEXqsg0PnSioZ_7
MAPbI3,MA,Pb,I,1.6,PCBM-60 | ZnO-np,PEDOT:PSS,Al,Unknown,DMF; DMSO >> IPA,False,Unknown >> 90.0,Spin-coating >> Spin-coating,N2 >> N2,0.1,False,0.95,16.85,0.75,11.98,JSnQTwXIspNH-8z5y8MCG2fly6a6
MAPb1.0I3,MA,Pb,I,1.6,TiO2-c | TiO2-mp,Spiro-MeOTAD,Au,Unknown,DMF; DMSO,False,Unknown,Spin-coating,N2,0.1,False,,,,17.8,JStPHdrHxrDpjbS4sTFTRpQHA-yw
MAPbBr0.45I2.55,MA,Pb,Br; I,,PCBM-60 | BCP,PTAA,Ag,Unknown,DMF >> Ethanol,False,80.0 >> 100.0,Spin-coating >> Spin-coating,N2 >> N2,0.057,False,1.06,22.23,0.79,18.74,JStxpy9kB3cjZsEWIkwK-GhcjGTd
MAPbI3,MA,Pb,I,1.6,TiO2-c | TiO2-mp,Spiro-MeOTAD,Au,Diethyl ether,DMF,False,65; 100,Spin-coating,Unknown,0.125,False,1.07,21.0,0.75,16.7,JT3EbKu-53YXYa1rNPjtmDmykc6K
MAPbI3,MA,Pb,I,1.6,TiO2-c | TiO2-mp,P3HT,Au,Unknown,DMF,False,100.0,Spin-coating,Unknown,0.03,False,0.93,24.3,0.49,9.29,JTC-2RVZJ5PAFgP23ai1qfzhIAy6
MAPbI3,MA,Pb,I,1.6,C60 | BCP,PEDOT:PSS,Ag,Unknown,DMSO; GBL,False,120,Ultrasonic spray,Air,1.0,False,0.8,17.32,0.621,8.66,JTGVcn5jHXoh6aBCKtv7R6HEGpka
MAPbI3,MA,Pb,I,1.6,TiO2-c,3-Methylthiophene | Spiro-MeOTAD,Au,Unknown,DMF; DMSO >> IPA,False,Unknown >> 100.0,Spin-coating >> Spin-coating,Unknown,0.0625,False,,,,15.71,JTOYe0ZhMfyJehKH5RbnzZ3S18cI
MAPbI3,MA,Pb,I,1.6,PCBM-60 | Bphen,PEDOT:PSS | Perylene,Ag,Unknown,DMF,False,100,Spin-coating,N2,0.1,False,0.97,21.8,0.74,15.75,JTSl9nzGELPklE3-xqn0oSPGvnna
FA0.85MA0.15PbBr0.45I2.55,FA; MA,Pb,Br; I,,TiO2-c | TiO2-mp,Spiro-MeOTAD,Au,Chlorobenzene,DMF; DMSO,False,100.0,Spin-coating,Ar,0.2,False,1.11,21.7,0.76,18.26,JTULxcWMHh0te852a4zhaIpJbbwa
MAPbI3,MA,Pb,I,1.6,TiO2-c | TiO2-mp,Spiro-MeOTAD,Ag,Unknown,DMF >> IPA,False,70.0 >> Unknown,Spin-coating >> CBD,Unknown,0.1,False,0.91,15.3,0.55,7.6,JTVOOudbxMVyuX2RCG_O0BpZud5H
Cs0.05FA0.79MA0.16Pb0.5Sn0.5I3,Cs; FA; MA,Pb; Sn,I,,PCBM-60 | ZnO-np | BCP,PEDOT:PSS,Ag,Toluene,DMF; DMSO >> IPA,False,120.0,Spin-coating >> Spin-coating,N2 >> N2,0.43,False,0.72,24.3,0.826,14.4,JTbvLdmEGIDR-B3sK7onFDWYomFY
MAPbI3,MA,Pb,I,1.6,C60,Spiro-MeOTAD,Au,Diethyl ether,DMF; DMSO,False,100.0,Spin-coating,Unknown,0.09,False,1.07,23.68,0.7040000000000001,17.85,JTdAKQB476Cqc8DJjw7PL8Q0gLGp
MAPbI3,MA,Pb,I,1.63,SnO2-c | APTES-SAM,Spiro-MeOTAD,Au,Ethyl ether,DMF; DMSO,False,100,Spin-coating,Unknown,,False,1.085,19.43,0.6709999999999999,14.15,JTfeaeZXe4Pn-bsx2omXbcwN8nPV
MAPbI3,MA,Pb,I,1.6,TiO2-c | PCBSD,Spiro-MeOTAD,Au,Unknown,DMF >> IPA,False,110.0 >> 105.0,Spin-coating >> Spin-coating,Air >> Air,0.08,False,1.1,21.7,0.769,18.4,JTkEojfEtzu-8AJmsU3evVaH_Dsl
MAPbI3,MA,Pb,I,1.6,SrTiO3 | Graphene; Al2O3-mp,Spiro-MeOTAD,Au,Unknown,DMF,False,130.0,Spin-coating,Unknown,0.16,False,0.992,22.311,0.695,15.37,JTu_SZbJgrSi2qeFGHRFpRk2RLbR
MAPbI3,MA,Pb,I,1.6,SnO2-c,Spiro-MeOTAD,Au,Chlorobenzene,DMF; DMSO,False,100,Spin-coating,Unknown,0.09,False,1.0,21.23,0.6,12.74,JU8hNR92bWP0JsPGaA4a0X-omJgT
FA0.3MA0.7PbI3,FA; MA,Pb,I,1.57,SnO2-c | C60-SAM,Spiro-MeOTAD,Au,Diethyl ether,DMF; DMSO,False,100,Spin-coating,N2,0.08,False,1.113,21.3,0.7709999999999999,16.81,JUV-mLfb8jML2fkOuWlM9GYgXo9K
MAPbI3,MA,Pb,I,1.6,SnO2-c,Spiro-MeOTAD,Au,Unknown,DMF; DMSO,False,100.0,Spin-coating,Unknown,0.1,False,0.95,20.2,0.62,12.02,JUXweTURGK4IsSZxjccCv19MeA-I
MAPbI3,MA,Pb,I,1.6,SnO2-np,Spiro-MeOTAD,Au,Unknown,H2O >> IPA,False,100.0 >> 120.0,Spin-coating >> CBD,Air >> Air,0.1,False,0.98,21.72,0.71,15.19,JU_Fbv52-buNrWQGX9cWHpUNH8aW
MAPbI3,MA,Pb,I,1.6,TPA-3CN | BCP,NiO-c,Al,Chlorobenzene,DMF; DMSO,False,100.0,Spin-coating,N2,0.09,False,1.0,19.7,0.733,15.1,JUfx3UFrwUxMIh_N5FJU5Sw6SMJt
Cs0.05FA0.81MA0.14PbBr0.45I2.55 | CsPbBr1.85I1.15,Cs; FA; MA | Cs,Pb | Pb,Br; I | Br; I,1.58 | 2.08,TiO2-c | TiO2-mp,Spiro-MeOTAD,Au,Chlorobenzene,DMF; DMSO >> Hexane,False,100 | 65,Spin-coating >> Spin-coating,N2 >> N2,0.16,False,1.14,23.42,0.79,20.84,JUqD-OlWaPZPqzKG_nXYU87m0d_M
MAPbI3,MA,Pb,I,1.6,PCBM-60,PEDOT:PSS,Ag,Unknown,DMF >> IPA,False,100.0,Spin-coating >> Spin-coating,Air >> Air,0.06,False,0.87,18.02,0.65,10.19,JUwVkBoPnZwLHJu_oswDbg4UrQbQ
MAPbI3,MA,Pb,I,1.6,SnO2-np | CPTA,Spiro-MeOTAD,Au,Chlorobenzene,DMF; DMSO,False,80.0,Spin-coating,Unknown,0.1,False,,,,,JV5GGr0jsWa1jGt2gVK4zFBxXS4h
Cs0.05FA0.79MA0.16PbBr0.51I2.49,Cs; FA; MA,Pb,Br; I,,TiO2-c,Spiro-MeOTAD,Au,Chlorobenzene,DMF; DMSO,False,100.0,Spin-coating,N2,0.09,False,1.04,18.05,0.58,10.91,JV7HIWY4gGloSRcJ9vR4aBc3knqV
CsPbBrI2,Cs,Pb,Br; I,1.92,TiO2-c | TiO2-mp,P3HT,Au,Unknown,DMSO,False,160.0,Spin-coating,Air,0.096,False,1.14,13.23,0.804,12.12,JVTa41Y8vlHGrhYmEf-4Gma_NY2O
MAPbI3,MA,Pb,I,1.6,PCBM-60 | Bphen,PEDOT:PSS,Ag,Unknown,DMF,False,60.0; 100.0,Spin-coating,N2,0.0725,False,0.91,20.14,0.69,12.67,JVdvIfNGVR2Bti8jWpZU1Uc_7HdZ
MAPbI3,MA,Pb,I,1.6,ZnO-c,Spiro-MeOTAD,MoO3 | Ag,Vacuum,DMF,False,100.0,Spin-coating,Air,0.1,False,1.08,22.6,0.778,19.0,JVjcg4wTJ8lJCZjFS1tpJkuBEEzV
FA0.83MA0.17PbBr0.51I2.49,FA; MA,Pb,Br; I,,TiO2-c | TiO2-mp,X60(TFSI)2,Au,Chlorobenzene,DMF; DMSO,False,100.0,Spin-coating,Unknown,0.09,False,1.04,23.4,0.74,17.2,JVrmZgpo8UJV8WYnBBrDvsyKds30
MAPbI3,MA,Pb,I,1.6,PCBM-60 | Bphen,PEDOT:PSS,Al,Chlorobenzene,DMF; DMSO,True,100.0,Spin-coating,N2,0.04,False,0.944,19.83,0.785,14.69,JVxyZmhSYrUnNiCsBGUZR2V2yBgF
FA0.85MA0.15PbBr0.45I2.55,FA; MA,Pb,Br; I,,TiO2-c,Spiro-MeOTAD,Ag,Unknown,Unknown,False,Unknown,Spin-coating,Unknown,0.04,False,1.08,22.01,0.787,18.71,JW_334ikiOfPy3fZkrzlSx4VG6j7
FA0.75MA0.15PbBr0.45I,FA; MA,Pb,Br; I,,TiO2-c | TiO2-mp,CuPc-Bu,Au,Chlorobenzene,DMF; DMSO,False,100.0,Spin-coating,Unknown,0.09,False,1.0,20.7,0.61,12.6,JWiIA79n1tmAr5AvMUvbmpFVEfzA
MAPbI3,MA,Pb,I,1.6,TiO2-c | TiO2-mp,P3HT,Ag,Unknown,DMF,False,105.0,Spin-coating,N2,0.15,False,0.95,21.8,0.547,11.4,JWjk3lOry1mHrUynpIaa46fBH0kr
MAPbI3,MA,Pb,I,1.6,TiO2-c,Spiro-MeOTAD,Au,Unknown,DMF; DMSO,False,120,Spin-coating,Unknown,0.12,False,1.057,18.4,0.64,12.4,JWkjvptXMFIK1v9eNDWF2d9WE8CG
MAPbI3,MA,Pb,I,1.6,TiO2-c | TiO2-mp,Spiro-MeOTAD,Ag,Diethyl ether,DMF; DMSO,False,100.0,Spin-coating,Unknown,0.1,False,1.056,22.93,0.715,17.31,JWpnjP9Feyta4T-7LVN6gZYa6mhy
MAPbI3,MA,Pb,I,1.6,TiO2-c | TiO2-mp,none,Carbon,Unknown,DMF >> IPA,False,Unknown >> 100.0,Spin-coating >> CBD,Unknown,0.1,False,0.972,19.69,0.64,12.27,JX0CliY2JfUgMN0DUfOdqkN_QU1r
FA0.83MA0.17PbBr0.0I2.51,FA; MA,Pb,Br; I,,TiO2-c | TiO2-mp,Spiro-MeOTAD,Au,Chlorobenzene,DMF; DMSO,False,100.0,Spin-coating,N2,0.1,False,,,,,JXHCCiSUUrD-YPGsIo3Oh3qQ1vSR
MAPbI3,MA,Pb,I,1.6,TiO2-c | TiO2-mp | Al2O3-c,Spiro-MeOTAD,Au,Unknown,DMF,False,110.0,Spray-coating,Air,0.1,False,0.92,19.36,0.57,10.2,JXMChpdGKKc4lnS9nw9-u5UF7ZCY
MAPbI3,MA,Pb,I,1.6,PCBM-60 | PFN,PTAA,Al,Unknown,DMF >> IPA,False,101.0 >> 100.0,Spin-coating >> Spin-coating,N2 >> N2,0.0004,False,1.01,20.24,0.767,15.67,JXfRNfktNwYTStxQ5nepGW-2Uybh
MAPbI3,MA,Pb,I,1.63,TPE-DPP16 | C60 | BCP,P3CT-Na,Au,Unknown,none,False,60; 80,Evaporation,Vacuum,1.0,False,1.02,21.2,0.78,18.61,JXkeUt8glk_gLh2gKm9CToge2onC
MAPbI3,MA,Pb,I,1.6,SnO2-c | PCBM-60,XMP,MoO3 | Ag,Chlorobenzene,DMF; DMSO,False,100.0,Spin-coating,N2,0.1119999999999999,False,1.07,20.5,0.772,16.9,JXzf_uKIyr0bQY7RC8CG6X6NqkRT
MAPbI3,MA,Pb,I,1.62,TiO2-c | TiO2-mp,Spiro-MeOTAD,Au,Unknown,DMF,False,100,Spray-coating,Unknown,0.09,False,0.97,19.9,0.68,13.1,JYLr9MmJcusf5FpeRV9TwadkLX-T
MAPbI3,MA,Pb,I,1.6,PCBM-60 | C60SB:TBAI,PEDOT:PSS,Ag,Unknown,DMF; DMSO >> IPA,False,Unknown >> 100.0,Spin-coating >> Spin-coating,N2,0.06,False,0.85,20.7,0.71,12.5,JYM-97dxp4OG_nmy_c_TucXoIEIT
Cs0.05FA0.79MA0.16PbBr0.51I2.49,Cs; FA; MA,Pb,Br; I,1.6,TiO2-c | TiO2-mp,Spiro-MeOTAD,Au,Chlorobenzene,DMF; DMSO,False,100.0,Spin-coating,N2,0.1,False,1.16,22.61,0.76,20.03,JYM7E5eQyZh1ZVT-3hGvLeuSiYsm
MAPbI3,MA,Pb,I,1.5,LiSPS | PCBM-60,PEDOT:PSS,Al,Unknown,DMF >> Ethanol,False,Unknown >> 100.0,Spin-coating >> Spin-coating,Unknown,0.16,False,0.84,20.61,0.7829999999999999,13.6,JYNIOKQlEym7KlQ-oxZGWmU_UIWd
MAPbI3,MA,Pb,I,1.6,TiO2-c | TiO2-mp,Spiro-MeOTAD,Au,Unknown,DMF >> IPA,False,Unknown,Drop-infiltration >> CBD,N2 >> N2,0.16,False,0.935,23.08,0.564,12.18,JYlGrfl3M1IFS9xQQuqdXonv_uEp
MAPbI3,MA,Pb,I,1.6,SnO2-np,Spiro-MeOTAD,Au,Unknown,DMF; DMSO >> IPA,False,70.0 >> 100.0,Spin-coating >> CBD,Air >> Air,0.096,False,1.07,20.7,0.72,15.9,JYpKvYqfnFcQva5L-qXz8WyZXVMc
MAPbI3,MA,Pb,I,1.6,TiO2-c | TiO2-mp,none,Carbon,Unknown,DMF >> Cyclohexane; IPA,False,Unknown >> 100.0,Spin-coating >> CBD,Air >> Air,0.07,False,0.81,19.8,0.47,7.6,JYzniQcpi8wG3clCCcu42bp3Ew-K
Cs0.1FA0.75MA0.15PbBr0.35I2.65,Cs; FA; MA,Pb,Br; I,,SnO2-np,Spiro-MeOTAD,Au,Chlorobenzene,DMF; DMSO,False,25; 100,Spin-coating,Unknown,0.1,False,1.125,22.5,0.73,18.5,JZ-zQOkuFjzxSBDmFbVQr0GUG8Ip
MAPbI3,MA,Pb,I,1.6,C60 | BCP,PEDOT:PSS,Cu,Unknown,DMF; DMSO,True,120.0,Ultrasonic spray,Ambient,0.0754,False,1.01,21.3,0.76,16.4,JZ0yzHoXxlhUJi5KEORBAleXE7lQ
MAPbI3,MA,Pb,I,1.6,TiO2-c | TiO2-mp,Spiro-MeOTAD,Ag,Toluene,DMSO; GBL,False,100.0,Spin-coating,Unknown,0.09,False,1.0,21.7,0.754,16.5,JZ1GnNQ-kZZ86rRZDGRHbTdFzKjD
MAPbI3,MA,Pb,I,1.6,TiO2-c,Spiro-MeOTAD,Au,Unknown,DMF; DMSO,False,65; 100,Spin-coating,N2,0.1,False,1.009,22.76,0.722,16.55,JZ2xMU_IcoRmtT598O3BjDu26C96
Cs0.1FA0.7MA0.2Pb0.5Sn0.5I3,Cs; FA; MA,Pb; Sn,I,,C60 | BCP,NiO-np,Cu,Ethyl acetate,DMF; DMSO,False,100.0,Spin-coating,N2,0.1,False,0.778,30.3,0.7390000000000001,17.4,JZKtl39YIN2XyA-SzPb1Y9RcQ7B5
MAPbI3,MA,Pb,I,1.6,PCBM-60,PEDOT:PSS,Al,Unknown,DMF,False,90.0,Spin-coating,Air,0.16,False,0.93,17.34,0.61,9.84,JZgSyIhhT7lyxQJWke-vUGW4PNOL
MAPbI3,MA,Pb,I,1.6,TiO2-c | TiO2-mp,Spiro-MeOTAD,Au,Toluene,DMSO; GBL,False,100.0,Spin-coating,Unknown,0.1,False,0.94,21.21,0.629,12.6,JZgjJ8YTXUq3Wp465qrA28-7du6l
MAPbI3,MA,Pb,I,1.6,TiO2-c,Spiro-MeOTAD,Ag,Unknown,Unknown,False,100.0,Unknown,Unknown,0.0706,False,1.088,20.66,0.72,16.38,JZjGYV10aRBnjkcDa3qOwYAEP0WI
MAPbI3,MA,Pb,I,1.6,C60 | BCP,Unknown,Ag,Chlorobenzene,DMF,False,80,Spin-coating,N2,0.1,False,1.01,21.1,0.6759999999999999,14.3,JZnkxcuujjnAr9_sJ9JcWC4bgz3X
MAPbI3,MA,Pb,I,1.6,ZnO-c,Spiro-MeOTAD,Ag,Unknown,DMF >> IPA,False,70.0 >> 25.0,Spin-coating >> CBD,N2 >> N2,0.09,False,0.87,18.4,0.497,8.03,JZusGdgHJhTqE0MaLmzlHi4Hw3th
MAPbI3,MA,Pb,I,1.5,PCBM-60 | ZnO-np,PEDOT:PSS,Ag,Unknown,DMF; DMSO,False,65; 100,Spin-coating,N2,0.11,False,1.04,19.69,0.682,14.04,J_1Mc3jfRznNzt8v9l8SqDDa5v7G
MAPbI3,MA,Pb,I,1.6,PCBM-60 | Bphen,PEDOT:PSS | Graphene oxide,Ag,Unknown,DMF,False,100,Spin-coating,N2,0.1,False,1.03,22.06,0.71,16.11,J_899cY--BN1CFY_RK2VAl5tv5TT
Cs0.05FA0.79MA0.16PbBr0.51I2.49,Cs; FA; MA,Pb,Br; I,,SnO2-np,Spiro-MeOTAD,MoO3 | Al,Chlorobenzene,DMF; DMSO,False,100,Spin-coating,N2,0.059,False,1.09,22.08,0.743,17.88,J_8rMMkT0l3zzK9M07nJwidP8qsv
Cs0.05FA0.79MA0.16PbBr0.51I2.49,Cs; FA; MA,Pb,Br; I,,TiO2-c,Spiro-MeOTAD,Au,Unknown,DMF; DMSO,False,Unknown,Spin-coating,N2,0.078,False,0.987,20.5,0.665,9.87,J_AwuCJvYoE1qWB8PjiMuw0e4ANs
Cs0.05FA0.79MA0.16PbBr0.51I2.49,Cs; FA; MA,Pb,Br; I,,SnO2-c,Spiro-MeOTAD,Ag,Chlorobenzene,DMF; DMSO,False,100.0,Spin-coating,Unknown,0.1,False,1.11,22.91,0.69,18.3,J_Lr3WHtb3DC9SWUnpO7SuwrwFtc
FAPbI3,FA,Pb,I,1.887,C60 | BCP,2PACz,Cu,N2,2-methoxyethanol; acetonitrile; NMP; DMF,False,Unknown,Slot-die coating,Unknown,0.16,False,1.214,12.798,0.626,,J_kvLjY1KCdltRviumcrdWTDQi-8
Cs0.05FA0.95PbI3,Cs; FA,Pb,I,1.54,TiO2-c | TiO2-mp,Spiro-MeOTAD,Au,Chlorobenzene,DMF; DMSO,False,100,Spin-coating,N2,0.12,False,1.05,25.02,0.765,18.2,Ja0QUIODLlCmOVM2z8cySYWt9BVw
MAPbI3,MA,Pb,I,1.6,TiO2-c,Spiro-MeOTAD,Au | Ag-nw,Chlorobenzene,DMF,False,100.0,Spin-coating,N2,0.06,False,0.956,17.46,0.54,9.04,JaA7j1ShnTaUsnMdeT0of1TiESzu
Cs0.05FA0.81MA0.14PbBr0.45I2.55,Cs; FA; MA,Pb,Br; I,,TiO2-c | TiO2-mp,H2Pc-1,Au,Chlorobenzene,DMF; DMSO,False,100.0,Spin-coating,Unknown,0.1,False,0.93,19.1,0.49,8.7,JaG7VXOpG-2MgoOPjexKJRgM5p-F
Cs0.1FA0.75MA0.15PbBr0.35I2.65,Cs; FA; MA,Pb,Br; I,,C60 | BCP,PTAA,Ag,Chlorobenzene,DMF; DMSO,False,100.0,Spin-coating,N2,0.105,False,1.03,22.68,0.7,16.35,JaHYGt0-hkUqKhroPwoZoCZxNYIU
MAPbI3,MA,Pb,I,1.6,TiO2-c | TiO2-mp | SiO2-mp,CuPc,Carbon,Unknown,DMF >> IPA,True,100.0 >> 100.0,Spin-coating >> CBD,Unknown,0.1,False,1.027,22.65,0.7140000000000001,16.61,JaOK8BfuR2NgnnXqL19fsccqMdPM
MAPb0.5Sn0.5I3,MA,Pb; Sn,I,1.17,TiO2-c | TiO2-mp,Spiro-MeOTAD,Au,Unknown,DMF,False,125.0,Spin-coating,Unknown,0.08,False,0.584,20.64,0.603,7.27,JaZs2LHmwHYidqKxrtN1lbwkkMyi
MAPbI3,MA,Pb,I,1.6,TiO2-c | TiO2-mp,Spiro-MeOTAD,Au,Toluene,DMSO; GBL,False,100.0,Spin-coating,N2,0.1,False,0.94,20.83,0.43,8.31,JaheRqXUyImK5HFe8Ol7tBUgDpMA
FA0.15MA0.85PbBr0.15I2.85,FA; MA,Pb,Br; I,,PCBM-60,NiO-c,AgAl,Chlorobenzene,DMF,False,100.0,Spin-coating,N2,0.1,False,1.118,22.68,0.7909999999999999,20.07,Jajb_-ud2Q0gpedyRr2NkGhYpJQb
MAPbI3,MA,Pb,I,1.6,ZnO-c,Spiro-MeOTAD,Au,Unknown,DMF >> IPA,False,Unknown >> 70.0,Spin-coating >> CBD,Unknown,0.04,False,0.92,17.22,0.7,11.0,JalWbYlE-7lS8iJiwqgprdYXY6sT
CsPbBrI2,Cs,Pb,Br; I,,SnO2-np,Spiro-MeOTAD,Ag,Unknown,DMF; DMSO,False,240.0,Spin-coating,N2,0.09,False,1.12,15.97,0.687,12.28,JapjA4gUu-hVmOl86ojXqavTS1Wv
MAPbI3,MA,Pb,I,1.6,TiO2-c | TiO2-mp,Spiro-MeOTAD,Au,Unknown,DMF; DMSO >> IPA,False,150.0 >> 120.0,Spin-coating >> Spin-coating,N2 >> N2,0.1,False,0.981,23.92,0.584,13.72,JavgcCJVR6avGqEvg-N0xIJrjZZH
FA0.84MA0.16PbBr0.51I2.49,FA; MA,Pb,Br; I,1.64,TiO2-c | TiO2-mp,Spiro-MeOTAD,Au,Chlorobenzene,DMF; DMSO,False,100.0,Spin-coating,N2,0.16,False,1.13,20.5,0.69,16.0,Jb14KUog3emIGOKkYkV_PuA7Wavh
Cs0.05FA0.79MA0.16PbBr0.51I2.49,Cs; FA; MA,Pb,Br; I,,TiO2-c,Spiro-MeOTAD,Au,Chlorobenzene,DMF; DMSO,False,100.0,Spin-coating,N2,0.1,False,1.12,22.35,0.72,18.1,Jb60Ov35X1n9jRk6ndZvOzTm7vM5
MAPbI3,MA,Pb,I,1.6,TiO2-c,Spiro-MeOTAD,Ag,Chlorobenzene,DMF; DMSO,False,65; 100,Spin-coating,Unknown,0.07,False,1.1,22.77,0.7,17.7,Jb7AgWQH7tRm2sqw_UL99EWrif1t
FA0.97MA0.03PbBr0.09I2.91,FA; MA,Pb,Br; I,,TiO2-c | TiO2-mp,Spiro-MeOTAD,Au,Unknown,DMF; DMSO >> IPA,False,Unknown,Spin-coating >> Spin-coating,N2 >> N2,0.14,False,1.07,22.11,0.73,19.0,JbHLMAxof_cURxpFrN2kDWZI6hYZ
MAPbI3,MA,Pb,I,1.6,ZnO-c | ZnO-nw | Al2O3-c,Spiro-MeOTAD,Au,Unknown,DMF; DMSO >> IPA,False,Unknown >> 100.0,Spin-coating >> CBD,N2 >> N2,0.1,False,1.02,20.05,0.5870000000000001,11.98,JbNI0DfKXuEfWmsN9uEvjsWELr0m
MAPbI3,MA,Pb,I,1.6,TiO2-c | TiO2-mp,Spiro-MeOTAD,Ag,Toluene,DMSO; GBL,False,100,Spin-coating,N2,0.3,False,0.931,19.5,0.53,9.6,JbPyHeS8V3QgCFJEmu1PyMKyBiPg
MAPbI3,MA,Pb,I,1.5,ZnO-np,Spiro-MeOTAD,Ag-nw,Unknown,DMF >> IPA >> IPA,False,40 >> 100 >> 100,Spin-coating >> CBD >> Spin-coating,Dry air >> Dry air >> Dry air,0.15,False,1.002,18.94,0.4629999999999999,8.76,JbT2Ct7U2VZwWVqsE5uo0dsRR2RC
Cs0.2FA0.8PbBr0.3I2.7,Cs; FA,Pb,Br; I,,PEAI | PCBM-60 | BCP,NiO-np,Ag,Chlorobenzene,DMSO; GBL,False,150.0,Spin-coating,Unknown,0.09,False,1.079,21.37,0.7390000000000001,17.2,JbXIkUx7_LOFN6pG92WRNufmq7df
MAPbI3,MA,Pb,I,1.6,PCBM-60 | PEI,NiO-c,Ag,Hot substrate,Unknown,False,180.0,Spin-coating,N2,1.875,True,0.997,20.8,0.5820000000000001,12.0,JbZBFqiWaf7HmA-aUa46vosGinAz
MAPbI3,MA,Pb,I,1.6,TiO2-nw,Spiro-MeOTAD,Au,Unknown,DMF >> Chlorobenzene; IPA,False,Unknown >> 70.0,Spin-coating >> CBD,Unknown,0.16,False,,,,17.0,Jbj4V6jEkfp0ouAKQxtvv2Q0HcZm
FAPb0.25Sn0.75I3,FA,Pb; Sn,I,1.57,TiO2-c | ZnO-c,Spiro-MeOTAD,Pt | FTO,Unknown,DMSO; GBL,False,158.0,Spin-coating,Air,0.09,False,0.78,21.13,0.7,11.53,JbndhNAPqRj5iTludIIVSE_itrgN
MAPbI3,MA,Pb,I,1.6,PCBM-60 | BCP,PEDOT:PSS,Ag,Unknown,DMF; DMSO,False,Unknown,Spin-coating,Unknown,0.1,False,0.94,17.2,0.6920000000000001,11.2,JbqTr25le0WjkAGD6k8QRDz1Zi-Y
Cs0.05FA0.79MA0.16PbBr1.2I2.6,Cs; FA; MA,Pb,Br; I,1.71,ICBA-tran3 | C60 | BCP,PTAA,Cu,Toluene,DMF; DMSO,False,70; 100,Spin-coating,Unknown,0.075,False,1.1,16.0,,,JbrAdBB42UTwvQBxylF3UMD8rN1V
MAPbI3,MA,Pb,I,1.6,TiO2-c | TiO2-mp | Cs2CO3,Spiro-MeOTAD,Au,Unknown,DMF >> IPA,False,70.0 >> 70.0,Spin-coating >> CBD,Unknown,0.09,False,0.96,20.7,0.68,13.5,Jbuyp0HPX-UDNsSAiSfdiqKfuCXY
MAPbI3,MA,Pb,I,1.5,PCBM-60,PEDOT:PSS,Al,Unknown,DMF >> Ethanol,False,70.0 >> 100.0,Spin-coating >> Spin-coating,Air >> Air,0.045,False,0.86,18.08,0.867,13.48,JcVQqNwLBu2QNeOVF4g3gidSbwwv
MAPbI3,MA,Pb,I,1.6,SnO2-c | MgO-c,Spiro-MeOTAD,Au,Diethyl ether,DMF; DMSO,False,50; 100,Spin-coating,Unknown,0.1,False,1.14,22.0,0.68,17.2,JcajHKbfVEW32b-rlU-psl-yuvqW
MAPbI3,MA,Pb,I,,C60 | BCP,PTAA,Cu,Unknown,acetonitrile; MA(MeOH),False,100,Slot-die coating,Unknown,6.8,True,4.05,20.53,0.695,14.4,Jco7ffsq-iYGNPHMagMxHdh36gnB
MAPb1.0I3,MA,Pb,I,1.55,PCBM-60 | BCP,PEDOT:PSS,Ag,Unknown,DMF,False,80,Spin-coating,N2,0.04,False,0.9,20.34,0.688,12.58,JcqWlPthK4KhJyogHNv2y2SxuIVz
MAPbI3,MA,Pb,I,1.6,TiO2-c | TiO2-mp | Aminocaproic acid; Caproic acid,Spiro-MeOTAD,Au,Unknown,DMF; DMSO >> IPA,False,80.0 >> 110.0,Spin-coating >> CBD,Air >> Air,0.11,False,1.07,22.83,0.71,17.21,JcrToYHiI8CmXDyez2_qHUwXpvUm
MAPbI3,MA,Pb,I,1.6,TiO2-c,Spiro-MeOTAD,Au,Unknown,DMF >> IPA,False,70.0 >> 135.0,Spin-coating >> Spin-coating,Unknown,0.108,False,1.013,21.17,0.7490000000000001,15.75,JcvAt5ZYYw7bY4XHTJgrZnz9ED9h
MAPbI3,MA,Pb,I,1.6,PCBM-60,PEDOT:PSS,Ag,Chlorobenzene,DMF,False,110.0,Spin-coating,Unknown,0.1,False,0.92,19.14,0.69,12.17,Jd2xxL8cKjdpRsRuMpwf-dFRNMeC
Cs0.06FA0.58MA0.36PbBr0.12I2.88,Cs; FA; MA,Pb,Br; I,,SnO2-np,PTAA,Au,Unknown,DMF; DMSO >> IPA,False,145,Spin-coating >> Spin-coating,Unknown,0.09408,False,0.95,23.4,0.635,15.0,Jd8vqtFEF84fa3CyN-YoG0gQ2MwL
MAPbI3,MA,Pb,I,1.6,PCBM-60 | LiF,PEDOT:PSS,Al,Toluene,DMSO; GBL,False,100.0,Spin-coating,Unknown,0.11,False,0.94,19.6,0.78,14.3,JdC3I2bL-PN8G6RPjRD3V0L3RSpZ
MAPbI3,MA,Pb,I,1.6,TiO2-c,Spiro-MeOTAD,Ag,Ethyl ether,DMF,False,100.0,Spin-coating,Unknown,0.1,False,1.1,20.05,0.679,14.98,JdH6Vlf40pZbttwdXmgn6dZH4Anr
Cs0.15FA0.85PbBr1.2I1.8,Cs; FA,Pb,Br; I,1.752,SnO2-np,Spiro-MeOTAD,,,,False,,,,,False,1.193,18.08,0.756,16.3,JdHGlaYt3z8YRSuObfuG3h6HmMaA
Cs0.05FA0.83MA0.17PbBr0.51I2.49,Cs; FA; MA,Pb,Br; I,1.6,TiO2-c | In2O3,Spiro-MeOTAD,Au,Chlorobenzene,DMF; DMSO,False,100,Spin-coating,Ar,0.13,False,1.081,22.09,0.742,17.71,JdJBNfRyZZIb-EwoTRtT-e9uL-Hl
MAPbI3,MA,Pb,I,1.6,PCBM-60 | LiF,PEDOT:PSS,Al,Unknown,DMF,False,100.0,Spin-coating,N2,0.1,False,0.99,19.2,0.7490000000000001,14.3,JdLrkrv0QHyvwiDuDStoXh5Ew7Lc
Cs0.05FA0.38MA0.57PbI3,Cs; FA; MA,Pb,I,,TiO2-c | Al2O3-mp,NiO-mp,Carbon,Unknown,DMF >> IPA,False,70.0 >> 100.0,Drop-infiltration >> CBD,Air >> Air,0.129,False,0.9,16.0,0.67,9.73,Jd_2KQTC1UxcDV1GrWh2ADFASDtK
MAPbI3,MA,Pb,I,1.6,ZnO-np,Spiro-MeOTAD,Au,Unknown,DMF >> Ethanol,False,70.0 >> 100.0,Spin-coating >> CBD,N2 >> N2,0.15,False,0.94,15.1,0.53,7.5,Jd_XHtsOEQdg7a732nuW7pHpvAhh
CsPb0.9Sn0.1Br2I,Cs,Pb; Sn,Br; I,1.79,TiO2-c | TiO2-mp,none,Carbon,Unknown,DMF; DMSO >> Methanol,False,80.0 >> 350.0,Spin-coating >> CBD,Air >> Air,0.09,False,,,,,JddmEvXTUjgL8vXK4RSnKSUX-Rvb
MAPbI3,MA,Pb,I,1.6,PCBM-60 | AZO,NiO-c,Ag,Unknown,DMF; DMSO >> IPA,True,70.0 >> 100.0,Spin-coating >> Spin-coating,N2 >> N2,0.18,False,0.91,17.3,0.7,11.0,JdtMF8WhIxYM1jRB5EWjAulfKiWr
FA0.83MA0.17PbBr0.17I0.83,FA; MA,Pb,Br; I,,PCBM-60 | Bphen,PEDOT:PSS | TS-CuPc,Ag,Unknown,DMF,False,100.0,Spin-coating,N2,0.0725,False,0.91,19.76,0.6,10.78,Je2MMEtJibylsUFflTtJrpfdr6Cd
MAPbBr0.075I2.925,MA,Pb,Br; I,1.61,PCBM-60 | BCP,PEDOT:PSS,Ag,Unknown,DMSO,False,Unknown >> 100.0,Spin-coating >> Spin-coating,N2 >> N2,0.1,False,0.93,17.5,0.639,10.4,JeHH0I_JjaGJoD-2yl_BXW-1Dc1m
MAPbI3,MA,Pb,I,1.6,PCBM-60,PEDOT:PSS,Ca | Al,Unknown,DMSO,False,110.0,Spin-coating,Unknown,0.1,False,0.86,20.7,0.7,12.4,JeK5TTimEmAvz1RxCwHjse-FQkqP
MAPbI3,MA,Pb,I,1.6,PCBM-60,PEDOT:PSS,Al,Unknown,DMF,False,100.0,Spin-coating,Unknown,0.04,False,1.09,17.55,0.7659999999999999,14.65,JeMSAS42SecUvYsyYFVZuJssEanf
MAPbI3,MA,Pb,I,1.58,SnO2-c,Spiro-MeOTAD,Au,Ethyl acetate,DMF; DMSO,False,100.0,Spin-coating,Air,0.1,False,1.01,21.85,0.682,15.0,Jejhl1fmv3hbtSzgU07g7bWqP96j
FA0.3MA0.67PbI3,FA; MA,Pb,I,,PCBM-60,PEDOT:PSS,Ca | Al,Unknown,DMF >> IPA,False,85.0 >> 90.0,Spin-coating >> Inkjet printing,N2 >> N2,0.1,False,0.866,18.7,0.66,10.8,JerW9r_bg2gyy4uKzS5ACb4KKVYr
Cs0.10FA0.75MA0.15PbBr0.51I2.49,Cs; FA; MA,Pb,Br; I,,TiO2-c | TiO2-nw,Spiro-MeOTAD,Ag,Chlorobenzene,DMF; DMSO,False,100.0,Spin-coating,N2,0.06,False,0.96,16.24,0.662,10.32,JfBwHbbkB3yv7mTst4Wo0xYnulSL
MAPbI3,MA,Pb,I,1.6,TEACl | PCBM-60 | PEI,NiO-c,Ag,Unknown,DMSO; GBL,False,70.0,Spin-coating,Air,0.09,False,1.11,18.78,0.6709999999999999,14.0,JfEFhVVRC8-MjmdIia2BPOvTU_GJ
MAPbI3,MA,Pb,I,1.6,WOx,Spiro-MeOTAD,Ag,Unknown,DMF,False,100,Spin-coating,N2,0.09,False,0.9,18.29,0.66,10.84,JfMKI8_93PHOAyhl1l_yGpd5bhRI
MAPbI3,MA,Pb,I,1.6,TiO2-c,Spiro-MeOTAD,Au,Unknown,DMF,False,240.0,Hot-casting,Air,0.09,False,0.95,17.9,0.51,8.7,JfMyvVIIqIGv65piOF6ZH0-1wAeV
FA0.85MA0.15PbBr0.45I2.55,FA; MA,Pb,Br; I,,TiO2-c | TiO2-mp,Spiro-MeOTAD,Au,Chlorobenzene,DMF; DMSO,False,100.0,Spin-coating,Unknown,0.1,False,1.03,21.22,0.738,17.09,JfNx-m6O6a9GiXOUPQiXP1AxdiMM
MAPbI3,MA,Pb,I,1.6,TiO2-c,Spiro-MeOTAD,AgAl,Diethyl ether,DMSO,False,100.0,Spin-coating,Unknown,0.1,False,1.05,23.49,0.7509999999999999,18.51,JfdK01xTGpdrrdksewOPojHEZaxb
CsPbBrI2,Cs,Pb,Br; I,1.91,TiO2-c,PTAA,Au,Unknown,DMSO,False,60; 250,Spin-coating,Air,0.09,False,1.28,15.3,0.79,15.5,JfdZHIAGwvrAZlTOn4EWlBHzyhFZ
MAPbI3,MA,Pb,I,1.6,TiO2-c,Spiro-MeOTAD,Au,Toluene,DMSO; GBL,False,100.0,Spin-coating,N2,0.09,False,1.05,21.0,0.621,13.7,JftAnkLkXrK6Xm9Kd4gW5aOVUZeB
Cs0.1FA0.79MA0.16PbBr0.51I2.49,Cs; FA; MA,Pb,Br; I,,TiO2-c,Spiro-MeOTAD,Au,Vacuum,DMF; DMSO,False,100.0,Inkjet printing,Air,0.09,False,1.04,19.9,0.6809999999999999,12.9,Jg4LDpj2VezXRr50o9Fojo6Tmz-S
Cs0.05FA0.7885MA0.1615PbBr0.34I2.66,Cs; FA; MA,Pb,Br; I,,C60 | BCP,PEDOT:PSS,Ag,Ethyl acetate,DMF; DMSO,False,105.0,Spin-coating,N2,0.1,False,0.85,18.8,,,JgHEYCcUs1kUPr1QWlqCkD4faEo6
MAPbI3,MA,Pb,I,1.6,SnO2-c,Spiro-MeOTAD,Au,Diethyl ether,DMF; DMSO,False,100.0,Spin-coating,N2,0.09,False,1.04,21.4,0.75,16.7,JgIJOCVJoudqyTk0nZ_Rc5cFO1z0
Cs0.05FA0.81MA0.14PbBr0.43I2.57,Cs; FA; MA,Pb,Br; I,,TiO2-c,Spiro-MeOTAD,Au,Anisole,DMF; DMSO,False,150.0,Spin-coating,Air,0.14,False,1.138,20.92,0.762,18.15,JgV_frXsqVuNKA-GruU6ypjSO5KT
MAPbI3,MA,Pb,I,1.6,TiO2-c,DR3T,Au,Chlorobenzene,DMSO; GBL,False,100.0,Spin-coating,N2,0.09,False,1.0,20.05,0.728,14.28,JgvOhAoxNaYhbutiiKwydlYajfUp
MAPbI3,MA,Pb,I,1.59,PCBM-60,PEDOT:PSS,Ca | Al,Unknown,DMF >> IPA,True,Unknown >> 100,Spin-coating >> Spin-coating,Air >> Air,0.09,False,0.99,22.51,0.62,16.7,JhFbCWxe-FGSIzL0RlKflVkasX80
FA0.3MA0.7PbI3,FA; MA,Pb,I,1.57,C60; PCBM-60 | bis-C60,NiO,Ag,Toluene,DMSO; GBL,False,100,Spin-coating,N2,0.0314,False,1.02,21.47,0.75,16.42,JhMF4opmww221BOIauX9QwwRIJSb
MAPbI3,MA,Pb,I,,TiO2-3D,Spiro-MeOTAD,Ag,Unknown,DMF >> IPA,False,25; 100; 25 >> 100,Spin-coating >> Dipp-coating,Unknown,0.0625,False,0.98,21.85,0.65,13.95,Jha3CgjVxPSjqn-Cce47lPYKQtnE
MAPbI3,MA,Pb,I,1.6,TiO2-c | TiO2-mp,Spiro-MeOTAD,Ag,Toluene,DMSO; GBL,False,100.0,Spin-coating,N2,0.16,False,1.05,22.26,0.736,17.21,JhiTbQKknTRjRtnvCYbdAv3faat_
MAPb1.0I3,MA,Pb,I,1.6,SnO2,Spiro-MeOTAD,Au,Unknown,DMF; DMSO,False,50; 100,Spin-coating,N2,0.16,False,1.0590000000000002,20.4,0.6920000000000001,15.0,JiACx0nNe5bRED6jmRucgR3aKXFY
MAPbI3,MA,Pb,I,1.6,TiO2-c | CsPbCl3-QDs,Spiro-MeOTAD,Au,Chlorobenzene,DMSO; GBL,False,150.0,Spin-coating,Unknown,0.1,False,1.091,21.37,0.736,18.56,JiGwlW1VZU-3knwSqFSJgFEeGrbU
FA0.4MA0.6PbI3,FA; MA,Pb,I,1.54,ZnO,Spiro-MeOTAD,Ag,Unknown,DMF >> IPA,False,100 >> 75,Spin-coating >> CBD,Air >> Air,0.1,False,0.984,22.39,0.607,13.4,JiH4uDyNODOFqAKY5Vm_ptJjNeBE
MAPb1.0Br0.45I2.55,MA,Pb,Br; I,1.6,TiO2-c,Spiro-MeOTAD,Ag,Unknown,DMF >> IPA,False,140,Spin-coating >> Spin-coating,N2 >> N2,0.09,False,1.02,20.42,0.66,13.78,JiJU9zjTHdGaDJ4-hNYvt7SmjHmu
MAPbI3,MA,Pb,I,1.6,ZnO-np,Spiro-MeOTAD,Ag,Chlorobenzene,DMF; DMSO,False,65.0; 100.0,Spin-coating,Unknown,0.1,False,1.08,18.5,0.47,9.4,JiM3GsgJsVjHRy6r2GtZEL4ZzXSl
MAPbI3,MA,Pb,I,1.6,PCBM-60 | BCP,PEDOT:PSS,Ag,Unknown,DMF,False,90.0,Spin-coating,N2,0.08,False,0.96,22.34,0.69,14.79,JiQ0x94QYn3AgUQE7MXi97ErLc7T
MAPbI3,MA,Pb,I,1.6,ZnO-c,Spiro-MeOTAD,Ag,Unknown,DMF >> IPA,False,Unknown >> 80.0,Spin-coating >> Spin-coating,Air >> Air,0.12,False,1.1,20.95,0.6409999999999999,14.77,JiTS6rbjhKKlDs4WBxtRmxYv874q
MAPbI3,MA,Pb,I,1.6,TiO2-c,Spiro-MeOTAD,Ag,Toluene,DMF; DMSO,False,100.0,Spin-coating,Unknown,0.1,False,0.96,21.7,0.422,8.8,JiUS-O8SbHIXYgUFcg_4k0xl6w6l
MAPbI3,MA,Pb,I,1.6,PCBM-60 | BCP,PNP-BC,Ag,Toluene,DMF; DMSO,False,100.0,Spin-coating,Ar,0.1,False,0.995,21.8,0.52,17.08,Jj-juo8DgFP0ss45flFwDebgSHx9
MAPbI3,MA,Pb,I,1.6,TiO2-c | TiO2-mp,Spiro-MeOTAD,Ag,Unknown,DMSO; GBL,False,60.0,Spin-coating,N2,0.09,False,0.94,19.49,0.66,12.0,JjDHn73fWzFUlGsDH3eH3gDoVgfw
MAPbI3,MA,Pb,I,1.6,TiO2-c | TiO2-mp,Spiro-MeOTAD,Ag,Unknown,DMF,False,100.0,Spin-coating,Unknown,0.1,False,1.04,20.62,0.69,13.6,JjEx469smWJykSZoGxWcQqYgUmgA
MAPbI3,MA,Pb,I,1.6,TiO2-c,Spiro-MeOTAD,Ag,Unknown,DMF >> none,False,120.0,Spin-coating >> Gas reaction,Unknown >> MAI; Vacuum,0.09,False,1.03,21.25,0.69,15.1,JjPTo7Vvrn4SmfZrPlxYGbp3uBJD
FA0.35MA0.65PbBr0.13I2.94,FA; MA,Pb,Br; I,,SnO2-np,Spiro-MeOTAD,Au,Unknown,DMF; DMSO >> IPA,False,70.0 >> 150.0,Spin-coating >> Spin-coating,N2 >> Air,0.102,False,0.94,20.5,0.67,12.91,Jk-_J7rQZYzxTOVhTKr8Z4py6cKs
MAPbI3,MA,Pb,I,1.6,SnO2-np,Spiro-MeOTAD,Au,Unknown,DMF; DMSO,False,100.0,Spin-coating,Air,0.1,False,0.98,19.76,0.74,14.39,Jk70carjE334yMdvb6rRccLsBj38
MAPbI3,MA,Pb,I,1.6,C60,Spiro-MeOTAD,Au,Chlorobenzene,DMF; DMSO,False,60; 100,Spin-coating,Unknown,0.09,False,1.02,21.72,0.7929999999999999,17.5,JkC-ypjirZjtGF47IxuzWM1NWFUr
FA0.85MA0.15PbBr0.451I2.55,FA; MA,Pb,Br; I,,TiO2-c | TiO2-mp,Spiro-MeOTAD,Au,Chlorobenzene,DMF; DMSO,False,100,Spin-coating,N2,0.1,False,1.0,24.7,0.6829999999999999,16.56,JkIEZ5RgwKPQQFdlvdg92YLVjg_t
MAPbI3,MA,Pb,I,1.6,CdSe-QDs,Spiro-MeOTAD,Ag,Unknown,Unknown,False,90,Spin-coating,Unknown,0.052,False,0.99,17.44,0.679,11.68,JkIiC-Vgal982VzNKqNS48aBrQZ0
MAPbI3,MA,Pb,I,1.6,TiO2-c | TiO2-mp; TiO2-nw,Spiro-MeOTAD,Au,Toluene,DMSO; GBL,False,85.0,Spin-coating,Unknown,0.1,False,1.03,20.37,0.6609999999999999,13.88,JkYJPDQYoY1ieVfEiOmGDpMA6fa4
Cs0.17FA0.83PbBr1.2I2.8,Cs; FA,Pb,Br; I,1.75,TiO2-c,Spiro-MeOTAD,Au,Chlorobenzene,DMF; DMSO; Formarmid,False,100.0,Spin-coating,Unknown,0.1,False,1.18,18.72,0.8,17.74,Jkqd8OBG9byI9rbvxwvlpOiWr-24
MAPbI3,MA,Pb,I,1.6,PCBM-60 | AZO-np,CuSCN,Ag-nw,N2,DMF; DMSO,False,110.0,Spin-coating,N2,0.1,False,1.098,21.0,0.741,17.1,Jl-IjFGdYfHuNUOZuGlhnED2BzzS
Cs0.14FA0.86PbBr0.27I2.29,Cs; FA,Pb,Br; I,,TiO2-c | TiO2-mp,Spiro-MeOTAD,Au,Chlorobenzene,DMF; DMSO,False,100.0,Spin-coating,N2,0.12,False,1.062,24.3,0.7340000000000001,18.94,Jl-Jqznd25TvoRWp5Br4vyPtWxPP
MAPbI3,MA,Pb,I,1.6,PCBM-60 | bis-C60,NiCo2O4,Ag,Chlorobenzene,DMSO,False,100.0,Spin-coating,Air,0.1,False,1.06,22.28,0.76,18.02,Jl0Hz4gGumSE_eZIVERUqBZAxv_9
MAPbI3,MA,Pb,I,1.6,PCBM-60 | BCP,NiO-np,Ag,Unknown,DMF >> IPA,False,Unknown >> 135.0,Spin-coating >> CBD,Unknown,0.1,False,1.03,20.66,0.74,15.9,Jl1lsuJgXNFJJjywwhQiPSkI5g4x
MAPbI3,MA,Pb,I,1.6,TiO2-c,Spiro-MeOTAD,Au,Gas,DMF,False,Unknown,Spin-coating,Unknown,0.2,False,0.86,22.2,0.63,11.9,Jl3cMqIpIJJ07LcmmtDIYMzMTgx5
MAPbI3,MA,Pb,I,1.6,TiO2-c | TiO2-mp | Cs2CO2,PolyTPD,Au,Unknown,DMF,False,100.0,Spin-coating,Unknown,0.06,False,0.87,18.9,0.6729999999999999,11.1,Jl7tBhdSJ6Lv6xNpt93nzn_eYjgS
MAPbI3,MA,Pb,I,1.6,PCBM-60 | BCP,NiO-c,Ag,Unknown,DMF >> DMF; IPA,False,70.0 >> 70.0,Spin-coating >> Spin-coating,Unknown,0.1,False,1.06,20.37,0.66,14.29,JlJxZDDd8tv01NAwpC8xX5h1qH4R
MAPbI3,MA,Pb,I,1.6,PS | C60 | BCP,NiCo2O4,Ag,Unknown,DMF,False,100.0,Spin-coating,N2,0.1,False,1.058,22.88,0.7879999999999999,10.09,JlZ7vSw-ZjnZxeIy0RJMm95UT9Ub
MAPbI3,MA,Pb,I,1.6,TiO2-c,Spiro-MeOTAD | PEDOT:PSS,Al,Unknown,DMF >> IPA,False,Unknown >> 135.0,Spin-coating >> Spin-coating,Dry air >> Dry air,0.108,False,1.0,21.2,0.73,15.6,Jm2cRbCm5AXIk0k9rV66gk7ZRo6P
MAPbI3,MA,Pb,I,1.59,TiO2-c | TiO2-mp,Spiro-MeOTAD,Au,Toluene,DMSO; GBL,False,110,Spin-coating,Air,0.16,False,1.03,19.0,0.6,11.8,JmKYWHCohxADC6oOFH4XBmvORDdL
MAPbI3,MA,Pb,I,1.6,PCBM-60 | ZrAcac,PEDOT:PSS | Black phosphorous QDs,Ag,Chlorobenzene,DMF; DMSO,False,100,Spin-coating,N2,0.1,False,0.97,20.31,0.7909999999999999,15.58,JmRVAFWqTohm0jrZB5o8S8K4YtgW
Cs0.05FA0.79MA0.16PbBr0.48I2.52,Cs; FA; MA,Pb,Br; I,1.63,C60 | LiF | BCP,PTAA | PFN-P2,Cu,Ethyl acetate,DMF; DMSO,False,100,Spin-coating,Unknown,,False,1.18,23.0,0.79,21.5,JmT0Hsdu0Ub5sXLma3frtLYM1cUd
(PEA)2Cs59Pb60Br60.33I120.67,(PEA); Cs,Pb,Br; I,,SnO2-np,Spiro-MeOTAD,Au,Chlorobenzene,DMSO,False,25; 50; 75; 100,Spin-coating,Unknown,0.16,False,1.11,14.8,0.73,11.9,JmWXa-XziT007KWnIEBLGE_l9rEp
MAPbI3,MA,Pb,I,1.6,TiO2-c | TiO2-mp,Spiro-MeOTAD,Au,Diethyl ether,DMF; DMSO,False,100.0,Spin-coating,Air,0.16,False,0.95,23.36,0.63,14.1,Jmk7_CqV0fHP1XzxgrnPuZU536g_
MAPbI3,MA,Pb,I,1.6,PCBM-60,PEDOT:PSS,Ag,Diethyl ether,DMF; DMSO,False,100.0,Spin-coating,Air,0.086,False,1.02,15.47,0.457,7.2,JmxZ3Hdm8S_2SF5fV3CYpprol95J
Cs0.08FA0.92PbBr3,Cs; FA,Pb,Br,,TiO2-c,PTAA,Au,Unknown,DMF; DMSO >> IPA,False,Unknown >> 150,Spin-coating >> Spin-coating,Unknown,,False,1.515,6.6,0.8320000000000001,8.32,JnA0XIq2fVv5QWR_fWRCG9Y_e0sz
MAPbI3,MA,Pb,I,1.6,TiO2-c | C60,P3HT,MoO3 | Ag,Unknown,DMF,False,105.0,Spin-coating,N2,0.04,False,0.94,20.39,0.742,14.32,JnCmajNvui5p7kY7uvGzyotL3E4M
MAPbI3,MA,Pb,I,1.6,TiO2-c | TiO2-mp,YC02,Ag,Unknown,DMSO; GBL,False,100.0,Spin-coating,N2,0.16,False,1.062,21.45,0.635,14.46,JnVUwRWYdmu3JCthPD74AuLoYF-U
MAPbI3,MA,Pb,I,1.6,TiO2-c | TiO2-mp | ZrO2-mp,none,Carbon,Unknown,GBL,False,Unknown,Drop-infiltration,Unknown,0.16,False,0.9,21.4,0.691,13.3,JneGPxrKpqClD9ij7smH5I1ST1Hg
Cs0.1FA0.765MA0.135PbBr0.45I2.55,Cs; FA; MA,Pb,Br; I,,TiO2-c | TiO2-mp,KR378,Au,Trifluorotoluene,DMF; DMSO,False,100.0,Spin-coating,Unknown,0.16,False,1.04,21.5,0.71,15.82,Jng_pqqGPQnHqvTYE3VYo2jEKy0J
MAPbI3,MA,Pb,I,1.6,ZnO-c,Spiro-MeOTAD,Ag,Chlorobenzene,DMF,False,70.0,Spin-coating,Unknown,0.09,False,1.1,18.8,0.63,13.03,JnmuOA0qEsGpD9HH5XgE9mCSimgz
MAPbI3,MA,Pb,I,1.6,TiO2-c | TiO2-mp,Spiro-MeOTAD,Ag,Unknown,DMF; DMSO >> IPA,False,Unknown >> 150.0,Spin-coating >> Spin-coating,Unknown,0.1,False,1.01,19.01,0.71,13.59,JnryoQohrGZZxnUm5EscLmMQaOSf
MAPbI3 | (BEA)PbI4,MA | (BEA),Pb | Pb,I | I,1.59,SnO2-np,Spiro-MeOTAD,Au,Toluene,DMSO; GBL >> none,False,100 >> 110,Spin-coating >> Gas reaction,N2 >> BEAI2; N2,,False,1.12,23.27,0.73,19.03,Jns63Mm8DtylqPz3yxRjZgNKdYeD
MAPbI3,MA,Pb,I,1.5,NDP-V | Rhodamine 101 | LiF,P3CT-Na,Ag,Chlorobenzene,DMF; DMSO,False,60.0; 80.0,Spin-coating,N2,0.09,False,1.037,21.36,0.73,16.27,JnxbHceY7SIXSK_c96CRabCuCebc
Cs0.17FA0.83PbBr0.3I2.7,Cs; FA,Pb,Br; I,,SnO2-c,Spiro-MeOTAD,Au,Anisole,DMF; DMSO,False,100.0,Spin-coating,Dry air,0.0919,False,1.14,23.2,0.8,21.1,Jo55f4suE2xtVycf4V7ziVJkQOUM
MAPbI3,MA,Pb,I,1.6,TiO2-c,DTS,Au,Chlorobenzene,DMSO; GBL,False,100.0,Spin-coating,N2,0.09,False,1.01,19.91,0.723,14.47,Jo8xsiMHnsoZrOdlCVSWxHWijF1t
Cs0.05FA0.8075MA0.1425PbBr0.45I2.55,Cs; FA; MA,Pb,Br; I,,SnO2-c,Spiro-MeOTAD,Carbon | Graphite,Ethyl acetate,DMF; DMSO,False,120.0,Spin-coating,N2,1.0,False,1.106,19.58,0.66,14.79,JoFSNLp-xfeS6f7RBcFC0G-xtyfp
