Repository: GouravSidana/firstML

# firstML
My first Machine Learning Project

File: filtered_perovskite.csv (part 52 of 155)
Formula,A_ion,B_ion,X_ion,Bandgap,ETL,HTL,Backcontact,Antisolvent,Solvent,Solv_annel,Anneal_temp,Dep_procedure,Synth_atm,Cell_area,Is_module,Voc,Jsc,FF,PCE,entry_id
MAPbI3,MA,Pb,I,1.61,PCBM-60,PEDOT:PSS,Ag,Chlorobenzene,DMF; DMSO,False,100,Spin-coating,Ar,0.1,False,0.86,14.06,0.72,8.76,Jof-6iE-ABlatiLz3eEUxKRs13vO
MAPbI3,MA,Pb,I,1.6,C60 | BCP,MoOx | TaTm,Ag,Unknown,none,False,Unknown,Co-evaporation,Vacuum,0.026,False,1.13,20.6,0.755,17.3,JoiSUmzOjUFqMrbc0gmUe74Yqy3Z
MAPbI3,MA,Pb,I,1.6,TiO2-c | TiO2-mp,Spiro-MeOTAD,Au,Diethyl ether,DMF,False,65; 100,Spin-coating,Unknown,0.125,False,1.06,21.2,0.77,17.3,JpGsvz9pzMofSSXVoeUbKnxsFRCf
MAPbI3,MA,Pb,I,1.6,PCBM-60 | LiF,PEDOT:PSS | PCDTBT,Ag,Unknown,none,False,Unknown,Co-evaporation,Vacuum,0.2,False,1.03,17.5,0.61,10.9,JpH0m93UXjv26LIZJGgrDvGN83o5
FA0.85MA0.15PbBr0.45I2.55,FA; MA,Pb,Br; I,,SnO2-np,Spiro-MeOTAD,Ag,Chlorobenzene,DMF; DMSO >> IPA,False,100.0 >> 100,Spin-coating >> Spin-coating,N2 >> N2,0.102,False,1.202,21.37,0.777,19.67,JpH_B0RC-hiIMVaQhz6OicQv-AKh
FA0.85MA0.15PbBr0.45I2.55,FA; MA,Pb,Br; I,,TiO2-c | TiO2-mp,X22,Au,Chlorobenzene,DMF; DMSO,False,100.0,Spin-coating,Unknown,0.126,False,1.05,20.8,0.65,14.3,JpVUaWKsq6n497BezAsgZooydK02
MAPbI3,MA,Pb,I,1.6,TiO2-c | TiO2-mp,Spiro-MeOTAD,Au,Unknown,acetonitrile; DMSO >> IPA,False,Unknown >> 105,Spin-coating >> Spin-coating,Air >> Air,0.09,False,0.94,18.0,0.6,10.0,JpXw1rX1xtf5JPQR2dooX7IgPUOR
FA0.85MA0.15PbBr0.45I2.55,FA; MA,Pb,Br; I,,TiO2-c | TiO2-mp,"3,6-Pyr",Au,Chlorobenzene,DMF; DMSO,False,100,Spin-coating,Unknown,0.1,False,1.09,21.7,0.78,18.45,JpaeebwPoei6jLYLDwA_BJAGo8Ck
MAPbI3,MA,Pb,I,1.6,TiO2-c | TiO2-mp,Spiro-MeOTAD,Au | Ag,Unknown,DMSO >> IPA,False,70.0 >> 90.0,Spin-coating >> CBD,N2 >> N2,0.1,False,0.9,19.9,0.626,11.0,JpybE-BahQPtVDlUOBbS4sdvzXz0
MAPbI3,MA,Pb,I,1.6,TiO2-c | TiO2-mp,Spiro-MeOTAD,Ag,Diethyl ether,DMF; DMSO,False,100.0,Spin-coating,Unknown,0.1,False,1.0,19.75,0.684,13.55,Jq1UPQw1kNQdYynQYB7paPOF9OIP
MAPbI3,MA,Pb,I,1.55,TiO2-c,Spiro-MeOTAD,MoOx | Au,Unknown,DMF,False,105.0,Spin-coating,N2,0.0314,False,1.002,19.7,0.72,14.2,JqAuPKihS4Ogvxmw5ATCaPSM31y8
MAPbI3,MA,Pb,I,1.6,BCP; PCBM-60,PEDOT:PSS,Ag,Unknown,Unknown,False,90.0,Spin-coating,Unknown,0.1,False,0.95,21.46,0.77,15.7,JqAuSzewXA5XPL2ScoldnyDYd3gc
MAPbI3,MA,Pb,I,1.6,PCBM-60,PEDOT:PSS,Au,Unknown,Unknown,False,95.0,Spin-coating,Unknown,0.1,False,0.88,12.85,0.703,7.95,JqF66fdZOIKWOH7rW-i_EG3VP4f_
MAPbI3,MA,Pb,I,1.6,IDT6CN-4F | C60 | BCP,P3CT-Na,Ag,Chlorobenzene,DMF; DMSO,False,60.0; 80.0,Spin-coating,Unknown,0.09,False,1.065,22.23,0.8,19.29,JqGsIvj-zyGDtUCNuRNQFjdWxSDA
MAPbI3,MA,Pb,I,1.6,TiO2-c,Spiro-MeOTAD,MoO3 | Au | MoO3,Ar,DMF; DMSO,False,100.0,Spin-coating,Unknown,0.1,False,0.969,19.8,0.49,10.5,JqSmYgatis_9dm3IM419narsfLcu
MAPbI3,MA,Pb,I,1.6,TiO2-c,Spiro-MeOTAD,MoO3 | Al,Unknown,DMF >> IPA,False,70.0 >> 90.0,Spin-coating >> Spin-coating,N2 >> N2,0.1,False,0.98,21.0,0.57,12.0,JqSpDz6b2es7L3vTy-LKZMvwxUpF
MAPbI3,MA,Pb,I,1.6,TiO2-c,Spiro-MeOTAD,Au,Unknown,DMSO >> IPA,False,Unknown,Spin-coating >> CBD,N2 | N2,0.1,False,1.04,18.6,0.693,13.5,JqdRLCrVcP1_WUSA6HbOWz-PZDWB
FA0.85MA0.15PbBr0.45I2.55,FA; MA,Pb,Br; I,,TiO2-c | TiO2-mp,Spiro-MeOTAD,Au,Toluene,DMF; DMSO,False,110,Spin-coating,Unknown,0.25,False,1.07,21.29,0.66,15.0,Jqe1Hus-QgbjTNqaWvj1K_Er4FhE
FA0.85MA0.15PbBr0.45I2.55,FA; MA,Pb,Br; I,,TiO2-c | TiO2-mp,Spiro-MeOTAD,Au,Chlorobenzene,DMF; DMSO,False,100,Spin-coating,Unknown,0.09,False,,,,,JqzCU7JJ8EdvXYiqsjQGTaiiwR55
CsPbBr1.5I1.5,Cs,Pb,Br; I,,TiO2-c,Spiro-MeOTAD,MoO3 | Ag,Unknown,Chlorobenzene >> Methylacetate,False,Unknown >> 60.0,Spin-coating >> CBD,N2 >> N2,0.06,False,1.0,11.35,0.7,7.94,Jr-SoTNFiaH5v6T190G7pojH2bWf
MAPbI3,MA,Pb,I,1.6,TiO2-c | TiO2-mp,PTAA,Au,Chlorobenzene,DMSO,False,100.0,Spin-coating,Unknown,0.16,False,1.09,22.07,0.789,18.95,Jr357-3IuE6a-VzSGcFz3Dw0RpG6
MAPbI3,MA,Pb,I,1.6,CdS,Spiro-MeOTAD,Ag,Chlorobenzene,DMF,False,100.0,Spin-coating,Unknown,0.1,False,0.9,22.2,0.541,10.8,JrIxd_sjNtfOLDp2ovayEkBe0cBh
MAPbI3,MA,Pb,I,1.6,TiO2-c | TiO2-mp,Spiro-MeOTAD,Au,Unknown,DMF; DMSO >> IPA,False,Unknown >> 130.0,Spin-coating >> Spin-coating,N2 >> N2,0.089,False,,,,14.7,JrKEn7f3btPXn99IUyiFJfi3r6L2
Cs0.4FA0.6PbBr1.05I1.95,Cs; FA,Pb,Br; I,1.8,PCBM-60 | C60 | BCP,PEDOT:PSS | PTAA,Cu,Toluene,DMF; DMSO,False,100.0,Spin-coating,Dry air,0.0684,False,1.21,16.5,0.77,15.5,JrMUW1sEv6UXh-HYLgKWJp0RmG4N
MAPbI3,MA,Pb,I,1.55,C60 | BCP,PTAA,Cu,Unknown,DMF,False,100.0,Doctor blading,N2,0.08,False,1.07,7.5,,19.5,JrQ9x0zvdL9TGA6qht9DO_Q0bGJf
MAPbI3,MA,Pb,I,1.6,C60 | BCP,PEDOT:PSS,Ag,Chlorobenzene; H2O,DMF,False,100.0,Spin-coating,N2,2.25,True,0.932,21.65,0.7929999999999999,16.04,JrYcPDIC_HbuJmqMC27FaeEHGrmg
MAPbI3,MA,Pb,I,1.6,TiO2-c | TiO2-mp,Spiro-MeOTAD,Au,Diethyl ether,DMF; DMSO,False,60; 100,Spin-coating,Unknown,0.125,False,1.012,20.89,0.67,14.16,JrgAvxBY0OeXKwYqxssA35z4Db9Q
MAPbI3,MA,Pb,I,1.6,TiO2-c | TiO2-mp,Spiro-MeOTAD,Au,Chlorobenzene,DMSO,False,100.0,Spin-coating,N2,0.1,False,1.054,21.45,0.703,15.95,JrkGmCeJM80qEXqtLpVhPe0U7DsK
MAPbI3,MA,Pb,I,1.6,Carbon-QDs; TiO2-c,Spiro-MeOTAD,Au,Unknown,DMF >> IPA,False,70.0 >> 135.0,Spin-coating >> Spin-coating,Unknown,0.108,False,1.12,20.0,0.76,17.02,Jro22QXy0s3SIUrwPRgcqWmT4frp
MAPbI3,MA,Pb,I,1.5,TiO2-c,Spiro-MeOTAD,Au,Unknown,Unknown,False,Unknown,Spin-coating >> Spin-coating,Air >> Air,0.1,False,1.01,21.8,0.74,16.32,Js6zp3__6HcGl1IAhWq6PK19AsSN
MAPb(BF4)0.05I2.95,MA,Pb,(BF4); I,,TiO2-c | TiO2-mp | ZrO2-mp,none,Carbon,Unknown,DMF,False,100.0,Drop-infiltration,Air,0.1,False,,,,12.77,JsA0p1Rz5dojQ0ffHVR_9Dh4UKXQ
Cs0.25FA0.75PbBr0.51I2.49,Cs; FA,Pb,Br; I,1.63,TiO2-c | TiO2-mp,Spiro-MeOTAD,Au,Chlorobenzene,DMF; DMSO,False,100.0,Spin-coating,N2,0.16,False,1.021,20.9,0.58,12.4,JsD-zrL4GX9oeIG6ZEV7yxqkg9Oi
MAPbI3,MA,Pb,I,1.6,SnO2-c,Spiro-MeOTAD,Au,Toluene,DMF; DMSO,False,100.0,Spin-coating,N2,0.1,False,1.09,22.81,0.76,18.9,JsEB5zUjPCWcy_X963OyNbHD_I-3
FAPbI3,FA,Pb,I,1.51,C60,PTAA,Ag,Chlorobenzene,DMF; DMSO,False,150,Spin-coating,N2,0.11,False,0.95,21.52,0.53,10.92,JsUSFgoN8HMN_jBYvip0PnM89Get
MAPbI3,MA,Pb,I,1.6,SnO2-np,Spiro-MeOTAD,Ag,Unknown,DMF >> IPA,False,Unknown >> 70.0,Spin-coating >> CBD,N2 >> N2,0.04,False,1.03,17.5,0.54,9.7,JsVArEyfpktr6BdIdhI3zZNuhnCc
MAPbI3,MA,Pb,I,1.6,SFX-PDI4 | TiO2-c,NiMgLiO-c,Ag,Chlorobenzene,DMF; DMSO,False,100.0,Spin-coating,Unknown,0.126,False,1.045,20.2,0.688,14.52,JsXxSXcU1yqWsO4xbIqJyyGW_aJD
MAPbI3,MA,Pb,I,1.5,PCBM-60 | BCP,PEDOT:PSS,Ag,Unknown,DMF; DMSO,False,90.0,Doctor blading,Air,0.1,False,0.902,19.25,0.75,13.03,Jt0B7ztmurlc2eQTN2zETekB3Gtk
MAPbI3,MA,Pb,I,1.6,TiO2-c | TiO2-mp | TiO2-c,Spiro-MeOTAD,Au,Unknown,GBL,False,100.0,Spin-coating,Unknown,0.09,False,0.89,19.64,0.6,9.58,Jt4SDhYuSJLDwVd_L4JdpS1r3Rf-
FA0.2MA0.8PbI3,FA; MA,Pb,I,,C60 | BCP,PEDOT:PSS,Ag,Toluene,DMF; DMSO,False,105.0,Spin-coating,Unknown,0.1,False,0.903,19.02,0.721,12.5,JtCHrSBdtMjG4UAn_hwHBApo9lve
MAPb0.97Zn0.03I3,MA,Pb; Zn,I,,TiO2-c,Spiro-MeOTAD,Au,Chlorobenzene,DMSO,False,100.0,Spin-coating,Unknown,0.1,False,1.09,22.04,0.76,18.0,JtKEmCAle8j5Lx9lJQh_92YsN-ef
MAPbI3,MA,Pb,I,1.6,TiO2-c | TiO2-mp | ZrO2-mp,none,Carbon,Unknown,GBL,False,50.0,Drop-infiltration,Air,0.13,False,0.8079999999999999,18.62,0.67,10.1,JtVXgSYmHY_HxTWt5xIiH9UKgxNz
MAPbI3,MA,Pb,I,1.55,TiO2-c,Spiro-MeOTAD,Au,Unknown,DMF,False,70.0; 90.0; 100.0,Spin-coating,Ar,0.1,False,1.02,20.0,0.75,15.3,Jtaq_tUCsV6ZG_BggWmplcSeOJ2H
FA0.7MA0.3Pb0.7Sn0.3I3,FA; MA,Pb; Sn,I,1.26,C60 | BCP,PEDOT:PSS,,,,False,,,,,False,0.75,29.0,0.59,13.8,JtllxH5KezYE-ACBmFJIqeiykqFr
Cs0.05FA0.79MA0.16PbBr0.51I2.49,Cs; FA; MA,Pb,Br; I,1.62,C60 | BCP,PTAA,Cu,Diethyl ether,DMF; DMSO,False,100.0,Spin-coating,Unknown,0.1,False,1.15,21.4,0.71,18.2,Jtr7MKKUmk5Lz9S8A2Dyz8iRT051
MAPbI3,MA,Pb,I,1.6,PCBM-60 | Bphen,PEDOT:PSS | PTPD,Al,2-Butanol,DMF; DMSO,True,110.0; 100.0,Spin-coating,N2,0.12,False,1.07,22.25,0.7559999999999999,18.01,Jtv_zjAkko5UE_OuHk3sN8KJMz7W
MAPbBr0.4I2.6,MA,Pb,Br; I,1.67,C60 | BCP,Poly(3-bromothiophene),Ag,Chlorobenzene,DMF,False,110,Spin-coating,N2,0.1,False,1.07,20.6,0.784,17.3,Ju7fY2LHfrocEziNx17SKGwkE3Cr
MAPbI3,MA,Pb,I,,TiO2-c | TiO2-mp,Spiro-MeOTAD,Au,Unknown,DMSO; acetonitrile >> IPA,False,40 | 105,Spin-coating >> Spin-coating,Unknown,0.09,False,,,,,JuCHv2V0Ag6jPNr7yoi0OxFtVEAU
MAPbI3,MA,Pb,I,1.6,PCBM-60 | BCP,PEDOT:PSS,Ag,Unknown,DMF; DMSO,False,Unknown,Spin-coating,Unknown,0.1,False,0.96,20.2,0.7190000000000001,13.9,JuEbHtsmn9UROZThrNlZLpCI4Qad
MAPbI3,MA,Pb,I,1.6,PCBM-60 | PEI,PEDOT:PSS,Ag,Unknown,DMF,False,Unknown >> 100.0,Spin-coating >> Spin-coating,Air >> N2,0.3,False,0.9,18.12,0.701,11.37,JuNjr80qZfVMO0bQx18r2dhBd8HA
Cs0.1FA0.9PbBr0.3I2.7,Cs; FA,Pb,Br; I,,TiO2-c | TiO2-mp,Spiro-MeOTAD,Au,Chlorobenzene,DMF; DMSO,False,100.0,Spin-coating,Air,0.09,False,1.09,22.82,0.799,19.94,JuYlg-V2NdqVkGMpmaZZ48C-pa_Z
MAPbI3,MA,Pb,I,1.6,TiO2-c | TiO2-mp | ZrO2-mp,none,Carbon,Unknown,GBL,False,60.0,Drop-infiltration,N2,0.7,False,0.85,20.4,0.504,8.71,Juqa1AoELFVY0Wy-DM_5z2AdX9FQ
FA0.85MA0.15PbBr0.45I2.55,FA; MA,Pb,Br; I,,TiO2-c | TiO2-mp,Spiro-MeOTAD,Au,Toluene,DMF; DMSO,True,110,Spin-coating,Unknown,0.25,False,1.03,20.93,0.64,13.8,JuyU4l_yuGtlJ6WfuZGMM4tQlSzx
MAPbI3,MA,Pb,I,1.6,PCBM-60,PEDOT:PSS,Ag,Unknown,DMSO; GBL; IPA,False,105.0,Doctor blading,Air,0.021,False,0.8,20.57,0.613,9.97,Jv-l267UMy3TdiZJqJxOiCOCYcJA
(PEA)2MA39Pb40I121,(PEA); MA,Pb,I,,TiO2-c | TiO2-mp,Spiro-MeOTAD,Au,Toluene,DMSO; GBL,False,100.0,Spin-coating,Unknown,0.0759,False,0.85,23.1,0.563,11.06,Jv76pnIkRsWYkL-X38rRAT4gf8nM
MAPbI3,MA,Pb,I,1.6,TiO2-c | TiO2-mp | SiO2-mp,none,Carbon,Unknown,GBL,False,50.0,Drop-infiltration,Unknown,0.18,False,0.89,22.94,0.595,12.1,Jv8gsm-WZQM4ANPB5Ql65L9t2vJ-
MAPbI3,MA,Pb,I,1.6,MgO-c | SnO2-c,Spiro-MeOTAD,Au,Chlorobenzene,DMF; DMSO,False,100.0,Spin-coating,Unknown,0.09,False,1.06,21.74,0.72,16.59,JvWcwdFmGpkzHhmpy2Ct2e4PEAFD
MAPbI3,MA,Pb,I,1.59,TiO2-c | TiO2-mp,Spiro-MeOTAD,Mo,Unknown,DMF >> IPA,False,Unknown >> 80,Spin-coating >> Spin-coating,Air >> Air,0.1,False,0.89,19.45,0.5379999999999999,9.35,JvZsJqkcByJ3O0YW8dLm9paZDVj4
Cs0.05FA0.8075MA0.1425PbBr0.45I2.55,Cs; FA; MA,Pb,Br; I,,C60 | BCP,PTAA,Ag,Unknown,DMF; DMI >> Ethanol,False,Unknown >> 110.0; 120,Spin-coating >> Spray-coating,Ar >> Ar,0.1,False,1.053,23.8,0.8009999999999999,20.1,JvjS5igpa5q3ZIWh0d2bvY0PHxG0
Cs0.05FA0.95PbI3,Cs; FA,Pb,I,1.61,SnO2-np,Spiro-MeOTAD,Au,Chlorobenzene,DMF; DMSO,False,100.0,Spin-coating,Unknown,0.1017,False,1.08,22.66,0.688,16.84,JvrlJq6TBB7dIkVoDkHCEvugxqpu
FA0.85MA0.15PbBr0.451I2.55,FA; MA,Pb,Br; I,,ETM,HTM,Metal,Chlorobenzene,DMF; DMSO,False,Unknown,Spin-coating,N2,0.1,False,1.093,23.1,0.7609999999999999,19.22,Jw0oNOpSP3yu821bWOQVvBSvcqq6
Cs0.05FA0.79MA0.16PbBr0.51I2.49,Cs; FA; MA,Pb,Br; I,,PEIE | C60,P3HT | MoO3,Cu,Ethyl acetate,DMF; DMSO,False,100.0,Spin-coating,Unknown,1.0,False,0.879,20.0,0.541,9.51,JwO2Fh-1ngLNKNBeymS36K4On3V7
MAPbI3,MA,Pb,I,1.6,N-PDI,Spiro-MeOTAD,Au,Chlorobenzene,Unknown,False,100.0,Spin-coating,Dry air,0.08,False,0.85,15.67,0.67,8.92,JwY1x1gf1ODzk18ctuUH0XJfbKkH
MAPbI3,MA,Pb,I,,TiO2-c | TiO2-mp,Spiro-MeOTAD,Au,Unknown,DMF >> IPA,False,80 >> 110,Spin-coating >> Spin-coating,N2 >> N2,0.16,False,0.88,20.07,0.49,8.7,JweKIlpKcvPP3PMn0uMGba663rc4
MAPbI3,MA,Pb,I,1.6,TiO2-c | TiO2-mp,PEH-3,Au,Chlorobenzene,DMSO,False,100.0,Spin-coating,N2,0.16,False,1.008,17.92,0.695,12.56,JwpomRqAZlyfglh4L8XJjTKG2rHK
MAPbI3,MA,Pb,I,1.6,PCBM-60,PEDOT:PSS,Al,Unknown,DMF; DMSO,False,190.0,Spin-coating,Unknown,0.06,False,,,,11.97,Jx3xs8eF7BCyZSMN0u57fmgrVKyv
MAPbI3,MA,Pb,I,1.6,CdSe-QDs; PCBM-60 | Rhodamine 101 | LiF,PEDOT:PSS,Al,Toluene,DMSO; GBL,False,100.0,Spin-coating,Air,0.11,False,0.87,19.65,0.6779999999999999,11.62,JxDyXhhKdlDyqtwrXcqkoQqeGnDn
MAPb1.0I3,MA,Pb,I,1.6,TiO2-c | TiO2-mp,Spiro-MeOTAD,Au,Chlorobenzene,DMSO,False,100,Spin-coating,N2,0.16,False,1.05,23.45,0.758,18.59,JxIT8985cEzpbYGMqGEvhJcBe9xO
Cs0.05FA0.83MA0.12PbBr0.36I2.64,Cs; FA; MA,Pb,Br; I,1.61,TiO2-c,Spiro-MeOTAD,Au,Anisole,DMF; DMSO,False,150,Spin-coating,Dry air,0.14,False,1.18,22.13,0.8,20.89,JxJWOjqh-5x175Vq9xfMOZCUbf1b
Cs0.05FA0.93GU0.02PbI3,Cs; FA; GU,Pb,I,,SnO2-np | ZnO-np,Spiro-MeOTAD,Au,Chlorobenzene,DMF; DMSO,False,80 >> 150,Spin-coating,Unknown,0.04,False,1.126,24.36,0.784,21.5,JxMNp27VoCM8vYrnMyuKqveRjIsw
MAPbI3,MA,Pb,I,1.6,C60-MPy | BCP,NiO-c,Ag,Toluene,DMF; DMSO,False,100,Spin-coating,Unknown,0.1,False,1.0,20.24,0.7040000000000001,14.28,JxP0vpcVcWDlsr6mS43cGjbkdn49
FA0.85MA0.15PbBr0.55I2.45,FA; MA,Pb,Br; I,,TiO2-c | TiO2-mp,Spiro-MeOTAD,Au,Unknown,DMF; DMSO,False,100,Spin-coating,N2,0.16,False,0.98,19.6,0.74,14.4,Jx_UkaqEpYKGH63VL25y94UW48OP
MAPbI3,MA,Pb,I,1.6,PCBM-60 | BCP,SY3,Ag,Toluene,DMF; DMSO,False,100.0,Spin-coating,Ar,0.1,False,0.96,17.16,0.644,10.61,Jxg7oLE4t0rGGUA4StGdSWMnhIIJ
FA0.3MA0.7PbI3,FA; MA,Pb,I,,TiO2-c | TiO2-mp | ZrO2-mp,none,Carbon,Unknown,DMF,False,100.0,Spin-coating,Air,0.96,False,0.98,21.63,0.45,9.53,Jxj7eFonDlYaaI1KaZwwhHFktzG6
MAPbI3,MA,Pb,I,1.6,TiO2-c,Spiro-MeOTAD,Au,Gas,DMF,False,Unknown,Spin-coating,Unknown,0.1,False,1.11,22.61,0.78,19.52,JxsbR65ZgbPmN60Wlwls6T5VxQxZ
MAPbI3,MA,Pb,I,1.6,PCBM-60 | C60 | BCP,PEDOT:PSS,Al,Unknown,DMF,False,130.0,Dropcasting,Unknown,0.1,False,,,,13.9,Jxw3g-fbaYVmjY_FbwTxgP14XdgY
MAPbI3,MA,Pb,I,1.6,TiO2-c | TiO2-mp,Spiro-MeOTAD,Au,Unknown,DMF; DMSO >> IPA,False,60 >> 150,Spin-coating >> Spin-coating,Unknown,0.09,False,0.922,21.603,0.711,14.29,Jy6vOKw_mGHEXI7QRP8eVXzDDMPD
MAPbI3,MA,Pb,I,1.6,PCBM-60 | BCP,PEDOT:PSS,Ag,Toluene,DMF; DMSO,False,60; 100,Spin-coating,Unknown,0.09,False,0.84,14.7,0.722,8.93,JyGAbUnfN3so5Vy0DIJKktOMa1DO
MAPbI3,MA,Pb,I,1.6,PCBM-60 | PFN,PTAA | MoS2,Al,Unknown,DMF >> IPA,False,100.0 >> 100.0,Spin-coating >> Spin-coating,Unknown,0.5,False,,,,12.46,JyLVOO9OHcObEujCXI2yn8xcvO8P
MAPbI3,MA,Pb,I,1.6,PCBM-60,PEDOT:PSS,Ag-nw,Toluene,DMSO; GBL,False,100.0,Spin-coating,N2,0.1,False,1.01,17.53,0.75,12.73,JyWQG8cEFF1APnFa_AiKb7EfjVvM
MAPbI3,MA,Pb,I,1.6,TiO2-c | TiO2-mp,Spiro-MeOTAD,Au,Unknown,GBL,False,Unknown,Spin-coating,Air,0.09,False,0.979,19.47,0.69,13.15,JyZADgQWkhWez25CaXT3AEsQSLhI
MAPbI3,MA,Pb,I,1.5,ZnO-c,Spiro-MeOTAD,Ag,Unknown,DMF >> IPA,False,Unknown,Spin-coating >> Spin-coating,Unknown,0.2,False,1.03,19.9,0.73,14.9,Jyf4NxiSkcRv_927BUWOQmL8gBWS
MAPbI3,MA,Pb,I,1.5,SnO2-np | KCl,Spiro-MeOTAD,Ag,Vacuum,DMF; DMSO,False,100.0,Spin-coating,Unknown,0.1,False,1.11,21.12,0.65,15.16,JyiQTfnMyzn9W6KsJgXqnfBXLl7y
Cs0.07FA0.93PbI3,Cs; FA,Pb,I,,TiO2-c,Spiro-MeOTAD,Au,Unknown,DMF; DMSO >> none >> IPA,False,Unknown >> Unknown >> 150.0,Spin-coating >> Gas reaction >> Ion exchange,N2 >> FAI; Vacuum >> N2,2.0,True,0.963,22.14,0.652,14.3,JylNtbmJG_N5dmTMO_F37MWugcLN
MAPbI3,MA,Pb,I,1.6,PEIE | NDI-H,Spiro-MeOTAD,Au,Toluene,DMF; DMSO,False,40; 55; 75; 100,Spin-coating,N2,0.1,False,0.85,18.4,0.59,9.3,Jz5rx0J03sSvNhhjYFiZwcBrVvtb
MAPbI3,MA,Pb,I,1.5,PCBM-60 | Rhodamine 101,PEDOT:PSS,Ag,Toluene,DMSO; GBL,False,80.0,Spin-coating,N2,0.16,False,0.92,15.46,0.61,8.97,JzCM6dvveIoxqU9Vn7TH4dsEspUD
FA0.85MA0.15PbBr0.45I2.55,FA; MA,Pb,Br; I,,SnO2-c | SnO2-nw,Spiro-MeOTAD,Au,Chloroform,DMF; DMSO,False,130.0,Spin-coating,N2,0.16,False,0.93,21.6,0.626,12.6,JzIAJ47Fq5xLi2zlmBPnJLcGSMOT
MAPbI3,MA,Pb,I,1.6,C60 | BCP,PEDOT:PSS,Ag,Unknown,DMSO; GBL,False,120,Ultrasonic spray,Air,1.0,False,0.84,19.0,0.6609999999999999,10.43,JzP-6Nu_vQmwyEZR1CLHXt26UYj2
Cs0.05FA0.79MA0.15PbBr0.51I2.49,Cs; FA; MA,Pb,Br; I,,TiO2-c | TiO2-mp,Spiro-MeOTAD,Au,Chlorobenzene,DMF; DMSO,False,100.0,Spin-coating,N2,0.16,False,1.1,23.0,0.754,19.5,JzSIe-iGxEeIgQ5eMIF9gOlZplHK
MAPbI3,MA,Pb,I,1.59,PCBM-60 | BCP,PEDOT:PSS,Ag,Unknown,DMF,False,100.0,Spin-coating,N2,0.1,False,0.89,18.24,0.62,10.11,Jz_Y-1FnyAchLU0IvBGggSiBAP2O
MAPbI3,MA,Pb,I,1.6,TiO2-c | TiO2-mp,Spiro-MeOTAD,Au,Unknown,DMF >> none,False,Unknown >> 100.0,Spin-coating >> Gas reaction,Air >> MAI,0.09,False,1.013,19.0,0.58,11.47,Jzg8a3aBrhgYWlu2347lGbuAF63C
(BDA)MA4Pb5I16,(BDA); MA,Pb,I,,PCBM-60 | BCP,PTAA,Ag,Unknown,DMF,False,100.0,Spin-coating,N2,0.1,False,1.1,15.72,0.738,13.13,Jzkh8aJR6rUtt188R_yNLubpM9eB
MAPbI3,MA,Pb,I,1.6,PCBM-60 | BCP,NiO,Ag,Chlorobenzene,DMF; DMSO,False,40; 60; 80; 100,Spin-coating,N2,0.07,False,1.01,22.7,0.746,17.1,Jzotag7BVe5m2_euRU1hyq2jsq9g
Cs0.05FA0.16MA0.79PbBr0.51I2.49,Cs; FA; MA,Pb,Br; I,,SnO2-c,PBDTP-DTDPP,Au,Unknown,DMF; DMSO,False,100,Spin-coating,Unknown,,False,1.01,19.21,0.728,14.0,K-0DHZZL-ZrbNtdaduZCSjl2ovye
MAPbI3,MA,Pb,I,1.6,PCBM-60,PEDOT:PSS,Al,Unknown,DMF,False,Unknown,Spin-coating,Ar,0.03,False,0.85,16.64,0.777,11.0,K-8IZQbhLIcwcMw2zfjog3GrrfkX
Cs0.05FA0.79MA0.16PbBr0.51I2.49,Cs; FA; MA,Pb,Br; I,,SnO2-np,Spiro-MeOTAD,Au,Chlorobenzene,DMF; DMSO,False,100,Spin-coating,N2,0.06,False,1.013,22.78,0.58,13.38,K-8u_SETqwS28cJUwnOnDtJazTXl
MAPbI3,MA,Pb,I,1.6,TiO2-c | TiO2-mp | Au@Ag,Spiro-MeOTAD,Au,Unknown,DMF,False,105,Spin-coating,N2,0.08,False,1.01,21.78,0.735,16.16,K-BfyeRyJh_J98t9ONSu0QOu0_yw
MAPbI3,MA,Pb,I,1.6,PCBM-60,PEDOT:PSS,Ag,Unknown,DMF,False,80.0,Spin-coating,N2,0.28,False,0.93,20.2,0.67,12.6,K-DmFnoZHZAuUyi3cqs0e7Hk4J5e
MAPbI3,MA,Pb,I,1.6,TiO2-c | TiO2-mp,Spiro-MeOTAD,Ag,Unknown,DMF >> IPA,False,130 >> 70,Spin-coating >> CBD,Air >> Air,0.16,False,0.836,14.79,0.585,7.23,K-I7Q1pNEC2UwtJ2hbUMkYrPcOy6
MAPbI3,MA,Pb,I,1.59,SnO2-np,Spiro-MeOTAD,Ag,Diethyl ether,DMF; DMSO,False,100,Slot-die coating,Air,0.052,False,1.05,20.5,0.7440000000000001,16.0,K-P2W81uhPam3FfYhRGimYvicw9U
MAPbI3,MA,Pb,I,1.6,TiO2-c | TiO2-mp,none,Carbon,Unknown,DMF; DMSO >> IPA,False,70.0 >> 100.0,Spin-coating >> CBD,Air >> Air,0.1,False,0.94,15.9,0.5539999999999999,8.32,K-QIvlzCmmEmVIeNx2kB7UijIId-
Cs0.05FA0.79MA0.16PbBr0.51I2.49,Cs; FA; MA,Pb,Br; I,,SnO2-c | PCBM-60,Spiro-MeOTAD,Au,Ethyl acetate,DMF; DMSO,False,120.0,Spin-coating,Air,0.16,False,1.102,22.69,0.77,19.32,K-jMLqmSlIDX0acr4ZG5xKu1AeXC
MAPbI3,MA,Pb,I,1.6,TiO2-c | TiO2-mp,Spiro-MeOTAD,Au,Unknown,DMF >> IPA,False,100.0 >> 100.0,Spin-coating >> Spin-coating,Air >> Air,0.09,False,0.9,18.2,,,K-krB9vhmPJ0tZPhvtB3Dk5eZQUF
FA0.1MA0.9PbI3,FA; MA,Pb,I,,TiO2-c | TiO2-mp,TT1,Au,Chlorobenzene,DMSO,False,100.0,Spin-coating,N2,0.16,False,0.946,14.9,0.8340000000000001,11.75,K-xIdRgXM87dm7CMig27mlVnKM9Z
Cs0.05FA0.81MA0.14PbBr0.45I2.55,Cs; FA; MA,Pb,Br; I,,TiO2-c | TiO2-mp,none,Au,Chlorobenzene,DMF; DMSO,False,100.0,Spin-coating,Unknown,0.15,False,1.047,19.172,0.368,7.78,K086oe1CEwvDf_iuPqUCNO4So0Dv
Cs0.1FA0.1MA0.8Pb1.0I3,Cs; FA; MA,Pb,I,,PCBM-60 | PN6,NiO,Ag,Unknown,DMSO; GBL,False,100,Spin-coating,N2,0.045,False,1.11,18.76,0.736,15.37,K0J9pxoVxMX18raRtZDYUypZQijM
MAPbI3,MA,Pb,I,1.6,TiO2-nanosphere,Spiro-MeOTAD,Au,Unknown,DMF,False,110; 115,Spin-coating,Unknown,0.1,False,0.97,21.48,0.73,15.24,K0JGmUdvBNXSSpYAi27toAgFls2N
MAPbI3,MA,Pb,I,1.55,SnO2-np,Spiro-MeOTAD,Ag,Vacuum,DMF; DMSO,False,100.0,Spin-coating,Air,0.09,False,1.05,22.2,0.74,17.52,K0KlE8Yjfcmt3bsnexh5Q0pHHpta
FA0.75MA0.75PbI3,FA; MA,Pb,I,,TiO2-c,Spiro-MeOTAD,Au,Unknown,DMF,False,240.0,Dropcasting,Air,0.09,False,0.97,22.8,0.66,14.6,K0SQ57zTx7wGxkU1nGcZvPQ1gfsy
MAPbI3,MA,Pb,I,1.6,TiO2-c | TiO2-mp,PTAA,Carbon,Chlorobenzene,DMF; DMSO,False,100.0,Spin-coating,N2,1.0,False,1.017,21.65,0.595,13.03,K0XxM7XMxV_dvc5BZ3O2RGVb50yv
FASnI3,FA,Sn,I,,C60 | BCP,PEDOT:PSS,Ag,Chlorobenzene,DMF; DMSO,False,90.0,Spin-coating,N2,0.04,False,0.542,20.25,0.6629999999999999,7.28,K0lMVySxAcGtt3hYPkJ2nM6gCnTm
MAPbI3,MA,Pb,I,1.6,TEAI | PCBM-60 | PEI,NiO-c,Ag,Unknown,DMSO; GBL,False,70.0,Spin-coating,Air,0.09,False,1.09,19.61,0.677,14.51,K191jcZ7Jyf8fc2hBcVMc7QNNUZA
Cs0.05FA0.82MA0.13PbBr0.45I2.55,Cs; FA; MA,Pb,Br; I,,C60 | BCP,PTAA | LiF,Ag,Chlorobenzene,DMF; DMSO,False,120.0,Spin-coating,Unknown,0.09,False,1.126,23.02,0.809,21.01,K1FukNdLWmn-nwVCjxIEM9-meO9J
FA0.5MA0.5PbI3,FA; MA,Pb,I,,TiO2-c,DCZ-OMeTAD,MoO3 | Ag,Unknown,Unknown,False,Unknown,Spin-coating,Unknown,0.1,False,1.06,25.14,0.81,21.66,K1N9ZFmUDch_F_rb1Kgxq1Vh-c9n
MAPbI3,MA,Pb,I,1.6,PCBM-70 | ZnO-np,PEDOT:PSS,Al,Unknown,DMF >> IPA,False,Unknown >> 95.0,Spin-coating >> Spin-coating,Unknown,0.055,False,1.03,17.4,0.76,13.6,K1Ptm8hAcIuAV5T24nHfeApT2H7d
MAPbI3,MA,Pb,I,1.6,PCBM-60 | PN4N,PEDOT:PSS | PTPADCF3FSONa,Ag,Unknown,DMF,False,100.0,Spin-coating,Ar,0.04,False,1.07,20.4,0.759,16.5,K1SX46dxcu2sHybq89hlgY08cp0o
MAPbI3,MA,Pb,I,1.6,PCBM-60 | Polyethylimine,PTAA,Ag,Unknown,DMF >> IPA >> IPA,False,120.0 >> 90.0 >> 80.0,Spin-coating >> Spin-coating >> Spin-coating,N2 >> N2 >> N2,0.09,False,1.09,21.69,0.767,18.13,K1f2oEz8PJZm4zWZBnd-1aQGioLr
MAPbI3,MA,Pb,I,1.6,PCBM-60 | BCP,TPA-TVT-TPA,Ag,Toluene,DMSO; GBL,False,80; 100,Spin-coating,Unknown,0.07,False,1.07,21.49,0.71,16.37,K1njwQFo-SA3Z7W-JosDR9CtoVsM
MAPbI3,MA,Pb,I,1.6,PCBM-60,PEDOT:PSS,Al,Toluene,DMF; DMSO,False,100.0,Spin-coating,Unknown,0.1,False,0.91,18.81,0.7,12.13,K1xirmSZgDQHPp6f5-bXl5fShbx0
MAPbI3,MA,Pb,I,1.6,TiO2-c | TiO2-mp,Spiro-MeOTAD,Ag,Ethyl acetate,DMF,False,110.0,Spin-coating,Unknown,0.1,False,0.94,20.36,0.57,10.78,K20CdyO3XygQbIbBwHBWvl9EAEu4
MAPb1.0I3,MA,Pb,I,1.55,TiO2-c,Spiro-MeOTAD,Au,Diethyl ether,DMF; DMSO,False,65; 100,Spin-coating,N2,0.1,False,1.12,22.82,0.7759999999999999,20.63,K21TQ0etDcXYqPpEUZqmz4jH_mFk
MAPbI3,MA,Pb,I,1.65,SnO2-np,CZTS,Carbon,Chlorobenzene,DMF; DMSO,False,100,Spin-coating,Unknown,0.04,False,1.127,23.16,0.632,15.84,K2Dp4hW0f4VGKsjXDJQQU8VMBsgO
MAPbI3,MA,Pb,I,1.6,TiO2-c,PEDOT:PSS,Au,Ethyl acetate,DMF,False,100.0,Spin-coating,Unknown,0.16,False,0.812,18.68,0.58,9.0,K2G_yJ9FsVCQpXhAg1TCleMGeOq_
MAPbI3,MA,Pb,I,1.6,TiO2-c,Spiro-MeOTAD,Ag,Unknown,DMF >> IPA,False,Unknown >> 150.0,Spin-coating >> Spin-coating,Unknown,0.078,False,0.99,15.56,0.647,9.92,K2PmlfRfSJ4_jfxBQw3YTNgL5mIW
MAPbI3,MA,Pb,I,1.6,PCBM-60 | BCP,VOx,Ag,Unknown,DMF; DMSO >> IPA,False,Unknown >> 100.0,Spin-coating >> Spin-coating,Unknown,0.1,False,0.86,16.07,0.621,8.54,K350LlIjZtNEmtncU3ZpqY2o-CXO
MAPbBr0.3I2.7,MA,Pb,Br; I,,PCBM-60,PEDOT:PSS,Ca | Al,Toluene,DMSO; GBL,False,100.0,Spin-coating,N2,0.045,False,0.92,17.8,0.69,11.6,K35cABP6mQDnn1_kUW0MVk7N8PRb
FA0.85MA0.15PbBr0.45I2.55,FA; MA,Pb,Br; I,1.55,Choline chloride | C60 | BCP,PTAA,Cu,Toluene,DMF; DMSO,False,Unknown,Spin-coating,Unknown,0.0716,False,1.14,23.7,0.78,21.0,K35zMMh8IWR70_COeD7nR5cg0P8q
CsPb0.6Sn0.4I3,Cs,Pb; Sn,I,1.38,PCBM-60 | BCP,NiO-c,Ag,Unknown,DMF; DMSO,False,60; 120,Spin-coating,N2,0.105,False,0.457,24.07,0.517,12.51,K3ENONCg_kBC3oJqo_mQp54bJaLg
MAPbI3,MA,Pb,I,1.6,PCBM-60,PEDOT:PSS,Al,Chlorobenzene,DMF; DMSO,False,100.0,Spin-coating,N2,0.04,False,0.96,21.79,0.82,17.15,K3fGxzbonVa08qpm82FlTdZKfBlL
MAPbBr0.3I2.7,MA,Pb,Br; I,1.5,N2200; PCBM-70; TT,PEDOT:PSS | VOx,Al,Toluene,DMSO; GBL,False,Unknown,Spin-coating,Unknown,0.4639999999999999,False,1.04,19.69,0.65,13.18,K3ozM4ytYyxqam5YjKR3gUZNJOuu
MAPb(BF4)2.85I0.15,MA,Pb,(BF4); I,,TiO2-c | TiO2-mp | ZrO2-mp,none,Carbon,Unknown,DMF,False,100.0,Spin-coating,N2,0.07,False,0.982,11.6,0.74,8.49,K3qW1kRMf027dPYuAraSv769maZ6
MAPbI3,MA,Pb,I,1.6,ZnO-np,Bifluo,Ag,N2,DMF,False,90.0,Slot-die coating,Air,0.0672,False,1.1,15.55,0.665,11.37,K41donc2Ng5lXVvspgCCR7FhwD8T
MAPbI3,MA,Pb,I,1.6,ZnO-np | SnO2-np,Spiro-MeOTAD,Ag,Unknown,DMF; DMSO,False,100.0,Spin-coating,Unknown >> Vacuum,0.1,False,1.14,20.82,0.716,17.0,K45I36vXP5YHfIkQTZIqFI3yAiIF
MAPbI3,MA,Pb,I,1.6,PCBM-60,NiMgLiO,Ag,Toluene,DMSO; GBL,False,100.0,Spin-coating,Unknown,0.09,False,1.067,19.659,0.67,14.05,K4CBuX4byDlwVT1vneJOvTc3OOeX
MAPbI3,MA,Pb,I,1.6,TiO2-c | TiO2-mp,Spiro-MeOTAD,Au,Toluene,DMSO,False,100.0,Spin-coating,N2,0.12,False,0.6679999999999999,0.031,0.65,20.8,K4JLhWsaH206Dy22IxYRcl74Dh3t
MAPbI3,MA,Pb,I,1.6,C60,Spiro-MeOTAD,Au,Diethyl ether,DMF,False,100.0,Spin-coating,N2,0.1,False,1.07,22.2,0.72,17.0,K4VYShCNHYqOFE50W4bFbOHTZIQM
Cs0.08FA0.76MA15PbBr0.51I2.49,Cs; FA; MA,Pb,Br; I,1.62,PCBM-60,PEDOT:PSS,Ag,Chlorobenzene,DMF; DMSO,False,100.0,Spin-coating,N2,0.09,False,0.74,19.4,0.583,8.4,K4jzWCX-ivvmBMjihXCROG_dLs-y
MAPbI3,MA,Pb,I,1.6,CdSe-QDs; PCBM-60 | Rhodamine 101 | LiF,PEDOT:PSS,Al,Toluene,DMSO; GBL,False,100.0,Spin-coating,Air,0.11,False,0.9,20.96,0.732,13.73,K4slZFMyb77bhI92sAyeviLNaTZ2
MAPbI3,MA,Pb,I,1.6,TiO2-c | TiO2-mp,Spiro-MeOTAD,Au,Diethyl ether,DMF; DMSO,False,100.0,Spin-coating,Air,0.1,False,1.0,19.42,0.685,12.9,K4t1KLgzbHb3jMm8lrr-HNzKKzGH
MAPbI3,MA,Pb,I,1.6,TiO2-c | TiO2-mp,Spiro-MeOTAD,Au,Unknown,DMF >> IPA,False,50; 100 >> 100,Spin-coating >> Electrospraying,Air >> Air,0.1,False,0.96,19.0,0.45,8.2,K55src0BFv-TiW2xmZo_bAgCtLC1
MAPbI3,MA,Pb,I,1.6,PCBM-60 | PDINO,PEDOT:PSS,Al,Chlorobenzene,DMF,True,Unknown,Spin-coating,Unknown,0.05,False,1.01,14.06,0.7140000000000001,10.13,K5GfZ9jiCI2aeOwaynmaPqIwSNnH
MAPbI3,MA,Pb,I,1.6,PCBM-60 | PFN,PTAA | PFN,Ag,Diethyl ether,DMF; DMSO,False,60; 100,Spin-coating,N2,0.37,True,1.105,17.62,0.74,15.7,K5V7mZYnPFXt-V4BPLUsf8zTe142
MAPbI3,MA,Pb,I,1.55,TiO2-c,Spiro-MeOTAD,Ag,Unknown,DMF,False,100.0,Spin-coating,Unknown,0.1,False,1.01,20.63,0.69,13.69,K5WzPeni6cNk6jrKn6KOrbVziuGE
MAPbI3,MA,Pb,I,1.6,C60 | BCP,Cu2O,Ag,Unknown,DMF >> IPA,False,Unknown >> 100.0,Spin-coating >> Spin-coating,Air >> Air,0.1,False,0.87,17.24,0.6,8.95,K5vMWd_j9kZIYJwF_0sYXysTpVMo
MAPbI3,MA,Pb,I,1.6,SnO2-c,Spiro-MeOTAD,Au,Ethyl ether,DMF; DMSO,False,100.0,Spin-coating,Air,0.1,False,1.02,19.37,0.56,11.02,K5vvK_HmjW1KbDq_gnp4Us858rth
MAPbI3,MA,Pb,I,1.6,TiO2-c | TiO2-mp,Spiro-MeOTAD,Au,Unknown,DMF; THF >> IPA,False,Unknown >> 70.0,Spin-coating >> Spin-coating,N2,0.09,False,1.04,22.12,0.66,15.0,K62mDImM4tsO0hDxbLJGeVm6hbm_
MAPbI3,MA,Pb,I,1.6,TiO2-c,Spiro-MeOTAD,Au,Unknown,DMF,False,100.0,Spin-coating,Unknown,0.1,False,0.98,21.3,0.56,11.8,K68lyBErQEgZ2rZlVwd5Cwqx0GLX
MAPbI3,MA,Pb,I,1.6,PCBM-60,PEDOT:PSS,Ca | Al,Unknown,DMF >> IPA,False,Unknown >> 100,Spin-coating >> Spin-coating,Unknown,0.035,False,0.9,11.66,0.68,7.1,K6HJs3Jh8B5sGIHUzJwZe2fW1z1b
MAPbI3,MA,Pb,I,1.6,ZnO-np,Spiro-MeOTAD,Au,Ethyl ether,DMF; DMSO,False,65; 100,Spin-coating,Unknown,0.14,False,0.98,21.6,0.66,14.0,K6XSYphaf7qhpbdhMC-AchyZfTyI
MAPbI3,MA,Pb,I,1.6,PC61BBz | BCP,NiO,Ag,Toluene,DMF; DMSO,False,100,Spin-coating,N2,0.06,False,0.999,24.33,0.69,16.57,K6njrk3H8Ob3NFY4Yt-LCGVfVS4b
FA0.97MA0.03PbBr0.09I2.91 | (MIC2)2PbI4,FA; MA | (MIC2),Pb | Pb,Br; I | I,,SnO2-np,Spiro-MeOTAD,Au,Unknown,Unknown,False,70 >> 150 >> 100,Spin-coating >> Spin-coating >> Spin-coating,Ar >> Ar >> Ar,0.16,False,1.048,22.75,0.794,18.18,K6q1-FseL7nDPcx44BIXQ2l2Dq4B
MAPbI3,MA,Pb,I,1.6,PCBM-60,NiO-c,Ag,Unknown,DMF; DMSO,False,60.0; 100.0,Spin-coating,N2,0.1,False,0.9,18.92,0.606,10.32,K6q5lkDAsPaNBRxAgjG6OksMVCqX
MAPbI3,MA,Pb,I,1.6,TiO2-c,Yih-2,Au,Unknown,DMF,False,Unknown,Spin-coating,N2,0.09,False,0.96,13.98,0.69,9.3,K6vR-c0Q9UurH0AjCwnVDnb3bkpn
FA0.83MA0.17PbBr0.03I2.97,FA; MA,Pb,Br; I,,SnO2-np,Spiro-MeOTAD,Au,Unknown,DMF; DMSO >> IPA,False,Unknown >> 150.0,Spin-coating >> Spin-coating,Air >> Air,0.07565,False,1.097,24.82,0.778,21.2,K79qUISY3ApFIqhq17UZqPoR0k4W
MAPbI3,MA,Pb,I,1.55,C60 | BCP,PTAA,Cu,Unknown,DMF,False,100.0,Doctor blading,N2,1.1,False,1.14,22.0,0.8,20.0,K7Ajz9shl7PtZ4HEwQyMljUre8lX
MAPbI3,MA,Pb,I,1.6,PCBM-60,PEDOT:PSS,Al,Unknown,DMF,False,20; 90,Spin-coating,Unknown,0.045,False,0.85,21.41,0.628,11.43,K7Vbx_RE05SKcO8ixRFEJcg2dpTR
MAPbI3,MA,Pb,I,1.6,SnO2-c,Spiro-MeOTAD,Au,Unknown,DMF >> IPA,False,70.0 >> 135.0,Spin-coating >> Spin-coating,N2 >> N2,0.108,False,0.98,17.81,0.65,11.42,K7aynDj42PvBq-ldRjK8qT17Sx3W
MAPbI3,MA,Pb,I,1.6,PCBM-60,TAPC,Ag,Unknown,DMF; DMSO >> IPA,False,Unknown >> 105.0,Spin-coating >> Spin-coating,Unknown,0.04,False,0.93,20.93,0.698,13.54,K7cPM13DYdQ37CxtkpLRBZ3VkEqS
MAPbI3,MA,Pb,I,1.6,PCBM-60 | AZO-np,PEDOT:PSS,Ag-nw,N2,DMF; DMSO,False,110.0,Spin-coating,N2,0.1,False,0.93,14.25,0.67,8.9,K7fvdC-WGnAPTr5a67AwKpho7Ohj
MAPbI3,MA,Pb,I,1.6,TiO2-c,Spiro-MeOTAD,Au,Unknown,DMF,False,100.0,Spin-coating,N2,0.09,False,0.95,19.2,0.65,11.8,K7guNCdXvc_YaZCoNQIamwGkhwG1
FA0.85MA0.15PbBr0.45I2.55,FA; MA,Pb,Br; I,1.53,TiO2-np,Spiro-MeOTAD,Au,Chlorobenzene,DMF; DMSO,False,100.0,Spin-coating,N2,0.1,False,1.09,22.26,0.69,16.87,K7nM6tJ9GmOaYGNhGiyvSWiMAYz9
MAPbI3,MA,Pb,I,1.6,PCBM-60,PEDOT:PSS,Al,Chlorobenzene,DMF; DMSO,True,90,Spin-coating,Unknown,0.13,False,0.97,15.45,0.78,11.73,K7ohLZshD55N0dp9yUdSgWpAv2Pq
CsPbI3,Cs,Pb,I,1.72,TiO2-c | TiO2-mp,P3HT,Au,N2,DMF; DMSO,False,300.0,Spin-coating,N2,0.159,False,0.853,17.1,0.73,10.6,K8QD--NpfICOEhniknRc2KpTBxCg
FASnI3,FA,Sn,I,,C60 | BCP,PEDOT:PSS,Ag,Chlorobenzene,DMF; DMSO,False,90.0,Spin-coating,N2,0.04,False,0.5379999999999999,19.99,0.677,7.28,K8caEEuHhbAK-05eoM_wP5T6f3Lx
MAPbI3,MA,Pb,I,,PCBM-60 | Bphen,PEDOT:PSS,Ag,Unknown,DMF,False,Unknown,Spin-coating,Unknown,0.0725,False,0.86,20.64,0.68,12.08,K8eB4q82d6QhBBT_8p-CBXneyYG-
MAPbI3,MA,Pb,I,1.6,PCBM-70 | C60,PEDOT:PSS,Al,Unknown,DMF >> IPA,False,Unknown >> 100,Spin-coating >> CBD,Unknown,0.1,False,0.94,18.3,0.73,12.6,K8jjZQDE-qelziRUFte1I_9w7JTS
MAPbBr0.3I2.7,MA,Pb,Br; I,,PCBM-60 | BCP,PTAA | PFN,Cu,Diethyl ether,DMF; DMSO,False,100.0,Spin-coating,N2,0.1,False,1.17,19.6,0.8,18.3,K8k4DdP-zxbn6H31JqGmmtSV9gPw
FA0.85MA0.15PbBr0.45I2.55,FA; MA,Pb,Br; I,,SnO2-np | SnO2-c,Spiro-MeOTAD,Au,Chlorobenzene,DMF; DMSO,False,100.0,Spin-coating,Ar,0.1,False,1.1,23.06,0.764,19.38,K8kY3OHgpCCMEc44cNAeTnMfTtL3
MAPb1.0I3,MA,Pb,I,1.55,PCBM-60,PEDOT:PSS,Al,Unknown,DMF,False,95,Spin-coating,N2,0.09,False,,,,7.13,K8s3vuxXmVqrsFW61s4btcZ-4I0D
MAPbI3,MA,Pb,I,1.6,TiO2-c | TiO2-mp,Spiro-MeOTAD,Au,Chlorobenzene,Dimethylacetamide; DMSO; NMP,False,50.0,Spin-coating,Unknown,0.1,False,1.03,22.94,0.728,17.19,K99lPkeRNP-ZbHpluMLEh-cLcgqr
MAPbI3,MA,Pb,I,1.6,PCBM-60 | TiO2,PEDOT:PSS,Al,Unknown,DMF,False,85.0,Spin-coating,Unknown,0.12,False,0.97,22.9,0.61,13.6,K9H17dJoBjZlPDl3PE_RD96ovxq7
MAPbI3,MA,Pb,I,1.6,PCBM-60 | C60 | BCP,PEDOT:PSS,Ag,Unknown,DMF >> IPA,True,Unknown >> 100.0,Spin-coating >> Spin-coating,Unknown,0.096,False,0.94,16.9,0.764,11.7,K9HK1mYxoAtxj_b6f6Y4aPXwEwUZ
Cs0.1FA0.7MA0.2Pb0.5Sn0.5I3,Cs; FA; MA,Pb; Sn,I,,C60 | BCP,NiO-np,Cu,Ethyl acetate,DMF; DMSO,False,100.0,Spin-coating,N2,0.1,False,0.774,29.3,0.6809999999999999,15.5,K9KAk-yykJ0HeKjxc3Z6r1GVamGr
MAPbI3,MA,Pb,I,1.6,SnO2-c,Spiro-MeOTAD,Au,Unknown,DMF >> IPA,False,70.0 >> 135.0,Spin-coating >> Spin-coating,N2 >> N2,0.108,False,1.1,22.16,0.76,18.42,K9M7Jfoie8kA-K3p-fmVVQ-Sd6Md
MAPbI3,MA,Pb,I,1.6,TiO2-c,Spiro-MeOTAD,Ag,Unknown,DMF >> none,False,Unknown >> 100.0,Spin-coating >> Gas reaction,Methylamin; N2 >> Methylamin; N2,0.1,False,1.07,20.94,0.76,17.03,K9VU-9FZHGDvH6K9yvFm491uCjB9
FA0.83MA0.17PbBr0.51I2.49,FA; MA,Pb,Br; I,,ZnO-c,Spiro-MeOTAD,PEDOT:PSS,Chlorobenzene,DMF; DMSO,False,100.0,Spin-coating,N2,0.11,False,1.06,19.3,0.68,13.9,K9abxqUfpGz5R_MKn6PDVvJBQy46
MAPbI3,MA,Pb,I,,PCBM-60 | BCP,PTAA,Ag,Chlorobenzene,DMSO; GBL,False,60; 100,Spin-coating,N2,0.04,False,0.995,20.07,0.8,16.1,K9hr6BCkuS9P8QlSkORMebfP9EdC
Cs0.1FA0.2MA0.7PbBr0.15I0.85,Cs; FA; MA,Pb,Br; I,1.65,C60 | BCP,PTAA,,,,False,,,,,False,1.17,20.9,0.786,19.3,K9i_Z6Ss00QG92hm-si9CoOEyYP8
FA0.85MA0.15PbBr0.45I2.55,FA; MA,Pb,Br; I,,SnO2-np,Spiro-MeOTAD,Au,Chlorobenzene,DMF; DMSO,False,130.0,Spin-coating,Unknown,0.102,False,1.09,22.7,0.7490000000000001,19.77,K9p58rw4PI1ZsD8zzow9Du0ES0zQ
MAPb0.75Sn0.25I3,MA,Pb; Sn,I,1.3,PCBM-60 | BCP,PEDOT:PSS,Ag,Unknown,DMF; DMSO >> IPA,False,Unknown >> 110.0,Spin-coating >> Spin-coating,N2 >> N2,0.09,False,0.741,20.2,0.71,10.7,K9w7h-5ug3RtfjhpwwgfxmOOHh8B
MAPbI3,MA,Pb,I,1.6,TiO2-c,Spiro-MeOTAD,Au,Chlorobenzene,DMF; DMSO,False,100.0,Spin-coating,N2,0.16,False,0.98,21.1,0.635,13.1,KA4xOjDGJORpLNHxtoyknzQcoBn-
MAPbI3,MA,Pb,I,1.6,PCBM-60,none,Ag,Chlorobenzene,DMF; DMSO,False,100.0,Spin-coating,Unknown,0.1,False,1.08,23.9,0.8,20.6,KA60w-YhhVby6vH3o8wSlH_1bbSW
Cs0.05FA0.8075MA0.1425PbBr0.3I2.7,Cs; FA; MA,Pb,Br; I,,PCBM-60 | BCP,CL1-2,Ag,Toluene,DMF; DMSO,False,100.0,Spin-coating,N2,0.1,False,1.08,20.2,0.76,16.0,KA86nejRRzCeUWarKGmn9Tfk_NGc
MAPbI3,MA,Pb,I,1.6,PCBM-60; F8TBT,PEDOT:PSS,Ag,Chlorobenzene,DMF; DMSO,False,95.0,Spin-coating,Unknown,0.09,False,1.1,22.69,0.76,18.97,KA9yPx33qPFqnPieAWr4Q1HfGyH1
MAPbI3,MA,Pb,I,1.5,TiO2-c,Spiro-MeOTAD,Au,Unknown,DMF,False,180.0,Spray-coating,Air,0.1,False,0.92,19.19,0.57,10.06,KADM-GPCmgqgWWpaYXDAcZX4JjTc
FA0.85MA0.15PbBr0.45I2.55,FA; MA,Pb,Br; I,1.57,SnO2-np,PTAA | Spiro-MeOTAD,Au,Chlorobenzene,DMF; DMSO,False,130.0,Spin-coating,N2,0.1,False,1.1,21.63,0.74,17.61,KADy_9gQv2lsC5kO_PHS_EGz3BdW
MAPbI3,MA,Pb,I,1.6,PEI | PCBM-60,PTAA,MoO3 | Ag,Diethyl ether,DMSO; GBL,False,100.0,Spin-coating,N2,0.05,False,,,,,KAESPlREQQt0tcUgt_vn0ajrqw8Q
Cs0.05FA83MA17PbBr0.51I2.49,Cs; FA; MA,Pb,Br; I,,TiO2-c | TiO2-mp,Spiro-MeOTAD,Au,Chlorobenzene,DMF; DMSO,False,100.0,Spin-coating,Unknown,0.04,False,1.1,20.57,0.718,16.2,KAEag-8jY5m6rEJi4ZUqEWsuFS-A
FA0.85MA0.15PbBr0.45I2.55,FA; MA,Pb,Br; I,,SnO2-c,Mo(tfd-COCF3)3 | SWCNTs | Spiro-MeOTAD,Au,Anisole,DMF; DMSO,False,100.0,Spin-coating,N2,0.1,False,,,,,KAFZIkT_5yuQY7vW36ytkOfNqe3Z
BA2MA3Pb4I13,BA; MA,Pb,I,1.62,TiO2-c,Spiro-MeOTAD,Au,Unknown,DMF; DMSO,False,100.0,Spin-coating,N2,0.09,False,1.06,19.43,0.541,11.15,KAHC_VDR9H3MNqg20j2T3niuqnEY
MAPbI3,MA,Pb,I,1.6,TiO2-c,none,Au,Unknown,DMF >> DMF >> none,False,100.0 >> 100.0 >> 175.0,Spin-coating >> Spin-coating >> Gas reaction,Air >> Air >> N2,0.09,False,0.77,22.22,0.5870000000000001,10.04,KAceQg7fj_u47IbTlIz8KHaZ-m71
MAPbI3,MA,Pb,I,1.6,PCBM-60,PEDOT:PSS,Al,Unknown,DMF,False,Unknown,Spin-coating,Ar,0.03,False,0.833,16.67,0.7659999999999999,10.65,KB2StbRQoe0inpq1bIklfTgSZykP
MAPbI3,MA,Pb,I,1.6,TiO2-c | TiO2-mp,Spiro-MeOTAD,Ag,Unknown,DMF; DMSO >> IPA,False,Unknown >> 100,Spin-coating >> Spin-coating,Unknown,0.09,False,1.03,23.54,0.71,17.21,KBTDl-ZDKu1LM9hnAacu1nsSZhPJ
(Ace)0.15MA0.85PbI3,(Ace); MA,Pb,I,,SnO2-c,Spiro-MeOTAD,Au,Diethyl ether,DMF,False,65.0; 100.0,Spin-coating,Dry air,0.1,False,1.124,21.92,0.7120000000000001,17.53,KBg4IFYPAA-JUJo20oQ0n0WgG1uO
MAPbI3,MA,Pb,I,1.6,TiO2-c,Spiro-MeOTAD,Au,Chlorobenzene,DMF,False,100.0,Spin-coating,Unknown,0.16,False,0.97,11.1,1.177,12.7,KBk0f8qQKchZshtLLtQHzvl1FDHd
MAPbI3,MA,Pb,I,1.5,TiO2-c | TiO2-mp,Spiro-MeOTAD,Ag,Unknown,DMSO | Propanetriol,True,Unknown | 150,Spin-coating | Spin-coating,N2 | N2,0.1,False,0.91,13.83,0.62,7.85,KBvcxaY1kqlAEomgAzUa_dmo3ZXf
MAPbI3,MA,Pb,I,1.6,TiO2-c | TiO2-mp,PTAA,Au,Unknown,DMF,False,100.0,Spin-coating,N2,0.025,False,0.96,13.73,0.667,8.79,KBwQNA_FwJ-0PpEyPYLCG68fVbvb
MAPbI3,MA,Pb,I,1.6,PCBM-60 | C60 | BCP,PEDOT:PSS,Al,Toluene,DMSO; GBL,False,100.0,Spin-coating,Ambient,0.09,False,0.8,21.6,0.682,11.67,KBy-wR8_XtMI4eMmrq5fr2pYk3ei
CsPb1.0Br1.8I1.2,Cs,Pb,Br; I,,TiO2-c | TiO2-mp,PTAA,Au,Chlorobenzene,DMF; DMSO,False,Unknown,Spin-coating,Air,0.1,False,1.332,9.7,0.65,8.2,KC0iF5G7A2f1ygTdlnDRxhkkyjFu
FA0.4MA0.6PbI3,FA; MA,Pb,I,1.53,TiO2-c | TiO2-mp,Spiro-MeOTAD,Au,Unknown,DMF >> IPA,False,75.0 >> 75.0,Spin-coating >> CBD,Dry air >> Dry air,0.285,False,1.003,21.2,0.7,14.9,KC5xR2j0Qsrb3RTj3wRgbAkGkfED
MAPbI3,MA,Pb,I,1.6,PCBM-60,NiO-c,Ag,Chlorobenzene,DMF; DMSO,False,100.0,Spin-coating,Unknown,0.108,False,1.1,20.4,0.78,17.59,KC6TtKidSku4TWqpxIjI_q-UjAEC
MAPbI3,MA,Pb,I,1.6,In2S3,Spiro-MeOTAD,Au,Chlorobenzene,DMSO; GBL,False,100.0,Spin-coating,Unknown,0.09,False,1.04,20.08,0.6709999999999999,14.02,KC7ibYCbKe9wZ0dHB1nW9CUT4yIE
MAPbI3,MA,Pb,I,1.6,TiO2-c | TiO2-mp,Spiro-MeOTAD,MoO3 | Ag,Chlorobenzene,DMSO; GBL,False,100.0,Spin-coating,N2,0.16,False,1.038,22.31,0.7490000000000001,17.36,KCBuK6BUfYhnphtulBy8hmznx5Bz
MAPbI3,MA,Pb,I,1.6,Nb2O5,Spiro-MeOTAD,Ag,Diethyl ether,DMF; DMSO,False,120.0,Spin-coating,Ar,0.06,False,1.07,22.11,0.628,14.92,KCGEx-dCicIuZMrYNEVYND78E1ca
MAPbI3,MA,Pb,I,1.6,PCBM-60 | BCP,NiO-np,Ag,Toluene,DMSO; GBL,False,100,Spin-coating,N2,0.1,False,1.02,19.67,0.75,15.08,KCMl56qnJZjqtAR3UnzrnFe-h28x
FA0.6MA0.4Sn0.6I3,FA; MA,Sn,I,1.25,C60 | BCP,PEDOT:PSS,Ag,Diethyl ether,DMF; DMSO,False,100.0,Spin-coating,N2,0.1,False,0.77,27.82,0.72,15.17,KCWpCG6UQDy3qAtlGAPtlhYWmA-_
FA0.85MA0.15PbBr0.45I2.55,FA; MA,Pb,Br; I,1.6,SnO2-np | C60,BTF4,Au,Chlorobenzene,Unknown,False,100.0,Spin-coating,Unknown,0.059,False,1.06,22.5,0.7559999999999999,18.03,KCdYMF5ipFiBmuwKHlFCZFZfLyBx
MAPbI3,MA,Pb,I,1.6,TiO2-c | TiO2-mp,Spiro-MeOTAD,Au,Unknown,DMF,False,105,Spin-coating,Air,0.09,False,1.01,17.1,0.65,11.6,KCekL3TXDSRNhnJ09_0k-Hl-rmQg
BA2MA8Pb9I28,BA; MA,Pb,I,,TiO2-c | TiO2-mp,Spiro-MeOTAD,Au,Chlorobenzene,DMF; DMSO,False,105.0,Spin-coating,Ambient,0.09,False,1.06,20.46,0.69,14.99,KCjf0yKq1s0eyZwo3mLqA3wsyBLT
Cs0.05FA0.79MA0.16Pb0.748Sn0.252Br0.52I2.48,Cs; FA; MA,Pb; Sn,Br; I,1.38,PCBM-60,PEDOT:PSS,Ag,Chlorobenzene,DMF; DMSO,False,100,Spin-coating,N2,0.04,False,0.76,25.2,0.74,14.1,KCmfsTA0R_hlYIFNa6jg68pfixuC
MAPbI3,MA,Pb,I,1.6,TiO2-c | Al2O3-mp,Spiro-MeOTAD,Ag,Diethyl ether,DMF; DMSO,False,65; 100,Spin-coating,Unknown,0.125,False,1.02,16.48,0.61,10.15,KCre2MxgxXOTtHecMsk4SZiT86os
FA0.85MA0.15PbBr0.45I2.55,FA; MA,Pb,Br; I,,TiO2-c,Spiro-MeOTAD,Au,Toluene,DMF; DMSO,False,300.0,Spin-coating,N2,0.1,False,1.108,23.35,0.743,19.22,KD6jwgicNWnHTQ1RayCikc_yyHHs
Cs0.05FA0.79MA0.16PbBr0.51I2.49,Cs; FA; MA,Pb,Br; I,,SnO2-c,WO3 | Spiro-MeOTAD,Au,Chlorobenzene,DMF; DMSO,False,100.0,Spin-coating,Unknown,0.09,False,1.17,23.7,0.7709999999999999,19.2,KDA7UrRcDpUfNZEEeL-NRrAWBd2i
MAPbI3,MA,Pb,I,1.6,PCBM-60 | Bphen,PEDOT:PSS,Ag,Unknown,DMF,False,100.0,Spin-coating,N2,0.15,False,0.98,21.57,0.758,16.02,KDF0cf3m7BxajBvDu_t5mw6tkI3O
MAPbI3,MA,Pb,I,1.6,PCBM-60 | BCP,PEDOT:PSS,Ag,Toluene,DMF,False,100.0,Spin-coating,N2,0.1,False,0.8,19.4,0.73,11.3,KDO5_ShMMr24nUGrgpoMvESbBPn5
MAPbI3,MA,Pb,I,1.51,TiO2-c,TPE-4DPA,Ag,Unknown,DMF,False,100.0,Spin-coating,N2,0.12,False,1.08,20.31,0.58,12.81,KDV9dmUB6z2ds7DSTRHnqZkuJHeO
MAPbI3,MA,Pb,I,1.6,C60 | bis-C60,NiO-c,Ag,Toluene,DMSO; GBL,False,100.0,Spin-coating,Unknown,0.0314,False,1.05,22.21,0.76,17.72,KDeENeOPYVwOSsQEAIw6TEJniGwN
MAPbBr2I,MA,Pb,Br; I,,TiO2-c | TiO2-mp,Spiro-MeOTAD,Au,Unknown,DMF >> none,False,Unknown >> 100.0,Spin-coating >> Gas reaction,Dry air >> Dry air; Methylamin,0.1,False,1.09,14.35,0.7,11.18,KDfi1UTbasKsoSWVv1Cc-X8HaBFX
MAPbI3,MA,Pb,I,1.56,TiO2-c,Spiro-MeOTAD,Au,Toluene,DMSO; GBL,False,100.0,Spin-coating,N2,0.1,False,1.093,23.17,0.755,19.1,KDkwx6fASOseHDJkIs_WRWYBAwRe
MAPbI3,MA,Pb,I,1.609,TiO2-c | TiO2-mp,Spiro-MeOTAD,Au,N2,DMF,False,110.0,Inkjet printing,Air,0.0625,False,0.73,16.8,0.7559999999999999,8.1,KDt1QzdsMNfYWfS-lVo2JloC6BT4
MAPbI3,MA,Pb,I,1.6,TiO2-c,Spiro-MeOTAD,Ag,Chlorobenzene,DMF; DMSO,False,100.0,Spin-coating,Unknown,0.1,False,1.04,19.9,,,KDzKwzqRZK7MPrIGG4sdhoYK36xF
MAPb0.75Sn0.25I3,MA,Pb; Sn,I,1.35,PCBM-60 | bis-C60,PEDOT:PSS,Ag,Toluene,DMSO; GBL,False,100.0,Spin-coating,Air,0.1,False,0.82,22.19,0.78,14.19,KE3T2NaXquboV7ffz9QCDsmQyACE
Cs0.08FA0.92PbI3,Cs; FA,Pb,I,,SnO2-c,Spiro-MeOTAD,Ag,Diethyl ether,DMF; NNP,False,80; 150,Spin-coating,Dry air,0.1,False,1.05,23.4,0.721,17.9,KE4rclGfl8GeP-0aBidlOjuCniTK
MAPbI3,MA,Pb,I,1.55,TiO2-c | TiO2-mp,P3HT,Au,Unknown,DMF,False,100.0,Spin-coating,Air,0.069,False,0.914,20.61,0.52,9.79,KEIE4qNBDKGlEaYxpGL_6BcENkLv
MAPbI3,MA,Pb,I,1.6,ZnO-c | TiO2-mp,Spiro-MeOTAD,Au,Unknown,DMF >> IPA,False,80.0 >> 80.0,Spin-coating >> CBD,N2 >> N2,0.2239999999999999,False,0.959,19.68,0.417,7.86,KETEI4abSWx76cPyQHBuZwqHDIKA
MAPbI3,MA,Pb,I,1.6,TiO2-c | TiO2-mp,Spiro-MeOTAD,Au,Chlorobenzene,DMF; DMSO,False,100.0,Spin-coating,Unknown,0.06,False,0.91,20.7,0.7020000000000001,13.2,KEZl0_a_P-1zmjKnDvAGiqpBGBSN
FA0.94MA0.6PbBr0.06I2.94,FA; MA,Pb,Br; I,,SnO2-np,Spiro-MeOTAD,Ag,Unknown,DMF; DMSO >> IPA,False,Unknown >> 100.0,Spin-coating >> Spin-coating,N2 >> Air,0.1,False,1.153,24.19,0.73,20.36,KEn8DXj8QUV54iYu8S-JTfzy_Z93
MAPbI3,MA,Pb,I,1.6,PCBM-60 | BCP,NiMgLiO,Ag,Diethyl ether,DMF; DMSO,False,100.0,Spin-coating,Unknown,0.09,False,,,,,KEsVNN5GQY0Mea3WBzOc0IC-u9de
MAPbI3,MA,Pb,I,1.6,TiO2-c | TiO2-mp,Spiro-MeOTAD,Au,Unknown,DMF >> IPA,False,70.0 >> 70.0,Spin-coating >> CBD,N2 >> N2,0.1,False,0.92,17.9,0.44,7.3,KF3OAN7SOEa4HuY9zaBkOpm7IUQk
MAPbI3,MA,Pb,I,1.6,TiO2-c | TiO2-mp,none,Candle soot | FTO | SLG,Unknown,DMF >> IPA,False,Unknown >> 70,Spin-coating >> CBD,N2 >> N2,0.15,False,0.88,16.5,0.67,9.78,KFEb5d8tbP73q0QvfjPacCVvDSZP
MAPbI3,MA,Pb,I,1.6,PCBM-60 | Bphen,PEDOT:PSS,Ag,Unknown,DMF,False,100.0,Spin-coating,N2,0.1,False,1.01,21.35,0.78,16.77,KFFh5c-vxOtr3YRJ-JqVZg8-K5oV
MAPbI3,MA,Pb,I,1.6,ZnO-nw,Spiro-MeOTAD,Au,Unknown,DMF >> IPA,False,100.0 >> 100.0,Spin-coating >> Spin-coating,Unknown,0.12,False,0.748,20.45,0.5710000000000001,8.74,KFH3qNq9qkRBzgg8QWB09YpwbFR5
MAPbI3,MA,Pb,I,1.59,TiO2-c | TiO2-mp,Spiro-MeOTAD,Au,Chlorobenzene,DMSO,False,100.0,Spin-coating,N2,0.2,False,1.0,19.47,0.7120000000000001,9.4,KFPbl6iOnMUsdigZM71I93RE8MyU
