Repository: GouravSidana/firstML

# firstML
My first Machine Learning Project

File: filtered_perovskite.csv (part 53 of 155)
Formula,A_ion,B_ion,X_ion,Bandgap,ETL,HTL,Backcontact,Antisolvent,Solvent,Solv_annel,Anneal_temp,Dep_procedure,Synth_atm,Cell_area,Is_module,Voc,Jsc,FF,PCE,entry_id
MAPbI3,MA,Pb,I,1.6,TiO2-c,Spiro-MeOTAD,Ag,Unknown,DMF,False,85; 100,Spin-coating,Unknown,0.06,False,0.9,15.81,0.72,10.22,KF_wIgoya1zSTIdEvVg6jrKLHbgF
MAPbI3,MA,Pb,I,1.6,PCBM-60,PEDOT:PSS,Ag,Chlorobenzene,DMSO; GBL,False,80.0,Spin-coating,N2,0.1,False,0.88,19.6,0.68,11.7,KFdZ-LM1I3wSQncR3z2DDw8vEEJk
MAPbI3,MA,Pb,I,1.63,SnO2-c,Spiro-MeOTAD,Au,Ethyl ether,DMF; DMSO,False,100,Spin-coating,Unknown,,False,1.065,20.84,0.662,14.69,KFgtpunMjGI60LIsYTmZco9nDSHB
MAPbI3,MA,Pb,I,1.6,PCBM-60 | Rhodamine 101 | C60 | Rhodamine 101 | LiF,PEDOT:PSS,Ag,Toluene,DMSO; GBL,False,100,Spin-coating,N2,0.11,False,0.87,17.15,0.57,8.6,KFoB90gXxH5rv6Qx_zgNi1TTsfyF
MAPb1.0I3,MA,Pb,I,1.55,TiO2-c | [EMIM]PF6-IL,Spiro-MeOTAD,Au,Unknown,DMF >> IPA,False,100,Spin-coating >> CBD,N2 >> N2,0.1,False,1.09,23.52,0.715,16.46,KFpL_vwZGFiIL7ZfS47fLr6ucXJ5
MAPbI3,MA,Pb,I,1.6,TiO2-c | TiO2-mp,none,AV-carbon; MAI,Unknown,GBL,False,100.0; 100.0,Spin-coating,Unknown,0.09,False,0.935,15.22,0.5,7.25,KFtHHh2MCM_zBfeeeLzfxs5gFpyv
MAPbI3,MA,Pb,I,1.6,TiO2-c,Spiro-MeOTAD,Au,Unknown,DMF,False,110.0 | 150.0,Spin-coating,N2,0.11,False,,,,10.2,KG170bO8i89GGowesz_z_A91Dzsc
MAPbI3,MA,Pb,I,1.6,SnO2-np | Graphene-QDs,Spiro-MeOTAD,Au,Chlorobenzene,DMF,False,100.0,Spin-coating,N2,0.16,False,1.03,23.36,0.679,16.54,KGIxRLD1Z7tVMYaUCy50_3MxIr9r
MAPbI3,MA,Pb,I,1.5,TiO2-c,DR3TBDTT; PDMS,Au,Unknown,DMF >> IPA,False,Unknown,Spin-coating >> CBD,Unknown,0.0314,False,0.96,15.0,0.6,8.8,KGM98M9-s9N8221rTw9dDPi25c05
MAPbI3,MA,Pb,I,1.6,4-DMABA | PCBM-60 | BCP,NiMgLiO,Ag,Diethyl ether,DMF; DMSO,False,100.0,Spin-coating,Unknown,0.09,False,,,,,KGTtZdzgNQDb2i_dDTl205IcQvIv
MAPbI3,MA,Pb,I,1.5,TiO2-c,Spiro-MeOTAD,Ag,Unknown,DMF >> none,False,100 >> 120; 100,Spin-coating >> Gas reaction,Air >> MAI; NH4Cl,0.12,False,0.983,20.61,0.6579999999999999,13.33,KGo7LBmn3I3o9jhPfiMEyHulVDKw
MAPbI3,MA,Pb,I,1.6,TiO2-c | TiO2-mp,none,Carbon,Unknown,DMF; DMSO >> IPA,False,70.0 >> 100.0,Spin-coating >> CBD,Air >> Air,0.1,False,0.89,16.27,0.551,7.98,KGq43lPANWxMLI_Dp49u7u6XbRO0
MAPbI3,MA,Pb,I,1.6,PCBM-60 | C60 | BCP,PTAA,Al,Unknown,DMF >> IPA,True,100.0 >> 100.0,Spin-coating >> Spin-coating,N2 >> N2,0.1,False,1.05,21.6,0.657,14.8,KH2VF6f9xZe7FgdHgDzIwx7wZpGR
MAPbI3,MA,Pb,I,,PCBM-60 | C60 | BCP,none,Ag,Chlorobenzene,DMF; DMSO,False,45; 105,Spin-coating,N2,0.1,False,1.12,21.95,0.82,19.64,KHBVRPFcvdIVBbnYXpBvF474OMRC
MAPbI3,MA,Pb,I,1.6,none,Spiro-MeOTAD,Au,Toluene,DMF; GBL,False,Unknown,Spin-coating,Unknown,0.1,False,1.12,16.1,0.5820000000000001,10.5,KHCZU7QXdyJ64DPI03BgYBTeQeic
MAPbI3,MA,Pb,I,1.6,PCBM-60,Ag:CuO-nanofibers | PEDOT:PSS,Ag,2-Butanol,DMF; DMSO,False,100.0,Spin-coating,Air,0.1,False,0.89,18.5,0.573,9.5,KHKWSgjHfqSY6FVGxo1Pd-t1xM4B
MAPbI3,MA,Pb,I,1.5,PCBM-60,PEDOT:PSS,Al,Unknown,DMF,False,100.0,Spin-coating,N2,0.09,False,0.86,20.58,0.675,11.95,KHaqkldkIBBDAhtrgsNHQ6nPnAVX
BA2MA4Pb5I16,BA; MA,Pb,I,,PCBM-60 | BCP,PEDOT:PSS,Ag,Unknown,DMF,False,100.0,Spin-coating,Unknown,0.06,False,1.03,17.02,0.77,13.53,KHeEer53-BvG9q7sojieBBkUsQr2
MAPbI3,MA,Pb,I,1.6,PCBM-60,NiO-np,Ag,Diethyl ether,DMF,False,65; 100,Spin-coating,N2,0.1,False,1.04,21.22,0.75,16.55,KIQv2S_O9m6m0zwOBXj43nuQ5UbR
Cs0.25FA0.75PbBr0.3I2.7,Cs; FA,Pb,Br; I,1.57,PCBM-60 | BCP,NiO-c | CuGaO2-mp,Ag,Anisole,DMF; DMSO,False,100.0,Spin-coating,N2,0.09,False,1.132,22.23,0.8,19.95,KISaac0cqWWjh13lP5Cr9E9nsw7L
CsPbBr2I,Cs,Pb,Br; I,,TiO2-c | TiO2-mp,Spiro-MeOTAD,Metal,Unknown,DMF; DMSO,False,350.0,Spin-coating,Unknown,0.07,False,0.98,12.55,0.69,8.5,KIVoKO3tLwLwIsGd2or0dEpCUtZf
MAPbI3,MA,Pb,I,1.6,C60 | C60; Phlm,F6-TCNNQ | TaTm,Ag,Unknown,none,False,Unknown,Co-evaporation,Vacuum,0.01,False,1.061,20.7,0.7909999999999999,17.4,KIW4dZHGnSoh3X5CqCV1OjBYKizU
MAPbI3,MA,Pb,I,1.6,PCBM-60,NiO-c,Ag,Chlorobenzene,DMF; DMSO,False,100.0,Spin-coating,N2,0.1,False,1.03,19.1,0.5760000000000001,11.3,KIWWdgrBkKBrtfAtSQDciyglnwWu
MAPbI3,MA,Pb,I,1.6,ZnO-c | Al2O3-c | TiO2-mp,Spiro-MeOTAD,Au,Unknown,DMF >> IPA,False,70.0 >> 25.0,Spin-coating >> CBD,Unknown,0.09,False,0.93,15.38,0.53,9.94,KIXk9yB50EwkCC_tCtDNL8EFkU4j
MAPbI3,MA,Pb,I,1.6,TiO2-c | TiO2-mp,Spiro-MeOTAD,Au,Diethyl ether,DMF; DMSO,False,65; 100,Spin-coating,Unknown,0.09,False,1.09,18.85,0.68,14.05,KIeZmT3XDUJ5_8J672mWHVrB9JcY
MAPbI3,MA,Pb,I,1.6,PCBM-60 | ZnO-np,CuO,Al,Unknown,DMF; DMSO >> IPA,False,Unknown >> 90.0,Spin-coating >> Spin-coating,N2 >> N2,0.1,False,1.03,12.25,0.72,9.15,KIpAE5SAZi8-zOSdrNItKwo8gQ02
MAPbBr0.4I0.6,MA,Pb,Br; I,1.81,PCBM-60,P-TPD,,,,False,,,,,False,1.12,14.2,0.748,11.9,KIq3zgQstDy5VwIYyVpo1XJYvF2R
MAPbI3,MA,Pb,I,1.6,TiO2-c | TiO2-mp,Spiro-MeOTAD,Au,Unknown,DMF >> IPA,False,70.0 >> 70.0,Spin-coating >> CBD,Unknown,0.08,False,0.87,17.39,0.47,7.67,KIrJ1UQ9fkPlWvCTcm8ngE0duOzM
MAPbI3,MA,Pb,I,1.6,PCBM-60,PEDOT:PSS,Al,Unknown,DMF >> IPA,False,70 >> 60; 100,Spin-coating >> Spin-coating,Air >> Air,0.1,False,0.96,15.54,0.6890000000000001,10.4,KIssQJqVNowbR_uB7q0ssEV7ATvc
Cs0.125FA0.875PbBr0.375I2.625,Cs; FA,Pb,Br; I,,TiO2-c | TiO2-mp,Spiro-MeOTAD,Au,Diethyl ether,DMF; DMSO,False,140.0,Spin-coating,Unknown,0.125,False,1.073,21.382,0.7340000000000001,16.84,KJ0suWi4-DrzZzNCjJ_DXHV2h7hW
MAPbI3,MA,Pb,I,1.6,PCBM-60 | BCP,NiO-c,Ag,Toluene,DMF; DMSO,False,100.0,Spin-coating,Ar,0.01,False,1.03,18.31,0.74,13.93,KJ2c341xShAzcpSoWGpmRlTZ8i-y
MAPbI3,MA,Pb,I,1.6,WOx,Spiro-MeOTAD,Ag,Unknown,DMF,False,100,Spin-coating,N2,0.09,False,0.91,22.31,0.72,14.59,KJ36U2kbm_TgP7PDeYqy-eXuCna2
Cs0.17FA0.83PbBr0.51I2.49,Cs; FA,Pb,Br; I,1.6,PCBM-60 | SnO-c | SnZnO,NiO-c,ITO,Chlorobenzene,DMF; DMSO,False,70.0,Spin-coating,N2,0.2,False,0.97,20.3,0.79,15.7,KJG_-tFTpRzA7p_ViVqs3Gg72SqX
MAPbI3,MA,Pb,I,1.56,TiO2-c | TiO2-mp,Spiro-MeOTAD,Ag,Unknown,DMF >> IPA >> Chlorobenzene; DMSO,False,70 >> 70.0 >> 70,Spin-coating >> CBD >> Washing,N2 >> N2 >> N2,0.1,False,0.87,19.88,0.68,11.68,KJRxknJz3UYNTkEaQec1bPWgEno7
MAPbI3,MA,Pb,I,1.6,TiO2-c | TiO2-mp,Spiro-MeOTAD,Au,Chlorobenzene,DMF; DMSO,False,100.0,Spin-coating,N2,0.1,False,1.09,23.97,0.75,18.6,KJmRDIQ4Cn9axvbz0Qg7ENHPSL4q
Cs0.05FA0.79MA0.16PbBr0.51I2.49,Cs; FA; MA,Pb,Br; I,,TiO2-c,Spiro-MeOTAD,Au,Chlorobenzene,DMF; DMSO,False,100,Spin-coating,Unknown,0.16,False,1.12,22.3,0.7,18.2,KJuGaCM3UVGU2pO7WZBeEr3uq5_3
Cs0.08FA0.77MA0.15PbBr0.51I2.49,Cs; FA; MA,Pb,Br; I,1.6,C60 | BCP,PEDOT:PSS,Cu,Ethyl acetate,DMF; DMSO,False,100,Spin-coating,N2,0.16,False,0.87,16.459,0.806,11.54,KJuwsAEN31tI6y7M4LunJUCeaX8w
Cs0.2FA0.8PbBr0.9I2.1,Cs; FA,Pb,Br; I,1.714,SnO2-np,Spiro-MeOTAD,,,,False,,,,,False,1.189,19.19,0.762,17.38,KKFCPf1nDxPRMOBsespnJxTl4vXL
FA0.83MA0.17PbI3,FA; MA,Pb,I,,SnO2-np,Spiro-MeOTAD,MoO3 | Ag,Unknown,DMF >> IPA,False,70 >> 140,Spin-coating >> Spin-coating,Unknown,0.1,False,1.16,22.88,0.81,21.49,KKN1dApN9X7Bohz_Z925LPIZaFb9
MAPbI3,MA,Pb,I,1.6,TiO2-c,Spiro-MeOTAD,Ag,Unknown,DMF,False,Unknown,Spin-coating,N2,0.09,False,0.81,18.91,0.68,10.42,KKS8e29LH-A1UJvAKKW25RG1YfS5
Cs0.05FA0.8075MA0.1425PbBr0.45I2.55,Cs; FA; MA,Pb,Br; I,,SnO2-c,Spiro-MeOTAD,Carbon | Graphite,Ethyl acetate,DMF; DMSO,False,120.0,Spin-coating,N2,0.1,False,1.17,21.11,0.79,18.56,KKY5ckpGki6XWO2oaFM_tNTGTtwn
MAPbI3,MA,Pb,I,1.6,TiO2-c | TiO2-mp,Spiro-MeOTAD,Au,Unknown,DMF >> IPA,False,70.0 >> 70.0,Spin-coating >> Spin-coating,Unknown,0.56,False,0.919,19.72,0.5670000000000001,10.28,KKZzfxfy_LGs0FUiMxWS9_KhPgoB
Cs0.05FA0.76MA0.16PbBr1.5I1.5,Cs; FA; MA,Pb,Br; I,,TiO2-c | TiO2-mp,Spiro-MeOTAD,Au,Chlorobenzene,DMF; DMSO,False,100.0,Spin-coating,Unknown,0.16,False,0.7759999999999999,2.984,0.727,25.9,KKbmYlahyMgBqKbm_3osLL8TM2rJ
MAPbI3,MA,Pb,I,1.6,TiO2-c,Spiro-MeOTAD,Au,Unknown,DMF,False,100.0,Spin-coating,N2,0.1,False,1.0,18.17,0.69,12.42,KKqw7zgTUJsMv2BVLJq8J2rRPkD4
MAPbI3,MA,Pb,I,1.53,PCBM-60,Cu:Ni acetate,Al,Toluene,DMSO; GBL,False,100.0,Spin-coating,Air,0.1,False,0.98,15.2,,10.1,KLEi_6EvODimq-rzfsDk0QKNIWuw
Cs0.88FA0.12PbI3 | Cs0.88FA0.12PbIx(PF6)x,Cs; FA | Cs; FA,Pb | Pb,I | I; (PF6),1.5,TiO2-c | TiO2-mp,Spiro-MeOTAD,Au,Diethyl ether,DMF; DMSO >> IPA,False,150 >> 100,Spin-coating >> Spin-coating,N2,0.125,False,1.022,22.74,0.76,17.79,KLWXATAcxnhSxIVe3ESpIFlDNMbC
MAPbI3,MA,Pb,I,1.6,PCBM-60 | BCP,NiO-c,Ag,Toluene,DMF; DMSO,False,100.0,Spin-coating,Unknown,0.01,False,1.058,23.02,0.7959999999999999,19.39,KL_CKs_tfwVTv1Z2dGCVzmD5n8SS
FA0.83MA0.17PbBr1.2I1.8,FA; MA,Pb,Br; I,1.72,Choline chloride | C60 | BCP,PTAA,Cu,Toluene,DMF; DMSO,False,65; 100,Spin-coating,Unknown,0.0716,False,1.15,19.4,0.77,17.2,KLafhjzGsyfUzGIw3lxzP5Vk_pem
MAPbI3,MA,Pb,I,1.57,SnO2-c,Spiro-MeOTAD,Ag,Anisole,DMF; DMSO,False,100.0,Spin-coating,Unknown,0.0925,False,1.04,23.2,0.75,18.0,KLbpb3i5IsRYPMr4hAdXmZkPhLXb
Cs0.05FA0.79MA0.16PbBr0.51I2.49,Cs; FA; MA,Pb,Br; I,,2-acetylpyridine | PCBM-60 | BCP,NiMgLiO,Ag,Chlorobenzene,DMF; DMSO,False,150.0,Spin-coating,Unknown,0.09,False,1.08,23.07,0.794,19.79,KLdNCTZCdUgyfZFH8FVVVAo_Zp_1
Cs0.05FA0.79MA0.16PbBr0.51I2.49,Cs; FA; MA,Pb,Br; I,,SnO2-np,Spiro-MeOTAD,Au,Ethyl acetate,DMF; DMSO,False,120.0,Spin-coating,N2,0.16,False,1.09,22.76,0.773,19.17,KLjsSrzwHiD8egA8TOWG-Z8hEbcr
FA0.9MA0.1PbBr0.1I2.9,FA; MA,Pb,Br; I,,PCBM-60 | C60 | BCP,PTAA,Cu,Unknown,DMF >> IPA,False,90.0 >> 70.0,Spin-coating >> Spin-coating,Unknown,0.08,False,1.05,23.5,0.763,18.8,KLp5HIdDU6nPugYYSr5Q-4Q-A93G
MAPbI3,MA,Pb,I,1.6,TiO2-c | TiO2-mp,Spiro-MeOTAD,Au,Unknown,GBL,False,100.0,Spin-coating,Air,0.1,False,0.94,16.1,0.754,11.51,KLt4hHUeb2njlSB91Y23cFl10fUc
MAPbI3,MA,Pb,I,1.6,TiO2-c,Spiro-MeOTAD,Au,Unknown,DMF,False,110; 115,Spin-coating,Unknown,0.1,False,,,,14.28,KLvtexAnbJd5dq8qy8cHWMRqjpyN
MAPbI3,MA,Pb,I,1.6,SnO2-c,Spiro-MeOTAD,MoO3 | Ag,Unknown,DMF,False,100.0,Spin-coating,N2,0.0314,False,1.12,20.0,0.6,13.3,KM9bbYxdrncsm381MCgwiZjdjE2X
CsPbBrI2,Cs,Pb,Br; I,,TiO2-c,Spiro-MeOTAD,MoO3 | Ag,Chlorobenzene,DMSO,False,100.0,Spin-coating,Unknown,0.16,False,1.11,15.56,0.77,13.3,KMB2xIk8DHhKbt4XDZ_o7R_ti8_Q
MAPbI3,MA,Pb,I,1.6,TiO2-c,Spiro-MeOTAD,Au,Unknown,DMF >> IPA,False,Unknown >> 90,Spin-coating >> Spin-coating,N2 >> N2,0.098,False,1.079,14.52,0.7809999999999999,12.23,KMBh-69ex03_x92O26BkqZBoT4OK
MAPbI3,MA,Pb,I,1.6,PCBM-60 | BCP,NiO-c,Ag,Toluene,DMF; DMSO,False,100.0,Spin-coating,N2,0.06,False,1.02,18.8,0.64,12.3,KMV5AFwjI9EyaB6BnRg7IKyN4NRA
MAPbI3,MA,Pb,I,1.6,PCBM-60,PEDOT:PSS,Al,Unknown,DMF,False,50.0,Spin-coating,N2,0.03,False,,,,13.9,KMnki2uBo4cqiihJ8zYP9C5jdxLg
Cs0.05FA0.81MA0.14PbBr0.45I2.55,Cs; FA; MA,Pb,Br; I,,SnO2-np,Spiro-MeOTAD,Au,N2,DMF; DMSO,False,105.0,Doctor blading,Air,1.0,False,1.16,21.51,0.75,18.72,KMs2Y5cLvuhse-cJeMTbnZnfy654
MAPbI3,MA,Pb,I,1.6,TiO2-c,Spiro-MeOTAD,Au,Dichloromethane,DMSO; GBL,False,100.0,Spin-coating,N2,0.09,False,1.02,19.88,0.76,15.41,KMy2o7gVcyQJVcl2ejeITOsAEjYB
MAPbI3,MA,Pb,I,1.6,PCBM-70 | C60 | BCP,PEDOT:PSS,Al,Toluene,DMSO; GBL,False,100.0,Spin-coating,Ambient,0.09,False,0.88,22.7,0.72,14.08,KN0rophQPBxSTOyLts0a-rZu79H_
MAPbI3,MA,Pb,I,1.6,Cs2CO3,Spiro-MeOTAD,Au,Unknown,DMF >> IPA,False,100.0 >> 130.0,Spin-coating >> CBD,N2 >> N2,0.085,False,1.1,19.0,0.67,13.0,KN743ry111xchqSeHKjBprkSQbOT
Cs0.15FA0.85PbI3,Cs; FA,Pb,I,,TiO2-c | TiO2-mp,Spiro-MeOTAD,Au,Chlorobenzene,DMF; DMSO,False,130.0,Spin-coating,Unknown,0.25,False,1.08,23.23,0.74,18.6,KN8a7t5TGxmqu9tTdEpFzpCzjPAb
MAPbI3,MA,Pb,I,1.6,PCBM-60 | LiF,PEDOT:PSS,Al,Unknown,DMF,False,100.0,Spin-coating,N2,0.1,False,0.96,20.03,0.693,13.3,KNRBthzx80TrScYArbnwZTXAtGOU
MAPbI3,MA,Pb,I,1.6,TiO2-c | Ba0.8Sr0.2SnO3-np,PTAA,Au,Toluene,2-methoxyethanol; DMSO; GBL,False,100.0,Spin-coating,Unknown,0.096,False,1.13,23.2,0.81,20.7,KNTGmj7heBQF5fF5G3EWX0FC7D8q
Cs0.07FA0.81MA0.12PbBr0.38I2.62,Cs; FA; MA,Pb,Br; I,,TiO2-mp,Spiro-MeOTAD,Au,Chlorobenzene,DMF; DMSO,False,100.0,Spin-coating,N2,0.1,False,1.12,21.9,0.7340000000000001,18.0,KNVQmmytPBYcJ-geIcvpm1feRg34
MAPbI3,MA,Pb,I,1.6,PCBM-60 | Bphen,PTAA | PMMA,Al,2-Butanol,DMF; DMSO,True,100.0,Spin-coating,N2,0.1,False,,,,,KNVan9sX58ZSV0OFrMALJEyl1Ld_
FA0.14MA0.86PbBr0.42I2.58,FA; MA,Pb,Br; I,,PCBM-60 | C60 | BCP,"2,7-PCzTPA",Ag,Ethyl acetate,DMF; DMSO,False,100,Spin-coating,N2,0.1,False,1.07,21.78,0.732,17.1,KNc-HTMCr5uqBStPKevQqenXdAZ-
Cs0.05FA0.79MA0.16PbBr0.45I2.55,Cs; FA; MA,Pb,Br; I,,SnO2-c,Spiro-MeOTAD,Au,Chlorobenzene,DMF; DMSO,False,100.0,Spin-coating,Unknown,0.18,False,1.07,21.5,0.76,17.5,KNwnw2k9bYqSnNRgEgQXgWb_baUz
MAPbI3,MA,Pb,I,1.6,PCTDI,PEDOT:PSS,Cr | Au,Unknown,DMF,False,110,Spin-coating,Air,0.135,False,0.93,17.5,0.76,12.0,KOcGorj22HGRX2BivzvijwcSeqkl
FA0.83MA0.17PbBr0.51I2.49,FA; MA,Pb,Br; I,,ZnO-c,Spiro-MeOTAD,PEDOT:PSS,Chlorobenzene,DMF; DMSO,False,100.0,Spin-coating,N2,0.11,False,0.99,14.2,0.55,7.73,KOiXnT6vJJI3HS6BKpBc6CNsQS_S
Cs0.05FA0.79MA0.16PbBr0.51I2.49,Cs; FA; MA,Pb,Br; I,,TiO2-c | TiO2-mp,Spiro-MeOTAD,Au,Chlorobenzene,DMF; DMSO,False,100.0,Spin-coating,Unknown,0.1,False,1.04,22.9,0.8,19.0,KOjzyp52KNkn9ZhXWLI3OpVs1qnC
MAPbI3,MA,Pb,I,1.5,SnO2-c | C60-SAM,Spiro-MeOTAD,Au,Ethyl ether,DMF; DMSO,False,65; 100,Spin-coating,N2,0.08,False,1.09,20.65,0.732,16.5,KOo62c43Qu0nSK2-n_5F1g9Yophf
MAPbI3,MA,Pb,I,1.6,PCBM-60,PEDOT:PSS,Ag,Unknown,DMF,False,100.0,Spin-coating,N2,0.0725,False,0.95,20.39,0.72,13.86,KOyRvFv7XAIIi6YH9_-B1uahpnRn
Cs0.15FA0.85PbBr1.2I1.8,Cs; FA,Pb,Br; I,1.752,SnO2-np,Spiro-MeOTAD,,,,False,,,,,False,1.204,18.02,0.775,16.81,KP5bP4XDMBvs299hyv92VIGuUAv_
CsPbI3,Cs,Pb,I,,TiO2-c | TiO2-mp,Spiro-MeOTAD,Au,Unknown,DMF; DMSO,False,160.0,Spin-coating,N2,0.09,False,1.02,15.1,0.65,10.0,KP8yu5HoCXGkbPBxZdVQQ0kAoBiB
MAPbI3,MA,Pb,I,1.6,TiO2-c | TiO2-mp,none,Au,Unknown,DMF >> IPA,False,90.0 >> 100.0,Spin-coating >> CBD,Air >> Air,0.1,False,0.919,15.62,0.638,9.16,KPK3L9e3DIbSWC2nIOsQ4kog47PF
MAPbI3,MA,Pb,I,1.6,PCBM-60 | ZnO-np,PEDOT:PSS,Ag,Unknown,DMF,False,100.0,Spin-coating,N2,0.055,False,0.92,16.5,0.639,9.7,KPPZbEASb-cu-m6BDpKRt4S19A5Z
MAPbI3,MA,Pb,I,1.6,PEIE | SnO2-np,Spiro-MeOTAD,Au,Diethyl ether,DMF; DMSO,False,100.0,Spin-coating,Air,0.1,False,0.97,16.53,0.51,8.01,KP_mKNEtmfd7zs8I47Ta72oDcqz_
FA0.85MA0.15PbBr0.45I2.55,FA; MA,Pb,Br; I,,TiO2-c | TiO2-mp,Spiro-MeOTAD,Au,Chlorobenzene,DMF; DMSO,False,100.0,Spin-coating,N2,0.16,False,0.97,20.74,0.718,14.56,KPhScrNtTselBzM4gGsl5JWqrYmt
MAPbI3,MA,Pb,I,1.6,Fullerene-2a,PEDOT:PSS,Ag,Toluene,DMF,False,70.0,Spin-coating,N2,0.06,False,,,,16.92,KPqsKVhC-tEXyL1yLeX6NetQBFwi
MAPbI3,MA,Pb,I,1.6,PCBM-60,PEDOT:PSS,Ag,Unknown,DMF,False,100.0,Spin-coating,Air,0.1,False,0.96,22.22,0.601,12.9,KPvhnHlvlYBk8uuAwUdo2EaPHRXX
MAPbI3,MA,Pb,I,1.6,TiO2-c | TiO2-mp,HTM,Ag,Unknown,DMF >> IPA,False,Unknown >> 145.0,Spin-coating >> Spin-coating,Dry air >> Dry air,0.1,False,1.0,19.03,0.72,13.72,KPy_vHvP3QvYYJ2qVgtONSlefi31
Cs0.05FA0.79MA0.16PbBr0.51I2.49,Cs; FA; MA,Pb,Br; I,,TiO2-c | TiO2-mp,HS-Ph-CN | Spiro-MeOTAD,Au,Chlorobenzene,DMF; DMSO,False,100.0,Spin-coating,N2,0.16,False,1.04,24.4,0.784,20.1,KQ0ZSEhLKaPRSSV_Uvt-vP7IOLst
MAPbI3,MA,Pb,I,1.6,TiO2-c | TiO2-mp | ZrO2-mp,none,Carbon,Unknown,GBL,False,50.0,Drop-infiltration,Unknown,0.49,False,0.91,21.4,0.58,11.2,KQ8yBpFNTpt43DmIuUP1xHrGigqh
FA0.85MA0.15PbBr0.45I2.55,FA; MA,Pb,Br; I,,TiO2-c,Spiro-MeOTAD,Au,Toluene,DMF; DMSO,False,100.0,Spin-coating,N2,0.1,False,1.065,22.86,0.711,17.3,KQC8A6Mmo5fiVttuA41QB61PbIRo
MAPbI3,MA,Pb,I,1.6,TiO2-c | TiO2-mp,Q198,Carbon,Unknown,DMF >> IPA,False,70.0 >> 100.0,Spin-coating >> CBD,N2 >> N2,0.09,False,0.863,16.69,0.49,7.08,KQClnEcpNq9kPBt02WqaQ9RtD-KC
MAPbI3,MA,Pb,I,1.6,TiO2-c | TiO2-mp,Spiro-MeOTAD,Ag,Toluene,DMSO; GBL,False,100.0,Spin-coating,Unknown,0.03,False,0.87,20.69,0.62,11.24,KQTZeadEGgEKOG6NdSG9nKu_YnUv
FA0.83MA0.17PbBr0.5I2.5,FA; MA,Pb,Br; I,,TiO2-c,Spiro-MeOTAD,Ag,Chlorobenzene,DMF; DMSO,False,100.0,Spin-coating,N2,0.1,False,1.065,24.3,0.53,13.83,KQ_hledfWpitfFlNpQ44tD6Ycf-P
MAPbI3,MA,Pb,I,1.6,PCBM-60 | C60,PEDOT:PSS,Al,Unknown,DMF,False,80.0,Spin-coating,N2,0.09,False,0.89,21.2,0.62,11.6,KQdo8stc_6LekfP3Qqc6goH89cXI
MAPbI3,MA,Pb,I,1.5,PCBM-60 | BCP,NiO-c,Ag,Toluene,DMSO,False,60; 100,Spin-coating,Unknown,0.16,False,1.07,18.5,0.5489999999999999,10.8,KQfHJRKQ7JMt4T4ve0Pzw5_IB30O
MAPbI3,MA,Pb,I,1.6,PCBM-60 | BCP,PEDOT:PSS,Ag,Unknown,DMF,False,100.0,Spin-coating,Dry air,0.045,False,0.92,17.0,0.738,11.8,KQpn78wtzqKN2x6AVsO78fKF5PtD
FA0.85MA0.15PbBr0.45I2.55,FA; MA,Pb,Br; I,,TiO2-c | TiO2-mp | NH4I,Spiro-MeOTAD,Au,Chlorobenzene,DMF; DMSO,False,105.0,Spin-coating,N2,0.09,False,0.021,1.07,0.759,17.25,KQvwTP9DtFrOCjCC2B1FQX6agUcF
MAPbI3,MA,Pb,I,1.56,PCBM-60 | BCP,PEDOT:PSS,Ag,Unknown,DMF; DMSO >> IPA,False,Unknown >> 140.0,Spin-coating >> Spin-coating,N2 >> N2,0.09,False,0.957,19.86,0.71,13.3,KRDAlulrCqAR3SlKMy-9oh8kqf79
CsPbBr0.45I2.55,Cs,Pb,Br; I,1.84,SnO2-np,P3HT,Au,Unknown,DMF; DMSO >> Methanol,False,25 >> 100,Spin-coating >> Spin-coating,N2 >> N2,0.04,False,1.12,16.36,0.769,15.9,KRDqxYtTewHx1AJtzE1ecYRPfOYe
MAPbI3,MA,Pb,I,1.6,PCBM-60 | Zr(acac)4,NiO-np,Au,Toluene,DMF; DMSO; GBL,False,70; 100,Spin-coating,Unknown,0.04,False,1.08,21.59,0.78,18.2,KRacC4xYvD_L79bxTNPAKqSuQvuR
MAPbI3,MA,Pb,I,1.6,TiO2-c,Spiro-MeOTAD,Au,Unknown,DMF >> IPA,False,70.0 >> 70.0,Spin-coating >> Spin-coating,Air >> Air,0.1,False,0.95,21.57,0.75,15.36,KRpSm_HFXiRaLnQxxV-SDAAMRGB2
MAPbBr1.25I75,MA,Pb,Br; I,1.76,TiO2-c | TiO2-mp,Spiro-MeOTAD,Au,Unknown,DMF >> none,False,110.0 >> 70.0,Spin-coating >> Gas reaction,Air >> Air; MABr,0.1,False,1.07,12.36,0.66,8.73,KS51ufT_5L1STXZrPgLRtKBieXhS
MAPbI3,MA,Pb,I,1.61,PCBM-60,Spiro-MeOTAD,Au,Diethyl ether,DMF; DMSO,False,70; 100,Spin-coating,N2,0.1,False,1.05,20.56,0.68,14.3,KSSDlEgk8-X1aY1MQuK8qZjhyiAy
CsPbBr3,Cs,Pb,Br,,TiO2-c | TiO2-mp,none,Carbon,Unknown,DMF >> Methanol,False,90.0 >> 250.0,Spin-coating >> Spin-coating,Air >> Air,0.09,False,1.454,7.1,0.8370000000000001,9.94,KSYVSx8UebpYGAqeK_UvZZ2j8nvE
Cs0.05FA0.79MA0.16PbBr0.51I2.49 | CsPbI3,Cs; FA; MA | Cs,Pb | Pb,Br; I | I,,C60 | BCP,PTAA,Cu,Chlorobenzene,DMF; DMSO >> Toluene,False,100.0 >> Unknown,Spin-coating >> Spin-coating,N2 >> Air,0.07,False,0.011,22.61,0.7829999999999999,19.29,KS_zZkJgqyyGDFBzcd0JV0GFNcO3
MAPbI3,MA,Pb,I,1.6,TiO2-c | TiO2-mp,Spiro-MeOTAD,Au,Unknown,DMF; DMSO >> IPA,False,Unknown >> 120.0,Spin-coating >> Spin-coating,Unknown,0.11,False,1.07,22.65,0.74,18.0,KSbibmsMBwL4R8PrDuRwDDFTigmL
MAPbI3,MA,Pb,I,1.6,TiO2-c | TiO2-mp | ZrO2-mp,none,Carbon,Unknown,DMF,False,100.0,Drop-infiltration,Dry air,12.13,False,0.96,21.0,0.71,13.8,KScXW8YPlu87oGZyL3ErcXQVqgHd
MAPbI3,MA,Pb,I,1.56,SnO2-np,PTAA,Au,Toluene,Unknown,False,100.0,Spin-coating,Unknown,0.096,False,0.95,21.77,0.7140000000000001,14.8,KShSU4YhMrNhPp477V474hYx6-s4
MAPbI3,MA,Pb,I,1.6,TiO2-c | TiO2-mp,OMeTPA-TPA,Au,Unknown,DMF >> IPA,False,70.0 >> 70.0,Spin-coating >> CBD,Air >> Air,0.16,False,0.946,20.88,0.62,12.31,KShVCGtOqKAGBLnHAQB7HRC-HAZm
MAPbI3,MA,Pb,I,1.58,PCBM-60,PEDOT:PSS,Ca | Al,Unknown,DMF; DMSO >> Ethanol; IPA,False,Unknown >> 100.0,Spin-coating >> Spin-coating,N2 >> N2,0.044,False,0.999,18.47,0.762,14.07,KSjSP3MDeqQLyOUfiyvW9EbMZ_MR
CsPbI3,Cs,Pb,I,,TiO2-c | TiO2-nw,none,Carbon,Unknown,DMF,False,200.0,Spin-coating,Air,0.1,False,0.85,17.8,0.63,9.5,KSrfMmv2zJfxapDzHSPnWj1yaurU
Cs0.05FA0.79MA0.16PbBr0.51I2.49,Cs; FA; MA,Pb,Br; I,,SnO2-c,Spiro-MeOTAD,Au,Ether,DMF; DMSO,False,60; 100,Spin-coating,Unknown,0.1,False,1.09,22.68,0.745,18.43,KTJxaqTSP9BG5FtV6wZvax_DpCuB
Cs0.17FA0.83PbBr0.75I2.25,Cs; FA,Pb,Br; I,,TiO2-c | PCBM-60,Spiro-MeOTAD,Au,Air,DMF,False,25; 70,Spin-coating,Air,0.1,False,1.07,20.13,0.76,16.49,KTKPpOIV49D5LGQFUhGdbZq6dMpe
MAPbI3,MA,Pb,I,1.55,TiO2-c | AAO,Spiro-MeOTAD,Au,Unknown,DMF >> Unknown,False,Unknown >> 105.0,Drop-infiltration >> Spin-coating,Vacuum >> Unknown,0.06,False,1.01,14.39,0.745,10.86,KTKsBS7Qks1dgJQAIukFL9OgXIpk
FA0.83MA0.17PbI3,FA; MA,Pb,I,,SnO2-np,Spiro-MeOTAD,MoO3 | Ag,Unknown,DMF >> IPA,False,70 >> 140,Spin-coating >> Spin-coating,Unknown,0.1,False,1.09,22.3,0.7879999999999999,19.16,KTLl_OwUKH9VIfb1Rbtkebtxqnxo
MAPbI3,MA,Pb,I,1.6,PCBM-60,NiO-c,Ag,Toluene,DMSO; GBL,False,100.0,Spin-coating,Ar,0.14,False,1.02,21.16,0.72,15.48,KTURgI47WebhU0kRdCKHgLwfwbVM
Cs0.25FA0.6MA0.15PbBr0.9I2.1,Cs; FA; MA,Pb,Br; I,1.76,C60 | BCP,PTAA,,,,False,,,,,False,1.17,16.7,0.696,13.6,KT_yPb03v0bCug9Mp1kfrlZdWii2
FAPbI3,FA,Pb,I,1.48,TiO2-c,Spiro-MeOTAD,Au,Toluene,DMF,False,170.0,Spin-coating,N2,0.06,False,1.03,17.5,0.7,12.5,KThSHQDsnIwJpUf1ftCc2qjv18Tl
FA0.85MA0.15PbBr0.45I2.55,FA; MA,Pb,Br; I,,TiO2-c | TiO2-mp,Spiro-MeOTAD,Au,Chlorobenzene,DMF; DMSO,False,130.0,Spin-coating,Unknown,0.25,False,1.13,22.31,0.74,18.4,KTs8dhAaBXQWCbfy1TqQ92IoBuJG
MAPbI3,MA,Pb,I,1.6,TiO2-c | ZnO-c,Spiro-MeOTAD,Au,Unknown,DMF,False,80.0,Spin-coating,N2,0.09,False,1.03,11.39,0.6,7.02,KU023Ay8MfmBb8PDt0WeBg-3g848
MAPbI3,MA,Pb,I,1.6,SnO2-c | TiO2-mp,Spiro-MeOTAD,Ag,Unknown,DMF; DMSO >> IPA,False,Unknown >> 150.0,Spin-coating >> Spin-coating,N2 >> N2,0.07,False,0.81,22.43,0.55,9.97,KUGf6s8odFeKENOg3GF1OMuyi4Y4
MAPb1.0I3,MA,Pb,I,1.5,C60,IDF-SFXPh | MoO3,Ag,Chlorobenzene,DMF; DMSO,False,60; 85,Spin-coating,N2,0.04,False,1.05,21.5,0.773,17.6,KUKbNXUCAJ1YyB5qzHxE8Z_hdiB2
MAPbI3,MA,Pb,I,1.6,TiO2-c | TiO2-mp,Spiro-MeOTAD,Ag,Unknown,DMF >> IPA,False,Unknown >> 70.0,Spin-coating >> CBD,N2 >> N2,0.07,False,0.86,16.9,0.5,7.2,KUS21DgPAekLaSkDtuhogZSG57EB
Cs0.05FA0.81MA0.14PbBr0.45I2.55,Cs; FA; MA,Pb,Br; I,,SnO2-np,Spiro-MeOTAD,Au,N2,DMF; DMSO,False,105.0,Doctor blading,Air,0.06,False,1.17,22.65,0.765,19.81,KUWf2aO6G5ig0fO8zNgsNAtQe7EV
MAPbI3,MA,Pb,I,1.6,TiO2-c,PTAA,Au,IPA,none >> none,False,Unknown >> 70.0,Evaporation >> Diffusion-gas reaction,Vacuum >> N2,0.1134,False,1.12,22.75,0.77,19.62,KUXgHO2Rj5Hp8-loprqZ56Ed06BP
MAPbI3,MA,Pb,I,1.5,PCBM-60 | BCP,NiO-np,Ag,Chlorobenzene,DMF; DMSO,False,100.0,Spin-coating,N2,0.04,False,1.05,20.67,0.79,16.99,KUhU3Uaso9SCxPwuPoA7Z_HRADAS
MAPbI3,MA,Pb,I,1.59,TiO2-c | TiO2-mp,Spiro-MeOTAD,Au,Unknown,DMF >> IPA,False,Unknown >> 100,Doctor blading >> CBD,Air >> Air,2.72,True,1.038,19.03,0.66,12.86,KUiwgg_1Yarexlq9A5GJwq5QnvHc
FA0.85MA0.15PbBr0.45I2.55,FA; MA,Pb,Br; I,,TiO2-c,Spiro-MeOTAD,Au,Toluene,DMF; DMSO,False,300.0,Spin-coating,N2,0.1,False,1.114,22.32,0.778,19.33,KUosjrMz2VYJJdl6z8drJiZios-_
FA0.85MA0.15PbBr0.45I2.55,FA; MA,Pb,Br; I,1.56,SrSnO3,Spiro-MeOTAD,Au,Chlorobenzene,DMF; DMSO,False,110.0,Spin-coating,N2,0.1,False,1.14,22.7,0.74,19.0,KUsotAUTAmmtGsB2lwv5O7wza1WU
MAPbI3,MA,Pb,I,1.6,TiO2-c,Spiro-MeOTAD,Au,Unknown,DMF,False,100,Spin-coating,N2,0.07,False,0.82,18.34,0.52,7.94,KV0AZTS5Q4ZNMehqesqu8w6GWl9o
FA0.85MA0.15PbBr0.45I2.55,FA; MA,Pb,Br; I,,TiO2-c,Spiro-MeOTAD,Au,Toluene,DMF; DMSO,False,400.0,Spin-coating,N2,0.1,False,1.126,23.5,0.7659999999999999,20.27,KV0ZBXy7r64q6t39MSNv_e6DAgp7
MAPbI3,MA,Pb,I,1.6,TiO2-c | TiO2-mp,Spiro-MeOTAD,AgAl,Toluene,DMSO; GBL,False,Unknown,Spin-coating,N2,0.09,False,1.05,19.58,0.6970000000000001,14.31,KVCLa7XyBrOzYfetuHSpa3KjEqny
MAPbI3,MA,Pb,I,1.6,TiO2-c | TiO2-mp,Spiro-MeOTAD,Au,Chlorobenzene,DMF; DMSO,False,100.0,Spin-coating,N2,0.1,False,1.04,19.38,0.65,13.1,KVHSL4WqKyl60J7Kz9gve5Rhi02j
FA0.62MA0.38PbBr0.13I2.90,FA; MA,Pb,Br; I,,SnO2-np,Spiro-MeOTAD,Au,Unknown,DMF; DMSO >> IPA,False,70.0 >> 150.0,Spin-coating >> Spin-coating,N2 >> Air,0.102,False,1.07,22.0,0.75,17.66,KVQQGBjVvKiFoNNTxBpC1HfTOKRc
MAPbI3,MA,Pb,I,1.6,TiO2-c | TiO2-mp,none,Carbon,Unknown,DMF; DMSO,False,100,Spin-coating,Unknown,0.1,False,0.934,20.04,0.652,12.21,KVXwYBGX1JpSxovNpZLI7KXCd2et
MAPbI3,MA,Pb,I,1.6,TiO2-c | TiO2-mp,"2,2'-[(4,5-Bis(2-ethylhexyl)-dithieno[2,3-d:2',3'-d']thieno[3,2-b:4,5-b']dipyrrole-2,7-diyl)-bis(3-hexylthien-5,5'-diyl)bis(methane-1-yl-1-ylidine)]dimalononitrile",Au,Unknown,DMF >> IPA,False,70 >> 70,Spin-coating >> CBD,Dry air >> Dry air,0.285,False,0.992,16.4,0.65,10.5,KVrRukWasc4Ia7DtuFxpYvB3d2z6
MAPbI3,MA,Pb,I,1.6,SnO2-c | TiO2-mp,Spiro-MeOTAD,Au,Diethyl ether,DMF; DMSO,False,Unknown,Spin-coating,Air,0.1,False,,,,9.57,KVsZV8uuiH8s-wnaLy1rpFOa_3t9
MAPbI3,MA,Pb,I,1.6,SnO2-np | C60-SAM,Spiro-MeOTAD,Au,Unknown,DMF,False,Unknown,Spin-coating,N2,0.1,False,1.03,15.97,0.62,10.2,KW8w2HFm2uQLqJ47y1j06YTowkSq
MAPbI3,MA,Pb,I,1.6,TiO2-c | TiO2-mp,Spiro-MeOTAD,Au,Chlorobenzene,DMF,False,100.0,Spin-coating,N2,0.16,False,1.094,21.6,0.768,18.1,KWFmjOAxZTdTmLx7NanOzfZ3kYHM
FA0.85MA0.15PbBr0.45I2.55,FA; MA,Pb,Br; I,,SnO2-c | SnO2-nw,Spiro-MeOTAD,Au,Chloroform,DMF; DMSO,False,130.0,Spin-coating,N2,0.16,False,1.0,23.1,0.664,15.46,KWMUJo7yIZrXNJEX4IQlAdZEbv2e
MAPbI3,MA,Pb,I,1.6,PCBM-60,PEDOT:PSS,Ag,Unknown,DMF,False,25; 90,Spin-coating,N2,0.2,False,,,,11.6,KWVH4-GD-pT4Sf7CmD9aEKA4ZSjL
MAPbI3,MA,Pb,I,1.55,C60,PEDOT:PSS,Ag,Toluene,DMSO; GBL,False,100.0,Spin-coating,Unknown,0.12,False,0.8,18.75,0.69,11.05,KWbEcyr7i6ypG1ni45jjhWil2Vuv
MAPbI3,MA,Pb,I,1.6,PCBM-60 | BCP,PEDOT:PSS,Ag,Unknown,none >> none,False,120.0 >> Unknown,Evaporation >> Gas reaction,Vacuum >> IPA; MAI,0.09,False,0.92,15.87,0.7559999999999999,11.01,KWntNLc9DxpOfd8VnyTbKqcL2LXD
MAPbI3,MA,Pb,I,1.6,TiO2-c | TiO2-mp | ZrO2-mp,none,Carbon,Unknown,DMF,False,100.0,Doctor blading,Unknown,0.1,False,0.892,21.42,0.61,12.07,KWoehhQA_FHnGkcKVGbdABdPDjgC
MAPbI3,MA,Pb,I,1.6,TiO2-c | TiO2-mp,Spiro-MeOTAD,Au,Diethyl ether,DMF; DMSO,False,100,Spin-coating,Unknown,0.1,False,1.1,19.88,0.7390000000000001,16.16,KWt-vQlMu_Vp2u5_6cKQ-2GpAWB3
MAPbI3,MA,Pb,I,1.6,TiO2-c,Spiro-MeOTAD,Au,Unknown,DMF >> IPA,False,70.0 >> 70.0,Spin-coating >> CBD,Unknown,0.285,False,0.916,16.48,0.685,10.5,KX3Oovfe_S1GkgCqQiOmXNT1ZtQ9
MAPbI3,MA,Pb,I,1.6,TiO2-c | TiO2-mp,Spiro-MeOTAD,Au,Toluene,DMSO; GBL,False,120,Spin-coating,N2,0.14,False,0.79,17.2,0.6459999999999999,8.8,KX86G4XyIMnzbLXFMycIkvKmc0VT
MAPbI3,MA,Pb,I,1.6,ZnO-c | ZnO-nw | TiO2-c,Spiro-MeOTAD,Au,Unknown,DMF >> IPA,False,70.0 >> 70.0,Spin-coating >> CBD,Air >> Air,0.1,False,0.84,17.29,0.51,7.24,KXJ2b83oMZO7cH-ELmdo7BLYVgat
MAPbI3,MA,Pb,I,1.6,TiO2-c,Spiro-MeOTAD,Ag,Unknown,DMF,False,100.0,Spin-coating,N2,0.1,False,1.02,21.83,0.73,16.25,KXQbYRK3AHmQP8hK4Mj9qFkrIt9o
MAPbI3,MA,Pb,I,1.6,C60 | LiF,PEDOT:PSS,Ag,Vacuum,DMF,False,100.0,Spin-coating,N2,0.09,False,0.02,0.96,0.794,16.4,KXZj5iu5vWn5DBdg-ZTMLmLY9Ug0
MAPbI3,MA,Pb,I,1.5,TiO2-c | TiO2-mp | Al2O3-mp,Spiro-MeOTAD,Au,Unknown,DMF,False,120.0,Spin-coating,Unknown,0.16,False,0.789,22.085,0.6729999999999999,11.74,KX_fIpaNKqQoqIBdRQmwpA8jfwf1
MAPbI3,MA,Pb,I,1.5,TiO2-c,Spiro-MeOTAD,Ag,Unknown,DMF >> none,False,Unknown >> 100.0,Spin-coating >> Gas reaction,Air >> MAI; NH4Cl; Vacuum,0.12,False,0.998,19.25,0.6759999999999999,12.99,KXcA-6w9e_QPXZuae3hECSZcbPI6
MAPbI3,MA,Pb,I,1.6,PCBM-60,PEDOT:PSS,Al,Unknown,DMF,False,0.0; 60.0; 70.0; 80.0; 90.0,Spin-coating,N2,0.1,False,0.93,17.26,0.68,10.93,KXltiRxfugLzxcgSNHyWrTHWuOfj
FA0.85MA0.15PbBr0.45I2.55,FA; MA,Pb,Br; I,,SnO2-c | PCBM-60,Spiro-MeOTAD,Au,Anisole,DMF; DMSO,False,100.0,Spin-coating,Unknown,0.09,False,1.07,21.3,0.69,13.9,KXuixXtG8muAjF2B-YFiKqjD1zsM
MAPbI3,MA,Pb,I,,PCBM-60 | TBAOH,Unknown,Ag,Unknown,DMSO; GBL,False,150,Slot-die coating,Unknown,,False,1.04,15.88,0.726,11.96,KXvg2H_1xzja_sziqD1mfAQSWIQD
MAPbI3,MA,Pb,I,1.6,TiO2-c | TiO2-mp,Spiro-MeOTAD,MoO3 | Ag,Unknown,DMSO; GBL,False,80.0,Spin-coating,N2,0.16,False,1.055,22.23,0.7070000000000001,16.58,KXxkXhK8KscyahL5lG0K6A_PU4GI
MAPbI3,MA,Pb,I,1.6,ITCPTC-Se | C60 | BCP,P3CT-Na,Ag,Chlorobenzene,DMF; DMSO,False,60; 80,Spin-coating,N2,0.09,False,1.032,20.94,0.77,16.68,KY3SG2TDlX4GcaoLVGGnGLrICvIf
MAPbI3,MA,Pb,I,1.6,TiO2-c,PTAA,Au,Unknown,DMF >> IPA,False,Unknown >> 105.0,Spin-coating >> Spin-coating,Air >> Air,0.096,False,,,,18.24,KYOMCAGrHqz4o27TWVlTROqthfeE
MAPbI3,MA,Pb,I,1.6,TiO2-c | Al2O3-mp,Spiro-MeOTAD,Au,Unknown,DMF,False,100.0,Spin-coating,N2,0.0625,False,1.03,20.62,0.62,13.07,KYSF_MPSDqxw3KuPfjOAnWlg-CzW
MAPbI3,MA,Pb,I,1.6,TiO2-c | TiO2-mp,none,Carbon,Unknown,DMF >> IPA,False,100.0 >> 100.0,Spin-coating >> CBD,Air >> Air,0.1,False,0.997,21.55,0.708,13.99,KYkYW-YbM90o_9kp7TUPcjiWho5t
FAPb0.75Sn0.25I3,FA,Pb; Sn,I,1.31,PCBM-60 | bis-C60,PEDOT:PSS,Ag,Toluene,DMSO; GBL,False,100.0,Spin-coating,N2,0.1,False,0.75,18.08,0.54,7.32,KYsodZ_vf0D1I4Lr4IeS17J5QqQS
MAPbI3,MA,Pb,I,1.6,ZnO-c | ZnO-nw,Spiro-MeOTAD,Ag,Unknown,DMF >> IPA,False,Unknown >> 70.0,Spin-coating >> CBD,Unknown,0.1,False,0.928,18.0,0.62,10.35,KZUJWBlLSY7Vq5gRLiJPfoVXhOMn
Cs0.08FA0.92PbI3,Cs; FA,Pb,I,1.51,C60 | BCP,PTAA,Cu,N2,2-methoxyethanol,False,150,Doctor blading,N2,,True,,,,,KZX7Iva7pzpxliumDegHjsKJdGpr
MAPb0.92Sb0.08I3,MA,Pb; Sb,I,1.65,PCBM-60,NiO-c,Al,Unknown,DMF >> IPA,False,25.0 >> 100.0,Spin-coating >> Spin-coating,N2 >> N2,0.1,False,1.12,16.21,0.56,10.17,KZXFZuZNKJmPaK5oDRGiezjj4C13
FASnI3,FA,Sn,I,,C60 | BCP,PEDOT:PSS,Ag,Chlorobenzene,DMSO,False,60; 100,Spin-coating,N2,0.09,False,0.628,22.25,0.742,10.1,KZ_3E4KMDQBQv0ZBB9Vu82U8XUXZ
MAPbI3,MA,Pb,I,1.59,TiO2-c | PCBM-60,P3HT,MoO3 | Ag,Unknown,DMF >> IPA,False,70.0 >> 100.0,Spin-coating >> Spin-coating,Unknown,0.1,False,0.93,26.81,0.547,13.64,KZq3APwM6jx8jnUeV1rJak8u08Df
MAPbI3,MA,Pb,I,1.6,PCBM-60,PEDOT:PSS,Ag,Unknown,DMF; DMSO,False,100.0,Spin-coating,Unknown,0.15,False,0.97,20.0,0.649,12.6,KZup2wmMtyxejXKRPCYNy2fJWQpm
FAPbI3,FA,Pb,I,1.48,TiO2-c | TiO2-mp,Spiro-MeOTAD,Au,Chlorobenzene,DMF; DMSO,False,140.0,Spin-coating,Unknown,0.09,False,1.04,20.76,0.75,16.23,KZyWmH9kxgYDtVYJJOI2j9UbfMW6
MAPbI3,MA,Pb,I,1.6,TiO2-c,Spiro-MeOTAD,Au,Unknown,DMF,False,105.0,Air brush spray,Air,0.09,False,1.08,21.51,0.6829999999999999,15.85,K_BGRLiV9s5jmTAGLYJoMhmORlQI
FA0.8MA0.2PbBr0.6I2.4,FA; MA,Pb,Br; I,1.61,PCBM-60 | ZnO-np,PEDOT:PSS,Ag,Unknown,DMF; DMSO,False,80; 120,Spin-coating,Unknown,,False,0.98,22.5,0.76,16.9,K_F2hTdNZzhXrGKUSeRFwWYbWWPA
MAPbI3,MA,Pb,I,1.6,TiO2-c,Spiro-MeOTAD,MoO3 | Ag,Chlorobenzene,DMF; GBL,False,100.0,Spin-coating,N2,0.09,False,1.02,22.5,0.63,14.46,K_JEIq8PZ7Li3JimT0owWKXZ6ESe
MAPbI3,MA,Pb,I,1.6,TiO2-c,Spiro-MeOTAD,Ag,Toluene,Dimethylacetamide; NMP,False,105.0,Spin-coating,Unknown,0.09,False,1.01,21.8,0.62,13.6,K_S1jq5L_hOgWcH88MJw9pF7Si_y
MAPbI3,MA,Pb,I,1.6,TiO2-c | TiO2-mp,Spiro-MeOTAD,Ag,Chlorobenzene,DMSO,False,100.0,spin-coatng,Unknown,0.09,False,1.11,21.2,0.7070000000000001,16.62,K_WdtoUgA3wno1YHFk93S30Xy2YH
FA0.3MA0.7PbBr0.15I2.85,FA; MA,Pb,Br; I,,SnO2-c | C60,DTPC8-ThDTPA,Au,Diethyl ether,DMF; DMSO,False,100.0,Spin-coating,N2,0.08,False,1.094,22.7,0.773,19.2,K_cbcl_JYDpMcAVvxGLg5UaM0iSZ
MAPbI3,MA,Pb,I,1.6,PCBM-60,NiO-np,Ag,Chlorobenzene,DMF; DMSO,False,100.0,Spin-coating,N2,0.07,False,1.07,20.58,0.748,11.13,K_jqL9IYTAFKIhZxAw4BQEacjeFZ
MAPbI3,MA,Pb,I,1.6,PCBM-70 | TiO2-c,PEDOT:PSS,Al,Toluene,DMSO; GBL,False,100.0,Spin-coating,Unknown,0.1,False,0.94,21.65,0.76,15.46,K_upAUImfnyNEaENzXjYkcoe229q
MAPbI3,MA,Pb,I,1.6,TiO2-c | TiO2-mp,OMeTPA-FA,Au,Unknown,DMF >> IPA,False,70.0 >> 70.0,Spin-coating >> CBD,Air >> Air,0.16,False,0.905,19.42,0.63,11.07,K_yImlHRVYTve1gFHK_mqtgAqpCs
MAPbI3,MA,Pb,I,1.6,TiO2-c | TiO2-mp,none,Carbon,Unknown,DMF; DMSO >> IPA,False,70.0 >> 100.0,Spin-coating >> CBD,Air >> Air,0.1,False,0.92,17.94,0.606,10.02,Ka9D2pIIq5TODcZeKM2eHwh5isnr
MAPbI3,MA,Pb,I,1.6,ITCPTC-Se | Rhodamine 101 | LiF,P3CT-Na,Ag,Chlorobenzene,DMF; DMSO,False,60; 80,Spin-coating,N2,0.09,False,1.03,21.24,0.74,16.12,KaHirDAS9OutRqkzDP_z3sKvd8uI
MAPbI3,MA,Pb,I,1.6,TiO2-c | TiO2-mp | ZrO2-mp,none,Carbon,Unknown,GBL,False,60.0,Drop-infiltration,Air,0.1,False,0.87,18.18,0.452,7.15,KaPITlr0XJBMCpWEjrTnpInwnVMY
Cs0.17FA0.83PbBr0.51I2.49,Cs; FA,Pb,Br; I,,TiO2-c | TiO2-mp,Spiro-MeOTAD,Au,Chlorobenzene,DMSO >> DMF; DMSO,False,100.0,Spin-coating,N2,0.1,False,0.98,17.53,0.5710000000000001,9.82,KaVi8_vVv79ica4hb1cJAl0ZlJk7
Cs0.05FA0.79MA0.16PbI3,Cs; FA; MA,Pb,I,1.61,TiO2-c,Spiro-MeOTAD,Au,Chlorobenzene,DMF; DMSO,False,120,Spin-coating,Dry air,0.09,False,0.99,25.39,0.72,18.23,KaYS13H4vTGVXoEaloDbqhoAXzbO
FA0.83MA0.17PbBr0.51I2.49,FA; MA,Pb,Br; I,1.61,TiO2-c | TiO2-mp,PTAA,Au,Chlorobenzene,DMF; DMSO,False,110,Spin-coating,N2,0.09,False,1.1,22.24,0.715,16.6,Kabj_QdoE_HjrS7ue2838cMRPL-H
MAPbI3,MA,Pb,I,1.59,TiO2-c | TiO2-mp,Spiro-MeOTAD,Au,Chlorobenzene,DMF; DMSO,False,100,Spin-coating,N2,0.1,False,,,,13.4,Kaq9PWffQU4_KKJ1R7aDJTIwLSqd
MAPbI3,MA,Pb,I,1.6,TiO2-c | TiO2-mp,Spiro-MeOTAD,Ag,Ethyl ether,DMF; DMSO,False,100,Spin-coating,Air,0.07,False,1.061,21.32,0.684,15.47,KaqmN1YvlW04kf9PYy3YZ1BLC60r
MAPbI3,MA,Pb,I,1.6,PCBM-60,PEDOT:PSS,Ca | Al,Unknown,DMF >> IPA,False,70 >> 100,Spin-coating >> Spin-coating,Unknown,0.1,False,0.91,14.18,0.604,7.64,KaryPvMtLKrMKr8Dge2eLcj5LNQ_
MAPbI3,MA,Pb,I,1.6,PCBM-60 | C60 | BCP,PEDOT:PSS,Al,Unknown,DMF,False,100.0,Spray-coating,N2,0.1,False,0.92,12.77,0.59,7.03,Kat5kPCOVNth3LtMtHXkPjf4Jpxr
Cs0.05FA0.79MA0.16PbBr0.51I2.49 | CsPbI3,Cs; FA; MA | Cs,Pb | Pb,Br; I | I,,C60 | BCP,PTAA,Cu,Chlorobenzene,DMF; DMSO >> Toluene,False,100.0 >> Unknown,Spin-coating >> Spin-coating,N2 >> Air,0.07,False,1.5,22.96,0.78,20.6,Kb1Fdd_G8FC_9hmfmxLC5YAX1wF3
MAPbI3,MA,Pb,I,1.6,TiO2-c,Spiro-MeOTAD,Au,Unknown,DMF; DMSO >> IPA,False,Unknown >> 150.0,Spin-coating >> Spin-coating,Unknown,0.1,False,1.05,23.21,0.72,17.64,Kb4Et4L4oPsbCh6hyZoCMD9UUaoN
MAPbI3,MA,Pb,I,1.6,TiO2-c | TiO2-mp,Spiro-MeOTAD,Au,Unknown,Unknown,False,Unknown >> 100,Spin-coating >> Spin-coating,Unknown,0.16,False,0.909,12.8,0.7959999999999999,9.26,KbHJCDCXeb2BlPA1hRUwrvhpiOAR
MAPbI3,MA,Pb,I,1.6,TiO2-c,Spiro-MeOTAD,Au,Toluene,DMSO; GBL,False,100.0,Spin-coating,N2,0.09,False,1.06,20.01,0.65,14.05,KbLSrTXJOab6HQ54vE8YTNKHQJUP
MAPbI3,MA,Pb,I,1.6,C60 | BCP,NiO-np,Ag,Chlorobenzene,DMF,False,100.0,Spin-coating,Unknown,0.06,False,1.09,22.44,0.8009999999999999,19.56,Kb_b7Ew4Of0m9bQ_-xHoYD9lipRK
FA0.75MA0.25PbBr0.5I2.5,FA; MA,Pb,Br; I,,TiO2-c,Spiro-MeOTAD,Au,Chlorobenzene,DMF; DMSO,False,100.0,Spin-coating,Ar,0.09,False,1.0,14.0,0.56,7.8,KboZNsYtJOprBDw-22CCSfPbdR-G
Cs0.17FA0.83PbBr0.75I2.25,Cs; FA,Pb,Br; I,,TiO2-c | PCBM-60,Spiro-MeOTAD,Au,Air,DMF,False,25; 70,Spin-coating,Air,0.1,False,1.07,20.67,0.76,16.92,KbzqP6oF-REvA7DbOiP-1OXToUrb
MAPbI3,MA,Pb,I,1.55,TiO2-c | TiO2-mp,Spiro-MeOTAD,Ag,Chlorobenzene,DMF; DMSO,False,100.0,Spin-coating,Unknown,0.12,False,1.085,24.03,0.7190000000000001,18.75,Kc8-SPUVaW4Gh4zoISlKYKFOJchU
FA0.8MA0.2PbBr0.2I0.8,FA; MA,Pb,Br; I,,PCBM-60,PEDOT:PSS,Al,Diethyl ether,DMF; DMSO,False,150,Spin-coating,Air,0.096,False,1.1,22.9,0.792,20.0,KcNrkZt8RUBSQ8LGTwS6qbJW2Rjy
FA0.85MA0.15PbBr0.45I2.55,FA; MA,Pb,Br; I,1.6,TiO2-c | TiO2-mp,Spiro-MeOTAD,Au,Chlorobenzene,DMF; DMSO,False,100.0,Spin-coating,Ar,0.1,False,0.99,21.69,0.5870000000000001,12.6,KcTLBJqDOs9N3GVEj43VDyMmUFJ9
FA0.81MA0.19PbBr0.54I2.46,FA; MA,Pb,Br; I,1.62,TiO2-c | TiO2-mp,Spiro-MeOTAD,Au,Chlorobenzene,DMF; DMSO,False,100.0,Spin-coating,N2,0.16,False,1.16,19.1,0.62,13.7,KcYNOfhvQZin9faMT5ma7flroKXr
MAPbI3,MA,Pb,I,1.6,PCBM-60,NiO-c,Al,Unknown,DMF,False,150.0,Spin-coating,Ar,0.5,False,1.05,21.5,0.62,14.0,Kc_I3VCeAYNZnvhus4Voa-yw8Ng3
MAPbI3,MA,Pb,I,1.6,TiO2-c | PCBA,Spiro-MeOTAD,Au,Toluene,DMF,False,100.0,Spin-coating,N2,0.04,False,1.0,18.97,0.662,12.6,Kcfu-0-QazMkYiepuocT1UaD9ZN_
MAPbI3,MA,Pb,I,1.6,C60,H2,Au,Toluene,DMF; DMSO,False,100.0,Spin-coating,Unknown,0.04,False,0.988,21.8,0.5,11.4,KcmJtpcn5ZHVHBDmVK8W8axBLUoP
MAPbI3,MA,Pb,I,1.6,TiO2-c | TiO2-mp | Al2O3-mp,none,Carbon,Unknown,DMF >> IPA,False,70 >> Unknown,Drop-infiltration >> CBD,Air >> Air,0.196,False,0.889,20.26,0.55,9.9,KczMN8MHx9zuEElVQmANyzrjGBB9
FA0.5MA0.5PbBr0.45I2.55,FA; MA,Pb,Br; I,,TiO2-c,Spiro-MeOTAD,Au,Unknown,DMF; DMSO >> IPA,False,150.0 >> 110.0,Spin-coating >> Spin-coating,N2 >> N2,0.1,False,1.05,20.36,0.64,13.74,Kd6EFJ4I8n1ubVhHJNoF57LUHCXp
MAPbI3,MA,Pb,I,1.6,TiO2-c | TiO2-mp,Spiro-MeOTAD,Au,Diethyl ether,DMF; DMSO,False,60; 100,Spin-coating,Air,0.1,False,1.07,22.05,0.74,17.3,KdAjPBpOSDabQeJ6cKGG7mt2yDDC
MAPbI3,MA,Pb,I,1.6,TiO2-c | TiO2-mp,Spiro-MeOTAD,Au,Unknown,DMF; DMSO >> IPA,True,Unknown >> 105.0,Spin-coating >> CBD,Air >> Air,0.1,False,1.01,20.77,0.71,14.92,KdCgu10aTArgo9W5WzQqcJ5gyz_z
MAPbI3,MA,Pb,I,1.61,TiO2-c | TiO2-mp,none,Au,Unknown,DMF >> IPA,False,Unknown >> 90,Spin-coating >> CBD,Air >> Air,0.08,False,0.948,16.0,0.69,10.47,KdI7F9Cbf51WUoXtBYY4dk_X9ilT
(HEA)2Cs1.9FA17.1Pb20Br0I63,(HEA); Cs; FA,Pb,Br; I,1.56,TiO2-c | TiO2-mp,Spiro-MeOTAD,Au,Chlorobenzene,DMF; DMSO,False,105.0,Spin-coating,Unknown,0.09,False,1.06,21.72,0.7240000000000001,18.21,KdJRgEq7ZKjZvAeELdTeNbAP8x6_
MAPbI3,MA,Pb,I,1.6,TPA-3CN | BCP,NiO-c,Al,Chlorobenzene,DMF; DMSO,False,100.0,Spin-coating,N2,0.09,False,1.02,20.0,0.69,14.1,KdQxwulm26Zvq2qzEO2CvaL8LnVA
Cs0.05FA0.8MA0.15PbBr0.42I2.58,Cs; FA; MA,Pb,Br; I,,C60 | BCP,NiO-c,Ag,Chlorobenzene,DMF; DMSO,False,105,Spin-coating,Air,0.1,False,,,,17.1,KdT2VC2Q5jB0kteT1LKTm3w5EZeO
(PEA)0.4FA0.6PbI3,(PEA); FA,Pb,I,,PCBM-60 | bis-C60,NiO-c,Ag,Unknown,DMF >> DMSO >> IPA,False,70 >> 150,Spin-coating >> Spin-coating,N2 >> N2,0.0314,False,1.04,22.08,0.77,17.3,KdYCmWAuqCnMRSMLTYeBzerFguI1
MAPbI3,MA,Pb,I,,TiO2-c | TiO2-mp,BTBDT,Ag,Chlorobenzene,DMF; DMSO,False,120,Spin-coating,N2,0.12,False,0.95,24.68,0.723,16.96,KdbtzaQ5DBPXVCyOTXX0DMDyThDm
MAPbI3,MA,Pb,I,1.6,TiO2-c | TiO2-mp,Spiro-MeOTAD,Au,Unknown,DMF; DMSO,False,Unknown,Spin-coating,Unknown,0.1,False,1.068,21.23,0.7,16.12,Kdj9dQfYBeUqJEvslFsjFAwIC5Iw
Cs0.05FA0.76MA0.19PbI3,Cs; FA; MA,Pb,I,,TiO2-c | Al2O3-mp,NiO-mp,Carbon,Unknown,DMF >> IPA,False,70.0 >> 100.0,Drop-infiltration >> CBD,Air >> Air,0.129,False,0.846,17.5,0.6,8.96,KeK4_U8A-X1DPYQTTBi_b-pymzqR
FA0.85MA0.15PbBr0.45I2.55,FA; MA,Pb,Br; I,,TiO2-c | TiO2-mp,Spiro-MeOTAD,Au,Chlorobenzene,DMF; DMSO,False,100.0,Spin-coating,Ar,0.126,False,1.04,19.9,0.52,10.5,KeQz5eb9CY4rfaa0SZbwfJDXHJ2b
FA0.85MA0.15PbBr0.45I2.55,FA; MA,Pb,Br; I,,TiO2-c | TiO2-mp,Y4,Au,Chlorobenzene,DMF; DMSO,False,100.0,Spin-coating,N2,0.126,False,1.01,20.13,0.79,16.05,KebGuIZ7rC-F5xdzLttYVKs2c6cQ
MAPbI3,MA,Pb,I,1.6,Graphene oxide; TiO2-c,Graphene oxide,Al,Chlorobenzene,DMSO,False,90.0,Spin-coating,Unknown,0.15,False,0.91,15.6,0.72,10.2,KedZ2UADl2yjYgwabaEL7bPwPwbz
MAPbI3,MA,Pb,I,1.6,TiO2-c,Spiro-MeOTAD,Au,Unknown,DMF,False,100.0,Spin-coating,Unknown,0.06,False,0.82,22.21,0.54,9.88,KeojlLm6adWlEdiQtITGgzv3B9v5
MAPb0.999Sb0.001I3,MA,Pb; Sb,I,,none,Spiro-MeOTAD,Ag,Unknown,DMF,False,Unknown,Spin-coating,N2,0.04,False,0.89,16.71,0.586,8.71,Kes7AM94BXgBS228rmgNIgkV8Nio
MAPbI3,MA,Pb,I,1.6,C60 | BCP,NiO-c,Al,N2,DMSO; GBL,False,100.0,Spin-coating,N2,0.06,False,0.99,19.68,0.76,14.72,KesDMXj6x_Y5gmHprbKjRTjahe1_
MAPbI3,MA,Pb,I,1.63,PCBM-60 | BCP,PEDOT:PSS,Ag,Chlorobenzene,DMSO; GBL,False,Unknown,Spin-coating,N2,0.0314,False,0.89,14.0,0.75,9.35,KetDvCygotd-u9T6SnyDRO6fgCeA
MAPbI3,MA,Pb,I,1.6,TiO2-c | TiO2-mp,MoS2 | Spiro-MeOTAD,Au,Toluene,DMSO,False,100.0,Spin-coating,Unknown,0.1,False,0.938,21.09,0.662,13.09,KeuVnAxy-MYyMJMRE-OW8bu5EFYS
MAPbI3,MA,Pb,I,1.6,PCBM-60 | LiF,PEDOT:PSS,Al,Dichloromethane,DMSO; GBL,False,100.0,Spin-coating,N2,0.04,False,1.08,12.8,0.63,8.7,Kewikrw-Se1TcUfdX_LbI6vLgLjB
MAPbI3,MA,Pb,I,1.6,PCBM-60 | C60 | BCP,PEDOT:PSS,Al,Unknown,DMF,False,100.0,Spin-coating,N2,0.06,False,0.86,11.2,0.737,7.1,Kf0I_GhTnLGWMQlVf5cZDIpJn_LR
MAPbI3,MA,Pb,I,1.6,TiO2-c | TiO2-mp | ZrO2-mp,none,Carbon,Unknown,DMF,False,100.0,Doctor blading,Unknown,0.04,False,0.88,15.4,0.56,7.59,Kf0s2CoW28tvCIU7Amak3t-ONd3D
MAPbI3,MA,Pb,I,1.6,TiO2-c | TiO2-mp,Spiro-MeOTAD,Au,Unknown,DMF,False,120.0,Spin-coating,Unknown,0.1,False,0.605,18.3,0.64,7.1,Kf4DUBZXFX_HlRG2E0DGm3D6sc9C
FA0.6MA0.4PbBr1.2I1.8,FA; MA,Pb,Br; I,,C60 | BCP,PEDOT:PSS,Ag,Toluene,DMSO; GBL,False,100.0,Spin-coating,Unknown,0.1,False,0.9,17.63,0.529,9.41,KfC4a0ikuB4CkZxxLnXqqlRPqgRN
Cs0.1FA0.75MA0.15nanPbBr0.33I0.66,Cs; FA; MA; nan,Pb,Br; I,1.73,TiO2-c; SnO2-np,Spiro-MeOTAD,,,,False,,,,,False,1.19,18.9,0.78,17.54,KfGWLDwAnB_uPsc-e4SRpLFuX8h6
MAPbI3,MA,Pb,I,1.53,TiO2-c | TiO2-mp,Spiro-MeOTAD,Au,Unknown,DMF >> none,False,110.0 >> 145.0,Spin-coating >> Gas reaction,Air >> Air; MAI,0.1,False,0.97,18.34,0.73,12.94,KfIAC_r9oygUVzc50smAG4XPFjDv
FA0.85MA0.15PbBr0.45I2.55,FA; MA,Pb,Br; I,,TiO2-c | TiO2-mp,Spiro-MeOTAD,Au,Chlorobenzene,DMF; DMSO,False,105.0,Spin-coating,Dry air,0.09,False,1.08,22.58,0.7390000000000001,18.09,KfQdkNX-3PEQzL7ncvWLvCM1Yp0V
MAPbI3,MA,Pb,I,1.6,PTEG-1,NiO-c,Ag,Unknown,DMSO; GBL,False,100.0,Spin-coating,N2,0.1,False,1.12,22.9,0.63,16.1,KfSBMGy2_YJvo5bMBBB8NYl-Z6SN
FA0.3MA0.7PbBr0.9I2.1,FA; MA,Pb,Br; I,,SnO2-np,Spiro-MeOTAD,Au,Chlorobenzene,DMF; DMSO,False,100.0,Spin-coating,N2,0.09,False,1.08,23.4,0.74,19.59,KfvnYnCDqWSxo4hOse9-GMEgaLfQ
MAPbI3,MA,Pb,I,1.6,TiO2-c | TiO2-mp | Al2O3-mp,NiO-mp,Carbon,Unknown,DMF >> IPA,False,25 >> 70,Drop-infiltration >> CBD,N2 >> N2,0.1,False,,,,12.12,KfztegcFOCLugozrYaIJGiHPwr1u
