Repository: GouravSidana/firstML

# firstML
My first Machine Learning Project

File: filtered_perovskite.csv (part 54 of 155)
Formula,A_ion,B_ion,X_ion,Bandgap,ETL,HTL,Backcontact,Antisolvent,Solvent,Solv_annel,Anneal_temp,Dep_procedure,Synth_atm,Cell_area,Is_module,Voc,Jsc,FF,PCE,entry_id
MAPbI3,MA,Pb,I,1.6,PCBM-60 | C60,NiO-c,Ag,Toluene,DMSO; GBL >> IPA,False,100.0,Spin-coating >> Spin-coating,N2 >> N2,0.0314,False,1.1,12.1,0.72,9.75,KgDpaPVyIHgghY-Poz1aWjjlXC3q
Cs0.05FA0.81MA0.14PbBr0.45I2.55,Cs; FA; MA,Pb,Br; I,,TiO2-c | TiO2-mp,CuSCN,Au,Diethyl ether,DMF; DMSO,False,150.0,Spin-coating,Unknown,0.096,False,1.04,23.1,0.753,15.9,KgHi2D_9SYKJlbJqHOIihuaXD_jS
MAPbI3,MA,Pb,I,1.6,TiO2-c | TiO2-mp,Spiro-MeOTAD,Ag,Unknown,DMF; DMSO >> IPA,False,Unknown >> 100,Spin-coating >> Spin-coating,Unknown,0.09,False,1.02,21.02,0.66,14.15,KgNTH4Bk-Mc9Jm4QRN2R6jKpwSXL
MAPbI3,MA,Pb,I,1.6,PCBM-60 | PN4N,PEDOT:PSS,Al,Unknown,DMF,False,100.0,Spin-coating,Unknown,0.16,False,0.92,20.18,0.68,12.6,KgQxqCuKu08Moadu6i_HMH6QfShV
Cs0.05FA0.79MA0.16PbBr0.51I2.49,Cs; FA; MA,Pb,Br; I,,TiO2-c | TiO2-mp,CuSCN,Au,Chlorobenzene,DMF; DMSO,False,100.0,Spin-coating,Dry air,0.16,False,1.036,21.6,0.71,16.2,KgapNvjy6s5iRKZ3SjR5MYM6D8a9
MAPbI3,MA,Pb,I,1.6,PCBM-60,PEDOT:PSS,Al,Antisolvent,DMF; DMSO,False,Unknown,Spin-coating,N2,0.04,False,0.95,22.09,0.83,17.51,KgazDMXFVp29skDYbIVO3HZEltWe
MAPbI3,MA,Pb,I,1.6,TiO2-c,Spiro-MeOTAD,Au,Unknown,DMF >> IPA,False,Unknown >> 70.0,Spin-coating >> Spin-coating,N2 >> N2,0.04,False,1.09,13.56,0.624,9.2,Kgb4yfWPXAynb55032OD_OM97cUk
MAPbI3,MA,Pb,I,1.57,TiO2-c | TiO2-mp,Spiro-MeOTAD,Ag,Unknown,DMF; DMSO >> IPA,False,105.0 >> 105.0,Spin-coating >> Spin-coating,Air >> Air,0.09,False,0.98,21.9,0.67,14.38,Kgd-hkIn-QfA8hdnlIDsrCAxJCGX
Cs0.2FA0.8PbI3,Cs; FA,Pb,I,1.59,TiO2-c | TiO2-mp,Spiro-MeOTAD,Au,Chlorobenzene,DMF; DMSO,False,150.0,Spin-coating,Dry air,0.16,False,1.04,24.51,0.755,19.33,KgjGayNi-JDTe_QjeTiC5OKCJW-f
MAPbI3,MA,Pb,I,1.6,TiO2-c | TiO2-mp,Spiro-MeOTAD,Au,Chlorobenzene,DMF; DMSO,False,70.0,Spin-coating,N2,0.1,False,1.09,19.94,0.71,15.36,Kgk5Ax-INoYPV6UfNTbWYm8TpuMp
GU0.15MA0.85PbI3,GU; MA,Pb,I,,TiO2-c | TiO2-mp,Spiro-MeOTAD,Au,Chlorobenzene,DMSO,False,100.0,Spin-coating,Unknown,0.16,False,1.07,22.34,0.795,18.99,KgqYhNEyVtLzaVo_tM859zmJn9aw
CsPbBrI2,Cs,Pb,Br; I,1.82,TiO2-c,P3HT,Au,MeOAc,Toluene >> IPA,False,265.0 >> 100.0,Spin-coating >> Dipp-coating,Air,0.05,False,1.27,12.9,0.631,10.34,Kh3105i3f-LTQ0OJIqHR7sJw5qrQ
FA0.83MA0.17PbBr0.51I2.49,FA; MA,Pb,Br; I,1.62,TiO2-c | TiO2-mp,Spiro-MeOTAD,Au,Chlorobenzene,DMF; DMSO,False,100.0,Spin-coating,Unknown,0.1,False,1.06,20.4,0.73,15.63,Kh41aUQ4085LHWDHEam_y6K3fJP3
MAPbI3,MA,Pb,I,1.6,PEIE | PCBM-60,Spiro-MeOTAD,Au,Unknown,DMF; DMSO >> IPA,False,Unknown >> 100.0,Spin-coating >> Spin-coating,Unknown,0.13,False,1.07,20.6,0.7490000000000001,16.5,Kh6cgaWXGQG0OtAB2Fow64AKfHzh
MAPbI3,MA,Pb,I,1.59,PCBM-60 | BCP,NiO-np,Ag,Toluene,DMF; DMSO,False,100,Spin-coating,N2,0.046,False,1.085,19.609,0.757,16.11,KhJZHK8UMCQw2sNFzssOxjxuGpzU
MAPbI3,MA,Pb,I,1.6,ICBA | C60 | BCP,PEDOT:PSS,Al,Unknown,DMF,False,100.0,Spin-coating,N2,0.06,False,1.02,12.5,0.638,8.14,KhNDBBrDdhG2v5ELl1OU8EpUNHRA
Cs0.05FA0.79MA0.16PbBr0.51I2.49,Cs; FA; MA,Pb,Br; I,,SnO2-c | PCBM-60,M113,Au,Chlorobenzene,DMF; DMSO,False,100,Spin-coating,N2,0.1,False,1.012,21.97,0.6679999999999999,14.86,KhO7VFYKVSAhfHfOvp78t1Fmxoq6
Cs0.15FA0.85PbBr0.6I2.4,Cs; FA,Pb,Br; I,,PCBM-60; TDPP-CN4 | BCP,PEDOT:PSS,Ag,Anisole; Chlorobenzene,DMF; DMSO,False,100.0,Spin-coating,Air,0.919,False,0.83,14.8,0.747,9.11,KhidCwi0CiuFmPpwetJijocJoM-t
CsFAPbBrI,Cs; FA,Pb,Br; I,1.69,C60 | TmPyPB,Spiro-TTB,Ag,Unknown,none >> Ethanol,False,Unknown >> 150,Co-evaporation >> Spin-coating,Vacuum >> N2,0.1,False,1.107,18.09,0.741,14.6,KhoW3ke7oRC-4wGQgP9YDO4Q5nKk
Cs0.05FA0.79MA0.16PbBr0.51I2.49,Cs; FA; MA,Pb,Br; I,,TiO2-c,Spiro-MeOTAD,Au,Chlorobenzene,DMSO,False,100,Spin-coating,Unknown,0.125,False,1.06,21.26,0.71,16.01,KhtPDrR9YLVzDC80zkdVQ9539oZn
Cs0.05FA0.81MA0.14PbBr0.51I2.49,Cs; FA; MA,Pb,Br; I,,TiO2-c | TiO2-mp,CuSCN,Carbon,Chlorobenzene,DMF; DMSO,False,100,Spin-coating,N2,0.067,False,0.97,22.4,0.601,13.09,KhxV88GItdYyoR2iid6C8F8vwlla
MAPbI3,MA,Pb,I,1.6,TiO2-c,Spiro-MeOTAD,Au,Unknown,DMF; Tetrahydrothiophene-1-oxide,False,25; 130,Spin-coating,Unknown,0.083,False,1.02,21.7,0.605,13.15,Ki7NrpYbmF92Z4nizubbbBCj9MkL
MAPbI3,MA,Pb,I,1.6,TiO2-c | TiO2-mp,none,Carbon,Ethyl acetate,DMF; DMSO,False,100.0,Spin-coating,Air,0.1,False,0.77,23.93,0.39,7.17,KiCGJTFEcziDlLKT_j8dY2Cm0wQM
MAPbI3,MA,Pb,I,1.6,PCBM-60,PEDOT:PSS,Al,Unknown,DMF; DMSO,False,190.0,Spin-coating,Unknown,0.06,False,,,,11.02,KiCxYunzN2_MYLNitshAEC9_ihqC
MAPbI3,MA,Pb,I,1.6,TiO2-c | TiO2-mp | Al2O3-mp,none,Carbon,Unknown,DMF >> IPA,True,70.0 >> 70.0,Dropcasting >> CBD,N2 >> N2,0.09,False,0.9,20.7,0.66,12.3,KiE0UABAz3_enihN90L__kj9LYzX
MAPbI3,MA,Pb,I,1.6,TiO2-c | TiO2-mp,P3HT,PEDOT:PSS,Toluene,DMSO; GBL,False,100.0,Spin-coating,N2,0.04,False,0.99,15.6,0.7,10.9,KiHRf-dhKJrHlyVs-9gj6J9GQCrb
MAPbI3,MA,Pb,I,1.55,TiO2-c | TiO2; CoCr-mp,Spiro-MeOTAD,Au,Unknown,DMF >> none,False,70.0 >> 150.0,Spin-coating >> Closed space sublimation,Air >> Air; MAI,0.09,False,0.85,13.1,0.63,7.09,KiNbqWl4i8Zzf0JNDFkbcapatQhI
MAPbI3,MA,Pb,I,1.6,TiO2-c | TiO2-mp,Spiro-MeOTAD,Au,Diethyl ether,DMF; DMSO,False,100.0,Spin-coating,N2,0.16,False,0.998,16.0,0.66,11.8,KiNe34--jgXE9TEIfq5nx95rQUe1
Cs0.05FA0.8075MA0.1425PbBr0.3I2.7,Cs; FA; MA,Pb,Br; I,,PCBM-60 | BCP,P1-2,Ag,Toluene,DMF; DMSO,False,100.0,Spin-coating,N2,0.1,False,1.08,21.6,0.78,16.9,KiZACbTh1JFiv7zooQi5Rx0vZeTu
(AVA)0.05MA0.95PbI3,(AVA); MA,Pb,I,,TiO2-mp | ZrO2-mp,none,Carbon | Galinstan,Unknown,GBL,False,50.0,Drop-infiltration,Unknown,0.1,False,0.91,21.85,0.679,13.3,KifcUaUe_GHubSSCGqby25egN6Om
MAPbI3,MA,Pb,I,1.6,PCBM-60,PEDOT:PSS,Ag,Unknown,DMF,False,100.0,Spin-coating,N2,0.0725,False,0.94,19.84,0.67,12.5,KigBvSB3NvMNktH3883hM2GRW9oY
MAPbI3,MA,Pb,I,1.6,TiO2-c | Au@TiO2-np; TiO2-mp,Spiro-MeOTAD,Ag,Unknown,Unknown,False,100.0,Spin-coating,Unknown,0.07,False,1.09,21.08,0.754,17.32,KimUjw0t8wA3mhA-I0XbSAC4CDtp
MAPbI3,MA,Pb,I,1.6,TiO2-c,Spiro-MeOTAD,MoO3 | Ag,Chlorobenzene,DMSO; GBL,False,100,Spin-coating,Air,0.09,False,1.08,23.67,0.73,18.74,KjHXHCZ5_3h9Q3x_eChxI3y10oXM
FA0.85MA0.15PbI3,FA; MA,Pb,I,,SnO2-np,PEAI | Spiro-MeOTAD,Au,Unknown,DMF; DMSO >> IPA,False,70.0 >> 150.0,Spin-coating >> Spin-coating,N2 >> N2,0.0739,False,1.16,24.64,0.7959999999999999,22.75,KjVqwJLXCn3Rgv5o823q-oQfLX40
MAPbI3,MA,Pb,I,1.59,TiO2-c | TiO2-c,Spiro-MeOTAD,Ag,Unknown,Unknown,False,105,Spin-coating,N2,0.15,False,1.01,19.6,0.715,15.2,KjX4tWoWMFCLAQGRU5oFDxH7hqfU
MAPbI3,MA,Pb,I,1.6,TiO2-c | TiO2-mp | ZrO2-mp,NiO-mp,Carbon,N2,DMF; DMSO,False,60; 100,Drop-infiltration,N2,0.1,False,0.96,21.94,0.49,10.35,Kjwap-86-huFdDkOAvQyRA772a7x
MAPbI3,MA,Pb,I,1.6,PbS | PCBM-60,NiO-c,Al,Unknown,DMF >> IPA,False,Unknown >> 100,Spin-coating >> Spin-coating,N2 >> N2,0.1,False,0.87,18.7,0.502,7.9,KkAvZM9oPlYUg3pF4CnHO2zenReU
MAPbI3,MA,Pb,I,1.6,TiO2-c,Spiro-MeOTAD,MoO3 | Ag,Chlorobenzene,DMSO; GBL,False,100.0,Spin-coating,N2,0.09,False,1.05,22.1,0.73,16.83,KkFLW2sZ6uGslmn06uQ7h30NVL17
MAPbI3,MA,Pb,I,1.6,TiO2-c,Spiro-MeOTAD,Au,Chlorobenzene,DMF,False,130.0,Spin-coating,N2,0.12,False,1.01,17.06,0.5670000000000001,9.8,KkHu_fpqtes-RPmyCf95XZFUwDgs
MAPb0.6Sn0.4Br0.4I2.6,MA,Pb; Sn,Br; I,1.26,PCBM-60,PEDOT:PSS,Ag,Toluene,DMF; DMSO,False,80.0,Spin-coating,N2,0.04,False,0.8,23.38,0.716,13.4,KkMdwc6CKeoJFiygQctu7_bZBuvO
MAPbI3,MA,Pb,I,1.5,PCBM-60 | BCP,PEDOT:PSS,Ag,Unknown,DMF; DMSO,False,90.0,Doctor blading,Air,0.1,False,0.897,19.25,0.7,12.13,KkNhh5BUQZFFVmKsjn-WESf82LgC
MAPbI3,MA,Pb,I,1.6,PCBM-60,PEDOT:PSS,Ca | Al,Toluene,DMSO; GBL,False,100.0,Spin-coating,N2,0.05,False,0.81,22.6,0.579,10.6,KkRkVtpzW5uBC7XPDs6-Vd8G9fzi
MAPbI3,MA,Pb,I,1.63,TiO2-c,Spiro-MeOTAD,Au,Unknown,DMSO >> IPA,True,Unknown >> 100.0,Spin-coating >> CBD,N2 >> N2,0.1,False,1.092,21.68,0.685,16.11,KkX8nVGEInoEHN7vSrk_I7Y0apTs
MAPbI,MA,Pb,I,1.58,C60 | BCP,PTAA,Cu,Ethyl acetate,DMF; DMSO,False,100,Spin-coating,N2,0.16,False,1.036,19.234,0.721,14.36,Kkcms242ZMNu7aezinNS1J1pws4N
MAPbBr0.3I2.7,MA,Pb,Br; I,,TiO2-c | TiO2-mp,PTAA,Au,Unknown,GBL,False,60.0,Spin-coating,Unknown,0.096,False,1.0,18.6,0.626,11.7,Kkg5VrwRZ8JLhG4UN1NcXb-OwGHR
MAPbI3,MA,Pb,I,1.59,TiO2-c,Spiro-MeOTAD,Au,Unknown,DMSO >> IPA,False,Unknown >> 100,Spin-coating >> CBD,N2 >> N2,0.1,False,1.07,18.94,0.65,13.23,Kkn_zAek4fGxBYTU0NzQ37rpr-4r
MAPbI3,MA,Pb,I,1.6,TiO2-c,Spiro-MeOTAD,Au,Chlorobenzene,DMSO; GBL,False,50; 100,Spin-coating,N2,0.1,False,1.083,22.96,0.745,18.51,KkoKJhx51cZc2KD49u8nXqPSeyZr
Cs0.125FA0.875PbBr0.375I2.625,Cs; FA,Pb,Br; I,1.57,TiO2-c | TiO2-mp,Spiro-MeOTAD,Au,Diethyl ether,DMF; DMSO,False,140.0,Spin-coating,N2,0.125,False,1.082,21.36,0.7170000000000001,16.49,KkuByTrNM-Xl8p7GeMBoPJa17_du
MAPbI3,MA,Pb,I,1.6,PCBM-60 | TOPD,PEDOT:PSS,Ag,Chlorobenzene,DMF; DMSO,False,100.0,Spin-coating,N2,0.1,False,0.86,20.97,0.794,14.35,KlB5fjTPY0x5kx47i9deBXUHtzJN
MAPbI3,MA,Pb,I,1.6,TiO2-c | TiO2-mp,none,Carbon,Ethyl acetate,DMF; DMSO,False,100.0,Spin-coating,Air,0.1,False,0.72,25.98,0.46,8.45,KlSCyLc7cZViH9svejQZ7hJmrbc-
MAPbI3,MA,Pb,I,1.55,TiO2-c | TiO2-mp,none,Carbon,Chlorobenzene,DMF; DMSO,False,60.0; 100.0,Spin-coating,N2,0.04,False,0.975,21.49,0.621,13.01,KlUdN7_cyH0Qzl-tuRvX8phhEp2a
MAPbI3,MA,Pb,I,1.6,PCBM-60 | BCP,PEDOT:PSS,Al,Unknown,DMF,False,80,Spin-coating,N2,0.2,False,,,,16.91,Kljgo1nb6bz42H2rUdK49Q9iNQ-1
MAPbI3,MA,Pb,I,1.6,TiO2-c | TiO2-mp,B186,Au,Unknown,DMSO,False,105.0,Spin-coating,N2,0.1,False,0.96,19.6,0.7040000000000001,13.44,KlozbHfwGKUgM2dSkub3dT2XUThf
MAPbI3,MA,Pb,I,1.6,SnO2-np,P3HT,Au,Unknown,DMF,False,100.0,Spin-coating,N2,0.28,False,0.853,19.0,0.62,10.0,KlvT-TpBLhoNBpw1w-hVfgXo7xht
FA0.85MA0.15PbBr0.45I2.55,FA; MA,Pb,Br; I,,TiO2-c | TiO2-mp,ATT-OBu,Au,Chlorobenzene,DMF; DMSO,False,100.0,Spin-coating,Unknown,0.1,False,1.05,20.94,0.78,17.28,KmDOTUDvT3drtNmPzhwHNTgdtsbl
FAPbI3,FA,Pb,I,1.523,SnO2-np,Spiro-MeOTAD,Au,Vacuum,DMF; NNP,False,150.0,Spin-coating,Air,0.09,False,1.04,22.07,0.6829999999999999,15.68,KmMKSegvj8oY4kPFE9wgU0a7x0TS
MAPbI3,MA,Pb,I,1.6,TiO2-c | TiO2-mp | ZrO2-mp,none,Carbon,Unknown,GBL,False,60.0,Drop-infiltration,Ar,0.1,False,0.89,21.29,0.564,10.7,KmP6Lk7f_foRViXK0EyRdTscQJ2S
Cs0.05FA0.79MA0.16PbBr0.51I2.49,Cs; FA; MA,Pb,Br; I,,SnO2-np,Spiro-MeOTAD,Au,Chlorobenzene,DMF; DMSO,False,100.0,Spin-coating,N2,0.17,False,1.53,22.31,0.7909999999999999,20.33,KmlqeJ9uc9ub1IkwI2LY4c6jnt7H
MAPbI3,MA,Pb,I,1.6,PCBM-60,PEDOT:PSS,Al,Chlorobenzene,DMSO; GBL,False,100.0,Spin-coating,N2,0.1,False,0.875,12.58,0.728,8.01,KmzEclJckoCqh4r4bFhluomPEApo
MAPbI3,MA,Pb,I,1.5,SnO2-c | SnO2-mp,Spiro-MeOTAD,Ag,Unknown,DMF,False,100.0,Spin-coating,N2,0.045,False,1.01,21.1,0.555,11.85,KnpnQyuAboJ9KepJpE6yZ_seNURJ
MAPbI3,MA,Pb,I,1.6,TiO2-c,Spiro-MeOTAD,Au,Chlorobenzene,DMSO; GBL,False,100.0,Spin-coating,N2,0.096,False,1.137,22.3,0.8220000000000001,20.8,Knu1WQc40RfSvyPNjBNeI0K1ucO3
MAPbI3,MA,Pb,I,1.6,TiO2-c | TiO2-mp,Spiro-MeOTAD,Au,Unknown,DMF >> IPA,False,70.0 >> 100.0,Spin-coating >> CBD,Unknown,0.2,False,1.05,18.41,0.672,13.0,Ko5WnbnC8vysuJwSkPGHRoos-HM6
MAPbI3,MA,Pb,I,1.6,ZnO-c,Spiro-MeOTAD,Au,N2,DMF >> IPA,False,Unknown >> 70.0,Spin-coating >> CBD,N2 >> N2,0.1,False,0.994,22.1,0.585,12.9,Ko7Q-e9jMSdoF-7IAlstRejYMICJ
MAPbI3,MA,Pb,I,1.6,TiO2-c,Spiro-MeOTAD,Au,Unknown,DMF,False,70.0,Spin-coating,N2,0.049,False,1.09,18.0,0.69,14.4,KoFdKO0Juky24ul0FwOlEKNZ_mpl
MAPbI3,MA,Pb,I,1.6,TiO2-c | TiO2-mp,Spiro-MeOTAD,Au,Unknown,DMF >> IPA,False,60.0 >> 100.0,Spin-coating >> Spin-coating,N2 >> N2,0.25,False,1.04,21.4,0.59,13.13,KoNXieZwCiKtP4DfSu-vOFmxw0ar
MAPbI3,MA,Pb,I,1.6,PCBM-60 | BCP,PEDOT:PSS,Au,Toluene,DMSO; GBL,False,100.0,Spin-coating,N2,0.1,False,0.91,17.53,0.736,11.68,KoVgnCkZLnkdKmEQh65tOzuMz4nt
MAPbI3,MA,Pb,I,1.6,BCP; PCBM-60,PEDOT:PSS,Ag,Unknown,Unknown,False,90.0,Spin-coating,Unknown,0.1,False,0.94,20.49,0.7440000000000001,14.34,KofHnNCQC30Tm2CekAkElA9LHuc2
MAPb(Br0.7I0.3)xCl3-x,MA,Pb,Br; I,1.97,PCBM-60 | PN4N,PEDOT:PSS | PTPADCF3FSONa,Ag,Unknown,DMF,False,100.0,Spin-coating,Ar,0.04,False,1.34,9.7,0.789,10.2,Kp9RD3GlteTULbRcAIGFKYyGjpM3
FA0.85MA0.15PbBr0.51I2.49,FA; MA,Pb,Br; I,,TiO2-c | TiO2-mp,PTAA,Au,Ethyl ether,Unknown,False,150.0,Spin-coating,Unknown,0.1,False,1.1,23.4,0.8270000000000001,21.3,Kp9SVAqF4vXPafnh8JAupbd3Spcr
FA0.8MA0.2PbBr0.6I2.4,FA; MA,Pb,Br; I,,SnO2-np,Spiro-MeOTAD,Au,Unknown,DMF; DMSO >> IPA,False,70 >> 140,Spin-coating >> Spin-coating,Unknown,,False,1.13,23.51,0.737,18.9,KpPYl894DNlsv4H8Au9JI0h_LtzI
MAPbBr0.5I2.5,MA,Pb,Br; I,,C60,Spiro-MeOTAD,MoO3 | Au | MoO3,Diethyl ether,DMF; DMSO,False,100,Spin-coating,N2,0.0757,False,1.07,17.6,0.7190000000000001,13.54,KpQYroQOh-kq-9cBoKpziu1DfzgA
MAPbI3,MA,Pb,I,1.6,TiO2-c,Spiro-MeOTAD,Au,Unknown,DMF >> none,False,Unknown >> 130.0,Spin-coating >> Gas reaction,Air >> Air; MAI,0.1,False,0.98,17.79,0.73,12.62,KpWpPdUc2Bp_S1pbZWQecS6JUAji
MAPbI3,MA,Pb,I,1.6,TiO2-c | TiO2-mp,Spiro-MeOTAD,Au,Chlorobenzene,DMF >> IPA,False,70.0 >> 100.0,Spin-coating >> Spin-coating,N2 >> N2,0.1,False,1.08,21.96,0.72,16.2,KplcIcyvR98JA91KcD4HemLf_tJF
Cs0.05FA0.81MA0.14PbBr0.45I2.55,Cs; FA; MA,Pb,Br; I,1.585,SnO2-np,OMe-TATPyr,Au,Air,DMF; DMSO,False,Unknown,Spin-coating,N2,1.08,False,1.11,22.0,0.71,17.3,Kplg1T8IygjrNXJHEBXW-1MGOZ8m
MAPbI3,MA,Pb,I,1.55,TiO2-c,Spiro-MeOTAD,Au,Unknown,DMF,False,90.0,Spin-coating,N2,0.09,False,0.88,10.1,0.68,7.0,Kpz3XTDyJo9Ixk1sQJWFkK6rmWmA
MAPbI3,MA,Pb,I,1.6,NDI-PM,PEDOT:PSS,Al,Unknown,DMF,False,100.0,Spin-coating,Unknown,0.16,False,1.1,21.2,0.7909999999999999,18.4,Kpzz1FtISgrmYKaOtyimrA6FNMDx
MAPbI3,MA,Pb,I,1.6,TiO2-c | TiO2-mp,Spiro-MeOTAD,Ag,Unknown,DMF,False,Unknown,Spin-coating,Unknown,0.06,False,0.96,19.82,0.662,12.6,KqPKqYpDKO7LT4YFqjZrYL7XPgG0
MAPbI3,MA,Pb,I,1.6,SnO2-c,Spiro-MeOTAD,Au,Diethyl ether,DMF; DMSO,False,100.0,Spin-coating,N2,0.09,False,1.04,21.4,0.75,16.7,KqV_6NfmTSdSIK7gEg7zvwf-P3lq
MAPbI3,MA,Pb,I,1.59,SnO2-c,Spiro-MeOTAD,Au,Chlorobenzene,DMF; DMSO; GBL,False,Unknown,Spin-coating,Air,0.1,False,1.015,21.38,0.723,14.74,KqWJKA8HHOne9bRXBr6mQ6Net-n0
MAPbI3,MA,Pb,I,1.6,TiO2-c,Spiro-MeOTAD,Ag,Unknown,DMF,False,25; 100,Spin-coating,N2,0.08,False,1.0,21.7,0.69,14.97,Kqn05Su0LE2aN6tbIOW6AIfeRWbD
MAPbI3,MA,Pb,I,1.6,ZnO-c,Spiro-MeOTAD,Au,Unknown,DMF; DMSO >> IPA; H2O,False,100 >> 100,Spin-coating >> CBD,Air >> Air,0.0707,False,,,,15.0,Kqu1SFtV4hM1WRuHsqZTRfPmhI6p
FA0.85MA0.15PbBr0.45I2.55,FA; MA,Pb,Br; I,,TiO2-c | TiO2-mp,PFB,Au,Chlorobenzene,DMF; DMSO,False,100.0,Spin-coating,Air,0.09,False,0.95,21.01,0.66,14.04,KrCO-hwPsX2jrtiAhN8AfhKKDxQU
MAPbI3,MA,Pb,I,1.6,TiO2-c | TiO2-mp,Spiro-MeOTAD,Au,Unknown,DMF >> IPA,False,Unknown,Spin-coating >> CBD,Unknown,0.285,False,0.95,14.0,0.65,9.0,KrD_awNXZ-cjLhc71k6r_HBAjvD2
CsPbBrI2,Cs,Pb,Br; I,1.91,TiO2-c,none,Carbon,Ethanol,DMF; DMSO >> Methanol,False,Unknown >> 280.0,Spin-coating >> Spin-coating,N2 >> N2,0.12,False,1.15,13.87,0.64,10.21,KrEUFIiniGwVfRW2CCWfFE1kHyBp
BA2MA3Pb4.0I13,BA; MA,Pb,I,1.63,PCBM-60,PEDOT:PSS,Al,Unknown,DMF,False,110,Spin-coating,Ar,0.1,False,1.0,14.92,0.741,11.37,KrPGLTIdtFLR3p87JyHA8vcsLw1E
Cs0.05FA0.79MA0.16PbBr0.51I2.49,Cs; FA; MA,Pb,Br; I,,TiO2-c,Spiro-MeOTAD,Au,Chlorobenzene,DMSO; NMP,False,100,Spin-coating,Unknown,0.125,False,1.14,22.68,0.76,19.61,Kr_eMyVmE-p97S1JaB6KbSYhReyX
Cs0.05FA0.6MA0.35PbBr0.3I2.7,Cs; FA; MA,Pb,Br; I,,SnO2-c,Spiro-MeOTAD,Au,Unknown,DMF; DMSO >> IPA,False,70.0 >> 70.0,Spin-coating >> CBD,N2 >> N2,0.1,False,1.15,24.05,0.76,21.0,KraoBLh905BzS6Zx1bvyV0RmVllY
MAPbI3,MA,Pb,I,1.6,TiO2-c | TiO2-nt,Spiro-MeOTAD,Au,Unknown,Unknown,False,130.0,Hot-casting,Unknown,0.1,False,0.8859999999999999,25.5,0.679,15.34,KrcBmE03PkEmvmADLeZCmnLAZMCt
MAPbBr3,MA,Pb,Br,2.3,TiO2-c,P3HT,Au,Unknown,DMF,False,100.0,Spin-coating,Air,0.096,False,1.09,8.5,0.79,7.3,Ks2WLZ0fkkO9LIo7ujbzLPqWVhQj
Cs0.15FA0.85PbBr0.3I2.7,Cs; FA,Pb,Br; I,1.58,SnO2-np,Spiro-MeOTAD,,,,False,,,,,False,1.129,22.54,0.801,20.39,Ks9xYZ-rkRPJLjfKxtUSq05J1-B8
MAPbI3,MA,Pb,I,1.6,C60,Spiro-MeOTAD,MoO3 | Ag,Chlorobenzene,DMF; DMSO,False,60.0; 85.0,Spin-coating,N2,0.04,False,,,,,KsCHG3muAh68yIvcM5JXxwrFCxfQ
Cs0.05FA0.79MA016PbBr0.5I2.5,Cs; FA; MA,Pb,Br; I,,SnO2-c | SnO2-np,Spiro-MeOTAD,Au,Chlorobenzene,DMF; DMSO,False,100.0,Spin-coating,N2,0.12,False,1.08,22.7,0.779,19.1,KsKwa4xCZmKRM8FMgdMmlkAwrtxm
nannannan,,,,,Unknown,Unknown,,,,False,,,,,False,,,,,KsOzsqQBe0EqPN_pOexlhv8tB0yL
MAPbI3,MA,Pb,I,1.6,SnO2-c,"4,4'-(5,10,11-Trihexyl-10,11-dihydro-5H-thieno[2′,3':4,5]pyrrolo [3,2-g]thieno[3,2-b][1,2,3]triazolo[4,5-e]indole-2,8-diyl)bis(N,N-bis(4- methoxyphenyl)aniline)",Au,Unknown,DMF >> IPA,False,Unknown,Spin-coating >> Spin-coating,Unknown,0.108,False,0.99,20.72,0.64,13.22,Ks_aJWJjG-6tf_GSYs2CSM_nBPsa
MAPbI3,MA,Pb,I,,TiO2-c,Spiro-MeOTAD,Ag,Unknown,IPA >> DMF; DMSO,False,100,Spin-coating >> Spin-coating,Unknown,0.0625,False,0.99,20.25,0.61,12.33,KsbskWfIQjPHKN7fK-i02-_ScE6K
FAPbI3,FA,Pb,I,1.48,TiO2-c,Spiro-MeOTAD,Au,Unknown,DMF >> IPA,False,100 >> 150,Spin-coating >> CBD,Unknown,0.123,False,0.019,18.61,0.604,11.37,Ksk09uxxUYjoCdxAKSACchlpdSyJ
MAPbI3,MA,Pb,I,1.6,PCBM-60,NiO-c,Ag,Unknown,DMF; DMSO,False,60.0; 100.0,Spin-coating,N2,0.1,False,1.1,21.29,0.716,16.79,Ksy_z_S2-HzP8_nD10HHcxazaWzE
MAPbI3,MA,Pb,I,1.6,P(NDI2OD-T2),PEDOT:PSS,Ag,Unknown,DMF >> IPA >> DMF; IPA,False,70.0 >> 100.0 >> 100.0,Spin-coating >> Spin-coating >> Spin-coating,N2 >> N2 >> N2,0.12,False,0.97,20.89,0.62,12.56,Kt1PKul1RI1W-_7vXobk_cknssjw
MAPbI3,MA,Pb,I,1.6,TiO2-c | TiO2-mp,Spiro-MeOTAD,Au,Chlorobenzene,DMF,False,Unknown,Spin-coating,N2,0.1,False,1.04,19.6,0.746,15.2,Kt7fBP-WNhDrPFeppoWhahHUaSBL
MAPbI3,MA,Pb,I,1.6,TiO2-c | TiO2-mp,P3HT,Au,Chlorobenzene,DMSO,False,105.0,Spin-coating,Air,0.24,False,0.91,18.36,0.8,13.4,KtLtBaIxPKR3MSC1idryypvYsCun
MAPbI3,MA,Pb,I,1.6,TiO2-c | ZrO2-c | Al2O3-mp,Spiro-MeOTAD,Ag,Unknown,DMF,False,100.0; 120.0,Spin-coating,Unknown,0.0625,False,0.95,18.0,0.7,10.0,KtQYNWlfGkbCkP0akbZRbltrHqGw
FAPbI3,FA,Pb,I,1.48,TiO2-c | TiO2-mp,Spiro-MeOTAD,Au,Unknown,DMF >> IPA,False,Unknown >> 40.0; 100,Spin-coating >> CBD,Air >> Air,0.1,False,0.97,19.1,0.66,12.2,KtU1ND9RHn2PwrTHXoE3ZBvKHh0m
MAPbI3,MA,Pb,I,1.55,TiO2-c | TiO2-mp,P3HT,Au,Unknown,DMF >> IPA,False,70.0 >> 70.0,Spin-coating >> CBD,N2 >> N2,0.1,False,0.971,13.02,0.55,7.04,KtbSpDbIBXP6ZmrozEECqI0ekRvp
MAPbI3,MA,Pb,I,1.6,TiO2-c | TiO2-mp,Spiro-MeOTAD,Au,Unknown,DMF; DMSO >> DMF; DMSO >> IPA,False,70.0 >> 70.0 >> 80.0,Spin-coating >> Spin-coating >> Spin-coating,N2 >> N2 >> N2,0.16,False,0.969,19.6,0.7,13.4,KtsDC0uXOsrfQhVyRk7MDaCFtzsE
MAPbI3,MA,Pb,I,1.6,TiO2-c,Spiro-MeOTAD,Au,Chlorobenzene,Unknown,False,25.0; 100.0,Spin-coating,N2 >> Air,0.09,False,0.92,20.61,0.75,14.22,KtsFTnXqr3okJbVJn23JN44FjtTF
FA0.85MA0.15PbBr0.45I2.55,FA; MA,Pb,Br; I,,TiO2-c | TiO2-mp,DBT(QT-TPA)2,Au | Ag,Chlorobenzene,DMF; DMSO,False,100,Spin-coating,Unknown,1.02,False,1.042,19.23,0.679,13.61,Ku4YDVtsUbs4EaQEAc7wwltl5me_
MAPbI3,MA,Pb,I,1.6,TiO2-c | TiO2-mp,Spiro-MeOTAD,Au,Unknown,DMF >> IPA,False,Unknown >> 105.0,Spin-coating >> Spin-coating,Unknown,0.09,False,1.0,18.9,0.68,12.9,KuGKHiPlrHCTVrAIFiyXkXNc8GYq
MAPbI3,MA,Pb,I,1.6,TiO2-c,Spiro-MeOTAD,Au | Ag-nw,Chlorobenzene,DMF,False,100.0,Spin-coating,N2,0.06,False,0.969,20.47,0.56,11.07,KuIo1UgpCcMKD7Hm_1X9YW4by-1E
MAPbI3,MA,Pb,I,1.6,PCBM-60,PEDOT:PSS,Ag,Unknown,DMF,False,100.0,Spin-coating,N2,0.0725,False,,19.84,,12.23,KuK_LRnPJtHM3auawu2kDBg-9iJK
MAPbI3,MA,Pb,I,1.6,TiO2-c | TiO2-mp | ZrO2-mp,none,Carbon,Unknown,DMF,False,100.0,Doctor blading,Unknown,0.1,False,0.8809999999999999,18.39,0.63,10.2,KuPhlQ8-Thv8tbYMyprI74ve3JLx
MAPbI3,MA,Pb,I,1.6,C60 | C60; Phlm,F6-TCNNQ; TaTm,Ag,Unknown,none,False,Unknown,Co-evaporation,Vacuum,0.1,False,1.033,20.19,0.733,15.3,Kua13RHGQT88ZUQnNfqFj5DDYqvE
FA0.5MA0.5PbBr0.3I2.7,FA; MA,Pb,Br; I,,PCBM-60 | Bphen,PTAA,Ag,Unknown,DMF; DMSO >> IPA,False,Unknown >> 100.0,Spin-coating >> Spin-coating,Air >> Air,0.06,False,1.04,19.77,0.754,15.49,Kut1n0OUqkFWh9eOzr7fEKtNOpWH
FA0.85MA0.15PbBr0.45I2.55,FA; MA,Pb,Br; I,1.47,TiO2-c,PCPD2FBT:BCF,PEDOT:PSS | ITO | SLG,Unknown,DMF; DMSO >> IPA,False,Unknown >> 150.0,Spin-coating >> Spin-coating,Unknown,1.0,False,1.08,20.8,0.772,17.3,KuupOJizicQpc8Mcru9NQ32C1OYM
MAPbI3,MA,Pb,I,1.6,PCBM-60 | LiF,PEDOT:PSS,Al,Toluene,DMSO; GBL,False,100.0,Spin-coating,Unknown,0.11,False,0.94,20.5,0.79,14.8,Kv4VVuhIwGSdDV5KzwoPg9negIDG
MAPbI3,MA,Pb,I,1.63,TiO2-c,Spiro-MeOTAD,Au,Diethyl ether,DMF; DMSO >> none >> IPA,False,130.0 >> Unknown >> 100.0,Spin-coating >> Evaporation >> CBD,N2 >> Vacuum >> N2,0.07,False,1.125,23.33,0.742,19.48,KvCOCpU0_Nh7YvscBj3_zhPPpPWy
CsPbBrI2,Cs,Pb,Br; I,,ZnO-c,Spiro-MeOTAD,Au,Unknown,DMF; DMSO,False,120.0,Spin-coating,N2,0.1,False,1.1,14.89,0.65,10.77,KvEFLeeUu2zDLBNljGkmTsdmJZVu
MAPbI3,MA,Pb,I,1.56,TiO2-c | TiO2-mp,Co-Porphyrin,Au,Diethyl ether,DMF; DMSO,False,Unknown,Spin-coating,Air,0.1,False,,,,,KvS6Llmh-CkKjwrfGfBqSB8cPDXN
MAPbI3,MA,Pb,I,1.5,TiO2-c,Spiro-MeOTAD,Ag,Unknown,DMF >> none,False,Unknown >> 100.0,Spin-coating >> Gas reaction,Air >> MAI; NH4Cl; Vacuum,0.12,False,0.917,20.27,0.584,10.86,Kv_8YKVx6MtdA5Lmqpu8Y5ZiH27b
MAPbI3,MA,Pb,I,1.6,TiO2-c | TiO2-mp,Spiro-MeOTAD,Au,Unknown,DMF,False,130.0,Spin-coating,Unknown,0.16,False,,,,,Kva_Ezyf0pf6BgP-9jVtS5-W6JA1
Cs0.05FA0.8075MA0.1425PbBr0.45I2.55,Cs; FA; MA,Pb,Br; I,,SnO2-c,Spiro-MeOTAD,Carbon | Al,Ethyl acetate,DMF; DMSO,False,120.0,Spin-coating,N2,1.0,False,1.117,20.56,0.67,15.41,Kvu6IiyFmGKuiljbvalJswumwXRs
MAPbI3,MA,Pb,I,1.6,PCBM-60 | PEI,PEDOT:PSS; PEI | PEDOT:PSS,Ag,Toluene,DMSO; GBL,False,100,Spin-coating,Air,0.09,False,,,,12.82,Kvv-v00Noma9-eqozqmeQtOCvzKO
MAPbI3,MA,Pb,I,1.6,none,PTAA,Cu,Unknown,DMF >> IPA,True,Unknown >> 105.0,Spin-coating >> Spin-coating,Unknown,0.06,False,,,,,KwE-9oZwh5tUX1SaydMWlbbx80fe
Cs0.08FA0.77MA0.15PbBr0.51I2.49,Cs; FA; MA,Pb,Br; I,1.6,C60 | BCP,PEDOT:PSS,Cu,Ethyl acetate,DMF; DMSO,False,100,Spin-coating,N2,0.16,False,0.702,20.659,0.516,7.48,KwHHitiVq-p--LhLgIAOqJr4Fuiv
MAPbI3,MA,Pb,I,1.6,SnO2-c,Py-C,Au,Diethyl ether,DMF; DMSO,False,65; 100,Spin-coating,Air,0.012,False,0.99,20.87,0.561,11.01,KwLptPR-LHpSnNVv8aBU8nCmF98w
MAPbI3,MA,Pb,I,1.6,PCBM-60 | BCP,NiO-c | SY4,Ag,Toluene,DMF; DMSO,False,100.0,Spin-coating,Ar,0.1,False,1.091,21.15,0.755,17.42,KwUb4pHfRMJGlazeRAaO2CuOMMsY
MAPbI3,MA,Pb,I,1.6,PCBM-60 | BCP,NiMgLiO,Ag,Toluene,DMSO; GBL,False,100.0,Spin-coating,Unknown,0.09,False,1.055,19.829,0.7759999999999999,16.23,KwdiJGjSUiE4d4j8WLuInLEV23ou
MAPbI3,MA,Pb,I,1.53,TiO2-np,Spiro-MeOTAD,Au,Unknown,DMF >> IPA,False,25 >> 100,Spin-coating >> Dipp-coating,Unknown >> Unknown,0.2,False,0.888,18.47,0.63,10.4,Kwjfgxr7tqK5Jq7zNbH3v0wILYEN
Cs0.15FA0.85PbI3,Cs; FA,Pb,I,,ADAHCl | C60 | BCP,NiO-c,Ag,Chlorobenzene,DMF; DMSO,False,110.0,Spin-coating,Unknown,0.1,False,1.141,23.05,0.77,20.1,KwkfBR6KZHBSPp22r4M1MHEX1Hlz
MA2PbI4,MA,Pb,I,1.56,TiO2-c,Spiro-MeOTAD,Au,Chlorobenzene,DMSO; GBL >> none,False,300.0 >> 150.0,Spin-coating >> Diffusion-gas reaction,Unknown,0.09,False,,,,,KxCYGYKuG0eiAG-vb8rV72GEsnjA
Cs0.1FA0.76MA0.14PbBr0.55I2.55,Cs; FA; MA,Pb,Br; I,1.61,TiO2-c | TiO2-mp,CS03,Au,Chlorobenzene,DMF; DMSO,False,100,Spin-coating,N2,0.16,False,0.92,21.53,0.67,13.31,KxK2CqZu3bV0ExCJUlTZd3ypaqOi
Cs0.1FA0.6MA0.3PbBr0.095I0.905,Cs; FA; MA,Pb,Br; I,1.64,TiO2-np,Spiro-MeOTAD,Au,Unknown,DMF >> IPA,False,70.0 >> 135.0,Spin-coating >> Spin-coating,Air >> N2 >> Air,0.102,False,1.094,21.22,0.812,18.83,KxQiCbdftMWNLO1XZ4kJd4nybjjA
MAPbI3,MA,Pb,I,1.58,TiO2-c,Spiro-MeOTAD,Ag,Unknown,DMF >> none,False,Unknown >> 145.0,Spin-coating >> Gas reaction,Air >> MAI,0.12,False,0.925,20.92,0.609,11.81,KxRlxvmy8K-7CSakFmQdtSXLvSb-
Cs0.05FA0.79MA0.16PbBr0.51I2.49,Cs; FA; MA,Pb,Br; I,1.63,CdS | PCBM-60,CuPc,Carbon,Chlorobenzene,DMF; DMSO,False,100.0,Spin-coating,Unknown,0.071,False,0.94,15.44,0.66,9.56,KxT2xF5FOfuK6ftXaF76VKmqIkAB
MAPbI3,MA,Pb,I,1.6,TiO2-c,Spiro-MeOTAD,Au,Chlorobenzene,DMSO; GBL,False,100.0,Spin-coating,N2,0.09,False,1.084,21.03,0.753,17.17,KxXVLQrjSHDV1g9iSA_Oo26Zon5Q
FA0.7MA0.3PbI3,FA; MA,Pb,I,,PCBM-60 | BCP,NiO-c,Ag,Unknown,DMF >> IPA,False,Unknown >> 100.0,Spin-coating >> Spin-coating,Unknown,0.075,False,1.12,23.1,0.833,21.3,Kx_S8fnBdmp9vOyDdr-Z97sxnL_D
FA0.15MA0.85PbI3,FA; MA,Pb,I,,TiO2-c | TiO2-mp,Spiro-MeOTAD,Au,Toluene,DMF; DMSO,False,120,Spin-coating,Unknown,0.1,False,1.04,23.2,0.67,16.02,Kxbg8RlM5Ikw6wPybM3ekxt7M3yX
MAPbI3,MA,Pb,I,1.56,PCBM-60 | bis-C60,PEDOT:PSS,Ag,Unknown,DMSO; GBL,False,100.0,Spin-coating,Unknown,0.09,False,1.069,22.47,0.809,19.43,Kxo8r3CEBK6Bmn9xbftiwcZe9wKb
MAPbI3,MA,Pb,I,1.6,TiO2-c | TiO2-mp,PTAA,Au,Chlorobenzene,DMSO,False,100.0,Spin-coating,Unknown,0.16,False,1.06,21.95,0.7509999999999999,17.45,KyBou8Cm7KH2-TkGMa_6lDbyO2e_
Cs0.04FA0.8MA0.16PbBr0.15I0.85,Cs; FA; MA,Pb,Br; I,,ZnO | C60,PTAA,Au,Unknown,DMSO,False,Unknown,Spin-coating,Unknown,0.09,False,1.01,21.0,0.7,15.5,KyCCSpOmSGoa-mT1_KKvwlrKFsHu
FA0.3MA0.7Pb1.0I3,FA; MA,Pb,I,1.55,TiO2-c,Spiro-MeOTAD,Ag,Unknown,DMF >> IPA,False,100,Spin-coating >> Spin-coating,N2 >> N2,0.075,False,0.96,21.5,0.63,12.94,KyGFkUilcn32DGywUpTIv2qbafBt
MAPbI3,MA,Pb,I,1.6,TiO2-c | TiO2-mp,Spiro-MeOTAD,Au,Unknown,DMF >> IPA,False,Unknown >> 100,Spin-coating >> Spin-coating,Unknown,0.1,False,1.01,23.8,0.532,12.8,KyvDrudmMTnvkacX3kNMs0NKd7gX
MAPbI3,MA,Pb,I,1.59,TiO2-c | TiO2-mp,Spiro-MeOTAD,Au,Unknown,none >> none >> none >> IPA,False,Unknown >> Unknown >> 60.0 >> 60,Evaporation >> Evaporation >> Gas reaction >> Dipp-coating,Vacuum >> Vacuum >> I2; N2 >> N2,0.04,False,1.08,21.0,0.67,17.1,Kz4RzTfSeFl-1HD3zzmPPAfzK13m
Cs0.125FA0.875PbBr0.375I2.625,Cs; FA,Pb,Br; I,,TiO2-c | TiO2-mp,Spiro-MeOTAD,Au,Diethyl ether,DMF; DMSO,False,140.0,Spin-coating,Unknown,0.125,False,1.118,22.499,0.7829999999999999,19.68,Kz6r2n_T3-N5fjcdY1RcWATgp2uH
CsPbBr3,Cs,Pb,Br,2.32,TiO2-c,CuPc,Carbon,Unknown,DMF >> Methanol,False,90.0 >> 250.0,Spin-coating >> CBD,Air >> Air,0.071,False,,,,,Kz989UxLBVKWTBmHtHy_wYLqoxpo
MAPbI3,MA,Pb,I,1.6,TiO2-c | TiO2-mp,Spiro-MeOTAD,Au,Chlorobenzene,DMSO,False,100,Spin-coating,Unknown,0.16,False,1.078,22.4,0.7,16.9,KzC2NQfHXUJvj-mWTFceLIqJiwFG
FAPbI3,FA,Pb,I,1.48,ZnO-np,Spiro-MeOTAD,Ag,Unknown,DMF; TBP >> IPA,False,70.0 >> 145.0,Spin-coating >> Spin-coating,N2 >> N2,0.04,False,,,,17.86,KzCJqIclzyZgXfSkVT57aYpS7lMm
MAPbI3,MA,Pb,I,1.6,ZnO-c | ZnO-nw,Spiro-MeOTAD,Au,Unknown,DMF >> IPA,False,70.0 >> Unknown,Spin-coating >> Spin-coating,N2 >> N2,0.1,False,0.81,18.57,0.526,7.93,KzM5OgXQIviDvcu1D4-bCVZvufjh
FA0.85MA0.15PbBr0.45I2.55,FA; MA,Pb,Br; I,,TiO2-c | TiO2-mp,Spiro-MeOTAD,Au,Toluene,DMF; DMSO,True,110,Spin-coating,Unknown,0.25,False,1.12,21.39,0.7,16.7,KzOU7Wa1bd3bqqpM8AxAoGeqzanj
MAPbI3,MA,Pb,I,1.59,PCBM-60 | PEI,NiO-c,Ag,Unknown,DMSO; GBL,False,Unknown,Doctor blading,Ambient,0.09,False,1.03,15.45,0.629,9.92,KzUmoILJDkehuWxyxdgYG9dVYC69
Cs0.1FA0.9PbBr0.1I2.9 | (PEA)PbBr0.1I2.9,Cs; FA | (PEA),Pb | Pb,Br; I | Br; I,1.565,TiO2-c | TiO2-mp,Spiro-MeOTAD,Au,Diethyl ether,DMF; DMSO >> IPA,False,145 >> 100,Spin-coating >> Spin-coating,Unknown,0.125,False,1.043,23.15,0.768,18.55,KzccNUVIAu02uemRpZhYLCwqlB5F
MAPbI3,MA,Pb,I,1.6,PCBM-60 | Carbon-nt; PEI,NiO-c,Ag,Chlorobenzene,DMF,False,100.0,Spin-coating,Unknown,0.06,False,0.95,18.7,0.64,10.8,Kzv7SaM3lp-V815n2MQ_Rf63fYIi
BA2Cs0.45FA2.55Pb2.4Sn1.8I14,BA; Cs; FA,Pb; Sn,I,1.24,PCBM-60,PEDOT:PSS,Ag,Toluene,DMF,False,150.0,Spin-coating,Unknown,0.0919,False,0.7,24.2,0.61,10.4,L-21UbkAyanWx38KBpl7acNBmHd1
MAPbI3,MA,Pb,I,1.6,TiO2-c,Spiro-MeOTAD,Au,Unknown,DMF,False,60; 100,Spin-coating,Unknown,0.09,False,,,,12.6,L-HmCIPXrtAHYiJy1XsUs5WwBL5s
FA0.85MA0.15PbBr0.45I2.55,FA; MA,Pb,Br; I,,ZnO-mp | ZnO-np,NiO-c | NiO-mp,Ag,Chlorobenzene,DMF; DMSO,False,100.0,Spin-coating,Unknown,0.108,False,1.13,22.12,0.79,20.01,L-I7hbXbpR_iyxK22UE-u1FzE80J
Cs0.05FA0.79MA0.16PbBr0.51I2.49,Cs; FA; MA,Pb,Br; I,,TiO2-c | TiO2-mp,Spiro-MeOTAD,Au,Chlorobenzene,DMF; DMSO,False,100.0,Spin-coating,Ar,0.09,False,1.07,22.3,0.795,18.06,L-LTiGGfP0_XfACkjM2weFdex4oT
MAPbI3,MA,Pb,I,1.6,ZnO-c | PVP,Spiro-MeOTAD,MoO3 | Ag,Toluene,DMSO; GBL,False,100.0,Spin-coating,N2,0.06,False,1.06,15.65,0.35,11.0,L-RCojLhOUgQEOZM5O7q0AJ-tUgn
MAPbI3,MA,Pb,I,1.6,PCBM-60 | BCP,NiO-c,Ag,Chlorobenzene,DMF; DMSO,False,100.0,Spin-coating,N2,0.1,False,1.02,20.01,0.7859999999999999,16.03,L-TIIlwPf91huzT2aSBmetpIPE5f
FA0.57MA0.43PbBr0.04I2.96,FA; MA,Pb,Br; I,,SnO2-np,Spiro-MeOTAD,Au,Unknown,DMF; DMSO >> IPA,False,70.0 | 150.0,Spin-coating >> Spin-coating,N2 >> N2,0.0863,False,1.105,23.46,0.794,20.6,L-YTNxeua4O_v2HXQcSHPAkNKF8m
MAPbI3,MA,Pb,I,1.6,TiO2-c | TiO2-mp,Spiro-MeOTAD,Ag,Unknown,DMF >> none,False,Unknown >> 150.0,Spin-coating >> Gas reaction,Air >> Air; MAI,0.09,False,0.98,17.96,0.606,10.73,L-dUejrjinnBNoikbswBl3yVG5Ed
MAPbI3,MA,Pb,I,1.6,SnO2-c | C60-5g,Spiro-MeOTAD,Au,Diethyl ether,DMF; DMSO,False,100.0,Spin-coating,Unknown,0.1,False,1.058,23.0,0.71,17.2,L-o3wPmd91iY54D0c70NG0FlmGbC
MAPbI3,MA,Pb,I,1.6,TiO2-c,P3HT,Ag,Unknown,DMF,False,25; 100,Spin-coating,N2,0.09,False,0.899,19.4,0.57,9.94,L-uWTdPwltYpFviB6i7jHLW5dVyn
MAPbI3,MA,Pb,I,1.56,TiO2-c,CuSCN,Au,Chlorobenzene,DMF,False,100.0,Spin-coating,N2,0.16,False,,,,11.5,L06tnT9FyKwFZ0zytkzVGtTDTCEW
CsPbBr3,Cs,Pb,Br,2.33,TiO2-c | TiO2-mp | Carbon-QDs,none,Carbon; NiPt-nw,Unknown,DMF >> Methanol,False,Unknown >> 250,Spin-coating >> Spin-coating,Air >> Air,0.25,False,1.432,6.78,0.81,7.8,L09Gg4jps2Y5OBZtmPxFBhHkGJjc
MAPbI3,MA,Pb,I,1.6,PCBM-60 | BCP,CuCrO2,Ag,Chlorobenzene,DMF; DMSO,False,100,Spin-coating,Unknown,0.06,False,0.97,18.0,0.7509999999999999,13.1,L0DO6jioJPEc7zwx2rSGxH9CEJa4
MAPbI3,MA,Pb,I,1.6,PCBM-60 | AZO,PEDOT:PSS,Al,Unknown,DMF,False,100.0,Doctor blading,N2,0.09,False,0.98,18.22,0.8,14.25,L0hQZv9lRkZkXZ_rWv5Oqd7x6fB_
MAPbI3,MA,Pb,I,1.6,TiO2-c,EDOT-OMeTPA,Au,Chlorobenzene,DMF,False,100.0,Spin-coating,N2,0.0831,False,0.95,18.9,0.61,11.0,L1EQwmSOgBdwxNhL8N3SjmcljuoD
FA0.81MA0.19PbBr0.54I2.46,FA; MA,Pb,Br; I,1.62,TiO2-c | TiO2-mp,Spiro-MeOTAD,Au,Chlorobenzene,DMF; DMSO,False,100.0,Spin-coating,N2,0.16,False,1.2,17.6,0.66,13.9,L1EUZ5xCJE__mzOwySeGJE45vGqR
MAPbI3,MA,Pb,I,,TiO2-c | TiO2-mp,HA2,Ag,Unknown,DMF >> IPA >> IPA,False,100; 25 >> 25 >> 25,Spin-coating >> CBD >> Rinsing,Unknown,0.126,False,0.915,15.12,0.78,10.79,L1RbuyvFFmXG8xix30DvtUhKo--V
Cs0.2FA0.66MA0.14Pb0.5Sn0.5Br0.5I2.5,Cs; FA; MA,Pb; Sn,Br; I,1.31,PCBM-60 | C60 | BCP,PEDOT:PSS,Ag,Toluene,DMSO; GBL,False,100.0,Spin-coating,N2,0.0314,False,0.75,22.07,0.61,9.99,L1SaeNisIVwYGX2FiCWmdkfAbkiM
MAPbI3,MA,Pb,I,1.6,PCBM-60 | AgAl-np | LiF,NiO-c,AgAl,Chlorobenzene,DMSO; GBL,False,100.0,Spin-coating,Unknown,0.09,False,1.05,20.04,0.755,15.99,L1X2JsMClEylwoAcARog9sAR6KP5
MAPbI3,MA,Pb,I,1.6,TiO2-c,Spiro-MeOTAD,Au,Unknown,DMF,False,100.0,Spin-coating,N2,0.1,False,1.09,22.31,0.7829999999999999,19.04,L1Yb31mqX2-MXa87ZxnrnGDHVCLJ
MAPbI3,MA,Pb,I,1.6,PCBM-60 | BCP,PEDOT:PSS,Ag,Toluene,DMF; DMSO,False,100.0,Spin-coating,Air,0.07,False,0.87,17.5,0.8190000000000001,12.49,L1bDSWaDEhpmB0LXAJOcWYZqkEme
MAPbI3,MA,Pb,I,1.6,TiO2-c | TiO2-mp | ZrO2-mp,NiO-mp,Carbon,Unknown,DMF,False,70.0,Drop-infiltration,Unknown,0.14,False,1.01,11.2,0.66,7.5,L1gZxSpx8dWhm-OjNF6J76V3YiH6
MAPbI3,MA,Pb,I,1.6,C60 | BCP,PEDOT:PSS,Al,Unknown,DMSO; GBL,False,100.0,Spin-coating,N2,0.11,False,0.82,19.76,0.66,11.13,L1hqqoRtohSyx96CW8uYYxxU44YL
MAPbI3,MA,Pb,I,1.6,PCBM-60,PEDOT:PSS,Ag,Unknown,none,False,150.0,Evaporation,Vacuum,0.1,False,0.94,19.97,0.53,9.92,L1iPdEquCzL4aj8Y24oJc7kpVuVq
MAPbI3,MA,Pb,I,,TiO2-c | TiO2-mp,Spiro-MeOTAD,Au,Unknown,DMF >> IPA,False,70 >> 70,Spin-coating >> CBD,Air >> Air,,False,1.03,22.12,0.6890000000000001,15.67,L1kx2PgoGY75AAWFWD7UMlLSGDEX
MAPbI3,MA,Pb,I,1.5,SnO2-mp,Spiro-MeOTAD,Ag,Unknown,DMF,False,100.0,Spin-coating,N2,0.045,False,1.03,22.24,0.614,14.05,L1m88-0RRBmBv3LPH0A_HnT0YfcC
FA0.6MA0.4Pb0.4Sn0.6I3,FA; MA,Pb; Sn,I,1.25,C60 | BCP,PEDOT:PSS,Ag,Toluene,DMF; DMSO,False,100.0,Spin-coating,N2,0.1,False,0.8240000000000001,29.88,0.718,18.2,L2AZydV5TRRn9dBl0iYjowg2KY02
MAPbI3,MA,Pb,I,1.6,PCBM-60 | PEI,PEDOT:PSS,Au,Unknown,DMF,False,100.0,Spin-coating,N2,0.1,False,0.99,19.66,0.735,14.35,L2K_MEjJPSZLPDpZIC-vsZ_WOHvz
MAPbI3,MA,Pb,I,1.59,SnO2-c,Spiro-MeOTAD,Au,Chlorobenzene,DMF; DMSO; GBL,False,Unknown,Spin-coating,Air,0.1,False,,,,14.43,L2O-Uynx6IYZc64a0A6hRcVQPEeU
MAPbI3,MA,Pb,I,1.6,TiO2-c,pm-TPE-4DPA,Ag,Unknown,DMF,False,95.0,Spin-coating,N2,0.09,False,1.07,20.04,0.72,14.76,L2cTfKJU_XnVcBr34EWAfZHEWIJ1
CsPbBr3,Cs,Pb,Br,2.3,SnO2-QDs,CsSnBr3-QDs,Carbon,Unknown,DMF >> Methanol,False,90.0 >> 250.0,Spin-coating >> Spin-coating,Air >> Air,0.1,False,1.61,7.8,0.84,10.6,L2mnvpV9my0Z9WzX0mtYp--ioO26
(BIM)0.1MAPbI3.2,(BIM); MA,Pb,I,,PCBM-60 | BCP,NiO-c,Al,Chlorobenzene,DMF; DMSO,False,100.0,Spin-coating,Unknown,0.4,False,1.08,17.25,0.7509999999999999,14.06,L2noRe55uYQgCCCfo8YSUvv--2fz
MAPbI3,MA,Pb,I,1.6,PEI | PCBM-60,PCDTBT,MoO3 | Ag,Diethyl ether,DMSO; GBL,False,100.0,Spin-coating,N2,0.05,False,1.02,16.01,0.6,9.91,L39h5_BSQycwB3wNL0Il2VpGA9jU
MAPbI3,MA,Pb,I,1.6,PCBM-60 | bis-C60,NiO-c,Ag,Chlorobenzene,DMF; DMSO,False,100.0,Spin-coating,Unknown,0.1,False,1.01,20.23,0.6,12.26,L3CM3EkLWF_J30TZaK2u1mw5e5Mv
Cs0.1FA0.76MA0.14PbBr0.51I2.49 | (EPA)2PbI4,Cs; FA; MA | (EPA),Pb | Pb,Br; I | I,1.61,SnO2-c,Spiro-MeOTAD,Au,Trifluorotoluene,DMF; DMSO,False,100.0,Spin-coating,N2,0.16,False,1.17,22.5,0.76,20.0,L3LRaPD3sj8WqUzYCoaviqLcvP05
MAPbI3,MA,Pb,I,1.6,TEABr | PCBM-60 | PEI,NiO-c,Ag,Unknown,DMSO; GBL,False,70.0,Spin-coating,Air,0.09,False,1.11,19.34,0.735,15.7,L3VSCG50CoIAcUhFqIhLsoeCA7f5
MAPbI3,MA,Pb,I,1.6,PCBM-60,TAPC,Ag,Unknown,DMF; DMSO >> IPA,False,Unknown >> 105.0,Spin-coating >> Spin-coating,Unknown,0.04,False,0.98,20.09,0.737,14.48,L3X8TGEAvwE-lSQAw-ynCYKdvCIz
FA0.78MA0.21PbBr0.21I2.79,FA; MA,Pb,Br; I,,PCBM-60 | BCP,NiPc,Ag,Unknown,DMF; DMSO >> IPA,False,Unknown >> 150.0,Spin-coating >> Spin-coating,Ar >> Ar,0.1,False,1.0,19.42,0.669,12.99,L3cHHjHkeF7wtqPX5GhbHnvuaxlX
MAPbI3,MA,Pb,I,1.6,PCBM-60 | BCP,NiO-c,Ag,Toluene,Dimethylacetamide; NMP,False,100.0,Spin-coating,Unknown,0.115,False,1.03,19.09,0.75,14.79,L3wvHW3jXnxJTC0ny0tZBn9sh4RT
MAPbI3,MA,Pb,I,1.6,SnO2-c,Spiro-MeOTAD,Au,Butyl acetate,DMF; DMSO,False,100.0,Spin-coating,Unknown,0.1,False,0.94,20.26,0.604,11.4,L3yu1vifC5EcoLxaSL_H7H3TYk0D
MAPbI3,MA,Pb,I,1.6,TiO2-c | TiO2-mp,Spiro-MeOTAD,Au,Diethyl ether,DMF; DMSO,False,50; 100,Spin-coating,Air,0.09,False,1.07,22.5,0.7759999999999999,18.7,L4Bxw59w0lnK1sRjIBG_ixBpon8M
MAPbI3,MA,Pb,I,1.6,TiO2-c,Spiro-MeOTAD,Ag,Unknown,DMF,True,100.0,Spin-coating,Air,0.12,False,0.966,19.02,0.53,9.72,L4CnkOGqIUexf1iepDegL9ApeOK4
MAPbI3,MA,Pb,I,1.6,PCBM-60,PEDOT:PSS,Ag,Unknown,DMF,False,120.0,Doctor blading,Air,0.09,False,0.87,17.98,0.65,10.13,L4SNP7SQQxNUX8R5W-jDOnkulFjt
MAPbI3,MA,Pb,I,1.6,TiO2-c | TiO2-mp,Spiro-MeOTAD,Ag,Toluene,DMSO,False,Unknown,Spin-coating,Unknown,0.1,False,1.0,21.3,0.7,15.0,L4UXxIHcxW9xaHrIpy8Avt7ZyTyG
FA0.85MA0.15PbBr0.45I2.55,FA; MA,Pb,Br; I,,TiO2-c,Spiro-MeOTAD,Au,Toluene,DMF; DMSO,False,100.0,Spin-coating,Unknown,0.15,False,1.041,23.27,0.706,17.1,L4XeQU9Dl1MAVtmnnzYgfk1tuPtp
MAPbI3,MA,Pb,I,1.6,TiO2-c | TiO2-mp,Spiro-MeOTAD,Ag,Diethyl ether,DMF; DMSO,False,100.0,Spin-coating,Unknown,0.1,False,1.027,20.5,0.6779999999999999,14.28,L4ZMuOCqzIpFZkKNW6uQDAgWynxf
CsPbBrI2,Cs,Pb,Br; I,,TiO2-c,Spiro-MeOTAD,Au,Unknown,DMF; DMSO,False,50; 150; 270,Spin-coating,Unknown,0.1,False,1.15,15.12,0.6990000000000001,12.16,L4xe9cqPFL8sMJQCblu02BRB5hws
CsPbBrI2,Cs,Pb,Br; I,,TiO2-c,Spiro-MeOTAD,Au,Unknown,DMF,False,100.0,Spin-coating,Air,0.07,False,1.23,12.0,0.73,9.5,L4y74FBbfcihBleDSJ1grhpP6LAV
MAPbI3,MA,Pb,I,1.6,PCBM-60,PEDOT:PSS,Al,Unknown,DMF,False,90.0,Spin-coating,Unknown,0.075,False,0.91,17.34,0.752,11.8,L54Je2M5M9KhTOfk5q6HeeRv87sT
MAPbI3,MA,Pb,I,,PCBM-60 | Bphen,PEDOT:PSS | GeO2,Ag,Unknown,DMF,False,Unknown,Spin-coating,Unknown,0.0725,False,0.95,20.39,0.72,13.86,L560AMTzWi2w3c3xGQW16gtVkZvm
MAPbI3,MA,Pb,I,1.59,PCBM-60 | BCP,PTAA,Al,Unknown,acetonitrile; Methylamine,False,100,Spin-coating,Unknown,0.045,False,1.04,22.21,0.75,17.32,L59BIKyrUs1S7GSBYOHcdIPLh6Aw
CsPbBr0.15I2.85,Cs,Pb,Br; I,1.7,TiO2-c,PTAA,Au,Unknown,DMF; DMSO,False,Unknown,Spin-coating,N2,0.09,False,0.964,18.73,0.728,13.14,L5EDZWf4KBShLBuikYUEA1CauKJF
CsPbBr3,Cs,Pb,Br,2.33,TiO2-c | TiO2-mp,none,Carbon; NiPt-nw,Unknown,DMF >> Methanol,False,Unknown >> 250,Spin-coating >> Spin-coating,Air >> Air,0.25,False,,,,7.1,L5JSjOdS3W4-kDc7FGq0RBYcsFCd
MAPbI3,MA,Pb,I,1.6,TiO2-c | TiO2-mp,Spiro-MeOTAD,Au,Toluene,DMSO,False,120.0,Spin-coating,N2,0.24,False,1.02,22.2,0.62,14.1,L5MHWIDo6w1zgiY6sk80RMURfDcg
MAPbI3,MA,Pb,I,1.6,TiO2-c | PNP,Spiro-MeOTAD,Ag,Unknown,DMF,False,100.0,Spin-coating,N2,0.04,False,0.86,14.22,0.58,7.21,L5RnlNArzjGc0IcJfIoSIpuH8BGG
MAPb1.0I3,MA,Pb,I,1.55,PCBM-60,PEDOT:PSS,Al,Unknown,DMF,False,95,Spin-coating,N2,0.09,False,,,,10.01,L5ZNws9yiXkGk5EI3zwCuRvdxAGF
Cs0.05FA0.79MA0.16PbBr0.51I2.49,Cs; FA; MA,Pb,Br; I,1.62,SnO2-c,Spiro-MeOTAD,Au,liquid N2; N2,DMF; DMSO,False,105.0,Spin-coating,Unknown,0.04,False,1.14,23.5,0.8,21.4,L5pq4AlBk-I6dKH8sDWHQpKonEF_
MAPbI3,MA,Pb,I,1.6,TiO2-c,Spiro-MeOTAD,Au,Unknown,DMSO >> IPA,False,25.0 >> 70.0,Spin-coating >> Spin-coating,N2 >> N2,0.09,False,0.97,16.5,0.644,11.2,L5rNRzwJ9wY458VTxFWcFgIIhIXF
Cs0.04FA0.81MA0.14PbBr0.43I2.57,Cs; FA; MA,Pb,Br; I,,TiO2-c | TiO2-mp,Spiro-MeOTAD,Ag,Antisolvent,DMF; DMSO,False,150.0,Spin-coating,N2,0.1,False,1.12,21.68,0.75,18.42,L5yUGH2FyLhxQ-u5ZMhML4bz8DsT
MAPbI3,MA,Pb,I,1.6,TiO2-c,Spiro-MeOTAD,Au,Chlorobenzene,DMF; DMSO,False,100.0,Spin-coating,N2,1.44,False,1.018,17.51,0.664,11.85,L61YeCH4wcAUutaXZ3o2ARfre6JN
MAPbBr0.03I2.97,MA,Pb,Br; I,,PCBM-60 | BCP,PEDOT:PSS,Ag,Unknown,DMF,False,80.0,Spin-coating,N2,0.09,False,0.96,21.82,0.77,16.13,L643uz6vNOBFboGhXpESZ0amN4vT
Cs0.05FA0.81MA0.14PbBr0.51I2.49,Cs; FA; MA,Pb,Br; I,,SnO2-np,Spiro-MeOTAD,Au,Chlorobenzene,DMF; DMSO,False,100,Spin-coating,N2,0.09,False,1.07,23.2,0.78,18.1,L64jnuZXUief9xzj_0OknMJ2gApR
MAPbBr0.4I2.6,MA,Pb,Br; I,1.67,C60 | BCP,Poly(3-bromothiophene),Ag,Chlorobenzene,DMF,False,100,Spin-coating,N2,0.1,False,1.05,20.7,0.73,15.9,L6JTjJAG3WI_TnMGd5zw8BZvJoG5
FA0.85MA0.15PbBr0.45I2.55,FA; MA,Pb,Br; I,1.59,TiO2-c | TiO2-mp,P3HT,Au,Ethyl acetate,DMF; DMSO,False,100,Spin-coating,N2,0.1,False,0.97,18.7,0.52,9.6,L6NJDx2QOMB-IZV01wyLGAu7M-5Q
MAPbBr0.15I2.85,MA,Pb,Br; I,,TiO2-c | TiO2-mp,Spiro-MeOTAD,Au,Unknown,DMF; DMSO >> DMF; DMSO >> IPA,False,70.0 >> 70.0 >> 80.0,Spin-coating >> Spin-coating >> Spin-coating,N2 >> N2 >> N2,0.16,False,1.007,20.5,0.72,14.8,L6OeehERmbfhX97NW6g8qVfFxaHP
MAPbI3,MA,Pb,I,1.6,PCBM-60 | C60-N,PVBT-TMA,Ag,Unknown,DMF,False,90.0,Spin-coating,N2,0.055,False,0.93,22.9,0.7490000000000001,16.0,L6_J_PoZ3MdOd1EdWlRKuEdgUniu
MAPbI3,MA,Pb,I,1.6,PCBM-60,PEDOT:PSS,Al,Unknown,DMF,False,100.0,Spin-coating,N2,0.16,False,0.97,20.4,0.625,12.4,L6hCIsL0ykWC19uSzbjH-rvNe-4P
MAPb3I3,MA,Pb,I,,TiO2-c | Fullerenol,P3HT,MoO3 | Ag,Unknown,DMF,False,105.0,Spin-coating,N2,0.03,False,0.93,20.54,0.68,12.99,L6vxXrkPhbERTv4VEZlrxMRcbRql
Cs0.05FA0.79MA0.16PbBr0.51I2.49,Cs; FA; MA,Pb,Br; I,1.63,TiO2-c | TiO2-mp,Spiro-MeOTAD,Ag,Chlorobenzene,DMF; DMSO >> IPA,False,100 | 100,Spin-coating >> Spin-coating,Unknown,0.1,False,1.1,23.09,0.665,16.9,L7E81eCM4fGB8akXgSx16XBgCls4
MAPbI3,MA,Pb,I,1.6,Unknown,Spiro-MeOTAD,Au,Unknown,DMF,False,100.0,Spin-coating,N2,0.09,False,0.83,21.87,0.68,12.47,L7GSefqbSoHeVyMvtxlUeSeBcd02
CsPbBrI2,Cs,Pb,Br; I,,SnO2-np,none,Carbon,Unknown,DMF; DMSO,False,Unknown,Spin-coating,N2,0.08,False,1.22,11.81,0.7,9.74,L7So4yTvZDMlm9kR1jqPkgR98WZc
MAPbI3,MA,Pb,I,1.6,TiO2-c | TiO2-mp,Spiro-MeOTAD,Au,Unknown,DMF >> IPA >> IPA,False,40 >> 100 >> 100,Spin-coating >> CBD >> Spin-coating,Unknown,0.172,False,1.065,21.68,0.7090000000000001,16.36,L7d8KdLZPtIcZTZSXIakKMurSD5y
MAPbI3,MA,Pb,I,1.6,C60,PTAA,Ag,Chlorobenzene,DMF; DMSO,True,100.0,Spin-coating,N2,0.11,False,1.09,21.9,0.79,18.95,L8-ojgnvJlFA_tnYqvqDeeR_K6vj
MAPbI3,MA,Pb,I,1.62,PCBM-60 | Zr(acac)4,NiO-c,Al,Toluene,DMF,False,100.0,Spin-coating,N2,0.1,False,1.03,21.24,0.6609999999999999,14.41,L84T1i7vW0B7SR1_YejIVkTE-Uly
Cs0.05FA0.79MA0.16PbBr0.51I2.49,Cs; FA; MA,Pb,Br; I,,TiO2-c,Spiro-MeOTAD,Au,Ethyl acetate,DMF; DMSO,False,100.0,Spin-coating,Unknown,0.12,False,1.081,21.82,0.74,17.47,L8EbbpyxAjkRQg4NAtS8lPlaUSkf
MAPbI3,MA,Pb,I,1.6,ZnO-c,Spiro-MeOTAD,Au,Chlorobenzene,DMF,False,70.0,Spin-coating,N2,0.09,False,1.09,18.5,0.63,12.7,L8ICzOf9mpBaVBa4829JFZpH4nJJ
FA0.83MA0.17PbBr0.17I2.83,FA; MA,Pb,Br; I,,TiO2-c | TiO2-nw,Spiro-MeOTAD,Au,Chlorobenzene,DMF; DMSO,False,100.0,Spin-coating,N2,0.04,False,1.01,21.19,0.67,14.3,L8OElgrOUGjRQibsCTTMoNmAh07H
