Repository: GouravSidana/firstML

# firstML
My first Machine Learning Project

File: filtered_perovskite.csv (part 55 of 155)
Formula,A_ion,B_ion,X_ion,Bandgap,ETL,HTL,Backcontact,Antisolvent,Solvent,Solv_annel,Anneal_temp,Dep_procedure,Synth_atm,Cell_area,Is_module,Voc,Jsc,FF,PCE,entry_id
FA0.9MA0.1PbBr0.03I2.97,FA; MA,Pb,Br; I,,SnO2-np,CH3O-PEIA | Spiro-MeOTAD,Au,Unknown,DMF; DMSO >> IPA,False,70.0 | 140.0,Spin-coating >> Spin-coating,N2 >> N2,0.044,False,1.13,24.72,0.768,21.45,L8PPsPrmoFJNUNbYhvPAEUmHa9Ia
FAPbI3,FA,Pb,I,1.48,PCBM-60 | LiF,NiO-c,Ag,Diethyl ether,DMF; DMSO,False,20; 100,Spin-coating,N2,0.1,False,0.7559999999999999,0.076,0.71,12.8,L8arSd9SMUC77uwKZgBXaxk50Ldd
MAPbI3,MA,Pb,I,1.6,TiO2-c,Spiro-MeOTAD | PEDOT:PSS,Graphene | PMMA | PDMS,Unknown,DMF,False,100.0,Spin-coating,N2,0.01,False,0.92,18.32,0.632,10.65,L8si3zj09HwP4SDMrtx1l1fuoPMI
MAPbI3,MA,Pb,I,1.6,PCBM-60,PTAA,Ag,Chlorobenzene,DMF; DMSO,False,100.0,Spin-coating,Unknown,0.065,False,1.09,21.87,0.754,17.99,L9PBdTB4dGMGJbMTGaN6miLCvgan
MAPbI3,MA,Pb,I,1.6,TiO2-c | TiO2-mp,none,Carbon,Chlorobenzene,DMF; DMSO,False,100.0,Spin-coating,Unknown,0.08,False,0.97,23.05,0.475,13.15,L9fyTj_SFnqkWpEEatUS1CfPR5Re
MAPbI3,MA,Pb,I,1.6,TiO2-c,Spiro-MeOTAD,Ag,Chlorobenzene,DMF,False,100,Spin-coating,N2,0.12,False,1.039,16.83,0.6990000000000001,12.17,L9twVM2CJ-NApt2u3kJHBuUg61wO
(HEA)2Cs1.9FA17.1Pb20Br9.45I53.55,(HEA); Cs; FA,Pb,Br; I,1.66,TiO2-c | TiO2-mp,Spiro-MeOTAD,Au,Chlorobenzene,DMF; DMSO,False,105.0,Spin-coating,Unknown,0.09,False,1.11,21.7,0.7959999999999999,17.64,L9zQEwsmNzsWtkr6jihg1nGddYYv
MAPbI3,MA,Pb,I,1.6,ZnO-c | ZnO-nw,Spiro-MeOTAD,Ag,Unknown,DMF >> IPA,False,Unknown >> 70.0,Spin-coating >> CBD,N2 >> N2,0.07065,False,0.8490000000000001,21.15,0.573,10.23,LA0GgYVzQZ62c-gurK3kNUjiR5Tq
MAPbI3,MA,Pb,I,1.6,C60 | BCP,none,Ag,Chlorobenzene,DMF,False,70.0,Spin-coating,N2,0.1,False,1.01,22.5,0.61,14.0,LA6rP7oYqRKVjlMLJzPbpUqAIZNM
MAPbI3,MA,Pb,I,1.6,PCBM-60,PEDOT:PSS,Ag,Toluene,DMSO; GBL,False,Unknown,Spin-coating,Unknown,0.07,False,0.99,22.3,0.679,15.0,LABcpUmFVit3Zgj5Qfg0SZfZCP8h
MAPbI3,MA,Pb,I,1.6,PCBM-60 | C60 | BCP,PEDOT:PSS,Al,Unknown,DMF,False,100.0,Doctor blading,N2,0.0725,False,0.88,20.0,0.72,12.8,LAFOUsjZ8y65EjvKjoIhQTMCKxSG
Cs0.05FA0.79MA0.16PbBr0.51I2.49,Cs; FA; MA,Pb,Br; I,,TiO2-c | TiO2-mp,Z3,Au,Chlorobenzene,DMF; DMSO,False,120.0,Spin-coating,Air,0.16,False,1.115,25.1,0.745,20.84,LAH7WntkxSiujget5jOKO_EzBAyM
Cs0.1FA0.75MA0.13PbBr0.45I2.55 | (A43)2PbI4,Cs; FA; MA | (A43),Pb | Pb,Br; I | I,,TiO2-c | TiO2-mp,Spiro-MeOTAD,Au,Trifluorotoluene,DMF; DMSO >> IPA,False,100.0 >> Unknown,Spin-coating >> Spin-coating,N2 >> N2,0.16,False,1.126,22.85,0.78,20.0,LAMVwPHwoYGC2fGRHQA9isZ7e1TG
Cs0.05FA0.79MA0.16PbBr0.51I2.49,Cs; FA; MA,Pb,Br; I,,TiO2-c | TiO2-mp,Bis-amide-TTF,Au,Chlorobenzene,DMF; DMSO,False,100.0,Spin-coating,N2,0.09,False,1.11,19.0,0.65,13.5,LASpVRMiRU8X9fEw3rtxtesJXIZQ
MAPbI3,MA,Pb,I,1.6,TiO2-c | TiO2-mp,Spiro-MeOTAD,Au,Unknown,DMF; DMSO >> IPA,False,Unknown >> 130.0,Spin-coating >> Spin-coating,N2 >> N2,0.089,False,1.028,19.4,0.735,14.3,LAW-Pfaah8ecBsgCQuirq9sAIf8V
CsPbI3,Cs,Pb,I,,PCBM-60 | C60 | BCP,PTAA,Al,Toluene,DMF; DMSO,False,90.0,Spin-coating,Unknown,0.1,False,1.0,14.2,0.73,10.4,LAgcBdnm3cN69ylXnGNR7131BH2i
MAPbI3,MA,Pb,I,1.6,PCBM-60,Cu0.5Cr0.5O2,Ag,Chlorobenzene,DMF; DMSO,False,100.0,Spin-coating,Dry air,0.1,False,1.06,20.08,0.69,14.64,LApMDLYN-PYMt9l8eN4qZPumhK5p
MAPbI3,MA,Pb,I,1.6,PCBM-60 | BCP,NiO-np,Al,Toluene,DMF,False,Unknown,Spin-coating,N2,0.1,False,1.006,18.56,0.828,15.46,LAqafNrV4XkWcqpz207eTYvmLKqe
MAPbI3,MA,Pb,I,1.5,TiO2-c | C60,Spiro-MeOTAD,Ag,Toluene,DMSO; GBL,False,100.0,Spin-coating,N2,0.1119999999999999,False,1.04,20.7,0.731,15.73,LB3B1RP58WWSO6F-IAQyO7J2I5Or
FA0.85MA0.15PbBr0.45I2.55,FA; MA,Pb,Br; I,1.6,PCBM-60 | LiF,BTF2,Ag,Chlorobenzene,Unknown,False,100.0,Spin-coating,Unknown,0.059,False,0.9,16.5,0.727,10.51,LB3iFgY2U_t2ouvsk_rFmNdNBWgm
,MA | FA,Pb,Br; I,1.646,C60 | BCP,2PACz,Cu,N2,2-methoxyethanol; acetonitrile; NMP; DMF,False,Unknown,Slot-die coating,Unknown,0.16,False,1.14,19.709,0.68,15.26,LB4GkuJn1J3ANXBUV-_Nujal9603
Cs0.15FA0.85PbI3,Cs; FA,Pb,I,,TiO2-c | TiO2-mp,Spiro-MeOTAD,Au,Chlorobenzene,DMF; DMSO,False,130.0,Spin-coating,Unknown,0.25,False,1.04,20.01,0.64,14.0,LBQ7WRH_HDEjbcC5cyOVHSZTd9mB
MAPbI3,MA,Pb,I,1.6,PCBM-60 | ZnO-np,CuO,Al,Unknown,DMF; DMSO >> IPA,False,Unknown >> 90.0,Spin-coating >> Spin-coating,N2 >> N2,0.1,False,1.03,22.42,0.76,17.43,LBpklFctzRsahG1kFaXkA6a7fLVU
(TFEA)2Cs0.475FA15.675MA2.85Pb20Br9.15I51.85,(TFEA); Cs; FA; MA,Pb,Br; I,1.701,TiO2-c | TiO2-mp,Spiro-MeOTAD,Au,Chlorobenzene,DMF; DMSO,False,Unknown,Spin-coating,N2,0.09,False,1.086,20.16,0.748,16.38,LBqekKkeCH9mzxuj-M8sF61O143I
BA2MA4Pb5I16,BA; MA,Pb,I,,PCBM-60 | BCP,PEDOT:PSS,Ag,Unknown,DMF,False,100.0,Spin-coating,Unknown,0.06,False,,,,10.68,LBy2xvLl9Bp89pIizSBJuHHJczDf
MAPbI3,MA,Pb,I,1.6,CeOx,NiO-np,Ag,IPA,DMF,False,100.0,Spin-coating,N2,0.1,False,1.045,19.9,0.76,16.1,LC1WAfl7Kq3ywGLdFH0PXpWwJSYr
MAPbI3,MA,Pb,I,1.6,TiO2-c | TiO2-mp,Spiro-MeOTAD,Ag,Toluene,DMSO,False,110.0; 130.0,Spin-coating,Unknown,0.1,False,,19.0,,12.7,LCBT8LVxHaiACHTlIKZiw3nCs5Af
MAPbI3,MA,Pb,I,1.6,PCBM-60 | LiF,PEDOT:PSS,Al,Chlorobenzene,DMF; DMSO,False,100.0,Spin-coating,N2,0.1,False,,,,14.0,LCRAwdHiZogdRfHgx9719tkkG9De
MAPbI3,MA,Pb,I,1.6,PCBM-60 | BCP,DMZ,Ag,Chlorobenzene,DMF; DMSO,False,100.0,Spin-coating,Unknown,0.11,False,,,,16.3,LC_d9EL8MebdHKx9DCQ91L-U51p7
FA0.1MA0.9PbI3,FA; MA,Pb,I,,TiO2-c | TiO2-mp,Spiro-MeOTAD,Au,Chlorobenzene,DMSO,False,100.0,Spin-coating,N2,0.16,False,1.08,23.2,0.7709999999999999,19.4,LCaV-Gf2i10meZpaFGeJeDIESviM
MAPbI3,MA,Pb,I,1.6,TiO2-c | TiO2-mp,Spiro-MeOTAD,Au,Unknown,DMF >> IPA,False,Unknown >> 70.0,Spin-coating >> Spin-coating,Unknown,0.1,False,0.98,19.8,0.63,12.3,LCbUWcKJ_wqwCDZliVSjQLpK5XOU
MAPbI3,MA,Pb,I,1.6,TiO2-c,Spiro-MeOTAD,Ag,Chlorobenzene,DMF; DMSO,False,75.0; 150.0,Spin-coating,Unknown,0.09,False,1.03,21.16,0.67,16.16,LCcLQ3JcrOgQYnCS7gRpb7RRgCW_
MAPbI3,MA,Pb,I,1.58,PCBM-60 | LiF,none,Al,Toluene,DMSO; GBL,False,100.0,Spin-coating,N2,0.11,False,0.99,20.1,0.7,13.4,LClfxccnUZuwxiADrsPMjmXdUQ0B
CsPbBr3,Cs,Pb,Br,,SnO2-QDs,none,Carbon,Unknown,DMF >> Methanol,False,120.0 >> 250.0,Spin-coating >> Spin-coating,N2 >> N2,0.1,False,1.459,7.35,0.745,7.99,LCqextmJfi_FMhBvk3Pr6TWFom2I
CsPbBr0.15I2.85,Cs,Pb,Br; I,1.7,TiO2-c,PTAA,Au,Unknown,DMF; DMSO,False,Unknown,Spin-coating,N2,0.09,False,1.135,19.75,0.7659999999999999,16.83,LCto0eZVfPE_t5I8ZKzCo4mayZA-
MAPbI3,MA,Pb,I,1.6,PCBM-60,PEDOT:PSS,Ag,Chlorobenzene,DMSO; GBL,False,95.0,Spin-coating,N2,0.096,False,1.05,20.34,0.74,15.86,LD203pcQ_iVdr0nD8E2Zr_3e2hdq
FA0.85MA0.15PbBr0.45I2.55,FA; MA,Pb,Br; I,,TiO2-c | TiO2-mp | Li-TFSI,Spiro-MeOTAD,Au,Chlorobenzene,DMF; DMSO,False,100.0,Spin-coating,N2,0.16,False,1.108,21.455,0.79,18.76,LD40XKBNYEluqWS83mMDCZwpnIyJ
MAPbI3,MA,Pb,I,1.6,PCBM-60,PEDOT:PSS,Al,Toluene,DMF; DMSO,False,100.0,Spin-coating,N2,0.142,False,0.96,21.08,0.7290000000000001,14.74,LD8uBbhzXwPHqX2tmrMmXN4KYn6r
MAPbI3,MA,Pb,I,1.6,TiO2-c | TiO2-mp,none,Carbon,Unknown,DMF,False,100.0,Spin-coating,Unknown,0.1,False,0.98,19.0,0.7,13.2,LDH6CdG4YXoqt9IET_9KnNlakogm
Cs0.017FA0.83MA0.15PbBr0.51I2.49,Cs; FA; MA,Pb,Br; I,,SnO2-c,Spiro-MeOTAD,Ag,Anisole,DMF; DMSO,False,100,Spin-coating,N2,0.0919,False,1.16,23.28,0.78,19.7,LDKE0o38WKGzs-tq7AHgEVtTiRnq
MAPbI3,MA,Pb,I,1.6,IDTCN | Rhodamine 101 | LiF,P3CT-Na,Ag,Chlorobenzene,DMF; DMSO,False,60; 80,Spin-coating,N2,0.09,False,0.947,19.98,0.69,13.13,LDMzTDa2r-pticgB6LPMSkHnToUE
Cs0.05FA0.79MA0.16PbBr0.51I2.49,Cs; FA; MA,Pb,Br; I,,TiO2-c | TiO2-mp,Spiro-MeOTAD,Au,Chlorobenzene,DMF; DMSO,False,100.0,Spin-coating,Ar,0.09,False,1.05,22.07,0.772,17.98,LDOJrIFotENjXl278HfO33DK_oEa
MACo0.1Pb0.9I3,MA,Co; Pb,I,,PCBM-60,PTAA,Al,Unknown,DMF >> Ethanol,False,70.0 >> 100.0,Spin-coating >> Spin-coating,Unknown,0.045,False,1.065,23.5,0.805,20.0,LDPPDlhbMx7me4H8uaW1j_jsIWWA
MAPbI3,MA,Pb,I,1.6,PCBM-60 | TiO2,PFN; PTPD,Al,Diethyl ether,DMF; DMSO,False,100.0,Spin-coating,Unknown,0.04,False,,,,,LDZ27PUfy3YwbtC2NMLwRdCF2fub
MAPbI3,MA,Pb,I,1.56,TiO2-c,Spiro-MeOTAD,Ag,Chlorobenzene,DMF,False,100.0,Spin-coating,N2,0.07,False,1.051,19.64,0.55,12.19,LDgD50yk5RYffPXJmdrxuRyLHWo6
MAPbI3,MA,Pb,I,1.6,TiO2-c | TiO2-nanofibers,PTAA,Au,Diethyl ether,DMF; DMSO,False,65; 100,Spin-coating,N2,0.1256,False,0.851,21.6,0.62,11.4,LDkSyklTHH1jZmif2fvvJSfv4xUL
MAPbI3,MA,Pb,I,1.6,Ag-np; TiO2-c | TiO2-mp,Spiro-MeOTAD,Au,Toluene,DMF,False,100.0,Spin-coating,Unknown,0.1,False,0.95,22.15,0.52,10.93,LDqvlFfhSU1sLHyp1chC_rpq07Uq
MAPbI3,MA,Pb,I,1.6,PCBM-60,NPB; PTAA,Al,Chlorobenzene,DMF; DMSO,False,100.0,Spin-coating,Dry air,0.05,False,1.06,20.8,0.807,17.79,LE2sXFaFygEfRAixIphUT6ImSVNb
MAPbI3,MA,Pb,I,1.6,TiO2-c | TiO2-mp,Spiro-MeOTAD,Au,Unknown,DMF; DMSO,False,100,Spin-coating,N2,0.159,False,1.01,19.6,0.78,16.3,LE34y13RBfIZYBy-QL1G0ibJdUY4
,MA | FA,Pb,Br; I,1.713,C60 | BCP,2PACz,Cu,N2,2-methoxyethanol; acetonitrile; NMP; DMF,False,Unknown,Slot-die coating,Unknown,0.16,False,1.176,18.721,0.658,14.49,LEG2Q9FhiXuOZp4AeRqVJtVCqzxb
Cs0.1FA0.9PbBr0.3I2.7,Cs; FA,Pb,Br; I,,TiO2-c | TiO2-mp,Spiro-MeOTAD,Au,Chlorobenzene,DMF; DMSO,False,105.0,Spin-coating,Dry air,0.09,False,1.11,21.95,0.7759999999999999,18.92,LEKH4b42UIiZQSorPwspQC_0lRs-
MAPbI3,MA,Pb,I,1.6,SnO2-c | SnO2-mp | TiO2-c,Spiro-MeOTAD,Au,IPA,DMF,False,150.0,Spin-coating,Unknown,0.075,False,1.11,21.32,0.743,17.71,LESP3XG4iX9O7QCE2P0LDOolRh2P
MAPbI3,MA,Pb,I,1.6,TiO2-c | TiO2-mp,Spiro-MeOTAD,Au,Unknown,DMF >> IPA,False,70.0 >> 70.0,Spin-coating >> CBD,Air >> Air,0.06,False,0.966,16.0,0.654,10.1,LEawxJSzLpt6uJycU8P4Nj85K4AC
CsPbI3,Cs,Pb,I,,TiO2-c,Spiro-MeOTAD,MoO3 | Al,Unknown,Ocatane >> MeOAc,False,Unknown,Spin-coating >> Dipp-coating,N2 >> N2,0.06,False,,,,,LEbmSZcRRCUqIP1fHETIzd7xvWeO
MAPbI3,MA,Pb,I,1.5,TiO2-c | TiO2-mp,Spiro-MeOTAD,Au,Unknown,GBL,False,100,Spin-coating,Unknown,0.207,False,0.9,15.5,0.61,8.7,LEefaaWQXHz7EzREeKKw18dErIo9
FA0.15MA0.85PbI3,FA; MA,Pb,I,,TiO2-c | TiO2-mp,Spiro-MeOTAD,Au,Toluene,DMF; DMSO,False,120,Spin-coating,Unknown,0.1,False,1.04,20.26,0.65,13.74,LEgKlVhaI4aTTWFlrEFnZFzKDZXE
FA0.85MA0.15PbBr0.15I0.85,FA; MA,Pb,Br; I,1.63,SnO2-np,Spiro-MeOTAD,Au,Triochloromethane,DMF; DMSO,False,60,Spin-coating,N2,,False,,,,13.89,LFHKUqfRNy-Y5D3rCccWkqw0eJqO
FA0.85MA0.15PbBr0.45I2.55,FA; MA,Pb,Br; I,,TiO2-c | TiO2-mp,Spiro-MeOTAD,Au,Chlorobenzene,DMF; DMSO >> IPA,False,100.0,Spin-coating >> Spin-coating,N2 >> N2,0.16,False,1.16,22.5,0.7829999999999999,20.5,LFbWP8Rl9JmPJrb_dw_P_xgH1mbF
MAPbI3,MA,Pb,I,1.6,PCBM-60 | PFN,PTAA | MoS2,Al,Unknown,DMF >> IPA,False,100.0 >> 100.0,Spin-coating >> Spin-coating,Unknown,0.5,False,,,,16.89,LGD101qX-_TrFAwa9jv44ymbzVE4
MAPbI3,MA,Pb,I,1.6,TiO2-c | TiO2-mp,PTAA,Au,Chlorobenzene,DMF,False,100.0,Spin-coating,Unknown,0.09,False,1.02,22.34,0.78,17.77,LGFi-W3vs9TatdJtoX7o8Zz4QWFy
Cs0.17FA0.83PbBr2.49I0.51,Cs; FA,Pb,Br; I,,C60 | BCP,NiO,Ag,Chlorobenzene,DMF; DMSO,False,60.0; 100.0,Spin-coating,Unknown,0.12,False,0.97,20.3,0.79,15.6,LGKHXQitT3ZAaqbGMCEGNX30IqrZ
FA0.83MA0.17PbBr0.03I2.97,FA; MA,Pb,Br; I,,SnO2-np,Spiro-MeOTAD,Au,Unknown,DMF; DMSO >> IPA,False,Unknown >> 150.0,Spin-coating >> Spin-coating,N2 >> N2,0.1,False,1.036,21.42,0.69,16.71,LGUrDJ6F9EKlV9Zgm1rbL5jm7h6q
MAPbI3,MA,Pb,I,1.6,ZnO-c | ZnO-nw,Spiro-MeOTAD,Au,Unknown,DMF >> PA,False,Unknown >> 70.0,Spin-coating >> CBD,Unknown,0.1,False,0.93,18.18,0.518,8.76,LGmQCPMRMVT1gkPStr6neQlkZkAj
MAPbI3,MA,Pb,I,1.6,ZnO,Spiro-MeOTAD,MoO3 | Ag,Unknown,Unknown,False,Unknown >> 100,Evaporation >> Gas reaction,N2 >> MAI,0.055,False,1.08,19.83,0.385,8.25,LHG7T9olbn6fzvlXJ1kOeU0bv_Ag
Cs0.05FA0.79MA0.16PbBr0.51I2.49,Cs; FA; MA,Pb,Br; I,1.63,PCBM-60,CuPc,Carbon,Chlorobenzene,DMF; DMSO,False,100.0,Spin-coating,Unknown,0.071,False,0.6,22.22,,7.41,LHI4EizAhoNcO1e-aUU9FoV6n-mi
MAPbI3,MA,Pb,I,1.6,TiO2-c | TiO2-mp,Spiro-MeOTAD,Au,Chlorobenzene,DMF; DMSO,False,100.0,Spin-coating,N2,0.16,False,1.09,22.6,0.74,18.4,LHIg0EQCnP7lZ7OTrX4VDDwMq9kJ
MAPbI3,MA,Pb,I,1.6,TiO2-c | TiO2-mp,Spiro-MeOTAD,Au,Toluene,DMSO; GBL,False,100.0,Spin-coating,Unknown,0.096,False,0.97,18.9,0.66,12.16,LHoMLJafAKJcivBOR5RaZ1pgqImB
Cs0.1FA0.75MA0.15Pb0.25Sn0.75Br0.5I2.5,Cs; FA; MA,Pb; Sn,Br; I,1.29,PCBM-60 | C60 | BCP,PEDOT:PSS,Ag,Toluene,DMSO; GBL,False,100.0,Spin-coating,N2,0.0314,False,0.68,20.19,0.66,9.01,LHrEweNEnPEBIMQU_j5qyfooQlPE
MAPbI3,MA,Pb,I,1.6,TiO2-c | TiO2-mp | ZrO2-mp,none,Carbon,Unknown,GBL >> none,False,50.0 >> Unknown,Drop-infiltration >> Recrystallization,Air >> Ar; Methylamin,0.5,False,0.98,19.32,0.7,13.2,LI3a0XdIxYvYwB5n8SXKTKzT7SLn
MAPbI3,MA,Pb,I,1.6,none,Spiro-MeOTAD,Au,Unknown,DMF,False,100,Spin-coating,Unknown,0.1,False,,,,13.68,LI44hu3txiU1j435g-7FC8_cMEr7
MAPbI3,MA,Pb,I,1.6,NDI-BiSe,NiO-np,Ag,Chlorobenzene,DMF,False,100.0,Spin-coating,Unknown,0.1,False,0.87,17.5,0.5539999999999999,7.66,LIC5s9vz4lHexB5KQeOzr7f6V7v2
MAPbI3,MA,Pb,I,1.6,TiO2-c,Spiro-MeOTAD,Au,He,DMF,False,100.0,Spin-coating,Air,0.1,False,,,,17.08,LICp0nqAdVSFs2W9BynjnAtXOa07
MAPbI3,MA,Pb,I,1.6,TiO2-c | TiO2-mp,Spiro-MeOTAD,Ag,Unknown,H2O >> IPA,False,Unknown >> 100.0,Spin-coating >> CBD,Unknown,0.09,False,0.86,21.5,0.63,11.6,LIGxBjKvHYdptXGJ-TDHs3GdjlLH
MAPbI3,MA,Pb,I,1.6,MoO3 | Au | SnO2-c | TiO2-mp,Spiro-MeOTAD,Au,Diethyl ether,DMF; DMSO,False,100.0,Spin-coating,N2,0.1,False,0.96,14.65,0.636,8.94,LINY8fomeWo68_YHQNBl2wlFvuF1
MAPbI3,MA,Pb,I,1.6,PCBM-60 | [BMIM]BF4,NiO-c,Ag,Chlorobenzene,DMSO; GBL,False,100.0,Spin-coating,N2,4.0,False,0.87,0.15,0.75,35.2,LIYYoAIIUJUzIZcYFmIzLK7UzOq3
MAPbI3,MA,Pb,I,1.6,ZnO-c,Spiro-MeOTAD,Ag,Unknown,DMF >> IPA,False,70.0 >> 70.0,Spin-coating >> CBD,N2 >> N2,0.09,False,0.91,22.6,0.529,10.91,LIYwrxNm5G8NPlScnyzo9b38wdZn
CsPbBrI2,Cs,Pb,Br; I,1.82,SnO2-np,Co3O4,Carbon,Unknown,DMSO,False,260.0,Spin-coating,Dry air,0.08,False,1.151,12.86,0.71,10.05,LIceLKB8RCPbvPsfq368dCRGgPIS
MAPbI3,MA,Pb,I,1.55,TiO2-np,Spiro-MeOTAD,Au,Unknown,DMF; DMSO >> IPA,False,70.0 >> 150.0,Spin-coating >> Spin-coating,N2 >> N2,0.09408,False,,,,,LIpovKIIri7u0OSvqbYsSjpesWBF
FA0.85MA0.15PbBr0.45I2.55,FA; MA,Pb,Br; I,,TiO2-c | TiO2-mp,Spiro-MeOTAD,Au,Chlorobenzene,DMF; DMSO,False,100,Spin-coating,N2,0.1,False,1.09,22.99,0.76,19.11,LJ4LfcE1M3gAQDrvyW9AQguF99By
MAPbI3,MA,Pb,I,1.6,ZnO-c | ZnO-nw | PCBM-60,P3HT,Au,Unknown,DMF >> IPA,False,100.0 >> 100.0,Spin-coating >> Spin-coating,N2 >> N2,0.01,False,0.81,23.18,0.68,12.77,LJ8B12BBegexn3YcE7zHCui0dNhg
Cs0.05FA0.79MA0.16PbBr0.3I2.7,Cs; FA; MA,Pb,Br; I,,TiO2-c,Al2O3 | CuPc(tBu)4,Au,Chlorobenzene,DMF; DMSO,False,100.0,Spin-coating,Ar,0.09,False,1.05,22.9,0.56,13.4,LJE1QB5hfhpcmyMU9iEfs89Bs9fH
MAPbI3,MA,Pb,I,1.6,TiO2-c,Spiro-MeOTAD,Ag,Unknown,DMF >> none,False,Unknown >> 110.0,Spin-coating >> Gas reaction,Air >> MAI; Vacuum,0.09,False,0.88,14.78,0.61,8.0,LJQYTwoWEVvWjzJve-m-NCzbqbwp
MAPbI3,MA,Pb,I,1.6,PCBM-60,PEDOT:PSS,Ca | Al,Unknown,DMF,False,90,Spin-coating,N2,0.1,False,0.97,19.9,0.62,12.0,LJYkY2lOK70HbGNcq9ZH-Ito_X3y
MAPbI3,MA,Pb,I,1.55,PCBM-60 | Bphen,PEDOT:PSS,Ag,Unknown,DMF,False,100.0,Spin-coating,N2,0.0725,False,1.01,22.23,0.77,17.29,LJdu54CPrLDyzFE3SiKiNYwNajNZ
Cs0.05FA0.79MA0.16PbBr0.51I2.49,Cs; FA; MA,Pb,Br; I,,PCBM-60,PEDOT:PSS,Ag,Diethyl ether,DMF; DMSO,False,120.0,Spin-coating,N2,0.1,False,1.01,22.65,0.738,16.89,LJeWiaGgNuYsS92hzKyMuSaqNr8V
Cs0.25FA0.75PbBr0.3I2.7,Cs; FA,Pb,Br; I,1.57,PCBM-60 | BCP,NiO-c | CuGaO2-c,Ag,Anisole,DMF; DMSO,False,100.0,Spin-coating,N2,0.09,False,1.081,22.17,0.725,16.72,LJghWhlYc0pl4VUsUQ4FPTCENk2z
MAPbI3,MA,Pb,I,1.6,TiO2-c | TiO2-mp,Spiro-MeOTAD,Au,Unknown,DMSO >> IPA,False,70.0 >> 110.0,Spin-coating >> CBD,Unknown,0.16,False,0.96,21.23,0.624,12.77,LJkvx1ecrRGguzFZ9iI-CMY6CrVd
FA0.84MA0.16PbBr0.45I2.55,FA; MA,Pb,Br; I,,TiO2-c | TiO2-mp,Spiro-MeOTAD,Au,Chlorobenzene,DMF; DMSO,False,100.0,Spin-coating,Unknown,0.16,False,1.13,23.95,0.74,20.6,LJvvLjmbJmz7Nv6XXIt3-eXnOZpg
MAPbI3,MA,Pb,I,1.6,TEABr | PCBM-60 | PEI,NiO-c,Ag,Unknown,DMSO; GBL,False,70.0,Spin-coating,Air,0.09,False,1.11,15.54,0.636,11.0,LK2N-DDCDGayjQ-DjTnA2-wK4BUn
MAPbI3,MA,Pb,I,1.6,PCBM-60 | BCP,PTAA,Ag,Unknown,DMF,False,75.0,Spin-coating,Unknown,0.16,False,1.26,20.7,0.8009999999999999,20.7,LKMZJbgcfYn9jVXMlpgq1jOxX-qd
CsPbI3,Cs,Pb,I,,C60 | BCP,PTAA,Cu,Unknown,DMF,False,100.0,Spin-coating,Unknown,0.7290000000000001,False,1.0,14.52,0.54,7.98,LKRw0sLl9rBOFD34PHq2uuWnhZjY
MAPbI3,MA,Pb,I,1.59,PCBM-60 | PEIE,PEDOT:PSS,Ag,Unknown,DMF,False,100.0,Spin-coating,N2,0.4,False,0.85,15.7,0.74,9.8,LKjWr7RFo5AwQdS5Aih94TdM0grL
MAPbI3,MA,Pb,I,1.6,PCBM-60 | TBAI,PEDOT:PSS,Ag,Unknown,DMF; DMSO >> none,False,100.0 >> Unknown,Spin-coating >> Gas reaction,N2 >> MACl,0.26,False,0.95,20.12,0.7979999999999999,15.09,LKk826GPMbiVNBy7ESIpwXnMJxD6
MAPbI3,MA,Pb,I,1.5,ZnO-np | PCBM-60,Spiro-MeOTAD,Au,Unknown,DMF; DMSO >> IPA,False,Unknown >> 60; 80; 100,Spin-coating >> CBD,N2 >> N2,0.06,False,1.07,22.3,0.76,18.2,LKoJbxwH_zbPK4d29zJ4vnH6C9C2
MAPbI3,MA,Pb,I,1.6,PCBM-60 | C60 | BCP,P3CT-N,Cu,Chlorobenzene,DMF; DMSO,False,60; 80; 140,Spin-coating,N2,0.1,False,,,,,LKtD0_hmSH5QhLG3CutDEqTZXzXn
MAPbI3,MA,Pb,I,,C60 | C60,TaTm | F6-TCNNQ; TaTm,Ag,Unknown,none,False,Unknown,Evaporation,Vacuum,0.0653,False,1.06,20.6,0.81,17.7,LL37-mCbDAZzQpcYGcLgdFnwI7w3
MAPbI3,MA,Pb,I,1.58,TiO2-c | TiO2-mp,Spiro-MeOTAD,Au,Unknown,Methylamine >> Methylamine,False,Unknown >> 50.0,Dropcasting >> Pneumatic pressure,Air >> Air,1.0,False,,,,17.5,LLOuYYi5gxEGn__bdZOVoZvn_UCW
MAPbI3,MA,Pb,I,1.6,TiO2-c | TiO2-mp,Spiro-MeOTAD,Au,Unknown,GBL,False,100.0,Spin-coating,Air,0.1,False,0.93,16.44,0.701,10.7,LLT2y2fGeC4PeK8UF9qZ0BcQAZAZ
MAPbI3,MA,Pb,I,1.6,TiO2-c | TiO2-mp,Spiro-MeOTAD,Au,Unknown,DMF; DMSO,False,105.0,Spin-coating,Unknown,0.09,False,1.0,21.3,0.713,15.3,LLaLZ2iai10KxIvo03jBUkCZP1Fa
MAPbI3,MA,Pb,I,1.6,TiO2-c,Spiro-MeOTAD,Au,Unknown,DMSO >> IPA,False,60.0 >> 100.0,Spin-coating >> Spin-coating,N2 >> N2,0.055,False,0.98,20.9,0.6509999999999999,13.31,LLjBw45NzOxhy0Sqczh4lzlWelzu
MAPbI3,MA,Pb,I,1.6,C60,Spiro-MeOTAD,Au,Unknown,DMF >> IPA,False,Unknown >> 100.0,Spin-coating >> CBD,Ar >> Ar,0.07,False,0.98,12.8,0.67,8.5,LLoqRvgS107tjlPp_Cj78eTRO6Rh
MAPbI3,MA,Pb,I,1.55,PEG; ZnO-np,Spiro-MeOTAD,Au,Unknown,DMF >> IPA,False,60.0 >> 90.0,Spin-coating >> CBD,Unknown,0.1,False,1.0,19.65,0.5579999999999999,11.0,LLxTwNmJAvD9H_HyDqPUWlWkayXs
MAPbI3,MA,Pb,I,1.6,TiO2-c | TiO2-mp | ZrO2-mp,none,Carbon,Unknown,GBL,False,50.0,Drop-infiltration,Air,0.1,False,0.83,22.1,0.56,11.0,LM0sjotJS9q7Xdo8GB7yARng4wE0
MAPbI3,MA,Pb,I,1.6,TiO2-c | TiO2-mp | Al2O3-mp | NiO-mp,Spiro-MeOTAD,Au,Unknown,DMF,False,Unknown,Spin-coating,Air,0.17,False,1.04,21.75,0.703,15.91,LM6FA5oW9emwcxMuqXo28EYCW8p0
MAPbI3,MA,Pb,I,1.6,TiO2-c,Spiro-MeOTAD,Au,Unknown,DMF >> IPA,False,Unknown >> 135.0,Spin-coating >> Spin-coating,Dry air >> Dry air,0.108,False,1.04,19.0,,,LMJArCDgjP_hlu0WMDKNlPbLpq85
Cs0.05MA0.95PbI3,Cs; MA,Pb,I,,PCBM-60 | BCP | AZO-c,NiO-c,Ag,Chlorobenzene,DMF; DMSO,False,100.0,Spin-coating,Ar,0.06,False,1.025,20.71,0.792,16.79,LMfUu79GdrV80p4JBFeSvQZp3E4w
MAPbI3,MA,Pb,I,1.5,TiO2-c | TiO2-mp,CuInS | Spiro-MeOTAD,Au,Unknown,DMF >> IPA,False,Unknown >> 90.0,Spin-coating >> Spin-coating,Unknown,0.06,False,1.02,20.5,0.609,12.8,LMhCkWFzlYY1NlSGZhGrGAKBtnTM
Cs0.05FA0.79MA0.16PbBr0.51I2.49,Cs; FA; MA,Pb,Br; I,,SnO2-c,WO3 | Spiro-MeOTAD,Au,Chlorobenzene,DMF; DMSO,False,100.0,Spin-coating,Unknown,0.09,False,1.17,23.7,0.7709999999999999,19.2,LMkboobpDVgA1YBSPsDRBIK7NGQl
MAPbI3,MA,Pb,I,1.6,TiO2-c | TiO2-mp,Spiro-MeOTAD,Au,Unknown,acetonitrile; DMSO >> IPA,False,Unknown >> 105,Spin-coating >> Spin-coating,Air >> Air,0.09,False,0.9,15.5,0.55,7.5,LMxdGr4QyGRyQjTjLDlB_eCuqfh9
MAPbI3,MA,Pb,I,1.6,PCBM-60,TP-FTzF-TP,Au,Unknown,DMF >> IPA,False,100.0 >> 100.0,Spin-coating >> Spin-coating,Unknown,0.1,False,1.04,21.94,0.72,16.4,LNIryXETf02cJmMXchrtDKVi_w4a
FA0.84MA0.16PbBr0.45I2.55,FA; MA,Pb,Br; I,,TiO2-c | TiO2-mp,Au@SiO2-nw | Spiro-MeOTAD,Au,Unknown,DMF; DMSO,False,100.0,Spin-coating,N2,0.09,False,1.085,22.49,0.713,17.39,LNOpgxadp4WY3lERyytOyDfn_7LA
MAPbI3,MA,Pb,I,1.6,SnO2-c | PCBM-60,Spiro-MeOTAD,Au,Diethyl ether,DMF; DMSO,False,60; 100,Spin-coating,N2,0.08,False,1.1,21.0,0.7709999999999999,17.77,LNPGRExni6ZyhQteYY8g-9FJ7bja
Cs0.05FA0.81MA0.14PbBr0.43I2.57,Cs; FA; MA,Pb,Br; I,,TiO2-c | TiO2-mp,Spiro-MeOTAD,Ag,Anisole,DMF; DMSO,False,150.0,Spin-coating,Unknown,0.14,False,1.138,21.35,0.757,18.39,LNQbYT1XdClk-MHIcTxe2FJwSNmf
MAPbI3,MA,Pb,I,1.6,SnO2-np,Spiro-MeOTAD,Au,Chlorobenzene,DMF; DMSO,False,100.0,Spin-coating,Unknown,0.1,False,1.063,22.42,0.7070000000000001,16.87,LNkEYQ4FHzSeatLQz1P7TXjVSSND
MAPbI3,MA,Pb,I,1.6,PCBM-60 | TiO2-c,NiMgLiO-c,Ag,Toluene,DMSO,False,100.0,Spin-coating,N2,1.017,False,1.09,20.96,0.6679999999999999,15.26,LNteJRBvcEQ1oEiFg5ZtG7O6r3l9
MAPbI3,MA,Pb,I,1.6,PCBM-60 | C60 | BCP,PEDOT:PSS,Ag,Unknown,DMF,False,90.0,Spin-coating,N2,0.06,False,0.88,16.41,0.65,9.45,LNvkoDQKm2V4GpxRWU2a8YaDC2Kh
FA0.7MA0.3PbI3,FA; MA,Pb,I,,PCBM-60 | BCP,NiO-c,Ag,Unknown,DMF >> IPA,False,Unknown >> 100.0,Spin-coating >> Spin-coating,Unknown,0.075,False,1.1,22.9,0.8029999999999999,20.1,LO2nJtoCIgw_n4GkmmYZKVxmn6nC
MAPbI3,MA,Pb,I,1.6,PCBM-60,PEDOT:MNSF,Ag,Unknown,Unknown,False,100.0,Spin-coating,N2,0.1,False,0.95,20.4,0.6759999999999999,13.1,LOEWch3y68HbA1E-CoDQwFJw3yWW
MAPbI3,MA,Pb,I,1.6,ZnO-c | Graphene; ZnO-np,Spiro-MeOTAD,Ag,Unknown,Unknown,False,Unknown >> 70,Spin-coating >> Spin-coating,Unknown,0.2,False,0.943,18.44,0.508,8.81,LOFEA1KxhqH9lmP6ZJ89zt1wIqBf
Cs0.05FA0.8MA0.15PbBr0.4I2.6,Cs; FA; MA,Pb,Br; I,,TiO2-c | TiO2-mp,PTAA,Au,Chlorobenzene,DMF; DMSO,False,100.0,Spin-coating,N2,0.16,False,1.105,17.92,0.54,10.72,LOMgaQ1LEQJEczpGVRJHuX4Ri7qH
MAPbI3,MA,Pb,I,1.6,PCBM-60 | BCP,VOx,Ag,Unknown,DMF >> Ethanol,False,75.0 >> 100.0,Spin-coating >> Spin-coating,Unknown,0.16,False,0.96,16.88,0.705,11.69,LOXD3Pcr1fCFmNoZv9oWEUP5V-b9
MAPbI3,MA,Pb,I,1.585,PCBM-60 | ZnO-np,NiO-np | ME2,Al,Toluene,DMSO; GBL,False,100.0,Spin-coating,N2,0.1024,False,1.03,23.74,0.78,19.22,LOhM3LP5bYwwl-G8F0rqAnl8yK7H
FA0.83MA0.17PbBr0.51I2.49,FA; MA,Pb,Br; I,1.63,TiO2-c,Spiro-MeOTAD,Au,Chlorobenzene,DMF; DMSO,False,100,Spin-coating,Unknown,0.05,False,1.11,21.09,0.7070000000000001,16.55,LOkfJxBFfLaB-zz7pbeOTMTRBjuj
Cs0.02FA0.38MA0.6PbBr0.025I2.975,Cs; FA; MA,Pb,Br; I,,PCBM-60,PEDOT:PSS,Ca | Al,Unknown,DMF,False,100.0,Slot-die coating,Air,0.1,False,1.02,17.41,0.64,11.37,LOy9T86g43q15b_qH_OvtYyDZqEx
MAPbI3,MA,Pb,I,1.6,TiO2-c | TiO2-mp | ZrO2-mp,none,Carbon,Unknown,GBL,False,50.0,Drop-infiltration,Air,5.0,True,0.91,23.0,0.67,14.02,LOzNr65_JLkYSbhQLM1Yep51lWGG
MAPbI3,MA,Pb,I,1.6,TiO2-c | PCBM-60,Spiro-MeOTAD,Ag,Toluene,DMSO; GBL,False,100.0,Spin-coating,Unknown,0.07,False,1.05,21.96,0.71,16.37,LPIL7oG_-fcc8HXvmCnd_If2c5E6
MAPbI3,MA,Pb,I,1.6,TiO2-c | TiO2-mp,Spiro-MeOTAD,Ag,Unknown,DMF >> IPA,False,70.0 >> 100.0,Spin-coating >> Spin-coating,Unknown,0.1,False,0.97,14.64,0.52,7.45,LPVBQ2OLqOIAe1VMjFT3UkC2GCg1
FAPb0.5Sn0.5I3,FA,Pb; Sn,I,1.28,PCBM-60 | bis-C60,PEDOT:PSS,Ag,Toluene,DMSO; GBL,False,100.0,Spin-coating,N2,0.1,False,0.6,21.52,0.654,8.44,LPeVZHd9dQKlbgGGirGLqknLWruD
FA0.2MA0.8PbI3,FA; MA,Pb,I,,TiO2-c | PCBM-60,PDPPT-TT,Ag,Unknown,DMF >> DMF,True,Unknown >> 100.0,Spin-coating >> Spin-coating,N2 >> N2,0.075,False,1.04,22.6,0.69,16.2,LQVbioWRnmLq8TQtZATJEkEVRKD_
MAPbI3,MA,Pb,I,1.6,TiO2-c | TiO2-mp,Spiro-MeOTAD,Ag,Diisopropyl ether,DMF; DMSO,False,100.0,Spin-coating,N2,4.0,False,1.1,22.81,0.76,17.81,LQcoB2r3J9HJkMM44vTuGyNw_HB2
FA0.85MA0.15PbBr0.45I2.55,FA; MA,Pb,Br; I,,TiO2-c | TiO2-mp,Spiro-MeOTAD,Au,Unknown,DMF; DMSO >> IPA,False,70.0 >> 100.0,Spin-coating >> Spin-coating,N2 >> N2,0.16,False,1.1,22.86,0.753,19.22,LQuFKOQBu_f1xI1p2HlYJJxXEAjF
MAPbI3,MA,Pb,I,1.6,C60,SWCNTs | Spiro-MeOTAD,none,Diethyl ether,DMF; DMSO,False,65; 100,Spin-coating,Unknown,0.1,False,1.08,23.8,0.66,17.0,LQwWR4oLksh2qybwuwRviIMoL-S-
MAPbI3,MA,Pb,I,1.6,PCBM-60 | Cs2CO3,PEDOT:PSS,Ag,Chlorobenzene,DMF; DMSO,False,85.0,Spin-coating,N2,0.09,False,0.97,19.2,0.75,14.22,LQx9LnYow4npBWf0WPS3GDAGTAZ5
MAPbI3,MA,Pb,I,1.6,PCBM-60; CTAB,Ag-nw; PEDOT:PSS,Ag,Unknown,DMF; DMSO,False,100.0,Spin-coating,Unknown,0.16,False,0.88,24.3,0.67,14.3,LQxJZqGxeeJMJ58fOr4b_mznWurx
FA0.83MA0.17PbBr0.51I2.49,FA; MA,Pb,Br; I,1.645,SnO2-c,Spiro-MeOTAD,Au,Toluene,DMF; DMSO,False,110.0,Spin-coating,Air,0.16,False,1.162,21.05,0.6970000000000001,17.05,LR1QYWY3WtZM4vvAqguay_QR3kZG
FA0.85MA0.15PbBr0.45I2.55,FA; MA,Pb,Br; I,,TiO2-c | TiO2-mp,Spiro-MeOTAD,Au,Unknown,DMF; DMSO >> IPA,False,70.0 >> 100.0,Spin-coating >> Spin-coating,N2 >> N2,0.16,False,1.14,21.7,0.728,18.39,LRG0bBnTwKbAlBmxXvoge1LuwvwC
MAPbI3,MA,Pb,I,1.6,PCBM-60 | Rhodamine 101 | C60 | BCP | Rhodamine 101 | LiF,PEDOT:PSS,Ag,Toluene,DMSO; GBL,False,100.0,Spin-coating,Unknown,0.11,False,1.1,19.3,0.74,15.6,LRLPJmJcd3EbfQpOQnPBVhCeT6E6
Cs0.1FA0.75MA0.15Rb0.05PbI,Cs; FA; MA; Rb,Pb,I,1.72,TiO2-c | TiO2-mp,Spiro-MeOTAD,,,,,,,,,,1.272,18.8,0.772,,LRO0cNsbh943ko3mBRzz7UKD-gLH
MAPbI3,MA,Pb,I,1.6,TiO2-c | TiO2-mp | ZrO2-mp,none,Carbon,Unknown,GBL,False,50.0,Drop-infiltration,Unknown,0.07,False,0.84,21.1,0.65,11.6,LRiqpahsry3sKlEI8yzERYUVHA0F
MAPbI3,MA,Pb,I,1.6,TiO2-c | TiO2-mp,Spiro-MeOTAD,Au,Unknown,DMF,False,120.0,Spin-coating,N2,0.1,False,0.8390000000000001,21.6,0.605,10.9,LRjvuvgehsOTkSX7JN6q8-bvIm1Y
FA0.85MA0.15PbBr0.45I2.55,FA; MA,Pb,Br; I,,TiO2-c,Spiro-MeOTAD,Au,Unknown,DMF; DMSO >> IPA,False,Unknown >> 150.0,Spin-coating >> Spin-coating,N2 >> N2,0.1,False,1.05,22.94,0.76,18.43,LRyC3APD0uCC_SgLjbp4PwbOs6Wp
MAPbI3,MA,Pb,I,1.6,TiO2-c | TiO2-mp,Spiro-MeOTAD,Au,Unknown,DMF,False,140.0,Spin-coating,Air,0.1,False,0.955,17.9,0.604,10.33,LRyge_pCMeGziz6_aDJ1P1tD6_Il
Cs0.1FA0.74MA0.1530PbBr0.51I2.49,Cs; FA; MA,Pb,Br; I,1.61,PCBM-60 | BCP,PTAA,Ag,Chlorobenzene,DMF; DMSO,False,150.0,Spin-coating,N2,0.1,False,1.11,22.84,0.79,17.55,LSAA0hpqt0X3h-5hu15i9gdkmFfQ
FA0.2MA0.8PbBr0.3I2.9,FA; MA,Pb,Br; I,1.59,SnO2-np | TiO2-mp,Spiro-MeOTAD,Au,Unknown,DMF >> IPA,False,Unknown >> 80.0,Spin-coating >> CBD,Unknown,0.06,False,1.011,19.27,0.677,13.18,LSBA5vxm7G8MsHQJemWmrrUzD19u
MAPbBr0.43I2.57,MA,Pb,Br; I,,PCBM-60,PEDOT:PSS,Ca | Al,Unknown,DMF,False,100.0,Spin-coating,N2,0.1,False,1.03,15.23,0.75,11.77,LSCDN1NL9s03g5alutKfpK_PAdL3
FAPbI3,FA,Pb,I,1.498,TiO2-c | TiO2-mp,Spiro-MeOTAD,Au,Unknown,DMF >> IPA,False,Unknown >> 160,Spin-coating >> Spray-coating,Air >> Air,0.15,False,0.95,17.7,0.65,11.9,LSE5Ue_vaupDdWA5o7gM4uvtmUMW
MAPbI3,MA,Pb,I,1.6,TiO2-c | TiO2-mp,Spiro-MeOTAD,Ag,Unknown,DMF >> IPA,False,Unknown >> 125.0,Spin-coating >> Spin-coating,Unknown,0.06,False,0.99,19.33,0.71,13.64,LSJ411AX5qtn_YeZZAflKD3kWNei
MAPbI3,MA,Pb,I,1.6,C60,FBA3,MoO3 | Ag,Chlorobenzene,DMF; DMSO,False,60.0; 85.0,Spin-coating,N2,0.04,False,,,,,LSKbJen4SsDpa9kbW_dtEeSpAJbu
CsPbI3,Cs,Pb,I,,TiO2-c,PTAA,Au,Unknown,DMF; DMSO,False,150.0,Spin-coating,N2,0.1,False,1.106,19.15,0.7559999999999999,15.9,LSNO1VBX7fYmziqJMmg6jD-S5dgu
Cs0.05FA0.79MA0.16PbBr0.99I2.01,Cs; FA; MA,Pb,Br; I,1.72,SnO2-np,Spiro-MeOTAD,,,,False,,,,,False,1.31,19.6,0.771,19.8,LSNicDPi2wba8wHeCy5ipAUd7Xya
MAPbI3,MA,Pb,I,1.6,PCBM-60,PEDOT:PSS,Al,Diethyl ether,DMSO; GBL,False,100.0,Spin-coating,N2,0.04,False,0.87,17.2,0.589,8.6,LSNmEDEEmSB14MT3qJpW-5ZJKbCG
FA0.66MA0.34Pb0.5Sn0.5I3,FA; MA,Pb; Sn,I,1.26,C60 | BCP,PEDOT:PSS,,,,False,,,,,False,0.75,27.8,0.73,15.8,LSacB3dVqYncE6reTXapp8nYJArk
FA0.5MA0.5PbI3,FA; MA,Pb,I,,PCBM-60,PEDOT:PSS,Ca | Al,Unknown,DMF >> IPA,False,85.0 >> 85.0,Spin-coating >> Spin-coating,N2 >> N2,0.06,False,0.95,18.27,0.73,12.7,LSg4c_u5eFT42UBQHQJH545prW8l
MAPbI3,MA,Pb,I,1.6,TiO2-c | TiO2-mp,SGT-405,Au,Toluene,DMF; DMSO,False,100.0,Spin-coating,Unknown,0.1,False,1.05,22.93,0.79,18.87,LSnsj3YTVk1LbPq9ylEZWPUyJDqc
Cs0.125FA0.875PbBr0.375I2.625,Cs; FA,Pb,Br; I,,TiO2-c | TiO2-mp,Spiro-MeOTAD,Au,Diethyl ether,DMF; DMSO,False,140.0,Spin-coating,Unknown,0.125,False,1.114,22.493,0.782,19.6,LSpK7lDxgMq-a9EfTMJrsHmuHO0Z
MAPbI3,MA,Pb,I,1.6,ZnO-c,Spiro-MeOTAD,Ag,Chlorobenzene,DMF,False,80.0,Spin-coating,Unknown,0.09,False,1.14,15.29,0.51,8.86,LT-e2q3v2kBHilTKyM2eMD83DbWf
FA0.81MA0.15PbBr0.45I2.55,FA; MA,Pb,Br; I,,PCBM-60 | C60 | BCP,PTAA,Cu,Unknown,DMF; DMSO,False,105.0,Spin-coating,N2,0.07,False,1.18,22.55,0.78,20.76,LTFcRinpTvo-KNKqFcm3mvIbgSwC
MAPbI3,MA,Pb,I,1.6,SnO2-np,Spiro-MeOTAD,Au,Chlorobenzene,DMF; DMSO,False,130.0,Spin-coating,N2,0.1,False,1.09,22.41,0.75,18.32,LTXpOkUDI8hmLQgBdlMEc5yVSTm1
Cs0.05FA0.8MA0.15PbBr0.42I2.58,Cs; FA; MA,Pb,Br; I,,C60 | BCP,NiO-c,Ag,Chlorobenzene,DMF; DMSO,False,105,Spin-coating,Air,0.1,False,,,,19.1,LTsjuUycERZRlQtrNUD-65ztjKcJ
MAPbI3,MA,Pb,I,1.59,SnO2-c,Spiro-MeOTAD,Au,Chlorobenzene,DMF; DMSO; GBL,False,Unknown,Spin-coating,Air,0.1,False,1.015,20.54,0.6579999999999999,13.57,LTwm5AzGCwT01kO36knJiceiFGoT
Cs0.05FA0.79MA0.16PbBr0.51I2.49,Cs; FA; MA,Pb,Br; I,,SnO2-c,Spiro-MeOTAD,Au,Chlorobenzene,DMF; DMSO,False,100.0,Spin-coating,N2,0.16,False,1.175,22.0,0.703,18.7,LU6Mo_h21xqfz17oxg5F8uPANPM1
(Ace)0.1MA0.9PbI3,(Ace); MA,Pb,I,,SnO2-c,Spiro-MeOTAD,Au,Diethyl ether,DMF,False,65.0; 100.0,Spin-coating,Dry air,0.1,False,1.132,22.22,0.721,18.16,LUARB3Vv3ri7Qz_0pu-VTti6SAAo
MAPbI3,MA,Pb,I,1.6,TiO2-c,Spiro-MeOTAD | MoOx,Al,Toluene,DMSO; GBL,False,100.0,Spin-coating,Air,0.06,False,0.998,17.7,0.7240000000000001,12.78,LUCuQK5yyGYziU8YnWn2Lm4sr36n
FA0.83MA0.17PbBr0.3I2.7,FA; MA,Pb,Br; I,,ZnO-np,Spiro-MeOTAD,Au,Unknown,DMF >> IPA,False,Unknown >> 150.0,Spin-coating >> CBD,N2 >> N2,0.16,False,0.996,20.63,0.6729999999999999,13.25,LUa0852-ymBoLeOkEZV81RkBCHRN
MAPbI3,MA,Pb,I,1.6,PCBM-60,NiO-c,Ag,Unknown,DMF; DMSO,False,Unknown,Spin-coating,Unknown,0.1,False,,,,14.4,LUfiHNqTgmapqsqujPPgZaF7JpdK
CsPbBrI2,Cs,Pb,Br; I,,TiO2-c,Spiro-MeOTAD,Au,Ethyl acetate,DMSO,False,35; 120,Spin-coating,N2,0.1,False,1.05,11.86,0.679,8.46,LUgiCY2gVuWU9vol-IdG9HaDa7P1
MAPbI3,MA,Pb,I,1.5,PCBM-60 | ZnO-np,PEDOT:PSS,Ag,Unknown,DMF; DMSO,False,100.0,Spin-coating,N2,0.11,False,0.89,16.15,0.7240000000000001,10.44,LUn9KcbEDiGZOmC7cEp3qh7GPMZW
MAPbI3,MA,Pb,I,1.6,PCBM-60 | BCP,PEDOT:PSS,Ag,Unknown,DMF,False,100,Spin-coating,N2,0.045,False,1.04,20.62,0.685,14.7,LUvIOFULzjjNG5ehJnraUAjGRFr7
Cs0.05FA0.79MA0.16PbBr0.51I2.49,Cs; FA; MA,Pb,Br; I,,TiO2-c | TiO2-mp,SnS,Au,Chlorobenzene,DMF; DMSO,False,100.0,Spin-coating,N2,0.16,False,0.865,20.49,0.528,9.36,LUwYAUcg1EtF700ukvJ2M047zqfb
MA0.5PA0.5PbI3,MA; PA,Pb,I,1.55,TiO2-c | TiO2-mp,CuSCN,Carbon,Unknown,DMF,False,100.0,Spin-coating,Unknown,0.1,False,0.93,24.42,0.498,11.38,LVC_J-Nm3WZ-8_ICMhLhLb99JoT5
MAPbI3,MA,Pb,I,1.6,TiO2-c,Spiro-MeOTAD,MoO3 | Ag,Chlorobenzene,DMSO; GBL,False,Unknown,Spin-coating,Unknown,0.1,False,,,,17.18,LVDP5Ys_fCvRknChMun9n9vqWcnI
Cs0.17FA0.83PbBr0.51I2.49,Cs; FA,Pb,Br; I,,LiF | C60 | SnO2-c | ZnSnO2-c,NiO-c,ITO | Ag,Chlorobenzene,DMF; DMSO,False,52; 105,Spin-coating,N2,0.12,False,,,,,LVby44FtbZkOb0ibgceaLWH0x5bD
FA0.95MA0.05PbBr0.15I2.85,FA; MA,Pb,Br; I,,SnO2-np | ImAcHcl,Spiro-MeOTAD,Au,Diethyl ether,DMF; DMSO,False,150.0,Spin-coating,N2,0.125,False,1.141,22.91,0.77,20.07,LVtW3u61BdkFNYOBRRagMDynctxt
MAPbI3,MA,Pb,I,1.6,TiO2-c | TiO2-nanofibers,Spiro-MeOTAD,Au,Chlorobenzene,DMSO,False,95.0,Spin-coating,Unknown,0.081,False,0.93,19.04,0.61,10.81,LW6dQddUfBcRnBGyVAT0aAilLLtT
MAPbI3,MA,Pb,I,1.5,TiO2-c | TiO2-mp,Graphene | Spiro-MeOTAD,Au,Diethyl ether,DMF; DMSO,False,100.0,Spin-coating,Unknown,0.0139999999999999,False,0.94,23.6,0.6579999999999999,14.6,LW9Me23P-zVge_0JOvUdSsy0Btua
MAPbI3,MA,Pb,I,1.6,TiO2-c,Spiro-MeOTAD,Ag,Diethyl ether,GBL; NMP,False,150.0,Spin-coating,Unknown,0.12,False,1.06,22.1,0.687,16.1,LWUTY-l6Z_WLM6fWzlLE5uxDc_UW
MAPbI3,MA,Pb,I,1.56,TiO2-c,Spiro-MeOTAD,Au,Unknown,DMSO,False,90.0,Spin-coating,Air,0.045,False,0.965,19.33,0.682,12.73,LWevQDYsmx3o78EvCQRVYHFgwAye
MAPbI3,MA,Pb,I,1.6,PCBM-60 | AZO,NiO-c,Ag,Chlorobenzene,DMF; DMSO >> none,False,100.0,Spin-coating >> Gas reaction,Unknown >> MACl,0.185,False,1.05,21.0,0.68,14.2,LWikUBoOdQESxOmy8n__dHOSr0Qs
MAPbI3,MA,Pb,I,1.59,PCBM-60,NiO-c,Ag,Toluene,DMSO; GBL,False,100.0,Spin-coating,Unknown,0.0314,False,1.08,20.7,0.78,17.4,LWk_C8SJm_1Lz44BB3LIOk0zRkKF
EDA0.01GA0.06FA0.74SnBrI2,EDA; GA; FA,Sn,Br; I,1.62,PEDOT:PSS,C60 | BCP,,,,False,,,,,False,0.6,17.15,0.7,7.19,LWlK96qZSdtRCY268OoJ0desRN8j
Cs0.04FA0.80MA0.16PbBr0.51I2.49,Cs; FA; MA,Pb,Br; I,1.61,PCBC6 | BCP,PTAA,Ag,Ethyl acetate,DMF; DMSO,False,60; 100,Spin-coating,N2,1.0,False,1.08,19.6,0.7340000000000001,15.54,LWp7kuBXoinZ9x1uFhiQJgj1FFxG
FA0.83MA0.17PbBr0.50I2.50,FA; MA,Pb,Br; I,,TiO2-c | TiO2-mp,Spiro-MeOTAD,Au,Chlorobenzene,DMF; DMSO,False,100.0,Spin-coating,N2,0.09,False,1.05,20.17,0.723,15.24,LWqUeRdQYrk6Kpi8OZR07tnCCK5Y
MAPbI3,MA,Pb,I,1.6,TiO2-c | TiO2-mp | ZrO2-mp,none,Carbon,Unknown,GBL,False,60.0,Drop-infiltration,N2,0.7,False,1.0,21.2,0.5589999999999999,11.9,LWuRCLfYlNG52RgJDn_dF4OU0Xbc
Cs0.75FA0.25PbI3,Cs; FA,Pb,I,1.71,SnO2-np,Spiro-MeOTAD,Au,Unknown,Octane >> Methyl acetate >> Ethyl acetate,False,Unknown,Spin-coating >> Dipp-coating >> Dipp-coating,Air >> Air >> Air,0.0579999999999999,False,1.15,16.5,0.56,11.0,LXFMbTCgcs8O2ca9vomXDRpWr1aT
MAPbI3,MA,Pb,I,1.6,TiO2-c,CuSCN,Graphite | Cu-tape,Ar,DMF,False,100.0,Spin-coating,N2,0.16,False,0.835,19.3,0.596,9.6,LXVr3C53WeHZz4iMEWRD13XoYWBo
MAPbI3,MA,Pb,I,1.6,PCBM-60 | PEIE,PEDOT:PSS,Ag,Chlorobenzene,DMSO; GBL,False,100.0,Spin-coating,Air,0.125,False,1.0,18.3,0.764,13.99,LXYGo0QTQbvu9p9JSrUA-hEXymSh
MAPbI3,MA,Pb,I,1.6,TiO2-c | TiO2-mp,none,Carbon-nt,Unknown,DMF >> IPA,False,Unknown >> 70.0,Spin-coating >> Spin-coating,Unknown,0.16,False,0.976,13.38,0.622,8.13,LXZBghOtq-38keCyfB96ZQ11Lc00
MAPbI3,MA,Pb,I,1.5,TiO2-c | TiO2-mp,Spiro-MeOTAD,Ag,Unknown,DMF; DMSO >> Ethanol; IPA,False,Unknown >> 150.0,Spin-coating >> Spin-coating,N2 >> N2,0.07,False,1.03,21.88,0.77,17.27,LXpbGXAO5wa5UUY-vPlIDylvpyFW
MAPbI3,MA,Pb,I,1.6,C60,Spiro-MeOTAD,Ag,Toluene,DMF; DMSO,False,Unknown,Spin-coating,Unknown,0.1,False,1.032,22.23,0.732,16.8,LY4LcbqGOt1Rz2hfJVv3G84fx03I
MAPbI3,MA,Pb,I,1.6,TiO2-c | TiO2-nw,Spiro-MeOTAD,Au,Unknown,DMSO >> IPA,False,Unknown >> 140.0,Spin-coating >> Spin-coating,Air >> Air,0.09,False,1.0,21.8,0.71,15.63,LYDHrip-NpTopE6FkSaT2QYAG0CF
Cs0.05FA0.8075MA0.1425PbBr0.45I2.55,Cs; FA; MA,Pb,Br; I,,SnO2-np,BTTI-C8,Au,Chlorobenzene,DMF; DMSO,False,100.0,Spin-coating,N2,0.1,False,1.094,24.1,0.7140000000000001,18.89,LYEy02fBNldyBARXXgCGcYzus9pJ
MAPbI3,MA,Pb,I,1.6,SnO2-c,Spiro-MeOTAD,Au,Unknown,DMF; DMSO >> IPA,False,70.0 >> 135.0,Spin-coating >> Spin-coating,Ar >> Ar,0.1,False,1.11,22.1,0.76,18.7,LYNAHF_XQeo4s5JF4DX7-qziwHjP
MAPbI3,MA,Pb,I,1.6,4-DMABA | PCBM-60 | BCP,NiMgLiO,Ag,Diethyl ether,DMF; DMSO,False,100.0,Spin-coating,Unknown,0.09,False,1.08,22.31,0.79,19.03,LYqt-bzScDDE_w8tjrY_lOSFbNrE
MAPbI3,MA,Pb,I,1.6,PCBM-60 | ZnO-np,PEDOT:PSS,Al,Unknown,DMF,False,95.0,Spin-coating,N2,0.09,False,0.9,18.43,0.68,11.28,LYt2O8_MIktvE-MwpusIlbHJf6g2
Cs0.1FA0.9PbI3 | (PEA)2PbI4,Cs; FA | (PEA),Pb | Pb,I | I,1.55,TiO2-c | TiO2-mp | SnO2-c,Spiro-MeOTAD,Au,Chlorobenzene,DMF; DMSO,False,150,Spin-coating,Unknown,0.16,False,1.0590000000000002,24.83,0.778,20.26,LYvpLpGN-7zsCk2d7U_TJHbw_317
MAPbI3,MA,Pb,I,1.5,TiO2-c | TiO2-mp,Spiro-MeOTAD,Au,Unknown,DMF >> IPA,False,Unknown >> 70.0,Spin-coating >> CBD,Unknown,0.09,False,1.05,17.94,0.59,11.11,LZ-LZC15OWet82MJggXbus43Pr7Y
MAPbI3,MA,Pb,I,1.6,TiO2-c | TiO2-mp | GO-Li,Spiro-MeOTAD,Au,Unknown,DMF >> none,False,80.0 >> 150.0,Spin-coating >> Gas reaction,N2 >> Methylamin; Vacuum,0.1,False,0.8590000000000001,19.16,0.703,11.8,LZ4M0pkCVMNcfBUEAEiSDaLN6zI4
MAPbI3,MA,Pb,I,1.6,TiO2-c | TiO2-mp | Aminocaproic acid,Spiro-MeOTAD,Au,Unknown,DMF; DMSO >> IPA,False,80.0 >> 110.0,Spin-coating >> CBD,Air >> Air,0.11,False,1.05,22.77,0.72,16.99,LZ85DylsKi4G9XwyW25CS_XeCr60
MAPbI3,MA,Pb,I,1.6,ZnO-c,Spiro-MeOTAD,Au,Unknown,DMF >> IPA,False,70 >> 70,Spin-coating >> CBD,Unknown,0.175,False,1.03,19.5,0.708,14.2,LZ86eN2CULw5qv-I8J1mljIk3Dzp
MAPb1.0I3,MA,Pb,I,1.6,TiO2-c | TiO2-mp,Spiro-MeOTAD,Au,Ethyl acetate,DMF; DMSO,False,100,Spin-coating,Unknown,0.1,False,1.1,20.3,0.799,17.3,LZQWL7MalTk0IQIzLr-rxj1oHFjd
MAPbI3,MA,Pb,I,1.6,PCBM-60,PEDOT:PSS,Ag,Toluene,DMSO; GBL,False,Unknown,Spin-coating,Unknown,0.07,False,0.94,19.0,0.69,12.5,LZVNHncjyca5e14MefwZu3TvW5pP
MAPbI3,MA,Pb,I,1.6,TiO2-c | TiO2-mp,Spiro-MeOTAD,Au,Unknown,DMF >> IPA,False,Unknown >> 70.0,Spin-coating >> CBD,N2 >> N2,0.1,False,0.85,18.16,0.6809999999999999,10.51,LZ_l4kdt-2j5LYuB99TN1aWEsryO
MAPbI3,MA,Pb,I,1.6,TiO2-c | TiO2-mp,Spiro-MeOTAD,Au,Unknown,DMF; DMSO >> IPA,False,70.0 >> 100.0,Spin-coating >> Spin-coating,N2 >> N2,0.09,False,1.101,22.86,0.6990000000000001,17.59,L_0i1AU6OhUxC-3qoIwH4A8x7704
MAPbI3,MA,Pb,I,1.6,TiO2-c,Spiro-MeOTAD,Au,Chlorobenzene,DMF,False,100.0,Spin-coating,N2,0.1,False,1.02,21.78,0.47,10.5,L_1YgJMN_RcsOntkXFV1v1YhjBBZ
BA2MA3Pb4I13,BA; MA,Pb,I,,TiO2-c,Spiro-MeOTAD,Ag,Unknown,DMF,False,100.0,Spin-coating,N2,0.1,False,1.05,15.9,0.591,9.79,L_5i74OyZ02PuCA_iPmO4LgxEyuR
MAPb1.0I3,MA,Pb,I,1.55,PCBM-60,PEDOT:PSS,Ag,Unknown,DMF >> IPA,False,75,Spin-coating >> Spin-coating,N2 >> N2,0.1,False,0.935,16.92,0.7390000000000001,11.68,L_EYrPpKac77l8ySA7NLFSF0FrhJ
FA0.7MA0.3PbI3,FA; MA,Pb,I,1.6,ZnO-c | TiO2-c | PCBM-60,Spiro-MeOTAD,Ag,Unknown,DMF >> IPA,False,Unknown >> 100.0,Spin-coating >> Spin-coating,N2 >> N2,0.075,False,1.08,24.01,0.76,19.61,L_HcvPpjyI5M_ckTLsC7WXCV9aOk
MAPbI3,MA,Pb,I,1.6,TiO2-c,Spiro-MeOTAD,Au,Toluene,DMF; DMSO,False,70.0,Spin-coating,Air,0.1,False,1.03,22.26,0.65,15.0,L_KFpwkgMdt59t3yN368kv1GYUUX
MAPbI3,MA,Pb,I,1.6,PCBM-60,PEDOT:PSS,Al,Unknown,DMF,False,100,Spin-coating,N2,0.04,False,0.86,13.91,0.73,8.73,L_O0xtlaYdV1pVBchl3MupaEKCOX
FAPbI3,FA,Pb,I,1.48,TiO2-c | PCBM-60,Spiro-MeOTAD,Ag,Unknown,DMF >> IPA,False,Unknown >> 150.0,Spin-coating >> Spin-coating,Unknown,0.12,False,1.05,22.97,0.639,15.41,L_TA95OM47TBfUZc0bqoLaU9elAy
MAPbI3,MA,Pb,I,1.6,C60 | BCP,PEDOT:PSS,Ag,Chlorobenzene,DMF,False,100.0,Spin-coating,N2,0.1,False,1.0,21.7,0.74,15.09,L_eHsGVNqkX12aGVFBqquti52ZIK
MAPbI3,MA,Pb,I,1.6,TiO2-c | TiO2-mp,Spiro-MeOTAD,Au,Toluene,DMSO; GBL,False,50.0; 100.0,Spin-coating,Unknown,0.1,False,1.067,20.95,0.69,15.43,L_k6KcQZoB4VHCNBSppqjoHrwJVS
MAPbI3,MA,Pb,I,1.5,PCBM-60 | C60 | BCP,TTA,Ag,Chlorobenzene,DMF; DMSO,False,60; 80,Spin-coating,N2,0.06,False,1.04,20.6,0.7440000000000001,16.0,L_q1p3sLtY8CuDQfWjQA9STAycJG
CsPbBrI2,Cs,Pb,Br; I,1.9,TiO2-c | TiO2-mp,Spiro-MeOTAD,Au,Unknown,DMF; DMSO,False,220,Spin-coating,N2,0.065,False,1.01,12.55,0.653,8.28,L_s2FLiz2ihZJ3-_vrSgfUGgOkQ_
MAPbI3,MA,Pb,I,1.6,TiO2-c | TiO2-mp,PTAA,Au,Toluene,DMSO,False,120.0,Spin-coating,N2,0.1,False,1.03,20.0,0.71,13.8,L_u0ve26gSM7udviQmhIMmD54WTn
MAPbI3,MA,Pb,I,1.6,PCBM-60,PEDOT:PSS,Al,2-Butanol,DMF; DMSO,False,100.0,Spin-coating,N2,0.09,False,0.885,19.44,0.5329999999999999,9.17,La3Qwlh45xPZl8hFOACLe9pK37Om
MAPbBr0.25I0.75,MA,Pb,Br; I,1.73,CPTA | BACl,Spiro-MeOTAD,,,,False,,,,,False,1.22,20.15,0.788,19.36,La4_RjySEzIoypQADSED1YUpXHD1
MAPbBrI2,MA,Pb,Br; I,,TiO2-c | TiO2-mp,Spiro-MeOTAD,Au,Unknown,DMF >> none,False,100.0 >> 100.0,Spin-coating >> Gas reaction,Unknown >> MABr,0.1,False,0.91,20.2,0.53,10.83,LaDEhHCgE5bAAl1yBAP_ghvzr9oY
FA0.6MA0.4Pb0.4Sn0.6I3,FA; MA,Pb; Sn,I,1.24,C60 | BCP,PEDOT:PSS,Ag,Diethyl ether,DMF; DMSO,False,60; 100,Spin-coating,N2,0.11,False,0.851,28.42,0.7020000000000001,16.98,LaR9DchJvFWW4x9awHBUM4nPIjAF
MAPbI3,MA,Pb,I,1.6,TiO2-c | TiO2-mp,PEDOT,FTO | SLG,Unknown,DMF >> IPA,False,Unknown,Spin-coating >> CBD,Unknown,0.5,False,0.86,15.05,0.67,8.67,LaSU2JIs9gIE1AnAyT21py3Jzxs0
FA0.83MA0.17PbBr0.51I2.49,FA; MA,Pb,Br; I,1.64,ZnSO4-c | ZnSO4-mp,Spiro-MeOTAD,Au,Chlorobenzene,DMF; DMSO,False,100.0,Spin-coating,Unknown,0.06,False,1.06,23.32,0.73,17.3,LaUumV9Eot-GQTyceBbtRy7M0qP3
MAPbI3,MA,Pb,I,1.6,PCBM-60,Spiro-MeOTAD,Au,Unknown,DMF; DMSO >> IPA,False,Unknown >> 100.0,Spin-coating >> Spin-coating,Unknown,0.13,False,0.99,20.0,0.746,14.9,LaZmDEz9I0_2UwwW4yFsYUK3lxNf
MAPbI3,MA,Pb,I,1.6,Boron subphthalocyanine chloride | PCBM-60,PEDOT:PSS,Ag,Unknown,DMF,False,100.0,Spin-coating,N2,0.04,False,1.02,19.94,0.667,13.6,Laaiy69gd4rPwj0oiFsh2lfPcmAo
MAPbBr3,MA,Pb,Br,,TiO2-c,Spiro-MeOTAD,Au,Toluene,DMSO; GBL,False,100.0,Spin-coating,Unknown,0.04,False,1.31,11.5,0.63,9.5,LacI_Glk9UMHT8ieUxflON_EKteY
MAPbI3,MA,Pb,I,1.6,TiO2-c | TiO2-mp,Spiro-MeOTAD,Au,Unknown,DMF >> IPA,False,Unknown >> 110.0,Spin-coating >> CBD,Unknown,0.125,False,,,,11.87,LalEhcw8Y5wIx45V0X7ru8NEdRvq
Cs0.05FA0.79MA0.16PbBr0.51I2.49,Cs; FA; MA,Pb,Br; I,,TiO2-c | TiO2-mp,RCP-BTT,Au,Chlorobenzene,DMF; DMSO,False,100.0,Spin-coating,Unknown,0.09,False,1.09,19.41,0.69,14.21,LapAaGt8fCf_XhAiFXTsDwsiG9AH
