Repository: GouravSidana/firstML

# firstML
My first Machine Learning Project

File: filtered_perovskite.csv (part 56 of 155)
Formula,A_ion,B_ion,X_ion,Bandgap,ETL,HTL,Backcontact,Antisolvent,Solvent,Solv_annel,Anneal_temp,Dep_procedure,Synth_atm,Cell_area,Is_module,Voc,Jsc,FF,PCE,entry_id
MAPbI3,MA,Pb,I,1.6,TiO2-c | TiO2-mp,Spiro-MeOTAD,Au,Unknown,DMF >> IPA,False,Unknown >> 100,Spin-coating >> CBD,Unknown,0.159,False,0.7979999999999999,19.43,0.615,9.57,Laqm6bJmFUwlNNni08LdMGnAXYRx
FA0.95MA0.05PbBr0.15I2.85,FA; MA,Pb,Br; I,,SnO2-np | ImAcHcl,Spiro-MeOTAD,Au,Diethyl ether,DMF; DMSO,False,150.0,Spin-coating,N2,0.125,False,1.153,23.06,0.79,20.7,LawjgkQ68CSwFdF3keB78y56nAk2
FA0.9MA0.1PbBr0.1I2.9,FA; MA,Pb,Br; I,,SnO2-np | TiO2-np,Spiro-MeOTAD,Au,Unknown,DMF; DMSO,False,Unknown >> 150,Spin-coating >> Spin-coating,Air >> Air,0.1,False,1.1,24.2,0.77,20.3,LayuVkmjfw3XpnXmjmyhHkCczXkh
MAPbI3,MA,Pb,I,1.6,TiO2-c,Spiro-MeOTAD,Au,Unknown,DMF,False,100; 100,Spin-coating,Air,0.25,False,1.06,14.5,0.7090000000000001,10.9,Lb1dfQBulF_5MtGH8Va6DCystOPU
CsPbBr3,Cs,Pb,Br,,TiO2-c | TiO2-mp,none,Carbon,Unknown,DMF >> Methanol,False,80.0 >> 250.0,Spin-coating >> CBD,Air >> Air,0.12,False,,,,,Lb9yXsxLo6roKZh5H-fJhY1-b_4c
MAPbI3,MA,Pb,I,1.6,PCBM-60,PEDOT:PSS,Al,Chlorobenzene,DMF; DMSO,False,Unknown,Spin-coating,N2,0.04,False,0.92,15.29,0.71,10.05,LbCBLKU-3Q0BuMthFBN_vqWr60qQ
FA0.85MA0.15PbBr0.45I2.55,FA; MA,Pb,Br; I,,TiO2-c | TiO2-nw,Spiro-MeOTAD,Au,Diethyl ether,DMF; DMSO,False,150.0,Spin-coating,Unknown,0.1,False,1.12,23.13,0.767,19.86,LbGDi7j1g_LTn-QnKE8I5qwXk7Gw
MAPbI3,MA,Pb,I,1.6,TiO2-c | TiO2-mp,SGT-411,Au,Unknown,DMF >> IPA,False,70.0 >> 70.0,Spin-coating >> CBD,Unknown,0.3,False,0.962,19.127,0.625,11.5,LbJCifOiPns3FvwhXP-s_g1LLdmD
MAPbI3,MA,Pb,I,1.6,C60 | BCP | LiF,MoO3 | PEDOT:PSS,Al,Diethyl ether,DMF; DMSO,False,65.0; 100.0,Spin-coating,Unknown,0.0177,False,,,,16.9,LbNPHkTCsXJ_uCsI2SCcRVcgRMTs
MAPbI3,MA,Pb,I,1.6,TiO2-c,Spiro-MeOTAD,Ag,Dichloromethane,DMF; GBL,False,100.0,Spin-coating,Unknown,0.09,False,1.04,16.4,0.63,9.8,LbTRfynu0Zqafg8fVWGz0lGShgJk
Cs0.25FA0.75PbBr0.60I2.40,Cs; FA,Pb,Br; I,1.7,TiO2-c | TiO2-mp | PCBM-60,Spiro-MeOTAD,ITO | MgF2,Toluene,DMF; DMSO,False,95.0,Spin-coating,N2,0.12,False,1.166,17.2,0.726,14.6,LbhkOn4XtNo4lcRe5QG1Xlm2O474
MAPbI3,MA,Pb,I,1.6,TiO2-c | TiO2-mp,Spiro-MeOTAD,Au,Chlorobenzene,GBL,False,100,Spin-coating,Air,0.1,False,0.974,7.4,0.7,12.6,LbhwCXZ5Qn39sus8w-T3d9gxg4Vv
MAPbI3,MA,Pb,I,1.6,TiO2-c,Spiro-MeOTAD,Au,Unknown,DMF >> IPA,False,Unknown,Spin-coating >> CBD,Unknown,0.08,False,0.85,19.0,0.54,8.8,Lbr-ZmsqWgFFMtsGihlX5cmpP4CZ
MAPbBrI2,MA,Pb,Br; I,1.8,TiO2-c | TiO2-mp,Spiro-MeOTAD,Au,Chlorobenzene,DMF; DMSO,False,100.0,Spin-coating,N2,0.12,False,1.23,17.6,0.76,16.5,LbzsSC4BRuQErtJGZbLHnIrHk4Uu
Cs0.05FA0.79MA0.16PbBr0.51I2.49,Cs; FA; MA,Pb,Br; I,,SnO2-np,Spiro-MeOTAD,PEDOT:PSS | PEDOT:PSS | PDMS,Chlorobenzene,DMF; DMSO,False,100.0,Spin-coating,N2,0.1,False,1.037,18.5,0.66,12.7,LcD5wp0r4Jj0vCUC3n2BaBI7KgMj
MAPbI3,MA,Pb,I,1.6,TiO2-c | TiO2-mp,Q222,Carbon,Unknown,DMF >> IPA,False,70 >> 100,Spin-coating >> Spin-coating,Unknown,0.08,False,0.916,15.3,0.63,8.87,LcaUbmESO7Ux0bpLVjBGhZuAhM3W
MAPb0.65Sn0.35I3,MA,Pb; Sn,I,1.25,PCBM-60,PEDOT:PSS,Al,2-Butanol,DMF; DMSO,True,100.0,Spin-coating,N2,0.16,False,0.75,21.03,0.6,9.37,LcgRznmeXLHobuNawz6kmDB9Hqwv
FA0.3MA0.7PbI3,FA; MA,Pb,I,1.57,SnO2-c | C60-SAM,Spiro-MeOTAD,Au,Diethyl ether,DMF; DMSO,False,60; 100,Spin-coating,N2,0.08,False,1.136,23.0,0.7879999999999999,20.59,Lcw9mSYhgDeeyr9X9oEXYto-UkU0
Cs0.1FA0.9PbI3,Cs; FA,Pb,I,,TiO2-c,Spiro-MeOTAD,Au,Diethyl ether,DMF; DMSO,False,65.0; 150,Spin-coating,Unknown,0.125,False,1.009,23.078000000000003,0.69,16.06,LdJOlHOvrl5fRn3hsSSRZTAqfU5H
MAPbI3,MA,Pb,I,1.6,C60 | BCP,PEDOT:PSS,Ag,Chlorobenzene,DMF,False,80,Spin-coating,N2,0.1,False,0.88,21.6,0.758,14.4,LdRq3gSAv1Clj7cnIaRN7AMZoWuW
MAPbI3,MA,Pb,I,1.6,PCBM-60 | ZnO-np,Graphene oxide,Al,Unknown,DMF,False,100.0,Spin-coating,N2,0.0725,False,0.99,15.02,0.67,9.96,LdTMe6y35kVWRnk8frbGUpumgo_e
Cs0.21FA0.56MA0.23PbBr0.06I2.94,Cs; FA; MA,Pb,Br; I,,SnO2-c,Spiro-MeOTAD,Ag,Unknown,DMF >> IPA,False,70.0 >> 150.0,Spin-coating >> Spin-coating,Ambient >> Ambient,0.09,False,1.07,16.61,0.528,9.45,LdW2Trvd3XmqOsy1OzHj0AQBqih5
MAPbI3,MA,Pb,I,1.6,TiO2-c | TiO2-mp,PIF8-TAA,Au,Toluene,DMSO; GBL,False,100,Spin-coating,Unknown,0.096,False,1.04,19.0,0.46,9.1,Ldbd5XZplOOFgAaLRgqiVHP2Go6l
Cs0.05FA0.81MA0.14PbBr0.51I2.49,Cs; FA; MA,Pb,Br; I,,TiO2-c | TiO2-mp,Spiro-MeOTAD,Au,Chlorobenzene,DMF; DMSO,False,100.0,Spin-coating,Air,0.16,False,1.08,21.25,0.68,15.59,Ldd6pqclvCoEGVcGNcjnkRAyp6P3
MAPbI3,MA,Pb,I,1.5,TiO2-c,Spiro-MeOTAD,Ag,Unknown,DMF,False,100.0,Spin-coating,N2,0.0725,False,0.98,23.0,0.7559999999999999,17.04,LdgkXhdpJiJSt9d6TfHb1XGFdkBq
Cs0.1FA0.75MA0.15PbBr0.51I2.49,Cs; FA; MA,Pb,Br; I,,TiO2-c | TiO2-mp,Spiro-MeOTAD,Au,Chlorobenzene,DMF; DMSO,False,100.0,Spin-coating,Unknown,0.18,False,1.11,21.97,0.71,17.84,LdiTeLzKhK5KZn7Y8E3AK1cz-KNZ
FA0.3MA0.7PbI3,FA; MA,Pb,I,,PCBM-60 | BCP,NiO-c,Ag,Unknown,DMF >> DMF; IPA,False,Unknown >> 100.0,Spin-coating >> Spin-coating,N2 >> N2,0.07,False,1.08,18.54,0.613,12.27,LdjdQ4CZuvN-iRaD317k_P-1o4X2
MAPbI3,MA,Pb,I,1.6,SnO2-c,Spiro-MeOTAD,Au,Unknown,DMF >> IPA,False,70.0 >> 70.0,Spin-coating >> CBD,Unknown,0.09,False,1.11,22.03,0.69,17.13,Le3ABvpo-XPPwSgdU1uNEyOU7sdx
MAPbI3,MA,Pb,I,1.6,PCBM-60,PEDOT:PSS,Ag,Unknown,DMF; GBL; IPA >> IPA,False,Unknown >> 100.0,Spin-coating >> Spin-coating,Air >> Air,0.04,False,0.85,18.9,0.698,11.3,LeGNaGS2mCJzbyqJrxf_YIfKgLLG
MAPbI3,MA,Pb,I,1.6,TiO2-np; Nb2O5,Spiro-MeOTAD,Au,Chlorobenzene,DMAc; NMP,False,Unknown,Spin-coating,N2,0.07,False,1.04,20.49,0.716,15.25,LeIfrvVchrYBpqYyAUf8xf9fHHvb
MAPbI3,MA,Pb,I,1.5,TiO2-c,Spiro-MeOTAD,Au,Unknown,DMF >> IPA,False,Unknown,Spin-coating >> CBD,Unknown,0.0314,False,0.94,16.0,0.59,8.2,LeOKzEMeEyE9KgUyAa4piG03kGlW
FA0.83MA0.17PbBr0.51I2.49,FA; MA,Pb,Br; I,,TiO2-c | TiO2-mp,Spiro-MeOTAD,Au,Chlorobenzene,DMF; DMSO,False,140; 100,Spin-coating,Unknown,0.1,False,1.055,21.64,0.765,16.17,LeUp3mnnMuACkcnsQw59p9NJNQNs
CsPbBr3,Cs,Pb,Br,,TiO2-c | TiO2-mp,Si-QDs | Spiro-MeOTAD,Ag,Unknown,DMSO,False,Unknown,Spin-coating,Unknown,0.09,False,1.42,7.8,0.75,8.31,LeWUKCAxxFZ49pmcC6E_oJeZLqiG
MAPbI3,MA,Pb,I,1.6,SnO2-c,Spiro-MeOTAD,Ag,Toluene,DMSO; GBL,False,100.0,Spin-coating,Unknown,0.0314,False,1.04,20.15,0.48,10.18,LeaLeiC6jWdO-Xleq3TE6x4R_Bcl
(5-AVA)0.1MA0.9PbI3,(5-AVA); MA,Pb,I,,TiO2-c | TiO2-mp | ZrO2-mp | Carbon-mp,none,Carbon,Unknown,GBL,False,50.0,Drop-infiltration,Unknown,0.8,False,0.75,22.12,0.64,10.58,LedF8EM8bxyBs9IC65KbBOddbB_B
MAPbI3,MA,Pb,I,1.5,TiO2-c | TiO2-mp,P3HT,Au,Unknown,DMF >> IPA,False,Unknown,Unknown,Ambient >> Ambient,0.11,False,0.88,21.19,0.562,10.5,LeeLbfDwgZsGYPavlFdu9wrJgLmR
MAPbI3,MA,Pb,I,1.6,PCBM-60 | bis-C60,CuSCN,Ag,Toluene,DMSO; GBL,False,100.0,Spin-coating,N2,0.0314,False,1.06,18.2,0.73,14.1,LeiOF_65PFnBEubwdjBQBf377nxa
MAPbI3,MA,Pb,I,1.58,TiO2-c | TiO2-mp,Spiro-MeOTAD,Ag,Diethyl ether,DMF; DMSO,False,100,Spin-coating,Air,0.1,False,0.96,20.95,0.66,13.31,LelXHFI5sEHQJgVctikBeZ_qpN12
MAPbI3,MA,Pb,I,1.6,PCBM-60 | Bphen,V2O5 | PEDOT:PSS,Ag,Unknown,DMF,False,100.0,Spin-coating,N2,0.05725,False,0.93,22.06,0.73,13.68,LesvJPOnZuJBNkC3bP9HzGDsaO9b
MAPbI3,MA,Pb,I,1.6,C60,none,Carbon,Diethyl ether,DMF; DMSO,False,95.0,Spin-coating,N2,0.1,False,1.07,23.44,0.612,15.2,LetLN7yTZV72DC3XYx26d9t5BCAp
MAPbI3,MA,Pb,I,1.56,TiO2-c | TiO2-mp | ZrO2-mp,none,Carbon,Unknown,DMF; DMSO,False,100,Spin-coating,Air,0.2,False,0.928,18.82,0.4429999999999999,7.74,Lf6qlsP1fmxGQ4gZG6Y2XW3v_hjU
Cs0.91Rb0.09PbBr3,Cs; Rb,Pb,Br,2.31,TiO2-c | TiO2-mp,J61-ITIC,Carbon,Unknown,DMF >> Methanol,False,90.0 >> 250.0,Spin-coating >> Spin-coating,Unknown,0.09,False,1.5,8.18,0.8,10.34,Lf7bMuVzvIwOCtyzXKCaWSZ_qkmI
MAPbI3,MA,Pb,I,1.6,TiO2-c,Spiro-MeOTAD,Ag,Chlorobenzene,DMF,False,100.0,Spin-coating,Dry air,0.06,False,1.05,20.3,0.72,15.4,LfL9ld1F3Gmswg0UwlCrJFK8kkrR
MAPbI3,MA,Pb,I,1.6,PCBM-60 | C60 | BCP,P3CT-N,Cu,Chlorobenzene,DMF; DMSO,False,80.0,Spin-coating,N2,0.09,False,1.09,22.99,0.73,18.39,LfO08OjQsUu0li992-8DxrYnvf8D
MAPbI3,MA,Pb,I,1.6,TiO2-nw | CuInS2-QDs,Spiro-MeOTAD,Au,Unknown,DMF,False,100.0,Spin-coating,N2,0.12,False,0.94,17.0,0.67,10.8,Lfn3UrE07JoDyHOYL6A35Gy30hBM
BA2MA2Pb3I10,BA; MA,Pb,I,1.655,PCBM-60,PEDOT:PSS,Al,Unknown,DMF,False,150.0,Spin-coating,Ar,0.05,False,1.056,14.37,0.754,11.44,LfrDwxeOC-ns2tv_q-cXGWsFsObb
MAPbI3,MA,Pb,I,1.6,SnO2-c,Spiro-MeOTAD,Ag,Diethyl ether,DMF; DMSO,False,65; 100,Spin-coating,Unknown,0.1,False,1.155,21.4,0.715,17.8,LfsFCgHnFSH1jLezY_-ypicMp8mq
MAPbI3,MA,Pb,I,1.6,PCBM-60 | BCP,NiMgLiO,Ag,Chlorobenzene,DMSO; GBL,False,70.0,Spin-coating,N2,0.09,False,1.06,21.5,0.75,18.4,LfxXx3O0Ad7RBAkTXgBFIOMpPSC-
MAPbI3,MA,Pb,I,1.6,TiO2-c,Spiro-MeOTAD,Ag,Unknown,DMF,False,100.0,Spin-coating,Unknown,0.09,False,0.85,15.6,0.59,7.9,LfzPwPthPV5En4UUhlnOTWg_WhWy
MAPbI3,MA,Pb,I,1.6,TiO2-c | TiO2-mp | Al2O3-c,Spiro-MeOTAD,Au,Unknown,DMF,False,110.0,Spray-coating,Air,0.1,False,0.93,21.16,0.58,11.32,LgAJtztwjCxJTgdfgFczN11JbFbe
MAPbI3,MA,Pb,I,1.6,TiO2-c | TiO2-mp,F101,Au,Unknown,DMF >> IPA,False,70.0 >> 100.0,Spin-coating >> CBD,Unknown,0.2,False,,,,13.0,LgQNOx78Xkj5bDT6QcoLBCm78szf
FA0.85MA0.15PbI3,FA; MA,Pb,I,1.56,TiO2-c,TPFPB | Spiro-MeOTAD,Au,Chlorobenzene,DMF; DMSO,False,150.0,Spin-coating,Air,0.09,False,1.09,24.12,0.738,19.31,LgRjjS4_HWOk4HAgCnsrDzaIG0nL
MAPb0.7Sn0.255I3,MA,Pb; Sn,I,1.26,PCBM-60,PEDOT:PSS,Al,2-Butanol,DMF; DMSO,True,100.0,Spin-coating,N2,0.16,False,0.8,21.03,0.67,11.24,Lg_fgIJvEm3t4FfMWXk9yFRRxhuj
Cs0.1FA0.76MA0.14PbBr0.51I2.49,Cs; FA; MA,Pb,Br; I,1.61,TiO2-c | TiO2-mp,Spiro-MeOTAD,Au,Trifluorotoluene,DMF; DMSO,False,100.0,Spin-coating,N2,0.16,False,,,,,LgdUEJIO6_GWIZTThH1MabhNx54q
MAPbI3,MA,Pb,I,1.6,none,none,Ag,Chlorobenzene,DMF; DMSO,False,100.0,Spin-coating,Unknown,0.1,False,1.008,19.41,0.7490000000000001,14.65,Lgm-Zveo1UrS6aArFRCPr7CWw2Kz
MAPbI3,MA,Pb,I,1.6,PCBM-60 | LiF,PEDOT:PSS | PCPDTBT,Ag,Unknown,none,False,Unknown,Co-evaporation,Vacuum,0.2,False,0.88,13.0,0.69,7.8,LgqBIxK0VvKnfPqCzme2xNyPHvU1
CsPbI3,Cs,Pb,I,1.5,PCBM-60 | BCP,NiO-c,Ag,Isopropyl acetate; Toluene,DMF,False,100.0,Spin-coating,Air,0.0464,False,1.08,18.28,0.774,15.34,Lgrd8Ypebb_kDg9XCNzopPdG50Sj
MAPbI3,MA,Pb,I,1.56,C60 | BCP,PEDOT:PSS,Au,Toluene,DMSO; GBL,False,100.0,Spin-coating,N2,0.09,False,1.02,21.55,0.67,14.69,LgvX_sdpV8_DMVxb0EfFYeDBoMwA
FAPbI3,FA,Pb,I,1.48,TiO2-c,Spiro-MeOTAD,Au,Chlorobenzene,DMSO; GBL,False,150.0,Spin-coating,Unknown,0.09,False,1.07,22.95,0.725,17.82,LgyNRp20qCN4cdSvLhPD9OebOkiJ
FA0.95MA0.05PbBr0.15I2.75,FA; MA,Pb,Br; I,,Carbon-np; SnO2-np,CTAB | Spiro-MeOTAD,Au,Chlorobenzene,DMF; DMSO,False,105.0,Spin-coating,Ambient,0.1,False,1.14,23.4,0.76,20.28,Lh-EoiOiozQlIpO11m9M9TIruqh9
FAPbI3,FA,Pb,I,1.48,ZnO-np,P3HT,Au,Unknown,DMF >> IPA,False,Unknown >> 130.0,Spin-coating >> Spin-coating,Unknown,0.13,False,0.94,20.3,0.49,9.43,Lh-tKe0frFE8FxO9i48J-49cne8z
CsPbBr3,Cs,Pb,Br,2.3,SnO2-QDs,none,Carbon,Unknown,DMF >> Methanol,False,90.0 >> 250.0,Spin-coating >> Spin-coating,Air >> Air,0.1,False,1.462,7.5,0.81,8.92,Lh1aXZjbV8aP280ciadiX8TNHr-4
Cs0.05FA0.7885MA0.16150PbBr0.51I2.49,Cs; FA; MA,Pb,Br; I,,TiO2-c | TiO2-mp,Spiro-MeOTAD,Au,Unknown,DMF; DMSO,False,Unknown,Spin-coating,N2,0.09,False,1.01,17.33,0.62,11.2,LhMUNFTKMAEIKZ-TV4Oc2fm8k27W
MAPbI3,MA,Pb,I,1.6,PCBM-60,NiO-c,Ag,Chlorobenzene,DMF; DMSO,False,100.0,Spin-coating,N2,0.1,False,1.03,21.96,0.6659999999999999,15.06,LhSrrchA5ACqmqR6dd31T2wJ0Dtl
FAMAPbBrI,FA; MA,Pb,Br; I,,TiO2-c | TiO2-mp,Spiro-MeOTAD,Au,Chlorobenzene,Unknown,False,100,Spin-coating >> Spin-coating,Unknown,,False,1.1,23.51,0.757,19.59,Lhdbe07Bb2AUhxv-6hl7jwOzsAnA
MAPbI3,MA,Pb,I,1.6,WOx,Spiro-MeOTAD,Ag,Unknown,DMF,False,100,Spin-coating,N2,0.09,False,0.95,21.05,0.61,12.19,LheS-Tu-d67j7bnnNh_RKLe11lvi
MAPbI3,MA,Pb,I,1.6,PCBM-60 | TIPD,PEDOT:PSS,Al,Unknown,DMF,False,100.0,Spin-coating,N2,0.1,False,0.85,15.1,0.682,8.75,LhjoYc2ieTWQu5uujgGPIXGgzlFs
MAPbI3,MA,Pb,I,1.6,TiO2-c | TiO2-mp,Spiro-MeOTAD,Au,Unknown,DMF,False,100.0,Spin-coating,N2,0.09,True,0.98,20.2,0.69,13.5,LhwCkVZgMEldvZM74SCqSY6ar7YC
CsPbBr3,Cs,Pb,Br,,TiO2-c,CuPc,Carbon,Unknown,DMF >> Methanol,False,90.0 >> 250.0,Spin-coating >> Spin-coating,Unknown,0.071,False,1.362,7.92,0.7929999999999999,7.95,Li0QQKvYsfLV_ddba8RstUEFeEBm
MAPbI3,MA,Pb,I,1.6,PCBM-60,PEDOT:PSS,Al,Unknown,DMF,False,100.0,Spin-coating,Unknown,0.04,False,0.94,15.52,0.7829999999999999,11.42,Li0lXiz7aPTZKXwl1A_blEnrtHdM
Cs0.07FA0.93PbI3,Cs; FA,Pb,I,,TiO2-c,Spiro-MeOTAD,Au,Unknown,DMF; DMSO >> none >> IPA,False,Unknown >> Unknown >> 150.0,Spin-coating >> Gas reaction >> Ion exchange,N2 >> FAI; Vacuum >> N2,2.0,True,0.973,21.96,0.669,14.1,Li5CArlFe-Szehm5oBq7D3Um6_Ch
MAPbI3,MA,Pb,I,1.6,PCBM-60 | Bphen,PEDOT:PSS,Al,2-Butanol,DMF; DMSO,True,110.0; 100.0,Spin-coating,N2,0.12,False,0.984,21.78,0.7559999999999999,16.2,Li6e-Ko8PYy72QkSBQsnrrlgvRMd
CsPbBrI2,Cs,Pb,Br; I,1.9,SnO2-c,none,Carbon,Chlorobenzene,DMSO,False,180.0,Spin-coating,Unknown,0.1,False,,,,9.3,Li9AbWVWm1f5b7iel5aio5YX1ygF
MAPbI3,MA,Pb,I,1.65,TiO2-c | SnO2-c | TiO2-mp | ZrO2-mp,none,Carbon,Toluene,DMF; DMSO,False,100,Spin-coating,N2,,False,1.02,21.49,0.594,13.01,LiDstFt9VARWyUCVcVjywDdI4fH7
MAPbI3,MA,Pb,I,1.6,TiO2-c | TiO2-nw,Spiro-MeOTAD,Ag,Unknown,DMF >> IPA,False,70.0 >> 70.0,Spin-coating >> Spin-coating,Unknown,0.1,False,0.89,17.82,0.573,9.06,LiHis0kO4S2NfayCNnUeVPxodkCF
MAPbI3,MA,Pb,I,1.6,TiO2-c | TiO2-mp,Spiro-MeOTAD,Au,Unknown,DMF; DMSO,False,Unknown,Doctor blading,Air,0.11,False,1.05,21.25,0.67,15.04,LiMFF_QB_4Uwss7Ncyh175Ss7VIY
MAPbI3,MA,Pb,I,1.6,TiO2-c,Spiro-MeOTAD,Au,He,DMF,False,100.0,Spin-coating,Air,0.1,False,,,,17.08,LiQuy9PWx3liG324eY_NI9MfIO_j
MAPbI3,MA,Pb,I,1.6,TiO2-c | TiO2-mp,Spiro-MeOTAD,ITO,Unknown,DMSO; GBL,False,80.0,Spin-coating,N2,0.16,False,1.025,22.5,0.6709999999999999,15.54,LiX-N4g2KWmNR_WR560Ixw7lVvVS
MAPbI3,MA,Pb,I,1.6,TiO2-c | TiO2-mp,Spiro-MeOTAD,Au,Unknown,DMF >> IPA,False,70.0 >> 70.0,Spin-coating >> CBD,Unknown,0.08,False,0.98,20.2,0.66,12.9,LiYFkNZqa9n4J6P5MPPLLM2Y-_hy
MAPbI3,MA,Pb,I,,"(2Z,2′Z)-3,3′- (5,5′-(2,7-dioctyl-1,3,6,8-tetraoxo-1,2,3,6,7,8-hexahydrobenzo [lmn][3,8]phenanthroline-4,9-diyl)bis (thiophene-5,2-diyl))bis(2-(4-(trifluoromethyl)phenyl) acrylonitrile)",PEDOT:PSS,Ag,Unknown,DMSO; GBL,False,100,Spin-coating,Unknown,,False,0.79,23.21,0.455,8.4,LicwQoF_Fn1TQVuhWjsgo0rd4P1s
Cs0.05FA0.8265MA0.1235PbBr0.39I2.61,Cs; FA; MA,Pb,Br; I,,TiO2-c | TiO2-mp,Spiro-MeOTAD,Au,Chlorobenzene,DMF; DMSO,False,100.0,Spin-coating,N2,0.1,False,1.078,22.4,0.718,17.3,Lih_ecaM9kTqj7aPofxcg4AMUHIl
(PEA)2MA3Pb4I13,(PEA); MA,Pb,I,1.72,PCBM-60 | Bphen,PEDOT:PSS,Al,Unknown,DMF; DMSO,False,Unknown,Spin-coating,N2,0.04,False,1.06,12.73,0.68,9.19,LihvbjHFez94WCi_VO3lqNf1mSe2
BA2MA3Pb4I13,BA; MA,Pb,I,1.56,ITIC-Th | BCP,PTAA,Ag,Unknown,DMF,False,100.0,Spin-coating,N2,0.1,False,1.02,13.4,0.612,8.9,Lil5kLDr1-Ba38QLe93Jk-UNFrS4
Cs0.05FA0.79MA0.16PbBr0.51I2.49,Cs; FA; MA,Pb,Br; I,,SnO2-np,Spiro-MeOTAD,Au,Chlorobenzene,DMF; DMSO,False,100.0,Spin-coating,Unknown,0.1,False,1.04,21.2,0.64,14.0,LimFRVT73wcB7b9uXgLKZyfBVLnY
BA2MA3Pb4I13,BA; MA,Pb,I,,PCBM-60 | LiF,PEDOT:PSS,Al,Unknown,Unknown,False,100.0,Spin-coating,Air,0.1,False,0.99,18.43,0.752,13.8,LirsljmAva_E5ndkAvKFe67ajo-X
MAPbI3,MA,Pb,I,1.6,PFN | PCBM-60,Spiro-MeOTAD,Au,Unknown,none >> IPA,False,Unknown >> 100.0,Evaporation >> Spin-coating,Vacuum >> Unknown,0.1,False,0.94,15.7,0.6829999999999999,10.1,LixpM83RoIFsYL7umkFxU7HAWhtz
MAPbI3,MA,Pb,I,1.6,PCBM-60 | ZnO-c,PEDOT:PSS,Ag-nw,Unknown,DMF >> IPA,False,70.0 >> 100.0,Spin-coating >> Spin-coating,Air >> Air,0.04,False,0.95,15.31,0.7040000000000001,10.15,Liysk_rl91LVYqcCUVxbNer5VR-5
Cs0.05FA0.79MA0.16PbBr0.51I2.49,Cs; FA; MA,Pb,Br; I,1.62,SnO2-c,Spiro-MeOTAD,Au,Chlorobenzene,DMF; DMSO,False,100.0,Spin-coating,Unknown,0.16,False,1.17,21.9,0.7140000000000001,19.0,Lj7MRCcfYvxH5ls7dezPxXu0f5G9
Cs0.05FA0.79MA0.16PbBr0.51I2.49,Cs; FA; MA,Pb,Br; I,,TiO2-c | PCBM-60,Spiro-MeOTAD,Au,Chlorobenzene,DMF; DMSO,False,100.0,Spin-coating,N2,0.1,False,1.11,3.05,0.7,14.81,Lj9ZH97rpK3Kjh1Jp960o0aDsN-Q
MAPbI3,MA,Pb,I,1.6,TiO2-c | TiO2-mp,Spiro-MeOTAD,Au,Unknown,DMF >> IPA,False,70.0 >> 100.0,Spin-coating >> CBD,Unknown,0.06,False,0.99,20.91,0.5920000000000001,12.25,LjBwhw2_8800QcCn6_QVgv1aielN
MAPbI3,MA,Pb,I,1.6,TiO2-np,Spiro-MeOTAD,Au,Unknown,DMF >> IPA,False,Unknown >> 100.0,Spin-coating >> CBD,Unknown,0.12,False,1.02,21.55,0.7509999999999999,15.95,LjGIVP_qfdrdTUbcsj6_fy7rvXyw
(DMA)PbI3,(DMA),Pb,I,,TiO2-c,Spiro-MeOTAD,Au,Unknown,DMF,False,140; 180,Spin-coating,Unknown,0.09,False,1.009,14.6,0.63,9.3,LjQ-eB2kdFQLmYoRQpe9OuFqJBQw
MAPbI3,MA,Pb,I,1.6,TiO2-np,Spiro-MeOTAD,Au,Diethyl ether,DMF; DMSO,False,100.0,Spin-coating,Unknown,0.1,False,1.04,19.71,0.76,15.58,LjdfQajzjSTxUKvWmYcQAZydHFt3
MAPbI3,MA,Pb,I,1.6,TiO2-c | C60,Spiro-MeOTAD,Au,Unknown,DMF >> none,False,Unknown >> 70.0,Spin-coating >> Gas reaction,Air >> MAI; MACl; MABr; Vacuum,0.09,False,0.96,16.6,0.5,7.9,Lje1GQFY4B_DyNthMIg8QM0qdSsC
MAPbI3,MA,Pb,I,1.59,TiO2-c | TiO2-mp,Spiro-MeOTAD,Ag,Unknown,DMF; DMSO >> IPA,True,Unknown >> 100.0,Spin-coating >> Spin-coating,Air >> Air,0.1,True,1.01,20.97,0.67,14.19,LjhtrhI47GPNIfh8GW7BQLvGkWnj
MAPbI3,MA,Pb,I,1.6,TiO2-c | TiO2-mp,Spiro-MeOTAD,Au,Unknown,DMF,False,110.0,Spray-coating,Air,0.1,False,0.86,17.21,0.63,9.36,LkIcQeXkzwR1jdIpt7hNoEJDQMRL
FA0.3MA0.7PbI3,FA; MA,Pb,I,1.57,SnO2-np,Spiro-MeOTAD,Ag,Ethyl acetate,DMF; DMSO,False,60; 100,Spin-coating,N2,0.045,False,1.02,23.28,0.735,17.44,LkJl8rZz6VKZId4lTlbxozs2nRaD
MAPbI3,MA,Pb,I,1.56,TiO2-c | TiO2-mp,Spiro-MeOTAD,NbS2,Trifluorotoluene,DMSO,False,100.0,Spin-coating,N2,0.16,False,1.046,14.34,0.53,8.31,LkPqnDstQYg4CKL9-tdVGxDyXf7W
MAPbI3,MA,Pb,I,1.6,PCBM-60 | PEI,PEDOT:PSS | PSS-Na,Ag-nw,Chlorobenzene,DMSO; GBL,False,100.0,Spin-coating,N2,0.09,False,1.04,17.22,0.75,13.43,LkWdkTPx_1DtxWqfWi7rpQPuDpME
GU0.25MA0.75PbI3,GU; MA,Pb,I,,TiO2-c | TiO2-mp,Spiro-MeOTAD,Au,Chlorobenzene,DMSO,False,100.0,Spin-coating,Unknown,0.16,False,1.107,20.85,0.79,18.3,LkbDMgSJPIsg8fH_ON62yNhXo6Qy
MAPbI3,MA,Pb,I,1.6,TiO2-c | TiO2-mp,none,Carbon,Toluene,DMF; DMSO,False,75; 105,Spin-coating,N2,0.14,False,0.927,16.87,0.528,8.26,LkyIx4Ol9ogF2kZE9h4Suig6we2L
FA0.9MA0.1PbBr0.1I2.9,FA; MA,Pb,Br; I,1.52,SnO2-np,PTQ10 | PTAA,Ag,Unknown,DMF; DMSO >> IPA,False,75.0 >> 100.0,Spin-coating >> Spin-coating,Air >> Air,0.1,False,1.12,23.15,0.816,20.7,Ll7Ssn1791rQ2_MhTsJKfIMVdkI0
FA0.6MA0.4PbBr0.3I2.9,FA; MA,Pb,Br; I,,SnO2-np,NH2-POSS | Spiro-MeOTAD,Au,Unknown,DMF; DMSO >> IPA,False,70.0 >> 150.0,Spin-coating >> Spin-coating,N2 >> N2,0.102,False,1.0659999999999998,22.34,0.731,17.42,LlAxf6N-kcZwmEbPoVGxcUmt0SRN
MAPbI3,MA,Pb,I,1.6,PCBM-60 | C60 | BCP,PEDOT:PSS,Ag,Unknown,DMF,False,90.0,Spin-coating,N2,0.06,False,0.92,19.38,0.71,12.66,LlB3kQeoGrSCz6zf2fRtGnJJ7dWX
FA0.83MA0.17PbBr0.03I2.97,FA; MA,Pb,Br; I,,SnO2-np,Spiro-MeOTAD,Au,Unknown,DMF; DMSO >> IPA,False,Unknown >> 150.0,Spin-coating >> Spin-coating,Air >> Air,0.07565,False,1.04,23.8,0.72,17.5,LlISlbExplgvvbJpMD6Sz1Kxa6px
MAPbI3,MA,Pb,I,1.5,C60,Spiro-MeOTAD,Au,Unknown,DMF >> IPA,False,100.0 >> 55.0,Spin-coating >> CBD,N2 >> N2,0.08,False,1.04,18.09,0.6779999999999999,12.77,LlLbJuM4n6co3q7CI5gOqxvuFayH
MAPbI3,MA,Pb,I,1.6,PCBM-60 | BCP,NiO-c,Ag,Toluene,Dimethylacetamide; NMP,False,100.0,Spin-coating,Unknown,0.115,False,,,,18.61,LlMuCwgxarKPh2uzhR2Lg3UlbL9R
MAPbI3,MA,Pb,I,1.6,ZnO-c | ZnO-nw,Spiro-MeOTAD,Au,Unknown,DMF >> IPA,False,Unknown >> 70.0,Spin-coating >> CBD,Unknown,0.1,False,0.95,18.0,0.63,10.71,LlOPXSx_bljxhCblIvOsSDU31NbO
CsPbBrI2,Cs,Pb,Br; I,1.92,ZnO@SnO2-np,Spiro-MeOTAD,MoO3 | Ag,Chlorobenzene,DMSO,False,260.0,Spin-coating,N2,0.09,False,1.11,16.45,0.79,14.35,LlPp7s4Pyx__A1L3SIxcrpEBdGex
MAPbI3,MA,Pb,I,,PCBM-60 | Bphen,NiO-c,Ag,Unknown,DMSO; GBL,False,100,Spin-coating,N2,0.09,False,1.08,23.11,0.74,18.48,LlaH-x486DaijWTof96IvEKltaTr
MAPbI3,MA,Pb,I,1.6,TiO2-c | TiO2-mp,Spiro-MeOTAD,Ag,Diethyl ether,DMF; DMSO,False,100.0,Spin-coating,Unknown,0.1,False,1.07,23.4,0.7509999999999999,18.76,LliBBEpgFeS0QoThLemAwKmKBQzp
(PEA)2Cs9Pb10Br10.33I20.67,(PEA); Cs,Pb,Br; I,,SnO2-np,Spiro-MeOTAD,Au,Chlorobenzene,DMSO,False,25; 50; 75; 100,Spin-coating,Unknown,0.16,False,1.12,13.2,0.64,9.46,LlpZRTccN3JpjMGJIblirAejJmsG
FA0.67MA0.33PbBr0.5I2.5,FA; MA,Pb,Br; I,,TiO2-c | TiO2-mp,Spiro-MeOTAD,Au,Chlorobenzene,DMF; DMSO,True,150.0,Spin-coating,N2,0.1,False,,,,20.0,Lm0eWM_DuHNWlPXIYJ1wTKGJoh8B
CsPbBr3,Cs,Pb,Br,2.3,TiO2-c | TiO2-mp,Ppy,Carbon,Unknown,DMF >> Methanol,False,80.0 >> 250.0,Spin-coating >> Spin-coating,Unknown,0.1,False,1.42,7.3,0.775,8.3,LmLKNWM0xt069PVNrrouHZilRLXV
FA0.3MA0.7PbI3,FA; MA,Pb,I,1.57,SnO2-c | C60-SAM,TRUX-E-T,Au,Diethyl ether,DMF; DMSO,False,100,Spin-coating,N2,0.08,False,1.08,20.8,0.818,16.42,LmMnqta8qGHuNi9kC8veR9eP1Cf9
MAPbI3,MA,Pb,I,1.55,TiO2-c,Au-np; P3HT,Au,Unknown,DMF,False,100.0,Spin-coating,Unknown,0.07,False,0.72,21.53,0.607,9.82,LmPV11Vqskl9NBqGQAP_rtTjpk9H
MAPbI3,MA,Pb,I,1.6,TiO2-c | TiO2-mp,PTAA,Au,Chlorobenzene,DMSO,False,100.0,Spin-coating,Unknown,0.16,False,1.06,22.76,0.7859999999999999,19.01,LmPv1uyXDoiGOmo1QcrdXjHvh9Cm
MAPbI3,MA,Pb,I,1.6,TiO2-c | PCBM-60,Spiro-MeOTAD,Au,Unknown,none >> IPA,False,Unknown >> 120.0,Evaporation >> Spin-coating,Vacuum >> N2,0.1,False,1.07,20.2,0.7,15.13,LmShdGKx1t0JGP6OKFKs7bkW1tQX
FA0.83MA0.17PbBr0.46I2.54,FA; MA,Pb,Br; I,1.57,TiO2-c | TiO2-mp,Spiro-MeOTAD,Au,Chlorobenzene,DMF; DMSO,False,100.0,Spin-coating,N2,0.16,False,1.11,21.9,0.76,18.8,LmVxxv6WDFQKxjn8r20mcUXqKReI
MAPb1.0I3,MA,Pb,I,1.55,TiO2-c | TiO2-mp,Spiro-MeOTAD,Au,Unknown,DMF >> IPA,False,3; 5 >> 5,Spin-coating >> Spin-coating,Unknown,0.1,False,1.01,19.33,0.7,13.67,LmX2KgNrY5IE45v9mhaD49g-E9aD
MAPbI3,MA,Pb,I,1.6,ZnO-c,Spiro-MeOTAD,Au,Chlorobenzene,DMF,False,70.0,Spin-coating,N2,0.09,False,1.09,19.77,0.66,14.21,LmYIy-WvSs9lvNWc7b1uZvK7oh2T
CsPbI3,Cs,Pb,I,1.63,Unknown,PTAA,Au,Unknown,DMF; DMSO,False,150,Spin-coating,N2,,False,1.111,19.14,0.743,15.8,LmrFdfknn9BezEWHrhthAEMw7lxw
FA0.97MA0.03PbBr0.09I2.91,FA; MA,Pb,Br; I,,SnO2-np,Spiro-MeOTAD,Au,Unknown,DMF; DMSO >> IPA,False,70 >> 150,Spin-coating >> Spin-coating,N2 >> N2,0.1,False,1.07,21.88,0.7190000000000001,16.83,Lmsa44gqC-HIhDwmuTVpWqiL9NaD
MAPbI3,MA,Pb,I,1.6,TiO2-c | TiO2-mp,Spiro-MeOTAD,Ag,Chlorobenzene,DMSO,False,100.0,spin-coatng,Unknown,0.09,False,1.05,21.5,0.684,15.44,LmsmTJGZ4lH8hMAVjXvZMWCtfQ9k
MAPbI3,MA,Pb,I,1.6,PCBM-60 | BCP,NiO-np,Ag,Chlorobenzene,DMF; DMSO,False,100.0,Spin-coating,N2,0.04,False,1.023,22.05,0.81,17.25,LmwyESrTXvnkYxtbTLVLwlSi7FeQ
MAPbI3,MA,Pb,I,1.6,PCBM-60 | BCP,PEDOT:PSS,Ag,Unknown,DMF; DMSO,False,40; 100,Spin-coating,N2,0.1,False,0.87,17.2,0.65,9.7,Ln3W7TQjElEuLd7ABfrJwkqFCHEm
MAPbI3,MA,Pb,I,1.6,TiO2-c | TiO2-mp,Spiro-MeOTAD,Au,Unknown,DMF >> IPA,False,60; 70 >> 70; 115,Spin-coating >> CBD,Unknown,1.1,False,1.063,18.571,0.667,13.16,LnSsUGKHyDWlj75e_d8EtoipIjxR
FA0.83MA0.17PbBr0.51I2.49,FA; MA,Pb,Br; I,,SnO2-c,Spiro-MeOTAD | PDPP4T,Au,Diethyl ether,DMF; DMSO,False,100,Spin-coating,Unknown,,False,1.141,22.59,0.7759999999999999,20.02,LnuwlZ8dEOfddTjWqIL9R89Nd1bd
MAPbI3,MA,Pb,I,1.6,PCBM-60 | BCP,DA-PEDOT:PSS,Ag,Unknown,DMSO; GBL,False,100.0,Spin-coating,N2,0.07,False,1.04,19.79,0.66,13.58,Lo-hg_TBPgaalzTg_QyaS600VIm5
MAPbI3,MA,Pb,I,1.5,SnO2-c | C60-SAM,Spiro-MeOTAD,Au,Ethyl ether,DMF; DMSO,False,65; 100,Spin-coating,N2,0.08,False,1.09,20.62,0.7120000000000001,16.01,Lo91Qqq22h4C26iWWrmJ0m6N92eR
MAPbI3,MA,Pb,I,1.59,PCBM-60,PEDOT:PSS,Ca | Al,Unknown,DMF >> IPA,True,Unknown >> 100,Spin-coating >> Spin-coating,Air >> Air,0.09,False,1.03,23.51,0.83,19.6,Lo93xHkdrXDXnr0AQXK3xqUJ9lSa
MAPbI3,MA,Pb,I,1.6,TiO2-c | TiO2-mp,Spiro-MeOTAD,Au,Unknown,DMF >> none,False,Unknown >> 100.0,Spin-coating >> Diffusion-gas reaction,Air >> Methylamin; Vacuum,0.16,False,,,,11.7,LoPllvN1NIDg-8EroT1ypvdJCr1l
CsPbBr2I,Cs,Pb,Br; I,2.1,TiO2-c,none,Carbon,Unknown,DMSO,False,200,Spin-coating,Unknown,,False,1.171,11.65,0.64,8.73,LoRscDPvBbC_WQ0VNSPMdfBwiuD_
MAPbI3,MA,Pb,I,1.59,PCBM-60 | BCP,PTAA | PFN,Cu,Diethyl ether,DMF; DMSO,False,60; 100,Spin-coating,Unknown,,False,1.08,21.0,0.8,18.3,LoUhmOAWVSSUdR0cGQBNMC-K4Cb1
MAPbI3,MA,Pb,I,1.6,TiO2-c | TiO2-mp,Spiro-MeOTAD,Ag,Unknown,DMF,False,Unknown,Spin-coating,N2,0.07,False,1.02,21.3,0.684,14.85,LoUq9DdYWE2TBTZXl0GtP9b0SPlR
Cs0.1FA0.9PbI3,Cs; FA,Pb,I,,SnO2-c,Spiro-MeOTAD,Ag,Diethyl ether,DMF; NNP,False,80; 150,Spin-coating,Dry air,0.1,False,1.02,23.2,0.711,16.9,Lol8pLrwjzH67aQz61XxKcF17nHV
MAPbI3,MA,Pb,I,1.59,TiO2-c | TiO2-mp | SiO2-mp,none,Carbon,Unknown,DMF >> none,False,60.0 >> 100.0,Spin-coating >> Gas reaction,Unknown >> Air; Methylamin,0.1,False,0.904,20.4,0.63,11.7,LonK1xUPlGLc1GPCf0Jjaizh4s-f
MAPbI3,MA,Pb,I,1.6,TiO2-c | TiO2-mp,Spiro-MeOTAD,Au,Unknown,DMF; DMSO >> IPA,False,Unknown >> 130.0,Spin-coating >> Spin-coating,N2 >> N2,0.089,False,1.051,20.2,0.7659999999999999,16.77,Loo3a7qy_2FKawGyx8XoOlsQlPzG
MAPbI3,MA,Pb,I,1.6,SnO2-c,Spiro-MeOTAD,Au,Diethyl ether,DMF; DMSO,False,100.0,Spin-coating,N2,0.09,False,0.96,21.0,0.73,15.0,Loqq6nfGTSrAv6bqMuu6TxwBaUnC
MAPbI3,MA,Pb,I,1.6,TiO2-c,Spiro-MeOTAD,Au,Toluene,DMF; GBL,False,100.0,Inkjet printing,N2,0.09,False,0.96,19.3,0.41,7.7,Lp2Q2871U7jHxwohprjseducimx8
FA0.83MA0.17PbBr0.51I2.49,FA; MA,Pb,Br; I,1.62,TiO2-c | TiO2-mp,A102,Au,Chlorobenzene,DMF; DMSO,False,100.0,Spin-coating,Unknown,0.1,False,1.04,20.09,0.72,14.91,Lp5UHnJXfpSylbCup8dhD202RGd5
MAPbI3,MA,Pb,I,1.6,TiO2-c | TiO2-mp,none,Carbon,Toluene,DMF; DMSO,False,75; 105,Spin-coating,N2,0.14,False,0.871,15.71,0.521,7.13,Lp6OISS1Ctcx5oi9JsirANvcBgLv
MAPbI3,MA,Pb,I,1.6,TiO2-c | TiO2-mp | Nb2O5,Spiro-MeOTAD,Au,Diethyl ether,DMF; DMSO,False,65; 100,Spin-coating,N2,0.1,False,1.038,23.97,0.6940000000000001,17.1,LpKLHb_-dba4pW-nMnSDopdXWxBc
MAPbI3,MA,Pb,I,1.6,SnO2-c | PCBM-60,PdMe2Pc,Au,Unknown,DMF; DMSO,False,60; 100,Spin-coating,N2,0.09,False,1.015,19.06,0.68,13.16,LpY9quTbV6HwMgS5RcDqiGfnMDUz
MAPbI3,MA,Pb,I,1.59,TiO2-c,Spiro-MeOTAD,PEDOT:PSS | Graphene,Unknown,DMF,False,105.0,Spin-coating,Unknown,0.06,False,0.969,21.9,0.56,11.8,Lpea2GSEAymLP_QhnfFGH-LXOHgP
FA0.9MA0.1PbBr0.03I2.97,FA; MA,Pb,Br; I,,SnO2-np,NiO-np | Spiro-MeOTAD,Au,Unknown,DMF; DMSO >> IPA,False,70.0 | 150.0,Spin-coating >> Spin-coating,Air >> Air,0.0896,False,1.13,23.75,0.7979999999999999,21.42,LpesU-S-LRdC28bHrJhb1na_PEe-
MAPbI3,MA,Pb,I,1.6,PCBM-60 | PDINO,PEDOT:PSS,Al,Chlorobenzene,DMF,True,Unknown,Spin-coating,Unknown,0.05,False,0.98,15.62,0.7120000000000001,10.86,LpgQ8oydsYZuh1GPmVR4tm4vwekV
Cs0.07FA0.93PbI3,Cs; FA,Pb,I,,TiO2-c,Spiro-MeOTAD,Au,Unknown,DMF; DMSO >> none >> IPA,False,Unknown >> Unknown >> 150.0,Spin-coating >> Gas reaction >> Ion exchange,N2 >> FAI; Vacuum >> N2,2.0,True,0.967,21.9,0.61,12.9,LpgvTrt-QD57hgmfKSggW9DnXdkO
Cs0.1FA0.75MA0.15PbBr0.35I2.65,Cs; FA; MA,Pb,Br; I,,C60 | BCP,PTAA,Ag,Chlorobenzene,DMF; DMSO,False,100.0,Spin-coating,N2,0.105,False,0.99,22.771,0.61,13.8,Lpl2RsHxmXJ7FNczUToEvK7BcfE5
MAPbI3,MA,Pb,I,1.6,LiSPS | PCBM-60,PEDOT:PSS,Al,Unknown,DMF >> IPA,False,70 >> 108,Spin-coating >> Spin-coating,Unknown,0.16,False,0.99,22.9,0.778,17.64,LpxVg4YpDf9iZexhsMGI1x4KYrVt
MAPbI3,MA,Pb,I,1.6,SnO2-c | TiO2-mp,Spiro-MeOTAD,Au,Unknown,DMF >> IPA,False,Unknown >> 25.0,Spin-coating >> CBD,Air >> Air,0.1,False,0.98,20.34,0.565,10.84,Lpxv05gvTh4XsCSpP6iVib2Qd-_e
Cs0.05MA0.95PbI3,Cs; MA,Pb,I,,TiO2-c | TiO2-mp,Spiro-MeOTAD,Au,Chlorobenzene,DMSO,False,100,Spin-coating,Unknown,0.16,False,0.995,19.5,0.68,13.1,Lq1Hvy0juaaonwkJz8Okb_1KbxRJ
MAPbI3,MA,Pb,I,1.6,TiO2-c | PCBM-60,Spiro-MeOTAD,Ag,Chlorobenzene,DMF; DMSO,False,70; 100,Spin-coating,N2,,False,1.088,21.48,0.7340000000000001,17.16,LqA99SzWuNwQrZbOM_qkSAG88TjU
MAPbI3,MA,Pb,I,1.6,PCBM-60 | LiF,PEDOT:PSS,Ag,Unknown,2-methoxyethanol,False,120.0,Brush painting,N2,0.0464,False,0.91,13.89,0.722,9.08,LqDuuvHrXv24AKxZMFqiCSV-7NcS
MAPbBr1.25I75,MA,Pb,Br; I,1.76,TiO2-c | TiO2-mp,Spiro-MeOTAD,Au,Unknown,DMF >> none,False,110.0 >> 70.0,Spin-coating >> Gas reaction,Air >> Air; MABr,0.1,False,1.045,13.72,0.71,10.21,LqVNTv8nude_UEbofoUAY7sniqzW
MAPbI3,MA,Pb,I,1.6,TiO2-c,Spiro-MeOTAD,Au,Chlorobenzene,DMSO,False,100,Spin-coating,N2,0.03,False,0.995,19.5,0.71,13.8,Lqa-1ur5bGE94ebrvjS0Vt1wfE7P
MAPbI3,MA,Pb,I,1.6,SnO2-c,Spiro-MeOTAD,Au,Ethyl acetate,DMF; DMSO,False,100.0,Spin-coating,N2,0.08,False,1.09,21.77,0.72,17.08,Lqfqp-WqCZFzRPXnqXLgrYoOmzvG
CsPbBr3,Cs,Pb,Br,,TiO2-c | TiO2-mp,P1Z2,Carbon,Unknown,DMF >> Methanol,False,80.0 >> 250.0,Spin-coating >> Spin-coating,Air >> Air,0.09,False,1.516,7.32,0.7509999999999999,8.34,LqtS9FDOH3P8zEzo9j8YT95XGz1Y
MAPbI3,MA,Pb,I,1.6,PCBM-60 | BCP,PTAA,Ag,Unknown,DMF >> IPA,True,Unknown >> 100,Spin-coating >> CBD,N2 >> N2,0.055,False,1.04,18.73,0.775,15.2,LrRqBjIqrbHYfRHfLI4Ty4OHLXvm
FA0.3MA0.7PbI3,FA; MA,Pb,I,1.6,In2O3-c | PCBM-60,Spiro-MeOTAD,Ag,Unknown,DMF | DMF; IPA,False,Unknown | 100,Spin-coating | Spin-coating,N2 | N2,0.075,False,1.04,23.59,0.68,16.76,LrcjfFQkfBB3cBGwNQ81GPJUScws
MAPbI3,MA,Pb,I,1.55,PCBM-60,PEDOT:PSS,Al,2-Butanol,DMF; DMSO,True,100.0,Spin-coating,N2,0.16,False,0.91,16.71,0.52,7.93,Lrqn8u04aIPFpOCnXQBe-nKXp2rU
Cs0.05FA0.79MA0.16PbBr0.51I2.49 | (mFPEA)PbI3,Cs; FA; MA | (mFPEA),Pb | Pb,Br; I | I,,SnO2-np,Spiro-MeOTAD,Au,Chlorobenzene,DMF; DMSO | IPA,False,100,Spin-coating | Spin-coating,Unknown,0.1,False,1.175,22.75,0.768,19.77,LrxUh4tStAeiPNzZDVhMdQ3zsWMb
FAPbI3,FA,Pb,I,1.48,TiO2-c,Spiro-MeOTAD,Au,Diethyl ether,DMF; DMSO,False,50; 150,Spin-coating,Unknown,0.125,False,0.768,19.1,0.557,8.17,LsIeYNeYjpLOqkXbDhvH42yMT-N7
CsPbBrI2,Cs,Pb,Br; I,1.88,SnO2-np,Spiro-MeOTAD,MoO3 | Ag,Unknown,DMSO,False,38.0; 160.0,Spin-coating,N2,0.06,False,1.164,15.03,0.5870000000000001,10.26,LsPdF3qKQyxd0kEj-fn8LBoMSqfl
Cs0.04FA0.96PbI3,Cs; FA,Pb,I,,SnO2-c,Spiro-MeOTAD,Ag,Diethyl ether,DMF; NNP,False,80; 150,Spin-coating,Dry air,0.1,False,1.07,23.5,0.721,18.3,LsW8qhgdFVrNmChJB-p3U6CUDERx
MAPbI3,MA,Pb,I,,TiO2-c | TiO2-mp,CsPbI3-QD | Spiro-MeOTAD,Au,Chlorobenzene,DMF; DMSO,False,100,Spin-coating,N2,,False,0.961,22.8,0.713,15.6,LsX28MzqWb-syK1FNNvAeMooZzbT
Cs0.05FA0.79MA0.16PbBr0.50I2.5,Cs; FA; MA,Pb,Br; I,1.63,SnO2-np,CuSCN,Au,Chlorobenzene,DMF; DMSO,False,100.0,Spin-coating,N2,0.09,False,1.02,20.4,0.71,14.9,LsZVKU6RL4bdwrI2dfCclLFm9UQS
MAPbI3,MA,Pb,I,1.6,PCBM-60 | BCP,PEDOT:PSS,IZO,Unknown,DMF,True,100.0,Spin-coating,N2,0.135,False,1.058,17.2,0.7020000000000001,13.3,Ls_TnCQsHeigG3MKbSWW72bVf_T9
MAPbI3,MA,Pb,I,1.6,PCBM-60 | BCP,PEDOT:PSS,Ag,Toluene,DMSO; GBL,False,100.0,Spin-coating,N2,0.1,False,0.87,15.43,0.7090000000000001,9.35,Lsks3ayFG3IeDyDzK10sbZrU4b4_
MAPbI3,MA,Pb,I,1.6,TiO2-c,Spiro-MeOTAD,Au,Chlorobenzene,DMF; DMSO,False,60; 100,Spin-coating,N2,0.066,False,1.09,22.9,0.76,19.0,LslHNC6pUgTvw4MtrsvwlX1UFq6A
MACo0.016Pb0.984I3,MA,Co; Pb,I,1.56,PCBM-60 | BCP,PEDOT:PSS,Ag,Unknown,DMF; HPA,False,100.0,Spin-coating,N2,0.0919,False,1.03,19.2,0.762,15.0,Lsmt2VNldHVjL4Ci3fd8FYtnHAkU
MAPbI3,MA,Pb,I,1.6,TiO2-c,Spiro-MeOTAD,Au,Chlorobenzene,DMF; DMSO,False,40.0,Spin-coating,N2,0.1,False,1.07,20.2,0.74,15.9,Lsn8pBwHT-eFWS8u3gnG-KSGmZtF
MAPbI3,MA,Pb,I,1.6,TiO2-c,Spiro-MeOTAD,Au,Diethyl ether,DMF; DMSO,False,65.0,Spin-coating,N2,0.12,False,1.08,24.38,0.6559999999999999,17.27,LsnJJw3HzyRJCjQ90JgjMPR80fnk
MAPbI3,MA,Pb,I,1.59,TiO2-c,Spiro-MeOTAD,Ag,Unknown,Unknown,False,105,Spin-coating,N2,0.15,False,1.08,20.6,0.759,16.5,Lt6blZqToUqQpp8SSdq0p0Nx8hRV
MAPbI3,MA,Pb,I,1.6,TiO2-c | TiO2-mp,Spiro-MeOTAD,Ag,Chlorobenzene,DMSO; GBL,False,110.0,Spin-coating,Unknown,0.09,False,0.97,14.97,0.703,10.19,LtMu4f0Wx8_v2GZgkyhmy5WhRRSw
MAPbI3,MA,Pb,I,1.6,TiO2-c | TiO2-mp | ZrO2-mp,none,Carbon,Unknown,GBL,False,Unknown,Drop-infiltration,Unknown,7.0,True,0.963,17.72,0.629,10.75,LtOde8tJjUQYQXS51AZB-1jzpPgQ
MAPbI3,MA,Pb,I,,TiO2-c | TiO2-mp,Spiro-MeOTAD,Ag,Hexane,DMF; DMSO,False,100,Spin-coating,N2,0.07,False,1.05,21.52,0.6859999999999999,15.49,LtRQW2El6fvuqXru_lzJ523v2fro
MAPbI3,MA,Pb,I,1.6,TiO2-c,Spiro-MeOTAD,Au,Unknown,DMF >> IPA,False,Unknown >> 100.0,Spin-coating >> Spin-coating,Air >> N2,0.05,False,0.93,15.2,0.59,8.4,LtRYcUcAICzrCr_6gqrKps1ZEUJP
MAPbI3,MA,Pb,I,1.6,TiO2-c | TiO2-mp,Spiro-MeOTAD,Au,Unknown,DMF >> IPA,False,Unknown >> 70.0,Spin-coating >> CBD,Unknown,0.3,False,0.98,18.64,0.72,13.3,LthDMln7st7522dSBRxCGihYpKXA
MAPbI3,MA,Pb,I,1.6,PCBM-60 | BCP,SY2,Ag,Toluene,DMF; DMSO,False,100.0,Spin-coating,Ar,0.1,False,0.986,18.33,0.649,11.72,LtmP2WFKCXA_D5lj-fg6NtvBHVyz
Cs0.05FA0.5MA0.45Pb0.5Sn0.5I3,Cs; FA; MA,Pb; Sn,I,1.22,PCBM-60 | C60 | BCP,PEDOT:PSS | PTAA,Cu,Toluene,DMF; DMSO,False,100.0,Spin-coating,Dry air,0.0684,False,0.83,29.7,0.78,19.4,LtsYHwQL68pKJC4gAPyEeWnONg-n
CsPbBrI2,Cs,Pb,Br; I,,TiO2-c,NiO-np,Au,Diethyl ether,DMF; DMSO,False,260.0,Spin-coating,N2,0.09,False,1.26,15.14,0.795,14.82,LtzmlrvE5VbWn1YKbEvPJbOreV-b
MAPbI3,MA,Pb,I,1.6,TiO2-c | TiO2-mp | Cs2CO3,Spiro-MeOTAD,Au,Unknown,DMF >> IPA,False,70.0 >> 70.0,Spin-coating >> CBD,Unknown,0.09,False,1.02,19.1,0.68,13.3,Lu196-xpJKnlm8qd3eMH1GDPRbMR
MAPbI3,MA,Pb,I,1.6,TiO2-c | TiO2-mp,Spiro-MeOTAD,Ag,Unknown,DMF >> none,False,100.0 >> 150.0,Spin-coating >> Recrystallization,N2 >> Methylamin; N2,0.09,False,,,,19.4,LuBjGIhAYf8JcdU5vTPXW_GEbAps
MAPbI3,MA,Pb,I,1.6,PCBM-60 | C60,PEDOT:PSS,Ag,Toluene,DMSO; GBL,False,100.0,Spin-coating,Unknown,0.0314,False,0.9,17.5,0.7859999999999999,17.4,LuN4i6nFL7f_dcqEIf8YrX8bsMic
MAPbI3,MA,Pb,I,1.59,TiO2-c | TiO2-nw,Spiro-MeOTAD,Ag,Unknown,DMF; DMSO,False,100.0,Spin-coating,Unknown,0.4,False,0.73,17.18,0.65,8.17,LuQ__rRuEYK4Y5zRx86TbH7yMKQ5
MAPbI3,MA,Pb,I,1.6,PCBM-60,PEDOT:PSS,Ag,Chlorobenzene,DMF; DMSO,False,95.0,Spin-coating,Unknown,0.09,False,1.04,21.23,0.76,16.78,LuWYTCSgYqZlEa3ecELXJOoPSXte
MAPbI3,MA,Pb,I,1.6,TiO2-c | TiO2-mp | Al2O3-mp,none,Carbon,Unknown,NMP,False,20.0,Drop-infiltration,Air,0.09,False,0.8759999999999999,21.7,0.7340000000000001,13.9,Luz8tbkrWLUn3BulGzqI1t8WG9Xw
Cs0.15FA0.85PbI3,Cs; FA,Pb,I,1.554,ZnO-c,Spiro-MeOTAD,Ag,Chlorobenzene,DMSO,False,130,Spin-coating,N2,0.04,False,1.12,21.4,0.6970000000000001,16.59,LvVrmdNrUwFoaUW5CNM3H7FIUua5
MAPbI3,MA,Pb,I,1.6,ZnO-c | TiO2-mp,Spiro-MeOTAD,Au,Chlorobenzene,DMF; DMSO,False,100.0,Spin-coating,Unknown,0.09,False,,,,15.5,LvbFsEdA1lQRrUQ1W6evz4e_uTbD
Cs0.1FA0.7MA0.2PbBr0.2I2.8,Cs; FA; MA,Pb,Br; I,,PCBM-60 | BCP,NiO-np,Ag,Chlorobenzene,DMF; DMSO,False,100.0,Spin-coating,N2,0.1,False,1.04,21.78,0.78,17.69,Lw2j5-L2ScBIdyouhxLa0B7Q5Dmi
Cs0.05FA0.79MA0.16PbBr0.51I2.51,Cs; FA; MA,Pb,Br; I,,TiO2-c | TiO2-mp,Spiro-MeOTAD,Au,Chlorobenzene,DMF; DMSO,False,100.0,Spin-coating,Unknown,0.125,False,1.095,23.02,0.76,18.01,Lw2oqaEYpDfnrEIX2DD3Dgunan0k
Cs0.05FA0.79MA0.16PbBr0.45I2.55,Cs; FA; MA,Pb,Br; I,,TiO2-c | TiO2-mp,Spiro-MeOTAD,Au,Chlorobenzene,DMF; DMSO,False,100.0,Spin-coating,N2,0.16,False,1.079,19.5,0.6,12.5,Lw3e0CTmjNV-vFR9BFhcsZ-NISuM
CsPbBr3,Cs,Pb,Br,,SnO2-QDs,none,Carbon,Unknown,DMF >> Methanol,False,100.0 >> 250.0,Spin-coating >> Spin-coating,N2 >> N2,0.1,False,1.554,7.21,0.8170000000000001,9.1,Lw46XqAlA0uplSsuTDDW6x5HFWIv
FAPbI3,FA,Pb,I,1.48,TiO2-c,Spiro-MeOTAD,Au,Toluene,DMF; DMSO,False,170.0,Spin-coating,Unknown,0.1,False,,,,,Lw9rEeVCTriR7SoXcBrTVtaqGz_6
MAPbI3,MA,Pb,I,1.6,TiO2-c | TiO2-mp,Spiro-029,Ag,Unknown,DMF; DMSO >> IPA,False,Unknown >> 150.0,Spin-coating >> Spin-coating,Unknown,0.105,False,1.05,21.36,0.68,15.3,LwFq3K8ZtxIXA-IPySUllHdkQISx
MAPbBr3,MA,Pb,Br,,TiO2-c | TiO2-mp,PTAA,Au,Unknown,DMSO,False,Unknown,Spin-coating,Unknown,0.09,False,1.089,12.05,0.72,9.44,Lwh81WvURFueJlQ1fIs_q2FCc_Ii
Cs0.05FA0.8075MA0.1425PbBr0.45I2.55,Cs; FA; MA,Pb,Br; I,1.638,SnO2-c | PCBM-60,Spiro-MeOTAD,Au,Chlorobenzene,DMF; DMSO >> IPA,False,100.0 >> 100,Spin-coating >> Spin-coating,N2 >> N2,0.08,False,1.05,22.06,0.675,15.61,Lx9sihnUBul8cqBStpcHXJVLfiev
MAPbI3,MA,Pb,I,1.6,C60 | BCP,PEDOT:PSS,Ag,Unknown,DMSO; GBL,False,120,Ultrasonic spray,Air,1.0,False,0.84,20.04,0.67,11.43,LxIMgbQd5Pa0a5F1nWDCXJrPtvtL
FA0.85MA0.15PbBr0.45I2.55,FA; MA,Pb,Br; I,1.51,TiO2-c | TiO2-mp,POZ10,Au,Chlorobenzene,DMF; DMSO,False,100.0,Spin-coating,Unknown,0.13,False,1.1,23.1,0.762,19.2,LxMIZQFw_fbLXOSjW21lSgyMi8GI
MAPbI3,MA,Pb,I,1.6,F16CuPc | Bphen,PEDOT:PSS,Al,Unknown,DMF >> IPA,False,Unknown >> 100.0,Spin-coating >> Spin-coating,Air >> Air,0.1,False,0.93,19.97,0.68,12.62,LxSH1RiKOZLpZXzJgOyohOPNSt8T
CsPbBrI2,Cs,Pb,Br; I,,TiO2-c,CuPc,Carbon,Unknown,DMSO,False,280.0,Spin-coating,Unknown,0.071,False,1.168,9.45,0.701,7.74,LxTe1BQl9fcI90F8BNjeCB4Q06cq
MAPbI3,MA,Pb,I,1.6,TiO2-c,DCZ-OMeTAD,MoO3 | Ag,Chlorobenzene,DMSO; GBL,False,Unknown,Spin-coating,Unknown,0.1,False,,,,18.87,LxdaO0FFOnQGpQlSJnCoTPGTXxgM
MAPbI3,MA,Pb,I,1.6,TiO2-c | TiO2-mp,Spiro-MeOTAD,Ag,Chlorobenzene,DMSO,False,100.0,Spin-coating,Unknown,0.04,False,1.09,21.3,0.76,17.61,LxkxSJjH88oq6PjvqTBRm1bmiiBy
MAPbI3,MA,Pb,I,1.6,TiO2-c,Spiro-MeOTAD,Au,Chlorobenzene,DMSO; GBL,False,100,Spin-coating,N2,0.09,False,1.1,24.2,0.76,20.0,LxxmxXedPpCpt1nm1jjR1smGK1Cd
MAPbI3,MA,Pb,I,1.6,TiO2-c,Spiro-MeOTAD,Ag,Chlorobenzene,DMF; DMSO,False,Unknown,Spin-coating,Unknown,0.05,False,1.06,20.19,0.637,15.28,LyPlTMFiG4QeR9KIIe1mCrLlx2EI
FAPbI3,FA,Pb,I,1.48,TiO2-c,Spiro-MeOTAD,Au,Unknown,DMF,False,160.0,Spin-coating,Unknown,0.159,False,0.755,20.0,0.47,7.0,LyWCeKvan4fMv5AOCIPEKyWl2f77
MAPbI3,MA,Pb,I,1.6,PCBM-60,PEDOT:PSS,Al,Toluene,DMF; DMSO,False,100.0,Spin-coating,N2,0.142,False,0.96,21.03,0.732,14.8,Lygwb2mm_wYKBfvEU0euXz1dCbl4
MAPbI3,MA,Pb,I,1.6,ITIC; PCBM-60 | PEI,PEDOT:PSS,Ag,Chlorobenzene,DMSO; GBL,False,100.0,Spin-coating,Unknown,0.038,False,1.11,17.95,0.65,13.03,Lynj0NPo3uNyVUxGxeEpidsWvu2l
MAPbI3,MA,Pb,I,1.5,TiO2-c | TiO2-mp,Spiro-MeOTAD,Ag,Unknown,DMSO | Butanol; IPA,True,Unknown | 150,Spin-coating | Spin-coating,N2 | N2,0.1,False,0.97,19.79,0.7,13.42,LyqMacuURd4KWI-NYB3PfHpx3E04
FA0.83MA0.17PbBr0.5I2.5,FA; MA,Pb,Br; I,,TiO2-c,Spiro-MeOTAD,Au,Chlorobenzene,DMF; DMSO,False,100.0,Spin-coating,N2,0.1,False,1.12,22.5,0.77,19.4,LyrpFg5yaW-8O99zWWJF_HGDwIhC
MAPbI3,MA,Pb,I,1.6,TiO2-c,Spiro-MeOTAD,Au,Unknown,DMF >> IPA,False,70.0 >> 135.0,Spin-coating >> Spin-coating,Unknown,0.108,False,1.036,19.1,0.77,15.15,LywRh0j1UUzc3rzdcm5_94GAf5LQ
MAPbI3,MA,Pb,I,1.6,PCBM-60 | C60 | BCP,PEDOT:PSS,Ag,Unknown,DMF,False,90.0,Spin-coating,N2,0.08,False,1.04,23.29,0.73,17.75,LzOEmOQMv-4ncV9KnejKlHQ73W_9
MAPbBr0.4I2.6,MA,Pb,Br; I,1.67,C60 | BCP,Poly(3-bromothiophene),Ag,Chlorobenzene,DMF,False,110,Spin-coating,N2,0.1,False,1.06,20.7,0.76,16.5,LzPs2KfTf-NuaYvqmnEhPyL33eu7
MAPbI3,MA,Pb,I,1.55,TiO2-c | AAO,Spiro-MeOTAD,Au,Unknown,DMF >> Unknown,False,Unknown >> 105.0,Drop-infiltration >> Spin-coating,Vacuum >> Unknown,0.06,False,0.96,12.64,0.74,8.98,LzaE7QCfTAGsD_AMY612MroFvYgK
FA0.3MA0.7PbI3,FA; MA,Pb,I,,SnO2-np | PFN-Br,Spiro-MeOTAD,Ag,Ethyl acetate,DMF; DMSO,False,100.0,Spin-coating,N2,0.1,False,1.09,23.46,0.772,19.77,Lzwq7wApVKjVhPlcuZuNNqQbb0Qr
Cs0.05FA0.79MA0.16PbBr0.51I2.49,Cs; FA; MA,Pb,Br; I,,TiO2-c | TiO2-mp,Spiro-MeOTAD,Au,Chlorobenzene,DMF; DMSO,False,100.0,Spin-coating,N2,0.16,False,1.08,22.2,0.77,18.4,M-172zMaVI_3-FYqKneY3jGBZb1y
MAPb1.0I3,MA,Pb,I,1.6,PCBM-60,PEDOT:PSS,Ag,Unknown,DMF >> IPA,False,75,Spin-coating >> Spin-coating,N2 >> N2,0.1,False,0.88,18.41,0.654,10.6,M-6a5WJGcfX7Pw2i1q1hBtTMa_Mm
FA0.33PbBr0.5I2.5,FA,Pb,Br; I,1.671,TiO2-c | TiO2-mp,Spiro-MeOTAD,Au,Chlorobenzene,DMF; DMSO,False,100.0,Spin-coating,N2,0.16,False,0.913,18.69,0.643,10.96,M-6u6CzyxnzRxcYpr8U9PN-zBWuR
MAPbI3,MA,Pb,I,1.6,C60 | BCP | LiF,MoO3 | PEDOT:PSS,Al,Diethyl ether,DMF; DMSO,False,65.0; 100.0,Spin-coating,Unknown,0.0177,False,0.95,22.2,0.76,16.1,M-9SFPZhCgfB9y8qg41d-3fkoPCm
MAPbI3,MA,Pb,I,1.6,PCBM-60,NiO-c,Ag,Unknown,Unknown,False,Unknown >> 100.0,Spin-coating >> Spin-coating,Unknown,0.18,False,1.05,19.3,0.63,12.8,M-L_lSNmh94rVTJx3GMv8RMgQQI9
Cs0.05FA0.8MA0.15PbBr0.4I2.6,Cs; FA; MA,Pb,Br; I,,TiO2-c | TiO2-mp,Spiro-MeOTAD,Au,Chlorobenzene,DMF; DMSO,False,120; 40,Spin-coating,N2,0.16,False,1.098,22.21,0.785,18.89,M-MlMDCwRE91IzuaV_fniaIEg8BX
MAPbI3,MA,Pb,I,1.6,SnO2-np | TiO2-c,Spiro-MeOTAD,Au,Unknown,DMF,False,95.0,Spin-coating,Unknown,0.1256,False,0.997,20.0,0.67,14.69,M-_zc8jc61sEUqb3sJJr7Tpk8W7M
MAPbI3,MA,Pb,I,1.6,PC61BEH,PEDOT:PSS,Al,Unknown,DMF >> none,False,70.0 >> Unknown,Spin-coating >> Gas reaction,Air >> MAI; Vacuum,0.0007,False,0.95,22.05,0.7759999999999999,16.0,M-c8dtEvUOMM5ySuceYFrY-gdmmt
BA2MA3Pb4I13,BA; MA,Pb,I,1.56,ITIC-Th | BCP,PTAA,Ag,Unknown,DMF,False,100.0,Spin-coating,N2,0.1,False,1.01,12.6,0.586,7.9,M-uLfPObknBlz4KA3ixr84wOrK3l
MAPbI3,MA,Pb,I,1.6,TiO2-c | TiO2-mp,Spiro-MeOTAD,Au,Unknown,DMF; DMSO >> IPA,True,Unknown >> 105.0,Spin-coating >> CBD,Air >> Air,0.1,False,1.0,20.88,0.71,14.91,M-zTu_gBo6dXHu2w-g66sL1gyozb
