Repository: GouravSidana/firstML

# firstML
My first Machine Learning Project

File: filtered_perovskite.csv (part 57 of 155)
Formula,A_ion,B_ion,X_ion,Bandgap,ETL,HTL,Backcontact,Antisolvent,Solvent,Solv_annel,Anneal_temp,Dep_procedure,Synth_atm,Cell_area,Is_module,Voc,Jsc,FF,PCE,entry_id
FA0.83MA0.17PbBr0.4I2.6,FA; MA,Pb,Br; I,,TiO2-c,Spiro-MeOTAD,Au,Unknown,Butylamine; DMF; DMSO >> Butanol,False,Unknown >> 150.0,Spin-coating >> CBD,Air >> Air,0.12,False,1.04,20.76,0.701,14.88,M02cLZmWXWsfDjwy7Kp4_DYu5YLk
FA0.3MA0.7PbI3,FA; MA,Pb,I,,SnO2-c | C60,Spiro-MeOTAD,Au,Diethyl ether,DMF; DMSO,False,65; 100,Spin-coating,N2,0.08,False,1.121,22.85,0.785,20.1,M0M-0uVucuKPFg3FIBk8qNGp0Bl5
MAPbI3,MA,Pb,I,1.6,PCBM-60 | PEI,PEDOT:PSS,Ag,Chlorobenzene,DMSO; GBL,False,100.0,Spin-coating,Unknown,0.36,False,1.04,15.43,0.56,8.91,M0OKkfSX6-CfxWFau7HGFTMr0Qvg
FA0.85MA0.15PbBr0.45I2.55,FA; MA,Pb,Br; I,,TiO2-c | TiO2-mp,Spiro-MeOTAD,PEDOT:PSS | Ag-nw | PDMS,Chlorobenzene,DMF; DMSO,False,100.0,Spin-coating,N2,0.1,False,1.12,20.68,0.6920000000000001,16.3,M0Q5gW2ovk24_vY3gJWUVXclFITl
MAPbI3,MA,Pb,I,1.6,TiO2-c | PCBM-60,Spiro-MeOTAD,Ag,Chlorobenzene,DMF; DMSO,False,100.0,Spin-coating,N2,0.1,False,1.07,19.79,0.73,15.4,M0TQHsRNY6kpA1xZjvjTK7hVzkow
MAPbI3,MA,Pb,I,1.6,TiO2-c | PCBA,Spiro-MeOTAD,Au,Toluene,DMF,False,100.0,Spin-coating,N2,0.04,False,,,,,M0_Rkbpd7AcdiqnuprrtZyv6ga76
MAPbI3,MA,Pb,I,1.6,C60,none,Carbon,Diethyl ether,DMF,False,100.0,Spin-coating,N2,0.1,False,1.03,19.87,0.6,12.22,M0nJKddUoaUzK4fGd2Ud7MpPJcgg
MAPbI3,MA,Pb,I,1.6,TiO2-c,Spiro-MeOTAD,Au,Chlorobenzene,DMF; DMSO,False,100.0,Spin-coating,Unknown,0.066,False,1.06,22.96,0.74,18.01,M0vuz8eKLopEskUxPWntpjq7qmzf
MAPbI3,MA,Pb,I,1.6,PCBM-60 | BCP,"PEDOT:PSS | 5,6,11,12-Tetraphenylnaphthacene",Ag,Chlorobenzene,DMSO; GBL,False,100.0,Spin-coating,Unknown,0.1,False,0.86,22.2,0.7490000000000001,14.4,M0zx3DCv8OJV18rr401WoiwTxJoW
MAPbI,MA,Pb,I,1.58,C60 | BCP,PTAA,Cu,Ethyl acetate,DMF; DMSO,False,100,Spin-coating,N2,0.16,False,0.883,19.122,0.495,8.36,M10DVyrQ9dy_EO2EFbR8HipPOncK
MAPbI3,MA,Pb,I,1.55,TiO2-c | TiO2-mp,P3HT,Au,Unknown,DMF >> IPA,False,70.0 >> 70.0,Spin-coating >> CBD,N2 >> N2,0.1,False,1.031,21.81,0.659,14.82,M13Cv5JivsoA6SfFITcR4RgFYDlb
MAPbI3,MA,Pb,I,1.6,TiO2-c | TiO2-mp,Spiro-MeOTAD,Ag,Unknown,Unknown,False,Unknown,Unknown,Unknown,0.087,False,0.89,19.0,0.59,9.98,M17PVb7r50RW-L03czhxJ_pYN4P9
FA0.85MA0.15PbBr0.45I2.55,FA; MA,Pb,Br; I,1.63,TiO2-c | TiO2-mp,PTAA,Au,Chlorobenzene,DMF; DMSO,False,100.0,Spin-coating,Unknown,0.16,False,1.11,23.5,0.76,19.8,M1BYJVx4ZbJX-J9bGRwWfVYDtROf
(PEA)2FA0.5MA3.5Pb5I16,(PEA); FA; MA,Pb,I,,PCBM-60 | BCP,PTAA | PFN,Ag,Unknown,DMF; DMSO,False,100.0,Spin-coating,Unknown,0.1,False,1.14,15.34,0.69,12.7,M1DuDhim8bf96H-ml7sa-wQQMpKi
Cs0.05FA0.79MA0.16PbBr0.45I2.55,Cs; FA; MA,Pb,Br; I,,SnO2-np | PCBM-60,X25,Au,Chlorobenzene,DMF; DMSO,False,100.0,Spin-coating,Unknown,0.14,False,,,,15.86,M1GesiBdBDsjspk9aaopW2VxLM0I
MAPbI3,MA,Pb,I,1.55,TiO2-c | TiO2-mp,none,Carbon; MAI | Carbon,Unknown,DMF >> IPA,False,100.0 >> 100.0,Spin-coating >> Spin-coating,Unknown >> Unknown,1.1,False,0.996,21.47,0.61,13.04,M1Gu86N0L_-5ESSt0ZfXCxBv_fsH
MAPbI3,MA,Pb,I,1.6,PCBM-60,TBASBP,Al,Chlorobenzene,DMSO; GBL,False,100.0,Spin-coating,Unknown,0.04,False,1.0,18.94,0.7390000000000001,13.99,M1I4c1Op0eDfAeG3Imgo-M_k6Cgd
MAPbI3,MA,Pb,I,1.6,TiO2-c | TiO2-mp | Al2O3-mp | NiO-mp,Spiro-MeOTAD,Au,Unknown,DMF,False,Unknown,Spin-coating,Air,0.17,False,1.03,23.05,0.738,17.51,M1cOuCWjinOIJYX6RhjyaItTg5Nc
MAPbI3,MA,Pb,I,1.6,PCBM-60 | ZnO-np,NiO-np,ITO,Toluene,DMSO; GBL,False,Unknown,Spin-coating,N2,0.1,False,1.09,16.25,0.56,9.92,M1eHFCxhkjJM-3O6nkEjGeHQTjlH
MAPbI3,MA,Pb,I,1.6,TiO2-c | TiO2-mp,Spiro-MeOTAD,Au,Unknown,DMF,False,100.0,Spin-coating,Unknown,0.1032,False,0.84,18.22,0.75,11.59,M1i3mFQhAAm5Vty_bluhyqlj92Ga
Cs0.05FA0.84MA0.11PbBr0.1I2.9,Cs; FA; MA,Pb,Br; I,,PCBM-60 | C60 | BCP,PTAA,Cu,Chlorobenzene,DMF; DMSO,False,105.0,Spin-coating,N2,0.07,False,1.09,22.75,0.68,16.86,M24oBVjekna8j40doSxxS92PEjGM
MAPbI3,MA,Pb,I,1.6,TiO2-c | TiO2-mp,Spiro-MeOTAD,Au,Unknown,DMF,False,90,Spin-coating,N2,0.25,False,0.775,15.17,0.632,7.4,M2JoRxf4mNw0EXS69-2Hkfuk-bGd
MAPbI3,MA,Pb,I,1.6,TiO2-c | TiO2-nw,Spiro-MeOTAD,Au,Unknown,DMF >> IPA,False,Unknown >> 70.0,Spin-coating >> CBD,Unknown,0.09,False,0.96,18.0,0.624,10.7,M2UIdzMw7kKNVRvem4SdaM5aOiHU
FA0.83MA0.17PbBr0.0I2.51,FA; MA,Pb,Br; I,,TiO2-c | TiO2-mp,Spiro-MeOTAD,Au,Chlorobenzene,DMF; DMSO,False,100.0,Spin-coating,N2,0.1,False,,,,,M2_jCSk1x4t5hwLrg4oxgcrm84m-
MAPbI3,MA,Pb,I,1.6,PCBM-60 | C60-N,PVBT-SO3,Ag,Unknown,DMF,False,90,Spin-coating,N2,0.055,False,0.96,22.1,0.752,16.0,M2aen9HUoiG-SiQGVjzz77cWoIgG
MAPbI3,MA,Pb,I,1.59,TiO2-c | TiO2-mp,Spiro-MeOTAD,Au,Unknown,DMF >> IPA,False,70 >> 100,Spin-coating >> Spin-coating,Air >> Air,0.09,False,0.95,17.39,0.62,10.4,M2b-8HT391ILXp1-5IZ7C-Jzc2xg
Cs0.05FA0.79MA0.16PbBr0.51I2.49,Cs; FA; MA,Pb,Br; I,,TiO2-c | TiO2-mp,Spiro-MeOTAD,Au,Chlorobenzene,DMF; DMSO,False,100.0,Spin-coating,N2,0.1,False,1.15,21.6,0.71,17.7,M2sjQmtJUlwFPt7XAWC5r6P95hrf
MAPbI3,MA,Pb,I,1.6,TiO2-c,Spiro-MeOTAD,Au,Chlorobenzene,DMSO; GBL,False,100.0,Spin-coating,Unknown,0.09,False,1.071,16.31,0.7609999999999999,13.3,M2wJ_R2yQASYpsvODwe017B0Mjo1
MAPbI3,MA,Pb,I,1.6,PCBM-60 | PEI,NiO-c,Ag,Hot substrate,Unknown,False,180.0,Spin-coating,N2,0.09,False,1.101,20.5,0.7809999999999999,17.8,M328exm5SrZTxLs77wQSkyd26P0D
MAPbI3,MA,Pb,I,1.6,TiO2-c | TiO2-mp,CuSCN,Au,Diethyl ether,DMF; DMSO,False,60.0; 100.0,Spin-coating,Unknown,0.122,False,0.94,19.48,0.672,12.31,M3LRp6TQq2j13-XOWgCk7Y7DiVCu
MAPbI3,MA,Pb,I,1.6,PCBM-60,PEDOT:PSS | PTMA-BP,Al,Unknown,DMF >> Ethanol,False,80.0 >> 100.0,Spin-coating >> Spin-coating,Unknown,0.045,False,0.99,20.05,0.77,15.04,M3U1_LEXvOctGvPDSKGRcLSbsXwR
MAPbI3,MA,Pb,I,1.6,PCBM-60 | BCP,WO3-nw@PEDOT | PEDOT:PSS,Ag,Unknown,DMF,False,80.0,Spin-coating,N2,0.04,False,0.93,18.04,0.7609999999999999,12.74,M3nlCzMgLslALpF9Lg_ctOx4FhN2
MAPbI3,MA,Pb,I,1.6,TiO2-c | TiO2-mp,Spiro-MeOTAD,Au,Chlorobenzene,DMF; DMSO,False,100.0,Spin-coating,Air,0.09,False,1.06,19.1,0.75,15.3,M45MUiujGuV9v2aWdnyoHH-t5t-7
MAPbI3,MA,Pb,I,1.61,TiO2-c | TiO2-mp,Spiro-MeOTAD,Au,Unknown,DMF >> IPA,False,Unknown >> 70.0,Spin-coating >> Spin-coating,Dry air >> Dry air,0.22,False,0.936,21.3,0.63,12.8,M4bqDysGh_UKRsMP6OgVtMmCdEPt
MAPbI3,MA,Pb,I,1.6,TiO2-c | TiO2-mp,none,Carbon,Unknown,DMF >> IPA,False,100.0 >> 100.0,Spin-coating >> CBD,Air >> Air,0.1,False,0.8590000000000001,20.24,0.609,10.59,M4ddbtNm-dXy7NlFzEQ83tza5rQ8
FA0.9MA0.1PbBr0.3I2.7,FA; MA,Pb,Br; I,1.5,C60 | SnS,PTAA,Ag,Chlorobenzene,DMF; DMSO,True,100.0,Spin-coating,N2,0.11,False,,,,16.49,M4jFShVGacHwSB7PIxrd63dN_T_0
Cs0.05FA0.79MA0.16PbBr0.5I2.5,Cs; FA; MA,Pb,Br; I,1.63,TiO2-c | TiO2-mp,Spiro-MeOTAD,Au,Chlorobenzene; IPA,DMF; DMSO,False,110,Spin-coating,N2,,False,1.02,23.8,0.62,15.0,M4r6GACMhHtJVVjZvbPwJNl0EGIO
MAPbI3,MA,Pb,I,1.6,SnO2-c | TiO2-mp,Spiro-MeOTAD,Ag,Unknown,DMF >> IPA,False,70 >> 75; 70,Spin-coating >> CBD,N2 >> N2,0.1,False,0.86,30.99,0.39,10.3,M51Pj8V_p5dwQ-Ho5g-OmGT2zQYQ
MAPbI3,MA,Pb,I,1.6,C60 | BCP,CuOx,Ag,Chlorobenzene,DMF,False,Unknown,Spin-coating,Unknown,0.1,False,1.01,21.9,0.748,16.3,M58ncZts2u6VxucSvHXT2kuPsv8p
MAPbI3,MA,Pb,I,1.6,TiO2-c | TiO2-mp,Spiro-MeOTAD,Au,Unknown,DMF; DMSO >> IPA,False,60 >> 150,Spin-coating >> Spin-coating,Unknown,0.09,False,0.956,19.732,0.7240000000000001,13.82,M5Dee_iD8qXjK8ah6twf0ih89a4w
MAPbBrI2,MA,Pb,Br; I,,TiO2-c,Spiro-MeOTAD,Ag,Unknown,DMF,False,100.0,Spin-coating,N2,0.12,False,1.09,16.0,0.584,10.19,M5FdJtJU9kS6_O4HHqhdFfTDMfEz
MAPbI3,MA,Pb,I,1.6,SnO2-c,Spiro-MeOTAD,Au,Chlorobenzene,DMF; DMSO,False,100,Spin-coating,Unknown,0.09,False,1.07,19.34,0.63,13.1,M5G-AJvvFpRnw1YBO4910quEC-AE
MAPbI3,MA,Pb,I,1.6,TiO2-c,Spiro-MeOTAD,Ag,Unknown,DMF,False,100.0,Spin-coating,Unknown,0.0625,False,1.03,21.6,0.72,15.6,M5KM7GzvDTuUqwZvnsWXmBhdn1IN
FAPbI3,FA,Pb,I,1.48,SnO2-np,Spiro-MeOTAD,Au,Chlorobenzene,DMF; DMSO,False,100.0,Spin-coating,N2,0.1,False,1.085,23.03,0.775,19.37,M5KtYNSO8xLnh-FvJeuFySlVfDNZ
MAPbI3,MA,Pb,I,1.6,TiO2-c | TiO2-mp,Spiro-MeOTAD,Au,Diethyl ether,DMF; DMSO,False,Unknown,Spin-coating,Unknown,0.16,False,0.956,14.6,0.605,8.4,M5PU6GcpSqxaHSn9jxi5q1zb_Y1G
MAPbI3,MA,Pb,I,,TiO2-c,PTAA,Pd,Toluene,IPA >> DMF,False,70 >> 90,Spin-coating >> Spin-coating,Air >> Air,,False,0.96,19.62,0.62,11.7,M5jfMCgv6IW5CUqRTm2u-cuNglG8
MAPbI3,MA,Pb,I,1.6,PCBM-60 | BCP,NiO-c,Ag,Toluene,DMF; DMSO,False,100.0,Spin-coating,N2,0.1,False,0.98,14.84,0.72,10.53,M5jz_khBdl2yHf4Yk-dy1Hv6Z8KE
MAPbI3,MA,Pb,I,1.6,PCBM-60 | Rhodamine 101,NiO-np | Al2O3-mp,Ag,Diethyl ether,DMF; DMSO,False,100.0,Spin-coating,Air,0.09,False,1.044,20.7,0.74,16.2,M5lXoO7Kq1cpec1LytM8iKSkdZEp
Cs0.05FA0.79MA0.16PbBr0.51I2.49,Cs; FA; MA,Pb,Br; I,,C60,Spiro-MeOTAD,Ag,Chlorobenzene,DMF; DMSO,False,100.0,Spin-coating,N2,0.09,False,1.0,14.6,0.6679999999999999,9.8,M5p_LdEiIzYWjfLMs_ug3MqKyBjD
MAPbI3,MA,Pb,I,1.6,TiO2-c,Spiro-MeOTAD,Ag,Chlorobenzene,DMF,False,100.0,Spin-coating,N2,0.1,False,0.96,18.63,0.57,10.17,M5t5_XVfw9sQiJQzrhS0CUqNL8Jl
MAPbI3,MA,Pb,I,1.6,C60 | C60-np,Spiro-MeOTAD,Au,Diethyl ether,DMF; DMSO,False,100.0,Spin-coating,N2,0.05,False,1.05,21.78,0.71,16.71,M5tPt5Tw35mFeTPC7CDR7yDpNPmi
MAPbI3,MA,Pb,I,1.6,TiO2-c | TiO2-mp,Spiro-MeOTAD,Au,Chlorobenzene,DMF; DMSO,False,100.0,Spin-coating,Air,0.09,False,1.02,21.04,0.718,15.5,M63AQ5o7uzVizRPtyf4Qg-nKHflY
MAPbI3,MA,Pb,I,1.6,PCBM-60 | BCP,NiO-c | CuI,Ag,Chlorobenzene,DMF; DMSO,False,100.0,Spin-coating,Unknown,0.15,False,1.06,19.88,0.68,14.23,M69qmextZjNATE_7qxVvck21cvMv
MAPbI3,MA,Pb,I,1.5,ZnO-np,NiO-c,Al,Unknown,DMF >> IPA,False,70.0 >> 100.0,Spin-coating >> Spin-coating,N2 >> N2,0.1,False,1.01,21.7,0.648,14.2,M6C8TaHgrpxB2LGsxwtA3WnGSw6W
MAPbBrI2,MA,Pb,Br; I,,PCBM-60 | Polyethylimine,PTAA,Ag,Unknown,DMF >> IPA >> IPA,False,120.0 >> 90.0 >> 80.0,Spin-coating >> Spin-coating >> Spin-coating,N2 >> N2 >> N2,0.09,False,1.15,13.36,0.764,11.75,M6DzbqOUiAB91NMsyapupT_c4M9y
MAPbI3,MA,Pb,I,1.597,PCBM-60 | BCP,PEDOT:PSS,Ag,Toluene,DMSO; GBL,False,100.0,Spin-coating,Unknown,0.075,False,0.97,20.3,0.73,14.6,M6FavgVY31bgDxB8FUWeSgCfDsI9
MAPbI3,MA,Pb,I,1.6,TiO2-c,Spiro-MeOTAD,Ag,Chlorobenzene,DMF; DMSO,False,100.0,Spin-coating,N2,0.07,False,1.08,22.4,0.74,17.8,M6VDJNjiOD-YG6IfpzN61S78hUj5
MAPbI3,MA,Pb,I,1.6,TiO2-c,CMO,Au,Unknown,DMF; DMSO,False,Unknown,Spin-coating,N2,0.07,False,0.93,21.95,0.6629999999999999,13.48,M6Xt3SMowPoZkJeLFyo2SqhN_4n7
MAPbI3,MA,Pb,I,1.6,PCBM-60,DFTAB,Ag,Chlorobenzene,DMSO; GBL,False,80.0,Spin-coating,N2,0.1,False,1.02,13.9,0.64,9.1,M6s0wmKCyg4bfX9Uey3_bvH0Um-3
MAPbI3,MA,Pb,I,1.6,TiO2-c,Spiro-MeOTAD,MoOx | Ag | ZnS,Unknown,DMF >> IPA,False,100.0 >> 100.0,Spin-coating >> Spin-coating,Dry air >> Dry air,0.1,False,1.01,18.8,0.6729999999999999,13.3,M6tnCT4jaSnx7mGHqFxQ_0zrmwzm
Cs0.17FA0.83Pb0.7Sn0.3I3,Cs; FA,Pb; Sn,I,1.32,PCBM-60 | BCP,PEDOT:PSS,Ag,Anisole >> N2,DMF; DMSO,False,120,Spin-coating,N2,0.0919,False,0.77,28.0,0.7609999999999999,16.4,M7GblmLsA9zzWXfFeMeEstJmDBFu
MAPbI3,MA,Pb,I,1.6,SnO2-c,Spiro-MeOTAD,Ag,Unknown,DMF,False,60.0,Spin-coating,Unknown,0.06,False,1.07,21.95,0.69,16.21,M7WdxKPcoTQVcYjJP3BR_b--RcaP
Cs0.05FA0.79MA0.16PbBr0.51I2.49,Cs; FA; MA,Pb,Br; I,,TiO2-c,Spiro-MeOTAD,Au,IPA,DMF; DMSO,False,100,Spin-coating,Unknown,0.16,False,1.16,22.5,0.72,18.9,M7dzdy7YTSF_R0MSWTovSWMBz6eE
FA0.83MA0.17PbI3,FA; MA,Pb,I,,In2O3-c,Spiro-MeOTAD,Au,Unknown,DMF; DMSO >> IPA,False,Unknown >> 150.0,Spin-coating >> Spin-coating,Air >> Air,0.0883,False,1.14,23.99,0.802,21.92,M7i1FVRYzzhwX4-JE5JBQC_dH_cJ
MAPbI3,MA,Pb,I,1.6,TiO2-c | TiO2-mp,Spiro-MeOTAD,Au,Unknown,DMF >> IPA,False,100.0 >> 100.0,Spin-coating >> CBD,N2 >> N2,0.1,False,1.0,19.55,0.677,12.05,M7kGgZszV2rW33srbyRETkmUE_4u
MAPbI3,MA,Pb,I,1.59,TiO2-c,Spiro-MeOTAD,Ag,Ethyl acetate,DMF,False,100.0,Spin-coating,N2,0.1,False,0.99,16.69,0.637,10.53,M8CQlwgqeWJAw_bcNX_nhyVJY_D8
Cs0.025FA0.475MA0.5Pb0.5Sn0.5I3,Cs; FA; MA,Pb; Sn,I,1.27,PCBM-60 | C60 | BCP,PEDOT:PSS,Ag,Toluene,DMF; DMSO,False,100.0,Spin-coating,N2,0.1,False,0.78,31.57,0.77,18.92,M8FuQT9PfgEr_yeg4lnxKEioSrR5
FA0.97MA0.03PbBr0.09I2.91,FA; MA,Pb,Br; I,,SnO2-np,Spiro-MeOTAD,Au,Unknown,DMF >> IPA,False,Unknown >> 70.0; 150,Spin-coating >> Spin-coating,N2 >> N2,0.1225,False,1.07,23.9,0.763,19.45,M8XAbZL048wK7yJy_XOWdcwRsU76
MAPbI3,MA,Pb,I,1.6,PCBM-60,NiO-c,Ag,Chlorobenzene,DMSO; GBL,False,100.0,Spin-coating,Unknown,0.12,False,1.05,22.95,0.6,14.62,M8dEnxGE_F3PouI94gcrtRwYNXtu
CsFAPbBrClI,Cs; FA,Pb,Br; Cl; I,1.77,C60 | TmPyPB,Spiro-TTB,Ag,Unknown,none >> Ethanol,False,Unknown >> 150,Co-evaporation >> Spin-coating,Vacuum >> N2,0.1,False,1.131,16.18,0.746,13.0,M8uF1brLkZBOgSjAgiEmG9Ar6MGc
MAPbI3,MA,Pb,I,1.6,SnO2-c | SnO2-c,Spiro-MeOTAD,Au,Diethyl ether,DMF; DMSO,False,50; 100,Spin-coating,Unknown,0.1,False,1.07,21.48,0.67,15.48,M9FpifP-IpyKHiGasA21zOQOSCXY
MAPbI3,MA,Pb,I,1.5,PCBM-60,NiO-c,Ag,Toluene,DMF; DMSO,False,40; 100,Spin-coating,N2,0.09,False,0.998,22.81,0.619,14.08,M9IeFdTiXCe1uI-51UzizuQ6Vk7k
CsPbBrI2,Cs,Pb,Br; I,,TiO2-c,Spiro-MeOTAD,Ag,Unknown,DMF; DMSO,False,150,Spin-coating,N2,0.07,False,1.16,15.07,0.602,10.53,M9KPboR1OHY9bLa5RqHq_It4YTvw
MAPbI3,MA,Pb,I,1.6,TiO2-c,Spiro-MeOTAD,Au,Unknown,DMF >> IPA,False,90.0 >> 120.0,Spin-coating >> Spin-coating,N2 >> N2,0.16,False,0.95,13.0,0.53,7.5,M9KpCVhF1FsWZoabp9pAn2L17JPz
MAPbI3,MA,Pb,I,1.6,PCBM-60 | BCP,NiO-np,Au,Chlorobenzene,DMF; DMSO,False,100.0,Spin-coating,Unknown,0.12,False,1.06,19.44,0.7170000000000001,15.14,M9u3uoUPB5-jTvydbLO1X7mJ6g9f
(DMA)PbI3,(DMA),Pb,I,,TiO2-c,Spiro-MeOTAD,Au,Unknown,DMF,False,140; 180,Spin-coating,Unknown,0.09,False,1.02,19.3,0.69,13.5,M9uLXy9FEVEehq25yup1m9PBigzF
MAPbI3,MA,Pb,I,1.6,TiO2-c | TiO2-mp,none,Au,Unknown,DMF,False,130; 100,Spin-coating,Air,0.16,False,0.78,22.54,0.541,9.51,MA-QjtTEwSD_GtYpLDYX91k97zjQ
MAPbI3,MA,Pb,I,1.6,PCBM-60,PEDOT:PSS,Ag,Toluene,DMF; DMSO,False,Unknown,Spin-coating,N2,0.1,False,0.945,20.01,0.659,12.46,MA4vIKXWO6dT8W-KMQoE03K_BGix
FA0.9MA0.1PbBr0.03I2.97,FA; MA,Pb,Br; I,,SnO2-np,CH3O-PEIA | Spiro-MeOTAD,Au,Unknown,DMF; DMSO >> IPA,False,70.0 | 140.0,Spin-coating >> Spin-coating,N2 >> N2,0.044,False,1.17,24.0,0.7829999999999999,21.98,MAACx5lLm7OvtG_idQuSYXtIvv9V
MAPbI3,MA,Pb,I,1.6,TiO2-c | TiO2-mp,Spiro-MeOTAD,Au,Unknown,DMSO,False,100,Spin-coating,N2,0.16,False,1.09,21.9,0.745,17.8,MAD52SzAsrtrky63-NLHf-CIXoM1
MAPbI3,MA,Pb,I,1.55,TiO2-c | TiO2-mp,Spiro-MeOTAD,Ag,Chlorobenzene,DMF; DMSO,False,100.0,Spin-coating,Unknown,0.12,False,1.085,24.11,0.7170000000000001,18.76,MADIHnCGJDW7HAyQdtZeTPVqmIdx
MAPbI3,MA,Pb,I,1.6,SnO2-c | TiO2-mp,Spiro-MeOTAD,Au,Diethyl ether,DMF; DMSO,False,Unknown,Spin-coating,Air,0.1,False,0.805,23.68,0.5,12.11,MADVfRkLTEYy3zz-j6RIIePKK1bI
MAPbI3,MA,Pb,I,1.6,TiO2-np | PCBM-60 | TiO2-c,PDCBT | MoO3,Ag,N2,DMF; DMSO,False,110,Spin-coating,N2,0.1,False,,,,19.0,MAI1jgCRtkhJEC4lXpFt_fpoIPVD
Cs0.05FA0.75MA0.25Rb0.05PbBr0.25I0.75,Cs; FA; MA; Rb,Pb,Br; I,1.68,BCP | PCBM-60,NiO,,,,False,,,,,False,1.207,20.98,0.794,20.11,MALNWzKDieJ1xpqB3H9ZWRzAnM8E
MAPbI3,MA,Pb,I,1.6,TiO2-c | TiO2-mp,Spiro-MeOTAD,Au,Diethyl ether,DMF; DMSO,False,100.0,Spin-coating,Unknown,0.1,False,0.97,21.63,0.67,14.3,MAV2Tsd3Jwj9Xji6PwOSryj1djmX
Cs0.17FA0.83PbBr1.2I1.8,Cs; FA,Pb,Br; I,,none,KY7F22-np | Spiro-MeOTAD,Au,Unknown,DMF,False,185.0,Spin-coating,Air,0.107,False,0.936,17.3,0.64,10.4,MAcRvnO4P0U1eNpp4OzyXF8YhR6y
MAPbI3,MA,Pb,I,1.58,PCBM-60,Spiro-MeOTAD,Au,Chlorobenzene,DMF; DMSO,False,100.0,Spin-coating,Unknown,0.16,False,1.04,19.1,0.747,14.8,MAildUDQw93lvoavG0APPAtC3hHu
FA0.86MA0.15PbBr0.45I2.55,FA; MA,Pb,Br; I,,TiO2-c | TiO2-mp,TTPA-DTP,Au,Chlorobenzene,DMF; DMSO,False,100.0,Spin-coating,Unknown,0.16,False,1.07,22.2,0.6579999999999999,15.6,MAxBCi_1JIk1KyTLp5-O_s2U-bWJ
MAPbI3,MA,Pb,I,1.6,TiO2-c | SrTiO3-np,Spiro-MeOTAD,Ag,Unknown,DMF >> IPA,False,Unknown >> 100,Spin-coating >> Spin-coating,Unknown,0.1,False,0.93,13.25,0.57,7.02,MBIta0hoDO7UqtwnOyUC3fA3Eoz2
MAPbI3,MA,Pb,I,1.6,PCBM-60 | PEI,PEDOT:PSS,Ag,Unknown,DMF,False,Unknown >> 100.0,Spin-coating >> Spin-coating,Air >> N2,0.3,False,0.85,16.95,0.722,10.37,MBLjpvCP61FuZC6xFGHELFl6GeDT
Cs0.05FA0.79MA0.16PbBr0.45I2.55,Cs; FA; MA,Pb,Br; I,,TiO2-c | TiO2-mp,Spiro-MeOTAD,Au,Chlorobenzene,DMF; DMSO,False,100.0,Spin-coating,N2,0.16,False,1.0590000000000002,22.0,0.78,18.1,MBQS7IWCi3sH9QazIbH4k3yDNdI7
MAPbI3,MA,Pb,I,1.55,PCBM-60 | ZnO-np,PEDOT:PSS,Al,Unknown,DMF,False,90.0,Spin-coating,Unknown,0.15,False,0.87,19.3,0.59,9.9,MBRJgpjqvuxJrhwKFEGSJLy8UR88
MAPbI3,MA,Pb,I,1.6,C60 | BCP,PEDOT:PSS,Ag,Unknown,DMSO; GBL,False,120,Ultrasonic spray,Air,1.0,False,0.83,21.94,0.6759999999999999,12.3,MBXs5Qa5UeoYXRAEGSPJK-R4eo1y
Cs0.17FA0.83PbBrI2,Cs; FA,Pb,Br; I,1.67,SnO2-np,Spiro-MeOTAD,Au,Toluene,DMF; DMSO,True,100,Spin-coating,Unknown,0.1,False,1.19,19.56,0.77,16.89,MBxyrCpP0zMaaKsd5-wJSkI3Zijj
MAPbI3,MA,Pb,I,1.6,TiO2-c,Spiro-MeOTAD,MoO3 | Ag,Unknown,DMF,False,Unknown,Spin-coating,Unknown,0.1,False,0.99,15.51,0.6,9.38,MBzC1mnDl2H39Ocr_qnG5coqpWID
FA0.3MA0.7PbBr0.15I2.85,FA; MA,Pb,Br; I,,SnO2-c | C60,Spiro-MeOTAD,Au,Diethyl ether,DMF; DMSO,False,100.0,Spin-coating,N2,0.08,False,1.13,22.46,0.772,18.2,MC5xIfdc2rImR3Zag0j6IITjwZVM
FA0.83MA0.17PbBr0.51I2.49,FA; MA,Pb,Br; I,1.57,SnO2-c,SWCNTs | Spiro-MeOTAD,Ag,Anisole,DMF; DMSO,False,100.0,Spin-coating,N2,0.0919,False,1.232,22.1,0.77,20.6,MCEhpMEAa7IrMte0zodA8jRg3gUS
MAPbI3,MA,Pb,I,1.6,Cyptop | PCBM-60 | BCP,PEDOT:PSS,Ag,Chlorobenzene,DMF,False,100.0,Spin-coating,N2,1.8,False,0.91,10.1,0.76,13.9,MCGjbB6aqBeh9tjZJObnq0HCJpo0
MAPbI3,MA,Pb,I,1.6,PCBM-60 | BCP,PEDOT:PSS,Ag,Unknown,DMSO,False,Unknown,Spin-coating,Unknown,0.1,False,0.91,14.7,0.631,8.4,MCV3Wo3EGgvyjTgX5QDiFxEJ_GDh
FA0.83MA0.17PbBr0.51I2.49,FA; MA,Pb,Br; I,,SnO2-c,Spiro-MeOTAD,Au,Diethyl ether,DMF; DMSO,False,100,Spin-coating,Unknown,,False,,,,19.7,MCaCqP1xIrUT7B69-Zvwcg3cPTiw
MAPbI3,MA,Pb,I,1.6,BCP | C60,Spiro-MeOTAD,Au,Diethyl ether,DMF; DMSO,False,100.0,Spin-coating,Unknown,0.09,False,1.05,22.8,0.675,16.16,MCdQNoXt9ZeCaFgAJWlBlNCPvfHJ
MAPbI3,MA,Pb,I,1.6,TiO2-c | TiO2-mp,PTAA,Au,Chlorobenzene,DMF,False,100.0,Spin-coating,Unknown,0.09,False,1.02,21.71,0.75,16.61,MCdiXpl-9BvruuZqilZT6MN39EfU
Cs0.05FA0.79MA0.16PbBrI2,Cs; FA; MA,Pb,Br; I,1.61,TiO2-c,Spiro-MeOTAD,Au,Chlorobenzene,DMF; DMSO,False,75; 100,Spin-coating,N2,,False,0.98,19.5,0.73,13.9,MCfyf1ppAXNuCMAYuuriCq6TXVy9
Cs0.05FA0.81MA0.14PbBr0.45I2.55,Cs; FA; MA,Pb,Br; I,1.63,TiO2-c | TiO2-mp,Spiro-MeOTAD,Au,Chlorobenzene,DMF; DMSO,False,100.0,Spin-coating,N2,0.09,False,1.04,22.9,0.6709999999999999,16.0,MCjEO6vXNweB8d3zHAVhfN9Z9_pP
MAPbI3,MA,Pb,I,1.6,TiO2-c | TiO2-nw,Spiro-MeOTAD,Au,Chlorobenzene,DMF; DMSO,False,100.0,Spin-coating,Unknown,0.1,False,1.02,20.43,0.745,15.52,MCqwNMlexvEAbz0uIcKhel8zDBdu
MAPbI3,MA,Pb,I,1.6,C60,PEDOT:PSS,Ag,Unknown,DMF,False,100.0,Spin-coating,N2,0.04,False,0.95,20.8,0.74,14.0,MCuKqbP6p9k0vQCIx1rqIMXIixlm
(5-AVA)0.03MA0.97PbI3,(5-AVA); MA,Pb,I,,TiO2-c | TiO2-mp | ZrO2-mp,none,Carbon,Unknown,GBL,False,50.0,Drop-infiltration,Unknown,0.1,False,,,,13.3,MCxFwMLYghiNby9kRpVrNVns9KBV
Cs0.17FA0.83PbI3,Cs; FA,Pb,I,1.55,PCBM-60 | BCP,PTAA | PFN,Ag,Anisole >> N2,DMF; DMSO,False,120,Spin-coating,N2,0.0919,False,0.98,21.2,0.76,16.1,MD8vr7mePOpBUQh6bm6dwB3IB_p2
Cs0.25FA0.6MA0.15PbBr0.3I2.7,Cs; FA; MA,Pb,Br; I,1.64,C60 | BCP,PTAA,,,,False,,,,,False,1.07,19.9,0.805,17.1,MDK4vzxpq3RQ6llD37aCTQX3iVXk
Cs0.05FA0.90MA0.05PbBr0.15I2.85,Cs; FA; MA,Pb,Br; I,,TiO2-c | TiO2-mp,Spiro-MeOTAD,Au,Chlorobenzene; Acetic acid,DMF; DMSO,False,100,Spin-coating,N2,0.16,False,1.15,24.4,0.82,23.0,MDOYnbI0TpVwOYgvnuQKXSGKfsqA
MAPbI3,MA,Pb,I,1.6,PCBM-60 | BCP,PTAA,Ag,Unknown,DMF >> Ethanol,False,80.0 >> 100.0,Spin-coating >> Spin-coating,N2 >> N2,0.057,False,1.09,21.12,0.804,18.52,MDT7c3PlEPB7OpewpVTgxDBuMzRG
MAPbI3,MA,Pb,I,1.59,TiO2-c,Spiro-MeOTAD,Au,Unknown,DMF,False,105.0,Spin-coating,Unknown,0.06,False,1.037,21.8,0.73,16.4,MDVA8sCCGsq6QW2m48P_fdv3yUiB
MAPbI3,MA,Pb,I,1.6,TiO2-c | TiO2-mp | ZrO2-mp,none,Carbon,Unknown,DMF,False,100.0,Drop-infiltration,Dry air,0.13,False,0.94,21.2,0.73,14.4,MDVPkLjMQCeScGbW64Zs96KSdQDp
MAPbI3,MA,Pb,I,1.6,TiO2-c,Spiro-MeOTAD,Au,Chlorobenzene,DMF; DMSO,False,100.0,Spin-coating,Unknown,0.09,False,1.09,22.7,0.67,16.8,MDXndH-qRqtaqnjcbwrMuMIUWr3T
FA0.83MA0.17PbBr0.51I2.49,FA; MA,Pb,Br; I,,SnO2-c,Spiro-MeOTAD | PDPP4T,Au,Diethyl ether,DMF; DMSO,False,100,Spin-coating,Unknown,,False,,,,,MD_TgauvvtzRbnTDVBy6d8kgX7x2
Cs0.05FA0.76MA0.19PbBr0.6I2.4,Cs; FA; MA,Pb,Br; I,1.59,SnO2-c | 3-(1-pyridinio)-1-propanesulfonate,Spiro-MeOTAD,Au,Chlorobenzene,DMF; DMSO,False,100,Spin-coating,Unknown,0.09,False,1.13,22.6,0.76,19.35,MDc7Y5KL-7fc6MduI7H86zXUcEhV
MAPbI3,MA,Pb,I,1.6,TiO2-c | TiO2-mp,Spiro-MeOTAD,Au,Unknown,DMF >> IPA,False,40; 100 >> 100,Spin-coating >> Spin-coating,Air >> Air,0.1,False,1.033,21.27,0.718,15.76,MDmX5Gzi1AItCV2iCQW9FyaKVkE0
MAPb0.99Zn0.01I3,MA,Pb; Zn,I,,SnO2-c,Spiro-MeOTAD,Au,Unknown,DMF; DMSO >> IPA,False,75.0 >> 135.0,Spin-coating >> Spin-coating,N2 >> N2,0.12,False,1.08,21.5,0.7140000000000001,16.5,MDnNHP-J6a5PeFm_keQPt6iAqWRW
(PEI)2MA6Pb7I22,(PEI); MA,Pb,I,1.7,PCBM-60 | LiF,PEDOT:PSS,Ag,Unknown,DMF,False,100.0,Spin-coating,Unknown,0.82,False,,,,9.49,MEI1WVh3EOXeY1-57_LTuMhCEflY
MAPbI3,MA,Pb,I,1.6,ZnO-c | ZnO-nw,Spiro-MeOTAD,Ag,Unknown,DMF >> IPA,False,70.0 >> 100.0,Spin-coating >> Spin-coating,Unknown,0.12,False,0.959,17.5,0.63,11.7,MEIdeH7eNVkR7b9H8pZlh4m9UM-6
MAPbI3,MA,Pb,I,1.6,PCBM-60 | Bphen,PEDOT:PSS,Ag,Unknown,DMF,False,100.0,Spin-coating,N2,0.000725,False,0.95,19.58,0.57,10.06,METop1dz7VyS9GN0UISUfoPOYkj8
MAPbI3,MA,Pb,I,1.6,TiO2-c | TiO2-mp,Spiro-MeOTAD,Au,Diethyl ether,DMF; DMSO,False,100.0,Spin-coating,Unknown,0.1,False,1.0,20.5,0.72,14.5,MF0gfYDrbKmEmKwVTN80sS8EPCCC
MAPbI3,MA,Pb,I,1.6,C60 | BCP,PEDOT:PSS,Ag,Unknown,DMSO; GBL,False,120,Ultrasonic spray,Air,1.0,False,0.83,18.99,0.57,8.93,MF0iB9tSg9VUAx4vxu7ZVt9NA_38
MAPbI3,MA,Pb,I,1.6,TiO2-c,PCBM-60,Au,Chlorobenzene,DMSO; GBL,False,100.0,Spin-coating,N2,0.09,False,0.96,18.44,0.583,10.49,MF1SEOg1PSfF7k93maszPcm5-Gya
MAPbI3,MA,Pb,I,1.55,TiO2-c,Spiro-MeOTAD,Au,Diethyl ether,DMF; DMSO,False,150.0,Spin-coating,Air,0.105,False,1.108,22.07,0.775,18.96,MFInlvQGGVrW-hKkYBl6Fc720PWQ
MAPbI3,MA,Pb,I,1.6,PCBM-60 | BCP,M117,Ag,Unknown,DMF; DMSO,False,100.0,Spin-coating,N2,0.1,False,1.03,21.7,0.7,15.7,MFPjvTooKb2GLOZK4rT2dIqg0BUl
MAPbI3,MA,Pb,I,1.6,none,Spiro-MeOTAD,Ag,Chlorobenzene,DMF; DMSO,False,100.0,Spin-coating,Unknown,0.1,False,1.034,16.5,0.66,11.26,MFRqmS3ejM4FCRC1dvlbgfz2WRND
Cs0.05FA0.79MA0.16PbBr0.51I2.49,Cs; FA; MA,Pb,Br; I,,TiO2-c | NiO-np,NiO-np | Spiro-MeOTAD,Au,Chlorobenzene,DMF; DMSO,False,100.0,Spin-coating,Unknown,0.12,False,1.15,23.89,0.71,19.47,MFuUUCLai4IAK5Oxrlxk2ztdM57t
MAPbI3,MA,Pb,I,1.6,C60,Spiro-MeOTAD,Au,Diethyl ether,DMF,False,100.0,Spin-coating,N2,0.1,False,0.89,23.0,0.63,13.1,MFvGSFoFeDVshy069iuOHjodqKyc
MAPbI3,MA,Pb,I,1.6,C60,Spiro-MeOTAD,Au,Unknown,DMF,False,100.0,Spin-coating,Ar,0.07,False,0.993,15.4,0.75,11.4,MG7fvnO58kYw6iGqll8P-bIw54N-
CsPbBrI2,Cs,Pb,Br; I,,TiO2-c,Spiro-MeOTAD,Au,Chlorobenzene,DMF; DMSO,False,280.0,Spin-coating,N2,0.09,False,,,,10.3,MG7pHnXm-Xu4b_hm9QRu8TgPbbcs
Cs0.05FA0.79MA0.16PbBr0.3I2.7,Cs; FA; MA,Pb,Br; I,,TiO2-c | TiO2-mp,Spiro-MeOTAD,Au,Chlorobenzene,DMF; DMSO,False,100,Spin-coating,Unknown,0.1,False,1.14,22.91,0.77,20.19,MGNO9F4OrDk5KegZH3prjYxfVNFw
MAPbI3,MA,Pb,I,1.6,ZnO-c,Spiro-MeOTAD,Au,Unknown,DMF >> IPA,False,Unknown >> 70.0,Spin-coating >> CBD,Unknown,0.04,False,0.95,18.24,0.66,11.4,MGOJ26yBSpF_X43EIWXJzzkbYCvN
FA0.98MA0.02PbBr0.06I2.94,FA; MA,Pb,Br; I,,TiO2-c | TiO2-mp,Spiro-MeOTAD,Au,Trifluorotoluene,DMF; DMSO,False,100.0,Spin-coating,N2,0.1,False,1.02,22.06,0.75,16.87,MGVAKWWYGgRtJLlI1IxVfB-E8VJ1
MAPbI3,MA,Pb,I,1.6,TiO2-c | TiO2-mp,Spiro-MeOTAD,Ag,Chlorobenzene,DMSO,False,100.0,Spin-coating,Unknown,0.04,False,1.12,20.94,0.8,18.83,MG_mlcnQHg8iuj88cKpcjwA1nzEf
MAPbI3,MA,Pb,I,1.6,TiO2-c | TiO2-mp,none,Carbon,Chlorobenzene,DMF; DMSO,False,100.0,Spin-coating,N2,1.0,False,1.018,20.4,0.5,10.4,MGdLGgqT5yJNHprjyN9wRS4pQ3hM
MAPbI3,MA,Pb,I,1.61,ZnO-np,P3HT,Ag,Unknown,none >> IPA,False,Unknown,Evaporation >> Spin-coating,Vacuum >> Air,0.07,False,0.94,16.0,0.65,9.7,MGfhltz1r90JmUvS0Cm6Nk9TJD46
MAPbI3,MA,Pb,I,1.6,PCBM-60 | bis-C70,PEDOT:PSS,Al,Unknown,DMF,True,75.0,Spin-coating,N2,0.12,False,0.96,13.32,0.58,7.42,MGgDJ9SiNOrHDU0yxJ_orkBuGNpu
MAPbI3,MA,Pb,I,1.59,TiO2-c | TiO2-mp,Spiro-MeOTAD,Ag,Unknown,DMF >> IPA,False,70.0 >> 70.0,Spin-coating >> Spin-coating,Unknown >> Unknown,0.06,False,0.76,18.28,0.57,7.87,MH3e1hY0ayORS9UYNUeCyRJcBxoK
MAPbI3,MA,Pb,I,1.6,PCBM-60,PEDOT:PSS,Al,Unknown,DMF,False,100.0,Spin-coating,Unknown,0.04,False,0.98,16.05,0.752,11.83,MH6zmdmcUlQdkW7geETMJIMJr3bv
MAPbI3,MA,Pb,I,1.6,ZnO-c,Spiro-MeOTAD,Ag,Chlorobenzene,DMF,False,Unknown,Spin-coating,Unknown,0.09,False,1.15,22.71,0.754,19.7,MHBeRxo0YlKDTWIkOCQG08I2ji3C
MAPbI3,MA,Pb,I,1.6,PCBM-60 | AZO-np,PEDOT:PSS,Ag,N2,DMF; DMSO,False,110.0,Spin-coating,N2,0.1,False,0.901,,0.802,14.0,MHDeBJcgeumsVlbdDqbsU1lsTuwR
MAPbI3 | (MIC2)2PbI4,MA | (MIC2),Pb | Pb,I | I,,TiO2-c | TiO2-mp,Spiro-MeOTAD,Au,Chlorobenzene,Unknown,False,100 >> 100,Spin-coating >> Spin-coating,Ar >> Ar,0.16,False,1.05,21.92,0.7559999999999999,16.83,MHIs3uD5lyFyp3E6zkLpfC6_5tN6
Cs0.25FA0.75PbI3,Cs; FA,Pb,I,,SnO2-np,Spiro-MeOTAD,Au,Chlorobenzene,DMF; DMSO,False,65; 100,Spin-coating,Air,0.0579999999999999,False,1.0,22.0,0.6,14.0,MHv44ixvDcdrYYySfA6uIVUG-4hR
MAPbI3,MA,Pb,I,1.6,TiO2-c | PCBM-60,Spiro-MeOTAD,Au,Unknown,DMSO >> IPA,False,Unknown >> 100.0,Spin-coating >> CBD,N2 >> N2,0.1,False,1.03,19.23,0.6629999999999999,13.33,MI4L97pmGNE8q2lnSp-lrQBCvF4A
MAPbI3,MA,Pb,I,1.6,PCBM-60 | BCP,PEDOT:PSS,Ag,Diethyl ether; Chlorobenzene,DMF; DMSO,False,100.0,Spin-coating,Ambient,0.11,False,0.91,21.9,0.67,13.4,MI77A8HF-RXzXKKXw4atEOO5kcWm
MAPbI3,MA,Pb,I,1.6,TiO2-c,Spiro-MeOTAD,Au,Chlorobenzene,DMF,False,150.0,Spin-coating,N2,0.09,False,1.06,23.57,0.77,18.56,MI8nLntDiyU7Uu4wsTzJ48eCmEHV
MAPbI3,MA,Pb,I,1.6,TiO2-c,Spiro-MeOTAD,MoOx | Ag,Unknown,DMF,False,100,Spin-coating,Air,0.1,False,1.008,19.56,0.473,9.33,MIk1NnNI3HCUJQ_kwZEmZ_fBZrEX
MAPbI3,MA,Pb,I,1.6,ZnO-np,Spiro-MeOTAD,Ag,Unknown,DMF >> IPA,False,80.0 >> 60.0,Spin-coating >> Spin-coating,N2 >> N2,0.1,False,0.98,15.6,0.47,7.19,MIkCvc6fJI_V12i7ozCbYSYyRkbk
MAPbI3,MA,Pb,I,1.6,TiO2-c | TiO2-mp,none,Carbon,Ethyl acetate,DMF; DMSO,False,100.0,Spin-coating,Air,0.1,False,0.81,23.43,0.4,7.62,MIlOR4cnr_jWSR1J7XH7sFWbaeKt
MAPbI3,MA,Pb,I,1.6,PCBM-60 | BCP,NiO-c,Ag,Unknown,DMF; DMSO >> none,False,Unknown,Spin-coating >> Gas reaction,Unknown >> MAI,1.02,False,1.007,20.29,0.648,13.2,MJ16CdExhfBj7_VOZkbMGREGt5EX
FAPbI3,FA,Pb,I,1.48,TiO2-c,Spiro-MeOTAD,Ag,Unknown,DMF,False,130; 160,Spin-coating,Unknown,0.1,False,0.95,23.8,0.65,15.4,MJ22L7GBoCCjaKq2sdUkPGlEGk_A
MAPbI3,MA,Pb,I,1.6,PCBM-60 | BCP,NiO-c,Ag,Toluene,DMF; DMSO,False,100.0,Spin-coating,N2,0.1,False,1.04,19.88,0.76,15.72,MJ7PcejP6CSmprFjv427y5Fj1ej6
MAPbI3,MA,Pb,I,1.6,ZnO-c,Spiro-MeOTAD,Ag,Diethyl ether,DMF; DMSO,False,70.0,Spin-coating,Unknown,0.046,False,1.03,17.06,0.67,11.75,MJ9h1DiNnrTxxD1vRp9N8QSHwJ0n
Cs0.15FA0.85PbI3,Cs; FA,Pb,I,,C60 | BCP,PEDOT:PSS,Ag,Toluene,DMF,False,120.0,Spin-coating,N2,0.1,False,0.88,19.2,0.7170000000000001,12.1,MJ9qbulpvlEpnaqkSPo49Jhc7Pvs
Cs0.05FA0.81MA0.14PbBr0.43I2.57,Cs; FA; MA,Pb,Br; I,,TiO2-c | TiO2-mp,Spiro-MeOTAD,Ag,Ether,DMF; DMSO,False,150.0,Spin-coating,Unknown,0.14,False,0.918,18.11,0.611,11.14,MJHGqNcIiwHknxSlm8ib5wQvJyHd
FA0.83MA0.17PbBr0.51I2.49,FA; MA,Pb,Br; I,1.57,PCBM-60,PEDOT:PSS,PEI | PEDOT:PSS | PDMS,Chlorobenzene,DMF; DMSO,False,100.0,Spin-coating,N2,9.33,True,,,,7.9,MJNz6RJLnz4cU-WnBdVs0ASxSMG1
Cs0.06FA0.79MA0.15PbBr0.45I2.55,Cs; FA; MA,Pb,Br; I,,TiO2-c,Spiro-MeOTAD,Au,Anisole,DMF; DMSO,False,110.0,Spin-coating,Unknown,0.09,False,1.13,22.1,0.8029999999999999,20.06,MJOnq-jS1lvFN3jHDvjbh1HwDAtp
MAPbI3,MA,Pb,I,1.6,TiO2-c | TiO2-mp,IEICO | MoO3,Ag,Unknown,DMF; DMSO >> IPA,False,0 >> 100,Spin-coating >> Spin-coating,N2 >> N2,0.04,False,1.01,15.95,0.5489999999999999,8.85,MJiv6lQzKJ8N8Ao7VR05CDgPER_0
MAPbI3,MA,Pb,I,1.6,TiO2-c,Spiro-MeOTAD,Au,Chlorobenzene,DMSO; GBL,False,100.0,Spin-coating,Unknown,0.05,False,1.08,22.7,0.725,17.77,MJmCkrLmTUJbcuItISAPza8K3nVK
MAPbI3,MA,Pb,I,1.6,PCBM-60 | BCP,NiO-c,Ag,Toluene,Dimethylacetamide; NMP,False,100.0,Spin-coating,Unknown,0.115,False,1.08,21.89,0.79,17.6,MJtk_UPYdgVypq8MKKVRCuc84RFj
Cs0.2FA0.66MA0.14Pb0.75Sn0.25Br0.5I2.5,Cs; FA; MA,Pb; Sn,Br; I,1.38,PCBM-60 | C60 | BCP,PEDOT:PSS,Ag,Toluene,DMSO; GBL,False,100.0,Spin-coating,N2,0.0314,False,0.78,17.5,0.69,9.36,MJvRGfXUMzvhhy5S3jw8CC0apk4y
MAPb1.0I3,MA,Pb,I,1.6,TiO2-c,Spiro-MeOTAD,Au,Unknown,DMF; DMSO,False,50; 100,Spin-coating,N2,0.16,False,1.06,23.6,0.7070000000000001,17.7,MKEQAJS1zl1sKzcaMYppv8tW40xg
Cs0.15FA0.85PbBr0.12I2.88,Cs; FA,Pb,Br; I,1.6,PCBM-60 | BCP,NiO-c | CuGaO2,Ag,Anisole,DMF; DMSO,False,100,Spin-coating,N2,0.09,False,1.117,23.15,0.778,20.13,MKK2zqphaE10sgSADCMUoOoOQdsk
MAPbBr0.3I2.7,MA,Pb,Br; I,,PCBM-60 | BCP,CuO,Ag,N2 >> Chlorobenzene,DMF; DMSO,False,100.0,Spin-coating,N2,1.0,False,1.073,16.01,0.764,13.11,MKcJXmF9GX4UzUGDPM3xgY8p_9XX
FA0.2MA0.8PbI3,FA; MA,Pb,I,,NDIF2,PEDOT:PSS,Ag,Toluene,DMSO; GBL,False,105.0,Spin-coating,Unknown,0.1,False,0.8,18.25,0.7240000000000001,10.9,MKcghtrkNS0KxWLaUV4En2xsFiCQ
Cs0.05FA0.79MA0.16PbBr0.51I2.49,Cs; FA; MA,Pb,Br; I,1.7,SnO2-np,Spiro-MeOTAD,Au,Chlorobenzene,DMF; DMSO,False,100.0,Spin-coating,N2,0.088,False,1.07,22.86,0.701,17.2,MKhaZpJKeGTCHbvr87N0Ky-gaA4-
Cs0.1FA0.27MA0.63PbI3,Cs; FA; MA,Pb,I,,SnO2-c | C60-SAM,Spiro-MeOTAD,Au,Diethyl ether,DMF; DMSO,False,65; 100,Spin-coating,N2,0.1,False,1.04,21.71,0.7190000000000001,16.22,MKt84nWTi0twmOPMUCY94oXrKmba
MAPbI3,MA,Pb,I,1.6,TiO2-c | TiO2-mp,Spiro-MeOTAD,Au,Unknown,GBL,False,Unknown,Inkjet printing,Air,0.04,False,0.826,14.71,0.65,7.9,MKvTRchzT30O3lE5ypi7iAjeGGR-
MAPbI3,MA,Pb,I,1.6,TiO2-c,Spiro-MeOTAD,ITO | Al,Unknown,DMF,False,130.0,Spin-coating,N2,0.13,False,0.89,21.7,0.68,13.1,MKxN_T6DrYYwm2axX-8p0l5pwlH9
MAPbI3,MA,Pb,I,1.6,TiO2-c,Spiro-MeOTAD,Ag,Unknown,DMF,False,Unknown,Spin-coating,Air,0.07,False,0.89,17.64,0.586,9.2,ML2UlNh-ltwpL9EiAJdQCKKLYR1F
MAPbI3,MA,Pb,I,1.6,PCBM-60,PEDOT:PSS,Ag,Unknown,DMF; DMSO >> IPA,False,Unknown >> 105.0,Spin-coating >> Spin-coating,Unknown,0.04,False,0.89,19.28,0.723,12.39,ML3Zwp1mQ6FSc6aNAyt4G1sjqRpN
MAPbI3,MA,Pb,I,1.6,PCBM-60 | PCBC,PEDOT:PSS,Al,Unknown,DMF >> Ethanol,True,70 >> 100,Spin-coating >> Spin-coating,N2 >> N2,0.16,False,0.85,18.0,0.7340000000000001,11.2,ML6aDS1PGZHfvLBC_Nt0GMnGiM-R
MAPbI3,MA,Pb,I,1.59,PCBM-60,NiO-c,Ag,Toluene,DMSO; GBL,False,100.0,Spin-coating,Unknown,0.0314,False,1.05,19.6,0.74,15.2,ML9T9fpQNkIWkeLKYw52VYoxLLhm
MAPbI3,MA,Pb,I,1.6,TiO2-c,PEDOT:PSS,Au,Ethyl acetate,DMF,False,100.0,Spin-coating,Unknown,0.16,False,,,,9.22,MLAodjTuWbvD-5tsg-MLOQYP1uZt
FA0.83MA0.17PbBr0.02I2.98,FA; MA,Pb,Br; I,,SnO2-c | PCBM-60,PDCBT | Ta:WOx,Au,Chlorobenzene,DMF; DMSO,False,110.0,Spin-coating,Unknown,0.1,False,1.07,23.1,0.655,16.2,MLBRe_nLgE87nJOsi_sYk7VbxFpO
MAPbI3,MA,Pb,I,1.6,PCBM-60 | BCP,NiO-np,Ag,Chlorobenzene,DMF; DMSO,False,100.0,Spin-coating,N2,1.02,False,1.02,15.3,0.75,12.2,MLJ9PmSbvzU3FnNMW7eg8yr9eRWO
MAPbI3,MA,Pb,I,1.6,TiO2-c | TiO2-mp,none,N-Graphene,Unknown,DMF >> IPA,False,100.0 >> 100.0,Spin-coating >> CBD,Unknown,0.1,False,0.86,18.69,0.5589999999999999,8.98,MLOwrC6KVg6YHbFP8nTDjnkGaXUF
FA0.2MA0.8PbBr0.6I2.4,FA; MA,Pb,Br; I,,PCBM-60 | ZnO-np,Graphene oxide,Ag,Unknown,DMSO; GBL,False,100.0,Spin-coating,N2,0.1,False,0.92,19.8,0.63,11.6,MLXAtihWYMRlXOAMx9ShaX6mDnVm
MAPbI3,MA,Pb,I,1.6,TiO2-c,Spiro-MeOTAD,Au,Chlorobenzene,DMF; DMSO,False,60; 100,Spin-coating,N2,0.066,False,1.07,23.7,0.78,19.8,MLb-6JI3cW5-JyS_GEzcjYlCGtTr
Cs0.07FA0.81MA0.1146PbBrI2,Cs; FA; MA,Pb,Br; I,,TiO2-c | TiO2-mp,PTAA,Au,Chlorobenzene,DMF; GBL,False,100.0,Spin-coating,N2,0.1764,False,,,,14.8,MLkZ6ci9OLsdvmkiWuFkrz1a7rnF
MAPbI3,MA,Pb,I,1.6,TiO2-c | TiO2-mp,YC04,Ag,Unknown,DMSO; GBL,False,100.0,Spin-coating,N2,0.16,False,1.024,22.08,0.779,17.61,MLrjAD597G6za4TcCl1LQd287Rnp
Cs0.05FA0.79MA0.16PbBr0.51I2.49,Cs; FA; MA,Pb,Br; I,,SnO2-c,Spiro-MeOTAD,Au,Ether,DMF; DMSO,False,60; 100,Spin-coating,Unknown,0.1,False,1.113,22.82,0.7509999999999999,19.08,MLu0KII5IHQepUSWiPft8l1X9hlD
MAPbI3,MA,Pb,I,1.6,t-BPTI | PDI-C4 | BCP,PEDOT:PSS,Al,Unknown,DMF >> IPA,False,Unknown >> 100.0,Spin-coating >> Spin-coating,Unknown,0.1,False,0.96,18.24,0.55,9.56,MM1q73s4TroWFwiSWFxPfh66U04L
FAPbI3,FA,Pb,I,1.48,ZnO-np,Spiro-MeOTAD,Au,Unknown,DMF >> IPA,False,Unknown >> 145.0,Spin-coating >> CBD,N2 >> N2,0.04,False,1.048,22.76,0.639,15.36,MM6uXQHrBaaAJowG-ltWxkKt4DOo
MAPbI3,MA,Pb,I,1.51,TiO2-c,Spiro-MeOTAD,Ag,Unknown,DMF,False,100.0,Spin-coating,N2,0.12,False,0.97,20.04,0.39,7.66,MM9x6Xgn99dRjG0LFYJ2sSaLKqqo
MAPbI3,MA,Pb,I,1.6,PCBM-60 | AZO-np,PEDOT:PSS,Ag-nw,N2,DMF; DMSO,False,110.0,Spin-coating,N2,0.1,False,0.94,12.64,0.69,8.3,MMSPBW1qqRXBu1ttQ-TcJBQkPoOF
MAPbI3,MA,Pb,I,1.6,TiO2-c,Spiro-MeOTAD,Au,Unknown,DMF,False,Unknown,Spin-coating,N2,0.1,False,0.972,18.9,0.616,11.2,MMfUF6KJ-JM5-xJOWa5zaSKVqTE8
MAPbI3,MA,Pb,I,1.6,TiO2-c | TiO2-mp,KTM3,Au,Unknown,DMF >> IPA,False,Unknown,Spin-coating >> CBD,Unknown,0.2,False,1.08,13.0,0.78,11.0,MMfcaQDy9bDl5ZGXQLDUNqt9pWE1
MAPbI3,MA,Pb,I,1.5,TiO2-c | TiO2-mp | ZrO2-mp,Cu:NiO-np,Carbon | Ag,Unknown,GBL,False,25; 50; 60,Drop-infiltration,Unknown,7.0,True,0.96,15.3,0.59,12.1,MMrwC-pVuY1B5x_HLDeHCts6cIFi
MAPbI3,MA,Pb,I,1.6,ZnO | Au-nw,Spiro-MeOTAD,Au,Unknown,DMF >> IPA,False,70.0 >> 80.0,Spin-coating >> Spin-coating,Air >> Air,0.1,True,1.026,22.52,0.7140000000000001,16.51,MMuSjPAN5jasiwqBX_IV1lA1uQVv
MAPbI3,MA,Pb,I,1.6,TiO2-c | TiO2-mp,"4-(4-Phenyl-4-alfa-naphthylbutadienyl)-N,N-di(4-tolyl)-phenylamine",Au,Unknown,DMF >> IPA,False,Unknown,Spin-coating >> CBD,Unknown,0.08,False,0.921,18.0,0.674,11.17,MNBDrj-esrpGnzKaQrKXrbRqNf9R
MAPbI3,MA,Pb,I,1.6,TiO2-c | TiO2-mp,Spiro-MeOTAD,Ag,Unknown,DMSO; GBL,False,80.0,Spin-coating,N2,0.16,False,1.074,22.8,0.7390000000000001,18.1,MNBLRLjAHrI3UQ6FjDxnH2POM8F7
MAPbI3,MA,Pb,I,1.61,SnO2-c,Spiro-MeOTAD,Au,Ethyl ether,DMF; DMSO @ 9; 1 >> IPA,False,65,Spin-coating >> Spin-coating,Ar >> Ar,0.1,False,1.04,20.7,0.63,13.5,MNC4dGDD0UTKnjBPryZ22z_fOVLe
MAPbI3,MA,Pb,I,1.55,TiO2-c | TiO2-mp,Spiro-MeOTAD,Au,Unknown,DMF; GBL,False,100.0,Spin-coating,Air,0.09,False,0.017,0.885,0.539,8.16,MNJdrtuK-0w8zpTgBUwwE1BkHne9
FA0.67MA0.33PbBr0.5I2.5,FA; MA,Pb,Br; I,1.638,TiO2-c | TiO2-mp,Spiro-MeOTAD,Au,Chlorobenzene,DMF; DMSO,False,100.0,Spin-coating,N2,0.16,False,1.143,23.713,0.7609999999999999,20.66,MNM9DiPjT-eTGgNvqYvwrRuAvoVF
MAPbI3,MA,Pb,I,1.6,ZnO-c,Spiro-MeOTAD,Ag,Unknown,DMF >> IPA,False,Unknown >> 80.0,Spin-coating >> CBD,Unknown >> Unknown,0.04,False,1.02,15.37,0.529,8.3,MNY2d5WwVLaahIr9O8npfxqqNbVH
FA0.85MA0.15PbBr0.45I2.55,FA; MA,Pb,Br; I,,SnO2-c,Spiro-MeOTAD,Au,Toluene,DMF; DMSO,False,Unknown,Spin-coating,Unknown,0.16,False,1.08,18.54,0.584,11.79,MNatrAOpH3vvPTDEjkWwKdDCXBWk
MAPbI3,MA,Pb,I,1.6,TiO2-c | TiO2-mp,P3HT,Au,Chlorobenzene,DMSO,False,105.0,Spin-coating,Air,0.24,False,0.9,16.7,0.79,11.8,MNmCsI0Y9AsK3HG-1sX-AGc_rrO4
MAPbI3,MA,Pb,I,,TiO2-c | TiO2-mp,"N2,N2,N12,N12-Tetrakis(4-methoxyphenyl)-9-methyl-9H-naphtho[2,1-c]carbazole-2,12-diamine",Ag,Diethyl ether,DMSO,False,Unknown,Spin-coating,N2,0.04,False,1.01,22.91,0.7340000000000001,16.93,MNmzDyvKdCu_MhPrmmuCyY4cBp5W
MAPbI3,MA,Pb,I,1.6,TiO2-c | TiO2-mp,none,MoO3 | Ag,Toluene,DMF,False,100.0,Spin-coating,Unknown,0.09,False,0.91,15.92,0.563,8.16,MNrgI7wkwQ3c2zYwrZ7CK_-3Db-Y
MAPbI3,MA,Pb,I,1.6,TiO2-c | TiO2-mp,Spiro-MeOTAD,Au,Unknown,DMF >> IPA,False,100.0 >> 100.0,Spin-coating >> Spin-coating,N2 >> N2,0.05,False,1.03,18.3,0.59,11.0,MOE6sOTLyFE-mbobms0uPDrUyiU1
MAPbI3,MA,Pb,I,,PCBM-60,Rubrene,Ag,Unknown,DMF,False,100,Spin-coating,N2,,False,0.84,17.08,0.56,7.9,MOMQBuoyOZ-NlDiGjQD-8MraQNAw
MAPbI3,MA,Pb,I,1.6,TiO2-c,Spiro-MeOTAD | PEDOT:PSS,Au,Unknown,DMF >> IPA,False,Unknown >> 135.0,Spin-coating >> Spin-coating,Dry air >> Dry air,0.108,False,0.99,19.4,0.7,13.4,MOMWN0N9EiJiwsD0xrUr74P517UW
MAPbI3,MA,Pb,I,1.589,PCBM-60,PEDOT:PSS,Ag,Toluene,DMSO; GBL,False,100.0,Spin-coating,N2,0.1,False,0.92,21.51,0.65,12.86,MOes4I5fmBeolNMbsAGYXwLPmjD8
MAPbI3,MA,Pb,I,1.6,TiO2-c | TiO2-mp,Spiro-MeOTAD,Au,Unknown,DMF; DMSO >> IPA,False,Unknown >> 100.0,Spin-coating >> Spin-coating,N2 >> N2,0.1,False,0.91,19.24,0.55,9.63,MOlMdBi_dpDck5G87lHdAjQH2LnD
MAPb(BF4)2.95I0.05,MA,Pb,(BF4); I,,TiO2-c | TiO2-mp | ZrO2-mp,none,Carbon,Unknown,DMF,False,100.0,Spin-coating,N2,0.07,False,0.962,17.13,0.74,12.24,MOmMsFCX1to-RTwt8BxbyQDd2daR
MAPbI3,MA,Pb,I,1.6,C60 | bis-C60,NiO-np,Ag,Unknown,DMF >> IPA >> none,False,Unknown,Spin-coating >> CBD >> Recrystallization,Air >> Air >> Pyridine,0.06,False,1.05,22.6,0.721,17.07,MOsaFtZo7etif8o-o-XMEGbQRmYR
Cs0.10FA0.36MA0.54PbBr0.2I2.8,Cs; FA; MA,Pb,Br; I,,TiO2-c | TiO2-mp,NiCo2O4-np,Au,Chlorobenzene,DMF; DMSO,False,100.0,Spin-coating,N2,0.09,False,0.98,18.94,0.612,11.93,MOzISuYPqhS74fwHYZrklAB4dy3d
MAPbI3,MA,Pb,I,1.6,Nb2O5-c | TiO2-mp,Spiro-MeOTAD,Au,Unknown,DMF,False,70; 100,Spin-coating,N2,0.1,False,0.84,15.5,0.76,9.6,MP922_n23v9gJJpzTGOH4oCfmdPs
MAPbI3,MA,Pb,I,1.6,TiO2-c | TiO2-mp,Spiro-MeOTAD,Au,Unknown,DMF; DMSO >> IPA,False,Unknown >> 130.0,Spin-coating >> Spin-coating,N2 >> N2,0.089,False,,,,12.3,MPOcI-9ER04B9e8G5tYP4VrdtP_K
MAPbI3,MA,Pb,I,1.6,TiO2-c | TiO2-mp,Spiro-MeOTAD,Au,Diethyl ether,DMF; DMSO,False,65; 100,Spin-coating,Unknown,0.1,False,1.05,21.28,0.73,16.31,MPQn4gHejjohHRNlJKvQdzlKPQPR
MAPbI3,MA,Pb,I,1.6,TiO2-c | TiO2-mp,S197,Au,Unknown,DMF >> IPA,False,Unknown >> 70.0,Spin-coating >> Spin-coating,Dry air >> Dry air,0.285,False,0.975,17.4,0.68,11.6,MPRhQmusKdUJZknCwdWCeGVQ2EQk
MAPbI3,MA,Pb,I,1.6,PCBM-60,PEDOT:PSS,Ag,Chlorobenzene,DMF; DMSO,False,95.0,Spin-coating,Unknown,0.09,False,1.07,20.86,0.75,16.74,MPZ9M92aYKvkaVcGv-LEgJvVLEPZ
Cs0.15FA0.85PbBr0.45I2.55,Cs; FA,Pb,Br; I,1.59,SnO2-np,Spiro-MeOTAD,Au,Diethyl ether,DMF; DMSO,False,100 >> 150,Spin-coating,N2,0.2,False,,22.6,0.644,15.1,MPjpMki1aseo2IBUplA2WLWLfTs6
MAPbI3,MA,Pb,I,1.6,ZnO-c,Spiro-MeOTAD,Ag,Chlorobenzene,DMF,False,70.0,Spin-coating,Unknown,0.1,False,1.12,20.69,0.71,16.56,MPnVUlmb7QFj10S8gtPgoupFs_xo
CsPbBrI2,Cs,Pb,Br; I,1.92,TiO2-c | TiO2-mp,Spiro-MeOTAD,Au,Unknown,DMSO; Formamide,False,25.0; 280.0,Spin-coating,Dry air,0.16,False,1.12,13.4,0.738,11.1,MPtm9DE1tilF8X2xQVZVSqSv8GD7
MAPbI3,MA,Pb,I,1.6,ZnO-c | CdSO,Spiro-MeOTAD,Ag,Chlorobenzene,DMF,False,100.0,Spin-coating,N2,0.1,False,0.79,19.12,0.61,9.33,MQ0pO8AE7rbrpjSn18jWY6BRAO0q
Cs0.3FA0.7PbI3,Cs; FA,Pb,I,1.523,TiO2-c | TiO2-mp,Spiro-MeOTAD,Au,Unknown,DMF >> IPA,False,Unknown >> 160,Spin-coating >> Spray-coating,Air >> Air,0.15,False,0.99,13.4,0.66,8.7,MQ7jWyXhFcPSASOrBQOEWa1X7ACx
MAPbI3,MA,Pb,I,1.62,PCBM-60 | Zr(acac)4,NiO-c,Al,Toluene,DMF,False,100.0,Spin-coating,N2,0.1,False,1.1,23.53,0.7,18.05,MQBLsJ-J6nxmmB5Tv6OMnt7-lzCI
MAPbI3,MA,Pb,I,1.6,C60,CuPc,Au,Unknown,none,False,100.0,Co-evaporation,Vacuum,0.1,False,0.93,17.36,0.578,9.3,MQBcoYMssH-XjvLLmWgjUZIgqI4l
MAPbI3,MA,Pb,I,1.6,TiO2-c | PCBM-60,Spiro-MeOTAD,Au,Unknown,DMF; DMSO >> IPA,False,Unknown >> 100,Spin-coating >> Spin-coating,Air >> Air,0.1,False,1.11,17.7,0.588,11.55,MQJHztpNFS8UtZ7Fo_7FlkMddbqr
MAPbI3,MA,Pb,I,1.6,TiO2-c | TiO2-mp,Spiro-MeOTAD,Ag,Unknown,DMF >> IPA,False,70.0 >> 70.0,Spin-coating >> CBD,Unknown,0.09,False,0.855,17.34,0.598,8.9,MQTbFrJkAzuVC93pwVlP9_OP_wfl
MAPbI3,MA,Pb,I,1.6,TiO2-c,Spiro-MeOTAD,Au,Unknown,DMF,False,100.0,Spin-coating,N2,0.64,False,0.897,21.71,0.63,12.26,MQZmkBXrGnlC2TCDVC0MyY20-7JU
FA0.1MA0.9PbI3,FA; MA,Pb,I,1.569,TiO2-c,Spiro-MeOTAD,Au,Vacuum,DMF,False,120.0,Spin-coating,Unknown,0.1,False,1.05,23.27,0.74,16.63,MQf31U6MKjE_bOevO3cV4djy1EiB
CsPbI3,Cs,Pb,I,1.73,TiO2-c,Spiro-MeOTAD,Au,Unknown,DMF,False,150.0,Spin-coating,Unknown,0.12,False,1.08,13.97,0.65,9.81,MQgF01FyyZgEbRgNaQ0csC4mnpuW
MAPbI3,MA,Pb,I,1.6,PCBM-60 | LiF,NiO,Ag,Toluene,DMF; DMSO,False,120,Spin-coating,N2,0.1939999999999999,False,0.92,19.8,0.331,12.05,MR47oJohUuaG1njhxC0avb9H9Fzt
MAPbI3,MA,Pb,I,1.5,TiO2-c | TiO2-mp,Spiro-MeOTAD,Au,Unknown,DMF >> IPA,False,70.0 >> 100.0,Spin-coating >> CBD,Unknown,0.1,False,1.02,15.7,0.688,11.06,MRCY7rlR87WmQlLIih7grzdk-OBn
Cs0.05FA0.7885MA0.1615PbBr0.51I2.49,Cs; FA; MA,Pb,Br; I,1.57,Cr2O3,Spiro-MeOTAD,Au,Chlorobenzene,DMF; DMSO,False,100.0,Spin-coating,Ar,0.13,False,1.0590000000000002,20.35,0.628,13.54,MRG316deUfi8V1ealhwbcrEanWCX
