Repository: GouravSidana/firstML

# firstML
My first Machine Learning Project

File: filtered_perovskite.csv (part 58 of 155)
Formula,A_ion,B_ion,X_ion,Bandgap,ETL,HTL,Backcontact,Antisolvent,Solvent,Solv_annel,Anneal_temp,Dep_procedure,Synth_atm,Cell_area,Is_module,Voc,Jsc,FF,PCE,entry_id
MAPbI3,MA,Pb,I,1.6,TiO2-c | TiO2-mp,Spiro-MeOTAD,Ag,Unknown,DMF >> IPA,False,70.0 >> 70.0,Spin-coating >> CBD,N2 >> N2,0.12,False,1.03,19.83,0.64,12.98,MRRXoNw1ab0PKhlKcWOpFbImevdy
FA0.79MA0.21PbI3,FA; MA,Pb,I,,TiO2-c | TiO2-mp | ZrO2-mp,none,Carbon,Unknown,DMF >> IPA,False,70.0 >> 70.0,Drop-infiltration >> CBD,N2 >> N2,0.1,False,0.895,19.6,0.6609999999999999,11.6,MRSwoY16awa2rLROFAfOakeF7uno
MAPbI3,MA,Pb,I,1.6,TiO2-c,Spiro-MeOTAD,Au,Chlorobenzene,DMF,False,100.0,Spin-coating,N2,0.1,False,0.998,10.4,0.625,12.7,MRUCdb_AWIEcAznPmPvkS3g797f7
MAPbI3,MA,Pb,I,1.6,TiO2-c,Spiro-MeOTAD,MoO3 | Ag,Chlorobenzene,DMSO; GBL,False,100.0,Spin-coating,N2,0.0725,False,1.07,20.17,0.73,15.8,MRdRaM9FbOmIoGsfSPTaFIxjuNZS
MAPbI3,MA,Pb,I,1.6,TiO2-c | TiO2-mp,BDT:TT,Au,Diethyl ether,DMF; DMSO,False,65; 100,Spin-coating,Air,0.1,False,0.86,23.25,0.65,13.25,MRe5u2xsaOMLgZ0d5cvvT6iBfc5h
FA0.83MA0.17PbBr0.5I2.5,FA; MA,Pb,Br; I,,TiO2-c | Alq3,Spiro-MeOTAD,Ag,Chlorobenzene,DMF; DMSO,False,100.0,Spin-coating,N2,0.1,False,0.95,22.36,0.53,11.45,MReL8Vf7CYrWXvYVr5LYMiMfO1cB
MAPbI3,MA,Pb,I,1.6,PCBM-60 | C60,PEDOT:PSS,Ag,Unknown,DMF,False,150.0,Spin-coating,N2,0.9,False,0.82,21.09,0.481,8.31,MRpPEH8wxzV7rtNXc8LMdchiXeYd
Cs0.05FA0.92MA0.3PbBr0.09I2.91,Cs; FA; MA,Pb,Br; I,,SnO2-np | SnO2-mp,Spiro-MeOTAD,Ag,Unknown,DMF; DMSO >> IPA,False,70 >> 150,Spin-coating >> Spin-coating,N2 >> Air,0.09,False,1.11,19.45,0.74,19.45,MRqFbTPMlknGVlDVw5FEJRq8U6Sj
MAPbI3,MA,Pb,I,1.6,TiO2-c | TiO2-mp,Spiro-MeOTAD,Au,Unknown,DMF; DMSO >> IPA,False,70.0 >> 85.0,Spin-coating >> Spin-coating,N2 >> N2,0.1,False,1.07,19.51,0.75,15.76,MRzqofI-Rm150ksUsXkERJKKee3Y
MAPbI3,MA,Pb,I,1.6,TiO2-c | TiO2-mp,NiO-mp,Carbon,Unknown,DMF >> IPA,False,Unknown,Dropcasting >> CBD,Unknown,0.1,False,0.865,17.23,0.7,10.4,MSOI6gFD1Ixp0XVlpE6QRhqoKArO
MAPbI3,MA,Pb,I,1.6,TiO2-c | TiO2-mp,Spiro-MeOTAD,AgAl,Ether,DMSO; GBL,False,110.0,Spin-coating,Unknown,0.09,False,1.01,22.11,0.645,14.49,MSSBlZMUYzzYYgcQCvLtwGjYhWwM
MAPbI3,MA,Pb,I,1.6,TiO2-c | TiO2-mp,none,Carbon,Unknown,DMF,False,100.0,Spin-coating,Unknown,0.09,False,0.82,20.1,0.6,10.3,MSSvv7ebV5SUgYFtpyYfcq56mXyU
MAPbI3,MA,Pb,I,1.6,PEIE | NDI-H,Spiro-MeOTAD,Au,Toluene,DMF; DMSO,False,40; 55; 75; 100,Spin-coating,N2,0.1,False,0.82,16.7,0.6,8.1,MS_LNsoQ_ZnGTE9r4IU_XLwVyagS
MAPbI3,MA,Pb,I,1.6,PCBM-60 | LiF,NiO-np,Al,Toluene,DMF; GBL,False,70.0,Spin-coating,N2,0.06,False,1.04,20.1,0.73,15.4,MS__NeFMWK5wpzsUgHLGx0XWeKwL
MAPbI3,MA,Pb,I,1.6,PCBM-70 | AZO,PEDOT:PSS,Al,Unknown,Unknown,False,Unknown,Unknown,Unknown,0.09,False,0.85,13.19,0.7559999999999999,8.44,MScEl_n2Mtgs7m0-zQo6O-hmqxwM
Cs0.1FA0.1MA0.8PbI3,Cs; FA; MA,Pb,I,1.5,PCBM-60,PTAA,Ag,Diethyl ether,DMF,False,100.0,Spin-coating,N2,0.045,False,1.07,18.41,0.688,13.51,MSlNbZAJF_qaeMFfc9xZ7chD3qbB
CsPbI3,Cs,Pb,I,,TiO2-c,Spiro-MeOTAD,MoOx | Au,Unknown,Octane >> IPA,False,Unknown,Spin-coating >> Dipp-coating,N2 >> N2,0.096,False,1.18,15.21,0.742,13.3,MSnaczT2rdRj9Rvtsm6tsl4cn2eD
FA0.85MA0.15PbBr0.45I2.55,FA; MA,Pb,Br; I,,TiO2-c | TiO2-mp,Spiro-MeOTAD,Au,Chlorobenzene,DMF; DMSO,False,100.0,Spin-coating,N2,0.16,False,1.092,21.607,0.753,17.88,MT5c3QNMzXSMdUnYHykfQCrqInqT
MAPbI3,MA,Pb,I,1.6,TiO2-c,Spiro-MeOTAD,Ag,Chlorobenzene,DMF,False,100.0,Spin-coating,Unknown,0.06,False,0.88,15.83,0.637,8.88,MTJVQMGk9XZP655KvWQROKAqnvyn
FA0.82MA0.18PbBr0.53I2.47,FA; MA,Pb,Br; I,1.64,TiO2-c | TiO2-mp,Spiro-MeOTAD,Au,Chlorobenzene,DMF; DMSO,False,100.0,Spin-coating,N2,0.16,False,1.11,15.9,0.61,10.9,MTKwQAqEFRn0rKWPJDcQgR0RUUGS
MAPbI3,MA,Pb,I,1.6,PCBM-60 | PEIE,PEDOT:PSS,Ag,Propyl acetate,DMF; DMSO,False,100,Spin-coating,Air,0.1,False,0.98,22.9,0.743,17.78,MTR1yqcb3s3CteXloQl-W3M_uFPi
FA0.97MA0.03PbBr0.09I2.91,FA; MA,Pb,Br; I,,none,Spiro-MeOTAD,Au,Unknown,DMF >> IPA,False,Unknown >> 70.0; 150,Spin-coating >> Spin-coating,N2 >> N2,0.1225,False,0.66,19.29,0.581,7.4,MU6FWCOHNCeQjEWt_71BAPyELyPg
MAPbI3,MA,Pb,I,1.6,ZnO-c | ZnO-nw,Spiro-MeOTAD,Ag,Unknown,DMF >> IPA,False,70.0 >> 100.0,Spin-coating >> Spin-coating,Unknown,0.12,False,0.926,16.65,0.628,9.67,MUDdILtlCBohe6awspMuEfaDbcEY
MAPbI3,MA,Pb,I,1.6,TiO2-c,Spiro-MeOTAD,Ag,Unknown,DMF,False,100.0,Spin-coating,Unknown,0.09,False,0.93,19.2,0.61,11.0,MUO78YAxxm0OPdjZR6Ozz-ZREiSk
MAPbI3,MA,Pb,I,1.59,TiO2-c | TiO2-mp,Spiro-MeOTAD,Au,Toluene,DMF; DMSO,False,110,Spin-coating,N2,0.16,False,1.1,22.6,0.753,18.3,MUhYz8E6SSP3Em3oyR8f6KcOFJPd
MAPbI3,MA,Pb,I,1.5,TiO2-c | TiO2-mp,Spiro-MeOTAD,Au,Unknown,DMF >> IPA,False,Unknown >> 90.0,Spin-coating >> Spin-coating,Unknown,0.06,False,0.99,21.1,0.5579999999999999,11.5,MUhsYX_d_vZ3ifYefJh8Gdb0GTMS
MAPbI3,MA,Pb,I,1.6,PCBM-60 | C60,PEDOT:PSS,Ag,Unknown,DMSO; NMP,False,110.0,Spray-coating,Air,0.13,False,0.92,22.0,0.73,15.18,MUnM75jU95qRjbJuxsCJbf5mb_2d
MAPbI3,MA,Pb,I,1.59,SnO2-c | PCBM-60,Spiro-MeOTAD,Ag,Anisole,DMF; DMSO,False,100,Spin-coating,N2,0.045,False,1.04,19.5,0.71,14.0,MV2vvMsOfGSxpmJliJg7EUMuBVdo
MAPbI3,MA,Pb,I,1.5,TiO2-c | TiO2-mp,P(BDTT-ttPPD),Au,Diethyl ether,DMF; DMSO,False,65.0; 100.0,Spin-coating,Air,0.1,False,0.7959999999999999,14.408,0.67,7.69,MVD97rMTwiz8oUPRm-jhdjnNeyE4
FA0.85MA0.15PbI3,FA; MA,Pb,I,,SnO2-np,PEAI | Spiro-MeOTAD,Au,Unknown,DMF; DMSO >> IPA,False,70.0 >> 150.0,Spin-coating >> Spin-coating,N2 >> N2,0.0739,False,1.179,25.2,0.784,23.32,MVDjoJKQ8xcgbSbU_0v6ROjRF73g
MAPbI3,MA,Pb,I,1.6,PCBM-60 | BCP,NiO-np,Ag,Chlorobenzene,DMF; DMSO,False,100.0,Spin-coating,N2,0.1,False,1.11,19.87,0.78,17.16,MVQP7wzzTPb-XEEVpocRYqeO7lLy
MAPbI3,MA,Pb,I,1.6,TiO2-c | TiO2-mp,Spiro-MeOTAD,Au,Unknown,DMF; DMSO >> IPA,False,Unknown >> 130.0,Spin-coating >> Spin-coating,N2 >> N2,0.089,False,1.02,20.0,0.754,15.3,MVVR6lmg9r2vAe3OsnDGuff19_VP
MAPbI3,MA,Pb,I,1.6,SnO2-c | BA-SAM,Spiro-MeOTAD,Au,Unknown,DMF >> IPA,False,75.0 >> 135.0,Spin-coating >> CBD,Unknown,0.1031,False,1.11,21.88,0.74,18.11,MVZNc5tNuAAcPArPmRs3kGEtFTrl
CsPbBrI2,Cs,Pb,Br; I,,SnO2-np,Spiro-MeOTAD,Au,Unknown,DMSO,False,40; 160,Spin-coating,N2,0.1,False,1.13,15.63,0.7440000000000001,13.32,MVlHgWJ7Nfqu2wleiSz5V8WuOgaY
MAPbI3,MA,Pb,I,1.61,TiO2-c | TiO2-mp,Spiro-MeOTAD,Au,Diethyl ether,DMF; DMSO,False,100,Spin-coating,Unknown,0.09,False,1.01,20.6,0.7659999999999999,15.9,MVlm05hOw3G1jYhAPggCdZAgQQIr
MAPbI3,MA,Pb,I,,C60 | BCP,PTAA,Ag,Unknown,DMF; DMSO >> IPA,False,100,Spin-coating >> Spin-coating,N2 >> N2,0.0782,False,1.11,23.51,0.77,21.0,MVmylGLxZ-zMJFAzktkDZK8wLJlq
MAPbI3,MA,Pb,I,1.59,SnO2-np,Spiro-MeOTAD,Ag,Unknown,DMF,False,100,Spin-coating,N2,0.045,False,1.03,21.9,0.72,16.2,MW6pD8cfqz8gQQfW4HLbQv5ZO3x5
MAPbI3,MA,Pb,I,1.6,TiO2-c | TiO2-mp,Spiro-MeOTAD,Au,Chlorobenzene,DMF; DMSO,False,105.0,Spin-coating,Air,0.09,False,1.08,22.2,0.737,17.67,MWAEaHafetFZZeH_eDP5HPc5wOvp
MAPbI3,MA,Pb,I,1.6,PCBM-60 | BCP,NiO-c | UiO-66,Ag,Toluene,DMF; DMSO,False,100.0,Doctor blading,N2,0.1,False,1.067,20.25,0.785,17.01,MWS-OajTuH1ow8al7ghXY4mSf4iP
MAPbI3,MA,Pb,I,1.6,TiO2-c | TiO2-mp,Spiro-MeOTAD,Au,Unknown,DMF >> IPA,False,Unknown >> 100.0,Spin-coating >> CBD,Air >> Air,0.05,False,0.8,15.8,0.62,7.8,MWW1e-567iRizI14B0G0F8ToVU2S
MAPbI3,MA,Pb,I,1.6,TiO2-c,Spiro-MeOTAD,Ag,Unknown,DMF,False,Unknown,Spin-coating,Air,0.07,False,0.85,18.74,0.495,7.89,MWf-A1n5y_1zaERROAt3o7BZsU3H
MAPbI3,MA,Pb,I,1.6,PCBM-60,PEDOT:PSS,Ag,Chlorobenzene,DMSO; GBL,False,80.0,Spin-coating,N2,0.1,False,0.9,19.7,0.66,11.1,MWgufbUBHFq2lsqwAdbpvncVp2UJ
MAPbI3,MA,Pb,I,1.5,C60 | BCP,NiO-np,Ag,Chlorobenzene,DMF; DMSO,False,Unknown,Spin-coating,Unknown,1.0,False,1.074,21.41,0.73,16.57,MWhtgYUIII3gRQECGHmdDe55F_jh
Cs0.15FA0.255MA0.595PbI3,Cs; FA; MA,Pb,I,,TiO2-c | TiO2-mp,none,Carbon,Chlorobenzene,DMF; DMSO,False,100.0,Spin-coating,Air,0.1,False,0.956,21.0,0.6,12.0,MWjJd2qnxxxvdbVsn1WiLAyDBdqC
MAPbI3,MA,Pb,I,1.6,ZnO-np,PTAA | PEDOT:PSS,TETA-Graphene | PET,Unknown,DMF >> IPA,False,90.0 >> 80.0,Spin-coating >> CBD,Air,0.1,False,0.97,16.32,0.675,10.69,MWxMzR5I7XnqxyMqD9Syu2yagTsM
MAPbI3,MA,Pb,I,1.6,TiO2-c | TiO2-mp,Spiro-MeOTAD,Au,Unknown,DMF; DMSO >> IPA >> IPA,False,Unknown >> Unknown >> 70.0,Spin-coating >> Dropcasting >> Spin-coating,Air >> Air >> Air,0.125,False,1.002,18.42,0.65,11.99,MWzMyuMa_cm80rkp4Kzk4k63GXyq
MAPbI3,MA,Pb,I,1.596,PCBM-60,NiO-c,Ag,Unknown,DMF >> none,False,90.0 >> 110.0,Spin-coating >> Gas reaction,Unknown >> MAI; Vacuum,0.07,False,1.018,17.27,0.58,10.86,MX1fqusWtQ1q1pE3w-oKRsxI17fx
FA0.83MA0.17PbBr0.51I2.49,FA; MA,Pb,Br; I,1.62,TiO2-c | TiO2-mp,Spiro-MeOTAD,Au,Chlorobenzene,DMF; DMSO,False,100.0,Spin-coating,Unknown,0.1,False,1.01,20.29,0.71,14.41,MXBC2kZUiA3yUPyycjwkzCgrDvbe
MAPbI3,MA,Pb,I,1.6,C60 | BCP,PEDOT:PSS,Ag,Unknown,DMSO; GBL,False,120,Ultrasonic spray,Air,1.0,False,0.82,18.83,0.486,7.79,MXCCVLgq0e-fiBJD7YwOQtozA_Vj
MAPbI3,MA,Pb,I,1.6,TiO2-c | TiO2-mp | ZrO2-mp,none,Carbon,Unknown,GBL,False,50.0,Drop-infiltration,Unknown,0.07,False,0.74,21.68,0.64,10.3,MXCpFAtJ9bTvj72JJqtrKXUgbA1Y
MAPbI3,MA,Pb,I,1.6,TiO2-c | 3-OMe-SAM,P3HT,MoO3 | Ag,Toluene,GBL,False,85.0,Spin-coating,N2,0.1,False,0.792,19.153,0.46,7.01,MXGTyywh9-h0ZJQ6P4HcYZ0s3vW9
CsPbBr3,Cs,Pb,Br,,TiO2-c | TiO2-mp,none,Carbon,Unknown,DMF >> Methanol,False,90.0 >> 250.0,Spin-coating >> Spin-coating,Air >> Air,0.09,False,1.426,7.02,0.8079999999999999,9.53,MXOZjv216SWuIIeOzrgcJhE2BRHm
FA0.85MA0.15PbBr0.45I2.55,FA; MA,Pb,Br; I,,PCBM-60; Graphene | BCP,NiO-c,Ag,Unknown,acetonitrile; Methylamine,False,110.0,Slot-die coating,Unknown,36.1,True,0.01,1.9,,14.01,MXb7RloCemdd5Flfmyh2Gu_6gbK6
MAPbI3,MA,Pb,I,1.6,SnO2-c,CuMePc,Au,Unknown,DMF >> IPA,False,Unknown >> 70.0,Spin-coating >> CBD,Air >> Air,0.11,False,0.968,23.11,0.52,11.7,MXfHUt_sI71_bv56f5bbuPfCHOgU
MAPbI3,MA,Pb,I,1.6,TiO2-c | SiO2-mp,Spiro-MeOTAD,Au,Unknown,DMSO,False,100.0,Spin-coating,Unknown,0.09,False,1.05,16.4,0.66,11.45,MXy7nQ_Z8DkmRTVQJfgyYf3Tjweq
MAPbI3,MA,Pb,I,1.6,TiO2-c,Spiro-PT-OMeTAD,Au,Chlorobenzene,DMF,False,100.0,Spin-coating,N2,0.1,False,0.99,22.36,0.62,13.83,MYBwt2RowbrchSSaNKyLUxgjlG2F
MAPbI3,MA,Pb,I,1.55,PCBM-60,PEDOT:PSS | PolyTPD,Ba | Ag,Unknown,none,False,Unknown,Vacuum flash evaporation,Vacuum,0.1,False,1.067,18.0,0.68,12.2,MYSvY2zwJ5Mze2ZBtYAnML0DRum4
MAPbI3,MA,Pb,I,1.6,TiO2-c | TiO2-mp,P3TAA-co-P3HT,Ag,Unknown,DMF; DMSO,False,100.0,Spin-coating,N2,0.1,False,0.993,14.29,0.57,8.23,MYZNvuXhq0R8btBIxVtWTxgRoCLT
MAPbI3,MA,Pb,I,1.59,TiO2-c,Spiro-MeOTAD,Ag,Unknown,Unknown,False,105,Spin-coating,N2,0.15,False,0.83,18.7,0.599,8.84,MYeJ900Rn8vm1Y3sa818zNFKR80Q
MAPbI,MA,Pb,I,1.58,C60 | BCP,PEDOT:PSS,Cu,Ethyl acetate,DMF; DMSO,False,100,Spin-coating,N2,0.16,False,0.646,19.325,0.636,7.94,MYkglbXiqfsDzTrJ2lhocIdKrGw7
MAPbI3,MA,Pb,I,1.6,TiO2-c | TiO2-mp | ZrO2-mp,none,Carbon,Unknown,GBL,False,60.0,Drop-infiltration,N2,0.7,False,0.93,23.47,0.53,11.6,MYnEOVwE6zZy3HU8K9fXRy2We1_T
MAPbI3,MA,Pb,I,1.6,TiO2-c | TiO2-mp,Spiro-MeOTAD,Au,Unknown,DMF,False,160.0,Spin-coating,Air,0.09,False,0.861,16.97,0.5660000000000001,8.27,MYqidKMGcRgsZDWptnrf2vAubbF-
MAPbBr0.6I2.4,MA,Pb,Br; I,1.72,C60; Phlm | C60,TaTm | F6-TCNNQ; TaTm,Au,Unknown,none,False,Unknown,Co-evaporation,Vacuum,0.06,False,1.104,17.3,0.8190000000000001,14.6,MYrNCzY_reRESzLcQI5c3O105PAP
FA0.83MA0.17PbBr0.03I2.97,FA; MA,Pb,Br; I,,SnO2-np,Spiro-MeOTAD,Au,Unknown,DMF; DMSO >> IPA,False,150.0,Spin-coating >> Spin-coating,Air >> Air,0.1,False,1.1,22.78,0.69,19.13,MZ2yHNlejh5ZEiTeS7TZx8wz3gxs
MAPbI3,MA,Pb,I,1.6,TiO2-c,Spiro-MeOTAD,Au,Unknown,DMSO,False,Unknown,Unknown,Unknown,0.16,False,1.07,21.35,0.78,17.91,MZUh3-JTsLFRcqzTZSuCdJ9zsAcA
MAPbI3,MA,Pb,I,1.6,PCBM-60,NiO-c,Ag,Unknown,DMF >> IPA,False,75.0 >> 100.0,Spin-coating >> Spin-coating,N2 >> N2,0.075,False,1.09,22.7,0.73,18.06,MZwtSlhDpdV6n5E5W9XzKxLWwa6M
MAPbI3,MA,Pb,I,1.6,t-BPTI | C60 | BCP,PEDOT:PSS,Al,Unknown,DMF >> IPA,False,Unknown >> 100.0,Spin-coating >> Spin-coating,Unknown,0.1,False,0.96,19.74,0.57,10.73,M_7lF3AhJsMajGwXDZW4AZT4A1Dr
Cs0.04FA0.8MA0.16PbBr0.45I2.55,Cs; FA; MA,Pb,Br; I,,TiO2-c | TiO2-mp,PTAA,Au,Chlorobenzene,DMF; DMSO,False,100.0,Spin-coating,O2,0.09,False,1.064,22.4,0.7390000000000001,17.9,M_C3Y5BB2T5-UKFUfDy9j0mmbQBF
MAPbI3,MA,Pb,I,1.6,TiO2-c,Spiro-MeOTAD,Au,Chlorobenzene,DMSO; GBL,False,100.0,Spin-coating,N2,0.0725,False,1.03,21.5,0.7,15.4,M_Darz_hOTjqJYWk-_gslhasASsC
MAPbBr0.2I2.8,MA,Pb,Br; I,1.597,TiO2-c | TiO2-mp,Spiro-MeOTAD,Au,Diethyl ether,DMF; DMSO,False,60; 100,Spin-coating,Unknown,0.125,False,1.065,22.95,0.7,17.11,M_E3jDJAEoZRI5HBbFnunlX473Ew
MAPbI3,MA,Pb,I,1.6,TiO2-c | TiO2-mp,PTAA,Au,Chlorobenzene,DMSO,False,100.0,Spin-coating,Unknown,0.16,False,1.09,21.83,0.8,19.02,M_IdkQ8PnadNXY5JBqbM5VgB0JcG
MAPbI3,MA,Pb,I,1.56,PCBM-60 | BCP,PEDOT:PSS,Ag,Unknown,DMF; HPA,False,100.0,Spin-coating,N2,0.0919,False,0.96,19.8,0.7559999999999999,14.4,M_Rc8Iy8582A9pte4533xMtFT-lT
MAPbI3,MA,Pb,I,1.6,PCBM-60,PEDOT:PSS,Ag,Unknown,DMF,False,100.0,Spin-coating,Air,0.0464,False,0.93,11.87,0.764,8.42,M_iHYY-fb3HI95g-XLbfI2MlKadk
FA0.9MA0.1PbBr0.1I2.9,FA; MA,Pb,Br; I,,PCBM-60 | C60 | BCP,PTAA,Cu,Unknown,DMF >> IPA,False,90.0 >> 70.0,Spin-coating >> Spin-coating,Unknown,0.08,False,1.05,23.5,0.763,18.8,M_jZx2ZChilvL-2hWUDojxqYlnhE
MAPbI3,MA,Pb,I,1.6,C60 | BCP,PEDOT:PSS,Ag,Toluene,DMF,False,70; 120,Spin-coating,N2,0.1,False,0.93,20.7,0.79,13.9,M_pFmG0WRxX-M-qURDRe29KXpXdp
Cs0.125FA0.875PbBr0.375I2.625,Cs; FA,Pb,Br; I,,TiO2-c | TiO2-mp,Spiro-MeOTAD,Au,Diethyl ether,DMF; DMSO,False,140.0,Spin-coating,Unknown,0.125,False,1.11,22.457,0.778,19.41,M_qee5HARo-XyMNK7u-Fyqt1Jtnr
MAPbI3,MA,Pb,I,1.6,TiO2-c | TiO2-mp,Spiro-MeOTAD,Ag,Unknown,DMF >> none,False,100.0 >> 165.0,Spin-coating >> Diffusion-gas reaction,N2 >> MAI; N2,0.16,False,0.97,17.96,0.742,12.84,M_t37rlLzSlsSBl_HyeYVsUqqPXm
MAPbI3,MA,Pb,I,1.6,f-C60 | C60,P3HT,MoO3 | Ag,Unknown,DMF >> IPA,False,Unknown >> 100.0,Spin-coating >> Spin-coating,Unknown,0.0757,False,1.02,21.07,0.752,16.23,Ma4rEOc0O8jirgtqyUb8H4p9q95D
MAPbI3,MA,Pb,I,1.6,PCBM-60 | BCP,PTAA,Ag,Diethyl ether,DMF; DMSO,False,65; 100,Spin-coating,Unknown,0.06,False,1.03,20.08,0.799,16.52,Ma5AUhDY5KWAmDdyHUK78jFNc30g
Cs0.05FA0.79MA0.16PbBr0.51I2.49,Cs; FA; MA,Pb,Br; I,,TiO2-c | TiO2-mp,Spiro-MeOTAD,Au,Chlorobenzene,DMF; DMSO,False,100.0,Spin-coating,N2,0.09,False,1.07,22.6,0.64,15.5,MaH42i80l0BmoVyfRjxXUgp8-cgO
MAPbI3,MA,Pb,I,1.6,SnO2-np,Spiro-MeOTAD,Au,Diethyl ether,DMF; DMSO,False,100.0,Spin-coating,Air,0.04,False,0.93,19.8,0.6,11.2,MaQRAGi9hvVvniarN0NgeQeTOo09
MAPb1.0I3,MA,Pb,I,1.6,C60 | BCP,MoS2,Al,Chlorobenzene,DMF,False,90,Spin-coating,N2,0.0757,False,0.87,20.51,0.7440000000000001,13.33,MaYJNvw6jaCNsayg4tMreMgwEtEE
MAPbI3,MA,Pb,I,1.55,ZnO-c | ZnO-nanowells,Spiro-MeOTAD,Au,Unknown,DMF >> IPA,False,Unknown >> 70.0,Spin-coating >> CBD,Air >> Air,0.1,False,,,,16.72,MaaJWLncIWs4VMHsbSCgiqs_2f9t
MAPbI3,MA,Pb,I,1.6,TiO2-c | TiO2-mp,Spiro-MeOTAD,Au,Diethyl ether,DMF; DMSO,False,Unknown,Spin-coating,Unknown,0.16,False,0.95,14.8,0.58,7.8,Mac03Br51rSFdEF4jNk6tdOjIIVk
GU0.025MA0.975PbI3,GU; MA,Pb,I,,TiO2-c | TiO2-mp,Spiro-MeOTAD,Au,Chlorobenzene,DMSO,False,100.0,Spin-coating,Unknown,0.16,False,1.058,21.99,0.75,17.0,Mae7tXbnEPGHvXp-HlJpTjjIRtgw
Cs0.05FA0.05MA0.9PbBr0.05I2.95,Cs; FA; MA,Pb,Br; I,,SnO2-np,Spiro-MeOTAD,Au,Chlorobenzene,DMF; DMSO,False,100.0,Spin-coating,Unknown,0.12,False,1.06,22.77,0.75,19.43,MaobdK6J6QPJDaTSuc5drMi7FugG
MAPbI3,MA,Pb,I,1.6,1-ethyl-3-methylimidazolium iodide | C60,Spiro-MeOTAD,Au,Chlorobenzene,DMF; DMSO,False,Unknown,Spin-coating,Unknown,0.09,False,,,,,MazImfOJYnyz9exyXT__AeY55PYJ
MAPbI3,MA,Pb,I,1.6,PCBM-60 | C60 | BCP,PEDOT:PSS,Al,Unknown,DMF,False,100.0,Spin-coating,N2,0.06,False,0.8,16.3,0.608,7.93,MbHDlba6GhgVqTzA46isWL4SxIXV
MASnI3 | MAPbI3,MA | MA,Sn | Pb,I | I,,GaN,Graphene aerogel | Spiro-MeOTAD,Au,Unknown,Unknown,False,80.0 >> 60.0,Spin-coating >> Spin-coating,Unknown,0.07,False,0.909,22.589,0.6970000000000001,14.3,MbMAHteEzcnfr7EnyeBCuX9B0HmA
MAPbI3,MA,Pb,I,1.6,PCBM-60 | LiF,PEDOT:PSS,Al,Toluene,DMF; GBL,False,70.0,Spin-coating,N2,0.06,False,0.9,19.3,0.67,11.5,MbNPqJftr4prBXYYzmUUgjR-PU_t
FA0.3MA0.7PbI3,FA; MA,Pb,I,,SnO2-c | C60-SAM,CZ-STA; CZ-TA,Au,Diethyl ether,Unknown,False,100.0,Spin-coating,N2,0.08,False,1.08,22.2,0.7809999999999999,18.71,MbOglhTZnPhdLCBCY4Pd2MZbpo2H
MAPbI3,MA,Pb,I,1.6,SnO2-c,Spiro-MeOTAD,Au,Diethyl ether,DMF; DMSO,False,100.0,Spin-coating,Unknown,0.1,False,1.092,23.1,0.748,18.88,MbPrpoohacKiGplv8QWgSJv1GEPY
MAPbI3,MA,Pb,I,1.6,TiO2-c | TiO2-mp,Spiro-MeOTAD,Ag,Chlorobenzene; Toluene,DMSO; GBL,False,100.0,Spin-coating,N2,0.1,False,1.04,23.24,0.73,17.79,MbQfGvNP4qWR-JeqCbXuriHGZJXC
MAPbI3,MA,Pb,I,1.6,PCBM-60 | BCP,NiO-c | PTAA,Ag,Chlorobenzene,DMF; DMSO,False,100.0,Spin-coating,N2,0.1,False,1.06,21.573,0.768,17.56,Mbua_JfZrwYoRny_5_s04QRNcVgS
MAPb0.75Sn0.25Br1.8I1.2,MA,Pb; Sn,Br; I,1.73,PCBM-60 | bis-C60,PEDOT:PSS,Ag,Toluene,DMSO; GBL,False,100.0,Spin-coating,Air,0.1,False,1.04,15.52,0.78,12.5,MbvaRnBMEa8NmRoCFt1npz-Mozj8
FA0.83MA0.17PbBr0.51I2.49,FA; MA,Pb,Br; I,,SnO2-c,Spiro-MeOTAD,Au,Chlorobenzene,DMF; DMSO,False,100.0,Spin-coating,N2,0.16,False,1.14,22.7,0.71,19.5,McOoxAAu2hmtQyFjyj_KlaH6pZbQ
MAPbI3,MA,Pb,I,1.59,TiO2-c,Spiro-MeOTAD,Au,Unknown,DMF; DMSO >> IPA,False,Unknown >> 100,Spin-coating >> Spin-coating,N2 >> N2,0.04,False,1.1,23.2,0.8,20.1,McYuQdhjNz1HRIkJKVaOhCiNVnyP
FAPbBr0.45I2.55,FA,Pb,Br; I,,TiO2-c,Spiro-MeOTAD,Au,Unknown,DMF; DMSO >> none,False,100.0 >> 150.0,Ultrasonic spray >> Gas reaction,Air >> FAI; FABr; MACl; Vacuum,1.0,True,1.055,21.2,0.6970000000000001,15.6,McgeIwJoUVRMkEVxGRIrfb7pFwWP
MAPbI3,MA,Pb,I,1.6,PCBM-60 | BCP,PEDOT:PSS,Ag,Unknown,DMF,False,90.0,Spin-coating,N2,0.08,False,0.99,22.01,0.73,15.9,MctoHfmyhCaNr3lXFdwwlehK9gMw
FAPbI3,FA,Pb,I,1.48,TiO2-c | TiO2-mp,Spiro-MeOTAD,Au,Unknown,none >> none,False,Unknown,Evaporation >> Gas reaction,Vacuum >> FAI; N2,1.76,True,0.98,16.9,0.57,9.5,McwnrALQOCVMgG7RXoqHH3ZJ-0dF
Cs0.17FA0.83PbBr0.51I2.49,Cs; FA,Pb,Br; I,,SnO2-c,Spiro-MeOTAD,Ag,Anisole,DMF; DMSO,False,100.0,Spin-coating,Unknown,0.0925,False,1.13,21.7,0.75,17.8,Md9UogwsLck5w2tjATUwiufWIhqR
Cs0.06FA0.78MA0.16PbBr0.51I2.49,Cs; FA; MA,Pb,Br; I,,SnO2-c | SnO2-mp,Spiro-MeOTAD,Au,Chlorobenzene,DMF; DMSO,False,100.0,Spin-coating,N2,0.16,False,,,,14.5,MdAioN8-2DptI_JgnCmiTvnFKTGT
FAPbI3,FA,Pb,I,1.48,TiO2-c,BTT(DPP)3-C8,Au,Unknown,DMF; DMSO >> IPA,False,60.0 >> 100.0,Spin-coating >> Spin-coating,N2 >> N2,0.1,False,0.89,17.56,0.562,8.78,Me-3GR_JftxRjGFntBRaRVw7TQll
Cs0.05FA0.79MA0.16PbBr0.51I2.49,Cs; FA; MA,Pb,Br; I,1.61,SnO2-c,Spiro-MeOTAD,Au,N2,DMF; DMSO,False,105.0,Spin-coating,Unknown,0.04,False,1.1,23.1,0.67,17.1,MeO4e3qGf_I9hOsi2zUbutrWaQsG
(PEA)xCs0.15FA0.64MA0.2PbBr0.6I2.4,(PEA); Cs; FA; MA,Pb,Br; I,1.68,C60 | BCP,PTAA,Ag,Diethyl ether,DMF; NMP,False,100,Spin-coating,N2,,False,1.15,21.12,0.8059999999999999,19.6,MeOsBh_Tje6tJjI1v0XlkzFRr4ug
MAPbI3,MA,Pb,I,1.6,PCBM-60,PEDOT:PSS,Ca | Al,N2,DMF,False,100.0,Spin-coating,Air,0.1,False,0.93,22.17,0.74,15.3,MeUZQoIB-qom4OCKTcomlcoLzDc2
FA0.84MA0.16PbBr0.5I1.5,FA; MA,Pb,Br; I,1.83,TiO2-c | TiO2-mp,P2,Au,Chlorobenzene,DMF; DMSO,False,100.0,Spin-coating,N2,0.09,False,1.01,18.67,0.69,10.52,MeUiKSOSJOxBMYVIDvLv7RZEAnjR
MAPbI3,MA,Pb,I,1.6,TiO2-c,Spiro-MeOTAD,Au,Chlorobenzene,DMF,False,100,Spin-coating,N2,0.09,False,1.07,23.7,0.76,19.2,Meu5gizwNpAKSt0B5JtRKa9eZFyL
MAPbBr0.33I2.67,MA,Pb,Br; I,1.62,TiO2-c,Spiro-MeOTAD,Ag,Unknown,DMF,False,100.0,Spin-coating,N2,0.09,False,1.02,18.53,0.619,11.7,MfSEAO_Owt0pQWkmipElzCZQX1bF
MAPbI3,MA,Pb,I,1.6,TiO2-c | TiO2-mp,Spiro-MeOTAD,Ag,Unknown,DMF,False,Unknown,Spin-coating,N2,0.07,False,1.001,22.39,0.682,15.29,MfXgOv-h1iev8hs0CBUgGfkwv-uX
MAPbI3,MA,Pb,I,1.6,TiO2-c | SnO2-mp,P3,Au,Diethyl ether,DMF; NMP,False,150.0,Spin-coating,Air,0.1,False,1.11,22.9,0.8009999999999999,20.3,MfbbMgcuWSjHU_z3A6SoBxMUcwW4
MAPbI3,MA,Pb,I,1.6,TiO2-c | TiO2-mp,Spiro-MeOTAD,Au,Diethyl ether,DMF; DMSO,False,100,Spin-coating,Unknown,0.1,False,1.1,21.44,0.713,16.81,MfpC1KIvvpd1Jb7rcvOlnGfMhSps
MAPbI3,MA,Pb,I,1.6,TiO2-c,SAF-5,MoO3 | Ag,Chlorobenzene,DMSO; GBL,False,100.0,Spin-coating,N2,0.1,False,1.04,19.93,0.35,7.36,MfzLpHY_XF3s-qsz6nAim3UKUOdT
MAPbI3,MA,Pb,I,1.61,PCBM-60 | ZnMgO,NiMgO,Al,Vacuum,DMSO; GBL,False,100.0,Spin-coating,N2,0.1,False,1.069,20.5,0.72,15.8,Mg05wrcEF4T26k0D3rLVyonMdGHw
MAPbI3,MA,Pb,I,1.6,PCBM-60 | BCP,NiO-c,Ag,Toluene,DMF; DMSO,False,100.0,Spin-coating,Unknown,0.01,False,1.04,19.38,0.7390000000000001,15.56,MgMR4tcQtA6zJR4uVeIHvysJXVhV
MAPbI3,MA,Pb,I,1.55,TiO2-c | PCBM-60,Spiro-MeOTAD,Au,Unknown,DMF; DMSO >> IPA,False,Unknown >> 100.0,Spin-coating >> CBD,N2 >> N2,0.06,False,0.9,13.5,0.584,7.1,MgMZF6feyiYLuTPBFknPKqSCPPkA
(4FPEA)2MA4Pb5I16,(4FPEA); MA,Pb,I,,PCBM-60 | PEI,PTAA,Ag,Unknown,DMF,False,100,Spin-coating,Air,0.05,False,1.14,18.65,0.8079999999999999,17.25,MgOjiKu2jJMVzwKlPM_i98rg4m-s
FA0.11MA0.89PbI3,FA; MA,Pb,I,,TiO2-c | TiO2-mp,Spiro-MeOTAD,Ag,Ethyl acetate,DMF; DMSO,False,100.0,Spin-coating,Air,0.1,False,1.03,23.7,0.665,15.38,MgQhLBB7zlB1_Ur8zWdET4D3AhPb
MAPbI3,MA,Pb,I,1.6,Au-np; TiO2-np | C-PCBSD,Spiro-MeOTAD,Au,Unknown,DMF; DMSO >> IPA,False,Unknown >> 140.0,Spin-coating >> Spin-coating,N2 >> N2,0.04,False,1.01,21.9,0.664,14.7,MgZERZTUxfNKlXkBj721qGmwFE4t
Cs0.05FA0.79MA0.17PbBr0.51I2.49,Cs; FA; MA,Pb,Br; I,,PCBM-60 | BCP,PTAA | Car-ETTA,Ag,Chlorobenzene,DMF; DMSO,False,100,Spin-coating,N2,0.13,False,1.09,22.8,0.75,18.65,MgxtMtyPhswPfJzD8jbHfwRsChZf
FAPbI3,FA,Pb,I,1.5,TiO2-c,Spiro-MeOTAD,Ag,Unknown,DMF,False,150.0,Spin-coating,N2,0.12,False,1.045,19.54,0.624,12.74,Mh1-FtOzQ6MW5mESoZakLihF6-fZ
Cs0.05FA0.81MA0.14PbBr0.45I2.55,Cs; FA; MA,Pb,Br; I,,PCBM-60 | BCP,PEDOT:PSS,Ag,Unknown,DMF,False,100.0,Spin-coating,N2,0.1,False,0.97,20.65,0.62,12.53,Mh9DTEWZyQTKk_fyPEaFuLP3F07v
MAPbI3,MA,Pb,I,1.6,TiO2-c,Spiro-MeOTAD,Au,Chlorobenzene,DMSO; GBL,False,100.0,Spin-coating,N2,0.1,False,1.04,22.07,0.7240000000000001,16.64,MhDR-6vgt1eF90f5UNXswPmlj6gU
FA0.85MA0.15PbBr0.45I2.55,FA; MA,Pb,Br; I,,TiO2-c | PCBA,DTB,Au,Chlorobenzene,DMF; DMSO,False,150; 100,Spin-coating,N2,0.04,False,0.97,22.37,0.7440000000000001,16.07,MhYEw8nG4lmGn0z9JLNrNEkJv2iC
FAPbBr3I,FA,Pb,Br; I,1.47,TiO2-c | TiO2-nanosphere | ZrO2-mp,none,Carbon,Unknown,DMF,False,70.0,Drop-infiltration,Unknown,0.14,False,0.79,16.4,0.612,7.62,MheQv5_2ro9nURL4G6XxV3HVpxam
MAPbI3,MA,Pb,I,1.5,TiO2-c,PPDT2FBT,Au,Unknown,DMF,False,100.0,Spin-coating,Unknown,0.16,False,1.06,20.8,0.7709999999999999,17.0,MhejTNQzlM2I6PoM3Rjpur5GDaS3
MAPbI3,MA,Pb,I,,PCBM-60 | Bphen,CrO3,Ag,Unknown,DMF,False,Unknown,Spin-coating,Unknown,0.0725,False,0.88,19.06,0.6,9.98,Mhf0BwO_YGA6Q5qxNel4N_ccFQ4m
MAPbI3,MA,Pb,I,1.5,PCBM-60 | C60 | BCP,Si-OMeTPA,Ag,Unknown,DMF; DMSO >> IPA,False,Unknown >> 100.0,Spin-coating >> Spin-coating,Unknown,0.1,False,1.07,22.98,0.76,18.68,MhmCiOaCiLVRY2Ykh1_eWIx96Lya
MAPbI3,MA,Pb,I,1.6,TiO2-c | TiO2-mp,Spiro-MeOTAD,Ag,Unknown,DMF >> none,False,Unknown >> 150.0,Spin-coating >> Gas reaction,Air >> Air; MAI,0.09,False,0.979,21.73,0.614,13.06,MhogRXGre72Uo2axckTK6jCyK68X
Cs0.05FA0.81MA0.14PbBr0.51I2.49,Cs; FA; MA,Pb,Br; I,,SnO2-np,Spiro-MeOTAD,Au,Chlorobenzene,DMF; DMSO,False,100,Spin-coating,N2,0.09,False,1.09,23.7,0.78,18.1,MhuFptdEvYBz8WuGosGQbd2AKBmg
FA0.83MA0.17PbI3,FA; MA,Pb,I,,TiO2-c | TiO2-mp,Spiro-MeOTAD,Au,Unknown,DMF; DMSO >> IPA,False,70.0 >> 100.0,Spin-coating >> Spin-coating,Unknown,0.03,False,1.06,22.69,0.72,17.31,MhyvT1vXzsaac6JlJ-wxopD08lAu
Cs0.15FA0.85PbI3,Cs; FA,Pb,I,,PCBM-60 | BCP,PTPD,Ag,Unknown,DMF; DMSO >> IPA,False,Unknown >> 140.0,Spin-coating >> Spin-coating,Air >> N2,0.07,False,0.96,22.06,0.6940000000000001,14.38,MhzNWG-9a4GQoJYgpMQXlARSYNda
MAPbI3,MA,Pb,I,1.6,PCBM-60,NiO-c,Au,Unknown,DMF; DMSO >> IPA,False,Unknown >> 100.0,Spin-coating >> CBD,N2 >> N2,0.15,False,0.975,18.24,0.47,8.33,Mi1IhrBAkE28uRyLqXTdApV5JQD_
FA0.02MA0.98PbI3,FA; MA,Pb,I,1.51,TiO2-c,Spiro-MeOTAD,Ag,Unknown,DMF >> IPA,False,Unknown >> 150.0,Spin-coating >> Spin-coating,Unknown,1.0,False,0.99,18.18,0.728,13.13,MiKSPJS2LX8ZuAvooHo47kseJQrn
MAPbI3,MA,Pb,I,1.6,TiO2-c,Spiro-MeOTAD,Ag,Dichloromethane,DMF; GBL,False,100.0,Spin-coating,Unknown,0.09,False,1.03,16.4,0.65,10.9,MiMlR1HC4_K1DTvRSXff-2TmSvFv
CsPbBr3,Cs,Pb,Br,2.32,TiO2-c,CuPc,Carbon,Unknown,DMF >> Methanol >> Methanol,False,90.0 >> 250.0 >> 250.0,Spin-coating >> CBD >> Spin-coating,Air >> Air >> Air,0.071,False,1.3019999999999998,7.77,0.8029999999999999,8.12,MibW1Y5SLl7rT1waXvlbtodu9ARr
MAPbI3,MA,Pb,I,1.6,TiO2-c | TiO2-mp,Spiro-MeOTAD,Au,Unknown,DMF >> IPA,False,Unknown >> 100.0,Spin-coating >> CBD,N2 >> N2,0.1,False,0.92,17.03,0.62,9.69,MibYS9CjTrj0Eb5sQRri_OlzgH8q
MAPbI3,MA,Pb,I,1.6,PCBM-60 | Rhodamine 101 | LiF,PEDOT:PSS,Ag,Chlorobenzene,DMSO; GBL,False,100.0,Spin-coating,N2,0.11,False,1.02,20.1,0.742,15.1,MicOCkeJLcA0ZgXUdx2fOY2GKmfD
Cs0.05FA0.79MA0.16PbBr0.51I2.49,Cs; FA; MA,Pb,Br; I,,TiO2-c | TiO2-mp,Spiro-MeOTAD,Au,Diethyl ether,DMF; DMSO,False,100.0,Spin-coating,N2,0.09,False,1.0,16.8,0.74,12.4,Mj2KI000PVbYEMCc4Wdd64C42YRZ
MAPbI3,MA,Pb,I,1.6,TiO2-c | TiO2-mp,B186,Au,Unknown,DMSO,False,105.0,Spin-coating,N2,0.1,False,0.96,20.14,0.71,13.85,MjY3gX6ilKzyyj9B1XpMLrkJqrHm
CsPbBr3,Cs,Pb,Br,,TiO2-c | TiO2-mp,CuInS2@ZnS-QDs,Carbon,Unknown,DMF >> Methanol,False,90 >> 250,Spin-coating >> Spin-coating,Air >> Air,0.09,False,1.426,7.03,0.736,7.38,Mjs6HMibkA9EZbhnN07zUK0o9teC
MAPbI3,MA,Pb,I,1.6,TiO2-c | TiO2-mp,none,B-MWCNTs,Unknown,DMF >> DMF >> Cyclohexene; IPA,False,100.0 >> 100.0 >> 100.0,Spin-coating >> Spin-coating >> CBD,Air >> Air >> Air,0.08,False,0.9,20.84,0.76,14.25,Mk0MTq4BtbzviWZrEPL0-np7lak8
MAPbBr0.21I2.79,MA,Pb,Br; I,,PCBM-60,PEDOT:PSS,Ag,Chlorobenzene,DMF; DMSO,False,100,Spin-coating,Unknown,0.04,False,1.06,18.44,0.73,14.86,Mk15kU8F33z6o8AcrKh2uja3tRTO
MAPbI3,MA,Pb,I,1.6,TiO2-c | TiO2-mp,Spiro-MeOTAD,Au,Unknown,DMF,False,Unknown,Spin-coating,N2,0.1,False,1.1,19.0,0.7,14.0,MkQcf6uCb8MLYs5sx9eh46UYLnxp
FA0.1MA0.9PbI3,FA; MA,Pb,I,1.55,TiO2-c | TiO2-mp,Spiro-MeOTAD,Au,Hot air,DMF,False,150,Spin-coating,Air,0.09,False,0.833,20.7,0.519,8.96,MkRF2IA3v5U2K4E8DFuuxxphWzSL
FA0.83MA0.17PbBr0.51I2.49,FA; MA,Pb,Br; I,1.65,TiO2-c | TiO2-mp,Spiro-MeOTAD,Au,Chlorobenzene,DMF; DMSO,False,100.0,Spin-coating,N2,0.16,False,1.071,22.1,0.71,16.8,Mkf0XcOwwYBI_SEszMi0SRIn28st
(NH4)3.4FA0.15MA1.7Pb4.4Br0.45I13.6,(NH4); FA; MA,Pb,Br; I,,TiO2-c | TiO2-mp,Spiro-MeOTAD,Au,Chlorobenzene,DMF; DMSO,False,100.0,Spin-coating,N2,0.1,False,0.99,18.27,0.6629999999999999,12.02,MkzVOoSbAD5KJY48GiwvIu_9YbY2
MAPbI3,MA,Pb,I,1.6,TiO2-c | TiO2-mp,Spiro-MeOTAD,Au,Toluene,DMSO; GBL,False,50.0; 100.0,Spin-coating,Unknown,0.1,False,1.052,21.38,0.732,16.46,Ml33gYim94gKg6SuhUptYDQjjGef
MAPbI3,MA,Pb,I,1.55,TiO2-c | TiO2-mp,Spiro-MeOTAD,Au,Toluene,DMF; DMSO,False,100,Spin-coating,Unknown,1.0,False,1.08,20.86,0.631,14.22,Ml3HQTAwTsvIMX8NSNH_DQa8KAnU
MAPbI3,MA,Pb,I,1.6,TiO2-c | TiO2-mp,Spiro-MeOTAD,Au,Unknown,GBL,False,110.0,Spin-coating,Dry air,0.25,False,0.89,21.0,0.62,11.5,Ml65f3rZ0nye199WM3C3x7m4OCWA
MAPbI3,MA,Pb,I,1.59,PCBM-70,PEDOT:PSS,Al,Unknown,DMF >> none,False,70.0 >> 150.0,Spin-coating >> Gas reaction,Air >> MAI; Vacuum,0.06,False,0.928,24.07,0.733,16.37,MlBA3IwohCwO8aaSHTZXe-CjdZYf
MAPbI3,MA,Pb,I,1.6,PCBM-60,PEDOT:PSS | PolyTPD,Au,Unknown,none,False,Unknown,Co-evaporation,Vacuum,0.12,False,1.04,14.3,0.47,7.0,MlEISgOJ6s-Od8yq2jBPe4x9NGQN
MAPbI3,MA,Pb,I,1.6,C60 | bis-C60,PEDOT:PSS,Ag,Unknown,DMF >> none,False,100 >> 100,Spin-coating >> Recrystallization,N2 >> MAI,0.0314,False,0.85,17.59,0.81,12.0,MldqW6ZHn9Yk47LfBVQXVwo0bC9-
Cs0.05FA0.79MA0.16PbBr0.51I2.49,Cs; FA; MA,Pb,Br; I,,TiO2-mp,Spiro-MeOTAD,Au,Chlorobenzene,DMF; DMSO,False,100.0,Spin-coating,N2,0.09,False,1.04,19.21,0.52,13.42,Mm-bVugZLddqoUsWSAIqx6bssAa-
MAPbBr0.45I2.55,MA,Pb,Br; I,,TiO2-c,Spiro-MeOTAD,Au,Unknown,DMSO >> IPA,False,Unknown,Spin-coating >> Dropcasting,Unknown,0.09,False,0.98,19.83,0.648,12.53,Mm2jaIQJRQrYEbYC2YoVaU4LB_zA
MAPbI3,MA,Pb,I,1.6,PCBM-60 | C60,PEDOT:PSS,Al,Unknown,DMSO; NMP,False,110.0,Spray-pyrolys,Air,0.1,False,0.94,20.8,0.716,14.0,Mm3DqRtGs0XoVARlhxZh79ki3ONP
FA0.85MA0.15PbBr0.45I2.55,FA; MA,Pb,Br; I,,TiO2-c | TiO2-mp,Spiro-MeOTAD,Au,Chlorobenzene,DMF; DMSO,False,220; 105,Spin-coating,Unknown,0.09,False,,,,,Mm79mTpUqsPNC-Tx2uCpU8CIJjB9
MAPbI3,MA,Pb,I,1.5,CdS,Spiro-MeOTAD,Au,Unknown,Unknown,False,90.0,Spin-coating,Unknown,0.09,False,1.1,20.71,0.58,13.17,MmD9_PyUUgtNELRg6anxlFjI-YhD
MAPbI3,MA,Pb,I,1.6,TiO2-c | TiO2-mp,TTh101,Au,Unknown,DMF >> IPA,False,70.0 >> 70.0,Spin-coating >> Spin-coating,N2 >> N2,0.1,False,0.99,17.13,0.67,10.02,MmYUjiFmnzyDmzPYrfuqR5n5Zu4B
MAPbI3,MA,Pb,I,1.6,TiO2-c | TiO2-mp,Spiro-MeOTAD,Ag,Diethyl ether,DMF; DMSO,False,Unknown,Spin-coating,Unknown,0.1,False,1.05,18.2,0.74,14.2,MmZZVGCwPvFsY8vUZYCbv7iQK1ma
FA0.83MA0.17PbI3,FA; MA,Pb,I,,In2O3-c,Spiro-MeOTAD,Au,Unknown,DMF; DMSO >> IPA,False,Unknown >> 150.0,Spin-coating >> Spin-coating,Air >> Air,0.0883,False,1.1,24.1,0.725,19.21,MmqeQ4pquVAl523pkc-vhkFnQT4p
MAPbI3,MA,Pb,I,1.6,PEIE | PCBM-60 | Bphen,PTAA | PMMA,Al,2-Butanol,DMF; DMSO,True,100.0,Spin-coating,N2,0.1,False,1.156,24.12,0.7440000000000001,20.82,MmuUN_0KzQjAEUHRz3PQkH767uAA
MAPbI3,MA,Pb,I,1.6,C60,P3HT,MoO3 | Ag,Unknown,DMF >> IPA,False,Unknown >> 100.0,Spin-coating >> Spin-coating,Unknown,0.0757,False,0.97,19.86,0.6920000000000001,13.44,Mmyw6GTYJjEcWciyqJk1s87Zx96D
MAPbI3,MA,Pb,I,1.6,TiO2-c | TiO2-mp,Spiro-MeOTAD,Ag,Chlorobenzene,DMSO; GBL,False,110.0,Spin-coating,Unknown,0.09,False,1.03,21.2,0.733,16.0,MnQXwXUG-gRUB1wdco7PfUVypwJJ
MAPbI3,MA,Pb,I,1.6,TiO2-c | TiO2-mp,Spiro-MeOTAD,Au,Unknown,DMF >> IPA,False,90.0 >> 115.0,Spin-coating >> CBD,N2 >> N2,0.1,False,0.991,19.1,0.75,14.2,MnWYjbGStFUOtW1hEUGwsdTmlBnp
MAPbI3,MA,Pb,I,1.6,ZnO-nw,Spiro-MeOTAD,Au,Unknown,DMF; DMSO >> IPA,False,Unknown >> 100.0,Spin-coating >> CBD,Unknown,0.06,False,0.98,19.3,0.68,12.8,MneyMScezUgfUsSeepFo7aUU0YrE
MAPbI3,MA,Pb,I,1.6,TiO2-c | TiO2-mp,Spiro-MeOTAD,Au,Chlorobenzene,DMF,False,100.0,Spin-coating,Unknown,0.16,False,,,,14.32,MnhQsXKiD-d40HVjeToVMWwmkIy6
MAPbI3,MA,Pb,I,1.6,TiO2-c,Spiro-MeOTAD,Au,Chlorobenzene,Unknown,False,100.0,Spin-coating,N2,0.1,False,0.974,23.01,0.56,12.72,MnimbRAQ_MbgyO3xmq6H3VCGSUK6
MAPbI3,MA,Pb,I,1.6,TiO2-c | TiO2-mp,Spiro-MeOTAD,Ag,Chloroform; Hexane,DMF; DMSO,False,100,Spin-coating,Air,0.07,False,1.071,22.39,0.606,14.53,MnpwmQKEcplefJEhFVt33eGg9kA-
MAPbI3,MA,Pb,I,1.6,WOx,Spiro-MeOTAD,Ag,Chlorobenzene,DMF; DMSO,False,Unknown,Spin-coating,Unknown,0.1,False,0.73,16.91,0.945,12.31,MnswG-3fDEJNeqJR1ddPUgYLKfRd
MAPbI3,MA,Pb,I,1.6,PCBM-60 | TiO2-c,NiMgLiO-c,Ag,Toluene,DMSO,False,100.0,Spin-coating,N2,0.09,False,,,,,Mntlqva3fVdbvioPaQFwZWG2D4u6
MAPbI3,MA,Pb,I,1.6,TiO2-c,Spiro-MeOTAD,Au,Unknown,DMF,False,70.0,Spin-coating,N2,0.049,False,0.98,14.4,0.4,8.1,Mnw-TRVTdznv3LkPlBQtOWacTjvf
MAPbI3,MA,Pb,I,1.6,TiO2-c | TiO2-mp,Spiro-MeOTAD,Au,Toluene,DMSO,False,100.0,Spin-coating,N2,0.102,False,1.011,19.37,0.642,12.58,Mo0F7PkrfLhCTWpa90P2UiDD7Qjd
MAPbI3,MA,Pb,I,1.6,TiO2-c | TiO2-mp,Spiro-MeOTAD,MoO3 | Ag,Unknown,DMF >> IPA,False,100.0 >> 135.0,Spin-coating >> Spin-coating,N2 >> N2,0.02,False,1.1,21.48,0.77,18.21,Mo2Zm4c1hsU3yoUOEwX3yyfufWlQ
MAPbI3,MA,Pb,I,1.6,PCBM-60 | Rhodamine 101 | LiF,PEDOT:PSS,Ag,Chlorobenzene,DMF; DMSO,False,60; 85,Spin-coating,Unknown,0.09,False,1.003,20.62,0.8,16.57,Mo9eTv0CdLtPZecJ1WcTRqED0JKx
MAPbI3,MA,Pb,I,1.579,TiO2-c,Spiro-MeOTAD,Au,Chlorobenzene,DMF; DMSO,False,110.0,Spin-coating,Ambient,0.12,False,0.8,15.5,0.596,7.39,MoBITbOzuimpCbXs1uxZv6rqmKSb
FA0.83MA0.17PbBr0.51I2.49,FA; MA,Pb,Br; I,1.62,TiO2-c | TiO2-mp,A102,Au,Chlorobenzene,DMF; DMSO,False,100.0,Spin-coating,Unknown,0.1,False,1.07,21.39,0.78,17.56,MoC6H5o-ikvThcPF99JO_phAjiPS
MAPbI3,MA,Pb,I,1.6,C60 | BCP,PEDOT:PSS,Ag,Toluene,DMF; DMSO,False,100.0,Spin-coating,Ar,0.1,False,0.91,22.1,0.76,15.28,MoOuGrWETp8ZEFxOqezxL_5kSqrh
Cs0.05FA0.8075MA0.1425PbBr0.45I2.55,Cs; FA; MA,Pb,Br; I,1.6,TiO2-c | TiO2-mp,Spiro-MeOTAD,Au,Chlorobenzene,DMF; DMSO,False,100.0,Spin-coating,Unknown,0.16,False,1.0,21.55,0.747,16.07,Mo_rvM4-S6Ll09QKSZY_PGdvxiKk
FA0.75MA0.25PbBr0.5I2.5,FA; MA,Pb,Br; I,,TiO2-c,Spiro-MeOTAD,Au,Chlorobenzene,DMF; DMSO,False,100.0,Spin-coating,Ar,0.09,False,1.09,20.3,0.71,15.7,MoaiK0emJp2hEE9bbUUiM1EouD7M
MAPbI3,MA,Pb,I,1.6,TiO2-c,Spiro-MeOTAD,Ag,Chlorobenzene,DMF,False,100,Spin-coating,N2,0.12,False,1.053,17.15,0.705,12.73,MobjYC4UJ0F1EZNeqi7OniIYqB_5
CsPbBrI2,Cs,Pb,Br; I,,TiO2-c,Spiro-MeOTAD,Au,Unknown,DMF,False,280.0,Spin-coating,Air,0.15,False,1.18,11.6,0.73,10.0,MocVfj6q3EeYbT9NCiqbJKxS3Vne
MAPbI3,MA,Pb,I,1.6,PNDI-2T | PEIE,PEDOT:PSS,Au,Unknown,DMF,False,100.0,Spin-coating,N2,0.4,False,0.86,21.23,0.76,18.5,MosGop3d75UUonO4cgRkbc7UilGQ
MAPbI3,MA,Pb,I,1.6,PEIE | PCBM-60 | Bphen,PTAA | PMMA,Al,2-Butanol,DMF; DMSO,True,100.0,Spin-coating,N2,0.1,False,1.129,18.06,0.619,12.62,Mp00gfig6Jo-GdYzGaQPHO4woZFB
MAPbI3,MA,Pb,I,1.6,TiO2-c | TiO2-mp,P3HT,Au,Unknown,DMF >> IPA,False,70.0 >> 115.0,Spin-coating >> CBD,Air >> Air,2.5,True,0.993,18.652,0.6559999999999999,11.2,MpMRSUpJW3zhNfxhgrdbxsHVvqfX
MAPbI3,MA,Pb,I,1.6,TiO2-c | ZrO2-mp,none,Carbon,Unknown,GBL >> IPA,False,70.0 >> 70.0,Drop-infiltration >> CBD,Unknown,0.1,False,0.9,20.45,0.72,13.14,MpMSinZqXKBwur6uoJDf0EfYEyyW
MAPbI3,MA,Pb,I,1.6,PCBM-60 | BCP,NiO-c,Ag,Toluene,DMSO; NMP,False,100.0,Spin-coating,N2,0.0464,False,1.03,14.9,0.71,11.2,MpZGDlLi-sfprlLPP677lN74ullO
MAPbI3,MA,Pb,I,1.6,TiO2-c | TiO2-mp,Spiro-MeOTAD,Au,Toluene,DMSO; GBL,False,50.0; 100.0,Spin-coating,Unknown,0.1,False,1.023,18.96,0.6890000000000001,13.37,MpqGHx80iVTFxVmt8E71bAfy-ynU
FA0.81MA0.15PbBr0.45I2.55,FA; MA,Pb,Br; I,,PCBM-60 | C60 | BCP,PTAA,Cu,Unknown,DMF; DMSO >> IPA,False,105.0 >> 105,Spin-coating >> Spin-coating,N2 >> N2,0.07,False,1.1,22.65,0.79,19.68,MpslzBshzAV44Kz-mjmB8XG_zWmZ
FA0.8MA0.2PbBr0.6I2.4,FA; MA,Pb,Br; I,,SnO2-np,Spiro-MeOTAD,Au,Unknown,DMF; DMSO >> IPA,False,70 >> 140,Spin-coating >> Spin-coating,Unknown,,False,1.15,24.42,0.769,21.03,MqBU6oNvlgVk09oO-QDvndQBJjsl
MAPbI3,MA,Pb,I,1.6,TiO2-c,Spiro-MeOTAD,Ag,Unknown,Dimethylacetamide,False,105,Spin-coating,Air,0.0405,False,1.04,17.4,0.6409999999999999,11.6,MqCTl77HlZgpfrBW0-Xv7tTSRHMZ
MAPbI3,MA,Pb,I,1.59,PCBM-70,PEDOT:PSS,Al,Unknown,DMF >> none,False,70.0 >> 150.0,Spin-coating >> Gas reaction,Air >> MAI; Vacuum,0.06,False,0.952,23.37,0.79,17.56,MqEwHkOi7-TrMyfAS1eJMGekY3NJ
MAPbI3,MA,Pb,I,1.51,TiO2-c | TiO2-mp,Spiro-MeOTAD | Cu2O,Ag,Toluene,DMSO; GBL,False,100.0,Spin-coating,N2,0.09,False,1.03,22.46,0.741,17.11,MqISrS3QaIuXZNy9s3gVbtOeVPXE
MAPbI3,MA,Pb,I,1.62,PCBM-60 | BCP,NiO-c,Ag,Chlorobenzene,DMSO; GBL,False,100.0,Spin-coating,Air,0.25,False,1.01,21.69,0.78,17.32,MqMDsinsEyTRP4TnWG6AvZsR8d9b
Cs0.1FA0.9PbI,Cs; FA,Pb,I,1.54,TiO2-c | SnO2-np,Spiro-MeOTAD,Au,Unknown,Unknown,False,Unknown,Spin-coating,Unknown,0.0788,False,0.9,1.56,0.616,10.92,MqVJt9_Ko8SGjjYbYVmqO9fK2mg-
MAPbI3,MA,Pb,I,1.6,TiO2-c | TiO2-mp,Spiro-MeOTAD,Au,Unknown,DMF >> IPA,False,40; 70 >> 40; 100,Spin-coating >> Spin-coating,Unknown,0.1,False,1.01,19.43,0.718,13.31,MqY299yJIOmeiAfw2vvUO-HGmo7g
Cs0.05FA0.79MA0.16PbBr0.48I2.52,Cs; FA; MA,Pb,Br; I,,TiO2-c | TiO2-mp,Spiro-MeOTAD,Au,Chlorobenzene,DMF; DMSO,False,100.0,Spin-coating,N2,0.09,False,0.976,22.9,0.775,17.3,MqZ32ZIBXBHNCTMEqljUjX3Q4wGD
MAPbI3,MA,Pb,I,1.6,TiO2-c,Spiro-MeOTAD,Ag,Unknown,DMF; DMSO >> IPA,False,Unknown >> 150.0,Spin-coating >> Spin-coating,Air >> Air,0.1,False,1.02,19.49,0.77,15.25,MqfFe3dTwS7dc4t-dKnpqENqHO5N
MAPbI3,MA,Pb,I,1.6,PCBM-60 | Zr(acac)4,NiO-np,Ag,Ethyl acetate,NMP,False,100.0,Spin-coating,N2,0.0576,False,1.09,18.11,0.81,16.0,Mqh0gduuRrN6uQToQMGwBmH-mBnJ
MAPbI3,MA,Pb,I,1.6,TiO2-c | TiO2-mp,BL08,Au,Chlorobenzene,Unknown,False,100.0,Spin-coating,Air,0.16,False,1.08,17.43,0.61,11.44,MqiVC0WryIfaIKIxB7lNgtxczLtB
MAPbI3,MA,Pb,I,1.6,TiO2-c | WO3,Spiro-MeOTAD,Ag,Unknown,DMF >> IPA,False,Unknown >> 150.0,Spin-coating >> Spin-coating,Unknown,0.078,False,1.06,22.72,0.721,17.32,MqlBdRv778DNCGRd8GxCc233w48v
MAPbI3,MA,Pb,I,1.6,TiO2-c | TiO2-mp,none,Carbon | Al,Unknown,DMF >> IPA,False,Unknown >> 90.0,Spin-coating >> CBD,Air >> Air,0.08,False,0.923,18.34,0.5760000000000001,9.29,MqmNN0PYjpdmbPM-aaNzNrhwPYJk
MAPbI3,MA,Pb,I,1.6,ZnO-np,PTAA,Al,Unknown,DMSO >> IPA,False,Unknown >> 90.0,Spin-coating >> Spin-coating,N2 >> N2,0.06,True,0.98,12.5,0.64,8.0,MqnCJFGckO-4SbjC81Qw3alIWc-R
Cs0.08FA0.77MA0.15PbBr0.51I2.49,Cs; FA; MA,Pb,Br; I,1.6,C60 | BCP,PEDOT:PSS,Cu,Ethyl acetate,DMF; DMSO,False,100,Spin-coating,N2,0.16,False,0.874,16.768,0.661,9.69,Mqo12QuByn5EiOG2nvXdpnEe9Yca
Cs0.05FA0.8075MA0.1425PbBr0.51I2.49,Cs; FA; MA,Pb,Br; I,,ZnO-c,Co-Porphyrin,Au,Diethyl ether,DMF; DMSO,False,120.0,Spin-coating,N2,0.1,False,1.08,22.84,0.757,18.83,MqvXsBAJkdVjyY0f94Qu_EmHF1CV
MAPbI3,MA,Pb,I,1.6,PCBM-60,PEDOT:PSS,Al,Unknown,DMF,False,90.0,Spin-coating,Unknown,0.1,False,0.93,17.6,0.611,9.9,Mqwy6chEWSspMSifz_xli6M1g45I
MAPbI3,MA,Pb,I,1.6,PCBM-60 | BCP,PEDOT:PSS,Ag,Unknown,acetonitrile; Methylamine,False,Unknown,Slot-die coating,N2,0.09,False,0.93,18.8,0.58,9.9,MqyGC-Tf2driHgAOynWxilllodHU
Cs0.2FA0.8PbBr,Cs; FA,Pb,Br,2.28,C60 | BCP,NiO | 2PACz,,,,False,,,,,False,,,,12.5,MrOPzjVPopz8oTrdYYW20lDx0laD
MAPbBr0.3I2.7,MA,Pb,Br; I,,PCBM-60 | BCP,CuO,Ag,N2 >> Chlorobenzene,DMF; DMSO,False,100.0,Spin-coating,N2,1.0,False,1.094,15.96,0.733,12.79,MrQIJMRuvdv2GntylhlVMDrMKbL7
MAPbI3,MA,Pb,I,1.6,TiO2-c | TiO2-mp,HPDI,Au,Unknown,DMF >> IPA,False,70.0 >> 70.0,Spin-coating >> Spin-coating,Unknown,0.16,False,0.961,18.69,0.5760000000000001,10.15,MritYm6psR9a71TETc3mGRm74B_G
MAPbI3,MA,Pb,I,1.585,TiO2-c | TiO2-mp,Spiro-MeOTAD,Au,Unknown,DMF,False,140.0,Spin-coating,Air,0.0784,False,0.892,20.6,0.58,10.7,Mrm2wPp2ki926Zx008xI6w_pdhDw
Cs0.05FA0.79MA0.16PbBr0.51I2.49,Cs; FA; MA,Pb,Br; I,1.62,C60 | BCP,PTAA,Cu,Diethyl ether,DMF; DMSO,False,100.0,Spin-coating,Unknown,0.1,False,1.145,22.0,0.732,18.8,MrpLaObMP_ztxkeqeUfu3NR2MA3c
MAPbI3,MA,Pb,I,1.59,TiO2-c,Spiro-MeOTAD,Ag,Unknown,Unknown,False,105,Spin-coating,N2,0.15,False,1.07,20.5,0.752,16.5,Ms2kEZ--lWK852VrC9zi40As5_pa
MAPbI3,MA,Pb,I,1.6,PCBM-60; PS-b-PEO,PEDOT:PSS,Ag,Unknown,DMF,False,25; 85,Spin-coating,N2,0.1,False,1.01,18.19,0.6970000000000001,12.7,MsAxw0swo7V0TpDTg1xDnScE9-Lu
MAPbI3,MA,Pb,I,1.59,TiO2-c,Spiro-MeOTAD,Ag,Unknown,DMF >> IPA,True,Unknown >> 100,Spin-coating >> Spin-coating,Ar >> Ar,0.15,False,0.946,20.6,0.5429999999999999,10.5,MsGOJJGeATc8OuliWTwzTQfIOoTV
MAPbI3,MA,Pb,I,1.6,TiO2-c,Spiro-MeOTAD,Au,Unknown,DMF; DMSO,False,65; 100,Spin-coating,N2,0.1,False,1.006,17.37,0.617,11.43,MsJGwreta5RH_Q228svpA_FvzysJ
Cs0.085FA0.915PbBr0.45I2.55,Cs; FA,Pb,Br; I,1.625,TiO2-c | TiO2-mp,Spiro-MeOTAD,Au,Chlorobenzene,DMF; DMSO,False,105.0,Spin-coating,N2,0.09,False,1.05,17.55,0.619,11.38,MsNNg4RuRZYn1g2jkKKltpsmuOSj
MAPbI3,MA,Pb,I,1.6,PCBM-60,PEDOT:PSS,Al,Chlorobenzene,DMF,False,Unknown,Spin-coating,N2,0.04,False,0.92,19.0,0.7759999999999999,13.6,MsQBEQ8B9fdi7Nx8KU5gRu9lyw7o
MAPbI3,MA,Pb,I,1.56,C60 | BCP,PEDOT:PSS,Au,Toluene,DMSO; GBL,False,100.0,Spin-coating,N2,0.09,False,0.92,21.75,0.68,13.53,MsbyR52Jz5-UTy4gv2Kg01wmfYtx
Cs0.08FA0.76MA15PbBr0.51I2.49,Cs; FA; MA,Pb,Br; I,1.62,PCBM-60 | ZnO-np,PEDOT:PSS,Ag,Chlorobenzene,DMF; DMSO,False,100.0,Spin-coating,N2,0.09,False,0.79,20.3,0.696,10.9,MsedRw-SnWWk7vCabSBtH0Ylrrdu
MAPbI3,MA,Pb,I,1.6,TiO2-c | TiO2-mp,Spiro-MeOTAD,Au,Unknown,DMSO; GBL,False,150.0,Doctor blading,Air,1.53,False,0.99,22.7,0.63,14.2,MseeQiFk_zKqaryfBG1_bf1iNogi
MAPbI3,MA,Pb,I,1.6,TiO2-c,Spiro-MeOTAD,Ag,Unknown,DMF >> IPA,False,70.0 >> 100.0,Spin-coating >> Spin-coating,N2 >> N2,0.1,False,0.99,19.3,0.57,10.8,Msi2JjfaDSxpkDYLqNXZXOVzzu3Y
Cs0.05FA0.79MA0.16PbBr0.51I2.49,Cs; FA; MA,Pb,Br; I,,TiO2-c | CuI,Spiro-MeOTAD,Au,Unknown,DMF; DMSO,False,Unknown,Spin-coating,N2,0.078,False,1.079,22.8,0.733,18.0,MslrJGcuTvclJvT3jZy0iiMNlJIq
CsPbBrI2,Cs,Pb,Br; I,1.91,SnO2-np,PTAA,Au,Unknown,DMF; DMSO,False,100.0,Spin-coating,Dry air,0.1,False,1.1,14.0,0.71,10.93,MssvP3b4_xWFDLT4GhN8ZFZvaMre
MAPbI3,MA,Pb,I,,TiO2-c,Spiro-MeOTAD,Au,Unknown,DMF; DMSO >> IPA,False,100,Spin-coating >> CBD,Air >> Air,0.09,False,1.04,19.3,0.71,14.3,Mt2Oh8PXKjgKC9IN9xAsqF3uxSg9
CsPbBrI2,Cs,Pb,Br; I,1.89,Nb2O5,Spiro-MeOTAD,Au,Chlorobenzene,DMF; DMSO,False,65,Spin-coating,N2,0.09,False,1.12,14.17,0.6629999999999999,10.51,Mt8eM6pedsG-f4GpVQAFi64gTok1
MAPbI3,MA,Pb,I,1.6,SnO2,Spiro-MeOTAD,Ag,Ethyl acetate,DMF; DMSO,False,100,Spin-coating,N2,0.09,False,1.03,20.82,0.81,17.41,MtTS_lpQ2ii-plVSemFHdfJKm8T8
MAPbI3,MA,Pb,I,1.6,C60,CuPc,Au,Unknown,none,False,Unknown,Co-evaporation,Vacuum,0.08,False,1.01,19.2,0.742,14.44,MtVRzfS_oy9uFPZ8VB15qDOOtytc
