Repository: GouravSidana/firstML

# firstML
My first Machine Learning Project

File: filtered_perovskite.csv (part 59 of 155)
Formula,A_ion,B_ion,X_ion,Bandgap,ETL,HTL,Backcontact,Antisolvent,Solvent,Solv_annel,Anneal_temp,Dep_procedure,Synth_atm,Cell_area,Is_module,Voc,Jsc,FF,PCE,entry_id
MAPbI3,MA,Pb,I,1.6,TiO2-c | TiO2-mp,Spiro-MeOTAD,Au,Unknown,DMF >> IPA,False,Unknown >> Unknown,Spin-coating >> CBD,Unknown,0.12,False,0.95,17.58,0.706,11.79,MtaZognZwbCEQwFlTqmpVP3aH0LX
Cs0.05FA0.28MA0.67PbBr0.54I2.46,Cs; FA; MA,Pb,Br; I,,PCBM-60 | BCP,PEDOT:PSS,Ag | V2O5,Chlorobenzene,DMSO; GBL,False,100.0,Spin-coating,N2,0.07,False,1.0,17.91,0.777,14.01,MtgOBHImIbXCxWWOK0oZDIA2IAYM
MAPbI3,MA,Pb,I,1.6,TiO2-c | TiO2-mp,Spiro-MeOTAD,Au,Unknown,DMF,False,100.0,Spin-coating,Unknown,0.1,False,0.81,16.76,0.53,7.19,MtkpNXQPIPbcZx812hG9uj5XbzzV
(HEA)2Cs1.9FA17.1Pb20Br6.3I56.7,(HEA); Cs; FA,Pb,Br; I,1.64,TiO2-c | TiO2-mp,Spiro-MeOTAD,Au,Chlorobenzene,DMF; DMSO,False,105.0,Spin-coating,Unknown,0.09,False,1.1,22.81,0.7959999999999999,19.06,MtlnorUMqtaF1bZJdye91TRHyOtj
MAPbI3,MA,Pb,I,1.6,TiO2-c,Spiro-MeOTAD,Au,Toluene,DMSO; GBL,False,100,Spin-coating,Unknown,0.04,False,1.1,21.53,0.727,17.2,MtvAuXGlkClQxzELwkZXAt_jj-QB
MAPbI3,MA,Pb,I,1.6,MATS | PCBM-60,PEDOT:PSS,Al,Unknown,DMF >> Ethanol,False,Unknown >> 100.0,Spin-coating >> Spin-coating,N2 >> N2,0.16,False,0.89,22.66,0.8,16.27,MuDQWgQm62XK5opbKF2RiOFJGXjw
MAPbI3,MA,Pb,I,1.6,C60 | BCP,PEDOT:PSS,Ag,Unknown,DMF,False,90.0,Spin-coating,N2,0.1,False,0.89,16.4,0.741,11.2,MuHmOtbcq3SdogkB9_-OVZa4A3A0
MAPbI3,MA,Pb,I,1.55,BCP; PCBM-60,PEDOT:PSS,Ag,Unknown,DMF >> IPA,False,70.0 >> 90.0,Spin-coating >> Spin-coating,Air >> Air,0.1,False,0.93,17.11,0.7,11.16,MuSpuMgjMlXKCIxdVl0M06kZSqNd
MAPbI3,MA,Pb,I,1.6,ZnO-c,Spiro-MeOTAD,MoO3 | Ag,Vacuum,DMF,False,100.0,Spin-coating,Air,1.13,False,1.07,21.13,0.618,13.91,MuWAY66i48-ucBE2GBcw7_f77pQm
Cs0.05FA0.79MA0.16PbBr0.51I2.49,Cs; FA; MA,Pb,Br; I,,Carbon-np; SnO2-np,Spiro-MeOTAD,Au,Chlorobenzene,DMF; DMSO,False,150.0,Spin-coating,N2,0.1,False,1.07,23.14,0.79,19.63,MuXxGA9w6EYVplnQqkhonafVlV-B
MAPbI3,MA,Pb,I,1.6,SnO2-np,Spiro-MeOTAD,MoO3 | Ag | WO3,Vacuum,DMF; DMSO,False,110.0,Spin-coating,Ambient,0.1,False,1.04,20.86,0.645,14.06,MubmYbG27oVY7wN4bxJ22D4NZiuy
MAPbI3,MA,Pb,I,1.6,PCBM-60 | BCP,CuCrO2,Ag,Chlorobenzene,DMF; DMSO,False,100.0,Spin-coating,Unknown,0.09,False,1.0,20.05,0.72,14.4,Mum34MkNPzQgfNpVDz47V7U-Iy9l
Cs0.05FA0.79MA0.16PbBr0.51I2.49,Cs; FA; MA,Pb,Br; I,,SnO2-c,Spiro-MeOTAD,Au,Chlorobenzene,DMF; DMSO,False,100.0,Spin-coating,Unknown,0.16,False,1.15,21.0,,,Muryj8uV8CTViOTJhUZTba-veqnj
MAPbBr3,MA,Pb,Br,,TiO2-c | TiO2-mp,Spiro-MeOTAD,Au,Unknown,DMSO,False,Unknown,Spin-coating,Unknown,0.09,False,0.9,12.0,0.7,7.5,Mut0lqjyOgcq7_OiRJ6qOyPKOcl1
MAPbI3,MA,Pb,I,1.6,PCBM-60,NiO-c,Ag,Chlorobenzene,DMF; DMSO,False,95.0,Spin-coating,N2,0.1,False,1.08,22.23,0.73,17.53,Muwl5ZwI7h9WDWWAUliRNZY5Th4k
(PDA)MA3Pb4I13,(PDA); MA,Pb,I,1.63,TiO2-c,Spiro-MeOTAD,Au,Unknown,DMSO; GBL,False,70,Spin-coating,Unknown,0.066,False,0.98,19.5,0.69,13.3,MuyIec2FiSl1wuttQGtvyUXjq0OM
MAPbI3,MA,Pb,I,1.6,TiO2-c | TiO2-mp,ZnChl-4,Ag,Chlorobenzene,DMF; DMSO,False,100.0,Spin-coating,Air,0.1,False,0.91,18.28,0.59,12.52,Mv7lw2pPOyJwv8TGZRObIeWeyAuP
FA0.81MA0.19Pb0.57I2.33,FA; MA,Pb,I,,TiO2-c | TiO2-mp,Spiro-MeOTAD,Au,Chlorobenzene,DMF; DMSO,False,100.0,Spin-coating,N2,0.2,False,1.02,20.26,0.63,13.02,MvAHKqVFEO5r89qcO5hD06iLvIfp
MAPbI3,MA,Pb,I,1.6,PCBM-60 | C60 | BCP,PEDOT:PSS,Ag,Unknown,DMF,False,100.0,Spin-coating,Unknown,0.1,False,0.79,18.8,0.65,9.6,MvMJU3I1u8GLS74tRUs5nBUSbh_s
Cs0.05FA0.79MA0.16PbBr0.51I2.49,Cs; FA; MA,Pb,Br; I,,TiO2-c | TiO2-mp,Spiro-MeOTAD,Au,Chlorobenzene,DMF; DMSO,False,100.0,Spin-coating,N2,1.0,False,,,,,MvOegBxwUFefmgU_WNFLMrH3blGd
CsPbBrI2,Cs,Pb,Br; I,,C60 | BCP,PEDOT:PSS,Ag,Unknown,NMP,False,25,Spin-coating,Air,0.0485,False,1.12,12.0,0.52,7.0,MvYh3dDsoDKO8MkFTTYWTXN2wiJT
MAPbI3,MA,Pb,I,1.6,TiO2-c | TiO2-mp,Spiro-MeOTAD,Ag,Unknown,DMF; DMSO,False,100.0,Spin-coating,N2,0.1,False,1.053,22.98,0.731,17.69,MvfY50A0c7871Mz3r6WTDrPgLOIc
MAPbI3,MA,Pb,I,1.6,PCBM-60 | PFN,PEDOT:PSS,Al,Unknown,DMF,False,90.0,Spin-coating,Air,0.1,False,1.05,20.3,0.802,17.1,Mvgf7z37GdhkXZSf6_-t5KeW0Q4w
MAPbI3,MA,Pb,I,1.55,TiO2-c | Al2O3-mp,Spiro-MeOTAD,Ag,Unknown,DMF,False,100,Spin-coating,Air,0.09,False,1.02,18.0,0.67,12.3,MvjiNbEviywFWY8vYMdj8zmul_NA
MAPbI3,MA,Pb,I,1.5,TiO2-c | TiO2-mp | ZrO2-mp,NiO-np,Carbon,Unknown,GBL,False,Unknown,Drop-infiltration,Unknown,0.09,False,0.85,21.56,0.6,11.22,Mw4EQV77H3DD51vexx_ldxYqGE2W
MAPbI3,MA,Pb,I,1.6,TiO2-c | TiO2-mp,Spiro-MeOTAD,MoO3 | Ag,Unknown,DMF,False,100.0,Spin-coating,N2,0.1,False,0.96,21.07,0.72,14.56,MwDGCnpmdn9ctlVAicUNhl_3z614
MAPbI3,MA,Pb,I,1.6,TiO2-c,Spiro-MeOTAD,Au,Toluene,DMSO; GBL,False,100.0,Spin-coating,N2,0.04,False,1.08,20.69,0.695,,MwYfJnlUN1Dzhdk6LlUCBL_kSVF7
CsPbBr2I | CsPbI3,Cs | Cs,Pb | Pb,Br; I | I,1.91 | 1.8,TiO2-c,PTAA,Au,Unknown,DMF >> Octane >> Pb(OAc)2 satured ethyl acetate solution >> Ethyl acetate >> Octane >> Pb(OAc)2 satured ethyl acetate solution >> Ethyl acetate >> Octane >> Pb(OAc)2 satured ethyl acetate solution >> Ethyl acetate,False,300 >> 25 >> 25 >> 25 >> 25 >> 25 >> 25 >> 25 >> 25 >> 25 >> Unknown,Spin-coating >> Spin-coating >> Dipp-coating >> Dipp-coating >> Spin-coating >> Dipp-coating >> Dipp-coating >> Spin-coating >> Dipp-coating >> Dipp-coating,N2 >> N2 >> N2 >> N2 >> N2 >> N2 >> N2 >> N2 >> N2 >> N2,0.09,False,1.158,15.56,0.72,13.09,Mwbc0qZEqpZmVrAjJZqh0cPJtcFw
MAPbI3,MA,Pb,I,1.6,TiO2-c | TiO2-mp,Spiro-MeOTAD,Ag,Diethyl ether,DMF; DMSO,False,65; 100,Spin-coating,Unknown,0.125,False,1.043,23.63,0.727,17.94,MwvMmfghO7TqOllBfmMxgc70vhMp
MAPbI3,MA,Pb,I,1.6,PCBM-60 | AZO-np | PEI,PTAA,Ag,N2,DMF; DMSO,False,110.0,Spin-coating,N2,0.1,False,1.08,20.7,0.777,17.2,MwzUUCD7N959I8BsEcdlvPOhLtYG
MAPbI3,MA,Pb,I,1.6,TiO2-c | TiO2-mp,B74,Au,Ethyl acetate,DMF; DMSO,False,100.0,Spin-coating,Unknown,0.1,False,0.931,17.5,0.547,9.9,Mx1hbktR2iR-1Sp_8VCVZVc9-3Ss
Cs0.05FA0.81MA0.14PbBr0.43I2.57,Cs; FA; MA,Pb,Br; I,,TiO2-c | TiO2-mp,Spiro-MeOTAD,Ag,Ether,DMF; DMSO,False,150.0,Spin-coating,Unknown,0.14,False,0.91,18.6,0.6679999999999999,12.11,MxMH3tGcv6O5ASzzKTH4SDvZJf2Y
Cs02FA0.8PbBr0.42I2.58,Cs; FA,Pb,Br; I,1.59,SnO2-c,Spiro-MeOTAD,Ag,Chlorobenzene,Unknown,False,100.0,Spin-coating,Unknown,0.1,False,1.057,21.3,0.75,16.9,MxOZYkKBn42iPr1MPBu2MY8nSK-8
MAPbI3,MA,Pb,I,1.6,PCBM-60 | C60,PEDOT:PSS,Ag,Unknown,DMF,False,100.0,Spin-coating,N2,0.09,False,0.91,18.3,0.69,11.5,MxTTLBLz5bb5hp66tQBCvzyH6FKv
FA0.1MA0.9PbI3,FA; MA,Pb,I,1.565,TiO2-c,Spiro-MeOTAD,Au,Vacuum,DMF >> IPA,False,120.0 >> 120.0,Spin-coating >> Spin-coating,Unknown,0.1,False,1.04,22.83,0.73,18.36,MxhWrJREwjLfqZR3CJ47hYQiD8Le
MAPbI3,MA,Pb,I,1.59,SnO2-c,Spiro-MeOTAD,Au,Unknown,DMF >> IPA,False,Unknown >> 150.0,Spin-coating >> Spin-coating,N2 >> N2,0.075,False,1.06,23.01,0.6679999999999999,16.35,Mxr6_37yDzpdp1MpgqSaoNriteeR
MAPbI3,MA,Pb,I,1.6,TiO2-c,Spiro-MeOTAD,Au,Unknown,DMF >> none,False,120.0 >> 150.0,Spin-coating >> Gas reaction,N2 >> MAI,0.1,True,0.95,17.9,0.657,11.2,My-PVld7FCxirynksXWfWFFI-E-T
MAPbBr0.33I2.67,MA,Pb,Br; I,1.62,TiO2-c,Spiro-MeOTAD,Ag,Unknown,DMF,False,100.0,Spin-coating,N2,0.09,False,1.01,20.59,0.618,12.8,MyKsdEFL5GL8Bp10HT81wC-OlBiq
MAPbI3,MA,Pb,I,1.6,PCBM-60,PEDOT:PSS,Ca | Al,Chlorobenzene,DMF,False,110.0,Spin-coating,Ar,0.12,False,0.76,22.98,0.61,10.55,MyVbssecIBy5ycQRWgJW2TCTXnTo
MAPbI3,MA,Pb,I,1.6,TiO2-c | TiO2-mp,Spiro-MeOTAD,Au,Diethyl ether,DMF; DMSO,False,130.0,Spin-coating,Unknown,0.14,False,1.108,22.643,0.7120000000000001,17.86,MyZN6RtMI1p99tesv_xvxqEpgtWS
MAPbI3,MA,Pb,I,1.6,TiO2-c | TiO2-mp | ZrO2-mp,none,Carbon,Unknown,GBL,False,50,Spin-coating,Air,0.126,False,0.91,21.4,0.65,12.77,Myb2fMCmbCF7YE9MrUH_w14wb4I-
MAPbI3,MA,Pb,I,1.59,TPE-PDI4 | C60 | BCP,P3CT-Na,Ag,Chlorobenzene,DMF; DMSO,False,60.0; 80.0,Spin-coating,N2,0.09,False,1.043,21.96,0.81,18.58,MyfzK08mo2qTzCsTmD61qW8_VCVL
MAPbI3,MA,Pb,I,1.59,TiO2-c | Au@SiO2-nw; TiO2-mp,Spiro-MeOTAD,Au,Unknown,DMF >> IPA,False,Unknown >> 100,Spin-coating >> CBD,Air >> Air,0.1,False,0.95,22.7,0.6659999999999999,14.4,MygBKiF9Card_9mtlCk3pFkPfYol
MAPbI3,MA,Pb,I,,TiO2-c | TiO2-mp,Spiro-MeOTAD,Au,Unknown,DMF >> IPA,False,Unknown >> 100,Spin-coating >> Spin-coating,Unknown,0.06,False,0.98,19.6,0.62,11.9,Myrk3_zstGQTlamy85IrYnAaAx8b
MAPbI3,MA,Pb,I,1.54,ZnO-c,Spiro-MeOTAD,Ag,Unknown,DMF,False,100.0,Spin-coating,Unknown,0.1,False,0.97,21.57,0.619,12.9,Myyl8JUczLCB-z8gbXlu7dQqBhfi
FA0.5MA0.5PbI3,FA; MA,Pb,I,,PCBM-60,PEDOT:PSS,Ca | Al,Unknown,DMF >> IPA,False,85.0 >> 85.0,Spin-coating >> Spin-coating,N2 >> N2,0.06,False,0.885,18.15,0.72,11.7,Mz-Ejj8l2pomcXCCkIFy53sJh1H5
Cs0.1FA0.9PbBr0.135I2.865,Cs; FA,Pb,Br; I,,TiO2-c,Spiro-MeOTAD,MoO3 | ITO | MgF2,Toluene,DMF; DMSO; GBL,False,100.0,Spin-coating,N2,0.1,True,1.085,19.4,0.701,14.8,Mz8M3-xofxKU0mNtwmSTJj3ZNMOi
MAPbI3,MA,Pb,I,1.6,TiO2-c,Spiro-MeOTAD,Au,Unknown,DMF >> IPA,False,70.0 >> 70.0,Spin-coating >> CBD,Unknown,0.285,False,1.05,19.8,0.64,13.7,Mz9Pzsd7pcWYVmMxfk1BJtgGLgMP
MAPbI3,MA,Pb,I,1.6,PCBM-60 | BCP,PEDOT:PSS,Ag,Unknown,Cyclohexyl-2-pyrrolidone; DMF,False,100.0,Spin-coating,N2,0.0464,False,0.88,13.0,0.703,8.1,MzBUQHq-1Yy6f0olDyVBKwIzVPxR
MAPbI3,MA,Pb,I,1.6,TiO2-c,Spiro-MeOTAD,Au,Unknown,DMF,False,150.0,Spin-coating,Unknown,0.09,False,1.04,20.43,0.74,15.73,MzBcORAUcLzwQdNURV27V5JFcSv7
MAPbI3,MA,Pb,I,1.6,PCBM-60 | Rhodamine 101,PEDOT:PSS,Ag,Toluene,DMSO; GBL,False,100.0,Spin-coating,N2,0.1,False,0.82,17.7,0.57,8.2,MzCNqZLptbbdLDz-28M0vU1PaWXh
MAPbI3,MA,Pb,I,1.55,TiO2-nw,Spiro-MeOTAD,Au,Diethyl ether,DMF; DMSO; NMP,False,100.0,Spin-coating,Unknown,0.16,False,1.14,22.3,0.79,20.08,MzKFO5tlyuvDPgyiWhxNmV-_TClD
Cs0.05FA0.07MA0.25PbI3,Cs; FA; MA,Pb,I,1.51,C60 | BCP,PTAA,Cu,Unknown,DMF,False,100,Doctor blading,Unknown,0.08,False,1.14,23.0,0.7709999999999999,21.8,MzL7ZCP1mBgDLOfYlcZrlODkEQSS
MAPbI3,MA,Pb,I,1.6,ZnO@rQD-np,Spiro-MeOTAD,Au,Unknown,DMF >> Ethanol,False,70.0 >> 100.0,Spin-coating >> CBD,N2 >> N2,0.15,False,1.03,21.7,0.68,15.2,MzLCWiJ6mzwv_k2sq6K4i2_r1sRh
MAPbI3,MA,Pb,I,,PCBM-60 | Bphen,PEDOT:PSS,Ag,Unknown,DMF,False,100.0,Spin-coating,N2,0.0725,False,0.94,21.71,0.77,15.76,MzSMBsyld76_p3jBYTTbigvZzSZS
MAPbI3,MA,Pb,I,1.6,PCBM-60 | BCP,NO-Graphene-QDs,Ag,Unknown,Cyclohexyl-2-pyrrolidone; DMF,False,100.0,Spin-coating,N2,0.0464,False,0.8,15.37,0.826,10.15,MzXS9mbgD5Ag7R2FOqAeBfRYHcN9
Cs0.05FA0.81MA0.14PbBr0.45I2.55,Cs; FA; MA,Pb,Br; I,1.63,TiO2-c | TiO2-mp,Spiro-MeOTAD,Au,Chlorobenzene,DMF; DMSO,False,100.0,Spin-coating,N2,0.09,False,1.03,22.3,0.6679999999999999,15.3,MzccabQX-PD78SFdp4hjslqr5Wxc
MAPbI3,MA,Pb,I,1.6,TiO2-c | TiO2-mp,Spiro-MeOTAD,Au,Chlorobenzene,DMSO,False,100,Spin-coating,Unknown,0.16,False,0.993,18.9,0.68,12.9,Mzd6dra0dKMqdeKW3YPs5KSTIDmS
MAPb0.5Sn0.5I3,MA,Pb; Sn,I,,PCBM-60 | Phen-NaDPO,PEDOT:PSS,Ag,Unknown,DMF,False,Unknown,Spin-coating,Unknown,0.04,False,0.69,26.7,0.669,12.3,MzfIJgVsYCABWSBvqQ3AVWjCS5XL
FAPbBr2.67Cl0.33,FA,Pb,Br; Cl,2.3,PSS | PCBM-60 | BCP,NiO-np | PSS,Ag,Unknown,DMF >> IPA,False,65.0 >> 125.0,Spin-coating >> Spin-coating,N2 >> N2,0.1,False,1.49,7.51,0.73,8.22,Mzh6vd-eMU3QuuaeFSIpxLmRjrHl
MAPbI3,MA,Pb,I,1.6,PCBM-60,PEDOT:PSS,Al,Unknown,DMF,False,100.0,Spin-coating,Unknown,0.16,False,0.89,17.8,0.53,8.4,Mzw8MjnDDCzFOp6Z4mlXA4TWZAHM
Cs0.1FA0.75MA0.15PbBr0.51I2.49,Cs; FA; MA,Pb,Br; I,,PCBM-60,PEDOT:PSS,Al,Unknown,DMF; DMSO,False,100.0,Spin-coating,Unknown,0.1,False,0.92,22.6,0.82,11.0,N-4_W8jQaGpo7WV8flvczX6V3zRk
MAPbI3,MA,Pb,I,1.6,TiO2-c | TiO2-nw,Spiro-MeOTAD,Au,Unknown,DMF >> IPA,False,70 >> 70,Spin-coating >> CBD,Unknown,0.285,False,0.973,14.39,0.637,9.29,N-6YI7pyENWp4ZTG403aSgJ1nYgL
MAPbI3,MA,Pb,I,1.6,TiO2-c | SnO2-np,Spiro-MeOTAD,Ag,Chlorobenzene,DMF; DMSO,False,100.0,Spin-coating,Unknown,0.1,False,1.03,23.25,0.76,18.21,N-6pKeKLvlAiJ-4_Y1XVVk1kjhkP
MAPbI3,MA,Pb,I,1.6,TiO2-c,Spiro-MeOTAD,Au,Unknown,IPA >> IPA,False,Unknown >> Unknown,Electrodeposition >> Electrodeposition,N2 >> N2,0.15,False,1.098,20.99,0.679,15.65,N-AIMzkR5hQp9yiv2RIej1JWpqpD
MAPbI3,MA,Pb,I,1.6,PCBM-60 | TIPD,PEDOT:PSS | NiO-c,Al,Unknown,DMF,False,100.0,Spin-coating,Unknown,0.04,False,0.985,23.5,0.778,18.0,N-Ab-cb85bBzjzsap0KJDonqzFkH
Cs0.05FA0.79MA0.16PbBr0.51I2.49,Cs; FA; MA,Pb,Br; I,1.63,SnO2-np,Spiro-MeOTAD,,,,False,,,,,False,1.07,22.82,0.738,18.03,N-Es3j1jI-ZGuqiox7UYVvu6DFdL
Cs0.05FA0.80MA0.15PbBr0.45I2.55,Cs; FA; MA,Pb,Br; I,1.6,TiO2-c | TiO2-mp,Spiro-MeOTAD,Au,Ethyl acetate,DMF; DMSO,False,70; 100,Spin-coating,N2,0.105,False,1.13,22.26,0.78,19.46,N-FqEN69CO9WsoX1TTJ0QB_2xAs7
CsPbBr2I,Cs,Pb,Br; I,,TiO2-c,Spiro-MeOTAD,Au,Unknown,DMSO,False,250.0,Spin-coating,Unknown,0.09,False,1.17,11.87,0.75,10.42,N-HJ4CTsUZdf08_zRdsvtAY6yuNr
MAPbI3,MA,Pb,I,1.6,TiO2-c,Spiro-MeOTAD,Au,Unknown,Acetic acid; Ethanol; GBL,False,140.0,Doctor blading,Air,0.1,False,0.89,21.1,0.73,11.8,N-JucR3YutWrzP0A9qeP1FHCrvBA
MAPbBr0.9I2.1,MA,Pb,Br; I,1.7,TiO2-c | TiO2-mp,Spiro-MeOTAD,Au,Unknown,DMF; DMSO >> IPA,False,100.0 >> 100.0,Spin-coating >> Spin-coating,N2 >> N2,0.025,False,0.92,16.2,0.57,8.5,N-cmMmTUBUgZ4HpouChi4LjePk5c
MAPbBr0.5I2.5,MA,Pb,Br; I,,C60,Spiro-MeOTAD,MoO3 | Au | MoO3,Diethyl ether,DMF; DMSO,False,100,Spin-coating,N2,0.0757,False,1.07,16.21,0.71,12.33,N-nP5_02cp19Pt8O1Z52WddCQIld
MAPbBrI2,MA,Pb,Br; I,1.8,PCBM-60 | BCP,NiO-c,Ag,Chlorobenzene,DMF >> IPA,False,100.0 >> Unknown,Spin-coating >> Spin-coating,N2 >> N2,0.1,False,1.19,16.4,0.753,14.6,N0BS6uzvYaFgJfEB_W20KeEVyLy7
MAPbI3,MA,Pb,I,1.6,TiO2-c,Spiro-MeOTAD,Ag,Ar,DMF,False,100.0,Spin-coating,Ar,0.16,False,1.016,21.0,0.66,14.1,N0QdbaWvoMiONMv5ZyQudpVb5Rp1
MAPbI3,MA,Pb,I,1.6,TiO2-c | C60,PTAA,Ag,Unknown,DMF,False,100.0,Spin-coating,Dry air,0.12,False,1.04,20.4,0.78,16.5,N0UOOfpuNErAK_SP3hgjGupq480r
MAPbI3,MA,Pb,I,1.6,TiO2-nw,Spiro-MeOTAD,Au,Ar,DMF,False,100.0,Spin-coating,N2,0.16,False,0.871,18.83,0.5,7.92,N0Ve_KuldLIdLantNUG1By6mjzU_
MAPbI3,MA,Pb,I,,TiO2-c | TiO2-mp,CdSe-Qd | CsPbI3-QD | Spiro-MeOTAD,Au,Chlorobenzene,DMF; DMSO,False,100,Spin-coating,N2,,False,0.976,24.6,0.71,17.1,N0WCKmjMJtGWb9dnDR5H1eRUV7gU
MAPbI3,MA,Pb,I,1.61,MoS2-nanosheets,Spiro-MeOTAD,Au,Unknown,DMF; DMSO >> IPA,False,60 >> 100,Spin-coating >> Spin-coating,N2 >> N2,0.055,False,0.98,21.0,0.69,14.3,N0j9ZIUcE9aQbDWs0VRRcbRNVPGr
FA0.85MA0.15PbBr0.15I0.85,FA; MA,Pb,Br; I,1.63,SnO2-np,Spiro-MeOTAD,Au,Toluene,DMF; DMSO,False,100,Spin-coating,N2,,False,1.13,22.47,0.7240000000000001,18.41,N0yxmOvvZdnuTGj-mKXf-5WcLEaK
CsPbBrI2,Cs,Pb,Br; I,,ZnO-np,YT3,MoP3 | Ag,Unknown,DMF; DMSO,False,55; 240,Spin-coating,Unknown,0.09,False,1.2,14.65,0.76,13.36,N14sq2lCUsHubaKhmZK3RBqaxG6o
Cs0.10FA0.36MA0.54PbBr0.2I2.8,Cs; FA; MA,Pb,Br; I,,TiO2-c | TiO2-mp,NiCo2O4-np,Au,Chlorobenzene,DMF; DMSO,False,100.0,Spin-coating,N2,0.09,False,0.99,17.07,0.6709999999999999,11.65,N1A91paVBe-83Nw5-XST1FvK43gx
MAPbI3,MA,Pb,I,1.6,Nb2O5-c | TiO2-mp,Spiro-MeOTAD,Au,Chlorobenzene,DMSO,False,100.0,Spin-coating,N2,0.1,False,0.95,18.0,0.73,12.6,N1IMXYPZ3Via7lN_cjLUXFn9ih1b
MAPbI3,MA,Pb,I,1.6,TiO2-c | Heparin-Na,Spiro-MeOTAD,Au,Toluene,DMF; DMSO,False,100.0,Spin-coating,Unknown,0.1,False,1.11,23.34,0.773,20.1,N1L6ZHvQAWOZPfp_tTl87F8jiGV2
FA0.85MA0.15PbBr0.45I2.55,FA; MA,Pb,Br; I,1.54,TiO2-c | rGO:TiO2-nanofibrse,Spiro-MeOTAD,Au,Chlorobenzene,DMF; DMSO,False,120.0,Spin-coating,Unknown,0.09,False,1.07,22.16,0.745,17.66,N1hMZjqniFO94AwXwKjHofX148Zo
MAPbI3,MA,Pb,I,1.6,SnO2-np,PTAA,Au,Chlorobenzene,DMF; DMSO >> n-butanol,False,60 >> 100.0,Spin-coating >> Spin-coating,Unknown,0.04,False,1.055,21.95,0.7340000000000001,17.01,N1hxw3DGbsuFEno-akB96z2fUIkp
MAPbI3,MA,Pb,I,1.6,C60 | LiF,Spiro-MeOTAD,Au,Unknown,none | IPA,False,Unknown | 100,Evaporation | Spin-coating,N2 | N2,0.15,False,1.09,18.7,0.693,14.0,N1jyMeaCHPGWXUHop_lnDZ8C_mGG
Cs0.05FA0.7885MA0.16150PbBr0.51I2.49,Cs; FA; MA,Pb,Br; I,,TiO2-c | TiO2-mp,Spiro-MeOTAD,Au,Unknown,DMF; DMSO,False,Unknown,Spin-coating,N2,0.09,False,1.03,24.36,0.61,15.25,N1npNIbj0uRh55pOn-TNyqICH25_
MAPbI3,MA,Pb,I,1.6,PCBM-60,none,Ag,Chlorobenzene,DMF; DMSO,False,100.0,Spin-coating,Unknown,0.1,False,1.04,21.12,0.73,15.9,N1oC1-eAkOd6bsb_VIWQwsgJ0mAr
Cs0.05FA0.79MA0.16PbBr0.51I2.49,Cs; FA; MA,Pb,Br; I,,TiO2-c | TiO2-mp,ZnPc-flu-ZnPc,Au,Chlorobenzene,DMF; DMSO,False,100.0,Spin-coating,N2,0.25,False,1.09,21.6,0.6609999999999999,15.6,N1s2LFWaksVVUtOgMhfAhb2rxaBZ
Cs0.05FA0.81MA0.14PbBr0.45I2.55,Cs; FA; MA,Pb,Br; I,,TiO2-c,Spiro-MeOTAD,Au,Chlorobenzene,DMF; DMSO,False,100.0,Spin-coating,N2,0.049,False,1.14,21.0,0.716,17.2,N1zTZirSOSRdCWPAs125XVH2Rvr5
MAPbI3,MA,Pb,I,1.6,PCBM-60 | BCP,PEDOT:PSS,Ag,Unknown,DMF; DMSO >> IPA,False,Unknown >> 100.0,Spin-coating >> Spin-coating,Unknown,0.1,False,1.0,15.5,0.67,10.38,N2BwufnDXGKUsDmRIhvYzUNS89ov
MAPbI3,MA,Pb,I,1.6,C60 | BCP,PEDOT:PSS,Ag,Ether,Unknown,False,Unknown,Spin-coating,Unknown,0.044,False,0.898,19.33,0.785,13.63,N2V6Mhj_7AJ3g8leKvZuN7AII9re
FA0.7MA0.3PbI3,FA; MA,Pb,I,1.6,TiO2-c | PCBM-60,Spiro-MeOTAD,Ag,Unknown,DMF >> IPA,False,Unknown >> 100.0,Spin-coating >> Spin-coating,N2 >> N2,0.075,False,1.08,23.11,0.6509999999999999,16.41,N2c_KGOdr56FlPpajIKPI33JcmaS
MAPbI3,MA,Pb,I,1.6,PCBM-60 | C60 | LiF,PEDOT:PSS | PEDOT:PSS,Al,Chlorobenzene,DMF; DMSO,False,100.0,Spin-coating,N2,0.1,False,1.02,22.98,0.77,17.3,N31MMJPJA5CEPlXAx6DKJ93DT0ln
MAPbI3,MA,Pb,I,1.6,PCBM-60,PEDOT:PSS,Ag,Unknown,DMF,False,100.0,Spin-coating,N2,0.0725,False,,19.94,,11.52,N3FATznG5FMvdflLw9SqVDd5t3rj
Cs0.05FA0.79MA0.16PbBr0.45I2.55,Cs; FA; MA,Pb,Br; I,,TiO2-c,Spiro-MeOTAD,Au,Chlorobenzene,DMF; DMSO,False,100.0,Spin-coating,Unknown,0.0625,False,,,,17.11,N3FoHyGTc-9E9WCbxnITGBOU2EmO
MAPbI3,MA,Pb,I,1.6,SnO2-c,PTAA,Au,Unknown,DMF >> IPA,False,70.0 >> 105.0,Spin-coating >> Spin-coating,N2 >> Air,0.098,False,1.03,17.84,0.496,9.11,N3HEZVV2OqjAlhxFP_DqjnRNyjI2
FA0.9MA0.1PbBr0.1I2.9,FA; MA,Pb,Br; I,1.59,SnO2-np,Spiro-MeOTAD,Au,Unknown,DMF; DMSO >> IPA,False,70.0 >> 150.0,Spin-coating >> Spin-coating,Air >> Air,0.0737,False,1.13,23.5,0.7879999999999999,20.94,N3HNM38ru_ITJ-PrYwx2YCIAlOAi
Cs0.05FA0.79MA0.16PbBr0.51I2.49,Cs; FA; MA,Pb,Br; I,1.61,TiO2-c | TiO2-mp,Spiro-MeOTAD,Au,Chlorobenzene,DMF; DMSO >> IPA,False,100 >> 70,Spin-coating >> Spin-coating,N2 >> N2,0.16,False,,19.1,0.7120000000000001,13.4,N3O0gWmk-DCoXZqJKF8hu-c774AP
MAPbI3,MA,Pb,I,1.59,PCBM-60,V2Ox | PEDOT:PSS,Ag,Unknown,DMF,False,100.0,Spin-coating,N2,0.0625,False,0.94,22.19,0.73,15.32,N3QYa_nRiwjMoZvPZ-mjnR4NKeVl
Cs0.05FA0.81MA0.14PbBr0.45I2.55,Cs; FA; MA,Pb,Br; I,,C60 | BCP,MTDATA,Cu,Ethyl acetate,Unknown,False,120.0,Spin-coating,Unknown,0.16,False,0.996,20.41,0.74,15.05,N3_wiUKbGsFKahYV2-u8CtZ751dM
MAPbI3,MA,Pb,I,1.6,TiO2-c | TiO2-mp,Spiro-MeOTAD,Au,Unknown,DMF >> IPA,False,70.0 >> 85.0,Spin-coating >> Electrospraying,Air >> Air,0.12,False,0.018,0.913,0.7140000000000001,11.85,N3d_4GE7GyRsCKi6lRlkQMOrRAok
MAPbI3,MA,Pb,I,1.6,PCBM-60 | BCP,NiO-c,Ag,Unknown,DMF >> IPA,False,Unknown >> 70.0,LT-SCD >> LT-SCD,Air >> Air,0.09,False,1.07,21.5,0.77,17.7,N3npAxPKivrQCngjf-GdSAzVW-di
MAPbI3,MA,Pb,I,1.624,TiO2-c | PCBM-60,Spiro-MeOTAD,Au,Diethyl ether,DMF; DMSO,False,65.0; 100.0,Spin-coating,N2,0.09,False,1.04,19.25,0.7140000000000001,14.36,N3wYPkhunPgZ4cDvMcVdf-cVoofk
MAPb1.0I3,MA,Pb,I,1.6,TiO2-c | TiO2-mp,none,Carbon,Vacuum,DMF,False,100,Spin-coating,Unknown,0.1,False,1.02,19.2,0.54,10.6,N45JmyG5QcmwddCyq9rYddlPddJV
Cs0.05FA0.79MA0.16PbBr0.31I2.7,Cs; FA; MA,Pb,Br; I,1.59,PCBM-60 | ZnO-np | ZnO-c,NiO-np,ITO | MgF2,Chlorobenzene,DMF; DMSO,False,100.0,Spin-coating,N2,0.09,False,1.013,19.7,0.665,13.3,N46GxYb7zCFEUfNEr8ONftGwJZUT
MAPb1.0I3,MA,Pb,I,1.55,TiO2-c | TiO2-mp,Spiro-MeOTAD,MoO3 | Ag,Unknown,DMF >> none,False,100 >> Unknown,Spin-coating >> Recrystallization,N2 >> MAI,0.1,False,0.984,22.7,0.7,15.62,N46zqJpqDtgFdBB6LuNmQ0gxvJvF
MAPbI3,MA,Pb,I,1.6,TiO2-c | TiO2-mp,Spiro-MeOTAD,Au,Unknown,DMSO >> none,False,100.0 >> Unknown,Spin-coating >> Recrystallization,N2 >> Methylamin,0.16,False,1.09,22.1,0.74,17.88,N4CyfYFMuDUIz9u19xcwwsiROhOh
MAPbI3,MA,Pb,I,1.6,PCBM-60 | LiF,PEDOT:PSS,Al,Chlorobenzene,DMSO; GBL,False,100.0,Spin-coating,N2,0.1,False,1.042,20.89,0.838,18.24,N4LR_QYX8RnqoZycokxPcUUJ8peX
Cs0.05FAxMAxPbBrxIx,Cs; FA; MA,Pb,Br; I,,SnO2-np,Spiro-MeOTAD,Ag,Chlorobenzene,DMF; DMSO,False,100,Spin-coating,N2,0.102,False,1.149,22.47,0.778,20.1,N4VV9pHoFWVWkIznBt175DSGDPOC
MAPbI3,MA,Pb,I,1.6,TiO2-c | TiO2-mp,Spiro-MeOTAD,Au,Unknown,DMF >> none,False,Unknown >> 100.0,Spin-coating >> Gas reaction,Air >> MAI,0.09,False,1.05,22.63,0.6,19.8,N4aIW4OGx_LC1jk01Z4iVtGqkpvc
MAPb1.0I3,MA,Pb,I,1.55,TiO2-c | TiO2-mp,Spiro-MeOTAD,Au,Unknown,DMF >> IPA,False,70 >> 70,Spin-coating >> Spin-coating,N2 >> N2,0.1,False,1.05,20.79,0.68,14.78,N4llUBzuiPaknpR0ZLElbYZJNxO6
MAPbI3,MA,Pb,I,1.6,C60 | Bphen,PEDOT:PSS,Ag,Chlorobenzene,DMF,False,100,Spin-coating,N2,0.12,False,0.97,15.0,0.61,8.9,N4qju48LpZfWKrkU_r5MqAQttNw8
MAPbI3,MA,Pb,I,1.6,SnO2-np,Spiro-MeOTAD,Au,Chlorobenzene,DMF,False,100.0,Spin-coating,N2,0.16,False,1.01,22.32,0.606,13.61,N4zNFqgimQ4SxLl_5JpPI7IU2aYr
MAPbI3,MA,Pb,I,1.6,PCBM-60 | LiF,PEDOT:PSS,Ag,Unknown,DMF,False,120.0,Spin-coating,N2,0.0464,False,0.96,11.43,0.672,7.42,N50nu4Gj43UceUSrwjh2a8fImRze
Cs0.05FA0.79MA0.16PbBr0.54I2.46,Cs; FA; MA,Pb,Br; I,,TiO2-c | TiO2-mp,EH44,Au,Chlorobenzene,DMF; DMSO,False,100.0,Spin-coating,N2,0.1,False,1.05,21.18,0.6659999999999999,14.83,N53A_03FdTGChHVS_0cVlgP8fFzg
Cs0.05FA0.79MA0.16PbBr0.3I2.7,Cs; FA; MA,Pb,Br; I,,SnO2-np,PEDOT:PSS,Carbon,Unknown,DMF; DMSO,False,Unknown,Spin-coating,Unknown,0.8,False,0.84,18.5,0.45,7.04,N5BqPubU9Ssx12f-d7SCtDp9GKnX
MAPbBr0.33I2.67,MA,Pb,Br; I,1.62,TiO2-c,Spiro-MeOTAD,Ag,Unknown,DMF,False,100.0,Spin-coating,N2,0.09,False,1.0,17.99,0.58,10.4,N5GDm6TJ5XtMvS3J6PXUGrx9ZIzv
FA0.85MA0.15PbBr0.5I2.5,FA; MA,Pb,Br; I,1.627,Black P-QDs,Spiro-MeOTAD,Au,Chlorobenzene,DMF; DMSO,False,100.0,Spin-coating,N2,0.09,False,1.1,18.49,0.72,14.61,N5MfhLanR2-V_WCHu-YRgZNe2kLQ
CsPbBr3,Cs,Pb,Br,,TiO2-c | TiO2-mp,CuInS2 | ZnS-QDs,Carbon,Unknown,DMF >> Methanol,False,80.0 >> 250.0,Spin-coating >> Spin-coating,Air >> Air,0.25,False,1.4,7.37,0.755,7.79,N5P5Iwu8YFJ_JNH7ERaHoEVs5hNJ
Cs0.1FA0.1MA0.8PbI3,Cs; FA; MA,Pb,I,1.5,PDIN,PTAA,Ag,Diethyl ether,DMF,False,100.0,Spin-coating,N2,0.045,False,1.03,20.34,0.733,15.2,N5W8K1DZfx9MqZlzp9T0NHYlQilb
MAPbI3,MA,Pb,I,1.6,IPH,PEDOT:PSS | PolyTPD,Ba | Ag,Unknown,none,False,Unknown,Co-evaporation,Vacuum,0.1,False,1.1,16.16,0.7809999999999999,13.88,N5hjQ9yz8EDUSMqJzQID_kr6PR5O
Cs0.1FA0.7MA0.2PbBr0.5I2.5,Cs; FA; MA,Pb,Br; I,,PCBM-60 | Bphen,PEDOT:PSS,Al,Toluene,DMF,False,50.0,Spin-coating,N2,0.04,False,0.9,17.05,0.757,11.61,N5wxqrU_V3Hr8peakSB7G30tShhJ
MAPbI3,MA,Pb,I,1.6,TiO2-c | TiO2-mp,Spiro-MeOTAD,Au,Unknown,DMF >> none,False,90.0 >> 100.0,Spin-coating >> Gas reaction,Ambient >> Air; MAI,0.1,False,1.09,22.2,0.79,19.1,N6-abkNKnJN3ssn9-NJVVSRYH8kM
MAPbI3,MA,Pb,I,1.6,TiO2-c | TiO2-mp | Al2O3-mp,Spiro-MeOTAD,Au,Toluene,DMF; GBL,False,100.0,Spin-coating,N2,0.045,False,0.98,20.36,0.43,8.62,N624s3KErJznlHFJk8T_YTqVUi_i
MAPbI3,MA,Pb,I,1.6,SnO2-c,Spiro-MeOTAD,Au,Chlorobenzene,DMF,False,100.0,Spin-coating,Unknown,0.1,False,1.0,16.8,0.53,9.02,N66x1F1lZKB4B-RyBc7IifuKnQ3E
MAPbI3,MA,Pb,I,1.59,TiO2-c,Spiro-MeOTAD,Au,Chlorobenzene,DMF; DMSO,False,100,Spin-coating,N2,,False,1.08,22.63,0.703,16.22,N6E1pM5roWcCh-LMDIu497KDJGrl
Cs0.125FA0.875PbBr0.375I2.625,Cs; FA,Pb,Br; I,1.57,TiO2-c | TiO2-mp,Spiro-MeOTAD,Au,Diethyl ether,DMF; DMSO,False,140.0,Spin-coating,N2,0.125,False,1.102,21.6,0.765,18.2,N6EdPc0JYF08kGE8hUC1iqJhi4f3
MAPbI3,MA,Pb,I,1.6,C60,FBA2,MoO3 | Ag,Chlorobenzene,DMF; DMSO,False,60.0; 85.0,Spin-coating,N2,0.04,False,,,,,N6J-i5XxTn1PULFtC2pJgkElCJZr
MAPbI3,MA,Pb,I,1.6,CPTA | BACl,Spiro-MeOTAD,MoO3 | Au,Unknown,Methylammonium acetate,False,60.0; 100.0,Spin-coating,Ambient,0.05,False,1.097,22.44,0.763,18.59,N6TbLsqNfmKW_kVPNcVhojcnuLgl
Cs0.15FA0.85PbI3,Cs; FA,Pb,I,,PCBM-60,PEDOT:PSS,Ag,Unknown,DMF; DMSO,False,150.0,Spin-coating,N2,0.45,False,0.893,20.7,0.659,12.16,N6Xh5b2kJqU9u6hUEq-_9YvSiISs
FA0.83MA0.17PbBr0.51I2.49,FA; MA,Pb,Br; I,,PCBM-60,NiO-np,Au,Chlorobenzene,DMF; DMSO,False,100.0,Spin-coating,N2,0.09,False,0.98,18.6,0.62,11.36,N6bBHg9ZbFM538zXEVBgXjar3wt9
MAPbI3,MA,Pb,I,1.6,TiO2-c,Spiro-MeOTAD,Ag,Unknown,DMF,False,95.0,Spin-coating,Air,0.07,False,0.91,21.13,0.54,10.46,N6fCu_YZx4Kh1gDi77EViYFFjb1o
MAPbI3,MA,Pb,I,1.6,PCBM-60 | TIPD,PEDOT:PSS,Al,Unknown,DMF,False,100.0,Spin-coating,Unknown,0.04,False,0.94,24.9,0.772,17.8,N6fzR_ngbi4RDSfC66agxzbObIY2
MAPbI3,MA,Pb,I,1.6,TiO2-c | TiO2-mp,none,Carbon,Ethyl acetate; Toluene,DMF; DMSO,False,60; 100,Spin-coating,Dry air,0.48,False,1.008,18.91,0.6579999999999999,12.55,N6iakbPxEwBp6pBvYYQ1E2q5Ptft
MAPbI3,MA,Pb,I,1.6,TiO2-c | TiO2-mp,Spiro-MeOTAD,Ag,Diethyl ether,DMF; DMSO,False,65; 100,Spin-coating,Unknown,0.125,False,1.05,23.72,0.726,18.1,N6s88w34lqc5b2ycetHlkrzOmSmp
MAPbI3,MA,Pb,I,1.6,PCBM-60 | BCP,NiO-c,Ag,Unknown,DMF; DMSO >> IPA,False,70 >> 100,Doctor blading >> Doctor blading,N2 >> Air,1.0,False,1.05,20.79,0.5,10.91,N6sfjduDmSUkfHqjSS1BiYpb0lSM
MAPbI3,MA,Pb,I,1.6,SnO2-c,Spiro-MeOTAD,Au,Unknown,DMF; DMSO >> IPA,False,70 >> 70,Spin-coating >> CBD,Unknown,0.09,False,1.0,20.4,0.61,12.42,N6vYpaSZD6oGgQMkDHVD9Kgl_Cfn
MAPbI3,MA,Pb,I,1.6,TiO2-c | TiO2-mp,Spiro-MeOTAD,Au,Unknown,DMF >> IPA,False,Unknown >> 95.0,Spin-coating >> Spin-coating,Unknown >> Air,0.08,False,1.011,17.95,0.69,12.0,N6x6dnR0nBx_LRqmWis78z4Dn-Rw
MAPbI3,MA,Pb,I,1.6,TiO2-c | TiO2-mp,WY-1,Au,Unknown,DMF >> IPA,False,Unknown >> 70,Spin-coating >> CBD,Unknown,0.1,False,1.046,19.38,0.662,13.36,N6xTvQqO64g_Ga0WZ4hRI1Iyhpgf
MAPbI3,MA,Pb,I,1.6,PCBM-60,PEDOT:PSS,Al,Unknown,DMF,False,95.0,Spin-coating,N2,0.09,False,0.64,19.48,0.63,7.85,N785nVnYedViSyaACsS-5By4QTEe
Cs0.05FA0.79MA0.16PbBr0.51I2.49,Cs; FA; MA,Pb,Br; I,1.51,TiO2-c,Spiro-MeOTAD,NiO | Ag | NiO,Chlorobenzene,DMF; DMSO,False,150.0,Spin-coating,Unknown,2.25,False,1.02,23.5,0.67,16.08,N7AdhM79Cy4dGLtss6fgp6KCHRX6
Cs0.05FA0.79MA0.16PbBr0.48I2.52,Cs; FA; MA,Pb,Br; I,1.58,TiO2-c | TiO2-mp,SM,Au,Chlorobenzene,DMF; DMSO,False,100.0,Spin-coating,N2,0.1,False,1.05,21.51,0.764,17.22,N7HtXkPRaa_hwVUrk2K8FtRdVcY0
MAPbI3,MA,Pb,I,1.6,PCBM-60 | LiF,PEDOT:PSS,Al,Unknown,DMF,False,100.0,Spin-coating,Unknown,0.1,False,0.93,21.0,0.75,14.7,N7KlMPslWB9ow7IsdbHoY2SXrX49
MAPbI3,MA,Pb,I,1.6,ZnO-c | ZnO-nw | Al2O3-c,Spiro-MeOTAD,Au,Unknown,DMF; DMSO >> IPA,False,Unknown >> 100.0,Spin-coating >> CBD,N2 >> N2,0.1,False,1.02,21.9,0.69,15.35,N7WCEc0KghflpYqnrrSAeelF9w_6
CsFA0.83MA0.17PbBr0.5I2.5,Cs; FA; MA,Pb,Br; I,,TiO2-c | SWCNTs; TiO2-mp,Spiro-MeOTAD,Au,Chlorobenzene,DMF; DMSO,False,100.0,Spin-coating,N2,0.1,False,1.072,22.8,0.73,17.93,N7gcKO_PKTqxrQviypsmCznu5zLz
MAPbI3,MA,Pb,I,1.6,SnO2-np | PCBA-60,PTA,MoO3 | Ag,Toluene,DMF; NMP,False,100.0,Spin-coating,N2,0.08,False,1.015,21.8,0.7609999999999999,16.9,N7uiaqWN_LBo_f5CyfjT_JINVDN8
MAPbI3,MA,Pb,I,1.6,TiO2-c | TiO2-mp,Spiro-MeOTAD,Au,Chlorobenzene,GBL,False,100,Spin-coating,Air,0.1,False,0.985,10.9,0.68,12.1,N8JigGKHt647whXwGbmkbgMoFq8p
FAPbI3,FA,Pb,I,1.526,SnO2-np,Spiro-MeOTAD,Au,Vacuum,DMF; NNP,False,150.0,Spin-coating,Air,0.09,False,1.08,24.05,0.79,20.45,N8YKs8u8YkDAxAw5yqrl-UEtWjAQ
MAPbI3,MA,Pb,I,1.6,SnO2-np,Spiro-MeOTAD,Au,Unknown,DMF; DMSO,False,100.0,Spin-coating,N2,0.1,False,1.13,21.8,0.795,19.6,N8ZpYULuxYEcA2_gb4lyLsZ31pLk
Cs0.05FA0.79MA0.16PbBr0.45I2.55,Cs; FA; MA,Pb,Br; I,,SnO2-c,SWCNTs | Spiro-MeOTAD,Au,Chlorobenzene,DMF; DMSO,False,150.0,Spin-coating,Ar,0.09,False,0.94,18.2,0.56,9.6,N8rREg6USDcBwTK-MVY3QRcvQXYX
MAPbBr3,MA,Pb,Br,,TiO2-c,Spiro-MeOTAD,Au,Diphenyl ether,DMF; DMSO,False,100.0,Spin-coating,N2,0.09,False,1.35,8.26,0.76,8.43,N9ImPWnxk4nFVc-aSysnU603ih2J
Cs0.05FA0.79MA0.16PbBr0.51I2.49,Cs; FA; MA,Pb,Br; I,,TiO2-c | TiO2-mp,Spiro-MeOTAD,Au,Diethyl ether,DMF; DMSO,False,100.0,Spin-coating,N2,0.09,False,1.038,16.5,0.7,12.1,N9IvOYTg9OPPhNGgfJdr_a4H8mqY
MAPbI3,MA,Pb,I,1.6,TiS2,Spiro-MeOTAD,Au,Chlorobenzene,DMF; DMSO,False,100.0,Spin-coating,Unknown,0.09,False,1.04,21.7,0.578,13.1,N9SrCC8jZ99VECMDm95opImgYlUg
Cs0.05FA0.7885MA0.1615PbBr0.34I2.66,Cs; FA; MA,Pb,Br; I,,C60 | BCP,PEDOT:PSS,Ag,Ethyl acetate,DMF; DMSO,False,105.0,Spin-coating,N2,0.25,False,,,0.5,8.2,N9a3mikQCiFePR5eD3NxsHxLFjyy
MAPbI3,MA,Pb,I,1.6,PCBM-60 | Rhodamine 101,PEDOT:PSS,Ag,Unknown,DMF,False,90.0,Spin-coating,Dry air,0.1,False,0.92,19.03,0.74,13.1,N9b-2GwDX3s_TOB7bUIDjO2HEKS9
FA0.6MA0.4Pb0.4Sn0.6Br0.3I2.7,FA; MA,Pb; Sn,Br; I,1.33,C60 | BCP,PEDOT:PSS,Ag,Toluene,DMF; DMSO,False,Unknown,Spin-coating,N2,0.1,False,0.58,24.66,0.69,9.89,N9esIHpYBxZX4__Yab6eWDKSOp1u
MAPbI3,MA,Pb,I,1.6,PCBM-60 | BCP,PEDOT:PSS | Au-nw; VOx,Ag,Toluene,DMF; DMSO,False,60; 100,Spin-coating,Unknown,0.09,False,1.039,21.21,0.727,16.49,N9llsdbwgk_T7LS0k9z8Y3CQzrmS
MAPbI3,MA,Pb,I,1.6,TiO2-c | TiO2-mp,Spiro-MeOTAD,Ag,Chlorobenzene,DMSO; GBL,False,110.0,Spin-coating,N2,0.1,False,0.9,20.5,0.5870000000000001,10.8,N9piwmk3WTxt2ChiWYh5n8RoyS2G
Cs0.05FA0.79MA0.16PbBr0.51I2.49,Cs; FA; MA,Pb,Br; I,,PCBM-60,CuI,Ag,Diethyl ether,DMF; DMSO,False,120.0,Spin-coating,N2,0.1,False,1.03,22.49,0.754,17.49,NABQXLGmFWAIxOBFf1CYvAGUB9ph
MAPbI3,MA,Pb,I,1.6,TiO2-c | TiO2-mp,Spiro-MeOTAD,Au,Unknown,DMF >> IPA,False,Unknown >> 70.0,Spin-coating >> CBD,Unknown,0.3,False,1.052,22.73,0.76,18.41,NAINSVwWxhpEoIBGPmd4Egw6L-Ub
MAPbI3,MA,Pb,I,1.6,TiO2-c | TiO2-mp,Spiro-MeOTAD,Au,Ethyl acetate,DMF; DMSO,False,100.0,Spin-coating,N2,0.1,False,1.048,21.989,0.66,15.28,NAKLuXBEjubgaQcqy0ZkAn-cISqN
MAPbI3,MA,Pb,I,1.6,TiO2-c | TiO2-mp,Spiro-MeOTAD,Au,Unknown,DMF; DMSO >> IPA,False,100.0 >> 100.0,Spin-coating >> Spin-coating,Unknown,0.06,False,1.01,21.03,0.74,15.8,NASI-WppxwXo6KlLxlvTJOlB5YtQ
FA0.92MA0.08PbBr0.24I2.76 | (C4H9NH3)2PbI4,FA; MA | (C4H9NH3),Pb | Pb,Br; I | I,1.56,TiO2-c | TiO2-mp,C4Br | Spiro-MeOTAD,Au,Diethyl ether,DMF; DMSO >> IPA,False,150.0 >> Unknown,Spin-coating >> Spin-coating,N2 >> N2,0.095,False,1.14,24.0,0.799,22.0,NAsrUbQHHpeeYxGrVctlpUt4P1kk
MAPbBrI2,MA,Pb,Br; I,,TiO2-c | C60,Spiro-MeOTAD,Au,Unknown,DMF >> none,False,Unknown >> 70.0,Spin-coating >> Gas reaction,Air >> MAI; MACl; MABr; Vacuum,0.09,False,0.94,19.9,0.68,12.6,NAv7KYouPhAJGGRL72LvWnbFtkg1
MAPbI3,MA,Pb,I,1.6,TiO2-c | Al2O3-mp,Spiro-MeOTAD | PEDOT:PSS,PEDOT:PSS:PSA,Unknown,Unknown,False,100.0,Spin-coating,Unknown,0.0625,False,0.93,13.9,0.677,9.8,NBDBPQsFpc-YX2REg5oP8Gph5cMK
MAPbI3 | BA2PbI4,MA | BA,Pb | Pb,I | I,,PCBM-60 | C60 | BCP,PTAA,Cu,Toluene,DMF; DMSO >> IPA,False,100 >> 100,Spin-coating >> Spin-coating,Unknown,0.1,False,1.09,22.59,0.7659999999999999,18.51,NBHvzoSExGEGMaklNiCxvnuavtd6
MAPbBr1.25I75,MA,Pb,Br; I,1.76,TiO2-c | TiO2-mp,Spiro-MeOTAD,Au,Unknown,DMF >> none,False,110.0 >> 70.0,Spin-coating >> Gas reaction,Air >> Air; MABr,0.1,False,1.069,11.72,0.68,8.55,NBK_HQqY6L5IZf6aSINT_j4q_Ha5
Cs0.05FA0.81MA0.14Pb0.95Br0.43I2.42,Cs; FA; MA,Pb,Br; I,1.64,NbOx,Spiro-MeOTAD,Ag,Trifluorotoluene,DMF; DMSO,False,85.0,Spin-coating,N2,0.09,False,1.09,21.96,0.69,16.36,NBXV1-CAOljo_btjAra3iNeVTJGN
MAPbI3,MA,Pb,I,1.6,PCBM-60,Cu2O,Ag,Unknown,DMF >> IPA,False,100.0 >> 70.0 >> 130.0,Spin-coating >> Spin-coating,N2 >> N2,0.1,False,0.947,13.3,0.574,7.2,NBkFHnO0N7aUymBfn9lWVIJF4xGE
MAPbI3,MA,Pb,I,1.6,TiO2-c | TiO2-mp,Spiro-MeOTAD,Au,Trifluorotoluene,DMSO,False,100.0,Spin-coating,N2,0.1,False,1.07,22.6,0.79,18.9,NBuuwqbBD0jTGS0T2Z48AiX3cf2P
MAPbI3,MA,Pb,I,1.6,TiO2-c | TiO2-mp,Spiro-MeOTAD,Au,Unknown,DMF >> IPA,False,Unknown >> 95.0,Spin-coating >> Spin-coating,Unknown >> Air,0.08,False,1.025,17.07,0.7,12.39,NCLr2YHZvtLq8Y6V_JWcv2kzz77d
MAPbI3,MA,Pb,I,1.6,TiO2-c,Spiro-MeOTAD,Au,Chlorobenzene,DMSO; GBL,False,50; 100,Spin-coating,N2,0.1,False,1.07,20.9,0.684,15.3,NCjDphEZZymP3FSFnYzzU4Mwc6r3
MAPbI3,MA,Pb,I,1.6,TiO2-c | TiO2-mp,Spiro-MeOTAD,Au,Toluene,DMF; DMSO,False,100.0,Spin-coating,N2,0.1,False,1.04,23.27,0.723,17.47,NCoQZQ6etPssFBS3eInC9T53BW5e
Cs0.05FA0.79MA0.16PbBr0.51I2.49,Cs; FA; MA,Pb,Br; I,,SnO2-np,Spiro-MeOTAD,Au,Chlorobenzene,DMF; DMSO,False,100.0,Spin-coating,Unknown,0.1,False,1.056,22.45,0.71,16.85,NCv_vA1LV8SmxUW8-ElnepNEu-Rg
MAPbI3,MA,Pb,I,1.6,PCBM-60 | LiF,PCDTBT,Ag,Toluene,DMSO; GBL,False,110.0,Spin-coating,N2,0.2,False,0.98,21.5,0.78,16.5,NCyY6pZb7hCBVK96sK_OWhY0VmV1
MAPbI3,MA,Pb,I,1.6,TiO2-c | TiO2-mp,Spiro-MeOTAD,Au,Unknown,DMF >> IPA,False,75.0 >> 75.0,Spin-coating >> CBD,N2 >> N2,0.1,False,0.9,16.88,0.53,8.05,NCyzOsFv67Ol9mKRomROCuNRZ8e8
MAPbI3,MA,Pb,I,1.6,PCBM-60 | TIPD,PEDOT:PSS,Al,Unknown,DMF,False,25.0,Spin-coating,N2,0.04,False,1.12,19.77,0.73,16.25,ND-BwYMZnqx2l_j5emqBr7K6UOQr
MAPbI3,MA,Pb,I,1.6,TiO2-c | TiO2-mp,Spiro-MeOTAD,Au,Unknown,DMF >> IPA,False,100.0 >> 100.0,Spin-coating >> CBD,Unknown,0.12,False,1.03,15.38,0.4579999999999999,7.26,NDA4tj3v53ZsIsc3d-uvmLA-fgVJ
MAPbI3,MA,Pb,I,1.6,2H-TaS2,P3HT,Ag,Unknown,DMF; DMSO >> IPA,False,Unknown >> 50.0; 80,Spin-coating >> Spin-coating,N2 >> N2,0.048,False,0.94,22.5,0.662,14.82,NDGb5FQhCgfDT13vVQk9kPu1Mr8J
MAPbI3,MA,Pb,I,1.6,TiO2-c | TiO2-mp,Spiro-MeOTAD,Au,Chlorobenzene,DMF; DMSO,False,100.0,Spin-coating,N2,0.09,False,1.04,21.23,0.71,15.44,NDS-1x0Fu1VnyDQigaxWUIzW0mBz
MAPbI3,MA,Pb,I,1.5,PCBM-60 | Bphen,PEDOT:PSS,Ag,Chlorobenzene,DMF,False,100.0,Spin-coating,Unknown,0.1,False,0.93,19.42,0.737,13.36,NDYgscTZFW7dRrzevNSIjA7asyuL
FA0.85MA0.15PbBr0.15I0.85,FA; MA,Pb,Br; I,,TiO2-c | TiO2-mp,Spiro-MeOTAD,Au,Chlorobenzene,DMF; DMSO,False,100.0,Spin-coating,N2,0.16,False,1.17,22.7,0.723,19.19,NDnop9tEmdobQYBIznV2q4KC-Ww9
MAPbI3,MA,Pb,I,1.6,PCBM-60 | BCP,PEDOT:PSS,Ag,Chlorobenzene,DMF,False,100,Spin-coating,N2,0.08,False,0.81,15.07,0.682,8.36,NDx-I0lXCOFcxMRE82aF6aQ0rnY4
MAPbI3,MA,Pb,I,1.6,TiO2-c,Spiro-MeOTAD | PEDOT:PSS,Graphene | PMMA | PDMS,Unknown,DMF,False,100.0,Spin-coating,N2,0.01,False,0.88,16.72,0.599,8.81,NE7QlWla4kk6r_caDHyxkhKteR_e
MAPbI3,MA,Pb,I,1.53,TiO2-c | TiO2-mp,Spiro-MeOTAD,Au,Unknown,DMF >> none,False,110.0 >> 145.0,Spin-coating >> Gas reaction,Air >> Air; MAI,0.1,False,0.9,19.87,0.76,13.53,NEAYiItgsr4m_JIiDf0HEy-3yjHy
Cs0.05FA0.8265MA0.1235PbBr0.39I2.61,Cs; FA; MA,Pb,Br; I,,SnO2-c,Ome-DPA-CuPc,Au,Unknown,Unknown,False,Unknown,Spin-coating,N2,0.16,False,1.054,22.44,0.7070000000000001,16.73,NELD-AzH1SRBouan_1Sya1qtXUx4
MAPbI3,MA,Pb,I,1.6,TiO2-c,Spiro-MeOTAD,Au,Unknown,none,False,100,Evaporation,Vacuum,0.1,False,0.96,20.1,0.83,15.9,NEMdGJnGbOBIgthYjKBrcE7tK4h6
MAPbI3,MA,Pb,I,1.6,TiO2-c | TiO2-nw,Spiro-MeOTAD,Au,Unknown,DMF >> IPA,False,70.0 >> 70.0,Spin-coating >> CBD,Unknown,0.09,False,0.9,18.1,0.588,9.6,NEpB2YPkpRCCowsdyBpT2Nv483W-
MAPbI3 | MAPbBr3,MA | MA,Pb | Pb,I | Br,,TiO2-c | TiO2-mp,none,Carbon,Unknown,DMF; DMSO >> IPA,False,100 >> 100,Spin-coating >> Spin-coating,N2 >> N2,0.68,False,1.07,20.8,0.73,16.2,NEvzVs-2y5cvCcUw2wx20oLfz5Wy
FA0.85MA0.15PbBr0.45I2.55,FA; MA,Pb,Br; I,,TiO2-c | TiO2-mp,Spiro-MeOTAD,Au,Chlorobenzene,DMF; DMSO,False,105.0,Spin-coating,Dry air,0.09,False,1.08,22.58,0.7390000000000001,18.09,NF1AQjANXD5xP0iPfQET4nwxhkr1
MAPbI3,MA,Pb,I,1.6,TiO2-c | TiO2-mp | 3-aminopropanoic acid-SAM,P3HT,Ag,Unknown,DMF >> IPA,False,Unknown >> 100.0,Spin-coating >> Spin-coating,N2 >> N2,0.04,False,0.851,15.56,0.6629999999999999,8.78,NF4-9-3OV4g48kval0jmVXm3M96B
MAPbI3,MA,Pb,I,1.6,TiO2-c | TiO2-mp,Spiro-MeOTAD,Au,Unknown,DMF >> IPA,False,45; 100 >> 100,Spin-coating >> Spin-coating,N2 >> N2,0.1,False,1.04,18.12,0.743,14.0,NF8470iY-n4S2xhQZTITHm6n1uoG
Cs0.05FA0.79MA0.16PbBr0.51I2.49,Cs; FA; MA,Pb,Br; I,,TiO2-c | TiO2-mp,Spiro-MeOTAD,Au,Chlorobenzene,DMF; DMSO,False,65; 100,Spin-coating,Unknown,0.04,False,1.1,23.77,0.71,18.6,NF8BtsVz2ha2tecqaxG2ElFmblJd
Cs0.05FA0.95PbI3,Cs; FA,Pb,I,,TiO2-c,Spiro-MeOTAD,Au,Chlorobenzene,DMSO; GBL,False,100.0,Spin-coating,Unknown,0.1,False,,,,,NFF0B4sgjdbW-oKrYHrokJapCcQX
MAPbI3,MA,Pb,I,1.6,TiO2-c,Spiro-MeOTAD,Au,Unknown,DMF,False,100.0,Doctor blading,N2,0.09,False,1.04,21.06,0.746,17.69,NFNPd0ouOfN8o8TPUOLZ_-4cEzjN
MAPbI3,MA,Pb,I,1.6,TiO2-c | TiO2-mp,Spiro-MeOTAD,Carbon,Unknown,DMF >> IPA,False,70 >> 100,Spin-coating >> Spin-coating,Unknown,0.08,False,0.951,17.54,0.53,8.84,NFSa11EgCgAAorNkYE94Y1_OCnb8
Cs0.05FA0.85MA0.1PbBr0.3I2.7,Cs; FA; MA,Pb,Br; I,,TiO2-c | TiO2-mp,Spiro-MeOTAD,Au,Chlorobenzene,DMF; DMSO,False,100.0,Spin-coating,Dry air,0.25,False,,,,,NFc9FTXHMxvyO3UAy1vSuS2pC7Qy
MAPbI3,MA,Pb,I,,PCBM-60 | Bphen,PTAA,Al,2-Butanol,DMF; DMSO,True,100,Spin-coating,N2,0.12,False,1.065,21.69,0.762,17.44,NFctXYxuiDRVv23li_EqXBDqPnQh
MAPbI3,MA,Pb,I,,TiO2-c | TiO2-mp,Spiro-MeOTAD,Au,Unknown,DMF >> IPA,False,70 >> 70,Spin-coating >> CBD,Air >> Air,,False,1.02,20.89,0.6809999999999999,14.48,NFhALIhF77789qf4V0vgxwgjKmO-
Cs0.15FA0.68MA0.17PbBr0.3I2.7,Cs; FA; MA,Pb,Br; I,1.63,C60 | BCP,PTAA,,,,False,,,,,False,1.06,21.2,0.722,16.2,NFsDvS9WcNVB3JwwycpAUjbST_yx
MAPbI3,MA,Pb,I,1.6,TiO2-c | TiO2-mp | ZrO2-mp,none,Carbon,Unknown,DMF,False,100.0,Doctor blading,Air,0.01,False,0.95,22.1,0.64,13.44,NG-c-vyLt6GA7iBjw5Do16wpwQ2T
MAPbI3,MA,Pb,I,1.6,TiO2-c | TiO2-mp,Q222,Carbon,Unknown,DMF >> IPA,False,70 >> 100,Spin-coating >> Spin-coating,Unknown,0.08,False,0.911,15.59,0.61,8.66,NGDxXJK4IwrcTTy7U55Emb7G39Bv
Cs0.05FA0.78MA0.16PbBr0.5I2.5,Cs; FA; MA,Pb,Br; I,,SnO2-np,Spiro-MeOTAD,Au,Chlorobenzene,DMF; DMSO,False,100,Spin-coating,N2,0.09,False,1.11,20.17,0.7759999999999999,17.43,NGPxRWhc0yY6j0OvZS9Ux5pGNmpv
FA0.83MA0.17PbBr0.4I2.6,FA; MA,Pb,Br; I,,TiO2-c,Spiro-MeOTAD,Au,Unknown,Butylamine; DMF; DMSO >> Butanol,False,Unknown >> 150.0,Spin-coating >> CBD,Air >> Air,0.12,False,1.02,20.94,0.69,15.71,NGiWezwzoMGS9_7mMy1N1ZY3HavT
MAPb1.0I3,MA,Pb,I,1.5,TiO2-c | TiO2-mp,Spiro-MeOTAD,Au,Unknown,DMF >> IPA,False,70 >> 70,Spin-coating >> CBD,Unknown,0.09,False,1.09,22.19,0.6,14.59,NGn_ukx--rsZ_KJdoAA36DiPt7CC
MAPbI3,MA,Pb,I,1.5,C60 | BCP,PEDOT:PSS,Al,N2,DMSO; GBL,False,100.0,Spin-coating,Unknown,0.06,False,0.85,16.37,0.74,10.27,NGrq7ugyCh_rp1SO1kh1--oDk-b6
MAPbI3,MA,Pb,I,1.6,TiO2-c | TiO2-mp,Spiro-MeOTAD,Au,Unknown,DMF >> IPA,False,Unknown,Spin-coating >> CBD,Unknown,0.1,False,0.87,17.37,0.58,8.76,NGxMYbzdk0L85boYD8g-mWFUZyWC
Cs0.05FA0.79MA0.16PbBr0.48I2.52,Cs; FA; MA,Pb,Br; I,,TiO2-c | TiO2-mp,Spiro-MeOTAD,Au,Chlorobenzene,DMF; DMSO >> IPA,False,100.0 >> Unknown,Spin-coating >> Spin-coating,N2 >> N2,0.09,False,1.015,22.5,0.7609999999999999,17.4,NGzblffyOm4B3nhrSEnJ2g-OgKsW
MAPbI3,MA,Pb,I,1.6,TiO2-c | TiO2-mp,Spiro-MeOTAD,Ag,Unknown,DMF; DMSO,False,100,Spin-coating,Unknown,0.07,False,1.086,20.49,0.68,15.04,NHAZDuGC1XuANw-gt2QEY3qEZtKe
MAPbI3,MA,Pb,I,1.6,TiO2-c | TiO2-mp,none,Carbon,Chlorobenzene,DMF; DMSO,False,100.0,Spin-coating,N2,1.0,False,1.008,20.5,0.5,10.3,NHD3ey37bVt1oRdGaLr5zophKQXQ
MAPbI3,MA,Pb,I,1.6,TiO2-c | TiO2-mp | ZrO2-mp,Unknown,Graphite; Carbon black@5:1,Unknown,GBL,False,60,Drop-infiltration,Air,0.13,False,0.867,15.24,0.54,7.08,NHFZ9hWyoReqs2viB4oj_0jzsMXX
MAPbI3,MA,Pb,I,1.6,TiO2-c | TiO2-mp | ZrO2-mp,none,Carbon,Unknown,Unknown,False,50.0,Dropcasting,Ambient,0.07,False,0.86,19.2,0.62,10.1,NHHAsyj4WFW7impY5WCDj3fyzKMk
FA0.75MA0.25PbBr0.25I2.75,FA; MA,Pb,Br; I,,TiO2-c,Spiro-MeOTAD,Au,Chlorobenzene,DMF; DMSO,False,150.0; 100.0,Spin-coating,N2 >> Vacuum,0.1,False,1.06,23.34,0.7759999999999999,19.2,NHK91UXAFC-3v9iAIsw046Yu7muw
Cs0.05FA0.81MA0.14PbBr0.45I2.55,Cs; FA; MA,Pb,Br; I,,TiO2-c,Spiro-MeOTAD,Au,Chlorobenzene,Unknown,False,100.0,Spin-coating,N2,0.1,False,1.11,22.3,0.7120000000000001,17.61,NHMGd7kt-w8Ip0TML-y5WVJicrwy
MAPbI3,MA,Pb,I,,PEIE | C60,Spiro-MeOTAD,Ag,Unknown,DMF >> IPA,False,100 >> 100,Spin-coating >> Spin-coating,N2 >> N2,0.1,False,1.02,20.1,0.7,14.4,NHR2mnp3Mr_DVwcfF6Cs8RYvInDZ
MAPbI3,MA,Pb,I,1.6,PCBM-60,PEDOT:PSS,Ag,Unknown,DMF >> IPA,False,100.0,Spin-coating >> Spin-coating,Air >> Air,0.06,False,0.88,13.81,0.58,7.03,NHZf_s4HX1CcFhyy1JTgJurUpLft
MAPbI3,MA,Pb,I,1.55,PCBM-60,CoOx,Ag,Ethyl ether,DMF; DMSO,False,Unknown,Spin-coating,Air,0.07,False,0.99,15.96,0.61,9.6,NHeIiA5QZ269OjBKAv7VlQckP26c
Cs0.05FA0.79MA0.16PbBr0.51I2.49,Cs; FA; MA,Pb,Br; I,,TiO2-c | TiO2-mp,Spiro-MeOTAD,Au,Chlorobenzene,DMF; DMSO >> IPA,False,Unknown >> 100.0,Spin-coating >> Spin-coating,Unknown,0.09,False,1.058,19.4,0.767,15.74,NHxgY3Cbeigbzedyjfjy27shFiEU
MAPbI3,MA,Pb,I,1.6,TiO2-c,Spiro-MeOTAD,Au,Unknown,DMF,False,Unknown,Spin-coating,Unknown,0.12,False,1.0,17.5,0.48,8.4,NIAAxNEFmXLaD6pzmgh35-IfRbo3
MAPbI3,MA,Pb,I,1.6,PCBM-60 | BCP,NiMgLiO-c,Bi | Au,Diethyl ether,DMF; DMSO,False,100.0,Spin-coating,Unknown,1.0,False,1.107,22.04,0.759,18.52,NIIRRBnVea5sqyluWoiY4KXssITF
MAPbI3,MA,Pb,I,1.59,TiO2-c | TiO2-mp,Spiro-MeOTAD,Ag,Diethyl ether,DMF; DMSO,False,100.0,Spin-coating,Unknown,0.1,False,0.97,19.7,0.45,8.0,NIKaiX6StF9FNDal3yucg3OOr5Hh
