Repository: GouravSidana/firstML

# firstML
My first Machine Learning Project

File: filtered_perovskite.csv (part 60 of 155)
Formula,A_ion,B_ion,X_ion,Bandgap,ETL,HTL,Backcontact,Antisolvent,Solvent,Solv_annel,Anneal_temp,Dep_procedure,Synth_atm,Cell_area,Is_module,Voc,Jsc,FF,PCE,entry_id
Cs0.17FA0.83PbBr0.51I2.49,Cs; FA,Pb,Br; I,,SnO2-c | C60,PTAA,Au,Unknown,DMF; DMSO,False,100.0,Spin-coating,Dry air,0.12,False,0.91,18.9,0.55,9.4,NINupMcco9Y9wrSq7c4KcsO9c5Du
(DMA)PbI3,(DMA),Pb,I,,TiO2-c,Spiro-MeOTAD,Au,Unknown,DMF,False,140; 180,Spin-coating,Unknown,0.09,False,1.054,18.4,0.74,14.3,NIQA8V8O8WcNm0wSoG-wFQhnTty0
FA0.3MA0.7PbI3,FA; MA,Pb,I,,TiO2-c | TiO2-mp,Spiro-MeOTAD | rGO,Au,Unknown,DMF; DMSO >> IPA,False,Unknown >> 150.0,Spin-coating >> Spin-coating,N2 >> N2,0.1,False,1.103,23.6,0.742,19.3,NIXfBqaXfn-mGBSr0Gj0RwTeGoih
Cs0.1FA0.9PbI3,Cs; FA,Pb,I,,TiO2-c | TiO2-mp,Spiro-MeOTAD,Au,Unknown,DMF >> IPA,False,Unknown >> 130,Spin-coating >> CBD,Unknown,0.2,False,0.995,22.05,0.7390000000000001,16.2,NIbt6uuaxLNfaL-23NCfbq9R8YuN
MAPbI3,MA,Pb,I,1.6,PCBM-60 | PCBDAN,NiO-c,Ag,Diethyl ether,DMF; DMSO,False,70; 100,Spin-coating,Air,0.1,False,1.08,20.71,0.77,17.0,NIbvPwCDTAt9XqO5lo5K7r4cz29q
MAPbI3,MA,Pb,I,1.6,ZnO-np,Spiro-MeOTAD,Ag,Unknown,DMF >> IPA,False,Unknown >> Unknown,Spin-coating >> CBD,Unknown,0.07065,False,1.01,20.5,0.696,14.4,NIq9l6r-MQiZTHzEry4mfMojr0Kn
MAPbI3,MA,Pb,I,1.6,TiO2-c | TiO2-mp,Spiro-MeOTAD,Au,Unknown,DMF >> IPA,False,Unknown,Spin-coating >> CBD,Dry air >> Dry air,0.16,False,0.923,17.84,0.74,12.48,NIqJQ-uQQ5vN4kbkwcWHnbs_6HYQ
Cs0.15FA0.75MA0.1PbBr0.2I2.8,Cs; FA; MA,Pb,Br; I,,ZnO-c,Spiro-MeOTAD,Ag,Chlorobenzene,DMSO,False,110.0,Spin-coating,N2,0.1,False,1.15,23.03,0.74,19.59,NJ9u6qivAvIieSWEzCRWlb-bhWxe
MAPbI3,MA,Pb,I,1.6,TiO2-c,Spiro-MeOTAD,Au,Unknown,none >> Hydrophosphorous acid; IPA,False,Unknown >> 100.0,Evaporation >> Spin-coating,Vacuum >> N2,0.24,False,0.7909999999999999,18.0,0.555,8.0,NJCcl8Ar2PBz0UIo-_OaTK8P-ewW
MAPbI3,MA,Pb,I,1.6,PCBM-60,PEDOT:PSS,Ag,Chlorobenzene,DMF; DMSO,False,95.0,Spin-coating,Unknown,0.09,False,1.06,21.09,0.75,16.77,NJRr7aClC3dhy75E7Di5EN_9GBWE
MAPbI3,MA,Pb,I,1.7,TiO2-c | TiO2-mp,Spiro-MeOTAD,Au,Chlorobenzene,Unknown,False,100.0,Spin-coating,Unknown,0.1,False,1.1,21.0,0.69,14.71,NJTumK8iY3C5eufaClPmzbQP9pKl
MAPbI3,MA,Pb,I,1.55,P(NDI2OD-T2),PEDOT:PSS,Al,Unknown,Unknown,False,100.0,Spin-coating,N2,0.1,False,0.884,16.9,0.73,10.82,NJU5Xsm3yZZ97prQlcrQCJ-w9Ca0
MAPbI3,MA,Pb,I,1.6,TiO2-np,Spiro-MeOTAD,Au,Ar,DMF,False,100.0,Spin-coating,N2,0.16,False,0.917,19.55,0.61,10.94,NJgrCH5m5faAByFW4BZxzUUs6SSU
MAPbI3,MA,Pb,I,1.6,TiO2-c,Spiro-MeOTAD,Au,Unknown,DMF,False,100.0,Spin-coating,Unknown,0.3,False,1.1,21.18,0.833,20.27,NJiesZpBDiOETZaqGURI_nuXKgta
MAPbI3,MA,Pb,I,1.6,PCBM-60,Spiro-MeOTAD,Au,Diethyl ether,DMF,False,70; 100,Spin-coating,N2,0.1,False,,,,11.2,NJo7wc3-_N3nhH0S1sCBabJ9ROMG
FA0.81MA0.19PbBr0.5I2.5,FA; MA,Pb,Br; I,,TiO2-c | TiO2-mp,Spiro-MeOTAD,Au,Chlorobenzene,DMF; DMSO,False,100.0,Spin-coating,N2,0.16,False,1.12,23.62,0.74,20.4,NJzU4WECPYTQuWPalPHG1bvcLvGL
MAPbBr0.3I2.7,MA,Pb,Br; I,1.65,TiO2-c | TiO2-mp,Spiro-MeOTAD,Ag,Unknown,DMF; DMSO,False,145.0,Spin-coating,Unknown,0.2,False,0.82,21.6,0.44,7.8,NK8X75YJ-X5_JATCJ-KTqjcd-fwt
Cs0.15FA0.75MA0.1PbBr0.2I2.8,Cs; FA; MA,Pb,Br; I,,ZnO-c,Spiro-MeOTAD,Ag,Chlorobenzene,DMSO,False,110.0,Spin-coating,N2,0.1,False,1.15,23.03,0.74,19.59,NKAsOC_fE1rI4b9e4S4HLF47FeXF
Cs0.05FA0.8075MA0.1425PbBr0.45I2.55,Cs; FA; MA,Pb,Br; I,,CuCrO2 | C60; PCBM-60,Zr(acac)4,Ag,Chlorobenzene,DMF; DMSO,False,70; 100,Spin-coating,N2,0.1,False,1.069,21.52,0.7979999999999999,18.37,NKYTu7B4ElF_gEAwif2jT2ck4Jle
MAPbI3,MA,Pb,I,1.6,none,Spiro-MeOTAD,Au,Unknown,DMF; DMSO; NMP,False,115.0,Spin-coating,Unknown,0.16,False,1.02,21.4,0.66,13.5,NK_xK-BJ1WyW5nRPsTPHymyHjoz4
MAPbI3,MA,Pb,I,1.6,SnO2-np,Spiro-MeOTAD,Au,Chlorobenzene,Diiodomethane; DMF; DMSO,False,110.0,Spin-coating,N2,0.12,False,0.85,14.05,0.645,7.76,NKrfP4dd1nxRN8-A-ssJa3yqK-gy
MAPbI3,MA,Pb,I,1.5,PCBM-60 | BCP,PEDOT:PSS,Ag,Unknown,Unknown,False,Unknown,Spin-coating,Unknown,0.0725,False,1.02,21.93,0.77,17.22,NKzwEXjW-Ptcj9mbXLNwZYZc5WWU
MAPbI3,MA,Pb,I,1.6,PCBM-60 | Bphen,PEDOT:PSS,Ag,Unknown,DMF,False,100.0,Spin-coating,N2,0.05725,False,0.91,19.77,0.71,12.45,NL2MXwGj0M0fVYPeajupQp-ZxKlp
FA0.6MA0.4PbBr0.1I2.9,FA; MA,Pb,Br; I,,SnO2-np,Spiro-MeOTAD,Au,Unknown,DMF >> IPA,False,70.0 >> 150.0,Spin-coating >> Spin-coating,Air >> N2,0.102,False,1.021,22.89,0.732,17.11,NL2h7LVgmxzcpgX2L9up9C7ThFek
(PEA)2MA5Pb6I19,(PEA); MA,Pb,I,1.6,PCBM-60 | LiF,PEDOT:PSS,Al,Unknown,Methylammonium acetate,False,60.0; 100.0,Spin-coating,N2,0.05,False,0.99,13.38,0.7020000000000001,9.32,NL8SWm6sUaCPv_GkIArQbPcp7WTT
MAPbI3,MA,Pb,I,1.6,PCBM-60,PEDOT:PSS,Ag,Unknown,DMF,False,25; 85,Spin-coating,N2,0.1,False,0.98,17.16,0.534,9.05,NLEgQR90yzk95PFI09Ji0j3Ch_CV
MAPbI3,MA,Pb,I,1.6,PCBM-60,PEDOT:PSS,Ag,Toluene,DMSO; GBL,False,100.0,Spin-coating,N2,0.1,False,0.89,19.07,0.67,11.37,NLLAGRZ3AWWe-3fVum-G5VuTTZp2
MAPbI3,MA,Pb,I,1.6,PCBM-60 | TiO2-c,NiMgLiO-c,Ag,Toluene,DMSO,False,100.0,Spin-coating,N2,0.09,False,1.085,20.418,0.83,18.39,NLMDRKNVjg-mKT5dFSmjUSTrmZpL
MAPbI3,MA,Pb,I,1.6,C60,Spiro-MeOTAD,Au,Diethyl ether,DMF; DMSO,False,100.0,Spin-coating,Unknown,0.09,False,1.01,23.69,0.65,15.52,NLNvJjrrZEaORdXPeVtOJle5rCpG
Cs0.17FA0.83PbBr1.2I1.8,Cs; FA,Pb,Br; I,,none,Spiro-MeOTAD,Au,Unknown,DMF,False,185.0,Spin-coating,Ar,0.1018,False,1.02,17.84,0.69,12.39,NLRgs54zKLA5Qu1NXb56ScvGHLXd
MAPbI3,MA,Pb,I,1.6,PCBM-60,Spiro-MeOTAD,Au,Unknown,DMF,False,65; 100,Spin-coating,Air,0.125,False,0.98,15.244000000000002,0.65,9.7,NLSLHwlGP6yNPZfMJ8u5Ny7xLewy
FA0.85MA0.15PbBr0.45I2.55,FA; MA,Pb,Br; I,1.55,TiO2-c | TiO2-mp,M3,Au,Chlorobenzene,DMF; DMSO,False,100.0,Spin-coating,Air,0.002,False,1.085,20.7,0.6970000000000001,15.6,NLd7nOkKrrbH7IAmg0-mxT9Cjsp-
FA0.85MA0.15PbBr0.45I2.55,FA; MA,Pb,Br; I,,SnO2-c,Spiro-MeOTAD,Au,Chlorobenzene,DMF; DMSO,False,100.0,Spin-coating,N2,0.1,False,,,,,NLj1Bt1e0ST_KbK0dTWqEC_ebXzt
MAPbI3,MA,Pb,I,1.6,C60; PDI | BCP,P3CT-Na,Ag,Chlorobenzene,DMF; DMSO,False,60.0; 80.0,Spin-coating,N2,0.09,False,1.009,20.4,0.645,13.4,NLmRLqGumZNO6kM8jSvpC2_RfByC
MAPbI3,MA,Pb,I,1.6,SnO2-c,Spiro-MeOTAD,Au,Unknown,DMF >> IPA,False,Unknown >> 70.0,Spin-coating >> Spin-coating,Unknown,0.09,False,1.11,23.27,0.67,17.21,NLp8Zlh-txMMlhjSLj14QlFiR3Tv
MAPbI3,MA,Pb,I,1.6,TiO2-c,Spiro-MeOTAD,Ag,Chlorobenzene,DMF; DMSO,False,Unknown,Spin-coating,Unknown,0.1,False,0.97,20.85,0.727,14.7,NLs7sKMLCUwl05uHeoh4tnsIUmQA
Cs0.05FA0.79MA0.16PbBr0.51I2.49,Cs; FA; MA,Pb,Br; I,,SnO2-np,Spiro-MeOTAD,Au,Ethyl acetate,DMF; DMSO,False,120.0,Spin-coating,Unknown,0.16,False,1.099,22.45,0.78,18.55,NLzESCTqTLRfTUdPFn6SVF8uG3KP
MAPbI3,MA,Pb,I,1.6,PCBM-60 | bis-C60,CuCo2O4,Ag,Chlorobenzene,DMF; DMSO,False,100.0,Spin-coating,Unknown,0.1,False,0.96,17.81,0.69,11.76,NM38nfSXO4V5fYPQJ6azvcykXAxj
MAPbI3,MA,Pb,I,1.6,TEACl | PCBM-60 | PEI,NiO-c,Ag,Unknown,DMSO; GBL,False,70.0,Spin-coating,Air,0.09,False,1.1,19.81,0.708,15.48,NMHGfMaFRWtLydN70TkxVzZjkMnM
MAPbI3,MA,Pb,I,1.6,PCBM-60,PEDOT:PSS,Ba | Ag,Unknown,DMF,False,85.0,Spin-coating,N2,0.125,False,1.0,10.9,0.797,7.59,NMS3VDyNjprPV20whUnzKQNHSZb6
MAPb0.5Sn0.5I3,MA,Pb; Sn,I,,PCBM-60 | Phen-NaDPO,PEDOT:PSS,Ag,Unknown,DMF,False,Unknown,Spin-coating,Unknown,0.04,False,0.64,26.5,0.648,10.9,NMTXPCRuiJn48E-Qhv5zyPgNfCA6
Cs0.1FA0.79MA0.16PbBrI2,Cs; FA; MA,Pb,Br; I,1.72,TiO2-c | TiO2-mp,Spiro-MeOTAD,,,,False,,,,,False,1.235,18.8,0.729,16.9,NMabxKwZWUTOLB49OoiNOFBkM9IK
MAPbI3,MA,Pb,I,1.6,ZnO-np,P3HT,Ag,Unknown,DMF >> IPA,False,Unknown,Spin-coating >> CBD,N2 >> N2,0.0708,False,0.94,17.1,0.64,10.3,NMdH1DyHuxHqFvgH6EPfbp1KvlDX
MAPbI3,MA,Pb,I,1.6,PCBM-60 | C70 | BCP,PEDOT:PSS,Al,Unknown,DMF >> none >> none >> none,False,110.0 | 25.0 | 25.0 | 110.0,Spin-coating >> Gas reaction >> Gas reaction >> Gas reaction,Air >> Air; HI >> Air; Methylamin >> Air; Hi,0.109,False,0.815,14.67,0.59,7.08,NMdaw-LmdvrXqcZ9OY1Y7o0sYFv0
MAPbI3,MA,Pb,I,1.6,TiO2-c | TiO2-mp,Spiro-MeOTAD,Au,Unknown,DMF >> IPA,False,70.0 >> 70.0,Spin-coating >> Spin-coating,Unknown,0.56,False,0.924,19.99,0.5670000000000001,10.47,NMk1uDHEpYsCv7wM2uzAPTpIf_YQ
MAPbI3,MA,Pb,I,,PCBM-60 | Bphen,MoO3,Ag,Unknown,DMF,False,Unknown,Spin-coating,Unknown,0.0725,False,0.92,18.9,0.66,11.47,NMk73OOBF2oJndg7W--fovi0euyI
MAPbI3,MA,Pb,I,1.6,PCBM-60,PEDOT:PSS,MoO3 ∣ Au ∣ Ag ∣ MoO3 | Alq3,Toluene,DMF,False,95,Spin-coating,N2,0.1,False,0.94,14.67,0.623,8.6,NMqvSOMLT4uVkmYgdh5k7SdxPa7S
MAPbI3,MA,Pb,I,1.6,PCBM-60 | PEI,CuI,Ag,Chlorobenzene,DMF,False,100.0,Spin-coating,Unknown,0.1,False,1.05,20.05,0.69,14.27,NMusWEKXzSGRXbzh1KIjKyOMroWh
MAPbI3,MA,Pb,I,1.6,TiO2-c | TiO2-mp,Spiro-MeOTAD,Ag,Unknown,DMF >> IPA,False,70 >> 75; 70,Spin-coating >> CBD,N2 >> N2,0.06,False,0.95,18.92,0.7,12.67,NN0EkfhE2JOljWr_efgpfaUQlJHw
CsPbBrI2,Cs,Pb,Br; I,,TiO2-c,Spiro-MeOTAD,Au,Unknown,DMSO,False,50; 100; 160,Spin-coating,N2,0.1,False,,,,11.91,NN86uM-Mz0Nx6bZS9C-VwV3gnLTR
Cs0.05FA0.79MA0.16PbBr0.51I2.49,Cs; FA; MA,Pb,Br; I,1.6,PCBM-60 | SnO2-c,NiO-c,AZO-c,Chlorobenzene,DMF; DMSO,False,Unknown,Spin-coating,N2,0.12,False,1.09,16.7,0.58,10.5,NND9fiCXi-PVzAAvMbmUVk0RPwAu
FA0.85MA0.15PbBr0.45I2.55,FA; MA,Pb,Br; I,,TiO2-c,Spiro-MeOTAD,Au,Toluene,DMF; DMSO,False,200.0,Spin-coating,N2,0.1,False,1.109,23.08,0.722,18.48,NNP-uQI1HaZ-chXoMqDK5hMfi-AC
MAPbI3,MA,Pb,I,1.6,TiO2-c | TiO2-mp,Spiro-MeOTAD,Au,Unknown,DMF >> IPA,False,45; 100 >> 100,Spin-coating >> Spin-coating,DMF; N2 >> N2,0.1,False,1.03,18.11,0.7170000000000001,13.4,NNcuSdEAVdLwKt7mqFTkbawM2l8H
Cs0.1MA0.9PbBr0.1I2.9,Cs; MA,Pb,Br; I,,TiO2-c | TiO2-mp,Spiro-MeOTAD,Au,Unknown,DMF >> none,False,100.0 >> Unknown,Spin-coating >> Recrystallization,N2 >> Methylamin,0.04,False,1.025,21.9,0.76,17.1,NNd4w91Nx7hqq6vQhwEBqbSREAhV
MAPbI3,MA,Pb,I,1.6,PCBM-60,PEDOT:PSS | Carbon-nt,Ag,Chlorobenzene,DMF; DMSO,False,Unknown,Spin-coating,N2,0.1,False,1.04,20.35,0.7390000000000001,15.6,NNevv6mbIuFQ5hhxxKtLdMrr-Hqi
FA0.85MA0.15PbBr0.45I2.55,FA; MA,Pb,Br; I,1.56,TiO2-c | TiO2-mp,V859,Au,Chlorobenzene,DMF; DMSO,False,100.0,Spin-coating,N2,0.16,False,1.122,23.3,0.71,18.38,NNgWLUQSX0GeUKPVgzz1bAxAIznZ
MAPbI3,MA,Pb,I,1.6,C60 | BCP,PEDOT:PSS,Ag,Unknown,DMSO; GBL,False,120,Ultrasonic spray,Air,3.0,False,0.83,17.3,0.495,7.01,NNlu8HLIRisl-mwdxyz5AXm4HBqa
MAPbI3,MA,Pb,I,1.6,PCBM-60,CuAlO2,Ag,Unknown,DMF >> IPA,False,Unknown >> 60; 70; 80; 90; 100,Spin-coating >> CBD,N2 >> N2,0.0725,False,0.88,18.58,0.62,10.14,NNpPgZSFni5OjndSgBJkTsK03EeX
MAPbI3,MA,Pb,I,1.59,PCBM-60,PEDOT:PSS,Ca | Al,Unknown,DMF >> IPA,True,Unknown >> 100,Spin-coating >> Spin-coating,Air >> Air,2.25,True,,,,14.96,NNxB-v_o-Tbq6YNkyXYFw87IxSYN
MAPbI3,MA,Pb,I,1.6,TiO2-c,Spiro-MeOTAD,Au,Diethyl ether,GBL; NMP,True,Unknown,Spin-coating,Air,0.06,False,1.0,23.38,0.65,15.2,NO9t4e9bfUm6uezNauDgbvsGveix
Cs0.05FA0.8MA0.15PbBr0.4I2.6,Cs; FA; MA,Pb,Br; I,,TiO2-c | TiO2-mp,V842,Au,Chlorobenzene,DMF; DMSO,False,100.0,Spin-coating,N2,0.16,False,0.901,19.49,0.58,10.12,NOMlMlxzayMNitmtNS4gVZAX9aTr
MAPbI3,MA,Pb,I,1.6,PCBM-60,P3HT,Au,Unknown,DMF,False,20; 80,Spin-coating,Unknown,0.16,False,1.06,20.11,0.56,11.94,NOPRQhCQuE5DGsBzVlKCCgldBBCL
MAPbI3,MA,Pb,I,1.6,PTEG-1,PEDOT:PSS,Al,Unknown,DMF,False,100.0,Spin-coating,N2,0.04,False,0.93,21.2,0.81,16.03,NOTta8xTB-x6rYm19ePcaNH3NOwN
MAPbI3,MA,Pb,I,1.6,CdSe-QDs,Spiro-MeOTAD,Ag,Unknown,Unknown,False,90,Spin-coating,Unknown,0.052,False,0.95,16.2,0.47,7.3,NOTvAz4GNWxnMk8gBfS08FgI_o-7
MAPbI3,MA,Pb,I,1.6,TiO2-c | Graphene; SrTiO3,Spiro-MeOTAD,Ag,Unknown,DMF >> IPA,False,70.0 >> 100.0,Spin-coating >> CBD,Air >> Air,0.1,False,0.95,17.09,0.58,9.41,NOYqLhIY9A3Y74DCA2t-vQccn8W-
Cs0.05FA0.79MA0.16PbBr0.51I2.51,Cs; FA; MA,Pb,Br; I,,TiO2-c | TiO2-mp,Spiro-MeOTAD,Au,Chlorobenzene,DMF; DMSO,False,100.0,Spin-coating,Unknown,0.125,False,1.083,22.35,0.74,17.91,NO_EV1ZYKReIDbNci003O3jUiB8t
MAPbI3,MA,Pb,I,1.6,SnO2-c,Spiro-MeOTAD,Au,Diethyl ether,DMF; DMSO,False,50; 100,Spin-coating,Unknown,0.1,False,,,,20.33,NOdt-WQo_KM26i70h585wmUc8DLs
FA0.2MA0.8PbBr0.45I2.55,FA; MA,Pb,Br; I,,C60 | BCP,PEDOT:PSS,Ag,Toluene,DMSO; GBL,False,60; 100,Spin-coating,N2,0.1,False,0.96,19.33,0.731,13.56,NOfItVI5uuu5NeV61m0S9DJdN9pM
FA0.4MA0.6PbI3,FA; MA,Pb,I,,ZnO-c,Spiro-MeOTAD,Ag,N2,DMF,False,100.0,Spin-coating,Unknown,0.45,False,0.95,23.46,0.6659999999999999,14.83,NOqwuydlL29Od3ndICHhmBrn5fXO
FAMAPbI3,FA; MA,Pb,I,1.546,TiO2-c | TiO2-mp,Spiro-MeOTAD,Ag,Unknown,DMF >> IPA >> IPA,False,60.0 >> 60.0 >> 60.0 >> 60.0,Spin-coating >> CBD >> Spin-coating,Unknown,0.084,False,1.005,24.16,0.785,19.07,NOway6jz0fXWv1Qztkv3Uca9vKe2
MAPbI3,MA,Pb,I,1.6,TiO2-c | TiO2-mp,Spiro-MeOTAD,Au,Unknown,DMF >> IPA,False,Unknown >> 70.0,Spin-coating >> CBD,Dry air >> Dry air,0.2505,False,0.95,21.24,0.71,14.63,NP-7YuaXgui89ONSd72JBKhhmTW6
Cs0.05FA0.81MA0.14PbBr0.45I2.55,Cs; FA; MA,Pb,Br; I,,TiO2-c,Spiro-MeOTAD,Ag,Chlorobenzene,DMF; DMSO,False,150.0,Spin-coating,Unknown,0.1,False,1.04,20.6,0.74,15.9,NP27HZp__fYkibFnOfMPh_xPl3yX
FA0.9MA0.1PbI3,FA; MA,Pb,I,1.52,TiO2-c,Spiro-MeOTAD,Ag,Unknown,DMF,False,170.0,Spin-coating,N2,0.1,False,0.92,19.02,0.68,12.42,NPDk6qZ5KJcapcCJdLmiptBn27vC
MAPbI3,MA,Pb,I,1.59,TiO2-c | TiO2-mp,Spiro-MeOTAD,Au,Unknown,DMF >> IPA,False,70 >> 100,Spin-coating >> Spin-coating,Air >> Air,0.09,False,1.004,22.85,0.56,13.53,NPGUKqSTUKLhshx2ndBIsG4dpRvA
MAPbI3,MA,Pb,I,1.6,TiO2-c | TiO2-nw,Spiro-MeOTAD,Au,Unknown,DMF >> IPA,False,Unknown >> 70.0,Spin-coating >> CBD,Unknown,0.09,False,0.97,18.1,0.6,10.5,NPyNiIdTjoptrtBczfqyzveiZDRy
MAPbI3,MA,Pb,I,1.6,TiO2-c | TiO2-mp,HTM2,Au,Chlorobenzene,DMSO,False,100.0,Spin-coating,Unknown,0.16,False,1.0,15.2,0.742,11.3,NQ5Y2U34fUazixpwoNt2AMkZRB1M
MAPbI3,MA,Pb,I,1.6,TiO2-c | TiO2-mp | ZrO2-mp,none,Carbon,Unknown,Unknown,False,50.0,Drop-infiltration,Air,0.13,False,0.867,22.93,0.67,13.41,NQS68jA6UgVC8QrldmoBK1u4xj7N
MAPbI3,MA,Pb,I,1.6,ZnO-c,Spiro-MeOTAD,Au,Toluene,DMF,False,100.0,Spin-coating,Unknown,0.09,False,1.06,22.65,0.6759999999999999,16.23,NQV19lAy4Ws38gfHB-jM3YBdgpzr
Cs0.2FA0.8PbBr0.75I2.25,Cs; FA,Pb,Br; I,,TiO2-c | TiO2-mp,Spiro-MeOTAD,Au,Chlorobenzene,DMF; DMSO,False,100.0,Spin-coating,Unknown,0.085,False,1.04,21.1,0.7490000000000001,16.1,NQbyjrNwDFNWkq8191UuLySs8g1q
MAPbI3,MA,Pb,I,1.6,TiO2-c | TiO2-mp,Spiro-MeOTAD,Au,Unknown,DMF; DMSO,False,100.0,Spin-coating,N2,0.159,False,0.952,20.9,0.784,15.1,NQdSGmysoT9GDkhmkCPs_OIlId40
MAPbI3,MA,Pb,I,1.6,PCBM-60,PEDOT:PSS,Al,Unknown,DMF,False,Unknown,Spin-coating,Ar,0.03,False,0.877,22.31,0.797,15.58,NQrEGzKVLEx2MSOW6Z5Yme795ZWS
MAPbI3,MA,Pb,I,1.6,TiO2-c | TiO2-mp,TPBC,Au,Unknown,DMF >> IPA,False,70.0 >> 25.0,Spin-coating >> CBD,Unknown,0.08,False,0.917,19.31,0.71,12.57,NQzYQru5AfKf0tULpWFOFRNMEX4w
Cs0.05FA0.81MA0.14PbBr0.45I2.55,Cs; FA; MA,Pb,Br; I,,SnO2-c,OMe-TATPyr,Au,Unknown,Unknown,False,Unknown,Unknown,Unknown,0.1,False,1.1,23.48,0.795,20.6,NQzhTPGPy7B4Gf9VPJr8XEBFVPfu
FA0.6MA0.4Pb0.4Sn0.6I3,FA; MA,Pb; Sn,I,,Me4NBr | PCBM-60 | BCP,PEDOT:PSS | PTAA,Ag,Anisole,DMF; DMSO,False,100,Spin-coating,Unknown,0.1,False,0.759,26.328000000000003,0.728,14.56,NRMlRofTT86mobHD0emb7lPEBF20
FA0.83MA0.17PbBr0.5I2.5,FA; MA,Pb,Br; I,,TiO2-c,Spiro-MeOTAD,Ag,Chlorobenzene,DMF; DMSO,False,Unknown,Spin-coating,N2,0.07,False,0.98,21.43,0.65,13.72,NRNI5he9WGio_Bjr49Tj9i_k5vee
FA0.25MA0.75Pb0.75Sn0.25I3,FA; MA,Pb; Sn,I,1.33,PEABr | PCBM-60 | BCP,PEDOT:PSS,Ag,Vacuum,DMF; DMSO,False,100.0,Doctor blading,N2,0.09,False,0.71,24.5,0.7,12.18,NRXpJ6wKw0aQb14kDhPPG1DmoK0g
MAPbI3,MA,Pb,I,1.6,TiO2-c,Spiro-MeOTAD,Ag,Unknown,DMF >> IPA,False,Unknown >> 75.0,Spin-coating >> Spin-coating,Ar >> Ar,0.15,False,0.92,20.6,0.541,10.2,NRkyc9ok6x2Cy7K1156_OREnA8ys
FA0.1MA0.9PbI3,FA; MA,Pb,I,1.58,SnO2-c,Spiro-MeOTAD,Au,liquid N2; N2,DMF,False,105.0,Spin-coating,Unknown,0.04,False,1.07,23.9,0.74,18.9,NRxJuRAV7dRZNYH1wmeFrnCNndRa
MAPbI3,MA,Pb,I,1.6,TiO2-c | PCBSD,HFB-OMeDPA,Au,Unknown,DMF >> IPA,False,110.0 >> 105.0,Spin-coating >> Spin-coating,N2 >> Air,0.08,False,1.09,19.8,0.738,15.9,NS0w5WJw7ezH7Vafj9hncfGQuow_
Cs0.04FA0.8MA0.16PbBr0.49I2.51,Cs; FA; MA,Pb,Br; I,1.61,SnO2-np,Spiro-MeOTAD,MoO3 | Al,Chlorobenzene,DMF; DMSO,False,100.0,Spin-coating,N2,0.059,False,0.999,21.99,0.557,12.2,NSAs-6GMCAxXf3SM_bfN-ij9PHQU
MAPbI3,MA,Pb,I,1.6,N2200 | PCBM-60,PEDOT:PSS,Ag,2-Butanol,DMF; DMSO,False,105.0,Spin-coating,Unknown,0.04,False,0.956,19.35,0.767,14.18,NSFlshf-I4C7k27ZpVdap2FYc1WG
MAPbI3,MA,Pb,I,1.6,TiO2-c | TiO2-mp,PTAA,Carbon,Chlorobenzene,DMF; DMSO,False,100.0,Spin-coating,N2,1.0,False,1.008,21.1,0.54,11.5,NSN6p_fmDNuWFYrWqK3AvpSA4cdU
MAPbI3,MA,Pb,I,,C60 | BCP,PTAA,Ag,Unknown,DMF; DMI >> Ethanol,False,70 >> 120,Spin-coating >> CVD,Ar >> Vacuum,0.1125,False,0.92,13.9,0.6579999999999999,8.4,NSRItzSTAqdH6K8C5ZO5o16W02Iu
Cs0.17FA0.83PbBr0.51I2.49,Cs; FA,Pb,Br; I,,TiO2-c,Spiro-MeOTAD,Ag,Diethyl ether,DMF; DMSO,False,70.0,Spin-coating,Unknown,0.09,False,1.1,20.6,0.655,14.9,NSw50vmKveAi3uwJZMKSli5BpXIF
MAPbI3,MA,Pb,I,1.6,PCBM-60 | bis-C60,NiO-c,Ag,Chlorobenzene,DMF; DMSO,False,100.0,Spin-coating,Unknown,0.1,False,1.0,20.58,0.57,11.73,NT3MvEtAPsDiyeSaFjmaO-pUVfjS
MA2PA8Pb9I28,MA; PA,Pb,I,,TiO2-c | TiO2-mp,Spiro-MeOTAD,Au,Chlorobenzene,DMF; DMSO,False,105.0,Spin-coating,Ambient,0.09,False,1.06,20.53,0.7,15.22,NT737M4BDTeHWtTL9qYItOgwGGH0
Cs0.2FA0.8Pb0.3Sn0.7I3,Cs; FA,Pb; Sn,I,1.35,C60 | BCP,PEDOT:PSS,Ag,Anisole,DMF; DMSO,False,70.0,Spin-coating,N2,0.1,False,0.76,25.1,0.76,13.5,NTCaCzwuhHvec_Cx2GTVFSf3fNHP
Cs0.07FA0.775MA0.145PbBr0.45I2.55,Cs; FA; MA,Pb,Br; I,,TiO2-c | TiO2-mp | PCBM-60; PMMA,Spiro-MeOTAD,Au,Chlorobenzene,DMF; DMSO,False,100,Spin-coating,N2,0.16,False,1.165,23.09,0.76,20.43,NTEZnYE_DhqLSyJo6Q5OAbT3ram4
MAPbI3,MA,Pb,I,1.5,TiO2-c | TiO2-mp,Spiro-MeOTAD,Au,Unknown,DMF >> IPA,False,Unknown >> 90.0,Spin-coating >> Spin-coating,Unknown,0.06,False,1.008,21.3,0.5710000000000001,12.3,NTMN8TvLeoadR6wVLqaWn63uAgSk
MAPbI3,MA,Pb,I,1.6,TiO2-c | TiO2-mp | SiO2-mp,CuPc,Carbon,Unknown,DMF >> IPA,True,100.0 >> 100.0,Spin-coating >> CBD,Unknown,0.1,False,0.954,18.3,0.626,10.95,NTS7TG7Wxi4IxAwboZYdXzMUQ0__
MAPbI3,MA,Pb,I,1.6,C60,Spiro-MeOTAD,Au,Unknown,none >> 2-methoxyethanol; Ethanol,False,Unknown >> 150,Evaporation >> Spin-coating,Vacuum >> N2,0.16,False,0.99,20.1,0.76,15.11,NTY1-3Doq44PLkFuayKEmStU6bFg
MAPbI3,MA,Pb,I,1.6,TiO2-nw,Spiro-MeOTAD,Ag,Unknown,DMF,False,100.0,Spin-coating,N2,0.1,False,0.69,17.84,0.66,8.12,NTbZarXboOLsvlzOzyns9IZKcjuv
MAPbI3,MA,Pb,I,1.6,TiO2-c | TiO2-nw,Spiro-MeOTAD,AlAg,Diethyl ether,DMSO; GBL,False,115,Spin-coating,N2,0.09,False,0.96,21.58,0.67,13.38,NTkGvEAORK6ADduGNVNTZ8aru9Bx
MAPbI3,MA,Pb,I,1.6,SnO2-c,Spiro-MeOTAD,Au,Diethyl ether,DMF; DMSO,False,100.0,Spin-coating,Unknown,0.1,False,,,,18.3,NTkeKlCcIimtGX_ECglkt5EwEM1H
CsPbBrI2,Cs,Pb,Br; I,,SnO2-np,Spiro-MeOTAD,Ag,Unknown,DMF; DMSO,False,240.0,Spin-coating,N2,0.09,False,1.06,15.99,0.7709999999999999,12.6,NTqEc0yQHMeqU9TFTUZY8MGElKvw
MAPbI3,MA,Pb,I,1.56,TiO2-c,Spiro-MeOTAD,Ag,Unknown,DMF,False,60.0; 80.0; 100.0,Spin-coating,N2,0.1,False,0.95,19.36,0.7390000000000001,15.6,NTriWlo694J2JFgitLz1YhEn9GPw
MAPbI3,MA,Pb,I,1.59,PCBM-60,P3HT,MoO3 | Ag,Unknown,DMF >> IPA,False,70.0 >> 100.0,Spin-coating >> Spin-coating,Unknown,0.1,False,0.93,27.83,0.568,14.7,NU44JYKrO2pTN8y20Ji-tYMFEDri
MAPbI3 | MAPbBr0.9I2.1,MA | MA,Pb | Pb,I | Br; I,1.6,TiO2-c,Spiro-MeOTAD,Cr | Au,Chlorobenzene,DMF,False,95.0,Spin-coating,Unknown,0.122,False,0.948,19.51,0.72,13.32,NU62Z8WKgb7Qslr_aC9WnyygKass
Cs0.01FA0.76MA0.14PbBr0.45I2.55,Cs; FA; MA,Pb,Br; I,,TiO2-c | TiO2-mp | SnO2-c,V1013,Au,Trifluorotoluene,DMF; DMSO,False,100.0,Spin-coating,N2,0.16,False,1.022,22.39,0.747,17.09,NUJ2ovigC1fOfsuwaQfix8bQuVT6
MAPbI3,MA,Pb,I,1.6,TiO2-c,Spiro-MeOTAD,Au,Chlorobenzene,DMF; DMSO,False,100.0,Spin-coating,Unknown,0.066,False,1.02,23.49,0.67,16.05,NUKwGi-Qe0TQAyyKO4eOuWOk2-Dp
Cs0.1FA0.75MA0.15Pb0.75Sn0.25Br0.5I2.5,Cs; FA; MA,Pb; Sn,Br; I,1.36,PCBM-60 | C60 | BCP,PEDOT:PSS,Ag,Toluene,DMSO; GBL,False,100.0,Spin-coating,N2,0.0314,False,0.83,22.39,0.73,13.54,NUUUyV_aQJJwB10TAEVjJFkeMnG0
Cs0.05FA0.79MA0.16PbBr0.51I2.49,Cs; FA; MA,Pb,Br; I,1.633,TiO2-c | TiO2-mp,Spiro-MeOTAD,Au,Chlorobenzene,DMF; DMSO >> IPA,False,100 >> 70,Spin-coating >> Spin-coating,N2 >> N2,0.16,False,1.05,19.4,0.732,15.2,NUVWCEsCDwhE7b0Tl_qGEWH6TEj8
MAPbI3,MA,Pb,I,1.5,PCBM-60 | C60 | BCP,none,Ag,Chlorobenzene,DMF; DMSO,False,60; 80,Spin-coating,N2,0.06,False,0.936,18.0,0.5429999999999999,9.11,NUW6MIybdRhD4Wi_pRXU-PURIdlK
MAPbBr0.5I2.5,MA,Pb,Br; I,,PCBM-70 | BCP,PEDOT:PSS,Ag,N2,DMF,False,100,Spin-coating,N2,0.13,False,0.96,18.6,0.652,12.4,NU_R0ug9MuItT78pgXPTfAwW-T7P
MAPbI3,MA,Pb,I,1.6,PCBM-60,PEDOT:PSS,Ag | ITO | Ag,Unknown,DMF,False,Unknown,Spin-coating,Ar,0.1,False,0.91,14.5,0.55,7.2,NUhhtRXd6IaEB3h8QjcwWtit2Zoi
CsPbI3,Cs,Pb,I,,SnO2-np,Spiro-MeOTAD,Au,Chlorobenzene,DMF,False,340,Spin-coating,N2,0.04,False,0.994,19.99,0.722,14.34,NUjCba1UYuoz8asfWAQbxZik8eaV
MAPbI3,MA,Pb,I,1.6,TiO2-c | TiO2-nw,Spiro-MeOTAD,Au,Unknown,DMF >> IPA,False,70.0 >> 70.0,Spin-coating >> CBD,Unknown,0.09,False,0.9,17.0,0.54,8.2,NUkO5wzY2n2wIrSNW9GIpFMjGwCs
Cs0.05FA0.79MA0.16Pb0.5Sn0.5I3,Cs; FA; MA,Pb; Sn,I,,TiO2-c | NaYF4:Yb:Tm-np,Spiro-MeOTAD,Au,Chlorobenzene,DMF; DMSO,False,100.0,Spin-coating,N2,0.07,False,1.08,25.42,0.627,17.2,NUrdNRzC_4ERqYwnh9_TODWbwRcl
MAPbI3,MA,Pb,I,1.6,PCBM-70 | AZO-np,PEDOT:PSS,Au,Unknown,DMF,False,80.0,Spin-coating,N2,0.09,False,0.9,15.81,0.7,10.1,NUsb9e8X7ETmIuEAZDgiorogOPDL
MAPbI3,MA,Pb,I,1.61,TiO2-c | TiO2-mp,P3HT,Au,Toluene,DMSO; GBL,False,100.0,Spin-coating,N2,0.15,False,0.87,19.04,0.63,10.36,NV0RduphV4XKJ2BId4YDw58agfGq
MAPbI3,MA,Pb,I,1.6,SnO2-c,Spiro-MeOTAD,Ag,Diethyl ether,DMF; DMSO,False,65; 100,Spin-coating,Unknown,0.1,False,1.08,21.5,0.75,17.0,NV5CrmAaWMiAa2etxmXnkxYGu24o
MAPbI3,MA,Pb,I,1.6,PCBM-60 | C60,PEDOT:PSS,Al,Unknown,DMF >> IPA,False,Unknown >> 100.0,Spin-coating >> Spin-coating,Unknown,0.1,False,1.0,22.0,0.8,17.8,NV5bK6lawqniDWjJH-MQcCwI8fTT
MAPbI3,MA,Pb,I,1.6,TiO2-c | ZnO-nw | AZO-c,Spiro-MeOTAD,Au,Unknown,DMF >> IPA,False,Unknown >> 90.0,Spin-coating >> CBD,Air >> Air,0.1,False,0.772,19.5,0.57,8.6,NV61zInX4XJi_1sfHZfqh4q7rEoC
MAPbI3,MA,Pb,I,1.6,PCBM-60 | BCP,PEDOT:PSS,Ag,Unknown,DMF,False,100.0,Spin-coating,N2,0.045,False,0.83,20.9,0.711,12.33,NV8iqM3k7YlwMqPnDZhkSueDIkAq
Cs0.05FA0.49MA0.16PbBr0.51I2.49,Cs; FA; MA,Pb,Br; I,1.73,SnO2-np,PBDTT,MoO3 | Ag,Chlorobenzene,DMF; DMSO,False,100.0,Spin-coating,N2,0.04,False,1.1,23.53,0.721,18.66,NVP30CVO_kMjfujpNaj5KXBHGEYf
Cs0.05FA0.79MA0.16PbBr0.51I2.49,Cs; FA; MA,Pb,Br; I,,TiO2-c | TiO2-mp,Spiro-MeOTAD,Au,Chlorobenzene,DMF; DMSO,False,100.0,Spin-coating,N2,0.16,False,1.07,22.7,0.72,17.6,NVjU4auweziHJuBENrRbswunWRv0
MAPbI3,MA,Pb,I,1.5,PCBM-60 | BCP,PEDOT:PSS,Ag,Unknown,DMF,False,90.0,Doctor blading,Air,0.1,False,0.872,17.221,0.73,10.98,NVopIy89w_PYmqk1cEk4OZ6aGNMt
MAPbI3,MA,Pb,I,1.6,TiO2-c,Spiro-MeOTAD,Ag,Unknown,Dimethylacetamide,False,105,Spin-coating,Air,0.0405,False,1.06,17.9,0.685,13.0,NW0FV6guOzXW9CAxhfpKVrR9zk4y
FA0.85MA0.15PbBr0.45I2.55,FA; MA,Pb,Br; I,,TiO2-c | TiO2-mp,X59,Au,Chlorobenzene,DMF; DMSO,False,100.0,Spin-coating,Unknown,0.1,False,1.12,22.77,0.73,18.98,NW17HTKgs3CrVwMdqw7OZRIziIQV
FA0.85MA0.15Pb1.0Br0.45I2.55,FA; MA,Pb,Br; I,,TiO2-c,C202,Au,Unknown,Unknown,False,Unknown,Unknown,Unknown,0.1,False,1.05,22.9,0.7020000000000001,16.9,NW3SGnXUzEeDPyslGP5yMy2Tdl30
Cs0.10FA0.36MA0.54PbBr0.2I2.8,Cs; FA; MA,Pb,Br; I,,TiO2-c | TiO2-mp,NiCo2O4-np | Spiro-MeOTAD,Au,Chlorobenzene,DMF; DMSO,False,100.0,Spin-coating,N2,0.09,False,1.06,20.34,0.777,16.89,NWAYKp3rPW9tgd_KGq0jh4PtIQmS
BA2MA4Pb5I16,BA; MA,Pb,I,1.65,PCBM-60 | BCP,PEDOT:PSS,Ag,Unknown,DMF,False,100.0,Spin-coating,Unknown,0.06,False,1.1,16.74,0.77,13.46,NWJHKfCfwTVS3gtmr2KCrSULSJV0
MAPbI3,MA,Pb,I,1.6,PCBM-60 | PEIE,PEDOT:PSS,Ag,Unknown,Unknown,False,110.0,Spin-coating,Unknown,0.104,False,0.899,17.3,0.77,12.01,NWNNKZkiYuzXwRsoaVr7zi8wCWSS
MAPbI3,MA,Pb,I,1.6,WOx,Spiro-MeOTAD,Au,Diethyl ether,GBL; NMP,False,150.0,Spin-coating,Unknown,0.15,False,0.77,22.5,0.69,11.95,NWTozS8Po8kqV0QFelf74ycdvWnw
MAPbI3,MA,Pb,I,1.59,CdS,Spiro-MeOTAD,Au,Chlorobenzene,DMSO; GBL,False,80.0,Spin-coating,Unknown,0.1,False,1.055,17.337,0.561,10.3,NWTzzkyaxXw47BLV_15ZAXU1EpJj
FA0.4MA0.6PbI3,FA; MA,Pb,I,,TiO2-c | TiO2-mp,none,Carbon,Diethyl ether,DMF; DMSO,False,100.0,Spin-coating,N2,0.1,False,0.92,22.49,0.49,10.03,NWcP44cUVHT2Sp_GhNm0uHcG9MZR
MAPbI3,MA,Pb,I,1.6,TiO2-nw,Spiro-MeOTAD,Au,Unknown,DMF >> Chlorobenzene; IPA,False,Unknown >> 70.0,Spin-coating >> CBD,Unknown,0.16,False,1.08,21.9,0.71,16.8,NWoM9rknjnnu0KEMe6LBIoNhMAIk
MAPbI3,MA,Pb,I,1.6,TiO2-c | TiO2-mp,DPEDOT-B[BMPDP]2,Au,Unknown,DMF >> IPA,False,70.0 >> 70.0,Spin-coating >> CBD,Unknown,0.16,False,0.947,21.07,0.713,14.23,NWoVY4UHauUEU0DIEvCO1Zqm92OO
Cs0.05FA0.85MA0.1PbBr0.45I2.55 | (PEA)2PbI4,Cs; FA; MA | (PEA),Pb | Pb,Br; I | I,,SnO2-c,Spiro-MeOTAD,Au,Chlorobenzene,DMF; DMSO >> IPA,False,105.0 >> Unknown,Spin-coating >> Spin-coating,N2 >> N2,0.1,False,1.14,22.79,0.72,18.03,NWwMpJKuP6JB_HycBpeFZyzp3YaB
Cs0.05FA0.79MA0.16PbBr0.51I2.49,Cs; FA; MA,Pb,Br; I,,SnO2-c,Spiro-MeOTAD,Ag,Chlorobenzene,DMF; DMSO,False,110.0,Spin-coating,N2,0.15,False,1.1,22.79,0.722,18.1,NX4kzpA3_vdysALC0x8Gy-m1X-0j
MAPbI3,MA,Pb,I,1.6,TiO2-c | TiO2-mp,Spiro-MeOTAD,Au,Diethyl ether,DMF; DMSO,False,Unknown,Spin-coating,N2,0.16,False,1.12,21.56,0.721,17.4,NXKZpO8eRbkdumX39GFNIXKpqR2n
MAPbI3,MA,Pb,I,1.6,PCBM-60,P3HT,Au,Unknown,DMF,False,20; 80,Spin-coating,Unknown,0.16,False,,,,8.0,NXQjIwIBIKs9YVHsP2-UsCvYzfId
Cs0.5FA0.4MA0.1PbBr0.51I2.49,Cs; FA; MA,Pb,Br; I,1.7,C60; Phlm | C60,TaTm | F6-TCNNQ; TaTm,Au,Unknown,none,False,Unknown,Co-evaporation,Vacuum,0.06,False,1.022,15.8,0.58,9.4,NXRRx3BgPhl5kewm5U_hnrHfIoTU
MAPbI3,MA,Pb,I,1.6,TiO2-c,Spiro-MeOTAD | MoOx,Al,Toluene,DMSO; GBL,False,100.0,Spin-coating,Air,0.06,False,1.017,17.723,0.701,12.62,NXTfKwJ47Z9wOVzHQTeya6RhgnLZ
MAPbI3,MA,Pb,I,1.6,SnO2-c | TiO2-c,Spiro-MeOTAD,Au,Ethyl acetate,DMF,False,100.0,Spin-coating,Unknown,0.07,False,1.06,21.87,0.75,16.54,NXXJUZG-CH_iJxSosBoFN36e441n
FA0.9MA0.1PbBr0.1I2.9,FA; MA,Pb,Br; I,,TiS2,Spiro-MeOTAD,Ag,Unknown,DMF; DMSO >> IPA,False,Unknown >> 150.0,Spin-coating >> Spin-coating,Air >> Air,0.757,False,0.97,24.69,0.6970000000000001,16.68,NXjqHQqGWsiNGKEGlSHm7gKakLrJ
MAPbI3,MA,Pb,I,1.6,SnO2-c | PCBM-60,Spiro-MeOTAD | PbS,Au,Chlorobenzene,DMF; DMSO,False,60; 100,Spin-coating,Unknown,0.09,False,1.13,22.78,0.735,18.85,NXkwkoA5CQ2eYIVv0cLX0qti2d8V
MAPbI3,MA,Pb,I,1.6,PCBM-60 | BCP,PEDOT:PSS,Ag,Unknown,DMF,False,100.0,Spin-coating,Dry air,0.045,False,0.91,16.7,0.738,11.2,NY4M7qSpYz-pzFLvg4pb_Z_WXZls
Cs0.05FA0.8MA0.15PbBr0.55I2.55,Cs; FA; MA,Pb,Br; I,1.61,TiO2-c,Spiro-MeOTAD,Au,Chlorobenzene,DMF; DMSO,False,100,Spin-coating,N2,0.1,False,1.16,23.02,0.752,20.05,NY5zCIgAbsceMrWt7sWo25HYkDwV
MAPbI3,MA,Pb,I,1.6,C60 | BCP,PEDOT:PSS,Ag,Unknown,DMF,True,100.0,Spin-coating,N2,0.1,False,0.84,19.44,0.752,12.27,NY89LdT0GfZq6ZluKYkmhZhQqnux
MAPbBr0.3I2.7,MA,Pb,Br; I,1.5,N2200; PCBM-70; TT,PEDOT:PSS | VOx,Al,Toluene,DMSO; GBL,False,Unknown,Spin-coating,Unknown,0.4639999999999999,False,1.07,18.79,0.76,15.21,NYDbdhsxvpvm6EEfm0TAr37PPXGr
MAPbI3,MA,Pb,I,1.6,Fullerene-2b,PEDOT:PSS,Ag,Toluene,DMF,False,70.0,Spin-coating,N2,0.06,False,0.96,20.98,0.79,15.77,NYWsxmbCRccRW7VTjS-kpwWxjVkm
FA0.9MA0.1PbBr0.1I2.9,FA; MA,Pb,Br; I,,TiS2,Spiro-MeOTAD,Ag,Unknown,DMF; DMSO >> IPA,False,Unknown >> 150.0,Spin-coating >> Spin-coating,Air >> Air,0.757,False,0.98,24.48,0.6809999999999999,16.39,NYcLM39D3r2xKZWGvL8tSRr0lJge
MAPbI3,MA,Pb,I,1.56,PCBM-60 | ZnO-np,PEDOT:PSS,Al,Unknown,DMF,False,100.0,Spin-coating,Unknown,0.0725,False,0.93,13.06,0.65,7.9,NYdv9IqJJW_CgGoi_5XEybRe9uO3
Cs0.05FA0.79MA0.16PbBr0.51I2.49,Cs; FA; MA,Pb,Br; I,,TiO2-c,Spiro-MeOTAD,Au,Chlorobenzene,DMF; DMSO,True,100.0,Spin-coating,Ar,0.11,False,1.07,21.52,0.715,16.53,NYfbDHaH6tKfLC6IMJNirds94fCp
MAPbI3,MA,Pb,I,,TiO2-c | TiO2-mp,Spiro-MeOTAD,Au,Unknown,DMF; DMSO,False,90,Spin-coating,Unknown,0.5,False,1.14,23.15,0.795,21.0,NYv-4F-x61GKiPClY0qExySaEUxx
MAPbI3,MA,Pb,I,1.6,SnO2-np,Spiro-MeOTAD,Au,N2,DMF; DMSO,False,100.0,Dropcasting,Unknown,1.0,False,1.08,23.32,0.759,19.12,NYv_kBctBjv63pAENHK86ZAyYf1r
Cs0.08FA0.77MA0.15PbBr0.51I2.49,Cs; FA; MA,Pb,Br; I,1.6,C60 | BCP,PTAA,Cu,Ethyl acetate,DMF; DMSO,False,100,Spin-coating,N2,0.16,False,1.05,19.917,0.746,15.59,NYxPnsOdBz2oqjBuhXaxMZ0sWWNa
MAPb1.0Br0.3I2.7,MA,Pb,Br; I,1.58,TiO2-c,Spiro-MeOTAD,Ag,Unknown,DMF >> IPA,False,140,Spin-coating >> Spin-coating,N2 >> N2,0.09,False,1.02,20.62,0.7,14.88,NZ3tPMJ6WPNUYGZpbpeyzDP298JT
MAPbI3,MA,Pb,I,1.6,TiO2-c,Spiro-MeOTAD,Ag,Unknown,DMF,False,100.0,Spin-coating,Unknown,0.09,False,0.84,17.4,0.61,9.0,NZ9o5CQACep99J2s_tFZEd6YJ_zY
MAPbI3,MA,Pb,I,1.5,TiO2-c | TiO2-mp,BPZTPA,Au,Unknown,DMF >> IPA,False,Unknown >> 90.0,Spin-coating >> CBD,Unknown,0.1,False,0.8959999999999999,15.29,0.621,8.52,NZFlMZvVSINf0KZGitEO1jA-S-F3
MAPbI3,MA,Pb,I,1.6,TiO2-c | TiO2-mp,Spiro-MeOTAD,Ag,Diethyl ether,DMF,False,100.0,Spin-coating,Unknown,0.1,False,0.961,19.241,0.652,12.05,NZRGb6owI3hU7-MKjVCClU6KiwfO
(PEA)2MA9Pb10I31,(PEA); MA,Pb,I,,TiO2-c,Spiro-MeOTAD,Au,Unknown,DMF,False,100.0,Spin-coating,Unknown,0.049,False,1.16,18.66,0.644,13.89,NZSUhV2uVrzRDtAEX8gN7SpmBJ71
MAPbI3,MA,Pb,I,1.55,TiO2-c | TiO2-mp,Spiro-MeOTAD,Au,Unknown,DMF; GBL,False,100.0,Spin-coating,Air,0.09,False,,,,8.08,NZThrgoREubOJ_3OB-Cf-h9lQrD0
Cs0.02FA0.95MA0.03PbBr0.09I2.91,Cs; FA; MA,Pb,Br; I,,TiO2-c,Spiro-MeOTAD,Au,Unknown,DMF; DMSO >> IPA,False,80.0 >> 140.0,Spin-coating >> Spin-coating,N2 >> N2,0.049,False,1.04,23.8,0.75,18.8,NZXvbDQ_0M2amgcOtacXMiwJB7C5
MAPbI3,MA,Pb,I,1.6,TiO2-c | TiO2-mp,Spiro-MeOTAD,Au,Unknown,DMF; DMSO >> IPA,False,70.0 >> 100.0,Spin-coating >> Spin-coating,Unknown,0.03,False,1.04,19.01,0.7,13.84,NZbDtEjKJAbOPrJK3KoLNHtnOGEf
MAPbI3,MA,Pb,I,1.6,TiO2-c | TiO2-mp,PTAA,Au,Chlorobenzene,DMSO,False,100.0,Spin-coating,Unknown,0.16,False,1.05,22.59,0.757,18.02,NZdBLdU5joWM6q1PX7lfT8C739k-
MAPbI3,MA,Pb,I,1.6,TiO2-c,Spiro-MeOTAD,Au,IPA,DMSO,False,70.0,Spin-coating,N2,0.1,False,1.16,15.59,0.738,12.84,NZvyAeb6FPjl3mLO7CxvoabvROzy
Cs0.05FA0.57MA0.38PbI3,Cs; FA; MA,Pb,I,,TiO2-c | Al2O3-mp,NiO-mp,Carbon,Unknown,DMF >> IPA,False,70.0 >> 100.0,Drop-infiltration >> CBD,Air >> Air,0.129,False,0.852,17.23,0.62,9.23,NZzn-Msjs1txqyY8mfgnAqKtdlnb
Cs0.05FA0.81MA0.14PbBr0.45I2.55,Cs; FA; MA,Pb,Br; I,,C60 | BCP,PTAA,Cu,Toluene,DMF; DMSO,False,65; 100,Spin-coating,Unknown,0.1,False,1.1,22.39,0.7959999999999999,19.6,N_-Tn1_a6TYkj4CXYLPvLzXuaO_v
MAPbI3,MA,Pb,I,1.5,TiO2-c | TiO2-mp,Spiro-MeOTAD,Ag,Unknown,DMF >> none,False,80,Spin-coating >> Gas reaction,Air >> Vacuum,0.07,False,0.8759999999999999,18.39,0.5870000000000001,9.45,N_3WDHBJ4ARXFFAY_FttKP4XuKVA
Cs0.05FA0.76MA0.19PbBr0.6I2.4,Cs; FA; MA,Pb,Br; I,1.67,C60 | BCP,PTAA,,,,False,,,,,False,1.13,19.3,0.779,17.0,N_LhaTB33Qnvs_q_slaDE6F1dHZT
MAPbI3,MA,Pb,I,1.6,C60 | BCP,PTAA,Cu,Ethyl acetate,DMF; DMSO,False,100,Spin-coating,N2,0.16,False,1.12,21.3,0.65,15.4,N_Rhqm4N0xGkdrtwxqb0OvSPxjwh
MAPbI3,MA,Pb,I,1.56,TiO2-c,Spiro-MeOTAD,Au,Unknown,none >> IPA,False,Unknown >> 70.0,Evaporation >> CBD,Vacuum >> Air,0.1,False,1.02,19.5,0.58,11.5,N_vltN6Wg-wi1hTrQYmDlEvVpdOZ
Cs0.2FA0.8PbBr1.5I1.5,Cs; FA,Pb,Br; I,1.82,PEAI | PCBM-60 | BCP | SnO2-c,NiO-c,Ag,Chlorobenzene,DMF; DMSO,False,65; 100,Spin-coating,N2,0.1,False,1.19,13.76,0.752,12.31,N_yRKmn7f-5OyLbb60-C3e_eqxfT
MAPbI3,MA,Pb,I,1.6,SnO2-c | Au | SnO2-c | TiO2-mp,Spiro-MeOTAD,Au,Diethyl ether,DMF; DMSO,False,100.0,Spin-coating,N2,0.1,False,0.95,13.24,0.657,8.22,Na0NOdISUQyK4xxs5Vn3rGx4CVxS
CsPbBrI2,Cs,Pb,Br; I,,SnO2-c,none,Carbon,Chlorobenzene,DMSO,False,50; 150,Spin-coating,N2,0.09,False,1.09,13.59,0.583,8.3,Na5pR6utELhzjd6LHmZertrhdgTd
MAPbI3,MA,Pb,I,1.6,TiO2-nw | TiO2-c,Spiro-MeOTAD,Au,Unknown,DMF >> IPA,False,70.0 >> 80.0,Spin-coating >> CBD,N2 >> N2,0.13,False,0.91,19.7,0.64,11.53,Na9Yny-691b0mBQ0fkOf2suAgFGP
MAPbI3,MA,Pb,I,1.82,TiO2-mp | N719,I2; KI; Propylene carbonate; Polyethylene glycol,Pt | FTO,Unknown,Toluene,False,Unknown,Dipp-coating,N2,0.1,False,0.738,14.04,0.745,7.72,NaAvNg0PIpEMDv5A1-aMD26bXg6k
MAPbI3,MA,Pb,I,1.6,PCBM-60 | BCP,NiMgLiO,Ag,Toluene,DMSO; GBL,False,100.0,Spin-coating,Unknown,0.09,False,1.04,18.085,0.733,13.8,NagVsx1mvnGjdsWoQdIoU_kPyI_u
MAPbI3,MA,Pb,I,1.6,TiO2-c | TiO2-mp,Spiro-MeOTAD,Au,Unknown,DMSO; GBL,False,100.0,Spin-coating,Air,0.11,False,1.06,20.9,0.73,16.2,Namf_KSlHhn5OfsREMRWcGnbIfHI
MAPbI3,MA,Pb,I,1.6,TiO2-c | TiO2-nw,Spiro-MeOTAD,Ag,Unknown,DMF >> IPA,False,70.0 >> 70.0,Spin-coating >> Spin-coating,Unknown,0.1,False,0.87,20.25,0.532,9.33,Napeyi4gCGd1RgqtA_PeTqTKHhdN
MAPbI3,MA,Pb,I,1.6,TiO2-c | TiO2-mp | ZrO2-mp,none,Carbon,Unknown,GBL,False,50,Drop-infiltration,Air,0.1,False,0.91,20.25,0.61,11.27,Nb6Q0dYGrKgAMvqZJQpt7OTyuST3
MAPbI3,MA,Pb,I,,PCBM-60,PEDOT:PSS,Al,Unknown,DMF >> DMF,False,100 >> 90,Spin-coating >> Spin-coating,Unknown,,False,0.92,19.8,0.64,11.28,Nb9mZVMrZ59-xPQEh6ZKSF-6cVxz
CsPbI3,Cs,Pb,I,1.72,PCBM-60 | BCP,PTAA,Ag,Unknown,DMF,False,90; 150,Spin-coating,Unknown,0.09,False,1.12,15.81,0.752,13.32,NbNcTEJaCb980NnYjNZh9ND8Sd8_
MAPbI3,MA,Pb,I,1.6,PCBM-60 | PFN,PEDOT:PSS,Al,Unknown,DMF,False,100.0,Spin-coating,N2,0.16,False,0.89,17.76,0.552,8.7,NbQGudAdd996wJe6jO8Z3Gnb0Xj5
MAPbI3,MA,Pb,I,1.6,ZnO-c,Spiro-MeOTAD,Au,Unknown,DMF >> IPA,False,70.0 >> 70.0,Spin-coating >> CBD,N2 >> N2,0.25,False,0.98,21.5,0.69,14.53,NbXuoN3ym94-DxXfpCBNlkTT8XWi
CsPbBrI2,Cs,Pb,Br; I,1.9,TiO2-c,Spiro-MeOTAD,Au,Chlorobenzene,DMF; DMSO,False,200.0,Spin-coating,N2,0.1,False,1.14,14.72,0.6759999999999999,11.01,NbZR8FmiYeAn2kixGpW1VflkD4jq
MAPbI3,MA,Pb,I,1.6,PCBM-60 | BCP,PEDOT:PSS,Ag,Unknown,DMF; DMSO >> IPA,False,Unknown >> 100.0,Spin-coating >> Spin-coating,N2 >> N2,0.1,False,1.0,21.17,0.745,16.19,NbkKlH136k-h2RyVuRMjsZOUhqvM
MAPbI3,MA,Pb,I,1.6,PCBM-60 | BCP,NiO-c | 1bb,Ag,Toluene,DMF; DMSO,False,100.0,Spin-coating,N2,0.1,False,1.032,21.81,0.8029999999999999,18.17,Nbm1wWq9kyB4ByC_cBzv5ml3Jr3n
MAPbI3,MA,Pb,I,1.6,PCBM-60 | Zr(acac)4,NiO-np,Ag,Ethyl acetate,NMP,False,100.0,Spin-coating,N2,0.0576,False,1.05,17.14,0.8,14.36,NbtbALX3xMfMzlV1jBMwBBPg1tl1
MAPbI3,MA,Pb,I,1.6,none,Spiro-MeOTAD,Au,Chlorobenzene,DMSO,False,100.0,Spin-coating,N2,0.16,False,0.83,20.5,0.48,7.3,Nc4QxGWjvdXuX3ryTgkixEQUSIiU
Cs0.05FA0.81MA0.14PbBr0.45I2.55,Cs; FA; MA,Pb,Br; I,,PCBM-60 | TIPD,NiO-c,Ag,Chlorobenzene,DMF; DMSO,False,100.0,Spin-coating,N2,0.04,False,1.04,20.57,0.77,16.33,NcCJuUfEoJ7Ibme3nofu6sZkqedB
MAPbI3,MA,Pb,I,1.6,PCBM-60 | BCP,NiO-c,Ag,Chlorobenzene,DMF; DMSO,False,100.0,Spin-coating,Unknown,0.04,False,1.03,22.18,0.5670000000000001,12.95,NcJfO18B-7BH1RvFE9Z_eJPOX8V2
MAPbI3,MA,Pb,I,,PCBM-60 | Bphen,PEDOT:PSS,Ag,Unknown,DMSO; GBL,False,Unknown,Spin-coating,N2,0.09,False,0.94,18.1,0.746,12.66,NcOFK2EJYJanj4Z9jLekVSSCbxBC
CsPbBrI2,Cs,Pb,Br; I,,TiO2-c,Spiro-MeOTAD,Au,Unknown,DMF; DMSO,False,35.0,Spin-coating,Unknown,0.09,False,1.32,15.32,0.833,16.79,NcQ4GWFhIccEunV5gqh3yC3NxtJk
FA0.9MA0.1PbBr0.1I2.9,FA; MA,Pb,Br; I,1.56,SnO2-c,Spiro-MeOTAD,Au,Unknown,DMF; DMSO >> IPA,False,Unknown >> 150.0,Spin-coating >> Spin-coating,Dry air >> Dry air,0.125,False,1.03,22.24,0.7,16.04,NcRxSj_J2VY8i-Ji7_3Q1cmyts1-
MAPbI3,MA,Pb,I,1.6,P(NDI2DT-TTCN) | BCP,PEDOT:PSS,Ag,Chlorobenzene,DMSO; GBL,False,100,Spin-coating,N2,0.09,False,,22.0,0.774,17.0,Nc_IoNJUFm9zj-r2mHJdJVx8h96m
Cs0.05FA0.79MA0.16PbBr0.51I2.49,Cs; FA; MA,Pb,Br; I,1.58,TiO2-c,Spiro-MeOTAD,Au,Chlorobenzene,DMF; DMSO,False,100.0,Spin-coating,N2,0.1,False,1.08,23.32,0.71,17.85,Nc_YBOilJpAoCbuYvaAv2L8KFzZX
FA0.85MA0.15PbBr0.45I2.55,FA; MA,Pb,Br; I,,TiO2-c | TiO2-mp,Spiro-MeOTAD,Au,Unknown,DMF; DMSO >> IPA,False,70.0 >> 100.0,Spin-coating >> Spin-coating,N2 >> N2,0.16,False,1.15,21.97,0.7340000000000001,18.97,NchdmCmI1qivaKoKs1mWBnQ3e0Tn
Cs0.05FA0.95MAPbI3,Cs; FA; MA,Pb,I,,TiO2-c | TiO2-mp,Spiro-MeOTAD,Au,Chlorobenzene,DMF; DMSO,False,100.0,Spin-coating,N2,0.24,False,1.02,22.59,0.738,17.06,NckyL4iUSTFOlbGRyopDcx1XPzr1
MAPbI3,MA,Pb,I,1.6,TiO2-c,Spiro-MeOTAD,Au,Chlorobenzene,DMSO; GBL,False,100.0,Spin-coating,Unknown,0.1,False,1.08,22.62,0.7290000000000001,17.8,NcvotBRBDITUV9G6c36Qmroy7Gao
MAPbI3,MA,Pb,I,1.6,TiO2-c,Spiro-MeOTAD,Au,Unknown,DMF,False,100.0,Spin-coating,N2,0.1,False,1.093,22.5,0.775,19.05,NczJRIUhnmmuvJl-PDBbVunGuL3O
MAPbI3,MA,Pb,I,1.59,PCBM-60 | BCP,PEDOT:PSS,Ag,Unknown,acetonitrile; Methylamine,False,100,Spin-coating,Unknown,0.09,False,0.9,15.8,0.56,8.0,Nd7TeCHrzhci8PwK3E2kJGhaU5w5
MAPbI3,MA,Pb,I,1.6,TiO2-c | TiO2-mp,B74,Au,Unknown,DMSO,False,105.0,Spin-coating,N2,0.1,False,0.92,13.05,0.8,10.07,NdALHs2LrpSEmGbHRdAFn1gMnZcF
MAPbI3,MA,Pb,I,1.6,SnO2-np,PTAA,Au,Chlorobenzene,DMF; DMSO,False,100.0,Spin-coating,Unknown,0.04,False,1.03,21.64,0.6859999999999999,15.27,NdMEsN5w7x5TTEvZcLwPwYKP0HnD
Cs0.05FA0.7885MA0.1615PbI3,Cs; FA; MA,Pb,I,,TiO2-c,Spiro-MeOTAD,Au,Chlorobenzene,DMF; DMSO,False,40; 100,Spin-coating,N2,0.0831,False,1.11,20.8,0.66,15.3,NdMjBIUMlpPC9o8lQWHFUBAAQuZv
MAPbI3,MA,Pb,I,1.6,TiO2-c | TiO2-mp,none,Au,Unknown,DMF,False,130; 100,Spin-coating,Air,0.16,False,0.76,22.72,0.53,9.15,NdbLBqX9wHa8zcJ7IJqCvETJb45t
MAPbI3,MA,Pb,I,1.6,TiO2-c | TiO2-mp,Spiro-MeOTAD,Au,Unknown,DMSO,False,100.0,Spin-coating,N2,0.12,False,0.99,20.48,0.737,14.93,NdblMXhnMGaEDMnOQMj9_KPdycQB
MAPbI3,MA,Pb,I,1.6,TiO2-c | TiO2-nanoflowers,PTAA,Au,Unknown,GBL,False,Unknown,Spin-coating,Air,0.09,False,1.073,19.25,0.72,14.87,Ndfh1yTe-Myr_DQSn_WJ2fKJ46HA
FA0.85MA0.15PbBr0.45I2.55,FA; MA,Pb,Br; I,,TiO2-c,Spiro-MeOTAD,Au,Toluene,DMF; DMSO,False,200.0,Spin-coating,N2,0.1,False,1.105,22.98,0.72,18.27,NdlCLbTm7MtuHtG1Mvet1PTPcBvz
MAPbI3,MA,Pb,I,1.6,PCBM-60 | BCP,NiO-c,Ag,Toluene,DMF; DMSO,False,100.0,Spin-coating,Unknown,0.01,False,1.07,22.74,0.769,18.73,NdlK5PYtXLnLwOi1Vzf5jGysfBEc
MAPbI3,MA,Pb,I,1.6,TiO2-c | TiO2-mp | ZrO2-mp,none,Carbon,Toluene,DMF; DMSO,False,100.0,Spin-coating,N2,0.1,False,0.99,22.58,0.59,12.38,NdoNj76yUfrfo-L206rMsKQQMHo6
MAPbI3,MA,Pb,I,1.6,TiO2-c,Spiro-MeOTAD,Au,Unknown,none >> IPA,False,Unknown >> 150.0,Spin-coating >> CBD,N2 >> N2,0.1,False,1.05,21.51,0.72,16.39,NdttQyNRwtJ1yzdLCGn1rOMryXbK
Cs0.05FA0.79MA0.16PbBr0.51I2.49,Cs; FA; MA,Pb,Br; I,,TiO2-c | TiO2-mp,Spiro-MeOTAD,Au,Chlorobenzene,DMF; DMSO,False,100.0,Spin-coating,N2,0.16,False,0.97,20.0,0.57,11.56,Ndwvuqyf2UOALR7vR5SFrGTrPOsd
FA0.67MA0.33PbBr0.5I2.5,FA; MA,Pb,Br; I,,TiO2-c | TiO2-mp,Spiro-MeOTAD,Carbon,Chlorobenzene,DMF; DMSO,True,150.0,Spin-coating,N2,0.1,False,1.08,23.33,0.762,18.5,Ne0sS45EIiKXeytvkOFiOV-ulIij
Cs0.05FA0.79MA0.16PbBr1.2I1.8,Cs; FA; MA,Pb,Br; I,,SnO2-np,Spiro-MeOTAD,Au,Chlorobenzene,DMF; DMSO,False,135,Spin-coating,N2,,False,1.24,19.14,0.75,17.78,Ne5Vp7B5E-KBuIC-SfneYDtqH6Yb
MAPbI3,MA,Pb,I,1.61,SnO2-np,Spiro-MeOTAD,Ag,Chlorobenzene,DMF; DMSO,False,100,Spin-coating,N2,,False,1.11,22.87,0.789,19.54,Ne7x6qeVojrZ4ohmMNwuc7qdq0sj
Cs0.125FA0.875PbBr0.375I2.625,Cs; FA,Pb,Br; I,1.57,TiO2-c | TiO2-mp,Spiro-MeOTAD,Au,Diethyl ether,DMF; DMSO,False,140.0,Spin-coating,N2,0.125,False,1.106,21.47,0.753,17.87,Ne8vB-qQqS2N9NRjavgKaEzNUK45
MAPbI3,MA,Pb,I,1.6,TiO2-c | SiO2-np; TiO2-mp,Spiro-MeOTAD,Au,Diethyl ether,DMF; DMSO,False,100.0,Spin-coating,Unknown,0.1009999999999999,False,0.998,20.17,0.6990000000000001,14.09,NeAaTyyGU8C9k_FyrGdG7eNn-V1M
FA0.83MA0.17PbBr0.51I2.59,FA; MA,Pb,Br; I,1.6,C60-SAM | SnO2-c | PCBM-60,P3HT | WOx,Au,Chlorobenzene,DMF; DMSO,False,100.0,Spin-coating,N2,0.1,False,1.0,21.2,0.69,14.5,NeGiTXUJ0Oo6KQ_exKzU8gB4gQKv
MAPbI3,MA,Pb,I,1.6,TiO2-c,PBDTTT-CT | Spiro-MeOTAD,Au,Unknown,DMF,False,95.0,Spin-coating,Unknown,0.16,False,1.024,22.7,0.76,17.7,NeYcMQP87omvbgVpZtGCOxQupOA6
MAPbI3,MA,Pb,I,1.6,PCBM-60 | PEI,VB-MeO-FDPA,Ag,Chlorobenzene,DMSO; GBL,False,100.0,Spin-coating,Unknown,0.045,False,0.96,17.9,0.645,11.1,NelD68U5bKxcngLX6OlGiZp2UMAN
MAPbI3,MA,Pb,I,1.6,TiO2-c | TiO2-mp,Spiro-MeOTAD,Au,Unknown,DMF,False,120,Spin-coating,N2,0.1,False,0.873,20.3,0.71,12.6,NenpdJE4ueczp3lRskzu0qum53rc
Cs0.1FA0.85Rb0.05PbI3,Cs; FA; Rb,Pb,I,,SnO2-c | PMMA,PMMA | Spiro-MeOTAD,Au,Chlorobenzene,DMF; DMSO,False,100.0,Spin-coating,N2,0.1024,False,1.09,24.38,0.65,17.2,NeqGGYGA4QO3CPqjzJ9vpVgW3Uv7
MAPbI3,MA,Pb,I,1.6,ZnO-c,Spiro-MeOTAD,Ag,IPA,DMF >> IPA,False,Unknown >> 80.0,Spin-coating >> CBD,Unknown >> Unknown,0.04,False,1.04,16.41,0.6559999999999999,11.12,NeuoMLyMTlJDZkLNi1mEbLzs_xlc
MAPbI3,MA,Pb,I,1.6,"ZnO | 1,2-ethanedithiol (5 mM)",Spiro-MeOTAD,Au,Unknown,DMF; DMSO >> IPA; H2O,False,100 >> 100,Spin-coating >> CBD,Air >> Air,0.0707,False,1.09,22.59,0.75,18.62,Nf7ekWPJuiWzwr4iYBXGDTrNq3PE
