Repository: GouravSidana/firstML

# firstML
My first Machine Learning Project

File: filtered_perovskite.csv (part 61 of 155)
Formula,A_ion,B_ion,X_ion,Bandgap,ETL,HTL,Backcontact,Antisolvent,Solvent,Solv_annel,Anneal_temp,Dep_procedure,Synth_atm,Cell_area,Is_module,Voc,Jsc,FF,PCE,entry_id
FA0.85MA0.15PbBr0.45I2.55,FA; MA,Pb,Br; I,,TiO2-c | TiO2-mp,Spiro-MeOTAD,Au,Chlorobenzene,DMF; DMSO,False,105.0,Spin-coating,Dry air,0.09,False,1.08,22.58,0.7390000000000001,18.09,Nf8gFDqOcJCpVUYHjo0oS9s4QWcs
MAPbI3,MA,Pb,I,1.6,C60 | BCP,NiO-c | n-Butylamine,Ag,Toluene,DMF; DMSO,False,100.0,Spin-coating,Unknown,0.066,False,1.06,22.9,0.7070000000000001,17.1,NfKLVbG7oBBcKZI-wekzAigzPbLa
MAPbI3,MA,Pb,I,1.58,TiO2-c,"Hexakis[4-(N,N-di-p-methoxyphenylamino)phenyl]benzene",Ag,Unknown,Unknown,False,Unknown,Spin-coating,Unknown,0.04,False,1.09,20.54,0.612,15.23,NfMV-nDSUwmUSq4Ach591QEoOton
MAPbI3,MA,Pb,I,1.6,TiO2-c | TiO2-mp,Spiro-MeOTAD,Au,Unknown,DMF >> IPA,False,Unknown >> 100.0,Spin-coating >> CBD,Air >> Air,0.05,False,0.91,16.5,0.64,9.6,NfNNcZJ6qqIzcpLuTINrH6JeMb8i
Cs0.1FA0.9PbBr0.9I2.1,Cs; FA,Pb,Br; I,1.678,SnO2-np,Spiro-MeOTAD,,,,False,,,,,False,1.193,20.38,0.791,19.23,Nfd84hyesOaA3sFyqJ2DPVeJZnYn
MAPbI3,MA,Pb,I,1.6,TiO2-c | Au-np,P3HT,Ag,Unknown,DMF,False,Unknown,Spin-coating,N2,0.0725,False,0.83,15.3,0.56,7.12,Nfg2f6UAbDUyVgUbMz-2l38W05TM
MAPbI3,MA,Pb,I,1.6,PCBM-60 | AZO-np,PEDOT:PSS,Ag | SnO2-c,Unknown,Unknown,False,Unknown,Spin-coating,N2,0.0177,False,0.84,16.0,0.624,8.4,Nft1SQBtuVYEVS32iGO4zz7kGnUa
MAPbI3,MA,Pb,I,1.6,TiO2-c | TiO2-mp,none,Au,Unknown,Unknown,False,Unknown,Unknown,Unknown,0.1,False,1.08,22.1,0.7909999999999999,19.0,NfvfptwdvieSZ1deCCFLiUeb95gR
MAPb1.0I3,MA,Pb,I,1.55,PCBM-60,PEDOT:PSS | X-QUPD,Al,Unknown,DMF,False,100,Spin-coating,N2,0.075,False,0.99,18.07,0.73,13.06,NfzAoWcruTZlA4IKvXMGnaX85QOq
Cs0.04MA0.96PbI3,Cs; MA,Pb,I,,C60,PEDOT:PSS,Ag,Ethyl acetate,DMF; H2O,False,100.0,Spin-coating,Air,0.04,False,0.99,21.1,0.7929999999999999,16.6,Ng3z3VgxXSOmvqy5TPbFxBxDeBN9
FA0.85MA0.15PbBr0.45I2.55,FA; MA,Pb,Br; I,,SnO2-c,Spiro-MeOTAD,Au,Ethyl acetate,DMF; DMSO,False,120,Spin-coating,Unknown,0.16,False,1.107,21.18,0.726,17.02,NgKzD7cG0jwv3kAwrF82CwU3Qn5-
MAPbI3,MA,Pb,I,1.6,TiO2-c,Spiro-MeOTAD,Au,Unknown,DMF; DMSO,False,Unknown,Spin-coating,N2,0.17,False,1.027,21.5,0.667,14.83,NgOMCiRi_QmAOt0pFh9_EoLKlk-W
FA0.7MA0.3Pb0.7Sn0.3I3,FA; MA,Pb; Sn,I,1.26,PCBM-60 | ZnO-np,PEDOT:PSS,Al,Unknown,DMF; DMSO >> IPA,False,Unknown >> 160,Spin-coating >> Spin-coating,N2 >> N2,0.06,False,0.68,18.4,0.65,8.1,NggvJ9BZgHW4mR8G9tOC9tuWlhZ7
FA0.83MA0.17PbBr0.51I2.49,FA; MA,Pb,Br; I,,TiO2-c,Spiro-MeOTAD,Au,Diethyl ether,DMF; DMSO,False,100.0,Spin-coating,N2,0.06,False,1.07,19.92,0.6890000000000001,14.68,NgkKexZDjMAu-Q5miLrekyGGjq9z
MAPbI3,MA,Pb,I,1.6,TiO2-c | TiO2-mp,Spiro-MeOTAD,Au,Unknown,DMF >> IPA,False,Unknown >> 70.0,Spin-coating >> CBD,Dry air >> Dry air,0.2505,False,0.9,19.35,0.68,11.84,NgqNmOlgjVwRE4juHQ44zJoISTXG
Cs0.2FA0.8PbBr0.9I2.1,Cs; FA,Pb,Br; I,1.75,SnO2-c | C60,Spiro-MeOTAD,Au,Diethyl ether,DMF; DMSO,True,65; 100,Spin-coating,Unknown,0.08,False,1.17,17.69,0.7290000000000001,15.1,NguMSmtJYbg433GD1EUNgt1GQxzd
MAPbI3,MA,Pb,I,1.6,TiO2 | ITIC,Spiro-MeOTAD,Au,Unknown,DMSO; GBL,False,100.0,Spin-coating,N2,0.09,False,1.13,22.6,0.742,18.89,NgwVkC-R6GuscjaWiVF7Q3cf_RJh
MAPbI3,MA,Pb,I,,TiO2-c,Spiro-MeOTAD,Au,Toluene,DMSO; GBL,False,100,Spin-coating,N2,0.09,False,1.01,20.06,0.63,12.62,NgwyIfOkPWqds8ijRlrnPgF8Ugtv
FA0.81MA0.15PbBr0.45I2.55,FA; MA,Pb,Br; I,,PCBM-60 | C60 | BCP,PTAA,Cu,Unknown,DMF; DMSO,False,105.0,Spin-coating,N2,0.07,False,1.08,22.71,0.78,19.13,Nh-kLGw_4K9USA7EYDZO5y-TIaKJ
MAPbI3,MA,Pb,I,1.63,TiO2-c,Spiro-MeOTAD | MoO3,Ag,Chlorobenzene,DMSO; GBL,False,105,Spin-coating,N2,,False,1.08,22.86,0.75,18.61,Nh1CrLJiy_CZXfQ5uwn2N5j9kG2M
MAPbI3,MA,Pb,I,1.5,SnO2-np,Spiro-MeOTAD,Au,Unknown,DMF >> IPA,False,70.0 >> 70.0,Spin-coating >> CBD,Unknown,0.09,False,0.95,16.8,0.51,9.94,NhJntKbbevLtxOWSs8tw0Zn1CaEm
FA0.2MA0.8PbBr0.15I2.85,FA; MA,Pb,Br; I,,C60 | BCP,PEDOT:PSS,Ag,Toluene,DMSO; GBL,False,60; 100,Spin-coating,N2,0.1,False,0.97,20.51,0.764,15.2,NhJyupUGqN84aUeekHQo_2w1KODF
MAPbI3,MA,Pb,I,1.55,PCBM-60 | Zr(acac)4,pBDT-BODIPY | PFN,Al,Diethyl ether,DMF; DMSO,False,100.0,Spin-coating,Unknown,0.01,False,1.05,18.61,0.76,15.0,NhT2IMbWhQJB40wjKcKSzAUtiwDr
MAPbI3,MA,Pb,I,1.6,TiO2-c | PCBM-60,Spiro-MeOTAD,Au,Unknown,none,False,Unknown,Co-evaporation,Vacuum,0.1,False,1.0,14.56,0.623,9.0,NhWVOSdHcy3HgFfKvl3IOjRjFSjI
BA2MA2Pb3I10,BA; MA,Pb,I,1.96,PCBM-60; ICBA | BCP,NiO-c,Ag,Unknown,Dimethylacetamide; NMP,False,100.0,Spin-coating,Unknown,0.06,False,,,,11.48,NhiQn9pk6cmsNYu0QZg0xkGweuHT
MAPbI3,MA,Pb,I,1.6,TiO2-c | TiO2-mp,Spiro-MeOTAD,Au,Unknown,DMF >> IPA,False,Unknown >> 100.0,Spin-coating >> CBD,N2 >> N2,0.07,False,0.96,18.41,0.66,11.72,NhqmxoiHl3ciC9TSdv9iUoiT_A0Z
FA0.85MA0.15PbBr0.45I2.55,FA; MA,Pb,Br; I,,TiO2-c | TiO2-mp,Spiro-MeOTAD,Au,Chlorobenzene,DMF; DMSO,False,100,Spin-coating,Unknown,1.02,False,1.057,20.37,0.74,15.93,NhsYjHuhXlkUm5TEfv3mhNuFOUHc
FA0.83MA0.17PbBr0.4I2.6,FA; MA,Pb,Br; I,,TiO2-c,Spiro-MeOTAD,Au,Unknown,Butylamine; DMF; DMSO >> Butanol,False,Unknown >> 150.0,Spin-coating >> CBD,Air >> Air,0.12,False,0.98,19.23,0.629,13.77,NhtVle0YBlMCXytu49pcyCnqq9Wx
Cs0.05FA0.79MA0.16PbBr0.51I2.49,Cs; FA; MA,Pb,Br; I,,TiO2-c | PCBM-60,COTT-1 | COTT-2,Au,Chlorobenzene,DMF; DMSO,False,100.0,Spin-coating,N2,0.1,False,1.09,22.9,0.77,19.2,Ni9pB6OGDB0d6QKCf4Q_QK-Pigpu
FA0.1MA0.9PbI3,FA; MA,Pb,I,,TiO2-c,Spiro-MeOTAD,Au,Vacuum,DMF,False,120.0,Spin-coating,Air,0.1,False,1.09,23.43,0.8,20.44,NiGBUWlLRZOq-crSdqM3LcZjLwS7
MAPbI3,MA,Pb,I,1.6,TiO2-c,Spiro-MeOTAD,Au,Unknown,DMF,False,90.0,Spin-coating,N2,0.0625,False,0.95,20.7,0.68,8.3,NiNkF_8YoZkCty5dl-5PmqfOm4Pq
MAPbI3,MA,Pb,I,1.6,PCBM-70 | Bphen,PEDOT:PSS,Ag,Unknown,DMF,False,Unknown,Spin-coating,N2,0.0725,False,0.91,20.3,0.66,12.2,NiSuhvJrPuHBMTZ5PJnZT6AIb7Uk
MAPbI3,MA,Pb,I,1.6,PCBM-60,NiO-c,Ag,Unknown,DMF >> Ethanol,True,Unknown >> 100.0,Spin-coating >> Spin-coating,N2 >> N2,0.19,False,1.08,20.33,0.69,15.15,NiVL5xXgYUpculv8b5z6iVQOwhMj
MAPbI3,MA,Pb,I,1.6,TiO2-c | TiO2-mp,none,Carbon | IPA,Ethyl acetate; Toluene,DMF; DMSO,False,60; 100,Spin-coating,Dry air,0.48,False,1.056,18.67,0.6779999999999999,13.24,NikPhwLebklMzLnYBA4Nj0KEH2w0
MAPbI3,MA,Pb,I,1.53,TiO2-c | TiO2-mp,Spiro-MeOTAD,Au,Unknown,DMF >> none,False,110.0 >> 145.0,Spin-coating >> Gas reaction,Air >> Air; MAI,0.1,False,0.93,18.88,0.69,12.08,NirRlfjGBVmuk1WU_SCJASlOBJDo
MAPbI3,MA,Pb,I,1.6,TiO2-c | TiO2-mp,Spiro-MeOTAD,Au,Unknown,DMF; DMSO >> IPA,False,Unknown >> 100.0,Spin-coating >> Spin-coating,Air >> Air,0.15,False,0.92,14.3,0.46,10.1,NjE2iktNoGqSvTHsj0MEFQktRlNL
MAPbI3,MA,Pb,I,1.6,PCBM-60,NPB; PTAA,Al,Chlorobenzene,DMF; DMSO,False,100.0,Spin-coating,Dry air,0.05,False,1.03,18.9,0.705,13.83,NjHsAN9ktO1MGm9MIfEnNNvbDHKX
MAPbI3,MA,Pb,I,1.6,C60 | BCP,Polythiophene,Ag,Unknown,DMF >> IPA,False,Unknown >> 100.0,Spin-coating >> CBD,Air >> Air,0.1,False,0.94,19.9,0.73,13.6,NjI7tEmJh7j8590dd2gAsktTUajp
MAPbI3,MA,Pb,I,1.6,PCBM-60 | LiF,PEDOT:PSS,Ag,Unknown,DMSO; GBL,False,90.0,Spin-coating,Unknown,0.1,False,0.99,15.33,0.58,8.86,NjM-0KbWxZwSrFjlfl13qBD16kLn
MAPbI3,MA,Pb,I,1.5,C60 | BCP,NiO-np,Ag,Chlorobenzene,DMF; DMSO,False,Unknown,Spin-coating,Unknown,0.08,False,1.097,21.96,0.78,18.76,NjbkhxwyqtAQpdiYjOkgz-zWMVbl
MAPbI3,MA,Pb,I,1.6,TiO2-c,Spiro-MeOTAD,Ag,Unknown,DMF >> IPA,True,100.0 >> 100.0,Spin-coating >> Spin-coating,Unknown,0.1,False,0.97,16.54,0.654,10.49,NjguVBd505ALaAoGEWLTM9W6mpiA
MAPbI3,MA,Pb,I,1.6,C60 | BCP,PEDOT:PSS,Al,Unknown,DMF >> none,False,105.0 >> 110.0,Spin-coating >> Gas reaction,Unknown >> MAI,0.06,False,0.86,17.13,0.63,9.32,NjmYTAoDADecqPVB4VDhaPu0POnm
MAPbI3,MA,Pb,I,1.6,TiO2-c | TiO2-mp | MAI,Spiro-MeOTAD,Ag,Unknown,DMF,False,100.0,Spin-coating,N2,0.12,False,0.884,20.41,0.68,12.27,NjwkMMVkyvizNnUh0SkPSCkXg_Aj
FA0.85MA0.15PbBr0.45I2.55,FA; MA,Pb,Br; I,,TiO2-c,Spiro-MeOTAD,Au,Toluene,DMF; DMSO,False,100.0,Spin-coating,N2,1.0,False,1.074,20.38,0.563,12.32,Nk7yWdhvIU8Rtz1ykR7jZx4TkuQe
MAPbI3,MA,Pb,I,1.6,TiO2-c | TiO2-np,Spiro-MeOTAD,Au,Unknown,DMF >> IPA,False,Unknown >> 70.0,Spin-coating >> CBD,Unknown,0.2,False,0.93,17.2,0.71,11.4,NkHDOG4WJ5Yp-YUlnSeQOeaCUjd-
MAPbI3,MA,Pb,I,1.6,TiO2-c,PTAA,Au,Unknown,DMF,False,100.0,Spin-coating,N2,0.13,False,0.88,20.1,0.71,12.4,NkHozo_08l9k-Y010OVG_LxCro21
FASnI3,FA,Sn,I,1.4,C60 | BCP,PEDOT:PSS; PEG,Ag,Chlorobenzene,DMSO,False,60; 100,Spin-coating,N2,0.09,False,0.598,21.09,0.7190000000000001,9.15,NkRtTe7zAUaOiKAofmhenfzT5B0Y
Cs0.1FA0.135MA0.765PbBr0.45I2.55,Cs; FA; MA,Pb,Br; I,,TiO2-c,Spiro-MeOTAD,Au,Chlorobenzene,DMF; DMSO,True,150,Spin-coating,N2,0.055,False,1.16,21.91,0.685,17.51,NkVgXs6Yv6AYJ1bVYVZ--3p5qB2c
FA0.67MA0.33PbBr1.5I1.5,FA; MA,Pb,Br; I,1.848,TiO2-c | TiO2-mp,Spiro-MeOTAD,Au,Chlorobenzene,DMF; DMSO,False,100.0,Spin-coating,N2,0.16,False,1.114,15.329,0.687,11.7,NkmMdE2mCVSoQ8JvjtM0fH4YD-W1
MAPbI3,MA,Pb,I,1.6,TiO2-c | TiO2-mp,Spiro-MeOTAD,Au,Diethyl ether,DMF,False,65; 100,Spin-coating,Unknown,0.125,False,1.05,19.47,0.68,14.06,Nkp1n_cYOLlBrX9fyQJytLtrkw4P
Cs0.05FA0.79MA0.16PbBr0.51I2.49,Cs; FA; MA,Pb,Br; I,,BCP,Spiro-MeOTAD,Ag,Unknown,DMF; DMSO,False,150.0,Spin-coating,Unknown,0.14,False,1.07,21.1,0.69,15.56,NksEm47kW3akHk125-82XVYBqPz2
MAPb1.0I3,MA,Pb,I,1.6,TiO2-c | TiO2-mp,Spiro-MeOTAD,Au,Unknown,DMF; DMSO,False,Unknown,Spin-coating,N2,0.1,False,,,,15.9,Nkts0mwPq5CrfF0nWNg0IeQ3At1V
MAPbI3,MA,Pb,I,1.6,TiO2-c | TiO2-mp,Spiro-MeOTAD,Au,Diethyl ether,DMF,False,65; 100,Spin-coating,Unknown,0.075,False,1.0659999999999998,21.9,0.7559999999999999,17.6,NlAfkAt7wdO7Tk0gh4xDPGeZnmaO
MAPbI3,MA,Pb,I,1.6,PCBM-60 | BCP,NiO-c,Ag,Toluene,DMF,False,100.0,Spin-coating,N2,0.1,False,1.01,21.5,0.71,15.4,NlCgk9TlwyrE0IkuQU_AYEHnfvjI
MAPbI3,MA,Pb,I,1.6,TiO2-c | Al2O3-mp,Spiro-MeOTAD,Ag,Unknown,DMF,False,100.0,Spin-coating,N2,0.0625,False,1.03,20.2,0.67,11.8,NlUyRscI67ikCGPXzherygEg4bQg
MAPbI3,MA,Pb,I,1.6,PCBM-60 | LiF,PEDOT:PSS,Al,Chlorobenzene,DMF,False,100.0,Spin-coating,Unknown,0.06,False,0.959,18.09,0.6829999999999999,11.81,Nl_0d96-VcZeDQxFOPNecikGZKTH
MAPbI3,MA,Pb,I,1.6,TiO2-c | TiO2-mp,CuSCN,Au,Diethyl ether,DMF; DMSO,False,60.0; 100.0,Spin-coating,Unknown,0.122,False,0.985,21.17,0.725,15.13,NlcuhS7gOjB9AOdW-cBrvbN9BXok
MAPbI3,MA,Pb,I,1.6,PCBM-60,PEDOT:PSS,Mg | Ag,Toluene,DMF; NMP,False,80,Spin-coating,Air,0.16,False,0.94,18.9,0.72,12.7,Nldb1JGvWbBecmXH5nF_PtmMUvfO
MAPbI3,MA,Pb,I,1.6,PCBM-60,PEDOT:PSS,Ag,Unknown,DMF,False,Unknown,Spin-coating,Air,0.12,False,0.965,19.15,0.5760000000000001,10.68,Nlg0Gisus5HWJp_hxRkEbNrReQxb
MAPbI3,MA,Pb,I,1.6,PCBM-60,PEDOT:PSS,Ag,Unknown,DMF,False,60; 70; 80; 90; 100,Spin-coating,N2,0.0725,False,0.88,18.79,0.67,11.1,NlhgmD7ixxKs8HO97LRBOiHR0yfC
MAPbI3,MA,Pb,I,1.6,PCBM-60,PEDOT:PSS,Ag,Chlorobenzene,DMF,False,110.0,Spin-coating,Unknown,0.1,False,0.88,18.71,0.65,10.78,NlmeMPEegwYB1J-1mOYM4YTDfR3E
CsPbBrI2,Cs,Pb,Br; I,1.91,SnO2-np,Spiro-MeOTAD,Ag,Unknown,DMSO,False,50; 160,Spin-coating,Unknown,0.075,False,1.1,,,13.1,Nltgi24TKQX53gBHbO4JCJytCjD7
Cs0.05FA0.81MA0.14PbBr0.43I2.57,Cs; FA; MA,Pb,Br; I,,TiO2-c | TiO2-mp,Spiro-MeOTAD,Ag,Chlorobenzene,DMF; DMSO,False,150.0,Spin-coating,Unknown,0.14,False,1.104,20.33,0.706,15.84,NmFC4fAI_hglQynF15TA3mZ7zoq_
MAPbI3,MA,Pb,I,1.6,TiO2-c,Spiro-MeOTAD,Au,Diethyl ether,DMF; DMSO,False,50; 100,Spin-coating,Air,0.09,False,1.01,18.76,0.6659999999999999,12.66,NmX70B8hy4e8zQ13AJngDXcPvVqv
MAPbI3,MA,Pb,I,1.57,TiO2-c,rGO-4FPH | Spiro-MeOTAD,Au,Unknown,DMF >> IPA,False,25 >> 135,Spin-coating >> Spin-coating,Unknown,0.108,False,0.999,18.13,0.69,12.49,NmXW2msaKnFuAvP5QI2S6Bgdl8ko
MAPbI3,MA,Pb,I,1.6,SnO2-c,Spiro-MeOTAD,Au,Diethyl ether,DMF; DMSO,False,65; 100,Spin-coating,N2,0.1,False,0.9,21.0,0.67,13.0,NmYF5l3uV_aZqF8AAfoUFNnQ64cI
MAPbI3,MA,Pb,I,1.6,ZnO-c | ZnO-nw,Spiro-MeOTAD,Ag,Unknown,DMF >> IPA,False,70.0 >> 100.0,Spin-coating >> Spin-coating,Unknown,0.12,False,0.87,15.0,0.62,9.31,NmZ5gh3n7FuMwNVVxWncYdxHNAQa
Cs0.05FA0.79MA0.16PbBr0.51I2.49,Cs; FA; MA,Pb,Br; I,1.62,SnO2-c,Spiro-MeOTAD,Au,Chlorobenzene,DMF; DMSO,False,100.0,Spin-coating,Unknown,0.16,False,1.14,22.0,0.67,16.8,NmfBEimXmk3q86ChAiFCy9BNkfQ-
MAPbI3,MA,Pb,I,1.6,PCBM-60,NiO-c,Ag,Chlorobenzene,DMF; DMSO,False,100.0,Spin-coating,N2,0.1,False,0.946,19.17,0.6890000000000001,12.5,NmiyfESGtWAaG9vvsTL7-e6EaqGi
MAPbI3,MA,Pb,I,1.6,TiO2-c,Spiro-MeOTAD,Au,Toluene,DMF; DMSO,False,95.0,Spin-coating,Unknown,0.1,False,1.09,23.57,0.782,20.12,NmnSgBz9jaG-_EFy-6mkRrRlWykC
MAPbI3,MA,Pb,I,1.6,TiO2-c,none,Carbon,Unknown,DMF >> IPA,False,Unknown >> 100,Spin-coating >> CBD,N2 >> N2,0.1,False,1.01,18.88,0.578,11.03,NmvL6BxNWBqR8m0wrTwXBY1vDHIM
CsPbBr2I | CsPbI3,Cs | Cs,Pb | Pb,Br; I | I,1.91 | 1.8,TiO2-c,PTAA,Au,Unknown,DMF >> Octane >> Pb(OAc)2 satured ethyl acetate solution >> Ethyl acetate >> Octane >> Pb(OAc)2 satured ethyl acetate solution >> Ethyl acetate >> Octane >> Pb(OAc)2 satured ethyl acetate solution >> Ethyl acetate,False,300 >> 25 >> 25 >> 25 >> 25 >> 25 >> 25 >> 25 >> 25 >> 25 >> Unknown,Spin-coating >> Spin-coating >> Dipp-coating >> Dipp-coating >> Spin-coating >> Dipp-coating >> Dipp-coating >> Spin-coating >> Dipp-coating >> Dipp-coating,N2 >> N2 >> N2 >> N2 >> N2 >> N2 >> N2 >> N2 >> N2 >> N2,0.09,False,1.204,15.25,0.787,14.41,Nn2NaIOPpJOL_LH6btzfA1d1aKHn
MAPbI3,MA,Pb,I,1.6,TiO2-c | TiO2-nw,Spiro-MeOTAD,Au,Unknown,DMF >> IPA,False,Unknown >> 70.0,Spin-coating >> CBD,Unknown,0.09,False,0.9,16.8,0.523,7.9,Nn2Qy2I2mzqklIxnGdg1gjJooOtG
MAPbI3,MA,Pb,I,1.57,TiO2-c | C60,Spiro-MeOTAD,Ag,Unknown,DMF,False,20.0; 70.0; 100.0; 120.0,Spin-coating,Dry air,0.0913,False,1.05,22.2,0.7,15.4,NnB-qmYSd_CrnVe97GD0xwngCSDm
MAPbI3,MA,Pb,I,1.6,BCP | C60,Spiro-MeOTAD,Au,Diethyl ether,DMF; DMSO,False,100.0,Spin-coating,Unknown,0.09,False,1.02,21.3,0.61,13.25,NnDAkcTjoaEbgN1GVoLAIyeZaOoV
MAPbI3,MA,Pb,I,1.6,PCBM-60 | LiF,PEDOT:PSS,Al,Dichloromethane,DMSO; GBL,False,100.0,Spin-coating,N2,0.04,False,0.93,13.5,0.69,8.7,NnOBdWlEOzOfI7DwFB0wbvBKljPx
Cs0.05FA0.81MA0.14PbBr0.43I2.57,Cs; FA; MA,Pb,Br; I,,TiO2-c | TiO2-mp,Spiro-MeOTAD,Ag,Chlorobenzene,DMF; DMSO,False,150.0,Spin-coating,Unknown,0.14,False,1.097,19.56,0.721,15.47,NnbUsfvoSfM2kBFlers0_R774sFt
Cs0.125FA0.875PbBr0.375I2.625,Cs; FA,Pb,Br; I,,TiO2-c | TiO2-mp,Spiro-MeOTAD,Au,Diethyl ether,DMF; DMSO,False,140.0,Spin-coating,Unknown,0.125,False,1.11,22.404,0.768,19.09,NnhAPaC3YIntYF88VFJcTtvqoxXG
MAPbI3,MA,Pb,I,1.6,TiO2-c | TiO2-mp,Spiro-MeOTAD,Au,Unknown,DMF; DMSO >> IPA,False,60 >> 150,Spin-coating >> Spin-coating,Unknown,0.09,False,0.962,19.384,0.725,13.78,Nnsvj9ep54aRwdQze4gfp-JWA0og
MAPbI3,MA,Pb,I,1.6,PCBM-60 | PFN,PEDOT:PSS,Al,Unknown,DMF,False,95.0,Spin-coating,N2,0.09,False,0.87,18.04,0.72,11.3,NntyKWBxq5NMQlzJ9w4efj4v1dSS
MAPbI3,MA,Pb,I,1.6,TiO2-c | TiO2-mp | ZrO2-mp,none,Carbon,Unknown,DMF,False,100.0,Doctor blading,Unknown,0.1,False,0.8809999999999999,18.69,0.65,10.7,NoBDbymqmZjEtJwi15q7Mso9rE2D
MAPbI3,MA,Pb,I,1.6,PCBM-60 | BCP,NiO-c | SY3,Ag,Toluene,DMF; DMSO,False,100.0,Spin-coating,Ar,0.1,False,1.05,19.41,0.716,14.39,NoNRZitdGO6bSBp-m1Clv68P9DFY
FA0.4MA0.6PbI3,FA; MA,Pb,I,,ZnO-c,FDT,Ag,N2,DMF,False,100.0,Spin-coating,Unknown,0.05,False,0.97,21.18,0.628,11.87,NojVe2pZJ0fe8kDuvJB4tWNw4YiO
MAPbI3,MA,Pb,I,1.6,PCBM-60 | PFN,PTAA,Al,Diethyl ether,DMF; DMSO,False,100.0,Spin-coating,N2,0.0464,False,1.1,20.4,0.76,17.1,Nox_pIPfhVtYCc2MvWNqFh8IZMZF
Cs0.1FA0.75MA0.15PbBr0.35I2.65,Cs; FA; MA,Pb,Br; I,,SnO2-np,Spiro-MeOTAD,Au,Chlorobenzene,DMF; DMSO,False,100,Spin-coating,Unknown,0.1,False,1.14,22.6,0.75,19.5,NpF2sdgi9boFFWSMAvjMIAiod0EG
MAPbI3,MA,Pb,I,1.6,PCBM-60,PEDOT:PSS,Al,Unknown,none,False,150.0,Closed space sublimation,Vacuum,0.04,False,0.95,16.7,0.693,11.0,NpFfeq3oZG7lNlUEPY_1DRzZAvIB
MAPbI3,MA,Pb,I,1.5,TiO2-c | TiO2-mp,Spiro-MeOTAD,Au,Diethyl ether,DMF; DMSO,False,65.0,Spin-coating,Unknown,0.09,False,1.0,18.19,0.57,10.3,NpKhENBYtGNzTLPKbcKLEEpYQ8EX
CsPbBrI2,Cs,Pb,Br; I,,TiO2-c,NiO-np,Au,Diethyl ether,DMF; DMSO,False,260.0,Spin-coating,N2,0.09,False,0.6,5.0,,,NpNifsatM5yTXxSDpaDuJ6t_gryu
MAPbI3,MA,Pb,I,1.6,PCBM-70 | Bphen,PEDOT:PSS,Ag,Unknown,DMF,False,Unknown,Spin-coating,N2,0.0725,False,0.96,21.5,0.69,14.1,NpROIhRkuvpE71FUbhq8L6S2HHC3
FA0.3MA0.7Pb1.0I3,FA; MA,Pb,I,1.55,TiO2-c | C60-SAM,Spiro-MeOTAD,Ag,Unknown,DMF >> IPA,False,100,Spin-coating >> Spin-coating,N2 >> N2,0.075,False,1.08,22.91,0.72,16.7,NpSaKXlWI33pU7Wplqsr2YMgZ67T
MAPbI3,MA,Pb,I,1.6,PCBM-60,PEDOT:PSS,Al,Unknown,DMF,False,Unknown,Spin-coating,Ar,0.03,False,0.8740000000000001,20.16,0.7440000000000001,13.11,Npcix8Tt-A5nb5qwNhgTd0PSDAM8
FAPb0.5Sn0.5I3,FA,Pb; Sn,I,1.17,C60 | BCP,PEDOT:PSS,Al,Diethyl ether,DMF; DMSO,False,100.0,Spin-coating,N2,0.09,False,0.6,27.3,0.57,9.06,Npot9kZus1qD5euMm1F1KUBbTfkc
Cs0.05FA0.79GU0.05MA0.11PbBr0.39I2.61,Cs; FA; GU; MA,Pb,Br; I,,TiO2-c | TiO2-mp,Spiro-MeOTAD,Au,Chlorobenzene,DMF; DMSO,False,100.0,Spin-coating,N2,0.16,False,1.104,21.06,0.645,15.2,NpsnMjWJsgbQGIKsrLmnMfoZh1Gy
Cs0.1FA0.75MA0.15PbBr0.51I2.49,Cs; FA; MA,Pb,Br; I,,TiO2-c | TiO2-mp,Spiro-MeOTAD,Au,Chlorobenzene,DMF; DMSO,False,100.0,Spin-coating,N2,0.15,False,1.15,24.1,0.778,21.53,NpwcjBHCV7O33_edMAXPvpqK1uFt
MAPbI3,MA,Pb,I,1.597,PCBM-60 | BCP,PEDOT:PSS,Ag,Toluene,DMSO; GBL,False,100.0,Spin-coating,Unknown,0.075,False,0.97,20.1,0.74,14.3,Nq6vkGYa3VkOE1nE-gRt5m_ZSG7v
MAPbI3,MA,Pb,I,1.6,PCBM-60 | Bphen,PEDOT:PSS,Ag,Unknown,DMF,False,100,Spin-coating,Unknown,0.07,False,0.98,22.6,0.77,17.02,NqWd9G6Ltfvx1S_WOsgdrGOohZrc
MAPbI3,MA,Pb,I,1.6,TiO2-c | TiO2-mp,Spiro-MeOTAD,Ag,Chlorobenzene,DMF,False,100.0,Spin-coating,N2,0.09,False,1.02,22.7,0.73,16.9,Nr41cjjAPlSoyzYAT7T5oSCGyguQ
FAPbI3,FA,Pb,I,1.48,PCBM-60 | ZnO-np,PEDOT:PSS,Ag,Unknown,DMF >> IPA,False,Unknown >> 150.0,Spin-coating >> Spin-coating,N2 >> N2,0.12,False,0.96,16.32,0.622,9.68,NrG_9ulkRPHs32_g0kk0cp2sYvMl
MAPbI3,MA,Pb,I,1.6,TiO2-c | TiO2-mp,Spiro-MeOTAD,Ag,Unknown,DMF,False,Unknown,Spin-coating,Unknown,0.06,False,0.96,20.31,0.758,14.79,NrJI_0ZYWHaXBs8C2pwHLBlg1uKz
Cs0.05FA0.79MA0.16PbBr0.51I2.49,Cs; FA; MA,Pb,Br; I,,Polystyrene | C60 | BCP,PTAA,Cu,Diethyl ether,DMF; DMSO,False,100.0,Spin-coating,N2,0.06,False,1.11,22.5,0.799,19.6,NrJgeJDZOBSPCCjFfoq1Bt_Y2E8b
Cs0.05FA0.79MA0.16PbBr0.51I2.49,Cs; FA; MA,Pb,Br; I,,SnO2-c | SnO2-mp,Spiro-MeOTAD,Au,Chlorobenzene,DMF; DMSO,False,100.0,Spin-coating,N2,0.15,False,,,,,NrZdA1LmRnwGjLMHcUMmWhozGF0o
FA0.85MA0.15PbBr0.45I2.55,FA; MA,Pb,Br; I,,SnO2-np,Spiro-MeOTAD,Au,Chlorobenzene,DMF; DMSO,False,100.0,Spin-coating,N2,0.1,False,1.152,22.8,0.784,20.59,Nra98uLIFQqAnykJHUSZjAp9YW18
Cs0.05FA0.79MA0.16PbBr0.51I2.49,Cs; FA; MA,Pb,Br; I,1.6,TiO2-c | TiO2-mp,Spiro-MeOTAD,Au,Chlorobenzene,Unknown,False,100,Spin-coating,Air,0.09,False,1.05,22.5,0.68,16.01,NraN5jFTuqeozWexpv8HnxCil0_H
Cs0.05FA0.79MA0.16PbBr0.51I2.49,Cs; FA; MA,Pb,Br; I,,TiO2-c,Spiro-MeOTAD,Au,Chlorobenzene,DMF; DMSO,False,100.0,Spin-coating,Ambient,0.1,False,1.06,21.74,0.76,18.0,Nrj4MtEgxIFJeNmrtg16JEokfwuI
MAPbI3,MA,Pb,I,1.6,C60 | BCP | LiF,PEDOT:PSS,Al,Unknown,DMF; DMSO,False,65; 100,Spin-coating,Air,0.0177,False,0.96,17.5,0.76,12.8,Ns3XXpmIlHe2-hcizvRFHNzkDjtw
MAPbI3,MA,Pb,I,1.6,PCBM-60 | C60 | BCP,PEDOT:PSS | Porphyrin,Al,Unknown,DMF >> IPA,False,Unknown >> 100.0,Spin-coating >> Spin-coating,Unknown,0.09,False,0.93,21.9,0.69,14.05,Ns3cKaYMZS1XBHf7evo09npiOqQO
MAPbI3,MA,Pb,I,1.6,TiO2-c | TiO2-mp,Spiro-MeOTAD,Ag,Toluene,DMSO; GBL,False,100.0,Spin-coating,Unknown,0.09,False,1.03,22.8,0.754,17.7,Ns3mjZbBa2GFlQjUj8UxmPQnOOYj
MAPbI3,MA,Pb,I,1.59,TiO2-c | TiO2-mp,Spiro-MeOTAD,Mo,Unknown,DMF >> IPA,False,Unknown >> 80,Spin-coating >> Spin-coating,Air >> Air,0.1,False,1.01,20.11,0.654,13.28,NsQTGjCAekRa8kOn26mwobo8Uo86
MAPbI3,MA,Pb,I,1.6,TiO2-c,PTAA,Au,Unknown,DMF >> IPA,False,60.0 >> 105.0,Spin-coating >> Spin-coating,N2 >> N2,1.0,False,1.02,19.7,0.7140000000000001,14.25,NsR3R61TZSVKf7n9TdZjYq_zmlTq
MAPbI3,MA,Pb,I,1.6,SnO2-np,Spiro-MeOTAD,Au,Unknown,DMF; DMSO,False,100.0,Spin-coating,N2,0.1,False,1.12,21.6,0.7879999999999999,19.0,NsRUmWFJ2H1yfWeuDQk-fhg0JbuU
Cs0.4FA0.6PbBr0.24I0.75,Cs; FA,Pb,Br; I,1.8,BCP | C60,NiO nanocrystals | VNPB,,,,False,,,,,False,,,,17.1,NsT0gkhYgCqd9CHaxiF5oL99Tbj4
MAPbI3,MA,Pb,I,1.6,PCBM-60,PEDOT:PSS,Al,Unknown,DMF,False,100.0,Spin-coating,N2,0.08,False,0.947,18.9,0.67,11.7,NsWQZOgO-ncohwdxv-upPJKbjEAB
CsPbBrI2,Cs,Pb,Br; I,1.92,PCBM-60 | C60 | BCP,P3CT,Ag,Unknown,DMSO,False,25; 300,Spin-coating,N2,1.0,False,1.16,15.1,,10.38,NscJjUlb_ploPkUedVFSB5S3Sm_N
Cs0.05FA0.79MA0.16PbBr0.51I2.49,Cs; FA; MA,Pb,Br; I,,TiO2-c | TiO2-mp,Spiro-MeOTAD,Au,Chlorobenzene,DMF; DMSO,False,100.0,Spin-coating,Ar,0.09,False,1.06,21.9,0.7829999999999999,18.2,NsfUCUU2ONXFjyOpKRHSdPIGqQdc
MAPbI3,MA,Pb,I,1.6,TiO2-c | TiO2-mp,Spiro-MeOTAD,Au,Unknown,DMF >> IPA,False,70.0 >> 70.0,Spin-coating >> Spin-coating,N2 >> N2,0.16,False,1.047,19.2,0.715,14.5,NsgLj0K8oZ3eEtqJJWm6vKrVu4Uw
MAPbI3,MA,Pb,I,1.6,PCBM-60 | BCP,JW6,Ag,Unknown,DMF,False,100.0,Spin-coating,N2,0.1,False,0.85,19.73,0.61,10.23,Nsnu2JtP4cjJ9H51kaDDgmhyhmjR
FA0.85MA0.15PbBr0.5I2.5,FA; MA,Pb,Br; I,1.627,TiO2-c,Spiro-MeOTAD,Au,Chlorobenzene,DMF; DMSO,False,100.0,Spin-coating,N2,0.09,False,1.14,21.08,0.745,17.91,NsvSY-ojYYY1qXIBf1uk0yVxQBr7
MAPbI3,MA,Pb,I,1.6,PCBM-60 | LiF,PEDOT:PSS | PCDTBT,Ag,Unknown,none,False,Unknown,Co-evaporation,Vacuum,0.2,False,1.05,17.9,0.73,13.7,NsyoN3enHfVdOYd1un2rrY5DWQgK
CsPbI3,Cs,Pb,I,,TiO2-c,PTAA,Au,Methyl acetate,DMF; DMSO,False,150.0,Spin-coating,Air,0.1,False,1.07,16.57,0.7509999999999999,13.37,NtE3wQEWuaVF1BYCBvB0LpXZMxdU
MAPbBr0.25I0.75,MA,Pb,Br; I,1.73,CPTA | BACl,Spiro-MeOTAD,,,,False,,,,,False,1.22,20.15,0.788,19.36,NtIDi36gf8_Wq0PeQFIkparVpZLA
MAPbI3,MA,Pb,I,1.6,TiO2-c | TiO2-mp,Spiro-MeOTAD,Au,Unknown,DMF >> IPA,False,70 >> 70,Spin-coating >> CBD,Air >> Air,0.196,False,0.947,20.83,0.67,13.27,NtKQhqMckB5ruhd0C7ABq_tEgCDZ
MAPbI3,MA,Pb,I,1.59,SnO2-np,Spiro-MeOTAD,Au,Ethyl acetate,DMF; DMSO,False,100,Spin-coating,Ar,0.08,False,1.03,20.96,0.76,16.54,NtVEwJeQdBMqSMROfzkyFfBZMJcW
MAPbI3,MA,Pb,I,1.6,C60 | BCP,PTAA,Cu,Unknown,GBL,False,Unknown,Single crystal growth,Unknown,0.01,False,,,,,NtVhNK-Jtri0Ew2skKsYulvMC3rL
MAPbI3,MA,Pb,I,1.51,TiO2-c | TiO2-mp,1c @ triphenylamine modified azobenzene dyes,Au,Unknown,DMF | IPA,False,70 | 70,Spin-coating | CBD,Air | Air,0.1,False,0.8959999999999999,14.45,0.625,8.1,NtbIFdUTrCoqKzguz_WyRmLMrYmy
MAPbI3,MA,Pb,I,1.6,ZnO-c | ZnO-nw | TiO2-c,Spiro-MeOTAD,Au,Unknown,DMF >> IPA,False,70.0 >> 70.0,Spin-coating >> CBD,Air >> Air,0.1,False,0.83,17.63,0.49,7.17,NtlgOINpt_VrZY4UYJgUnm3djo-J
MAPbI3,MA,Pb,I,1.6,C60; PDI | BCP,P3CT-Na,Ag,Chlorobenzene,DMF; DMSO,False,60.0; 80.0,Spin-coating,N2,0.09,False,1.048,21.4,0.759,17.1,NtlkkJ2GYXSdfV4d11eMwRLmFjLZ
MAPbI3,MA,Pb,I,1.6,TiO2-c | TiO2-mp,Spiro-MeOTAD,Au,Diethyl ether,DMF; DMSO,False,100.0,Spin-coating,Air,0.16,False,1.04,20.63,0.662,14.2,NttuKHDyCVh4Qb7OQ9I1pLMvdKxt
MAPbI3,MA,Pb,I,1.58,TiO2-c | PCBM-60,Spiro-MeOTAD,Au,Chlorobenzene,DMF; DMSO,False,100.0,Spin-coating,Unknown,0.16,False,1.07,19.3,0.753,15.4,Nty0b8Ip99TsOTLA8zLPN9u_2Ko2
MAPbI3,MA,Pb,I,1.6,SnO2-np,Spiro-MeOTAD,Au,Chlorobenzene,DMF; DMSO,False,100.0,Spin-coating,N2,0.1,False,1.09,17.2,0.7090000000000001,13.3,NuCPl274837J1TO2OAP-9zXBl_oX
FAPbI3,FA,Pb,I,1.58,TiO2-c | ZnO-c,Spiro-MeOTAD,Pt | FTO,Unknown,DMSO; GBL,False,160.0,Spin-coating,Air,0.09,False,0.75,17.94,0.64,8.61,NuHeZPveNeVnaErVOkGzcSFkjdPG
MAPbI3,MA,Pb,I,1.6,TiO2-c | TiO2-mp,Spiro-MeOTAD,Au,Diethyl ether,DMF; DMSO,False,60; 100,Spin-coating,Unknown,0.12,False,1.13,22.89,0.76,19.71,NuUE8fLO4g5guyI2WBgYz0k55tlB
Cs0.15FA0.85PbBr0.15I2.85,Cs; FA,Pb,Br; I,,PCBM-60 | BCP,NiMgLiO,Ag,Chlorobenzene,DMF; DMSO,False,150.0,Spin-coating,Unknown,0.09,False,1.11,22.31,0.7909999999999999,19.6,NugefJcPXJy2PfblbqnnXGZH3vB5
MAPbI3,MA,Pb,I,1.6,PCBM-60 | C60 | BCP,PolyTPD,Ag,Unknown,DMF >> IPA,False,Unknown >> 100.0,Spin-coating >> CBD,Unknown,0.1,False,0.98,15.0,0.521,7.67,Nup-1x1q58hvFVl2XgeBg_7NwGT4
FA0.83MA0.17PbBr0.5I2.5,FA; MA,Pb,Br; I,,TiO2-c | TiO2-mp,Spiro-MeOTAD,Au,Chlorobenzene,DMF; DMSO,False,100.0,Spin-coating,Unknown,0.2,False,1.061,21.59,0.608,13.93,Nupmwybn8OWtZfWMScOENq1aOYnW
MAPbI3,MA,Pb,I,1.6,PCBM-60 | Rhodamine 101,NiO-c,Au | Ag,Diethyl ether,DMF,False,65; 100,Spin-coating,Unknown,0.09,False,1.026,20.17,0.7140000000000001,14.98,Nv5UwO2KJBSiuLT2TqE8GPEObYHP
BA2MA4Pb5I16,BA; MA,Pb,I,,PCBM-60 | BCP,PEDOT:PSS,Ag,Unknown,DMF,False,100.0,Spin-coating,Unknown,0.06,False,1.05,15.27,0.71,11.45,Nv7sn-ery6sskvZMnrcTSrt1Q2M6
MAPbI3,MA,Pb,I,1.6,TiO2-nt,Spiro-MeOTAD,WO3 | Ag,Unknown,DMF >> IPA,False,70.0 >> 110.0,Spin-coating >> Spin-coating,N2 >> N2,0.13,False,0.78,13.19,0.593,7.53,NvJN3KDQzwjGrTPZ2w9yLcCzOwW_
MAPbI3,MA,Pb,I,1.6,TiO2-c | TiO2-mp,(BMPA-EDOT)3-TPA,Ag,Unknown,DMSO; GBL,False,100.0,Spin-coating,N2,0.16,False,1.035,21.44,0.762,16.93,NvSpsnOuWsWUMVO9uGncbnxJr_Kt
MAPbI3,MA,Pb,I,1.6,TiO2-c | TiO2-mp,Spiro-MeOTAD,Au,Toluene,DMSO,False,100.0,Spin-coating,Unknown,0.16,False,0.987,19.79,0.74,14.49,Nvocvy8sF42YvlePayL4VuGIv4ek
(GABA)0.05MA0.95PbI3,(GABA); MA,Pb,I,,TiO2-c | TiO2-mp,Spiro-MeOTAD,Au,Toluene,DMF; DMSO,False,100,Spin-coating,Unknown,1.0,False,1.1,21.84,0.7090000000000001,17.03,Nvx_VvjEeu8Itme_W6Osj60s891B
MAPbI3,MA,Pb,I,1.6,TiO2-c,Spiro-MeOTAD,Ag,Unknown,DMF >> IPA,False,100 >> 100,Spin-coating >> CBD,Air >> Air,0.0625,False,0.97,21.97,0.51,10.84,NvxzqsCf9D3SNyTzyV9Eynd1naNO
BA2MA3Pb4I13,BA; MA,Pb,I,,TiO2-c,Spiro-MeOTAD,Ag,Unknown,DMF,False,100.0,Spin-coating,N2,0.1,False,1.08,15.8,0.512,8.2,Nw72KgKUIWd9e1ELIgtnEUBct1Fe
MAPbI3,MA,Pb,I,1.5,PCBM-60,Spiro-MeOTAD,Ag,Unknown,DMF >> none,False,Unknown >> 150,Spin-coating >> Evaporation,Unknown >> Vacuum,0.06,False,0.912,20.32,0.54,16.34,Nw8JdzqgykO5h8RI3L96SypFlawu
FA0.65MA0.35PbI3,FA; MA,Pb,I,1.52,C60; PCBM-60 | bis-C60,NiO,Ag,Toluene,DMSO; GBL,False,100,Spin-coating,N2,0.0314,False,0.98,19.43,0.58,11.04,NwmZ27qWCKLA8M_cE_WSgMuJJeBx
FAMAPbBr0.45I2.55,FA; MA,Pb,Br; I,1.65,TiO2-c | TiO2-mp,Spiro-MeOTAD,Au,Unknown,DMF; DMSO,False,70 >> 140,Spin-coating >> Spin-coating,N2 >> N2,,False,1.03,21.573,0.691,15.34,NwqG32FGKIVwT7E-VgW_YZsX-jhr
MAPbI3,MA,Pb,I,1.6,TiO2-c | TiO2-mp,Ph-TPA-6A,MoO3 | Ag,Chlorobenzene,DMF; DMSO,False,100.0,Spin-coating,Unknown,0.1,False,1.02,21.09,0.6,13.39,NwsWUyROkP-6I0vjx9aHNFAZqtf4
MAPbI3,MA,Pb,I,1.6,PCBM-60,PEDOT:PSS,Al,Chlorobenzene,DMF; DMSO,False,120.0,Spin-coating,Unknown,0.04,False,0.96,19.56,0.69,13.11,Nx2ReqYGgEZLi1qOgjTVsUYjPPzv
MAPbI3,MA,Pb,I,1.6,TiO2-c,PTB7,Au,Chlorobenzene,DMSO; GBL,False,100.0,Spin-coating,Unknown,0.1,False,0.87,16.7,0.698,10.12,Nx48QcUStGeozZxLj6PzI6O0-O99
MAPbI3,MA,Pb,I,1.6,C60 | TmPyPB,PEDOT:PSS,Ag,Unknown,DMF,False,100.0,Spin-coating,N2,0.051,False,0.7,0.108,0.57,13.7,Nx6nE_BegBduMLYKmlVa2-69Oxu7
MAPbI3,MA,Pb,I,1.6,TiO2-c | TiO2-nw,Spiro-MeOTAD,Ag,Chlorobenzene,DMF; DMSO,False,75; 105,Spin-coating,Unknown,0.1,False,0.97,21.7,0.5660000000000001,11.96,NxCo-BPyg3NrWxgXudAhUR6wm9mm
MAPbI3,MA,Pb,I,1.6,ZnO-c | Al2O3-c | TiO2-mp,Spiro-MeOTAD,Au,Unknown,DMF >> IPA,False,70.0 >> 25.0,Spin-coating >> CBD,Unknown,0.09,False,1.0,16.76,0.56,12.54,NxIbXpJF9y_ItUSNgEBpOoD0gqZU
MAPb0.75Sn0.25I3,MA,Pb; Sn,I,1.24,PCBM-60 | C60 | BCP,PEDOT:PSS,Al,Unknown,DMF >> IPA,False,70.0 >> 100.0,Spin-coating >> Spin-coating,N2 >> N2,0.0314,False,0.77,20.3,0.5670000000000001,8.45,NxJ5SmzxYVSClv493IpuPHt5ZKkq
Cs0.05FA0.8075MA0.1425PbBr0.45I2.55,Cs; FA; MA,Pb,Br; I,,SnO2-np,Spiro-MeOTAD,Au,Chlorobenzene,DMF; DMSO,False,100.0,Spin-coating,N2,0.06,False,1.05,24.2,0.79,20.1,NxLeMFrW9JQUSF8vO8pnHCe42QEK
MAPbI3,MA,Pb,I,1.6,TiO2-c | TiO2-mp,Spiro-MeOTAD,Au,Diethyl ether,DMF; DMSO,False,100,Spin-coating,Unknown,0.1,False,1.1,19.94,0.7390000000000001,16.2,NxO-fjfosrtjHsd7PGaCtJqdO79d
MAPbI3,MA,Pb,I,1.6,TiO2-c | TiO2-mp,Spiro-MeOTAD,Ag,Diethyl ether,DMF; DMSO,False,100.0,Spin-coating,Unknown,0.07,False,1.06,25.7,,15.72,NxPySLFQNgbFr3goPKpDlr8hVFaV
FA0.5MA0.5PbI3,FA; MA,Pb,I,,TiO2-c,Spiro-MeOTAD,MoO3 | Ag,Unknown,Unknown,False,Unknown,Spin-coating,Unknown,0.1,False,1.06,24.99,0.75,20.08,NxY07b0dR6vXvcVfJumYC5rodN6u
GUMA3Pb3I10,GU; MA,Pb,I,,TiO2-c,Spiro-MeOTAD,Au,Chlorobenzene,DMF; DMSO,False,150.0,Spin-coating,N2,0.09,False,1.09,20.93,0.6759999999999999,14.2,Nxp56ZR5XZqhKzLzky63k7kPcMQz
MAPbI3,MA,Pb,I,1.6,SnO2-np,PTAA,Ag,Diethyl ether,DMF; DMSO,False,65.0,Spin-coating,N2,0.1,False,1.132,22.16,0.732,18.4,NxqaMjtFDQMPae5vfkaJnWJIgK5Y
Cs0.1FA0.135MA0.765PbBr0.45I2.55,Cs; FA; MA,Pb,Br; I,,TiO2-c,Spiro-MeOTAD,Au,Chlorobenzene,DMF; DMSO,True,150,Spin-coating,N2,0.055,False,1.21,23.58,0.725,19.9,Ny2m0i4T2rErdTkhCTjh1CMLkLyN
FA0.7MA0.3PbI3,FA; MA,Pb,I,,PCBM-60 | BCP,PEDOT:PSS,Ag,Unknown,DMF >> IPA,False,Unknown >> 100.0,Spin-coating >> Spin-coating,Unknown,0.075,False,1.02,22.71,0.8009999999999999,18.1,Ny6TQDP6KJZ-fHG58-1DNxA2XAD8
MAPbI3,MA,Pb,I,1.6,PCBM-60 | BCP,PEDOT:PSS | Au-nanobipyramide; VOx,Ag,Toluene,DMF; DMSO,False,60; 100,Spin-coating,Unknown,0.09,False,1.064,22.31,0.7609999999999999,18.05,Ny7GDjY8aGVUmQpkaSo-HteZnzp0
Cs0.05FA0.8075MA0.1425PbBr0.45I2.55,Cs; FA; MA,Pb,Br; I,1.617,SnO2-c | PCBM-60,Spiro-MeOTAD,Au,Chlorobenzene,DMF; DMSO >> IPA,False,100.0 >> 100,Spin-coating >> Spin-coating,N2 >> N2,0.08,False,1.06,22.98,0.769,18.75,NyBwNJUHVpcLF4CXnzUXK4GNUhIk
MAPbI3,MA,Pb,I,1.6,PCBM-60,PEDOT:PSS,Ag,Diethyl ether,DMF; DMSO >> IPA,False,100.0 >> Unknown,Spin-coating >> Spin-coating,N2 >> N2,0.086,False,0.906,20.2,0.62,11.49,NyZp16A8ABBZT-0GmPmi3Mb4GbnA
MAPbI3,MA,Pb,I,1.6,F8BT,PEDOT:PSS,Al,Unknown,DMF,False,65.0,Spin-coating,Unknown,0.07,False,0.79,14.54,0.612,7.05,NyibV10whs6-gECv4cRJ-Co4Pmq9
IM0.2MA0.20.8PbI3,IM; MA,Pb,I,,TiO2-c | TiO2-mp,Spiro-MeOTAD,Au,Antisolvent,DMSO,False,100.0,Spin-coating,Unknown,0.16,False,1.07,19.82,0.76,16.34,NyjFpTD4RIXcc4aVIUh81Vg_p5Iz
MAPbI3,MA,Pb,I,1.6,PCBM-60 | BCP,DA-PEDOT:PSS,Ag,Unknown,DMSO; GBL,False,100.0,Spin-coating,N2,0.07,False,1.05,20.1,0.76,16.65,NytDr0wqTeHpWLMqpVab1n76I3Aj
Cs0.05FA0.79MA0.16PbBr0.51I2.49,Cs; FA; MA,Pb,Br; I,,TiO2-c,Spiro-MeOTAD,Au,Chlorobenzene,DMF; DMSO,False,150.0,Spin-coating,N2,0.09,False,1.12,23.19,0.7929999999999999,20.26,NyvetZfdi7zWZbAvUvifbj5LUQGW
MAPbI3,MA,Pb,I,1.6,TiO2-c | TiO2-mp,Spiro-MeOTAD,Au,Unknown,DMF,False,Unknown,Spin-coating,N2,,False,1.01,19.41,0.73,14.46,Nyvh06_98SxxaR11PQVunEze6Cc5
MAPbI3,MA,Pb,I,1.6,TiO2-c | TiO2-mp,none,B-MWCNTs,Unknown,DMF >> DMF >> Cyclohexene; IPA,False,100.0 >> 100.0 >> 100.0,Spin-coating >> Spin-coating >> CBD,Air >> Air >> Air,0.08,False,0.9,21.38,0.76,14.1,NyxTpj81S9QKwb9DZ0i93lmuFzi5
Cs0.05FA0.79MA0.16PbBr0.47I2.53,Cs; FA; MA,Pb,Br; I,,TiO2-c | TiO2-mp,Spiro-MeOTAD,Ag,Chlorobenzene,DMF; DMSO,False,100.0,Spin-coating,Unknown,0.144,False,1.11,23.4,0.7170000000000001,18.4,Nz41RduuEH4lEh_o0vA-UzD2el-n
MAPbI3,MA,Pb,I,1.6,PCBM-60,PEDOT:PSS,Ag,Diethyl ether,DMF; DMSO,False,Unknown,Spin-coating,Unknown,0.1,False,,15.8,0.65,10.5,NzOT-3EeoY-acha7LdQbJgMJGrhd
MAPbI3,MA,Pb,I,1.6,Nb2O5,Spiro-MeOTAD,Au,Unknown,DMF,False,100.0,Spin-coating,N2,0.09,False,0.98,22.0,0.62,13.4,NzUHfCH7W4eG3IFXRsqSd5D1YH91
Cs0.05FA0.76MA0.19PbBr0.6I2.4,Cs; FA; MA,Pb,Br; I,1.67,C60 | BCP,PTAA,,,,False,,,,,False,1.11,18.8,0.714,14.9,Nzegkx7UigyKBHiNAfEdfsZLHo2v
MAPbI3,MA,Pb,I,1.6,SnO2-np,Spiro-MeOTAD,Au,Chlorobenzene,DMF; DMSO,False,100.0,Spin-coating,Unknown,0.15,False,1.11,22.15,0.75,18.52,NzfGK7LuVVaX20maRfsuvGfqMsPA
MAPbI3,MA,Pb,I,1.6,PCBM-60,PEDOT:PSS,Ag,Toluene,DMF,False,100.0,Spin-coating,N2,0.5,False,0.857,16.1,0.7,10.0,NzghGHU2CqoQyqXQaPRQ87bqEQLb
MAPbI3,MA,Pb,I,1.6,TiO2-c | TiO2-mp,"ST1 (4-(4-(bis(4-(4-(dibutylamino)styryl)phenyl)amino)styryl)-N,N-dibutylaniline)",Au,Chlorobenzene,DMSO,False,100,Spin-coating,N2,0.16,False,,,,15.2,Nzr8JsvpPpzHaPYd285N1CCfTL-c
Cs0.05FA0.79MA0.16PbBr0.51I2.49,Cs; FA; MA,Pb,Br; I,,TiO2-c | TiO2-mp,Spiro-MeOTAD,Au,Chlorobenzene,DMF; DMSO,False,100.0,Spin-coating,N2,0.1,False,1.0,20.6,0.78,14.4,Nzt7jWQC9hvycO8uCWc5Ja9rE0oL
MAPbI3,MA,Pb,I,1.6,TiO2-c | TiO2-mp,Spiro-MeOTAD,Au,Unknown,DMF >> IPA,False,70.0 >> 85.0,Spin-coating >> CBD,Unknown,0.1,False,1.06,19.62,0.73,15.45,O-PqCiLEQJ07cu8uIMPwFnO0luZo
MAPbI3,MA,Pb,I,1.6,TiO2-c | TiO2-mp,Spiro-MeOTAD,Ag,Unknown,DMF >> IPA,False,70.0 >> 100.0,Spin-coating >> CBD,N2 >> N2,0.1,False,1.03,24.69,0.67,17.02,O-_OohKmxeSpqmhvZvXCWIHii1TK
MAPbI3,MA,Pb,I,1.6,TiO2-c | TiO2-mp,Spiro-MeOTAD,Au,Chlorobenzene,GBL,False,100,Spin-coating,Air,0.1,False,0.902,2.4,0.72,7.94,O-d7w-4e5rNgvSJBtElhqm6UKu2P
MAPbI3,MA,Pb,I,1.6,TiO2-c,Spiro-MeOTAD,Ag,Unknown,DMF,False,Unknown,Spin-coating,Ar,0.0625,False,1.0,20.3,0.62,12.6,O-hHjppFUy3xMsPdCYLuu1ut-PX4
Cs0.05FA0.79MA0.16PbBr0.45I2.55,Cs; FA; MA,Pb,Br; I,,SnO2-np | PCBM-60,M110,Au,Chlorobenzene,DMF; DMSO,False,100.0,Spin-coating,Unknown,0.14,False,,,,13.95,O-mxXJc_ZHJPH8bAFA8wP-1G_9UP
FA0.85MA0.15PbBr0.45I2.55,FA; MA,Pb,Br; I,,TiO2-c | TiO2-mp,Spiro-MeOTAD,Au,Chlorobenzene,DMF; DMSO,False,100,Spin-coating,N2,0.1,False,1.09,22.99,0.76,19.11,O-oI_sNhaoQtyiGPUk0ywpEdwEH-
MAPbI3,MA,Pb,I,1.6,PCBM-60 | CMB-vTA | AZO,PTAA,Ag,Chlorobenzene,DMF; NMP,False,110.0,Spin-coating,N2,0.104,False,1.09,20.17,0.78,17.15,O08Z8_RRmjZ1F9p2Ujk6qDtorBQL
Cs0.05FA0.81MA0.14PbBr0.45I2.55,Cs; FA; MA,Pb,Br; I,,TiO2-c,HAB1,Au,Chlorobenzene,DMF; DMSO,False,100.0,Spin-coating,Unknown,0.16,False,1.08,23.09,0.6809999999999999,17.21,O0AH_PTaWGGUEklwOB35jroTF9EQ
FA0.83MA0.17PbBr0.51I2.49,FA; MA,Pb,Br; I,,TiO2-c | TiO2-mp,P3HT,Au,Chlorobenzene,DMF; DMSO,False,100.0,Spin-coating,N2,0.2,False,0.96,20.7,0.59,11.7,O0Ajnr8nVxmpD-avOm9bNdpRnryy
FA0.15MA0.85PbBr0.45I2.55,FA; MA,Pb,Br; I,,TiO2-c | TiO2-mp,Spiro-MeOTAD,Au,Toluene,DMF; DMSO,False,120.0,Spin-coating,N2,0.1,False,1.02,20.95,0.63,13.61,O0ArpzyQ4QeBGTzplehLWaYdvaPx
MAPbBr0.09I2.91,MA,Pb,Br; I,1.61,TiO2-c,Spiro-MeOTAD,Ag,Unknown,DMF,False,100.0,Spin-coating,N2,0.09,False,0.97,18.96,0.603,11.2,O0Sj2fmJgatuiCRXOqXh6z6Dwcmh
MAPb0.99Sb0.01I3,MA,Pb; Sb,I,,TiO2-c | TiO2-mp,Spiro-MeOTAD,Ag,Unknown,Unknown,False,Unknown,Spin-coating,Unknown,0.07,False,0.985,21.82,0.6920000000000001,15.6,O0UX69E5sixIA4GEx-5c9504RtpI
MAPbI3,MA,Pb,I,1.6,ZnO-np | C60,PEDOT:PSS | FrGO,MoO3 | Ag,Unknown,DMF,False,100.0,Spin-coating,N2,4.64,False,1.01,18.2,0.7070000000000001,13.0,O0cbGIT9uQXtyMb0Hhs7ExQ8477A
MAPbI3,MA,Pb,I,1.6,PCBM-60,PANI:PSS,Ag,Toluene,DMF; DMSO,False,100.0,Spin-coating,N2,0.1,False,0.87,22.5,0.42,8.22,O0pHtBBnvEAOpA4l4gocs_7iJX0O
MAPbI3,MA,Pb,I,1.6,SnO2-c,Spiro-MeOTAD,Au,Diethyl ether,DMF; DMSO,False,100.0,Spin-coating,N2,0.09,False,1.01,20.7,0.73,15.3,O11FRwSNhSy8UcmHAVK6OASpwMWQ
MAPbI3,MA,Pb,I,1.6,TiO2-c,Spiro-MeOTAD,Ag,Chlorobenzene,DMF,False,100.0,Spin-coating,Unknown,0.06,False,1.04,20.41,0.695,14.75,O1HLh51mwUK6Io7gQq9MhhwaGuID
MAPbI3,MA,Pb,I,1.6,SnO2-c,Spiro-MeOTAD,Ag,Unknown,DMF,False,60.0,Spin-coating,Unknown,0.06,False,1.06,21.94,0.617,14.36,O1Mayr0qnGIm3Y9q7NrFHuSfpr_0
MAPbI3,MA,Pb,I,1.6,TiO2-c,Spiro-MeOTAD,Au,He,DMF,False,100.0,Spin-coating,Air,0.1,False,,,,17.08,O1Xejrq14_SvhGMCCYlyg3Cavx3_
MAPbI3,MA,Pb,I,1.6,TiO2-c | TiO2-mp,Spiro-MeOTAD,Au,Chlorobenzene,DMSO,False,100.0,Spin-coating,N2,0.1,False,1.04,22.11,0.764,17.57,O1YNxNO8faQ_flU7NVvz5ZwUsVzE
FA0.66MA0.34Pb0.5Sn0.5I3,FA; MA,Pb; Sn,I,1.26,C60 | BCP,PEDOT:PSS,,,,False,,,,,False,0.74,26.3,0.71,14.0,O1ZRcAiXroAgdgPu0soOqdSUzHxB
MAPbI3,MA,Pb,I,1.6,TiO2-c | TiO2-mp,Spiro-MeOTAD,Au,Ether,DMF; DMSO,False,65; 100,Spin-coating,Unknown,0.04,False,1.01,21.03,0.621,13.85,O1_jRcn9M5j0q76qF3bHqM4yTEnj
MAPb1.0I3,MA,Pb,I,1.6,TiO2-c | TiO2-mp,Spiro-MeOTAD,Au,Unknown,DMF; DMSO,False,Unknown,Spin-coating,N2,0.1,False,1.057,15.53,0.718,11.8,O1iIJfqYv0SHNicjJyxT90iFQDF2
MAPbI3,MA,Pb,I,1.6,C60,Spiro-MeOTAD,Au,Diethyl ether,DMF; DMSO,False,100.0,Spin-coating,Unknown,0.1,False,0.99,23.0,0.65,14.8,O1jFsqzAxiNAQAB6JsORd97VrG-A
MAPbI3,MA,Pb,I,1.6,PCBM-60 | BCP,PEDOT:PSS,Ag,Chlorobenzene,DMSO; GBL,False,100.0,Spin-coating,N2,0.018,False,0.92,16.62,0.8,12.2,O1uo-MyJ-VdUUoxFpQra3Y2NXK24
FA0.83MA0.17PbBr0.51I2.49,FA; MA,Pb,Br; I,1.57,PCBM-60,PEDOT:PSS,PEI | PEDOT:PSS | PDMS,Chlorobenzene,DMF; DMSO,False,100.0,Spin-coating,N2,1.01,False,1.03,15.92,0.65,10.36,O1vQhUIZ6Cpv1R7HNaf8WFy7ZXAY
MAPbBr0.4I2.6,MA,Pb,Br; I,,C60 | BCP,PEDOT:PSS,Au,Toluene,DMF; GBL,False,60; 100,Spin-coating,N2,0.16,False,0.95,19.88,0.72,13.95,O2-T6eXB6s5XtiBo99C-2S4pVR0Z
MAPbI3,MA,Pb,I,1.6,ITCPTC-Th | C60 | BCP,P3CT-Na,Ag,Chlorobenzene,DMF; DMSO,False,60; 80,Spin-coating,N2,0.09,False,1.02,20.15,0.6,12.29,O25OdHeGanrP716JtbcgSDP3OW6-
MAPbI3,MA,Pb,I,1.6,TiO2-c,PEDOT:PSS,Au,Chlorobenzene,DMF; DMSO,False,100.0,Spin-coating,Unknown,0.104,False,1.022,14.4,0.615,9.05,O26S15Sg5Wi3NQAMN3J_l5gqyWkl
MAPbI3,MA,Pb,I,1.56,C60 | bis-C60,NiO-c,Ag,Toluene,DMSO; GBL,False,100.0,Spin-coating,N2,0.06,False,1.03,21.8,0.784,17.6,O2GmFEYRNhxaAeRLyAtBOeTuRnIq
Cs0.05FA0.79MA0.16PbBr0.51I2.49,Cs; FA; MA,Pb,Br; I,1.61,TiO2-c | TiO2-mp,Spiro-MeOTAD,Au,Chlorobenzene,DMF; DMSO,False,100.0,Spin-coating,N2,0.115,False,1.05,21.96,0.731,16.86,O2Icb-i-ov3T2oZoCgwcUl4lBEoi
FAPbI3,FA,Pb,I,1.48,TiO2-c,Spiro-MeOTAD,Au,Toluene,DMF,False,170.0,Spin-coating,N2,0.06,False,1.04,17.5,0.72,13.5,O2j-zNXuTslq9aymPzyo57kA_0YJ
Cs0.05FA0.79MA0.16PbBr0.51I2.49,Cs; FA; MA,Pb,Br; I,1.63,TiO2-c | TiO2-mp,MTA,Au,Unknown,acetonitrile; DMF; DMSO,False,Unknown,Spin-coating,Unknown,0.1,False,0.88,19.5,0.56,9.6,O2lDEJq9t2YAzCUilqbXM87UvqwR
MAPbI3,MA,Pb,I,1.5,NDP-V | Rhodamine 101 | LiF,P3CT-Na,Ag,Chlorobenzene,DMF; DMSO,False,60.0; 80.0,Spin-coating,N2,0.09,False,0.846,19.91,0.56,9.4,O2uPzcBccwtFHt5LAbxQGNRBtFeJ
FAPbBr3I,FA,Pb,Br; I,1.6,PCBM-60,PEDOT:PSS,Al,Unknown,DMF >> IPA,False,110.0 >> 110.0,Spin-coating >> Spin-coating,Unknown,0.1,False,,,,,O2x3tHU-PWqDx5dpRU1yl4Fr7PuH
FAPbI3,FA,Pb,I,1.58,TiO2-c | ZnO-c,Spiro-MeOTAD,Pt | FTO,Unknown,DMSO; GBL,False,160.0,Spin-coating,Air,0.09,False,0.77,18.55,0.66,9.43,O2xRmF39aU-R3BZfY2JVSZM1NH07
MAPbI3,MA,Pb,I,1.59,TiO2-c,Spiro-MeOTAD,Au,Unknown,DMSO; H2O >> IPA,False,Unknown >> 150,Electrodeposition >> Spin-coating,Air >> Air,0.04,False,0.98,20.97,0.71,14.59,O2xjQlLYDnOUUPd0dFOSGMmeSR7A
MAPbI3,MA,Pb,I,1.6,PCBM-60,PEDOT:PSS,Ag,Chlorobenzene,DMF,False,100.0,Spin-coating,N2,0.07,False,0.81,19.5,0.72,11.4,O2yHkZu7Bmt5iVES14RchKzP9pBq
Cs0.05FA0.88MA0.07PbBr0.24I2.76,Cs; FA; MA,Pb,Br; I,,C60 | BCP,PTAA,Cu,Chlorobenzene,DMF; DMSO,False,100.0,Spin-coating,N2,0.1,False,1.17,24.1,0.816,22.3,O2z4LbDZwKkNf6JaPORflwQKS4a7
Cs0.1FA0.75MA0.24PbBr0.51I2.49,Cs; FA; MA,Pb,Br; I,1.61,PCBM-60,NiO-np,Ag,Chlorobenzene,DMF; DMSO,False,100.0,Spin-coating,Unknown,0.09,False,0.978,17.77,0.627,10.82,O36fh6iMeZqsmXYDufo_Vs2uSwrc
FA0.85MA0.15PbBr0.45I2.55,FA; MA,Pb,Br; I,,TiO2-c | TiO2-mp,Spiro-MeOTAD,Au,Chlorobenzene,DMF; DMSO,False,105.0,Spin-coating,Dry air,0.09,False,1.09,22.41,0.73,17.84,O3A5YfU80_9OjeuYVD_KXBuFUTns
Cs0.05FA0.79MA0.16PbBr0.03I2.97,Cs; FA; MA,Pb,Br; I,,SnO2-np,Spiro-MeOTAD,Ag,Unknown,DMF; DMSO >> IPA,False,70.0 | 150.0,Slot-die coating >> Slot-die coating,Air >> Air,0.07,False,1.03,16.44,0.596,10.11,O3E4PkKYGyL9Donjvb4iIl0OxnKJ
FA0.4MA0.6PbI3,FA; MA,Pb,I,,TiO2-c | TiO2-mp | ZrO2-mp,none,Carbon,Diethyl ether,DMF; DMSO,False,80; 100,Spin-coating,Unknown,0.1,False,0.94,22.72,0.53,11.33,O3Kl5Km0s3p8NfW6dC-M_IETa5HU
MAPbI3,MA,Pb,I,1.6,Unknown,Spiro-MeOTAD,Au,Unknown,DMF,False,100.0,Spin-coating,N2,0.07,False,1.06,15.1,0.73,11.6,O3NAa2n8b_-mWtzgw6ze0k4MQr_L
Cs0.25FA0.75PbBr0.6I2.4,Cs; FA,Pb,Br; I,1.68,LiF | C60 | BCP,PolyTPD | PFN,Au,Methyl acetate,DMF; DMSO,False,85; 100,Spin-coating,Unknown,0.0579999999999999,False,,,,,O3NQtEiJUvlHKXk4R3JNTaT2_SEa
Cs0.05FA0.81MA0.14PbBr0.45I2.55,Cs; FA; MA,Pb,Br; I,,SnO2-c,Spiro p-xylene,Au,Chlorobenzene,DMF; DMSO,False,Unknown,Spin-coating,N2,0.09,False,1.016,19.2,0.722,14.1,O3eAofBTQKHuHI_72dPxYOrNGyf9
Cs0.2FA0.8PbBr1.2I1.8,Cs; FA,Pb,Br; I,1.82,C60 | BCP,PTAA,Cu,Unknown,DMF,False,100.0,Doctor blading,N2,0.08,False,1.26,15.6,0.775,15.2,O3g82y3TM317ZCl8ASR3Ab9VCmd3
MAPbI3,MA,Pb,I,1.6,PCBM-60,PEDOT:PSS,Al,2-Butanol,DMF; DMSO,False,100.0,Spin-coating,N2,0.09,False,0.976,18.89,0.685,12.64,O3haQVqCD5Ie_0yKsOeE_sR_Pu-Y
MAPbI3,MA,Pb,I,1.6,TiO2-c,Spiro-MeOTAD,Au,Chlorobenzene,DMF; DMSO,False,100,Spin-coating,N2,0.1,False,1.05,20.3,0.56,12.0,O3mDmZqmK3Hx77PHgYBvKGbFhZiw
MAPbI3,MA,Pb,I,1.6,TiO2-np,Spiro-MeOTAD,Au,Ar,DMF,True,100.0,Spin-coating,N2,0.16,False,1.013,21.44,0.73,15.77,O3sw2nJDceze4oQj-FoGEaxpcSzu
MAPbI3,MA,Pb,I,1.6,CdS,Spiro-MeOTAD,Ag,Chlorobenzene,DMF,False,100.0,Spin-coating,Unknown,0.1,False,1.06,21.4,0.66,15.0,O3vB4eYVvd_N38Oaskd6NNRJfOQt
MAPbI3,MA,Pb,I,1.6,PCBM-60,rGO | CuSCN,Ag,Toluene,DMSO; GBL,False,100.0,Spin-coating,N2,1.02,False,1.031,18.21,0.7609999999999999,14.28,O48WC2eMSOqZNJIAHAbcaqDj-y8a
