Repository: GouravSidana/firstML

# firstML
My first Machine Learning Project

File: filtered_perovskite.csv (part 62 of 155)
Formula,A_ion,B_ion,X_ion,Bandgap,ETL,HTL,Backcontact,Antisolvent,Solvent,Solv_annel,Anneal_temp,Dep_procedure,Synth_atm,Cell_area,Is_module,Voc,Jsc,FF,PCE,entry_id
MAPbI3,MA,Pb,I,1.6,PCBM-60 | PFN,PTAA | MoS2,Al,Unknown,DMF >> IPA,False,100.0 >> 100.0,Spin-coating >> Spin-coating,Unknown,0.5,False,1.01,20.71,0.78,16.42,O48_GVTYmeu7S_wiCENaonVDMLdw
MAPbI3,MA,Pb,I,1.6,PCBM-60 | BCP,PTAA | PPNBr,Ag,Toluene,DMF; DMSO,False,100.0,Spin-coating,N2,1.02,False,1.047,21.6,0.76,17.19,O49_UqDpSApWOHmGnaAYbtebhPF5
MAPbI3,MA,Pb,I,1.6,TiO2-c,Spiro-MeOTAD,Au,Unknown,DMSO >> IPA,False,Unknown,Spin-coating >> CBD,N2 | N2,0.1,False,1.06,21.2,0.738,16.6,O4I8iFuxBaCzgyP4mEz7NTkLcPZk
MAPbI3,MA,Pb,I,1.56,PCBM-60 | Bphen,PEDOT:PSS,Ag,Unknown,DMF,False,100.0,Spin-coating,N2,0.0725,False,0.92,20.91,0.726,13.9,O4npiLRrsYou37yJU8KOmR_mkLNo
MAPbI3,MA,Pb,I,1.59,SnO2-c,Spiro-MeOTAD,Au,Chlorobenzene,DMF; DMSO; GBL,False,Unknown,Spin-coating,Air,0.1,False,1.018,20.56,0.6559999999999999,13.57,O4qhaz-lkpazxHv8Rdc9SKDoneA7
MAPbI3,MA,Pb,I,1.63,PCBM-60 | BCP,PEDOT:PSS,Ag,Chlorobenzene,DMSO; GBL,False,Unknown,Spin-coating,N2,0.0314,False,0.9,17.5,0.77,12.1,O5HSUeJcm5_r2UaZLfTS57-kPi-p
MAPbI3,MA,Pb,I,1.6,PCBM-60 | FPI,VOx | X-DVTPD,Ag,Unknown,DMF | IPA,False,70 | 100,Spin-coating | Dripping,Unknown,0.1,False,1.08,23.1,0.72,18.08,O5X9ozIM7WZUZc4MPk6_YBuqUWCD
MAPbI3,MA,Pb,I,1.6,PCBM-60 | TIPD; ZnO-np,CuInS2 | Al2O3-np,Ag,Ethyl ether,DMF; DMSO,False,100.0,Spin-coating,Air,0.04,False,,,,12.9,O5_fJ5WljpOa3IoWta-XOCd6E0I6
MAPbI3,MA,Pb,I,1.6,C60 | BCP,PolyTPD,Ag,Toluene,DMF; DMSO,True,100,Spin-coating,Unknown,0.1,False,1.0,22.73,0.642,14.62,O5kgSwtmMts9zSA4kCNanYB8Ccyn
Cs0.05FA0.8265MA0.1235PbBr0.51I2.49,Cs; FA; MA,Pb,Br; I,,SnO2-np,Spiro-MeOTAD,Graphite,Trifluorotoluene,DMF; DMSO,False,85.0,Spin-coating,N2,0.1,False,0.84,21.52,0.55,9.94,O5sy2zd73jz_TUaTBRfUjtl5g5QS
CsPbBr3,Cs,Pb,Br,,TiO2-c,Spiro-MeOTAD,Ag,Unknown,Unknown,False,300.0,Co-evaporation,Vacuum,0.09,False,1.4169999999999998,7.91,0.6859999999999999,7.68,O6Uotgyxxb12qs8LX5ZSnCwtMJaW
MAPbI3,MA,Pb,I,1.6,TiO2-c,Spiro-MeOTAD,Ag,Ar,DMF,False,75.0,Spin-coating,Ar,0.16,False,1.026,19.8,0.64,13.0,O6aNx13Dmpo6B40xH9YWWuZwJ6yH
MAPbI3,MA,Pb,I,1.6,C60 | bis-C60,NiO-c,Ag,Toluene,DMSO; GBL,False,100.0,Spin-coating,Unknown,0.0314,False,1.05,22.1,0.76,17.64,O6bWSSBejkZo0FA_hlc7tKXLBAsB
MAPbI3,MA,Pb,I,1.6,C60 | BCP,PEDOT:PSS,Au,Toluene,DMF; GBL,False,60; 100,Spin-coating,N2,0.16,False,,,,,O6kteWiq6eFAyvEVfO25V5FnCB8L
MAPbI3,MA,Pb,I,1.6,TiO2-c | TiO2-mp | ZrO2-mp,none,Carbon,Unknown,GBL,False,60.0,Drop-infiltration,Ar,0.1,False,0.89,20.12,0.526,9.45,O7CkrrV30jPL8sCUb1xFocRvcnXO
MAPbI3,MA,Pb,I,1.6,TiO2-c | TiO2-mp,Spiro-MeOTAD,Au,Unknown,DMF; DMSO >> IPA,False,70.0 >> 85.0,Spin-coating >> Spin-coating,N2 >> N2,0.1,False,1.05,19.18,0.75,15.2,O7HS8yvL7cK__uH8kq1LMB1jjSBm
MAPbI3,MA,Pb,I,1.6,TiO2-c | TiO2-mp,Spiro-MeOTAD,Ag,Chlorobenzene,DMF,False,Unknown,Spin-coating,Unknown,0.65,False,0.91,23.9,0.584,13.0,O7NN3acM567kEdJwP_MyRa4tseNd
MAPbI3,MA,Pb,I,1.6,PCBM-60 | BCP,NiO-c,Ag,Chlorobenzene,DMF; DMSO,False,100.0,Spin-coating,N2,0.1,False,1.02,21.96,0.7609999999999999,17.77,O7h_NQZHoC-5MoxKs29vffmUEkqC
MAPbI3,MA,Pb,I,1.6,PCBM-60 | C60,PEDOT:PSS,Al,Unknown,DMF,True,100.0,Spin-coating,Air,0.09,False,0.95,17.78,0.63,10.4,O83AO8tE1RKOUNgys5Gh5oRsuTvO
MAPbI3,MA,Pb,I,1.6,PCBM-60,PEDOT:PSS,Al,Unknown,DMF,False,25; 80; 85; 90,Spin-coating,N2,0.045,False,,,,14.0,O8AINU-B54lp2mqx9DfEc4OOq4it
MAPbI3,MA,Pb,I,1.6,none,PEDOT:PSS,Liq | Al,Chlorobenzene,DMF,False,100.0,Spin-coating,Air,0.1,False,0.9,16.67,0.63,9.34,O8DybjeZTHGAeUOALFqVuundKjmO
MAPbI3,MA,Pb,I,1.6,TiO2-c,Spiro-MeOTAD,Au,Toluene,DMSO; GBL,False,100.0,Spin-coating,N2,0.09,False,1.04,19.94,0.59,12.24,O8G5DuSbJjhhnBk1WsFrD_HAnIc8
MAPbI3,MA,Pb,I,1.6,TiO2-c | PCBM-60,Spiro-MeOTAD,Au,Unknown,DMF; DMSO >> IPA,False,70.0 >> 100.0,Spin-coating >> Spin-coating,N2 >> N2,0.1,False,1.09,20.68,0.72,16.22,O8StNhKkWSJC1BY9-dwLsAS2XLba
MAPbI3,MA,Pb,I,1.6,PCBM-60 | BCP,NiO-c | NiO-mp,Al,Unknown,DMF >> IPA,False,70.0 >> 70.0,Spin-coating >> CBD,N2 >> N2,0.06,False,1.04,13.24,0.69,9.51,O8W7hlaxs-R8BHudQboqvlY2xjsG
Cs0.05FA0.81MA0.14PbBr0.45I2.55,Cs; FA; MA,Pb,Br; I,,TiO2-c | TiO2-mp,Spiro-MeOTAD,Au,Chlorobenzene,DMF; DMSO,False,100.0,Spin-coating,Ar,0.1,False,0.986,21.2,0.64,13.0,O8g82aMVrsE_P1cV2fxYxSinpb4j
MAPbI3,MA,Pb,I,1.6,PCBM-60 | LiF,PEDOT:PSS,Al,Chlorobenzene,DMSO; GBL,False,100.0,Spin-coating,N2,0.1,False,1.02,20.33,0.8109999999999999,16.85,O8giyOxEmDd1ew1YRxhctNWi3LLJ
MAPbI3,MA,Pb,I,1.6,PCBM-60 | Rhodamine 101 | C60 | Rhodamine 101 | LiF,PEDOT:PSS,Ag,Toluene,DMSO; GBL,False,100,Spin-coating,N2,0.11,False,0.87,17.64,0.57,8.8,O8pINSxNurjwNluugwTc8H2hx7nb
MAPbI3,MA,Pb,I,1.6,TiO2-c | TiO2-mp,Spiro-MeOTAD,Au,Toluene,DMF; DMSO,False,100.0,Spin-coating,N2,0.1,False,0.98,18.67,0.542,9.92,O917Yj0Q00GJktzpOUmciJ6TxL0S
MAPbI3,MA,Pb,I,1.6,C60 | BCP,PEDOT:PSS,Ag,Chlorobenzene,DMF,False,100.0,Spin-coating,N2,0.1,False,0.87,17.7,0.66,8.2,O97S8cedgSXl6r2L-hlo3W3mgt8X
MAPbI3,MA,Pb,I,1.6,TiO2-c,Spiro-MeOTAD,Au,Chlorobenzene,DMSO; GBL,False,100.0,Spin-coating,Unknown,0.052,False,0.95,20.36,0.601,11.89,O9NRGARjf2adhAMf8IYtDFIJ1b0D
MAPbI3,MA,Pb,I,1.6,PCBM-60; F8TBT,PEDOT:PSS,Ag,Chlorobenzene,DMF; DMSO,False,95.0,Spin-coating,Unknown,0.09,False,1.12,21.86,0.76,18.61,O9ZNuvskWOCOKzFgKRLDi_gXszIC
CsPbBrI2,Cs,Pb,Br; I,,ZnO-np | C60,NiO-c,Ag,Unknown,DMSO,False,160.0,Spin-coating,Unknown,0.09,False,1.19,15.62,0.77,14.38,O9igTatZ3b2Pf1Vaj3U0b5VlVm7g
MAPb0.7Sn0.255I3,MA,Pb; Sn,I,1.26,PCBM-60,PEDOT:PSS,Al,2-Butanol,DMF; DMSO,False,100.0,Spin-coating,N2,0.16,False,0.73,19.83,0.56,8.14,O9ou8yXnvb1sWOdCt5cF0W-R7j4p
MAPbI3,MA,Pb,I,1.56,PEIE | PCBM-60,P3HT,Au,Diethyl ether,DMF; DMSO,False,65.0; 100.0,Spin-coating,Dry air,0.12,False,0.926,16.92,0.449,7.03,O9tD8Dnc1F0hpHgnDEtejcTph3_9
Cs0.05FA0.79MA0.16PbBr0.51I2.49,Cs; FA; MA,Pb,Br; I,1.6,SnO2-np,Spiro-MeOTAD,Au,Ethyl acetate,DMF; DMSO,False,100.0,Spin-coating,N2,0.16,False,1.1,21.5,,18.0,OAT2UjK-Ula5TWf_PAIBfbodfPEn
MAPbI3,MA,Pb,I,1.6,PCBM-60 | BCP,PolyTPD,Al,Unknown,DMSO,False,100.0,Spin-coating,N2,0.04,False,1.08,21.8,0.736,17.2,OAhutiCZWC0Pe4UWjgAkj7Uj0FvG
Cs0.1FA0.9PbI3,Cs; FA,Pb,I,,TiO2-c,Spiro-MeOTAD,Au,Diethyl ether,DMF; DMSO,False,65.0; 150,Spin-coating,Unknown,0.125,False,1.005,15.079,0.7090000000000001,10.74,OAtGQG-g0J9vEAEJF10uMXWKo2Db
MAPbBrI2,MA,Pb,Br; I,,PCBM-60,PEDOT:PSS,Al,Unknown,DMF,False,100.0,Spin-coating,Unknown,0.04,False,1.07,12.88,0.732,10.08,OAvuNT7FiUuT-rgaY81-rdU7njTK
CsPbBrI2,Cs,Pb,Br; I,,TiO2-c,Spiro-MeOTAD,Au,Unknown,DMSO,False,50; 100; 160,Spin-coating,N2,0.1,False,1.13,15.45,0.7240000000000001,12.65,OAyW_R0Bd6sjJlKIzhR1Ujjfl6Sw
MAPbI3,MA,Pb,I,1.6,TiO2-c,"2,4-spiro",Au,Unknown,DMSO; GBL,False,100.0,Spin-coating,N2,0.085,False,,,,,OBCXhc9f1vD58gO9utTn2rMuuW4Z
MAPb1.0I3,MA,Pb,I,1.6,PCBM-60,NiO,Ag,Unknown,DMF; DMSO,False,Unknown,Spin-coating,Ar,0.118,False,1.069,16.89,0.62,11.22,OBL8ZpgPnw6gX545v7jLwXKixQSM
FASnI3,FA,Sn,I,1.4,C60 | BCP,PEDOT:PSS; PEG,Ag,Chlorobenzene,DMSO,False,60; 100,Spin-coating,N2,0.09,False,0.63,21.2,0.72,9.9,OBRwMe64D1ya6NSDZeQGLp3BGaqI
MAPbI3,MA,Pb,I,1.6,PCBM-60,PEDOT:PSS,Al,Chlorobenzene,DMF,False,100,Spin-coating,N2,0.1,False,0.92,19.49,0.66,11.19,OBZ-VDjvjiKKsD1itFkjpE781W8O
Cs0.05FA0.16MA0.79PbBr0.51I2.49,Cs; FA; MA,Pb,Br; I,,TiO2-c | TiO2-mp,Spiro-MeOTAD,Au,Chlorobenzene,DMF; DMSO,False,100,Spin-coating,Unknown,0.196,False,1.03,18.8,0.722,14.8,OBpTwox8lw_DEzHV89TlMm_SwVNn
MAPbI3,MA,Pb,I,1.6,TiO2-c | TiO2-mp,Spiro-MeOTAD,Au,Chlorobenzene,DMF; DMSO >> IPA,False,100; 300 >> 100,Spin-coating >> Spin-coating,Ar >> Ar,0.09,False,,,,13.0,OBt99fZTdCOyPEARZdFtr7fG4awu
MAPbI3,MA,Pb,I,1.6,PCBM-60 | BCP,YC-2,Ag,Toluene,DMF; DMSO,False,100.0,Spin-coating,Unknown,0.01,False,1.014,16.38,0.645,10.64,OC88tXNduB4vfbHw9G95d_CUlk57
FA0.83MA0.17PbBr0.51I2.49,FA; MA,Pb,Br; I,1.62,SnO2-np,Spiro-MeOTAD,MoO3 | Ag,Chlorobenzene,DMF; DMSO,False,100.0,Spin-coating,Unknown,0.16,False,1.12,23.3,0.71,18.53,OCDgy1DUikYwvNGS8X1CpVpeXYV0
MAPbI3,MA,Pb,I,1.624,TiO2-c | PCBM-60,Spiro-MeOTAD,Au,Diethyl ether,DMF; DMSO,False,65.0; 100.0,Spin-coating,N2,0.09,False,1.05,18.96,0.715,14.24,OCKQ1N_7PKaFJgv0iDfupdDao4MM
MAPbI3,MA,Pb,I,1.6,TiO2-c,P3HT,Au | Ag,Chlorobenzene,DMF,False,100.0,Spin-coating,Dry air,0.1,False,0.8,22.6,0.49,8.85,OCOUlhslY30J05DPqU1rxHpy9NDL
MAPbI3,MA,Pb,I,1.6,TiO2-c | SnO2-mp,P1,Au,Diethyl ether,DMF; NMP,False,150.0,Spin-coating,Air,0.1,False,1.01,21.7,0.682,14.9,OCRSdCxxMn7ilcEURm_PfIydKaXv
MAPbI3,MA,Pb,I,1.6,PCBM-60,PEDOT:PSS,Al,Unknown,none,False,150.0,Closed space sublimation,Vacuum,0.25,False,0.92,19.4,0.723,12.9,OCZcWzfQzezL1xEEud8eErRCbyWs
MAPbI3,MA,Pb,I,1.596,PCBM-60,NiO-c,Ag,Unknown,DMF >> none,False,90.0 >> 110.0,Spin-coating >> Gas reaction,Unknown >> MAI; Vacuum,0.07,False,1.005,19.08,0.69,14.96,OCfG_Ip-9UwGYrN_QJJyZehyRKX_
CsPbBr2I,Cs,Pb,Br; I,2.04,SnO2-np | TiO2-c,none,Carbon,Unknown,DMSO,False,280.0,Spin-coating,N2,0.09,False,1.273,10.91,0.66,8.25,OCi9lY3UAftlducp5QQzBRu8lRfz
Cs0.1FA0.75MA0.15PbBr0.51I2.49,Cs; FA; MA,Pb,Br; I,,TiO2-c | TiO2-mp,Spiro-MeOTAD,Au,Chlorobenzene,DMF; DMSO,False,100.0,Spin-coating,N2,0.04,False,1.09,22.98,0.6709999999999999,16.84,OCnP_iDEF_R5rRPyK4wBPVAucYXf
MAPbI3,MA,Pb,I,1.6,SnO2-np,PTAA,Au,Chlorobenzene,DMF; DMSO,False,100.0,Spin-coating,Unknown,0.04,False,1.043,21.3,0.72,16.04,OCtS-xZ1__-gc_wDaNwPFMftc-ty
FA0.1MA0.9PbI3,FA; MA,Pb,I,1.575,TiO2-c,Spiro-MeOTAD,Au,Vacuum,DMF >> IPA,False,120.0 >> 120.0,Spin-coating >> Spin-coating,Unknown,1.0,False,1.08,21.79,0.69,15.46,ODGcEYbvDJt6iYkMoI03EYGI3qag
MAPbI3,MA,Pb,I,1.6,ZnO-c,Spiro-MeOTAD,Ag,Unknown,DMF >> IPA,False,Unknown >> 70.0,Spin-coating >> CBD,Unknown,0.1,False,0.98,21.0,0.7,14.4,ODa2QSQAWpeg67YB1WCA3W3Zt0zo
FA0.83MA0.17PbBr0.51I2.49,FA; MA,Pb,Br; I,,PCBM-70,NiO-c,Ag,Chlorobenzene,DMF; DMSO,True,100.0,Spin-coating,N2,0.126,False,1.04,15.0,0.59,9.0,ODgtSy8ppcPfnm0mGuxJr-rd3ijb
FA0.4MA0.6PbBr0.6I2.4,FA; MA,Pb,Br; I,1.68,C60 | BCP,Poly(3-bromothiophene),Ag,Chlorobenzene,DMF,False,130,Spin-coating,N2,0.1,False,1.07,17.4,0.7,13.1,ODqyfxf496XPS8_DK05rwf1J-hP8
Cs0.0125FA0.4875MA0.5Pb0.5Sn0.5I3,Cs; FA; MA,Pb; Sn,I,,PCBM-60 | C60 | BCP,PEDOT:PSS,Ag,Toluene,DMF; DMSO,False,100.0,Spin-coating,N2,0.1,False,0.76,31.93,0.76,18.45,ODsUb13357mTbc9jfVl9KWBfasH-
MAPbI3,MA,Pb,I,1.6,SnO2-c | TiO2-mp,Spiro-MeOTAD,Au,Diethyl ether,DMF; DMSO,False,Unknown,Spin-coating,Air,0.1,False,,,,11.4,ODvLabNqBY9c8XeJjQTns4g-nBo7
MAPbI3 | Cs1Pb1I3 | CsPbBr0.3I2.7,MA | Cs | Cs,Pb | Pb | Pb,I | I | Br; I,,TiO2-c | TiO2-mp,none,MoO3 | Ag,Toluene,DMF >> Octane >> Octane >> Methyl acetate >> Methyl acetate,False,100.0 >> Unknown >> Unknown,Spin-coating >> Spin-coating >> Spin-coating >> Dropcasting >> Rinsing,Unknown,0.09,False,0.93,18.83,0.5920000000000001,10.36,ODwBfwRR6Pe94ycyhAhAfPNmPaPm
MAPbI3,MA,Pb,I,1.59,TiO2-c,Spiro-MeOTAD,Ag,Unknown,DMF >> IPA,True,Unknown >> 100,Spin-coating >> Spin-coating,Ar >> Ar,0.15,False,,,,15.1,OE-KJmuC3xLmckMghmZ88TUk30k4
MAPbI3,MA,Pb,I,1.6,TiO2-c,Spiro-MeOTAD,Au,Diethyl ether,DMF; DMSO,False,Unknown,Spin-coating,Unknown,0.105,False,1.11,21.2,0.73,17.27,OE9dXnf4goOrxBmbWBfDHYLhlCgw
MAPbI3,MA,Pb,I,1.6,PCBM-60,Cu2O,Ag,Unknown,DMF >> IPA,False,100.0 >> 70.0 >> 130.0,Spin-coating >> Spin-coating,N2 >> N2,0.1,False,0.952,17.5,0.662,11.03,OEE8vMj8JskibWSHAWUcpHBD6KhI
MAPbI3,MA,Pb,I,1.6,TiO2-c,Spiro-MeOTAD,Au,Unknown,DMF >> IPA,False,Unknown >> 70,Spin-coating >> CBD,Unknown,0.07,False,0.92,19.5,0.67,11.88,OEL_QyaT5LvdNOiGHCmZk0cGVDU_
MAPbI3,MA,Pb,I,1.62,TiO2-c,Spiro-MeOTAD,MoO3 | Ag,Unknown,DMF,False,105.0,Spin-coating,N2,0.15,False,0.9,13.49,0.66,8.33,OEM5IK9jZOR30M23PKjkSlackF-y
MAPbI3,MA,Pb,I,1.6,TiO2-c | TiO2-nw | TiO2-np,Spiro-MeOTAD,Ag,Unknown,DMF >> IPA,False,Unknown >> 110.0,Spin-coating >> Spin-coating,Unknown,0.16,False,1.02,18.98,0.67,12.97,OEYfU9bonYBXBL2a8Wnr10vsMTTC
MAPbI3,MA,Pb,I,1.6,TiO2-c | TiO2-mp,Spiro-MeOTAD,Au,Unknown,DMF,False,120.0,Spin-coating,Unknown,0.042,False,0.85,23.7,0.59,11.9,OEfBcHW_AN8vUVLbvKajpEKz9c_a
MAPbBr0.05I2.95,MA,Pb,Br; I,,PCBM-70,NiCo2O4-np,Al,Unknown,DMF,False,85.0,Spin-coating,Unknown,0.09,False,0.9,16.29,0.53,7.8,OEjCJpIZfyn39K3vUI4zXoM903wp
FA0.85MA0.15PbBr0.45I2.55,FA; MA,Pb,Br; I,,TiO2-c | TiO2-mp,MnS,Au,Chlorobenzene,DMF; DMSO,False,120.0,Spin-coating,N2,0.1,False,1.11,23.4,0.765,18.21,OEk3Qvh08UnCeEWnYAlu_5ryGZM1
MAPbI3,MA,Pb,I,1.6,SnO2-c,Spiro-MeOTAD,Ag,Toluene,DMF; GBL,False,100.0,Spin-coating,N2,0.314,False,1.04,19.26,0.58,11.62,OEl4h1agJEu5XauO4Tc8O1_D653c
Cs0.05FA0.79MA0.16PbBr0.45I2.55,Cs; FA; MA,Pb,Br; I,1.61,TiO2-c,Spiro-MeOTAD,Au,Chlorobenzene,DMF; DMSO,False,120,Spin-coating,Dry air,0.09,False,1.08,22.86,0.72,17.78,OEnfuVLakKDu5chlygQ7bumEKVQF
Cs0.05FA0.79MA0.16PbBr0.51I2.49,Cs; FA; MA,Pb,Br; I,,SnO2-np,Spiro-MeOTAD,Au,Chlorobenzene,DMF; DMSO,False,100.0,Spin-coating,N2,0.17,False,1.145,21.31,0.779,19.02,OEv0pNdFECywgWwo439vLgS7J2oW
MAPbI3,MA,Pb,I,1.55,TiO2-c | Al2O3-mp,Spiro-MeOTAD,Au,Unknown,DMF,False,100.0,Spin-coating,N2,0.0625,False,1.01,17.7,0.53,9.4,OF-2Pz7Wkxry3QWezUfpDVZMiL8D
FA0.83MA0.17PbBr0.51I2.49,FA; MA,Pb,Br; I,1.63,TiO2-c | TiO2-mp,Spiro-MeOTAD,Au,Chlorobenzene,DMF; DMSO,False,100.0,Spin-coating,N2,0.16,False,1.147,21.8,0.69,17.3,OF24cgfOJauTm15_JXarr7OkUJFn
Cs0.07FA0.785MA0.145PbBr0.45I2.55,Cs; FA; MA,Pb,Br; I,,TiO2-c | TiO2-mp,PTAA,Au,Unknown,DMF; DMSO,False,100.0,Spin-coating,N2,0.16,False,1.17,23.66,0.75,20.6,OFBf13PXcNuLe53CQNmBClBt1NGm
MAPbI3,MA,Pb,I,1.6,TiO2-c,Spiro-MeOTAD,Au,Toluene,DMF; GBL,False,100.0,Inkjet printing,N2,0.09,False,1.02,19.3,0.65,12.8,OFE7PdSeKOZ5xvyOuI9kB6bPML07
MAPbI3,MA,Pb,I,1.6,PCBM-60 | BCP,NiO-c,Ag,Toluene,DMF; DMSO,False,100,Spin-coating,Unknown,0.1,False,1.03,19.38,0.696,14.02,OFExO3Udf9ZE38p73ghy12Vk22WE
nanBi2O6,,Bi,O,1.6,none,none,ITO,Unknown,none,False,Unknown,Pulsed laser deposition,Vacuum,0.1,False,0.84,20.6,0.47,8.1,OFMbcMr60M-1YA54e5mmFN06O263
Cs0.1FA0.9PbI3,Cs; FA,Pb,I,,TiO2-c,Spiro-MeOTAD,Ag,Toluene,DMSO,False,100.0,Spin-coating,Unknown,0.12,False,1.09,20.4,0.74,17.2,OFSTliCCKlOWVfUJNM8R4hy7dxsA
MAPbI3,MA,Pb,I,1.5,C60-SAM,PDCBT,MoOx | Au,Chlorobenzene,DMF; DMSO,False,100.0,Spin-coating,N2,0.1,False,1.0,20.8,0.6,12.5,OFSVIBwf6XhrKZwvR8OjAtDBORTA
FA0.83MA0.17PbBr0.17I0.83,FA; MA,Pb,Br; I,,PCBM-60 | Bphen,PEDOT:PSS,Ag,Unknown,DMF,False,100.0,Spin-coating,N2,0.0725,False,0.98,20.97,0.69,14.11,OFUSb9Ijln6gus_vWndrwXzan7_q
Cs0.05FA0.79MA0.16PbBr0.51I2.49,Cs; FA; MA,Pb,Br; I,,TiO2-c | TiO2-mp,Spiro-MeOTAD,Au,Chlorobenzene,DMF; DMSO,False,100.0,Spin-coating,N2,1.0,False,1.1,23.2,0.71,18.0,OFV29exSrlOv22eb_5RhMwV2yWdu
MAPbI3,MA,Pb,I,1.6,TiO2-c | TiO2-mp,Spiro-MeOTAD,Au,Ethyl acetate,DMF; DMSO,False,100.0,Spin-coating,N2,0.1,False,1.018,22.603,0.66,15.1,OFXgqzAsTV9lMyxdOzE_QSzkL28x
Cs0.15FA0.51MA0.34PbI3,Cs; FA; MA,Pb,I,,TiO2-c | TiO2-mp,Spiro-MeOTAD,Au,Unknown,DMF; DMSO >> IPA,False,150.0 >> 120.0,Spin-coating >> Spin-coating,Air >> Air,0.1,False,1.091,23.0,0.78,19.7,OFcJqmvbXO7aXy5HvME9LX1EN3uF
MAPbI3,MA,Pb,I,1.6,SnO2-np,Spiro-MeOTAD,Ag,Vacuum,DMF >> IPA,False,Unknown >> 150.0,Spin-coating >> Spin-coating,N2 >> N2,0.1,False,0.95,20.97,0.58,11.11,OGIVDb8s1CD02Frh9J_Hj6tezUas
MAPbBr0.9I,MA,Pb,Br; I,1.72,PCBM-60 | LiF,NiO-c,Al,Toluene,DMSO; GBL,False,Unknown,Spin-coating,Unknown,0.03,False,1.06,19.85,0.73,15.1,OGSHbRrTJDY_rzanJEM0k2smNdGH
Cs0.02FA0.95MA0.03PbBr0.09I2.91,Cs; FA; MA,Pb,Br; I,,TiO2-c,Spiro-MeOTAD,Au,Unknown,DMF; DMSO >> IPA,False,80.0 >> 140.0,Spin-coating >> Spin-coating,N2 >> N2,0.049,False,1.12,24.1,0.8,21.6,OGZxl_F0iGlRtPzOhvnCAivfwByF
MAPbI3,MA,Pb,I,1.55,BCP; PCBM-60,PEDOT:PSS,Ag,Unknown,DMF >> IPA,False,70.0 >> 90.0,Spin-coating >> Spin-coating,Air >> Air,0.1,False,0.92,15.34,0.5579999999999999,7.88,OGlnzYmknFDrzLveLjHABcV2ujEB
Cs0.05FA0.79MA0.16PbBr0.31I2.7,Cs; FA; MA,Pb,Br; I,1.59,PCBM-60 | ZnO-np | ZnO-c,NiO-np,ITO | MgF2,Chlorobenzene,DMF; DMSO,False,100.0,Spin-coating,N2,0.09,False,0.945,20.75,0.71,13.7,OGw1o71obuKK2MqPGWXeUCySC9Aa
MAPb1.0I3,MA,Pb,I,1.55,PCBM-60 | BCP,NiO-c,Ag,Chlorobenzene,DMF; DMSO,False,100,Spin-coating,N2,1.02,False,1.058,21.58,0.742,16.68,OH-RMhWtVghjnHmHGUndogrXnGTn
MAPbI3,MA,Pb,I,1.6,TiO2-c,Spiro-MeOTAD,Ag,Unknown,DMF,False,100,Spin-coating,Unknown,0.16,False,1.03,20.88,0.654,14.15,OH6Wcs5a4NlhqM6yBfJSlQprR5cS
MAPbI3,MA,Pb,I,1.6,TiO2-c,PEDOT:PSS,Au,Ethyl acetate,DMF,False,100.0,Spin-coating,Unknown,0.16,False,,,,12.13,OHDj76b-SIMTvXcy_uGfCCn3moJP
MAPbI3,MA,Pb,I,1.6,PCBM-60 | BCP,PTAA | PFN,Cu,Diethyl ether,DMF; DMSO,False,100.0,Spin-coating,N2,0.1,False,1.07,21.5,0.79,18.2,OHY2RxNyiwzVd04SmSpjjtMoh4kR
MAPbI3,MA,Pb,I,1.6,TiO2-c | TiO2-mp,Spiro-MeOTAD,Ag,Unknown,DMF,False,100.0,Spin-coating,Air,0.24,False,,,,8.5,OHahsDwMQi4xMar3S2aQTDWf7YYA
MAPbI3,MA,Pb,I,1.6,TiO2-c | TiO2-mp,CZTS; rGO,Au,Chlorobenzene,DMF,False,100.0,Spin-coating,Unknown,0.16,False,0.977,14.52,0.61,8.59,OHbwjOsGUyWsNjwTYpwYpQr5s1TG
MAPbI3,MA,Pb,I,1.6,TiO2-c,Spiro-MeOTAD,Au,Unknown,DMSO >> IPA,False,Unknown >> 150,Spin-coating >> CBD,N2 >> N2,0.1,False,1.06,21.02,0.758,16.69,OHcyCIJOsNhGTWJLBuwl54Ouo-9W
FA0.1MA0.9PbI3,FA; MA,Pb,I,,C60 | BCP,NiO-np,Ag,Chlorobenzene,DMF; DMSO,False,35; 85,Spin-coating,Unknown,0.0708,False,1.09,22.0,0.77,18.3,OHhcLGzMnTy3EOEgHxL6R0ImzhCW
FA0.85MA0.15PbBr0.45I2.55,FA; MA,Pb,Br; I,,TiO2-c | TiO2-mp | PCBM-60; PMMA,PMMA | Spiro-MeOTAD,Au,Chlorobenzene,DMF; DMSO,False,100.0,Spin-coating,Unknown,0.16,False,1.2,22.7,0.7290000000000001,19.85,OI3sqF9Br2eKbxb97U6R2_i4P35C
MAPbI3,MA,Pb,I,1.6,PO-TAZ | ZnO-c,Spiro-MeOTAD,Ag,Unknown,DMF >> IPA,False,Unknown,Spin-coating >> Spin-coating,N2 >> N2,0.11,False,1.0,20.0,,16.41,OI7dAXez_ZVQKNcBTggw9IWocjoi
MAPbI3,MA,Pb,I,1.6,TiO2-c | TiO2-mp,none,Carbon,Unknown,DMF >> Cyclohexane; IPA,False,Unknown >> 100.0,Spin-coating >> CBD,Air >> Air,0.07,False,0.8,19.71,0.49,7.73,OIFPP4tbvbYpPHFJ4ZV97aWn14DS
MAPbI3,MA,Pb,I,1.6,TiO2-c | TiO2-mp,Spiro-MeOTAD,Au,Toluene,DMSO,False,100.0,Spin-coating,N2,0.102,False,1.002,20.2,0.648,13.14,OIkp8SP3gX2ny081r4ONPDQLEnpP
MAPbI3,MA,Pb,I,1.6,PCBM-60 | Bphen,PEDOT:PSS | PTPD,Al,2-Butanol,DMF; DMSO,True,110.0; 100.0,Spin-coating,N2,0.12,False,1.07,22.25,0.7559999999999999,18.01,OIlWzZ3OK9i1ciPhr-stCfpTaNkc
Cs0.05FA0.79MA0.16PbBr0.51I2.49,Cs; FA; MA,Pb,Br; I,,3-acetylpyridine | PCBM-60 | BCP,NiMgLiO,Ag,Chlorobenzene,DMF; DMSO,False,150.0,Spin-coating,Unknown,0.09,False,1.06,22.76,0.77,18.58,OJ1pNydhyjRtJof3Nnb2tgJiE8CZ
MAPbI3,MA,Pb,I,1.6,TiS2,Spiro-MeOTAD,Au,Chlorobenzene,DMF; DMSO,False,100.0,Spin-coating,Unknown,0.09,False,1.05,21.83,0.7070000000000001,16.27,OJ7Eac9nlP66yXfOsdxPjkOylNeD
FA0.15MA0.85PbI3,FA; MA,Pb,I,,TiO2-c | TiO2-mp,Spiro-MeOTAD,Au,Toluene,DMF; DMSO,False,120,Spin-coating,N2,0.0464,False,1.07,21.1,0.73,16.16,OJGzBFokjs7SqEoWMPEpxD2CWjAn
Cs0.05FA0.81MA0.14PbBr0.45I2.55,Cs; FA; MA,Pb,Br; I,,C60 | BCP,PTAA,Cu,Toluene,DMF; DMSO,False,65; 100,Spin-coating,Unknown,0.1,False,1.16,22.51,0.8029999999999999,21.0,OJJD8eMo5CEwTqw7iFYd5ZrVf4qH
MAPbI3,MA,Pb,I,1.6,PCBM-60 | BCP,NiO-np,Ag,Chlorobenzene,DMF; DMSO,False,100.0,Spin-coating,N2,1.02,False,1.01,15.3,0.75,12.4,OJLCIcRo1KE9ePzq6HxiC2eu_39t
MAPbI3,MA,Pb,I,1.6,MoO3 | Au | SnO2-c | TiO2-mp,Spiro-MeOTAD,Au,Diethyl ether,DMF; DMSO,False,100.0,Spin-coating,N2,0.1,False,0.96,14.66,0.6409999999999999,8.98,OJOFcYL-Wuq2dmGBVa149_1KHrhT
MAPbI3,MA,Pb,I,1.6,PCBM-60 | AZO-np,NiO-c,Ag,Unknown,DMF >> Ethanol,False,Unknown >> 100.0,Spin-coating >> Spin-coating,Unknown,0.19,False,0.98,18.7,0.63,12.21,OJTtQdvo5h5lUp6YH8KmHm1Ybek2
MAPbI3,MA,Pb,I,1.59,TiO2-c | TiO2-mp,Spiro-MeOTAD,Ag,Unknown,DMF; DMSO >> IPA >> IPA,False,100 >> 100 >> 100,Spin-coating >> Spin-coating >> Spin-coating,Unknown,,False,1.07,23.45,0.69,17.32,OJ_oFhxK7-yoQDqB0f6N_BBi4T3R
MAPbI3,MA,Pb,I,1.6,PCBM-60 | C60,PEDOT:PSS,Al,Unknown,DMSO; NMP,False,110.0,Spray-pyrolys,Air,0.1,False,0.92,21.5,0.72,14.2,OJhLozUhQkz-f7LIkDuUqCgCBvbN
CsPbBr3,Cs,Pb,Br,,TiO2-c | TiO2-mp,none,Carbon,Unknown,GBL; Polyethylene glycol >> H2O,False,100 >> 250,Spin-coating >> Spin-coating,Air >> Air,0.04,False,1.22,7.78,0.725,7.21,OJtSDncCmnUIprjLK_lXL2TdN4N2
MAPbI3,MA,Pb,I,1.6,TiO2-c | Al2O3-mp,Spiro-MeOTAD,Au,Unknown,DMF,False,100.0; 120.0,Spin-coating,N2,0.12,False,1.05,17.9,0.7,10.9,OJu1rS9lxqWkQ_pTVFtOrAQ0wO9J
MAPbI3,MA,Pb,I,1.6,Zn2SnO4 | TiO2-mp,Spiro-MeOTAD,Au,Unknown,DMF >> IPA,False,70.0 >> 70.0,Spin-coating >> CBD,Unknown,0.1,False,1.035,19.71,0.59,12.03,OJut4DI6eAQVjqOmdebDuIF_tjQl
MAPbI3,MA,Pb,I,1.59,PCBM-60,PEDOT:PSS,Ag,Unknown,DMF,False,100.0,Spin-coating,N2,0.1,False,0.88,15.98,0.73,10.28,OJwnrxbG7cL24O0Fp2yemOR4f1Ai
MAPbI3,MA,Pb,I,1.6,TiO2-c,Spiro-MeOTAD,Ag,Unknown,DMF; DMSO >> IPA,False,Unknown >> 50; 100,Spin-coating >> Spin-coating,Unknown,0.1,False,1.03,20.13,0.72,14.92,OK72bfe0YH1es4IjtiK7eQUA5vUI
MAPbI3,MA,Pb,I,1.6,C60 | BCP,NiO-np,Ag,Chlorobenzene,DMF,False,100.0,Spin-coating,Unknown,0.06,False,1.09,21.97,0.77,18.49,OKENTpRmveElAy3fwUMZKfR4g0eX
Cs0.05FA0.79MA0.16PbBr0.51I2.49,Cs; FA; MA,Pb,Br; I,,TiO2-c | TiO2-mp,SnS,Au,Chlorobenzene,DMF; DMSO,False,100.0,Spin-coating,N2,0.16,False,0.923,22.81,0.613,12.9,OKUxY1iIVZz4SFvDlSUHocbaAOrm
Cs0.03FA0.81MA0.16PbBr0.50I2.50,Cs; FA; MA,Pb,Br; I,1.63,TiO2-c | TiO2-mp,Spiro-MeOTAD,Au,Chlorobenzene,DMF; DMSO,False,100.0,Spin-coating,N2,0.16,False,1.04,15.1,0.72,11.4,OKVAoynNEq49Myc1Ewnysp83dBfE
MAPbI3,MA,Pb,I,1.609,PCBM-60 | BCP,PTAA,Ag,Unknown,DMF; DMSO >> IPA,False,25 >> 100,Spin-coating >> Spin-coating,N2 >> N2,,False,1.06,21.42,0.7120000000000001,16.22,OKZzUO0O6aFF3E_S5p43G1IKiTQD
MAPbI3,MA,Pb,I,1.6,PCBM-60 | TrNBr,PTAA,Ag,Unknown,DMF >> IPA,False,100.0 >> 100.0,Spin-coating >> Spin-coating,N2 >> Air,0.076,False,1.0,15.07,0.593,9.4,OK_YMdzxFouOP_ur34rNDsGP_JnQ
MAPbI3,MA,Pb,I,1.6,C60 | BCP,PEDOT:PSS,Ag,Toluene,DMF,False,70; 120,Spin-coating,N2,0.1,False,0.97,17.5,0.74,12.5,OKxSH4SnWJZmyUMtBP_aTzOMN7-m
MAPbI3,MA,Pb,I,1.6,TiO2-c | TiO2-np,Spiro-MeOTAD,Ag,Ar,DMF,False,100.0,Spin-coating,N2,0.16,False,0.994,15.8,0.7,11.0,OL2QQuv38I55tfbFWW8AeEuVVoNm
Cs0.05FA0.8075MA0.1425PbBr0.45I2.55,Cs; FA; MA,Pb,Br; I,,CuCrO2 | C60; PCBM-60,Zr(acac)4,Ag,Chlorobenzene,DMF; DMSO,False,70; 100,Spin-coating,N2,0.1,False,1.072,23.75,0.807,20.53,OL5iox-3aLqO1ZH7oNFKp3hgLfyv
CsPbBr3,Cs,Pb,Br,2.3,TiO2-c | TiO2-mp,none,Carbon black; MWCNTs,Unknown,DMF >> Methanol,False,80.0 >> 250.0,Spin-coating >> Spin-coating,Air >> Air,0.1,False,1.431,6.84,0.78,7.62,OL7SG22i2p4HMakB-g2hKmaA2Th-
MAPbI3,MA,Pb,I,1.6,PCBM-60 | LiF,PEDOT:PSS,Al,Unknown,DMF >> IPA,False,Unknown >> 90.0,Spin-coating >> Spin-coating,Unknown,0.1,False,0.97,17.8,0.6459999999999999,11.1,OLI_gbbmNSHgjNR_NqjR4KinJVfJ
MAPbI3,MA,Pb,I,1.5,TiO2-c | TiO2-mp,Spiro-MeOTAD,Au,Unknown,DMF >> IPA,False,70.0 >> 70.0,Spin-coating >> CBD,Unknown,0.122,False,1.012,19.4,0.69,13.59,OLJ3nhhEeegGE-ymfVPjRm7npYIz
Cs0.25FA0.75PbBr0.6I2.40,Cs; FA,Pb,Br; I,,C60 | SnO2,PTAA,ITO | Ag-grid,Dry air,DMF; DMSO,False,60.0; 100.0,Spin-coating,Unknown,0.39,False,1.05,29.6,0.77,15.8,OLQuNBvhvLofUHeDY0VjgDWpohq5
Cs0.05FA0.79MA0.16PbBr0.51I2.49,Cs; FA; MA,Pb,Br; I,,TiO2-c | TiO2-mp,PTAA,Au,Antisolvent,acetonitrile; DMF; DMSO >> IPA,False,Unknown,Spin-coating >> Spin-coating,Unknown,0.0916,False,1.09,22.8,0.75,18.8,OLaN6nooUdv1O6rjclt0h2ChOCRX
MAPbI3,MA,Pb,I,1.6,PCBM-60 | LiF,PEDOT:PSS,Al,Unknown,DMF,False,100.0,Spin-coating,N2 >> Air,0.16,False,0.96,18.8,0.78,14.2,OLdc-_hBWFZK-Dd8xd6F_yjljY-F
Cs0.08FA0.77MA0.15PbBr0.51I2.49,Cs; FA; MA,Pb,Br; I,1.6,C60 | BCP,PTAA,Cu,Ethyl acetate,DMF; DMSO,False,100,Spin-coating,N2,0.16,False,1.09,19.943,0.722,15.71,OLopVxJqi-VfFr8tDO7O_Yv5Ua97
MAPbI3,MA,Pb,I,1.6,TiO2-c | TiO2-mp,Spiro-MeOTAD,Au,Chlorobenzene,DMSO,False,90.0,Spin-coating,N2,0.16,False,1.0,19.2,0.74,14.2,OLpDC6jP-7YM8DW6tvgmuA-9EpZD
MAPbI3,MA,Pb,I,1.63,TiO2-c,Spiro-MeOTAD,Au,Unknown,DMSO >> IPA,True,Unknown >> 100.0,Spin-coating >> CBD,N2 >> N2,0.1,False,1.098,22.26,0.715,17.9,OLqR5Mf0Z9_HPEwigXL0elA6Bnho
MAPbI3,MA,Pb,I,1.6,PCBM-60 | PFN; ZnO-np,PEDOT:PSS,Al,Unknown,DMF,False,95.0,Spin-coating,N2,0.09,False,0.87,17.79,0.75,11.61,OMPF0K-6NXtHckuUE-inrEyP7el9
MAPbI3,MA,Pb,I,1.6,TiO2-c | TiO2-mp,PTAA,Au,Unknown,DMF,False,100.0,Spin-coating,N2,0.025,False,0.988,17.08,0.6659999999999999,11.23,OMPPCC6DHNsjVicJxDd4z-IjNDEe
MAPbI3,MA,Pb,I,1.6,TiO2-c | TiO2-mp,Spiro-MeOTAD,Ag,Unknown,DMF; DMSO >> IPA,False,Unknown >> 150.0,Spin-coating >> Spin-coating,N2 >> N2,0.1,False,0.97,16.77,0.6729999999999999,11.08,OMn-d2lU6JbPMVolpNV_oipWPcdz
MAPbI3,MA,Pb,I,1.6,C60 | BCP,NiO-c,Cu,Unknown,none,False,Unknown,Co-evaporation,Vacuum,0.105,False,1.01,19.8,0.66,13.0,OMoW14h8PJioZjMpb4oj_htktfTV
MAPbI3,MA,Pb,I,1.6,TiO2-c | TiO2-mp,Spiro-MeOTAD,Au,Chlorobenzene,DMF,False,100.0,Spin-coating,N2,0.1,False,1.009,20.99,0.7759999999999999,16.44,OMsGerIrKOAljgvH0Dz0cJb5Mgnj
MAPbI3,MA,Pb,I,1.6,TiO2-c,Spiro-MeOTAD,Au,Toluene,DMSO; GBL,False,100.0,Spin-coating,N2,0.09,False,1.05,21.57,0.62,14.11,ON6rN4nt6TtX7kRboHc-ze5WH13_
Cs0.05FA0.7885MA0.1615PbBr0.34I2.66,Cs; FA; MA,Pb,Br; I,,C60 | BCP,PEDOT:PSS,Ag,Ethyl acetate,DMF; DMSO,False,105.0,Spin-coating,N2,1.0,False,0.91,17.17,0.59,9.2,ON804IpqqlvOLEVtTRjOcOWwxRWO
MAPbI3,MA,Pb,I,1.6,PCBM-60 | PVP,PEDOT:PSS,Ag,Chlorobenzene,DMSO; GBL,False,100.0,Spin-coating,Unknown,0.16,False,0.96,16.96,0.6609999999999999,11.52,ONO03539SBk1JpOa43AB_s1TL4Jr
MAPbI3,MA,Pb,I,1.6,ZnO-c,Spiro-MeOTAD,Ag,Unknown,DMF >> IPA,False,Unknown >> 70.0,Spin-coating >> CBD,Unknown,0.1,False,0.945,17.5,0.69,11.41,ON_NnuXsO-ie6acbMX4isAj3QmyT
MAPbI3,MA,Pb,I,1.6,PCBM-60 | TiO2-c,NiO-np,Ag,Chlorobenzene,DMF; DMSO,False,100.0,Spin-coating,Unknown,1.02,False,1.06,21.13,0.76,17.02,ON_R6GwJDHxNegWaQ8cveQ5R-9q9
Cs0.05FA0.8075MA0.1425PbBr0.3I2.7,Cs; FA; MA,Pb,Br; I,,PCBM-60 | BCP,PolyTPD,Ag,Toluene,DMF; DMSO,False,100.0,Spin-coating,N2,0.1,False,1.04,19.8,0.76,15.2,ONxUUi_tozRfDVlrQaezkNnYPYix
MAPbI3,MA,Pb,I,1.5,TiO2-c | TiO2-mp | MgO,Spiro-MeOTAD,Au,Unknown,DMF >> IPA,False,70.0 >> 70.0,Spin-coating >> Spin-coating,Unknown,0.1,False,0.89,19.05,0.7140000000000001,12.15,OOGkUT3C7ARdjeUG_QAq8kZOQuNG
MAPbI3,MA,Pb,I,1.6,TiO2-c | TiO2-mp,Polystyrene | Spiro-MeOTAD,Au,Diethyl ether,DMF; DMSO,False,65; 100,Spin-coating,Unknown,0.0139999999999999,False,1.15,21.4,0.77,16.89,OOPbcDy46cDG_lXvZpJyLMx1YxOP
Cs0.1FA0.36MA0.54PbBr0.2I2.8,Cs; FA; MA,Pb,Br; I,1.59,TiO2-c | Al2O3-mp,NiO-mp,Carbon,Unknown,DMF >> IPA,False,70.0 >> 100.0,Drop-infiltration >> CBD,Air >> Air,0.129,False,0.018,0.903,0.66,10.57,OOWjxUITs5xhZrFFgLFXhKospriY
MAPbI3,MA,Pb,I,1.6,TiO2-c | TiO2-nw,Spiro-MeOTAD,Au,Unknown,GBL,False,Unknown,Spin-coating,Air,0.09,False,0.944,18.37,0.68,11.79,OOduT_9rJmDjuS-AZ1cGkyQUW_80
FA0.1MA0.9PbI3,FA; MA,Pb,I,1.53,TiO2-c | TiO2-mp,Spiro-MeOTAD,Au,Hot air,DMF,False,150,Spin-coating,Air,0.09,False,0.97,22.0,0.6629999999999999,14.15,OOhK3JscubJYlm3T5lORg9mCg-6G
MAPbBr0.3I2.7,MA,Pb,Br; I,,C60; PCBM-60 | BCP,NiO-c,Ag,Toluene,DMF; DMSO,False,100.0,Spin-coating,Unknown,0.1,False,1.068,20.93,0.6759999999999999,15.11,OOyr1WVFW7fm8C4uPMy_wBf2JqiO
FA0.8MA0.2PbBr0.6I2.4,FA; MA,Pb,Br; I,1.61,PCBM-60 | ZnO-np,PEDOT:PSS,Ag,Unknown,DMF; DMSO,False,80; 120,Spin-coating,Unknown,,False,0.97,21.6,0.75,15.9,OP2ULrr8TNiEjBTRh-HH3UtBgVAR
FAPbI3,FA,Pb,I,1.526,SnO2-np,Spiro-MeOTAD,Au,Vacuum,DMF; NNP,False,150.0,Spin-coating,Air,0.09,False,1.04,24.07,0.78,19.48,OPISALhZzgvG-PcIhM3V-Z36Q4v8
Cs0.1FA0.135MA0.765PbBr0.45I2.55,Cs; FA; MA,Pb,Br; I,,TiO2-c,Spiro-MeOTAD,Au,Chlorobenzene,DMF; DMSO,True,150,Spin-coating,N2,0.055,False,1.22,23.9,0.754,21.25,OPSoeJykuVwwlmMVIiwcMXzrGbeg
MAPbI3,MA,Pb,I,1.6,TiO2-c | TiO2-mp,PTAA,Au,Toluene,DMSO >> IPA,False,120.0 >> 120,Spin-coating >> Spin-coating,N2 >> N2,0.1,False,0.92,14.0,0.6,7.1,OPUmjYV8PPqZwLFuHuA0ktltgYiy
Cs0.02FA0.38MA0.6PbBr0.025I2.975,Cs; FA; MA,Pb,Br; I,,PCBM-60,PEDOT:PSS,Ca | Al,Unknown,DMF,False,100.0,Slot-die coating,Air,0.1,False,0.96,17.05,0.748,12.24,OPYkyE5MjxXgW57jzqQsqs6UlH6Q
FA0.7MA0.3Pb0.5Sn0.5I3,FA; MA,Pb; Sn,I,1.2,C60 | BCP,PEDOT:PSS,,,,False,,,,,False,0.84,33.0,0.8,22.2,OP_wTK8S_16JThQ4peoLvQnan-2G
MAPbI3,MA,Pb,I,1.6,PCBM-70,PEDOT:PSS,Al,Unknown,DMF,False,80.0,Spin-coating,N2,0.09,False,0.9,15.81,0.7,10.1,OPd4F9ofim29CcITBxyQe8nuhjaI
MAPbI3,MA,Pb,I,,C60 | BCP,PEDOT:PSS,Ag,Diethyl ether,DMF; DMSO,False,100,Spin-coating,Unknown,0.04,False,0.94,23.1,0.75,16.23,OPeHRG7AD_PWvseS-b7VkAwYXKGm
Cs0.05FA0.7885MA0.1615PbBr0.51I2.49,Cs; FA; MA,Pb,Br; I,,TiO2-c | TiO2-mp,Spiro-MeOTAD,Au,Chlorobenzene,DMF; DMSO,False,100.0,Spin-coating,N2,0.09,False,1.07,20.6,0.73,16.2,OPk7kcJrVzoIoiYDKgr8kjmcvY5a
MAPbI3,MA,Pb,I,1.55,TiO2-c | Al2O3-mp,Spiro-MeOTAD,Au,Unknown,DMF,False,100,Spin-coating,Air,0.9,False,0.98,17.8,0.63,10.9,OPoCkkw5x14YitHWuEN53K3zmC5K
FAPbI3,FA,Pb,I,1.5,TiO2-c,Spiro-MeOTAD,Ag,Unknown,DMF,False,175.0,Spin-coating,N2,0.12,False,1.07,21.58,0.74,16.6,OPoDLtEuurh9kZH-PF0HeoMTJ25Q
FA0.85MA0.15PbBr0.45I2.55,FA; MA,Pb,Br; I,,TiO2-c | TiO2-mp,Spiro-MeOTAD,Au,Chlorobenzene,DMF; DMSO,False,105.0,Spin-coating,Dry air,0.09,False,1.07,21.67,0.774,18.0,OPpN1kGPHNxleoxD5JKcUQFn18_U
MAPbI3,MA,Pb,I,1.6,TiO2-c | TiO2-mp,Spiro-MeOTAD,Au,Unknown,DMF >> IPA,False,120 >> 100,Spin-coating >> CBD,Air >> Air,0.12,False,1.0,19.81,0.664,13.18,OPphnpXiTc_GtV6X-0cFnBtW6d8K
MAPbI3,MA,Pb,I,1.6,SnO2-np | LiF,Spiro-MeOTAD,Au,Toluene,Unknown,False,Unknown,Spin-coating,N2,0.06,False,1.15,19.5,0.731,16.39,OPquRJPeb1nRan7DDVIgBWfDaLV0
Cs0.06FA0.8MA0.14PbBr0.45I2.55,Cs; FA; MA,Pb,Br; I,,SnO2-c | Cs4SnO4,Spiro-MeOTAD,Au,Chlorobenzene,DMF; DMSO,False,100.0,Spin-coating,N2,0.096,False,1.15,21.3,0.7,17.07,OPrZ3MGpn8ix6_x1tlznehBF4Shx
MAPbI3,MA,Pb,I,1.6,PCBM-60 | MoS2,PEDOT:PSS,Ag,Unknown,DMF,False,90.0,Spin-coating,N2,0.12,False,0.917,15.392,0.56,7.94,OPvHQuXGuD6eJhHd3mSgQc1b9BgS
Cs0.05FA0.79MA0.16PbBr0.51I2.49,Cs; FA; MA,Pb,Br; I,,SnO2-c,Spiro-MeOTAD,Ag,Chlorobenzene,DMF; DMSO,False,85.0,Spin-coating,Unknown,0.1,False,1.08,22.23,0.7,16.86,OPyMirLpKWbfsxxQklHQ6pdV31JG
MAPbI3,MA,Pb,I,1.6,TiO2-c | TiO2-mp,Spiro-MeOTAD,Au,Diethyl ether,DMF; DMSO,False,100.0,Spin-coating,Air,0.16,False,1.01,24.53,0.622,15.4,OQ3W0KghTro98MZUIPIOtj3u77lT
MAPbBr0.45I2.55,MA,Pb,Br; I,,TiO2-c,Spiro-MeOTAD,Au,Unknown,DMSO >> IPA,False,Unknown,Spin-coating >> Spin-coating,Unknown,0.09,False,1.01,20.61,0.7,14.56,OQ4DXAE340orBGIUZecE_1cUUJ7K
MAPbI3,MA,Pb,I,1.59,PCBM-60,PEDOT:PSS,Ag,Toluene,DMSO; GBL,False,100.0,Spin-coating,N2,0.1,False,0.94,12.73,0.66,7.92,OQVUcPojoUaYTKoGWLTPbdPMR6jC
MAPbI3,MA,Pb,I,1.55,TiO2-c | TiO2-mp,P3HT,Au,Unknown,DMF >> IPA,False,70.0 >> 70.0,Spin-coating >> CBD,N2 >> N2,0.1,False,1.017,18.31,0.629,11.66,OQpnPKsvjUwI9IddzGx4uT-pXU1P
FA0.6MA0.4PbBr0.1I2.9,FA; MA,Pb,Br; I,,SnO2-np,Spiro-MeOTAD,Au,Unknown,DMF >> IPA,False,70.0 >> 150.0,Spin-coating >> Spin-coating,Air >> N2,0.102,False,1.064,23.41,0.772,19.23,OR97DAoZqJax1K6Gbo6XG0EO3ZDs
FA0.83MA0.17PbBr0.17I2.83,FA; MA,Pb,Br; I,,Au-np; SnO2-np,Spiro-MeOTAD,Au,Unknown,DMF; DMSO >> IPA,False,70.0 >> 150.0,Spin-coating >> Spin-coating,N2 >> N2,0.09,False,1.1,21.26,0.718,16.7,ORJum2xREAb13w8Fq-LA1u-EyMUH
Cs0.05FA0.79MA0.16PbBr0.47I2.53,Cs; FA; MA,Pb,Br; I,1.59,SnO2-c,CuSCN,Carbon,Chlorobenzene,DMF; DMSO,False,100,Spin-coating,N2,0.115,False,1.08,20.2,0.665,14.5,ORPREEkhtszDnxjQpFdcvpNlYwVL
Cs0.05FA0.85MA0.1PbBr0.3I2.7,Cs; FA; MA,Pb,Br; I,,TiO2-c | TiO2-mp,Spiro-MeOTAD,Au,Chlorobenzene,DMF; DMSO,False,100.0,Spin-coating,N2,0.25,False,0.98,24.3,0.733,17.6,ORUxNqEJtizt-LhAUCAKthzeBcFy
MAPbI3,MA,Pb,I,1.6,TiO2-c,Spiro-MeOTAD,Au,Toluene,DMSO; GBL,False,100.0,Spin-coating,N2,0.04,False,1.09,21.04,0.706,,ORZxGnVVYQ3e6N_HCnf7zIDnuKik
MAPbI3,MA,Pb,I,1.58,TiO2-c | TiO2-mp,Spiro-MeOTAD,Ag,Unknown,DMF; DMSO >> IPA,True,Unknown >> 100.0,Spin-coating >> Spin-coating,Air >> Air,0.1,True,1.06,23.46,0.725,18.04,OR_ZRH-Oq_6CA07sCFvPvWnfv-LB
MAPbI3,MA,Pb,I,1.6,TiO2-c | TiO2-mp,none,Carbon,Unknown,DMF >> Cyclohexane; IPA,False,100.0 >> 100.0,Spin-coating >> CBD,Unknown,0.5,False,0.97,18.34,0.52,9.21,ORaaZGLsTpzxk-TPVndsckpeRpUN
MAPbI3,MA,Pb,I,1.6,C60; PhIm | C60,F6-TCNNQ; TaTm,Ag,Unknown,none,False,Unknown,Co-evaporation,N2,0.1,False,0.998,19.44,0.687,13.3,ORdXy9uNCX1pXANWpd_aI9NUQ1Uj
MAPbI3,MA,Pb,I,1.6,PCBM-60 | PEIE,PEDOT:PSS,Al,Unknown,DMF,False,70.0,Spin-coating,Unknown,0.09,False,0.95,18.29,0.69,11.99,ORqc3JsSVilK5MOREhRU1WHiEeJ0
MAPbI3,MA,Pb,I,1.6,SnO2-c,Spiro-MeOTAD,Au,Diethyl ether,DMF; DMSO,False,50; 100,Spin-coating,Unknown,0.1,False,,,,21.91,OS-oxmykr-YMwObfV17FG1TXRPfD
MAPbI3,MA,Pb,I,1.6,PCBM-60 | FPI-PEIE,PEDOT:PSS,Ag,Unknown,DMF,False,100.0,Spin-coating,Ar,0.1,False,,,,17.51,OS1OqgFdN0KwamvbrQRWSj2_5FTP
MAPbI3,MA,Pb,I,1.6,TiO2-c | TiO2-mp | ZnO-mp,Spiro-MeOTAD,MoO3 | Ag,Unknown,Ethanol; H2O >> IPA,False,120.0 >> 80.0,Dipp-coating >> CBD,Unknown,0.1,False,0.96,14.57,0.6,8.45,OS2zn05uAExif236c4k3FJzqF2jz
MAPbI3,MA,Pb,I,1.6,SnO2-np,Spiro-MeOTAD,Au,Chlorobenzene,DMF; DMSO,False,100.0,Spin-coating,Air,0.04,False,1.06,21.4,0.72,16.3,OS9I5jDmyhbS3fGFYH7ZgjpcUW2Y
MAPbI3,MA,Pb,I,1.6,PCBM-60,NiO-c,Ag,Chlorobenzene,DMSO; GBL,False,100.0,Spin-coating,N2,0.1,False,1.0,20.7,0.65,13.45,OSXfO98KEqspAoR7Hb_DrcrhtJrb
MAPbI3,MA,Pb,I,1.6,C60,Spiro-MeOTAD,Au,Unknown,none,False,Unknown,Co-evaporation,Vacuum,0.08,False,1.07,17.3,0.752,13.9,OSdCURQwdaW5-Y0xF12n9Atz1FVf
FA0.11MA0.89PbI3,FA; MA,Pb,I,,TiO2-c | TiO2-mp,Spiro-MeOTAD,Ag,Ethyl acetate,DMF; DMSO,False,100.0,Spin-coating,Air,0.1,False,0.99,22.8,0.637,14.38,OSjSM0nEiIexgAPuEiq-GL8BRoKg
MAPbI3,MA,Pb,I,1.609,PCBM-60 | BCP,PTAA,Ag,Unknown,DMF; DMSO >> IPA,False,25 >> 100,Spin-coating >> Spin-coating,N2 >> N2,,False,1.03,22.43,0.715,16.48,OSrUraxtQd5pBIMYxz_EtC-Bnn7v
MAPbBr3,MA,Pb,Br,2.31,TiO2-c,Spiro-MeOTAD,Au,Unknown,DMF,False,Unknown,Space-limited inverse temperature crystallization,Unknown,0.1,False,1.31,8.77,0.62,7.11,OSxjE6GlpBx9723BK9djfmKZiNdO
MAPbI3,MA,Pb,I,1.6,TiO2-c | TiO2-nw,Spiro-MeOTAD,Au,Unknown,DMF >> IPA,False,Unknown >> 70.0,Spin-coating >> CBD,Unknown,0.09,False,0.96,17.6,0.5820000000000001,9.8,OTGmn0nCY1UTKOSOj2B2wdWBnJFr
FA0.9MA0.1PbBr0.1I2.9,FA; MA,Pb,Br; I,1.58,SnO2-np,Spiro-MeOTAD,Au,Unknown,DMF; DMSO >> IPA,False,70.0 >> 150.0,Spin-coating >> Spin-coating,Air >> Air,0.0737,False,1.12,24.02,0.7809999999999999,21.09,OTJJ8gVVtoLYPicrZ_V3Hn_9LXsi
MAPbI3,MA,Pb,I,1.6,TiO2-c | TiO2-mp,Spiro-MeOTAD,Au,Unknown,DMF >> IPA,False,70 >> 85,Spin-coating >> CBD,Air >> Air,0.1,False,1.054,19.42,0.667,14.09,OTKonN1FhxoUL8rmBSbLQoXJn2Xx
Cs0.05FA0.81MA0.14PbBr0.45I2.55,Cs; FA; MA,Pb,Br; I,,TiO2-c,Spiro-MeOTAD,Au,Chlorobenzene,DMF; DMSO,False,110.0,Spin-coating,N2,0.1,False,1.16,22.3,0.76,19.1,OTOjqc8fkYcTnwB3U4Etc2uRAzvM
Cs0.125FA0.875PbBr0.375I2.625,Cs; FA,Pb,Br; I,,SnO2-c,Spiro-MeOTAD,Au,Diethyl ether,DMF; DMSO,False,145.0,Spin-coating,Unknown,0.125,False,1.04,21.22,0.71,15.71,OTP17Y028HXsJKHQJsAAysvWAAnN
MAPbI3,MA,Pb,I,1.55,TiO2-c | AAO,Spiro-MeOTAD,MoOx | ITO,Unknown,DMF >> Unknown,False,Unknown >> 105.0,Drop-infiltration >> Spin-coating,Vacuum >> Unknown,0.06,False,1.01,10.6,0.696,7.5,OTQmY82fihm_ScA3m6ix4NxWIToA
Cs0.05FA0.81MA0.14PbBr0.45I2.55,Cs; FA; MA,Pb,Br; I,1.6,ZnO-c,Spiro-MeOTAD,Au,Chlorobenzene,DMF; DMSO,False,100,Spin-coating,Air,0.06,False,1.13,22.81,0.73,18.36,OTWZ4-bdDoQm1xEqSKrE_QduYdLo
Cs0.05FA0.79MA0.16PbBr0.51I2.49,Cs; FA; MA,Pb,Br; I,,TiO2-c | TiO2-mp,Spiro-MeOTAD,Au,Chlorobenzene,DMF; DMSO,False,100.0,Spin-coating,N2,0.16,False,1.01,22.0,0.7,15.0,OTdocsc-BPfBt6tptMi5bFk8WdSQ
Cs0.15FA0.85PbI3,Cs; FA,Pb,I,,C60 | BCP,Poly-TBD,Ag,Unknown,DMF; DMSO >> IPA,False,80.0 >> 140.0,Spin-coating >> Spin-coating,Air >> Air,0.1,False,0.96,22.1,0.637,13.5,OTfONnz5lNPH4Tl32bpy38jyZP6X
MAPbI3,MA,Pb,I,1.6,TiO2-nw,none,Carbon,Unknown,DMF,False,100,Spin-coating,Air,0.09,False,0.79,19.58,0.5,7.73,OTqLa27IsAvMhlPgqCzV9re0Zes3
FA0.95MA0.05PbBr0.1I2.9,FA; MA,Pb,Br; I,,TiO2-c | TiO2-mp,PTAA,Au,Unknown,DMF; DMSO,False,120.0,Electrospraying,Air,0.096,False,1.06,22.59,0.736,17.62,OU-57uFJZWp2UgilfHcDBYfH0iA6
MAPbI3,MA,Pb,I,,TiO2-c,PTAA,Pd,Toluene,IPA >> DMF,False,70 >> 90,Spin-coating >> Spin-coating,Air >> Air,,False,0.95,19.26,0.58,10.73,OU6s0pe5v8I1p31bSLozjuGWyJMo
MAPbI3,MA,Pb,I,1.65,SnO2-c | TiO2-mp | ZrO2-mp,none,Carbon,Toluene,DMF; DMSO,False,100,Spin-coating,N2,,False,0.98,20.7,0.54,10.95,OUCqnx9ybIvw1mKuLXUJHMWlTeGu
Cs0.05FA0.7885MA0.1615PbBr0.51I2.49,Cs; FA; MA,Pb,Br; I,,TiO2-c | C60-BCT-Au-NP,PTAA,Au,Chlorobenzene,DMF; DMSO,False,110,Spin-coating,N2,0.09,False,1.13,22.6,0.73,18.7,OUT6pfcRqJ1BhIDCTAWiXOHMMtVO
MAPbI3,MA,Pb,I,1.6,TiO2-c,Spiro-MeOTAD,Au,Ar,DMF,False,100.0,Spin-coating,N2,0.16,False,0.992,21.59,0.513,10.99,OUg1F8dwFKi5EsWC8K-wNAnSVWFH
MAPbI3,MA,Pb,I,1.6,PCBM-60 | TiO2-c,NiO-c,Ag,Chlorobenzene,DMF; DMSO,True,100.0,Spin-coating,N2,0.1,False,1.04,22.8,0.769,17.4,OUgSjKLCzOeKkVWNw7Q0dCkCifz7
MAPbI3,MA,Pb,I,1.6,PCBM-60 | Bphen,PEDOT:PSS,Ag,Unknown,DMF,False,60; 25; 100,Spin-coating,N2,0.0625,False,0.82,18.4,0.725,11.0,OUjDFQWBLbwy3xn72V8p-58CQ65J
MAPbI3,MA,Pb,I,1.6,PCBM-60 | Bphen,PEDOT:PSS,Ag,Unknown,DMF,False,105.0,Spin-coating,Air,0.0625,False,0.95,20.17,0.732,14.02,OUpGspWL0tw_Mc-F9S6HiZyABHp_
MAPbI3,MA,Pb,I,1.5,ZnO-c | ZnO-nw,Spiro-MeOTAD,Ag,Chlorobenzene,DMF; DMSO,False,100.0,Spin-coating,Unknown,0.1,False,0.86,19.79,0.589,9.97,OUsGlMrYMJ4wyfc5R8Qbpq5ZNdgZ
MAPbI3,MA,Pb,I,1.6,PCBM-60,NiO-c,Ag,Unknown,DMF; DMSO,False,Unknown,Spin-coating,N2,0.04,False,1.116,21.43,0.662,15.84,OUsMK07wDE7b5ynSPMsgxkbVbK7H
FA0.3MA0.7PbBr0.48I2.52,FA; MA,Pb,Br; I,,PCBM-60 | BCP,PEDOT:PSS,Ag,Chlorobenzene,DMSO; GBL,False,100.0,Spin-coating,N2,0.075,False,0.97,19.2,0.831,14.43,OV-Ss9wNQ0nPOWNGmj3B4nD9RFch
FA0.75MA0.25PbBr0.25I2.75,FA; MA,Pb,Br; I,,SnO2-np,Bp-OMe,Au,Diethyl ether,DMF; DMSO,False,Unknown,Spin-coating,Air,0.12,False,0.98,21.93,0.7,14.97,OVEm4HIsRaU8QimcJ-kIgWu2Qb63
MAPbI3,MA,Pb,I,1.6,SnO2-np,PTAA,Au,Unknown,DMF,False,90.0,Spin-coating,N2,0.06,False,0.97,20.58,0.481,9.6,OVNrV9u45Kge84aH9111wy2PxaJF
MAPbI3,MA,Pb,I,1.6,TiO2-c | TiO2-mp,Spiro-MeOTAD,Ag,Unknown,DMF >> n-hexyl alchohol,False,70.0 >> 100.0,Spin-coating >> Spin-coating,Ar >> Ar,0.09,False,0.99,18.28,0.603,10.95,OVTIPDII2ou95FbyKo3XbiQi7Id1
FA0.83MA0.17PbBr0.4I2.6,FA; MA,Pb,Br; I,,TiO2-c,Spiro-MeOTAD,Au,Unknown,Butylamine; DMF; DMSO >> Butanol,False,Unknown >> 150.0,Spin-coating >> CBD,Air >> Air,0.12,False,1.07,22.61,0.738,18.71,OVVRs3IrcsYGsKxKv_gExdWnjtRo
MAPbI3,MA,Pb,I,1.6,t-BPTI | C60 | BCP,PEDOT:PSS,Al,Unknown,DMF >> IPA,False,Unknown >> 100.0,Spin-coating >> Spin-coating,Unknown,0.1,False,0.97,19.8,0.61,11.63,OVgd_qy6no4Iuqk6wlkKN7LgDC4c
MAPbI3,MA,Pb,I,1.6,TiO2,Spiro-MeOTAD,Ag,Chlorobenzene,DMF,False,100.0,Spin-coating,Unknown,0.09,False,0.937,18.016,0.6,10.2,OVq6bKwMJGQvJ77Bay5PeqeeGNyi
MAPbI3,MA,Pb,I,1.6,TiO2-c | SnO2-nanosheets,Spiro-MeOTAD,Au,Unknown,DMF >> IPA,False,Unknown >> 100,Spin-coating >> Spin-coating,N2 >> N2,0.1,False,1.01,17.58,0.44,7.81,OW2CT9PalrT03kIeKuBaZUcJtAZp
FA0.4MA0.6PbI3,FA; MA,Pb,I,,ZnO-c,Spiro-MeOTAD,Ag,N2,DMF,False,100.0,Spin-coating,N2,0.045,False,1.028,22.07,0.7070000000000001,16.03,OW4ZsTH7YrkA4T4X7PkixhW3-NRB
MAPbI3,MA,Pb,I,1.6,ZnO-c | ZnO-nw,Spiro-MeOTAD,Ag,Unknown,DMF >> IPA,False,70.0 >> 100.0,Spin-coating >> Spin-coating,Unknown,0.12,False,0.965,18.85,0.69,12.55,OW5nVxLID933B-dnrguyIpefZnNF
MAPbI3,MA,Pb,I,1.6,ZnO-c | ZnO-nw,Spiro-MeOTAD,Ag,Unknown,DMF >> IPA,False,70.0 >> 100.0,Spin-coating >> Spin-coating,Unknown,0.12,False,,,,9.04,OW8z6AYQ6TSVqCVulklMj_fNVJcN
BA2MA3Pb4I13,BA; MA,Pb,I,1.633,PCBM-60,NiO-c,Ag,Unknown,DMF; DMSO,False,100.0,Spin-coating,N2,0.05,False,,,,12.78,OWZpaEhORNAjiUmtDhI6Oq4Pl3V3
MAPbI3,MA,Pb,I,1.6,TiO2-c,Spiro-MeOTAD,Au,Chlorobenzene,DMF,False,100,Spin-coating,N2,0.09,False,1.06,23.6,0.768,19.2,OWtw3aryBtACIJSAtcCQoDz0hgTO
MAPbI3,MA,Pb,I,1.6,TiO2-c | TiO2-mp,Spiro-MeOTAD,Au,Unknown,DMF; DMSO,False,100.0,Spin-coating,Unknown,0.08,False,1.08,22.9,0.602,14.9,OX3hDMihYvIHrNWg_tw4JHeO8tyl
MAPbBrI2,MA,Pb,Br; I,,TiO2-c | C60,Spiro-MeOTAD,Au,Unknown,DMF >> none,False,Unknown >> 70.0,Spin-coating >> Gas reaction,Air >> MAI; MACl; MABr; Vacuum,0.09,False,0.95,1.6,0.67,13.7,OX5IIx0SGF-q69XEcC_vSjmDvic6
MAPbI3,MA,Pb,I,1.6,TiO2-c,Spiro-MeOTAD,Au,Unknown,DMF >> none,False,70.0 >> 200.0,Spin-coating >> Diffusion-gas reaction,Unknown,0.09,False,0.9,19.3,0.687,12.0,OXEmvgfhP0RczLohWb35TQKDB9zi
FA0.95MA0.05PbBr0.15I2.85,FA; MA,Pb,Br; I,,SnO2-np,Spiro-MeOTAD,Au,Diethyl ether,DMF; DMSO,False,150.0,Spin-coating,N2,0.125,False,1.114,22.89,0.74,18.97,OXQqXW8DY2y6em4q-dgHVT8-FJCE
MAPbI3,MA,Pb,I,1.6,PCBM-60,Spiro-MeOTAD | MoO3,Ag,Unknown,DMF,False,100.0,Spin-coating,N2,0.12,False,0.8140000000000001,23.8,0.599,11.6,OXQyh70147N4NhE6PIcWKvvbtIEK
