Repository: GouravSidana/firstML

# firstML
My first Machine Learning Project

File: filtered_perovskite.csv (part 63 of 155)
Formula,A_ion,B_ion,X_ion,Bandgap,ETL,HTL,Backcontact,Antisolvent,Solvent,Solv_annel,Anneal_temp,Dep_procedure,Synth_atm,Cell_area,Is_module,Voc,Jsc,FF,PCE,entry_id
MAPbI3,MA,Pb,I,1.6,TiO2-c,Spiro-MeOTAD,Au,Chlorobenzene,DMF; DMSO,False,100,Spin-coating,Unknown,0.09,False,1.01,22.96,0.74,17.25,OXSXTQh8afDFZCADvVpUivjli7ua
MAPbI3,MA,Pb,I,1.6,TiO2-c | TiO2-mp | Al2O3-mp,none,Carbon,Unknown,NMP,False,20.0,Drop-infiltration,Air,0.09,False,,,,,OXak1zkookI_sK5u8jZ-EtIY6XX_
Cs0.05FA0.76MA0.16PbBr1.5I1.5,Cs; FA; MA,Pb,Br; I,,TiO2-c | TiO2-mp,Spiro-MeOTAD,Au,Chlorobenzene,DMF; DMSO,False,100.0,Spin-coating,Unknown,0.16,False,0.815,3.102,0.78,30.3,OXdJ9ljMubUOsNCcVeSGqH8KqYxU
MAPbI3,MA,Pb,I,1.59,TiO2-c | TiO2-mp,Spiro-MeOTAD,Au,Unknown,DMF,False,140.0,Spin-coating,Air,0.0784,False,0.903,21.3,0.688,13.2,OXl2vx_V4BL4bxFRoIRlUBi77x4p
FA0.85MA0.15PbBr0.45I2.55,FA; MA,Pb,Br; I,,TiO2-c | TiO2-mp,TPA-CN,Au,Trifluorotoluene,DMF; DMSO,False,100.0,Spin-coating,N2,0.16,False,1.1,21.7,0.7,16.7,OXlC1NqpTcqhjB5eAFhFhzMRk773
MAPbI3,MA,Pb,I,1.6,PCBM-60 | BCP,NiO-c,Au,Unknown,DMF; DMSO >> IPA,False,Unknown | 115.0,Spin-coating >> Spin-coating,Unknown,0.0625,False,1.1,22.44,0.7440000000000001,18.29,OYDeCl3xNdtXhVW1Y-35xxv2rrn8
FA0.85GU0.15SnI3,FA; GU,Sn,I,,C60 | BCP,PEDOT:PSS,Ag,Chlorobenzene,DMSO,False,70.0,Spin-coating,N2,0.1,False,0.5,21.5,0.6940000000000001,7.5,OYHb4_5b3PyIlfFCAB2npgdqq1X6
MAPb1.0I3,MA,Pb,I,1.55,PCBM-60 | BCP,PEDOT:PSS | NiO-c,Ag,Unknown,DMF,False,100,Spin-coating,Unknown,0.1,False,1.02,20.6,0.78,16.3,OYIeyga1JSQYIoO6DgkI15qfYzpQ
FA0.85MA0.15PbBr0.45I2.55,FA; MA,Pb,Br; I,1.6,SnO2-np | C60,BTF3,Au,Chlorobenzene,Unknown,False,100.0,Spin-coating,Unknown,0.059,False,1.07,19.2,0.7240000000000001,15.28,OYLiapGx1kh4XAzMKAQJ4untWR9p
MAPbI3,MA,Pb,I,1.59,PCBM-60,Graphene oxide,Ag,Unknown,DMF,True,100.0,Spin-coating,N2,0.0225,False,0.913,21.0,0.7509999999999999,14.4,OYMo7qT-1FvkSBfzoYBTypu0aQUP
MAPbI3,MA,Pb,I,1.6,TiO2-c | TiO2-mp,Spiro-MeOTAD,Ag,Ethyl acetate,DMF; DMSO,False,100.0,Spin-coating,Unknown,0.1,False,1.08,22.53,0.787,17.9,OZ3MEPyu2spj5BxSCBVGUyWaQdfX
MAPbI3,MA,Pb,I,1.6,TiO2-c,Spiro-MeOTAD,Ag,Unknown,DMF,False,100.0,Spin-coating,Unknown,0.09,False,0.94,15.3,0.57,8.3,OZ3ftHLIlJWbzoeuVPPW1LEMLpii
MAPbI3,MA,Pb,I,1.6,TiO2-c,Spiro-MeOTAD,Au,Unknown,DMSO >> IPA,False,25.0 >> 70.0,Spin-coating >> Spin-coating,N2 >> N2,0.09,False,1.03,17.6,0.742,13.5,OZ7pNr3yndBqx64kwLQ54zjv_XDd
MAPbI3,MA,Pb,I,1.6,TiO2-np,Spiro-MeOTAD,Au,Unknown,DMF; DMSO >> IPA,False,Unknown >> 140.0,Spin-coating >> Spin-coating,N2 >> N2,0.09,False,1.029,23.87,0.7,17.2,OZEbYf8RRe4RLXkvy8xw8j1lDkSM
MAPbI3,MA,Pb,I,1.6,TiO2-c,Spiro-MeOTAD,Ag,Unknown,DMF,False,95.0,Spin-coating,Unknown,0.04,False,0.974,19.71,0.654,12.77,OZbZWOJeahZ4MSBzoqNp1SVKkG4e
Cs0.15FA0.85PbI3,Cs; FA,Pb,I,,TiO2-c,Spiro-MeOTAD,Au,Toluene,DMF; DMSO,False,170.0,Spin-coating,Unknown,0.12,False,1.1,22.8,0.75,18.8,OZhvtVJe78xgTWRs5u8WRbZw_f8s
FAPbBr0.05I2.95,FA,Pb,Br; I,,TiO2-c | TiO2-np | ZrO2-mp,none,Carbon,Unknown,DMF >> IPA,False,70.0 >> 100.0,Drop-infiltration >> CBD,Air >> Air,0.1475,False,0.942,20.69,0.552,10.75,O_-HTuq5zwlZms_3myFHkU1RxJ_e
Cs0.30FA0.70PbI3,Cs; FA,Pb,I,,TiO2-c,Spiro-MeOTAD,Ag,Toluene,DMF; DMSO,False,170.0,Spin-coating,Unknown,0.1,False,1.04,19.46,0.73,14.8,O_0_VBE0eD2okbdMkFr01_jbwgmJ
MAPbI3,MA,Pb,I,1.6,TiO2-c | TiO2-mp,none,Carbon,Unknown,DMF,False,100.0,Spin-coating,Air,0.1,False,0.94,15.9,0.531,7.92,O_GFAxO1kUwVWeoygtDlh3dRXPGD
FA0.3MA0.7PbI3,FA; MA,Pb,I,,TiO2-c,Spiro-MeOTAD,Au,Gas,DMF,False,120.0,Spin-coating,Air,0.1,False,,,,19.9,O_NafrQH_711ji9p4gZFFMYiful9
(NMA)2MA59Pb60I181,(NMA); MA,Pb,I,1.61,TiO2-c | TiO2-mp,Spiro-MeOTAD,Au,Diethyl ether,DMF; DMSO,False,100,Spin-coating,Unknown,0.09,False,1.03,20.9,0.782,16.9,O_TsQz2g7cQyz2Y7YLd-qP1nKklm
Cs0.05FA0.83MA0.12PbBr0.39I2.61,Cs; FA; MA,Pb,Br; I,1.6,SnO2-c,P3HT,Au,Unknown,Unknown,False,Unknown,Spin-coating,N2,0.08,False,0.998,22.43,0.7,15.68,O_XRkz5rBKQiAOF-Kh7te_R3l6Jy
MAPbI3,MA,Pb,I,1.6,TiO2-c,Spiro-MeOTAD,Ag,Unknown,DMF >> IPA,False,Unknown >> 150.0,Spin-coating >> Spin-coating,Unknown,0.078,False,1.1,21.67,0.7140000000000001,16.99,O_Xz0rkWnaboE6JePrgYQadFMY4g
MAPbI3,MA,Pb,I,1.6,PCBM-60 | BCP,NiO-c,Ag,Toluene,DMF; DMSO,False,100,Spin-coating,Unknown,0.1,False,1.008,20.6,0.757,15.06,O_ah0plugh0r95CnsjWnCtC2agAC
MAPbBr1.5I1.5,MA,Pb,Br; I,1.87,C60; Phlm | C60,TaTm | F6-TCNNQ; TaTm,Au,Unknown,none,False,Unknown,Co-evaporation,Vacuum,0.06,False,1.206,10.5,0.7909999999999999,10.0,O_aoHw4a31kXI3QKd7c25DYnNcHd
MAPbI3,MA,Pb,I,1.63,TiO2-c,Spiro-MeOTAD,Au,Diethyl ether,DMF; DMSO >> none >> IPA,False,130.0 >> Unknown >> 100.0,Spin-coating >> Evaporation >> CBD,N2 >> Vacuum >> N2,0.07,False,1.12,23.43,0.7609999999999999,19.95,O_xD0NpLk864d7952hefKAB-DGlY
MAPbI3,MA,Pb,I,1.52,PCBM-60,PEDOT:PSS,Ag,Unknown,DMF,False,Unknown,Spin-coating,N2,0.1,False,0.97,21.9,0.7659999999999999,16.1,O_ywQmJyNUnQUIfbt4oLZE3quPm6
FA0.85MA0.15PbBr0.45I2.55,FA; MA,Pb,Br; I,,TiO2-c | TiO2-mp,Spiro-MeOTAD,Au,Chlorobenzene,DMF; DMSO,False,100.0,Spin-coating,N2,0.16,False,1.04,18.62,0.614,11.94,Oa-jlt2C-agEXx-ZwVcUKw39hazj
MAPbI3,MA,Pb,I,1.6,PCBM-60,NiO-c,Ag,Toluene,DMF,False,100.0,Spin-coating,N2,0.1,False,1.02,14.38,0.65,8.94,Oa8nc-r0VEBbA7mUimKM0me8-Pyd
FA0.83MA0.17PbBr0.22I2.78,FA; MA,Pb,Br; I,,SnO2-c | PCBM-60-np,PDCBT | Ta-Wox,Au,Chlorobenzene,DMF; DMSO,False,110.0,Spin-coating,N2,0.1,False,1.06,23.4,0.73,18.1,Oa9QnY5F8s81Edgc15nILoxFVB67
CsPbBrI2,Cs,Pb,Br; I,,SnO2-np,Spiro-MeOTAD,Au,Unknown,DMF; DMSO,False,80.0,Spin-coating,N2,0.1,False,1.11,16.01,0.657,11.68,OaGh2_qcehLmU-zkH2zmubSz-6Dc
BAFA60Pb61Br4I180,BA; FA,Pb,Br; I,,TiO2-c,Spiro-MeOTAD,Au,Chlorobenzene,DMF; DMSO; GBL,False,150.0,Spin-coating,N2,0.09,False,1.06,23.7,0.731,18.1,OaJCTMqyhGSCLLRQu4nxVd_nETGY
MAPbI3,MA,Pb,I,1.6,ZnO-c,Spiro-MeOTAD,Ag,Unknown,DMF >> IPA,False,70.0 >> 70.0,Spin-coating >> CBD,N2 >> N2,0.09,False,0.99,17.08,0.52,8.83,OabIk4LxrEcJFCDzebXdzU_g7nFD
MAPbI3,MA,Pb,I,1.5,TiO2-c | PCBM-60,Spiro-MeOTAD,Au,Unknown,none >> IPA,False,Unknown >> 100.0,Evaporation >> Spin-coating,Vacuum >> Unknown,0.16,False,1.101,22.0,0.628,15.2,OacDwSpxVBvduQzvC3f2Z9bwZVXK
MAPbI3,MA,Pb,I,1.6,TiO2-c,Spiro-MeOTAD,Au,Ar,DMF,False,100.0,Spin-coating,N2,0.16,False,0.979,17.61,0.66,11.4,OadDEVBKj6uYUnfbhjAdmRF4Q_dC
MAPbI3,MA,Pb,I,1.6,PCBM-60 | BCP,NiO-c,Au,Unknown,DMF; DMSO >> IPA,False,Unknown | 115.0,Spin-coating >> Spin-coating,Unknown,0.0625,False,1.085,21.88,0.7170000000000001,17.04,OanCuz8qjQw7u3Z1L4nn4AMwhjMx
FA0.85MA0.15PbBr0.45I2.55,FA; MA,Pb,Br; I,,TiO2-c | TiO2-mp,Spiro-MeOTAD,Au,Chlorobenzene,DMF; DMSO,False,100.0,Spin-coating,Air,0.16,False,1.074,21.612,0.7140000000000001,17.26,ObHpjVy8lMi5E59WXlnGIVIwcEBe
MAPbI3,MA,Pb,I,1.6,4-DMABA | PCBM-60 | BCP,NiMgLiO,Ag,Diethyl ether,DMF; DMSO,False,100.0,Spin-coating,Unknown,0.09,False,,,,,ObIt3OnKRYgZibvUi6V6e1yk1WEZ
FA0.026MA0.974PbI3,FA; MA,Pb,I,1.516,TiO2-c | Al2O3-mp | NiO-np,Spiro-MeOTAD,Au,Unknown,DMF,False,130,Spin-coating,Air,0.17,False,1.047,24.51,0.805,19.93,ObN-eoorB0YEv8HIiz_mOZbrfgKf
CsPbBr3,Cs,Pb,Br,2.31,TiO2-c,none,Carbon,Unknown,DMF; DMSO >> H2O; Methanol,False,70; 90 >> 250,Spin-coating >> Spin-coating,Unknown,0.09,False,1.49,6.89,0.79,7.73,ObUyyzFy8OiXG8899TlmKC3d9Zax
MAPbI3,MA,Pb,I,1.6,PCBM-60,NiO-c,Ag,Unknown,DMF; DMSO >> IPA,False,Unknown >> 100.0,Spin-coating >> Spin-coating,N2 >> N2,0.1058,False,0.95,19.44,0.49,9.05,ObXSUHD4k2wTslbVB4CprhSKMYYH
MAPbI3,MA,Pb,I,1.6,TiO2-c | TiO2-mp,PMMA | Spiro-MeOTAD,Au,Toluene,DMF; DMSO,False,100.0,Spin-coating,N2,0.1,False,1.13,23.1,0.762,19.89,ObXZPa38c_h_M039e5dcFv0fEwpo
MAPbI3,MA,Pb,I,1.56,PCBM-60 | BCP,PEDOT:PSS,Ag,Toluene,DMSO; GBL,False,100.0,Spin-coating,Unknown,0.1,False,0.99,21.53,0.66,14.15,ObXflp_I9RfMf4x9BPCxk3U_JwGw
Cs0.05FA0.79MA0.16PbBr0.48I2.52,Cs; FA; MA,Pb,Br; I,1.61,SnO2-np,Spiro-MeOTAD,Au,Chlorobenzene,DMF; DMSO,False,100.0,Spin-coating,Unknown,0.2,False,1.06,22.1,0.74,17.3,Obink4zcl7gVKm4FNy26-3BowT45
MAPbI3,MA,Pb,I,1.6,PCBM-60 | C60 | BCP,P3CT-N,Cu,Chlorobenzene,DMF; DMSO,False,60; 80,Spin-coating,N2,0.1,False,,,,,ObjHWEs4WDlPoFHVuZ0KvCaXlvuJ
MAPb0.5Sn0.5I3,MA,Pb; Sn,I,,TiO2-c | ZnO-c,Spiro-MeOTAD,Au,Diethyl ether,DMF; DMSO,False,70; 100,Spin-coating,Unknown,0.09,False,0.83,18.2,0.68,10.27,ObjtxnpF5h71Xkk10MAYwrwJ8FVp
MAPbI3,MA,Pb,I,1.61,C60,P3CT,Al,Chlorobenzene,DMF; DMSO,False,60; 80,Spin-coating,N2,0.1,False,0.996,19.16,0.7170000000000001,13.69,ObnE4rDY0M5M-WUA8hrjRVWZXyhZ
MAPbI3,MA,Pb,I,1.6,TiO2-c | TiO2-mp,tetra-substituted azulene,Au,Toluene,DMSO,False,100.0,Spin-coating,N2,0.04,False,0.96,18.2,0.57,9.9,Oc3420GucdzkIK5ezh9NVIYDY-fy
MAPb1.0Br0.3I2.7,MA,Pb,Br; I,1.58,TiO2-c,Spiro-MeOTAD,Ag,Unknown,DMF >> IPA,False,140,Spin-coating >> Spin-coating,N2 >> N2,0.09,False,1.02,20.67,0.67,14.21,Oc7xt6hYyt_zSWLYNNUN46ct0pQN
MASnCl3,MA,Sn,Cl,,TiO2-mp,HfO2 | PTAA,Graphite,Unknown,DMF >> IPA,False,100.0 >> 100.0,Spin-coating >> CBD,Air >> Air,1.0,False,0.78,14.36,0.7,7.89,OcHDDWUXZJe6iIrRIywpEswloNZS
MAPbI3,MA,Pb,I,1.6,SnO2-np,Spiro-MeOTAD,Au,Ethyl acetate,DMF; DMSO,False,100.0,Spin-coating,Unknown,0.1,False,1.02,21.18,0.6920000000000001,14.98,OcJ3Wz5_sYDmf7rMwyigIS4vZSSv
MAPbI3,MA,Pb,I,1.6,PCBM-60,PEDOT:PSS,Al,Unknown,DMF,False,50.0,Spin-coating,N2,0.03,False,0.911,22.39,0.75,15.32,OcPcti33Yr0rKiXs0Ao3WmnbR7kY
MAPbI3,MA,Pb,I,1.6,TiO2-c | TiO2-mp,Spiro-MeOTAD,Au,Unknown,acetonitrile; Methylamine,False,100.0,Spin-coating,Unknown,0.096,False,1.023,23.34,0.735,17.56,Oc_iVrZtV3-fVOml21Ks2DIF4QGU
MAPbI3,MA,Pb,I,1.6,TiO2-c | TiO2-mp,Spiro-MeOTAD,AgAl,Diethyl ether,DMF; DMSO,False,Unknown,Spin-coating,N2,0.09,False,1.04,22.42,0.698,16.34,Ocb_2pwoE3fFdVwpu90ds7VDeJJl
MAPbI3,MA,Pb,I,1.6,TiO2-c,Spiro-MeOTAD,Au,Unknown,none >> none,False,Unknown >> 100.0,Evaporation >> Gas reaction,Vacuum >> Air,0.09,False,0.89,18.73,0.61,10.23,OclV5qoiSRIUuXaE7yooNQiismYu
MAPbI3,MA,Pb,I,1.6,PCBM-60 | BCP,PEDOT:PSS,Ag,Unknown,none >> none,False,120.0 >> Unknown,Evaporation >> Gas reaction,Vacuum >> Chlorobenzene; MAI,0.09,False,0.98,17.3,0.74,12.53,Od5GuACVU5Hf7BYmikLo09ukCqJU
(ThMA)2FA4Pb5I16,(ThMA); FA,Pb,I,1.5,PCBM-60 | BCP,PEDOT:PSS,Ag,Unknown,DMF,False,100,Spin-coating,N2,0.1,False,0.964,22.03,0.75,15.93,Od7qComhkrv2_MfGBko5yeKj-HJc
MAPbI3,MA,Pb,I,1.6,TiO2-c,Spiro-MeOTAD,Ag,Chlorobenzene,DMF; DMSO,False,Unknown,Spin-coating,Unknown,0.05,False,1.04,19.14,0.5670000000000001,12.75,OdASh_RZLGCz4wselP-aEs3oQpjv
MAPbI3,MA,Pb,I,1.6,TiO2-c,Spiro-MeOTAD,Au,Unknown,DMF >> none,False,70.0 >> Unknown,Spin-coating >> Diffusion-gas reaction,Unknown,0.09,False,0.94,20.0,0.647,12.1,OdBEgKzyvGVK9bn437cHXl-ZATc7
Cs0.21FA0.56MA0.23PbBr0.06I2.94,Cs; FA; MA,Pb,Br; I,,SnO2-c,Spiro-MeOTAD,Ag,Unknown,DMF >> IPA,False,70.0 >> 150.0,Spin-coating >> Spin-coating,Ambient >> Ambient,0.09,False,1.08,22.68,0.6759999999999999,16.51,OdM0_jrA_xwfZSIB5Vg80HZKxMqA
MAPbI3,MA,Pb,I,1.53,TiO2-c | TiO2-mp | ZrO2-mp,none,Carbon,Unknown,GBL,False,50.0,Drop-infiltration,Unknown,0.09,False,0.88,21.4,0.57,10.7,OdOKDGrtQhhAtmNH8oURnsZZ8vQT
MAPbI3,MA,Pb,I,1.6,TiO2-c,Spiro-MeOTAD,Au,Unknown,DMF >> IPA,False,Unknown,Spin-coating >> CBD,Unknown,0.08,False,0.92,19.8,0.67,12.31,OdRPAKEuA4nqAZmlbl-xct5RkxN2
FA0.97MA0.03PbBr0.09I2.91,FA; MA,Pb,Br; I,,SnO2-np,Spiro-MeOTAD,Au,Unknown,DMF >> IPA,False,Unknown >> 70.0; 150,Spin-coating >> Spin-coating,N2 >> N2,0.1225,False,1.03,23.42,0.746,17.96,Odvd-AORuldH959OjeSLhKdlfQ6S
FAPbBr0.3I2.7,FA,Pb,Br; I,,TiO2-c | TiO2-mp,Spiro-MeOTAD,Au,Chlorobenzene,DMF; DMSO,False,150.0,Spin-coating,Air,0.09,False,1.04,16.86,0.615,10.81,Oe-Tdl4W9CHC3sVLV9RzyVWHpude
MAPb1.0I3,MA,Pb,I,1.55,PCBM-60,PEDOT:PSS,Al,Unknown,DMF >> IPA,False,60,Spin-coating >> CBD,N2 >> N2,0.0555,False,0.83,14.74,0.7140000000000001,8.74,Oe7MNzH2tBkGppdVoSIgNibW_-KA
FA0.4MA0.6PbI3,FA; MA,Pb,I,,ZnO-c,Spiro-MeOTAD,Ag,N2,DMF,False,100.0,Spin-coating,N2,0.045,False,1.012,21.98,0.7070000000000001,15.72,Oe7QVnYraLHqWBy_qJ91SbT8XknZ
FA0.5MA0.5PbSnI3,FA; MA,Pb; Sn,I,,C60 | BCP,PEDOT:PSS,Ag,Diethyl ether,DMF; DMSO,False,100.0,Spin-coating,N2,0.06,False,0.71,28.47,0.75,15.21,Oe9AOUEswzsXizWQ-8THHq3NvIUW
MAPbI3,MA,Pb,I,1.53,TiO2-c | TiO2-mp,Spiro-MeOTAD,Au,Unknown,DMF >> none,False,110.0 >> 145.0,Spin-coating >> Gas reaction,Air >> Air; MAI,0.1,False,0.925,16.26,0.71,10.73,Oe_FbGw-k_U47DgFGkA_Rp_31gIn
Cs0.05FA0.85MA0.15PbBr0.45I2.55,Cs; FA; MA,Pb,Br; I,,TiO2-c,Spiro-MeOTAD,Au,Chlorobenzene,DMF; DMSO,False,100,Spin-coating,Ar,0.1,False,1.152,23.58,0.7879999999999999,21.03,OedIzbBpF0sJpJXFUMUVL22sT8nk
FA0.9MA0.1PbBr0.3I2.7,FA; MA,Pb,Br; I,1.5,C60 | SnS,PTAA,Ag,Chlorobenzene,DMF; DMSO,True,100.0,Spin-coating,N2,0.11,False,1.03,21.52,0.68,15.14,OefvP_NKoY4oYZ9KtcWfndtCfXEj
(NH4)6.8FA0.15MA1.275Pb7.8Br0.45I23.375,(NH4); FA; MA,Pb,Br; I,,TiO2-c | TiO2-mp,Spiro-MeOTAD,Au,Chlorobenzene,DMF; DMSO,False,100.0,Spin-coating,Unknown,0.1,False,1.03,19.32,0.6940000000000001,13.82,OezB35kLQefH6F84rQP_-mUXut6X
Cs0.05FA0.81MA0.14PbBr0.45I2.55,Cs; FA; MA,Pb,Br; I,,SnO2-c,Spiro-MeOTAD,Au,Ethyl acetate,DMF; DMSO,False,120.0,Spin-coating,Unknown,0.16,False,1.097,22.26,0.75,17.37,Of4IWPF6lz-82IHoMuUsyd1UcB50
FA0.86MA0.15PbBr0.45I2.55,FA; MA,Pb,Br; I,,TiO2-c | TiO2-mp,CuPs-TIPS,Carbon,Chlorobenzene,DMF; DMSO,False,Unknown,Spin-coating,Unknown,0.09,False,1.01,21.4,0.65,12.3,OfAyMP1ouFFYKcQVsmeHp1Oo45wc
MAPbI3,MA,Pb,I,1.59,TiO2-c | TiO2-mp,Spiro-MeOTAD,Au,Unknown,DMF >> IPA,False,Unknown >> 100,Doctor blading >> CBD,Air >> Air,2.72,True,1.01,19.0,0.609,11.7,OfDMPLJfCjtuWe_1dpApWT1P66Kc
CsPbBrI2,Cs,Pb,Br; I,1.87,TiO2-c | TiO2-mp,Spiro-MeOTAD,Ag,Unknown,DMF; DMSO,False,150,Spin-coating,N2,,False,0.96,12.76,0.638,7.79,OfN-otf-w0e5tb1MyBoHr-Y0oCjp
MAPbI3,MA,Pb,I,1.6,PCBM-60 | C60 | BCP,PEDOT:PSS,Al,Unknown,DMF >> IPA,False,70.0 >> 100.0,Spin-coating >> Spin-coating,Unknown,0.06,False,0.98,20.2,0.753,14.9,OfXGUTMDzEc7b0MtSCWN0jwAVS-A
MAPbI3,MA,Pb,I,1.6,TiO2-c,PEDOT:PSS,Au,Ethyl acetate,DMF,False,100.0,Spin-coating,Unknown,0.16,False,,,,8.33,OfaiVKuS8RHx0S85CL1QJxnt-NeQ
MAPbI3,MA,Pb,I,1.6,TiO2-c,Spiro-MeOTAD,Au,Chlorobenzene,DMF; DMSO,False,100.0,Spin-coating,Unknown,0.1,False,1.02,22.4,0.74,16.91,Og1pYuW7S0bCw0_7IIsbZuptB0Ok
MAPbI3,MA,Pb,I,1.6,SnO2-np,Spiro-MeOTAD,Au,Diethyl ether,DMF; NMP,False,50; 140,Doctor blading,Air,0.06,False,1.08,21.9,0.75,17.7,Og3orTo2o2aiPLKf5-l5XF3eUQgI
MAPbI3,MA,Pb,I,1.55,SnO2-c,PTAA,Au,Unknown,DMF >> IPA,False,Unknown >> 70.0,Spin-coating >> CBD,Ambient >> Ambient,0.09,False,1.01,18.8,0.68,12.9,OgFBe4lhpAaZp3HGSV6YhQ5UBJmm
MAPbI3,MA,Pb,I,1.6,TiO2-c | TiO2-mp,Spiro-MeOTAD,Au,Diethyl ether,DMF,False,65; 100,Spin-coating,Unknown,0.075,False,1.044,20.3,0.732,15.5,OgUw_inc82De_KKtpI16iid1g48s
MAPbI3,MA,Pb,I,1.6,C60 | C60-np,Spiro-MeOTAD,Au,Diethyl ether,DMF; DMSO,False,100.0,Spin-coating,N2,0.05,False,1.07,22.12,0.73,17.28,OgaywmM07nn8dW7SeFOTX2RKhjuM
FA0.83MA0.17PbBr0.47I2.53,FA; MA,Pb,Br; I,1.61,TiO2-c | TiO2-mp | BaTiO3,Spiro-MeOTAD,Au,Chlorobenzene,DMF; DMSO,False,100.0,Spin-coating,N2,0.1,False,1.1,22.43,0.71,17.53,Ogh64tUUDX1XAyiWhxOQRiztV91h
MAPbI3,MA,Pb,I,1.6,SnO2-c,Spiro-MeOTAD,Ag,Toluene,DMF; DMSO,False,100.0,Spin-coating,Unknown,0.1,False,1.0,21.9,0.659,14.5,OghyhALG6rRwrqvr4fkPyYweF4_1
MAPbI3,MA,Pb,I,1.6,Ca | C60,TAPC | MoO3; TAPC,MoO3 | Ag,Unknown,none >> none,False,Unknown,Evaporation >> Gas reaction,Vacuum >> MAI; Vacuum,0.1,False,1.04,22.58,0.733,17.21,Ogw5g9Whm9a5FNwdZRpha0jCIEbg
MAPbI3,MA,Pb,I,1.6,TiO2-nw,Spiro-MeOTAD,Au,Unknown,DMF,False,100.0,Spin-coating,N2,0.12,False,0.92,14.9,0.65,8.9,OgyJ6jKIahKqI3rrvd6bX_TJgCHD
MAPbI3,MA,Pb,I,1.6,PCBB-3N-3I | PCBM-60,PTAA,Al,Unknown,DMF; DMSO >> IPA,False,Unknown >> 100.0,Spin-coating >> Spin-coating,Unknown,0.1,False,1.105,23.46,0.8140000000000001,20.4,Ogz2uAVU4CN32wLDZlP2DgGOALJR
MAPbI3,MA,Pb,I,1.6,TiO2-c,Spiro-MeOTAD,Au,Unknown,DMF,False,140.0,Spin-coating,N2,0.1,False,0.96,21.9,0.74,13.6,Oh07mawcHZsVa0Gj49Ayw47EtCwz
MAPbI3,MA,Pb,I,1.6,C60,Spiro-MeOTAD,Au,Chlorobenzene,DMF; DMSO,False,Unknown,Spin-coating,Unknown,0.09,False,0.9,19.06,0.594,10.22,Oh3U5unJeFPkyhyGspA5iDrYPZz2
MAPbI3,MA,Pb,I,1.6,TiO2-c | TiO2-mp,CT1,MoO3 | Ag,Toluene,DMSO; GBL,False,100.0,Spin-coating,Unknown,0.16,False,1.01,21.3,0.71,15.5,Oh3oG-YZY2u9S5pv3o-UF23rbZZ4
Cs0.125FA0.875PbBr0.375I2.625,Cs; FA,Pb,Br; I,,TiO2-c | TiO2-mp,Spiro-MeOTAD,Au,Diethyl ether,DMF; DMSO,False,140.0,Spin-coating,Unknown,0.125,False,1.116,22.429,0.769,19.25,Oh79bQw0uqiRABSGbdALEAtZwQYu
MAPbI3,MA,Pb,I,1.6,TiO2-c | C60,Spiro-MeOTAD,Ag,Unknown,acetonitrile; Methylamine >> IPA,False,Unknown >> 100,Spin-coating >> Spin-coating,Dry air >> Dry air,0.0912,False,1.1,22.2,0.77,18.2,OhalJytFFGiQgXNFRazzudCqX0JS
MAPbI3,MA,Pb,I,1.6,PCBM-60 | BCP,NiMgLiO,Ag,Toluene,DMSO; GBL,False,100.0,Spin-coating,Unknown,0.09,False,1.062,16.127,0.685,11.73,OhaqUYkDhOWgiYOrfF8mRMkYTzVc
MAPbI3,MA,Pb,I,1.6,TiO2-nw,Spiro-MeOTAD,Au,Ar,DMF,False,100.0,Spin-coating,N2,0.16,False,0.995,20.94,0.67,13.25,Ohj7fnEcUYb3X-3u_3_N23lef8ut
BA2MA3Pb4I13,BA; MA,Pb,I,,PCBM-60,NiO-c,Ag,Unknown,DMF; DMSO,False,100.0,Spin-coating,N2,0.05,False,,,,12.13,Ohl8QA7dI__tA3yO5pLPxikTSZN4
MAPbI3,MA,Pb,I,1.6,PCBM-60 | BCP,PEDOT:SAF,Ag,Unknown,DMSO; GBL,False,100.0,Spin-coating,Unknown,0.07,False,1.0,16.8,0.56,9.41,OhnQnnwnJCMECmVIO5ozyd3x0_Rc
MAPbI3,MA,Pb,I,1.6,PCBM-60 | BCP,NiO-c,Ag,Toluene,Dimethylacetamide; NMP,False,100.0,Spin-coating,Unknown,0.115,False,1.01,21.17,0.72,15.54,Ohxavu4UWbQd1O62UPZ_RixLGkSH
MAPbI3,MA,Pb,I,1.6,TiO2-c | TiO2-mp,Spiro-MeOTAD,Ag,Unknown,DMF >> none,False,100.0 >> 165.0,Spin-coating >> Diffusion-gas reaction,N2 >> MAI; N2,1.05,False,0.92,16.6,0.5720000000000001,13.1,OiPf_bta6ZjTD3FT0Ag14D17L7cD
BA2MA2Pb3I10,BA; MA,Pb,I,1.96,PCBM-60 | BCP,PEDOT:PSS,Ag,Unknown,Dimethylacetamide; NMP,False,100.0,Spin-coating,Unknown,0.06,False,1.05,11.23,0.6779999999999999,7.5,OiSWykI44c4wZbKtbNQNQsSvAqlh
MAPbI3,MA,Pb,I,1.6,TiO2-c | TiO2-mp,Spiro-MeOTAD,Ag,Unknown,DMF >> IPA,False,Unknown >> 125.0,Spin-coating >> Spin-coating,Unknown,0.06,False,1.06,22.71,0.74,17.54,OiSXY2CYrgj77pnoLFGpJVhqMHSU
MAPbI3,MA,Pb,I,1.6,TiO2-c | TiO2-mp,Spiro-MeOTAD,Ag,Unknown,DMSO >> IPA >> Toluene >> none,False,100 >> Unknown >> Unknown >> 100,Spin-coating >> CBD >> Spin-coating >> Gas reaction,Unknown >> Unknown >> Unknown >> MAI,0.026,False,1.1,20.2,0.7,15.6,OiVe0npiOFMfzOu3WpE6YkGnBD4I
Cs0.05FA0.79MA0.16PbBr0.99I2.01,Cs; FA; MA,Pb,Br; I,1.72,SnO2-np,Spiro-MeOTAD,,,,False,,,,,False,1.3,19.52,0.776,19.7,OikFUoGNIt5gb6G5FNX3iXnFQCXv
MAPbI3,MA,Pb,I,1.57,TiO2-c,Al2O3-c | Spiro-MeOTAD,Au,Unknown,DMF,False,130.0,Spin-coating,N2,0.09,False,1.04,21.3,0.61,13.5,OionB0XZY7FZTWAaDQgM3p4VzVtV
MAPbI3,MA,Pb,I,1.6,PCBM-60,NiO-c,Ag,Chlorobenzene,DMF; DMSO,False,100.0,Spin-coating,N2,0.1,False,1.0,18.13,0.6659999999999999,12.2,Ois8gE8g5APXu2yvQhJ5N6MFDZby
Cs0.03FA0.91Rb0.05PbI3,Cs; FA; Rb,Pb,I,,SnO2-c,Spiro-MeOTAD,Au,Chlorobenzene,DMF; DMSO,False,100.0,Spin-coating,N2,0.1024,False,1.05,24.45,0.6,15.37,Oj8rbq0OAXFGbofFY5DRLWZRZhNE
MAPbI3,MA,Pb,I,1.6,TiO2-nw,Spiro-MeOTAD,WO3 | Ag,Unknown,DMF >> IPA >> none,False,70.0 >> 110.0 >> 40.0,Spin-coating >> Spin-coating >> Recrystallization,N2 >> N2 >> MAI; N2,0.13,False,0.929,16.6,0.595,9.18,OjBJgfq8gU1oM2q6-NVeqVKC0-Ve
Cs0.2MA0.8Pb0.5Sn0.5I3,Cs; MA,Pb; Sn,I,1.3,PCBM-60 | bis-C60,PEDOT:PSS,Ag,Toluene,DMSO; GBL,False,100.0,Spin-coating,N2,0.1,False,0.6,20.58,0.607,7.5,OjCbZKY-qx9BWWRLK6VfEwEeZxUK
MAPbI3,MA,Pb,I,1.6,TiO2-c | TiO2-mp,none,Au,Unknown,DMF >> IPA,False,Unknown,Spin-coating >> CBD,Unknown,0.5,False,0.85,17.97,0.63,9.62,OjLLsyZWm1mnqZvtKPZLuUOzrdJM
CsPbI3,Cs,Pb,I,,SnO2-np | ZnO-np,Spiro-MeOTAD,MoO3 | Ag,Unknown,DMF; DMSO,False,350.0,Spin-coating,N2,0.1,False,1.07,18.5,0.7759999999999999,15.2,Oj_iA_t1HQg47ZOWVNsoBLLIhugf
MAPbI3,MA,Pb,I,1.6,PCBM-60 | PEI,NiO-c,Ag,Unknown,DMF; DMSO,False,Unknown,Spin-coating,Unknown,0.096,False,1.02,19.93,0.71,14.43,OjacuZ1OP2Z1XuigD5kFaOunDFBI
Cs0.2FA0.8PbI3,Cs; FA,Pb,I,1.59,TiO2-c | TiO2-mp,Spiro-MeOTAD,Au,Chlorobenzene,DMF; DMSO,False,150.0,Spin-coating,Dry air,0.16,False,1.07,23.55,0.77,19.57,OjlHCnJZUMTJgIio6goTlzAf0KVQ
MAPbI3,MA,Pb,I,1.59,TiO2-c | TiO2-mp,Spiro-MeOTAD,Au,Unknown,DMF >> IPA,False,70 >> 100,Spin-coating >> Spin-coating,Air >> Air,0.09,False,1.01,24.75,0.68,16.51,OjmP8h89CDIXRZD3tAOgNvpY3uWZ
FA0.85MA0.15PbBr0.45I2.55,FA; MA,Pb,Br; I,,TiO2-c | TiO2-mp,Spiro-MeOTAD,Au,Chlorobenzene,DMF; DMSO,False,105.0,Spin-coating,Air,0.09,False,1.1,22.5,0.7709999999999999,19.09,OjvbYH72mSOGDB7zZfFP860NlWlm
MAPbI3,MA,Pb,I,1.61,Choline chloride | C60 | BCP,NiO-np,Ag,Toluene,DMF; DMSO,False,90.0,Spin-coating,N2,0.04,False,1.109,21.7,0.82,19.7,OkCpheimvkPaRAaMGQ_eo8_kprz_
MAPbI3,MA,Pb,I,1.6,PCBM-60,PEDOT:PSS,Ca | Al,Toluene,DMF,False,100,Spin-coating,N2,0.04,False,0.95,24.12,0.746,17.09,OkLdyJ3ZAdCfV9VbhYLkANIBCoJC
Cs0.05FA0.79MA0.16PbBr0.51I2.49,Cs; FA; MA,Pb,Br; I,,SnO2-np,Spiro-MeOTAD,Au,Chlorobenzene,DMF; DMSO,False,100.0,Spin-coating,N2,0.17,False,1.145,21.36,0.784,19.17,OkNNtAczEBjpTEWIZuV7z6Qx2FhC
MAPbI3,MA,Pb,I,1.56,TiO2-c,none,Au,Unknown,DMF >> IPA,False,Unknown >> 100,Spin-coating >> CBD,Air >> Air,0.09,False,0.77,16.84,0.6,7.7,OkTcrWqZd0DG7pJ9ECch0kAzuMlQ
MAPbI3,MA,Pb,I,1.6,PCBM-60 | C60 | BCP,PEDOT:PSS,Al,Unknown,DMF >> IPA,False,110.0 >> 105.0,Spin-coating >> Spin-coating,Unknown,0.0725,False,0.92,18.6,0.72,12.3,Oke7mK3I5gJLi4RS-skTTEzyukbD
MAPbI3,MA,Pb,I,1.6,TiO2-c | TiO2-mp,Spiro-MeOTAD,Au,Diethyl ether,DMF; DMSO,False,130.0,Spin-coating,Unknown,0.14,False,1.106,22.571,0.7090000000000001,17.7,OkflaQTtpVPYvpqpkcR7LBMLsOln
Cs0.05FA0.79MA0.16PbBr0.51I2.49 | CsPbI3,Cs; FA; MA | Cs,Pb | Pb,Br; I | I,,C60 | BCP,PTAA,Cu,Chlorobenzene,DMF; DMSO >> Toluene,False,100.0 >> Unknown,Spin-coating >> Spin-coating,N2 >> Air,0.07,False,1.14,21.65,0.71,17.64,Okg9UhG0CddzOInV9ZIkIol_WJol
MAPbI3,MA,Pb,I,1.56,PEIE | PCBM-60,P3HT,Au,Diethyl ether,DMF; DMSO,False,65.0; 100.0,Spin-coating,Dry air,1.4,False,0.992,19.21,0.574,10.94,OkgKicDU0kVVu8Cbmt8Bdw-L09J0
Cs0.17FA0.83PbBr1.2I1.8,Cs; FA,Pb,Br; I,,none,KY7F22-np | Spiro-MeOTAD,Au,Unknown,DMF,False,185.0,Spin-coating,Air,0.107,False,0.994,17.7,0.69,12.0,OkiFL-lr4WtK7hJ3d2nWKFJXSHQ5
Cs0.05FA0.79MA0.16PbBr0.51I2.49,Cs; FA; MA,Pb,Br; I,,SnO2-np,CuSCN | MoOx,ITO | Au-grid,Chlorobenzene,DMF; DMSO,False,130,Spin-coating,Unknown,,False,1.02,19.85,0.603,12.03,OkoKrmQrESuA2XO3-rXNPm4mwJ_Y
FAPbI3,FA,Pb,I,1.48,TiO2-c | TiO2-mp,PTAA,Au,Toluene,DMSO; GBL,False,100.0,Spin-coating,N2,0.16,False,0.88,22.0,0.7,13.5,Ol5YZYVlo0xuogAy-WmnPaWSxac8
MAPbI3,MA,Pb,I,1.6,TiO2-c | TiO2-mp,none,Carbon,Unknown,DMF >> Cyclohexane; IPA,False,100.0 >> Unknown,Spin-coating >> CBD,Air >> Air,0.07,False,1.04,21.27,0.65,13.75,Ol5sN_vmoem0gVGXK76iKcgKgb9b
MAPbI3,MA,Pb,I,1.6,PCBM-60 | bis-C60,NiO-c,Ag,Unknown,DMF; DMSO,False,100.0,Spin-coating,Unknown,0.0314,False,1.08,20.17,0.7709999999999999,16.81,OlBuXp3pdd0uno0Oa5wz5yCaXKkL
CsFAMAPbBrI,Cs; FA; MA,Pb,Br; I,,TiO2-c,Spiro-MeOTAD,Au,Chlorobenzene,DMF; DMSO,False,100,Spin-coating,Unknown,0.16,False,0.85,20.55,0.5,9.39,OlJWHErTqLnN-ZQ7sNcmL1m3SM8c
MAPbI3,MA,Pb,I,1.6,PCBM-60,PEDOT:PSS,Ag,Toluene,DMSO; GBL,False,100.0,Spin-coating,N2,0.1,False,1.032,20.15,0.7,14.56,OlQs3mqDscwV3A7qweqpFJnrYj4H
MAPbI3,MA,Pb,I,1.6,ZnO-np,P3HT | P3HT; PMMA,Ag,Unknown,none >> IPA,False,Unknown >> Unknown,Evaporation >> Spin-coating,Vacuum >> Air,0.0708,False,0.89,16.0,0.48,8.4,Olb2T7NTxz-Sofg44D7Pz0Zj4RQ5
CsFAMAPbBrI,Cs; FA; MA,Pb,Br; I,,TiO2-c,Spiro-MeOTAD,Au,Chlorobenzene,DMF; DMSO,False,100,Spin-coating,Unknown,0.16,False,1.0,20.59,0.62,13.4,Olbb1YqrqyZ9cLgl9fmo9SnQuvtw
MAPbI3,MA,Pb,I,1.6,TiO2-c,none,Carbon-nt,Unknown,DMF >> IPA,False,80.0 >> 90.0,Spin-coating >> CBD,Air >> Air,0.1,False,0.91,15.9,0.6559999999999999,9.49,OlccyLi-mWYGUwZrA8IdKMfj0c9B
FA0.83MA0.17PbBr0.51I2.49,FA; MA,Pb,Br; I,,TiO2-c | TiO2-mp,FA-CN,Au,Trifluorotoluene,DMF; DMSO,False,100.0,Spin-coating,Unknown,1.0,False,1.068,21.53,0.695,15.98,Om4qkQ2w_x97wDcLJgdAKqJJE59q
MAPbI3,MA,Pb,I,1.6,TiO2-c | TiO2-mp,Spiro-MeOTAD,Ag,Unknown,DMF >> none,False,100.0 >> 150.0,Spin-coating >> Recrystallization,N2 >> Methylamin; N2,0.09,False,,,,16.6,OmA1KpSpxy_e7Hf2_giuMH9HGe6y
MAPbI3,MA,Pb,I,1.6,TiO2-c | TiO2-mp,Spiro-MeOTAD,Au,Unknown,DMF >> IPA,False,70.0 >> 70.0,Spin-coating >> CBD,Dry air >> Dry air,0.16,False,0.823,17.23,0.7,9.9,OmGV8W5nkBOJXe_tl_9eeZ81ERF3
MAPbI3,MA,Pb,I,1.6,TiO2-c,Spiro-MeOTAD,Au,Toluene,DMSO; GBL,False,50; 100,Spin-coating,Unknown,0.1,False,1.111,23.11,0.768,19.71,OmQAMFWHP0EGVDjFdYRlpU4eM6Iw
MAPbI3,MA,Pb,I,1.6,TiO2-c | TiO2-mp | Bacteriorhodopsin,Spiro-MeOTAD,Au,Unknown,acetonitrile; Methylamine,False,100.0,Spin-coating,Unknown,0.096,False,1.05,22.61,0.705,17.02,OmWC6ZgPzmU8SdQ9c4q5Slim2X8K
MAPbI3,MA,Pb,I,1.6,TiO2-c,PbS-QDs,Au,Toluene,DMSO; GBL,False,100.0,Spin-coating,N2,0.04,False,0.95,17.4,0.5660000000000001,9.4,OmmZeFCyjOk7cfCcOH6AxMHkNTRc
MAPbI3,MA,Pb,I,1.6,TiO2-c,Spiro-MeOTAD,Au,Unknown,DMF >> IPA,False,75 >> 135,Spin-coating >> Spin-coating,Air >> Air,0.12,False,0.96,17.81,0.6890000000000001,11.8,OmpDnpu2kAnCq0ESBG0oGETFyw5r
MAPbI3,MA,Pb,I,1.6,C60,Spiro-MeOTAD,Ag,Diethyl ether,DMF; DMSO,False,100,Spin-coating,N2,0.0757,False,1.05,21.38,0.685,15.43,OmqY4E4DhpMoGQESWBx7FsvSJQds
Cs0.1FA0.2MA0.7PbBr0.2I0.8,Cs; FA; MA,Pb,Br; I,1.69,C60 | BCP,PTAA,,,,False,,,,,False,1.25,20.2,0.818,20.7,OmvaBF0zCWZS9rVry_B27E3MT64Z
Cs0.15FA0.85PbBr1.2I1.8,Cs; FA,Pb,Br; I,1.752,SnO2-np,Spiro-MeOTAD,,,,False,,,,,False,1.201,17.99,0.792,17.1,On4migEO_PmALAlREAlzATNLc0oj
MAPbI3,MA,Pb,I,1.6,PCBM-60 | BCP,PEDOT:PSS,Al,Unknown,none,False,Unknown,Pulsed laser deposition,Vacuum,0.1,False,1.05,16.5,0.733,12.7,On5DxwnseLUUn-4qTXG2XhNVK4FZ
MAPbI3,MA,Pb,I,1.6,TiO2-c | TiO2-nw,Spiro-MeOTAD,Au,Unknown,DMF,False,110,Spin-coating,Ar,0.1,False,0.8,20.4,0.63,10.3,On6vqBAXq6HgJXk2YV8S0MQ3jWEx
MAPbI3,MA,Pb,I,1.6,TiO2-c | TiO2-mp,Spiro-MeOTAD,Au,Unknown,DMF,False,100.0,Spin-coating,Air,0.089,False,0.909,19.8,0.75,13.5,OnAx2igOVCAxb3F7q7J3MxRssPlE
Cs0.05FA0.79MA0.16PbBr0.54I2.46,Cs; FA; MA,Pb,Br; I,,TiO2-c | TiO2-mp,EH44,Au,Chlorobenzene,DMF; DMSO,False,100.0,Spin-coating,N2,0.1,False,1.042,21.21,0.736,16.28,OnD7EMGMOJXcynY6Md2Ixu4GqxlE
MAPbI3,MA,Pb,I,1.6,PCBM-60 | LiF,NiO-c,Al,Unknown,DMSO; GBL,False,100.0,Spin-coating,N2,0.04,False,0.98,18.6,0.65,11.8,OnDp22riizxXgc7NKQQ0c6NCdcyr
Cs0.17FA0.83PbBr0.45I2.55,Cs; FA,Pb,Br; I,,SnO2-c | C60,"N 4 ,N 4'-(4,10-dimethyl-6H,12H-5,11-methanodibenzo[b,f][1,5]diazocine-2,8-diyl)bis(N 4 ,N 4' ,N 4' - tris(4-methoxyphenyl)-[1,1'-biphenyl]-4,4'-diamine)",Ag,Air,DMF,False,22.5; 70; 180,Spin-coating,Air,0.0913,False,0.983,21.0,0.72,14.6,OnIJKtXwmeSmHIcY3yzuph8Jtwhi
CsFAPbBr0.3I2.7,Cs; FA,Pb,Br; I,1.56,SnO2-np,none,Carbon,Chlorobenzene,DMSO,False,130,Spin-coating,N2,,False,1.09,22.09,0.632,15.38,OnNSmZSw4N7vPo2ex7zYbOWIrkcN
Cs0.05FA0.79MA0.16PbBr0.51I2.49,Cs; FA; MA,Pb,Br; I,,SnO2-c | SnO2-mp,PTAA,Au,Chlorobenzene,DMF; DMSO,False,100.0,Spin-coating,N2,0.045,False,0.979,22.8,0.5820000000000001,13.0,OnPJVHnULGMQL_KlYNqDtLGnGS8R
MAPbI3,MA,Pb,I,1.53,PCBM-60,Cu:Ni acetate,Al,Toluene,DMSO; GBL,False,100.0,Spin-coating,Air,0.1,False,1.0,16.1,0.67,10.01,OnR6NlLbCnMBMq5QieOegCpdv8Dd
MAPbI3,MA,Pb,I,1.6,none,Spiro-MeOTAD,Au,Diethyl ether,DMF; DMSO,False,100.0,Spin-coating,N2,0.09,False,1.03,20.5,0.69,14.7,OnRCYL0M2pFqKPEJJFf-saCLsqLR
MAPbI3,MA,Pb,I,1.6,TiO2-c,Spiro-MeOTAD,Ag,Unknown,DMF >> IPA,False,100.0 >> 100.0,Spin-coating >> Spin-coating,Ar >> Ar,0.0625,False,0.89,17.1,0.5489999999999999,8.35,OoEsBB9ADal75KoqZxLzZ4hsxH4R
FA0.85MA0.15PbBr0.45I2.55,FA; MA,Pb,Br; I,,SnO2-c | PCBM-60,Spiro-MeOTAD,Au,Anisole,DMF; DMSO,False,100.0,Spin-coating,Unknown,0.09,False,1.11,21.97,0.73,18.1,OoH19JG3LCDCIaEaWGvxQ9LnZqMy
FA0.3MA0.7PbI3,FA; MA,Pb,I,1.57,C60; PCBM-60 | bis-C60,NiO,Ag,Toluene,DMSO; GBL,False,100,Spin-coating,N2,0.0314,False,1.02,21.47,0.75,16.42,OoHEciND6zPZFqnzvWpoH55el8Il
FA0.75MA0.25PbBr0.5I2.5,FA; MA,Pb,Br; I,,TiO2-c,Spiro-MeOTAD,Au,Chlorobenzene,DMF; DMSO,False,100.0,Spin-coating,Ar,0.09,False,0.97,16.4,0.59,9.4,OoKbo1L66MSvDS8vx_m0lBdz3gsU
MAPbI3,MA,Pb,I,1.6,PCBM-60,PANI,Ti-grid,Unknown,GBL,False,60.0,CBD,Unknown,0.25,False,,,,,OoM4wh4Jfq8I7GGlT6P2_DKBsjvg
MAPbI3,MA,Pb,I,1.6,TiO2-c,Spiro-MeOTAD,Au,Chlorobenzene,DMSO; GBL,False,100.0,Spin-coating,Unknown,0.1,False,1.07,22.19,0.718,17.03,OoNCKbfdWO2is-2yZrtsPl3bWu9u
MAPbI3,MA,Pb,I,1.6,PCBM-60 | bis-C60,NiO-c,Ag,Chlorobenzene,DMF; DMSO,False,100.0,Spin-coating,Unknown,0.01,False,1.04,22.9,0.74,17.35,OodtAJj100L6E9FEGvAZO4jBKpvD
FAPbI3,FA,Pb,I,1.48,TiO2-c,Spiro-MeOTAD,Au,Unknown,none >> none,False,Unknown >> 160.0,Evaporation >> Gas reaction,Vacuum >> FAI,0.1689999999999999,False,0.97,19.5,0.56,10.5,OojzzKc2yVoDkoFyWrn3LxK1t73t
MAPbI3,MA,Pb,I,1.6,TiO2-c | TiO2-nw,Spiro-MeOTAD,Au,Chlorobenzene,DMSO,False,100.0,Spin-coating,Ar,0.1,False,0.92,17.94,0.6809999999999999,11.26,Oot-FtOlKCew-sxNwlSPuHsUnqQy
MAPbI3,MA,Pb,I,1.6,TiO2-c | TiO2-mp,Spiro-MeOTAD,Au,Unknown,DMF; DMSO,False,125.0,Inkjet printing,Air,0.11,False,1.01,21.86,0.72,15.98,Op3L9R2S1cFt9NBEbt2rHYIjR3Oq
MAPbI3,MA,Pb,I,1.6,PCBM-60,PEDOT:PSS,Ag,Unknown,DMF >> Ethanol,False,70.0 >> 100.0,Spin-coating >> Spin-coating,N2 >> N2,0.18,False,0.95,19.89,0.72,13.75,Op4_8xCrqkH7S51TxA9vqwWadq36
MAPbI3,MA,Pb,I,1.6,PCBM-60,TAPC,Ag,Unknown,DMF; DMSO >> IPA,False,Unknown >> 105.0,Spin-coating >> Spin-coating,Unknown,0.04,False,0.92,20.04,0.6779999999999999,12.57,Op9cBdsJVeuidbXZs6xhFjDtHl1P
MAPbI3,MA,Pb,I,1.6,TiO2-c,Spiro-MeOTAD,Ag,Unknown,DMF >> IPA,False,Unknown >> 150.0,Spin-coating >> CBD,Unknown,0.12,False,1.065,19.89,0.726,15.62,OpA1039lZgPMgfS8Blmtq_6Kt_CS
MAPbI3,MA,Pb,I,1.6,TiO2-c,Spiro-MeOTAD,ITO,Unknown,DMF,False,130.0,Spin-coating,Unknown,0.13,False,0.98,20.1,0.73,14.4,OpGyOV5k5fuZ6ep0_UiTLvuyX71v
Cs0.06FA0.77MA0.17PbBr0.17I0.83,Cs; FA; MA,Pb,Br; I,,TiO2-np,Spiro-MeOTAD,Au,Anisole,DMF; DMSO,False,110.0,Spin-coating,N2,0.07,False,1.06,21.98,0.711,16.61,OpMSgLILY4x9-rF2XyAswP-LMXLA
Cs0.05FA0.79MA0.16PbBr0.45I2.55,Cs; FA; MA,Pb,Br; I,,TiO2-c,3-Hexylthiophene | Spiro-MeOTAD,Au,Chlorobenzene,DMF; DMSO,False,100.0,Spin-coating,Unknown,0.0625,False,,,,19.1,OpMj7KfmhrbYOxL7J46eDoTKHjXT
MAPbI3,MA,Pb,I,1.6,PCBM-60,PEDOT:PSS | Al2O3-np,Ag,Chlorobenzene,DMF; DMSO,False,90.0,Spin-coating,N2,0.04,False,0.85,20.2,0.6,10.3,OpYHAEXatw-5ftTrwHDguluPU0Is
FA0.83MA0.17PbBr0.47I2.53,FA; MA,Pb,Br; I,1.61,TiO2-c | TiO2-mp,Spiro-MeOTAD,Au,Chlorobenzene,DMF; DMSO,False,100.0,Spin-coating,N2,0.1,False,1.06,21.88,0.693,16.13,OpYXAf0S0sm7_gydNA2FUNrQaDde
MAPbI3,MA,Pb,I,1.58,PCBM-60,PEDOT:PSS,Ca | Al,Unknown,DMF; DMSO >> Ethanol; IPA,False,Unknown >> 100.0,Spin-coating >> Spin-coating,N2 >> N2,0.044,False,1.003,19.49,0.7709999999999999,15.08,Opb5TVT6gJ75_ML3hp2u8NThRMzC
MAPbI3,MA,Pb,I,1.6,MPMIC60 | ZnO-np,PEDOT:PSS,Al,Unknown,DMF,False,100.0,Spin-coating,Dry air,0.12,False,0.81,19.0,0.78,12.3,OpeY8OzKhvrMkiPX-iYzlxuKMIvJ
FA0.9MA0.1PbBr0.1I2.9,FA; MA,Pb,Br; I,1.55,TiO2-np,Spiro-MeOTAD,Au,Unknown,DMF; DMSO >> IPA,False,70.0 >> 140.0,Spin-coating >> Spin-coating,Unknown,0.049,False,1.07,23.7,0.75,19.4,Opgppt9gHbyX--zxOdGpeHIdykvI
MAPbI3,MA,Pb,I,1.6,SnO2-np,Spiro-MeOTAD,Ag,Vacuum,DMF; DMSO,False,100.0,Spin-coating,Unknown,0.1,False,1.04,21.01,0.73,16.09,OpmoNX9cw-CDwt3kB3In1_e0HQOl
Cs0.05FA0.8MA0.15PbBr0.42I2.58,Cs; FA; MA,Pb,Br; I,,C60 | BCP,NiO-c,Ag,Chlorobenzene,DMF; DMSO,False,105,Spin-coating,Air,0.1,False,1.101,23.3,0.778,19.73,OpqXeR6C0HNjD2wY_D76UrKzBppK
CsPbBrI2,Cs,Pb,Br; I,1.89,TiO2-c,Spiro-MeOTAD,Au,Chlorobenzene,DMF; DMSO,False,120,Spin-coating,N2,0.09,False,1.18,15.57,0.746,13.69,OpxGJ8iTyVX9ADJ4JXKrPTg2C8-7
CsPbI3,Cs,Pb,I,,TiO2-c,PTAA,Au,Methyl acetate,DMF; DMSO,False,150.0,Spin-coating,Air,0.1,False,1.11,18.31,0.78,15.91,OqPnLc7UcPA1da6FeBrC-61yodYt
MAPbI3,MA,Pb,I,1.6,PCBM-60 | ZnO-np,PEDOT:PSS,Ag,Chlorobenzene,DMF,False,110.0,Spin-coating,N2,0.1,False,0.96,20.2,0.7509999999999999,14.38,OqZWE3RVCb9NifoqCsTWDiq9W0NO
MAPbI3,MA,Pb,I,1.62,TiO2-c | TiO2-mp,Spiro-MeOTAD,MoO3 | Ag,Chlorobenzene,DMF >> Methyl acetate,False,80.0,Spin-coating >> CBD,N2 >> N2,0.1,False,1.03,20.05,0.79,16.51,OqmnvU6U6wALZEkwNyFT2crhM7bk
(MTEA)2MA4Pb5I16,(MTEA); MA,Pb,I,1.58,PCBM-60,PEDOT:PSS,Cr | Au,Unknown,Methylammonium acetate,False,60; 100,Spin-coating,Air,0.05,False,1.08,21.433000000000003,0.768,17.17,Oqn2rnU0-HpmWvHvrHvoQlse9_Fe
MAPbI3,MA,Pb,I,1.6,TiO2-c | TiO2-mp | ZrO2-mp,none,Carbon,Unknown,GBL,False,60.0,Drop-infiltration,N2,0.7,False,0.91,23.46,0.535,11.47,OqsBVIlnGok5Lw4k1ZGROzodX8-l
MAPbI3,MA,Pb,I,1.6,C60 | BCP,PTAA,Cu,Ethyl acetate,DMF; DMSO,False,100,Spin-coating,N2,0.16,False,1.11,21.6,0.66,16.5,Oqsegz49ZRZvNwg_YTWmNvNXl-xx
Cs0.05FA0.79MA0.16PbCs0.49FA2.51MA,Cs; FA; MA,Pb,Cs; FA; MA,1.63,SnO2,Spiro-MeOTAD,Au,Unknown,DMF; DMSO; GBL,False,100,Slot-die coating,N2,0.09,False,0.874,20.41,0.44,7.81,Or5kp5PHqs0wAvWcQ1FDiYE70CFj
Cs0.05FA0.79MA0.16PbBr0.51I2.49,Cs; FA; MA,Pb,Br; I,,TiO2-c | TiO2-mp,PTZ2,Au,Chlorobenzene,DMF; DMSO,False,100.0,Spin-coating,N2,0.1,False,1.11,21.1,0.75,17.6,Or6HKy3flIrhus35lhofNgCVXamr
(3AMPY)MA3Pb4I13,(3AMPY); MA,Pb,I,,C60 | BCP,PEDOT:PSS,Ag,Diethyl ether,DMF; DMSO,False,100.0,Spin-coating,N2,0.09,False,1.07,14.05,0.58,8.82,Or7fWJOlqMBiujXBS9dRVjSlZ8h3
MAPbI3,MA,Pb,I,1.6,TiO2-c,Spiro-MeOTAD,Au,Unknown,DMF; DMSO >> IPA,False,80.0 >> 100.0,Spin-coating >> CBD,Unknown,0.1,False,1.06,20.0,0.57,12.1,OrBXTiyUQtN_yLmjLBbASRDGov56
MAPbI3,MA,Pb,I,1.6,Graphene | ZnO-QDs,Spiro-MeOTAD,Ag,Unknown,GBL,False,100.0,Spin-coating,Unknown,0.1,False,0.94,16.8,0.62,9.73,OrDCSDUkhOYCIgQic7j8_8_8wp6j
MAPbI3,MA,Pb,I,1.6,TiO2-c,Spiro-MeOTAD,Au,Unknown,DMF,False,100,Spin-coating,N2,0.07,False,0.83,18.46,0.48,7.57,OrHfBkcBYcl8i6wWRcBEVBWN2-KZ
MAPbI3,MA,Pb,I,1.6,TiO2-c | TiO2-mp,Spiro-MeOTAD,Au,Chlorobenzene,DMSO,False,100.0,Spin-coating,N2,0.1,False,1.01,20.87,0.69,14.5,OrI3SwoMWoO-j2fUHdQB-vqpzTsB
MAPbI3,MA,Pb,I,1.6,Nb2O5,Spiro-MeOTAD,Au,Unknown,DMF,False,100.0,Spin-coating,N2,0.09,False,0.99,19.9,0.63,12.57,OrM-xxm2xG0BDk9MUjQ-jVR6xgYc
MAPbI3,MA,Pb,I,1.6,PCBM-60,PEDOT:PSS,Ag | ITO | Ag,Unknown,DMF,False,Unknown,Spin-coating,Ar,0.1,False,0.88,14.1,0.58,7.2,OrNXz6jTx0jSlSvuejMfcvTWdKZ4
MAPbI3,MA,Pb,I,1.6,PCBM-60 | BCP,NiO-c,Ag,Chlorobenzene,DMF,False,100.0,Spin-coating,N2,0.04,False,1.036,20.14,0.787,16.4,OrOHGnpnE1v-ZqLwPKJemGe-8ebX
MAPbI3,MA,Pb,I,,C60 | BCP,PTAA,Ag,Unknown,DMF; DMI >> Ethanol,False,70 >> 120,Spin-coating >> CVD,Ar >> Vacuum,0.1125,False,0.973,19.9,0.792,15.4,OrTDDiFXprwk-uORnaC6n5H_-VgJ
MAPbI3,MA,Pb,I,1.6,PCBM-60,NiMgLiO,Ag,Toluene,DMSO; GBL,False,100.0,Spin-coating,Unknown,0.09,False,1.071,19.671,0.6609999999999999,14.07,OrXmiSYYN1Squmn5TSuIp943eqAl
FA0.85MA0.15PbBr0.45I2.55,FA; MA,Pb,Br; I,,SnO2-c,Spiro-MeOTAD,Au,n-Butyl alcohol,DMF; DMSO,False,120.0,Spin-coating,Unknown,0.16,False,1.027,21.14,0.763,16.56,OrZkIx0Ill5n2gSPX5ArlsuC2cAq
MAPbI3,MA,Pb,I,1.6,Nb2O5 | PCBM-60,Spiro-MeOTAD,Au,Unknown,none >> none,False,Unknown >> 100.0,Evaporation >> Evaporation,Vacuum >> Vacuum,0.09,False,1.013,21.7,0.7,14.8,OrZwsYn_yp6_K9bDhSWnYIOMK1d0
MAPbI3,MA,Pb,I,1.6,C60; PCBM-60 | bis-C60,PEDOT:PSS,Ag,Unknown,Unknown,False,Unknown,Spin-coating,N2,0.0314,False,0.84,17.4,0.74,10.69,OraNlD1KaYg4TdcYlED2xctpN8sR
MAPbI3,MA,Pb,I,1.6,C60 | bis-C60,NiO-c,Ag,Toluene,DMSO; GBL,False,100.0,Spin-coating,Unknown,0.0314,False,1.05,21.46,0.76,17.13,Ord9b4_UHGWBP7iMMgQ-V1GXtFKQ
MACo0.1Pb0.9I3,MA,Co; Pb,I,,PCBM-60,PTAA,Al,Unknown,DMF >> Ethanol,False,70.0 >> 100.0,Spin-coating >> Spin-coating,Unknown,0.045,False,,,,,OriMfP5M94iMLTKLMGPFOlgUXngR
MAPbI3,MA,Pb,I,1.6,PCBM-60,PEDOT:PSS,Ag,Chlorobenzene,DMF; DMSO,False,100,Spin-coating,Ar,0.1,False,0.83,16.37,0.75,10.21,OrlJJHuOPBTQi4CJkxsIGFNEew8b
(GABA)0.1MA0.9PbI3,(GABA); MA,Pb,I,1.54,TiO2-c | TiO2-mp,Spiro-MeOTAD,Au,Toluene,DMF; DMSO,False,100,Spin-coating,Unknown,1.0,False,1.1,22.09,0.754,18.08,Orq-NuMxOJ7F3POWOi9gs7gIx6o1
MAPbI3,MA,Pb,I,1.6,SnO2-np,Spiro-MeOTAD,Ag,Chlorobenzene,DMF; DMSO,False,100.0,Spin-coating,Unknown,0.1,False,1.06,21.6,0.746,17.01,OrrfFU__ueMrqQBvyTG1j6r8w2Xf
FA0.4MA0.6PbI3,FA; MA,Pb,I,1.54,TiO2-c | TiO2-mp,none,Carbon,Ethyl acetate,DMF; DMSO,False,100.0,Spin-coating,Ambient,0.066,False,0.8,22.84,0.48,8.77,OrvmMqK4J7QauDOqpTJzSOH1K4iD
Cs0.05FA0.79MA0.16PbBr0.31I2.7,Cs; FA; MA,Pb,Br; I,,SnO2-c,Spiro-MeOTAD,Au,Chlorobenzene,DMF; DMSO,False,100.0,Spin-coating,N2,0.16,False,1.135,21.9,0.685,17.8,OsA867D5DuzeZxr-mOfAg5Oz2cDl
MAPbI3,MA,Pb,I,1.6,TiO2-c | TiO2-nanofibers,PTAA,Au,Diethyl ether,DMF; DMSO,False,65; 100,Spin-coating,N2,0.1256,False,0.872,21.9,0.602,11.5,OsAsBgRqKSlO9MRa_xe0SWJ5SNIF
Cs0.05FA0.81MA0.14Pb0.95Br0.43I2.42,Cs; FA; MA,Pb,Br; I,1.64,NbOx,Spiro-MeOTAD,Ag,Trifluorotoluene,DMF; DMSO,False,85.0,Spin-coating,N2,0.09,False,1.12,22.42,0.76,16.23,OsJR8RFfPlQoUL-xGiLp-XTnE76N
BA2FA2.4MA0.6PMAPbI13,BA; FA; MA; PMA,Pb,I,1.58,PCBM-60 | BCP,MoO3 | PEDOT:PSS,Ag,Unknown,DMSO; GBL,False,70; 100,Spin-coating,N2,0.1058,False,1.02,17.23,0.69,12.19,OsNEusfJ-0-iOGI8U51myqV8-gyQ
MAPbI3,MA,Pb,I,1.6,PCBM-60 | BCP,PEDOT:PSS,Ag,Unknown,DMF,False,100.0,Spin-coating,N2,0.045,False,0.8,20.02,0.705,11.48,OsTQFoOxVYXhUr5nd_qjNrTf5Iwy
MAPbI3,MA,Pb,I,1.6,TiO2-c | SnO2-np,Spiro-MeOTAD,Ag,Chlorobenzene,DMF; DMSO >> IPA,False,100.0 >> Unknown,Spin-coating >> Dipp-coating,Unknown,0.1,False,1.098,23.42,0.813,20.91,OsVP_IVd5X1DZ0Uq3_1BOk3xZB8_
MAPbI3,MA,Pb,I,1.6,TiO2-c | TiO2-mp,Spiro-MeOTAD,Au,Unknown,DMF >> IPA >> IPA,False,80.0 >> 110.0 >> 110,Spin-coating >> Spin-coating >> Spin-coating,Air >> Air >> Air,0.16,False,1.01,21.29,0.612,13.08,Ose374pqHwjNxH7Q8PJ9nuqQ_VOk
Cs0.2FA0.8PbBr0.3I2.7,Cs; FA,Pb,Br; I,1.83,Unknown,Unknown,,,,False,,,,,False,,,,,OseHRJvFqniENFLYu5tYyPp2i6Ek
Cs0.2FA0.8PbI3,Cs; FA,Pb,I,,SnO2-c | C60-SAM,Spiro-MeOTAD,Au,Diethyl ether,DMF; DMSO,False,150.0,Spin-coating,Unknown,0.08,False,1.06,21.85,0.759,14.67,OshatOUokEvYB-RNaSMXRrnI_Zt-
MAPbI3,MA,Pb,I,1.6,PCBM-60 | Ca(acac)2,NiO-c,Ag,Chlorobenzene,DMF; DMSO,False,100.0,Spin-coating,Unknown,0.04,False,1.02,22.13,0.7290000000000001,16.46,OshyAN7_YcdTPeZKJq3wAsn7KSqi
CsPbI3,Cs,Pb,I,1.73,TiO2-c,PTB7,MoO3 | Ag,Unknown,Octane >> Octane >> Octane >> Octane,False,Unknown,Spin-coating >> Spin-coating >> Spin-coating >> Spin-coating,Air >> Air >> Air >> Air,0.00725,False,1.26,10.8,0.77,11.65,OslLLK-9fsJ6uwgRM4kWJILjzGE9
(Ace)0.08MA0.92PbI3,(Ace); MA,Pb,I,,SnO2-c,Spiro-MeOTAD,Au,Diethyl ether,DMF,False,65.0; 100.0,Spin-coating,Dry air,0.1,False,1.136,22.68,0.732,18.86,OsyIG6BTHpcZD_Ltbjn8gLZ_6qpq
MAPbI3,MA,Pb,I,1.6,TiO2-c | TiO2-mp | ZrO2-mp,NiO-mp,Carbon,Unknown,DMF,False,70.0,Drop-infiltration,Unknown,0.14,False,0.987,12.47,0.622,7.66,OthEXIoiDb7x_s15DwIwyDOtOzVM
MAPbI3,MA,Pb,I,1.6,PCBM-60 | BCP,rGO,Ag,Chlorobenzene,DMF; DMSO,False,100.0,Spin-coating,Unknown,1.02,False,1.07,19.4,0.74,15.1,Otn0RTdTDDRu2-1hLSy05pu_gReF
MAPbI3,MA,Pb,I,1.5,PCBM-60,NiO-c,Ag,Toluene,DMSO; GBL,False,100.0,Spin-coating,Unknown,0.1,False,1.05,18.73,0.73,14.2,Ou79dQWUxdiUDD2vofR05uJyL-QJ
CsFAPbBr0.2I2.8,Cs; FA,Pb,Br; I,1.53,C60 | TmPyPB,Spiro-TTB,Ag,Unknown,none >> Ethanol,False,Unknown >> 150,Co-evaporation >> Spin-coating,Vacuum >> N2,0.1,False,1.005,21.69,0.607,13.2,OuN5R3kztHvff05rzaSCqKMTf3l5
MAPbI3,MA,Pb,I,1.6,TiO2-c,Spiro-MeOTAD,Ag,Unknown,DMF >> IPA,False,25.0 >> 150.0,Spin-coating >> Spin-coating,Unknown,0.12,False,1.11,19.62,0.5489999999999999,12.1,OuNcShkvT5x3Ls-PN9OPQ6AgqItG
MAPbI3,MA,Pb,I,1.6,TiO2-c,Spiro-MeOTAD,Au,Chlorobenzene,DMSO; GBL,False,100.0,Spin-coating,Unknown,0.05,False,1.07,21.07,0.695,15.67,OuRiVEX0sz4d938TjGaNnXnOSa71
MAPbI3,MA,Pb,I,1.6,TiO2-c | TiO2-mp,Spiro-MeOTAD,AgAl,Diethyl ether,DMSO; GBL,False,110.0,Spin-coating,Unknown,0.1,False,0.99,20.97,0.745,15.51,Ou_2ITkthbW5j7J3PPY6IdbSaUpM
MAPbI3,MA,Pb,I,1.6,PCBM-60 | LiF,PEDOT:PSS,Al,Unknown,DMF,False,100.0,Spin-coating,N2,0.1,False,0.987,21.15,0.7759999999999999,16.2,OubWlM6YUMgA64xE1Fc8Y8r22eAq
MAPbI3,MA,Pb,I,1.61,PCBM-60; PCBDAN,Spiro-MeOTAD,Au,Diethyl ether,DMF; DMSO,False,70; 100,Spin-coating,N2,0.1,False,1.064,21.6,0.77,17.5,OumQ5KhXMzpPpzwk9jnChc_O38wG
MAPbI3,MA,Pb,I,1.6,TiO2-np,Spiro-MeOTAD,Au,Unknown,DMF,False,115.0,Spin-coating,N2,0.105,False,1.1,22.85,0.76,19.1,OuowkoXFKipCx_VXh3EVCL15Gljm
MAPbI3,MA,Pb,I,1.6,TiO2-c,Spiro-MeOTAD,Ag,Unknown,DMF,False,Unknown,Spin-coating,N2,0.07,False,1.038,20.15,0.721,15.08,OuwzfIvqd-ETK2MXWJxNXalKUFOw
Cs0.1FA0.7MA0.2PbBr0.2I2.8,Cs; FA; MA,Pb,Br; I,,EVA | PCBM-60 | BCP,PEDOT:PSS,Ag,Chlorobenzene,DMF; DMSO,False,100.0,Spin-coating,N2,0.1,False,1.06,22.39,0.81,19.1,Ov6kb4_N5HyW5nNG8DLMvT4Bn_B5
