Repository: GouravSidana/firstML

# firstML
My first Machine Learning Project

File: filtered_perovskite.csv (part 64 of 155)
Formula,A_ion,B_ion,X_ion,Bandgap,ETL,HTL,Backcontact,Antisolvent,Solvent,Solv_annel,Anneal_temp,Dep_procedure,Synth_atm,Cell_area,Is_module,Voc,Jsc,FF,PCE,entry_id
MAPbI3,MA,Pb,I,1.608,In2O3,Spiro-MeOTAD,Ag,Chlorobenzene,DMF; DMSO,False,100.0,Spin-coating,Unknown,0.1,False,0.99,18.5,0.635,11.6,OvDixA8PrTpddjns47U3Fl01xCMQ
Cs0.15EA0.75FA0.1PbBr0.3I2.7,Cs; EA; FA,Pb,Br; I,,SnO2-np,Spiro-MeOTAD,Au,Chlorobenzene,DMF; DMSO,False,170.0,Spin-coating,N2,0.0935,False,1.09,21.5,0.76,17.72,OvEej_Hst4J29xA-jEvRHZIUFvu7
MAPbI3,MA,Pb,I,1.59,TiO2-c | TiO2-mp | PbTiO3,none,Carbon-nt,Unknown,DMF >> Cyclohexane; IPA,False,Unknown >> 100,Spin-coating >> CBD,Air >> Air,0.08,False,0.84,18.26,0.58,8.9,OvSekW24qWrNKlS2qGtxSjiGd1VQ
FA0.83MA0.17PbBr0.51I2.49,FA; MA,Pb,Br; I,1.63,TiO2-c | TiO2-mp,Spiro-MeOTAD,Au,Chlorobenzene,DMF; DMSO,False,100.0,Spin-coating,N2,0.16,False,1.083,17.0,0.65,12.0,OvcxjDP38eGKapKT-jdk8V2SDo7o
MAPbI3,MA,Pb,I,1.6,C60 | BCP,PEDOT:PSS,Ag,Unknown,DMF >> IPA,False,Unknown >> Unknown,Spin-coating >> Spin-coating,N2 >> N2,0.1,False,0.89,20.45,0.616,11.25,OvkkaO4SpGJsRPO7N6ASL4pWBin5
MAPbI3,MA,Pb,I,,B2F | C60 | BCP,P3CT,Ag,Chlorobenzene,DMF; DMSO,False,60; 80,Spin-coating,N2,0.06,False,1.052,20.63,0.792,16.95,OvoI2kSTTPW_qlApXFIO_YBlzfyv
MAPbBrI2,MA,Pb,Br; I,,TiO2-c | TiO2-mp,Spiro-MeOTAD,Au,Unknown,DMF >> none,False,100.0 >> 100.0,Spin-coating >> Gas reaction,Unknown >> MABr,0.1,False,,,,,OvoflOaRe8Xkive7EBEliWjOfyYp
MAPbI3,MA,Pb,I,1.6,TiO2-c | TiO2-mp,Spiro-MeOTAD,Au,Chlorobenzene,DMF; DMSO,False,100.0,Spin-coating,N2,0.1,False,1.08,22.5,0.7609999999999999,18.51,Ovr2iAZPAAa7zrVrfemwytxnczUw
MAPbI3,MA,Pb,I,1.6,TiO2-c | TiO2-mp,Spiro-MeOTAD,Au,Unknown,DMF >> none,False,110.0 >> 70.0,Spin-coating >> Gas reaction,Air >> Air; MACl,0.1,False,1.0,15.81,0.56,8.84,OvtcG32Y4vSKFwqS8iq6X-Cf-FSB
MAPbI3,MA,Pb,I,1.6,TiO2-c | TiO2-mp,Spiro-MeOTAD,Ag,Toluene,DMSO; GBL,False,100.0,Spin-coating,N2,0.16,False,1.096,21.32,0.76,17.85,OvzjopGRH90HeTvi9MZt0BYS2paP
Cs0.17FA0.83PbBr1.2I2.8,Cs; FA,Pb,Br; I,1.75,TiO2-c,Spiro-MeOTAD,Au,Chlorobenzene,DMF; DMSO; Formarmid,False,100.0,Spin-coating,Unknown,0.1,False,1.15,19.02,0.79,17.3,Ow0VqzEqX7HCXEWP4rKuDGUhakiU
MAPbI3,MA,Pb,I,1.6,SnO2-nanosheets | C60,Spiro-MeOTAD,Au,Ar,DMF; DMSO,False,115.0,Spin-coating,Unknown,0.16,False,1.039,23.62,0.75,18.31,Ow4C1h6e-q1ZgGZFt73kSAt5Yx3B
MAPbI3,MA,Pb,I,1.6,PCBM-60 | BCP,PEDOT:PSS,Ag,Unknown,DMF; DMSO,False,40; 100,Spin-coating,N2,0.1,False,0.92,10.8,0.69,7.0,Ow6jGa9nmjqyprjP1LiYxu8PrO4x
MAPbI3,MA,Pb,I,1.6,TiO2-c | BaSnO3-np,PTAA,Au,Toluene,2-methoxyethanol; DMSO; GBL,False,100.0,Spin-coating,Unknown,0.096,False,1.07,22.8,0.78,18.9,OwFg3aj_LwzrZzqFxuqIRqmnM3jd
MAPbI3,MA,Pb,I,1.6,a-DMEC70,PEDOT:PSS,Al,Toluene,DMF,False,70.0,Spin-coating,N2,0.06,False,1.02,22.9,0.8,17.9,OwH0NQStJJVlrWnBb5rQlSH1tIcH
MAPbBrI2,MA,Pb,Br; I,,TiO2-c | TiO2-mp,Spiro-MeOTAD,Au,Unknown,DMF >> none,False,100.0 >> 100.0,Spin-coating >> Gas reaction,Unknown >> MABr,0.1,False,1.09,20.91,0.54,12.26,OwWKGH1e3Yzq4tmk-knfi90_kX6B
MAPbI3,MA,Pb,I,1.5,PTCA,Spiro-MeOTAD,Au,Chlorobenzene,DMF,False,105.0,Spin-coating,Unknown,0.09,False,0.95,21.71,0.67,13.81,Ow_R27h4TrD1ZIDNDnduBwgEmhBJ
MAPbI3,MA,Pb,I,1.583,TiO2-c | TiO2-mp,Spiro-MeOTAD,Au,Unknown,DMF,False,140.0,Spin-coating,Air,0.0784,False,0.713,17.5,0.601,7.5,Owb1Jx9JFhoXVtY7imbtegPb6-PN
MAPbI3,MA,Pb,I,1.6,IDTT2FPDI | PCBM-60 | Bphen,PTAA | PMMA,Al,2-Butanol,DMF; DMSO,True,100.0; 100,Spin-coating,N2,0.12,False,1.09,22.0,0.7140000000000001,16.0,OwkMawwq_RZm-mZnS2dnDY7cIyMB
MAPbI3,MA,Pb,I,1.5,PCBM-60,PEDOT:PSS,Ag,Unknown,DMF; GBL,False,80.0,Spin-coating,Unknown,0.084,False,0.843,13.614,,7.53,Ownlz_FpTpPWKp3d2ynTomZRMkkn
MAPbI3,MA,Pb,I,1.6,TiO2-c | Ag-np | TiO2-c,Spiro-MeOTAD,Ag,Diethyl ether,DMF; DMSO,False,65; 100,Spin-coating,Unknown,0.04,False,1.01,23.36,0.731,17.25,OwtboHq2RI65fctwII7yT2xv8qCF
MAPbI3,MA,Pb,I,1.5,PCBM-60 | PEIE,PEDOT:PSS,Au,Antisolvent,DMF,False,100.0,Spin-coating,N2,0.1,False,0.96,21.38,0.695,14.26,Owy70_U6g7_Uf0OTjxJTt9eU4u61
MAPbI3,MA,Pb,I,1.6,PCBM-60 | LiF,PEDOT:PSS,Ag,Unknown,DMF >> DMF,False,Unknown >> 100.0,Spin-coating >> Spin-coating,Unknown,0.1,False,1.09,15.86,0.66,11.41,OwykbldPEGcwfBqeWbjXFVpTCUXV
MAPbI3,MA,Pb,I,1.6,CdS,Spiro-MeOTAD,Au,Unknown,DMF; DMSO,False,60; 100,Spin-coating,Unknown,0.1,False,0.973,16.11,0.65,10.1,OxGDWQdoLpIVVjF6LUEmLNR_710t
MAPbI3,MA,Pb,I,1.6,TiO2-c,Spiro-MeOTAD,MoO3 | Ag,Chlorobenzene,DMSO; GBL,False,100.0,Spin-coating,Unknown,0.16,False,,,,18.05,OxJc0yzoKGYQQw7uHE8ysDPa5eto
MAPbI3,MA,Pb,I,1.6,PCBM-60,PTAA,Ag,Unknown,DMF >> IPA,False,70.0 >> 100.0,Spin-coating >> Spin-coating,N2 >> N2,1.2,False,1.0,19.99,0.727,14.48,OxPaRyXYY8xx46dAmYVgrWvgtmQK
FA0.85MA0.15PbBr0.15I0.85,FA; MA,Pb,Br; I,,SnO2-c | PCBM-60,XPP,MoO3 | Ag,Chlorobenzene,DMF; DMSO,False,100.0,Spin-coating,N2,0.1119999999999999,False,1.13,22.27,0.701,17.6,Oxe7NCU3ssW_N3-gZqyix3VH23Yu
MAPbI3,MA,Pb,I,1.6,PCBM-60 | LiF,NiO-c,Al,Unknown,DMSO; GBL,False,100.0,Spin-coating,N2,0.04,False,1.08,17.8,0.8,15.3,OxicnAQ8P_w-CAxBvhY3TsL_bTgb
MAPbI3,MA,Pb,I,1.6,C60 | BCP,PEDOT:PSS,Ag,Unknown,DMF,True,100.0,Spin-coating,N2,0.1,False,0.83,19.8,0.743,12.21,OxkMATWRRc10r_1Zq0i3Tat0A_iJ
FA0.85MA0.15PbBr0.45I2.55,FA; MA,Pb,Br; I,,TiO2-c,Spiro-MeOTAD,Au,Toluene,DMF; DMSO,False,300.0,Spin-coating,N2,0.1,False,1.108,23.32,0.737,19.04,Oxs1Nb39OXVYJFu9ooWH6CEC8ltG
MAPbI3,MA,Pb,I,1.6,ZnO-nw,Spiro-MeOTAD,Au,Unknown,DMF >> IPA,False,100.0 >> 100.0,Spin-coating >> Spin-coating,Unknown,0.12,False,0.956,20.4,0.599,11.68,OxvV80NVViMsQm0WK6IY9Lt16--r
Cs0.085FA0.915PbBr0.45I2.55,Cs; FA,Pb,Br; I,1.625,TiO2-c | TiO2-mp,Spiro-MeOTAD,Au,Chlorobenzene,DMF; DMSO,False,105.0,Spin-coating,N2,0.09,False,1.12,21.72,0.726,17.65,Oy-WVOD9vZkceBvhQbsTZ5Vdsy9r
MAPbI3,MA,Pb,I,1.55,TiO2-c,Spiro-MeOTAD,Au,Unknown,DMF >> none,False,Unknown >> 145.0,Spin-coating >> Gas reaction,Air >> MAI,0.12,False,0.952,21.0,0.61,12.2,OyI2d0FzaFgK7ZrdoEzAZ9ILBO0R
MAPbI3,MA,Pb,I,1.6,TiO2-c,Spiro-MeOTAD,Ag,Unknown,DMF >> none,False,Unknown >> 100.0,Spin-coating >> Gas reaction,Methylamin; N2 >> Methylamin; N2,0.1,False,1.11,16.34,0.72,13.04,OyINDW0VDtn6hMRvGwr0EBjqVB6O
CsPbI3,Cs,Pb,I,1.74,TiO2-c | TiO2-mp,none,Carbon,Unknown,DMF; DMSO >> Methanol,False,Unknown >> 320.0,Spin-coating >> CBD,Air >> Air,0.09,False,1.2,15.68,0.64,11.0,OySBkoreOxv7qLy_edpMJmaoYUSE
MAPbI3,MA,Pb,I,1.6,Fullerene-SAM,P3HT | Ta:Wox-np,Carbon,Unknown,DMF; DMSO,False,100.0,Spin-coating,N2,0.102,False,1.012,16.35,0.7,11.58,OyeHm2HDao5kmRiWN9cWGOepl9-_
MAPbI3,MA,Pb,I,1.6,PCBM-60 | BCP,NiO-c,Ag,Chlorobenzene,DMF,False,100.0,Spin-coating,N2,0.1,False,1.04,18.9,0.762,14.9,OymKqpFeturDz5hcFoq2qTJiW9LZ
MAPbI3,MA,Pb,I,1.6,PCBM-60,PTAA,Al,Unknown,DMF; DMSO >> IPA,False,Unknown >> 100.0,Spin-coating >> Spin-coating,Unknown,0.1,False,1.068,22.61,0.733,17.0,OyqFWygEk3hNv8I9sNWtcTZ8afSi
Cs0.2FA0.8PbI3,Cs; FA,Pb,I,,TiO2-c,Florinated polymer | Spiro-MeOTAD,Ag,Unknown,Cyclohexyl-2-pyrrolidone; DMF,False,170.0,Spin-coating,N2,0.1,False,1.0,25.1,0.765,19.1,OywLcrKv0-WkauDNVDeJG2ukX9JN
MAPbI3,MA,Pb,I,1.63,TiO2-c | TiO2-mp,TFB,Au,Unknown,GBL,False,100.0,Spin-coating,Air,0.07,False,0.96,17.5,0.65,10.92,OyyJ7yJDBdZtBjY-8Na9woB7rbEi
MAPbI3,MA,Pb,I,1.6,TiO2-c | TiO2-mp | ZrO2-mp,none,Carbon,Unknown,DMF,False,100.0,Drop-infiltration,Air,0.1,False,0.9,20.51,0.6,11.07,Oz49KtkagVxhjuFkCVT0aM8b5CDZ
MAPbI3,MA,Pb,I,1.6,TiO2-c | TiO2-mp,SGT-410,Au,Toluene,DMF; DMSO,False,100.0,Spin-coating,Unknown,0.1,False,1.05,20.57,0.75,16.2,Oz6ivfZyKC_Cs-IjFOzj3aRWWeyU
Cs0.1FA0.7MA0.2PbBr0.5I2.5,Cs; FA; MA,Pb,Br; I,,PCBM-60 | Bphen,PEDOT:PSS,Al,Toluene,DMF,False,100.0,Spin-coating,N2,0.04,False,1.0,14.01,0.725,10.15,OzBixYfMlYMEvopq5iKPPWLV_7FP
MAPbI3,MA,Pb,I,1.6,SnO2-np,Spiro-MeOTAD,Au,Unknown,DMF; DMSO >> IPA,False,Unknown >> 100.0,Spin-coating >> CBD,Ambient >> Ambient,0.1,False,0.97,19.5,0.65,12.0,OzEokjppm0lyPNUau7S8FfYUQUzP
MAPbI3,MA,Pb,I,1.6,TiO2-c | TiO2-mp,Spiro-MeOTAD,Ag,Unknown,DMF >> none,False,Unknown >> 100.0,Spin-coating >> Recrystallization,Air >> Air; Methylamin,0.09,False,1.08,19.6,0.7140000000000001,15.1,OzIUtbYSlJAE3k4N6IJyDjCHNTxw
MAPbI3,MA,Pb,I,1.6,TiO2-c | TiO2-nw,none,Carbon,Unknown,Unknown,False,75; 105,Spin-coating,Ar,0.16,False,0.94,21.03,0.55,9.85,OzX6dWjqcKB8u7eZjzWaIYZNgRZH
MAPbI3,MA,Pb,I,1.6,TiO2-c | TiO2-mp,Spiro-MeOTAD,MoO3 | Ag,Unknown,Methanol; THF,False,Unknown,Spin-coating,N2,1.35,False,1.09,23.84,0.7,18.17,OzdmSSlZywXO3oWJw7MdBcdzINGq
MAPbI3,MA,Pb,I,1.6,PCBM-60,PEDOT:PSS,Ag,Unknown,DMF >> IPA,False,Unknown >> 60; 70; 80; 90; 100,Spin-coating >> CBD,N2 >> N2,0.0725,False,0.88,16.41,0.7,10.11,Ozr9vVO-HSo4sMtFZp6HGQ6G0Z4S
MAPbBr3,MA,Pb,Br,,TiO2-c | TiO2-mp,PTAA,Au,Unknown,DMSO,False,Unknown,Spin-coating,Unknown,0.09,False,1.042,10.86,0.63,7.13,OzzYdLxdkyMtCB3OQekoq66dYWGv
MAPbI3,MA,Pb,I,1.6,C60 | BCP,PTAA,Ag,Unknown,DMF; DMI >> Ethanol,False,Unknown >> 110.0; 120,Spin-coating >> Spray-coating,Ar >> Ar,0.1,False,0.981,21.62,0.7509999999999999,15.95,P--kAAt9xb6sn7ztCoGWdWsJgUpN
MAPbI3,MA,Pb,I,1.6,TiO2-c,PCBM-60,Au,Chlorobenzene,DMSO; GBL,False,100.0,Spin-coating,N2,0.09,False,1.07,21.44,0.74,17.01,P-9L6V5mnQUhvzZezF7DjmzbcZ3k
MAPbI3,MA,Pb,I,1.6,C60 | LiF,PEDOT:PSS,Ag,Vacuum,DMF,False,100.0,Spin-coating,N2,0.09,False,,,,15.1,P-AVQOIkIn_3KEP-CmYAwsFY-By9
Cs0.1MA0.9PbI3,Cs; MA,Pb,I,,TiO2-c | TiO2-mp,Spiro-MeOTAD,Au,Chlorobenzene,DMSO,False,100,Spin-coating,Unknown,0.16,False,0.7509999999999999,17.8,0.64,8.6,P-ED-R6GQwsUGOrdKYVtILmp_pQu
MAPbI3,MA,Pb,I,1.6,TiO2-c,Spiro-MeOTAD,Au,Unknown,DMF >> IPA,False,Unknown >> 150,Spin-coating >> CBD,N2 >> N2,0.1,False,1.05,22.2,0.75,17.5,P-EkZmNVRIVBKt5e94aqEBi5jP99
FAPbBr3,FA,Pb,Br,,TiO2-c | TiO2-mp,Spiro-MeOTAD,Au,Unknown,DMF; DMSO >> IPA,False,80.0 >> 60.0,Spin-coating >> CBD,N2 >> N2,0.16,False,1.53,7.3,0.71,8.2,P-GWrBSHCDBrQv5awH55x0JneTCJ
MAPbI3,MA,Pb,I,1.6,PbI2,Spiro-MeOTAD,Au,Chlorobenzene,DMF; DMSO,False,80.0,Spin-coating,N2,0.1,False,0.76,19.83,0.467,7.04,P-OSR3-NBGK67QLLUJflVgrZQr0O
(PEA)2MA4Pb5I16,(PEA); MA,Pb,I,1.65,PCBM-60 | BCP,PEDOT:PSS,Ag,Unknown,DMF,False,100.0,Spin-coating,N2,0.12,False,1.11,15.01,0.67,10.9,P-SQW6lwlm_ttzNvRXJYmUIFH9LS
Cs0.05FA0.79MA0.16PbBr0.51I2.49,Cs; FA; MA,Pb,Br; I,1.62,SnO2-c | SnO2-c,Spiro-MeOTAD,Au,Chlorobenzene,DMF; DMSO,False,100.0,Spin-coating,Unknown,0.16,False,1.18,22.4,0.745,20.8,P-SXYsgobcjNbH59E_Pc0YWB3fUz
Cs0.05FA0.78MA0.16PbBr0.5I2.5,Cs; FA; MA,Pb,Br; I,,SnO2-np,Spiro-MeOTAD,Au,Chlorobenzene,DMF; DMSO,False,100,Spin-coating,N2,0.09,False,1.11,21.25,0.792,18.68,P-V1V_hILh5oQkDhEPznj9RBIq9p
MAPbI3,MA,Pb,I,1.6,TiO2-c | TiO2-mp | ZrO2-mp,none,Carbon,Toluene,DMF; DMSO,False,100.0,Spin-coating,N2,0.1,False,1.0,21.55,0.596,12.44,P-cAEIJ_FcPkbKJkPCih-diIQRS0
MAPbI3,MA,Pb,I,1.6,C60 | BCP,PTAA,Cu,Toluene,DMF; DMSO,False,100.0,Spin-coating,N2,0.1,False,1.06,23.3,0.74,18.3,P-nOEuVtz76X-C9ZF7jgPTLitGvi
MAPbI3,MA,Pb,I,1.6,ZnO-c | AZO-mp,none,Carbon,Unknown,DMF >> IPA,False,Unknown >> 80.0,Spin-coating >> CBD,Air >> Air,0.36,False,0.73,16.0,0.706,8.23,P0534HjgaGS4kfs_QhrlLyXzai_m
MAPbI3,MA,Pb,I,1.6,TiO2-c | TiO2-mp,Spiro-MeOTAD,Ag,Toluene,DMSO; GBL,False,100.0,Spin-coating,N2,0.16,False,,,,12.28,P07SetJJDCP7AB3XXcsYmnvaq7jN
CsPbI3,Cs,Pb,I,,TiO2-c,Spiro-MeOTAD,MoO3 | Al,Unknown,Octane >> Ethyl acetate,False,Unknown,Spin-coating >> Dipp-coating,Air >> Air,0.0579999999999999,False,1.2,10.64,0.81,10.3,P0D5toDfa6x4vceYmIzcBTA4j4jU
Cs0.05FA0.79MA0.16PbBr0.51I2.49,Cs; FA; MA,Pb,Br; I,,SnO2-np | OTES:APTES-SAM,PTAA,Au,Chlorobenzene,DMF; DMSO,False,Unknown,Spin-coating,Unknown,0.09,False,1.107,23.19,0.742,19.11,P0NthILHesbcC7MheTD2Win7Jhei
MAPbI3,MA,Pb,I,1.6,PCBM-60 | PEI,NiO-c,Ag,Toluene,DMSO; GBL,False,100.0,Spin-coating,Unknown,0.0409999999999999,False,1.04,19.8,0.78,16.1,P0PI1SY802EJvJRNdEFL4T2iyE_c
MAPbI3,MA,Pb,I,1.6,Nb2O5 | PCBM-60,Spiro-MeOTAD,Au,Unknown,DMF,False,100.0,Spin-coating,N2,0.09,False,1.09,21.0,0.73,16.6,P0SyXIlkYDDKEhzJJA9rdd8ejiDo
GUMA3Pb3I10,GU; MA,Pb,I,,TiO2-c,Spiro-MeOTAD,Au,Chlorobenzene,DMF; DMSO,False,150.0,Spin-coating,N2,0.09,False,1.05,20.2,0.669,14.5,P0XxOhSqw1pHi93Ozj30gWwaib1O
MAPbI3,MA,Pb,I,1.6,TiO2-c,PCBM-60,Au,Chlorobenzene,DMSO; GBL,False,100.0,Spin-coating,N2,0.09,False,1.05,20.26,0.73,15.56,P0ob6xldsXB9nE7kJC-ga6kIQg5Q
MAPbI3,MA,Pb,I,1.6,PCBM-60 | BCP,DA-PEDOT:PSS,Ag,Unknown,DMSO; GBL,False,100.0,Spin-coating,N2,0.07,False,1.09,20.1,0.7,14.77,P1-f2aTGdRWaRC3qLZHQtK6bcMB7
Cs0.1FA0.75MA0.15PbBr0.35I2.65,Cs; FA; MA,Pb,Br; I,,Graphene; NDI; SnO2-np,Spiro-MeOTAD,Au,Chlorobenzene,DMF; DMSO,False,120.0,Spin-coating,Unknown,0.1,False,1.084,22.66,0.821,20.0,P1JXUcRar9sB30KHuuHLAp-DyVhV
MAPbI3,MA,Pb,I,1.6,PCBM-60,PEDOT:PSS,Al,Unknown,DMF >> none,False,70 >> Unknown,Spin-coating >> Gas reaction,Vacuum >> MAI,0.07,False,0.94,20.96,0.7440000000000001,14.5,P1YyvD7YLsoyo7O6_pf5vPFiODAc
FA0.95MA0.05PbBr0.15I2.85,FA; MA,Pb,Br; I,1.53,SnO2-np,Spiro-MeOTAD,Au,Unknown,DMF; DMSO >> IPA,False,Unknown >> 140.0,Spin-coating >> Spin-coating,N2 >> N2,0.1,False,1.137,24.2,0.807,21.6,P1gAf4PaUD-FihkYbLmrcpLvplkm
MAPbI3,MA,Pb,I,1.55,C60 | BCP,PTAA,Cu,Unknown,DMF,False,100.0,Doctor blading,N2,0.08,False,1.08,22.0,0.772,18.3,P1juZM_W9iKzTyG5u-LEZ69NzNLn
Cs0.17FA0.83PbBr1.2I1.8,Cs; FA,Pb,Br; I,,KY7F22-np,Spiro-MeOTAD,Au,Unknown,DMF,False,185.0,Spin-coating,Air,0.107,False,1.02,18.2,0.728,13.5,P1kAha2KA9gYzF5519DmnIkfbztY
MAPbI3,MA,Pb,I,1.6,TiO2-c | TiO2-mp,Spiro-MeOTAD,Au,Unknown,DMF >> IPA,False,100.0 >> 100.0,Spin-coating >> Spin-coating,Air >> Air,0.09,False,0.88,17.0,,,P2ANZ_OqKTaj9UMLMDxlU4Dn7Yrv
MAPbI3,MA,Pb,I,1.6,C60,P3HT,MoO3 | Ag,Unknown,DMF >> IPA,False,Unknown >> 100.0,Spin-coating >> Spin-coating,Unknown,0.0757,False,0.99,19.87,0.6940000000000001,13.54,P2RkEV0tEr-87urtH3QbzqWRZzQy
MAPbI3,MA,Pb,I,1.6,TiO2-c | TiO2-mp,S2,MoO3 | Ag,Toluene,DMSO; GBL,False,100.0,Spin-coating,Unknown,0.16,False,0.94,20.71,0.439,8.55,P2gw-7_Fxg8MbScrXokREcqdsRsp
Cs0.05FA0.79MA0.16PbBr0.31I2.7,Cs; FA; MA,Pb,Br; I,1.59,PCBM-60 | ZnO-np | ZnO-c,NiO-np,ITO | MgF2,Chlorobenzene,DMF; DMSO,False,100.0,Spin-coating,N2,0.09,False,1.03,21.5,,14.2,P2h2yBiNeMlskoJCcnUT0fq7fjZD
MAPbI3,MA,Pb,I,1.6,TiO2-c,Spiro-MeOTAD,Au,Chlorobenzene,DMSO; o-xylene,False,100.0,Spin-coating,Unknown,0.16,False,1.071,21.79,0.73,17.1,P2kYZTwUPSDfXZxJJaztSyvNZtYM
CsPbI3,Cs,Pb,I,1.69,TiO2-c,PTAA,Au,Unknown,DMF; DMSO,False,150.0,Spin-coating,N2,0.09,False,1.0590000000000002,18.95,0.75,15.07,P2q1a2CHJl7rA3V-IHMmcCQhRkuW
Cs0.25FA0.75Pb0.5Sn0.5I3,Cs; FA,Pb; Sn,I,,PCBM-60 | BCP,PEDOT:PSS,Ag,Toluene,DMF; DMSO,False,100; 140,Spin-coating,N2,0.1,False,0.75,22.92,0.71,12.17,P319pLe0NKDf1EwqvvO2ZjsZbcBv
MAPbI3,MA,Pb,I,1.6,ZnO-np,Spiro-MeOTAD,Au,Ethyl ether,DMF; DMSO,False,65; 100,Spin-coating,Unknown,0.14,False,0.93,19.3,0.62,11.2,P3AoVpfSPi6Haf4C1CQOGJ4KW0yz
FA0.85MA0.15PbBr0.45I2.55,FA; MA,Pb,Br; I,,PCBM-60 | ZnO-np,NiO-c,Ag,Ethyl acetate,DMF; DMSO,False,150,Spin-coating,N2,0.52,False,1.07,22.76,0.569,13.93,P3L4lelNhlmlNsPbE4dLo9QvFuPg
MAPbI3,MA,Pb,I,1.6,PCBM-70 | BCP,PEDOT:PSS,Ag,Chlorobenzene,DMF; DMSO,False,70; 100,Spin-coating,Unknown,0.06,False,,,,8.61,P3T_uzaxJ008oF1WnsxXtf_EXcbL
,MA | FA,Pb,Br; I,1.859,C60 | BCP,2PACz,Cu,N2,2-methoxyethanol; acetonitrile; NMP; DMF,False,Unknown,Slot-die coating,Unknown,0.16,False,1.245,12.726,0.629,9.96,P3o25jomMM6hD6NVCPbf_Kw4ivrl
MAPbI3,MA,Pb,I,1.6,TiO2-c | TiO2-mp,Spiro-MeOTAD,Au,Unknown,DMF; DMSO >> IPA,False,80 >> 80,Spin-coating >> Spin-coating,Air >> Air,0.16,False,1.053,21.1,0.73,16.2,P3uez1de4BWsZjSrG8ch4TpXMrvM
FA0.83MA0.17PbBr0.5I2.5,FA; MA,Pb,Br; I,,TiO2-c | TiO2-mp,Spiro-MeOTAD,Au,Chlorobenzene,DMF; DMSO,False,100.0,Spin-coating,Unknown,0.2,False,1.084,18.16,0.6659999999999999,13.12,P3ujfl1x957bYRn10Lt2nvq7Ya2a
MAPbI3,MA,Pb,I,1.6,TiO2-c | C60,Spiro-MeOTAD,Au,Unknown,DMF >> none,True,Unknown,Spin-coating >> Gas reaction,Dry air >> Air; MAI,0.09,False,1.07,19.2,0.75,15.31,P445nXYpDfUMRvPIK3KBUOgQlFEn
FA0.85MA0.15PbBr0.45I2.55,FA; MA,Pb,Br; I,,TiO2-c,Spiro-MeOTAD,Au,Toluene,DMF; DMSO,False,100.0,Spin-coating,N2,0.1,False,1.0590000000000002,22.9,0.693,16.81,P4Beg4Oii0zSEGGEblXjB4MAGe57
CsPbBrI2,Cs,Pb,Br; I,,SnO2-np,Spiro-MeOTAD,Ag,Unknown,DMF; DMSO,False,240.0,Spin-coating,N2,0.09,False,1.1,15.61,0.6990000000000001,11.99,P4F89YHHJAWax0JOScLidApTg0iU
MAPbI3,MA,Pb,I,1.6,TiO2-c | TiO2-mp | ZrO2-mp,none,Carbon,Unknown,DMF,False,100,Spin-coating,Air,0.32,False,0.954,22.71,0.55,11.92,P4KLa_j5ex8FOUWFNkE2ATST1aMZ
MAPbI3,MA,Pb,I,1.6,ITCPTC-Se | Rhodamine 101 | LiF,P3CT-Na,Ag,Chlorobenzene,DMF; DMSO,False,60; 80,Spin-coating,N2,0.09,False,1.035,21.78,0.76,17.02,P4OTic9-yQ2rDpWhy_RcnzK1qkwv
MAPbI3,MA,Pb,I,1.6,PCBM-60 | BCP,NiO-c | SDBS,Ag,Chlorobenzene,DMSO; GBL,False,100.0,Spin-coating,Unknown,0.25,False,1.124,22.94,0.78,20.15,P4Om09yw4wc5D0Gh3HHOYhzs9_5A
MAPbI3,MA,Pb,I,1.6,TiO2-c | TiO2-IO,PTAA,Au,Toluene,DMSO,False,120.0,Spin-coating,N2,0.16,False,1.08,19.7,0.78,19.4,P4WapswP6X_BSNELgF2mAcGHardK
MAPbI3,MA,Pb,I,1.63,PCBM-60 | BCP,PEDOT:PSS,Ag,Chlorobenzene,DMSO; GBL,False,Unknown,Spin-coating,N2,0.0314,False,0.89,18.5,0.77,12.7,P4ZOYLBdfqyyigev5pax72mUs3W9
MAPbI3,MA,Pb,I,1.6,S-acetylthiocholine chlorde | C60 | BCP,PEDOT:PSS,Ag,Unknown,DMF,False,90.0,Spin-coating,N2,0.04,False,1.02,23.47,0.775,18.4,P4d1TyNdDP7C6wQLm9PB3UxU0hCp
MAPbBr0.81I2.19,MA,Pb,Br; I,1.71,PCBM-60 | AZO-np,PTAA,Ag,Unknown,DMF >> IPA,False,Unknown >> 100.0,Spin-coating >> Spin-coating,N2 >> N2,0.26,False,1.17,16.46,0.78,15.11,P4i8T5uHTQR9nZTS3YAAeBCi4tOP
MAPbI3,MA,Pb,I,1.6,TiO2-c,Spiro-MeOTAD,Ag,Unknown,DMF >> IPA,False,Unknown >> 150.0,Spin-coating >> CBD,N2 >> N2,0.078,False,1.04,23.0,0.706,16.9,P4krsdx8j9NtFDw0peLlNd_1KroO
MAPbI3,MA,Pb,I,1.6,TiO2-c | SnO2-mp,none,Carbon,Unknown,DMF >> IPA,False,100.0 >> 100.0,Spin-coating >> Spin-coating,Unknown,0.1,False,0.8859999999999999,20.2,0.585,10.5,P4u6iCTauomu7hGfKYC5l8PEsrgl
MAPbI3,MA,Pb,I,1.6,ZnO-nw,Spiro-MeOTAD,Au,Unknown,DMF; DMSO >> IPA,False,Unknown >> 100.0,Spin-coating >> CBD,Unknown,0.06,False,0.96,15.5,0.66,9.9,P4wA0obrBuf7a29dMmHhsWExf2iS
MAPb1.0I3,MA,Pb,I,1.55,PCBM-60 | BCP,NiO-c,Ag,Ether,DMF; DMSO,False,100,Spin-coating,N2,1.02,False,1.001,19.96,0.703,14.01,P51JUaWKM_9U3sXBJ9LBBO9sN4Yf
MAPbI3,MA,Pb,I,1.55,PCBM-60,PEDOT:PSS | PEDOT:PSS,Al,Unknown,DMF >> IPA,False,70.0 >> 130.0,Spin-coating >> Spin-coating,N2 >> Air,0.1,False,0.9,19.4,0.8,14.0,P54a6ZwFPuhMwoznqVntL6YkRduQ
Cs0.17FA0.83PbBr1.2I1.8,Cs; FA,Pb,Br; I,1.72,SnO2-c | PCBM-60,Spiro-MeOTAD,Au,Unknown,DMF,False,70; 175,Spin-coating,N2,0.0919,False,1.15,18.8,0.7,14.1,P55xl6BT9VedwIYFA9zuWs93j37X
MAPbI3,MA,Pb,I,1.6,ZnO-c | ZnO-nw,Spiro-MeOTAD,Ag,Unknown,DMF >> IPA,False,70.0 >> 100.0,Spin-coating >> Spin-coating,Unknown,0.12,False,,,,8.49,P57IizfXwtl0GkZizk-SgQXHvI82
MAPbI3,MA,Pb,I,1.6,SFX-PDI4 | TiO2-c,NiMgLiO-c,Ag,Chlorobenzene,DMF; DMSO,False,100.0,Spin-coating,Unknown,0.126,False,1.07,18.8,0.721,14.5,P5GwZrZGh2eRLLaiET12hquNmYoT
MAPbI3,MA,Pb,I,1.6,PCBM-60 | Bphen,PEDOT:PSS,Ag,2-Butanol,DMF; DMSO,True,100.0,Spin-coating,N2,0.04,False,0.96,18.45,0.75,13.23,P5KgsqQL9RrVX4bKekLUZTaeK1t2
MAPbI3,MA,Pb,I,1.6,TiO2-c | TiO2-mp | ZrO2-mp,none,Carbon,Unknown,GBL,False,60.0,Drop-infiltration,Ar,0.1,False,0.89,21.19,0.568,10.76,P5a9L-BvQ8a0CJYptCya-lRwsehm
MAPbI3,MA,Pb,I,1.6,ZnO-c | ZnO-nw,Spiro-MeOTAD,Ag,Unknown,DMF >> IPA,False,70.0 >> 100.0,Spin-coating >> Spin-coating,Unknown,0.12,False,,,,9.8,P5m227_AgMjunxOHW0YWm5Ii1_fZ
Cs0.05FA0.79MA0.16PbBr0.75I2.25,Cs; FA; MA,Pb,Br; I,,SnO2-np,Spiro-MeOTAD,Au,Chlorobenzene,DMF; DMSO,False,135,Spin-coating,N2,,False,1.18,21.86,0.76,19.47,P5mrvqH2UQmvCxZrdgYZFFOmhCHB
MAPbI3,MA,Pb,I,1.6,TiO2-c | TiO2-mp,Spiro-MeOTAD,Ag,Diethyl ether,DMF,False,100.0,Spin-coating,Unknown,0.1,False,0.92,10.88,0.727,7.27,P5q7gxsShi73VRUROAW999Ci4UhQ
FA0.15MA0.85PbBr0.45I2.55,FA; MA,Pb,Br; I,,TiO2-c | TiO2-mp,Spiro-MeOTAD,Au,Chlorobenzene,DMF; DMSO; GBL; NMP,False,100.0,Spin-coating,Unknown,0.16,False,1.042,21.09,0.695,15.26,P5r6paFJmpNSWCJjN_IlATJF7oYc
MAPb1.0I3,MA,Pb,I,1.6,SnO2,Spiro-MeOTAD,Au,Unknown,DMF; DMSO,False,50; 100,Spin-coating,N2,0.16,False,1.071,21.9,0.7190000000000001,16.9,P5rVYdWti4lG0UCPRSxeRMYpRYyH
MAPbI3,MA,Pb,I,,SnO2-c,H-Z3,Au,Unknown,DMF >> IPA,False,75 >> 135,Spin-coating >> Spin-coating,Air >> Air,0.108,False,0.921,19.44,0.57,10.2,P61MCUm1aG7t0mlJ3Nv6fESvLFvm
MAPbI3,MA,Pb,I,1.55,ZnO-c,Spiro-MeOTAD,Au,Unknown,DMF,False,100.0,Spin-coating,Unknown,0.11,False,1.05,20.71,0.7659999999999999,16.67,P68YSOgZvhKUbhgxtCVZysfDycno
MAPbI3,MA,Pb,I,1.6,PCBM-60,PEDOT:PSS,Ag,Chlorobenzene,DMF,False,100.0,Spin-coating,Unknown,0.13,False,1.0,19.2,0.64,12.2,P68ztpEofSpiSKmDQjYVxYVYeiX-
MAPbI3,MA,Pb,I,1.55,SnO2-np,Spiro-MeOTAD,Ag,Vacuum,DMF; DMSO,False,100.0,Spin-coating,Air,0.09,False,1.07,22.31,0.757,18.08,P694sAYcHudjgkj4DzzVV9L5LnCG
FAPbI3,FA,Pb,I,1.48,TiO2-c,Spiro-MeOTAD,Au,Chlorobenzene,DMSO; GBL,False,150.0,Spin-coating,Unknown,0.09,False,1.08,23.4,0.741,18.75,P6BM95st2ROfDi-x5pRB4zlw4_Sf
MAPbI3,MA,Pb,I,1.6,PCBM-60 | BCP,PEDOT:PSS,Ag,Unknown,Unknown >> none >> none,False,Unknown >> 100.0,Spin-coating >> Evaporation >> Spray-coating,Unknown >> Vacuum >> Air,4.0,False,0.928,13.33,0.631,7.8,P6QpAgqJFU4CPkHSVG4vVW0M8aJe
MAPbI3,MA,Pb,I,1.6,TiO2-c | TiO2-mp,Spiro-MeOTAD,Ag,Toluene,DMSO,False,Unknown,Spin-coating,Unknown,0.1,False,0.98,20.6,0.69,13.7,P6Tmu7EJu2l3mbuz1NXRBglRPenj
MAPbI3,MA,Pb,I,1.6,ITCPTC-Se | C60 | BCP,P3CT-Na,Ag,Chlorobenzene,DMF; DMSO,False,60; 80,Spin-coating,N2,0.09,False,1.053,22.32,0.79,18.62,P6Vhn86AeEUxhdQwRawuq7MRmq5z
MAPbI3,MA,Pb,I,,SnO2-c,Spiro-MeOTAD,Au,Diethyl ether,DMF; DMSO,False,65; 100,Spin-coating,N2,0.1,False,1.031,23.2,0.7,16.8,P6W8tPqP5IfPLmH3_MzFvtKwRtTa
Cs0.05FA0.79MA0.16PbBr0.51I2.49,Cs; FA; MA,Pb,Br; I,,TiO2-c,Spiro-MeOTAD,Au,Chlorobenzene,DMF; DMSO,False,100,Spin-coating,Unknown,0.1,False,1.108,21.17,0.748,16.71,P6aQo5sRg3j6_7WQYawVdqfrUV8D
BA2MA4Pb5I16,BA; MA,Pb,I,,TiO2-c,Spiro-MeOTAD,Au,Toluene,DMF,False,100.0,Spin-coating,Unknown,0.12,False,1.03,16.12,0.47,14.97,P6rmhPeRpOJdmJ6ZLQIoMFRf6wNf
MAPbI3,MA,Pb,I,1.5,PCBM-60 | BCP,NiO-np,Ag,Chlorobenzene,DMF; DMSO,False,100.0,Spin-coating,N2,0.04,False,1.03,20.59,0.742,15.91,P6w_iaNBOzC0M3VjdHzUSOkjISqJ
MAPbI3,MA,Pb,I,1.6,TiO2-c | TiO2-mp,PTAA,Au,Chlorobenzene,DMSO,False,100.0,Spin-coating,Unknown,0.16,False,1.09,22.49,0.7879999999999999,19.35,P6wmX3Ni0tujsTdLu2fGVfuEHgvh
Cs0.05FA0.79MA0.16PbBr0.51I2.49,Cs; FA; MA,Pb,Br; I,,TiO2-c | PCBM-60,COTT-1,Au,Chlorobenzene,DMF; DMSO,False,100.0,Spin-coating,N2,0.1,False,0.83,19.16,0.53,8.4,P72EYoAiT37qZ8EtDwrZvwNONyJU
MAPbI3,MA,Pb,I,1.6,TiO2-c | TiO2-mp,Spiro-MeOTAD,Au,Unknown,DMF,False,100; 120,Spin-coating,Air,0.1,False,1.05,21.6,0.67,15.22,P74e42wlBGzxAx8CjatD1Wct4RPA
MAPbI3,MA,Pb,I,1.6,TiO2-c,Spiro-MeOTAD,Ag,Unknown,DMF,False,100.0,Ultrasonic spray,Air,0.065,False,0.97,17.1,0.594,9.9,P78lswrb2ySASVTl-nops6GPbOuF
MAPbI3,MA,Pb,I,1.6,TiO2-c | TiO2-mp,Spiro-MeOTAD,Au,Unknown,DMF; DMSO >> IPA,False,70.0 >> 100.0,Spin-coating >> Spin-coating,Unknown,0.09,False,0.99,18.6,0.657,12.1,P7IAsp9EwjwdhFr9nBzZw-2LOieW
MAPbI3,MA,Pb,I,1.6,TiO2-c | TiO2-mp,Spiro-MeOTAD,Au,Unknown,DMF >> IPA,False,Unknown,Spin-coating >> CBD,N2 >> N2,0.1,False,0.888,18.308,0.736,12.0,P7KGid0PmKyZlNOA_GOQWuhdkZvm
MAPbI3,MA,Pb,I,1.6,TiO2-c,Spiro-MeOTAD,Ag,Chlorobenzene,DMF; DMSO,False,65; 100,Spin-coating,Unknown,0.07,False,1.12,22.86,0.71,18.3,P7P_sDH6ocACUh02sYJeZgAti9dF
MAPbI3,MA,Pb,I,1.6,TiO2-c,Spiro-MeOTAD | Al2O3,Ag,Toluene,DMSO; GBL,False,100.0,Spin-coating,Unknown,0.1,False,,,,12.9,P7_03vqLShwZd00mMGB7zzbZCKXA
MAPbI3,MA,Pb,I,1.6,PCBM-60,NiO,Ag,Toluene,DMSO,False,100,Spin-coating,Air,0.1,False,0.94,16.6,0.64,9.9,P7b8Qh1Mhq8zyU1gNkMO6I3cSpAV
MAPbI3,MA,Pb,I,1.6,SnO2-c | PCBM-60,IDTT-TPA,Au,Chlorobenzene,DMF,False,90.0,Spin-coating,N2,0.11,False,1.05,21.25,0.705,15.7,P7dYNS0R3YXAYvFlC8p6laAvAyeD
MAPbI3,MA,Pb,I,1.55,TiO2-c | TiO2-mp,(n-BuO)4ZnPc,Au,Unknown,DMF; DMSO >> IPA,False,Unknown >> 90.0,Spin-coating >> CBD,Unknown,0.04,False,0.928,14.5,0.618,9.0,P7jD0cUoSMscHu7MMhgkDvPG5PIg
MAPbI3,MA,Pb,I,1.6,PCBM-60 | ZnO-np,Trux-OMeTAD,Al,Unknown,DMF >> IPA,False,Unknown >> 90.0,Spin-coating >> Spin-coating,N2 >> N2,0.055,False,1.02,23.2,0.79,18.2,P7uwt4cxs1UpZiBmVcRP4ToeoeuS
MAPbI3,MA,Pb,I,1.6,PCBM-60 | LiF,PEDOT:PSS,Al,Toluene,Unknown,False,100.0,Spin-coating,N2,0.15,False,0.816,15.8,0.7040000000000001,9.07,P7vgV7GJQlOJ8-EhpeOe0zV4FTha
Cs0.05FA0.79MA0.16PbBr0.51I2.49,Cs; FA; MA,Pb,Br; I,,TiO2-c | TiO2-mp,Spiro-MeOTAD,Au,Chlorobenzene,DMF; DMSO,False,100.0,Spin-coating,Ar,0.09,False,1.05,21.75,0.787,18.04,P80tBCQF_VkQ8oYrX4uN-tHjNfBm
MAPbI3,MA,Pb,I,1.6,TiO2-c | TiO2-mp,SGT-405,Au,Toluene,DMF; DMSO,False,100.0,Spin-coating,Unknown,0.1,False,1.05,22.32,0.76,18.0,P8C1W1omKNTyFJzQvUTJjlTvhURM
CsFAMAPbBrI,Cs; FA; MA,Pb,Br; I,,PCBM-60; TiO2-np,Spiro-MeOTAD,Au,Chlorobenzene,DMF; DMSO,False,100,Spin-coating,Unknown,0.16,False,1.01,18.1,0.68,12.4,P8IzV1zBpBhWXm0yZKwK8YdyRjg1
MAPbI3,MA,Pb,I,1.6,TiO2-c | Al2O3-mp,Spiro-MeOTAD,Au,Unknown,DMF,False,100.0,Spin-coating,N2,0.1,False,1.02,20.7,0.65,13.8,P8SAov5NDLBGSLerjP8h-tOgDNe1
MAPbI3,MA,Pb,I,1.6,PCBM-60 | BCP,NiO-c | SDBS,Ag,Chlorobenzene,DMSO; GBL,False,100.0,Spin-coating,Unknown,0.25,False,1.077,21.39,0.73,17.01,P8bnZBEdQZBcKf0IIa0ShzjAZ6Qc
MAPbI3,MA,Pb,I,1.6,PCBM-60 | BCP,PEDOT:PSS,Ag,Unknown,DMF; DMSO,False,100.0,Spin-coating,N2,0.04,False,1.01,20.99,0.7,15.16,P8dCax1uiQa3btfiFvzCLxnGSITW
FA0.85MA0.15PbBr0.45I2.55,FA; MA,Pb,Br; I,,PCBM-60 | ZnO-np,NiO-c,Ag,Ethyl acetate,DMF; DMSO,False,150,Spin-coating,N2,1.04,False,1.06,22.51,0.512,12.22,P8eXSTy1fy0OgnA9VV0IGoehO9qF
MAPbI3,MA,Pb,I,1.6,TiO2-c | TiO2-mp | ZrO2-mp,none,Carbon,Unknown,DMF,False,100.0,Drop-infiltration,Air,0.1,False,0.97,22.56,0.64,14.01,P8egQjqZK8eOIeGKyEm8RnistoZg
MAPbI3,MA,Pb,I,1.6,TiO2-c | TiO2-mp,ZnPc | Spiro-MeOTAD,Au,Chlorobenzene,DMF; DMSO,False,100,Spin-coating,Unknown,0.1,False,1.018,22.16,0.67,15.11,P8fDJobuXR788eIaI3kfFuh_J75i
Cs0.17FA0.83PbBr0.51I2.49,Cs; FA,Pb,Br; I,,TiO2-c,Spiro-MeOTAD,Ag,Diethyl ether,DMF; DMSO,False,70; 130,Spin-coating,Unknown,0.09,False,1.09,21.4,0.67,15.7,P8mZwJY2Hed3taCC9B9Vqj4FCGPT
FA0.6MA0.4PbBr0.095I0.905,FA; MA,Pb,Br; I,1.64,TiO2-np,Spiro-MeOTAD,Au,Unknown,DMF >> IPA,False,70.0 >> 135.0,Spin-coating >> Spin-coating,Air >> N2 >> Air,0.102,False,1.099,21.76,0.738,17.67,P8mnZhgyQ7FHc5PoyqpW4rE5bryY
CsPbBrI2,Cs,Pb,Br; I,,TiO2-c,Spiro-MeOTAD,Au,IPA,DMSO,False,50; 100; 160,Spin-coating,N2,0.1,False,,,,15.48,P8ssSMBYK96ye5HTDSbT1IYSuSz1
MAPbI3,MA,Pb,I,1.6,TiO2-c | PCBM-60,Spiro-MeOTAD,Au,Toluene,DMSO; GBL,False,100.0,Spin-coating,Unknown,0.125,False,1.08,21.8,0.7,16.4,P95235lXoPI-EgfRNn7TMnCc20zV
(ThMA)2MA2Pb3I10,(ThMA); MA,Pb,I,,PCBM-60 | BCP,PEDOT:PSS,Ag,Toluene,DMF,False,100.0,Spin-coating,Unknown,0.1,False,0.98,15.82,0.573,8.88,P98PjT4gsWtp8MPn_AAxOkKSmoSI
FA0.85MA0.15PbBr0.45I2.55,FA; MA,Pb,Br; I,1.67,TiO2-c | TiO2-mp,none,Au,Chlorobenzene,DMF; DMSO,False,100.0,Spin-coating,N2,0.16,False,0.76,5.9,0.68,15.25,P9AmSjwaFuw8DPKSaHWozwbEQnMs
MAPbI3,MA,Pb,I,1.6,PCBM-60 | BCP,PEDOT:PSS,Al,Unknown,DMF,True,100.0,Spin-coating,Unknown,0.1,False,1.0,17.0,0.5,7.5,P9HJcdrUsI9oJrrYjuRA8h56HK4E
Cs0.05FA0.79MA0.16PbBr0.48I2.52,Cs; FA; MA,Pb,Br; I,1.61,SnO2-np,Spiro-MeOTAD,Au,Chlorobenzene,DMF; DMSO,False,100.0,Spin-coating,Unknown,0.2,False,1.08,22.9,0.74,18.3,P9NXu5GJMvb63q7oRl627rnJRwU3
BA2MA4Pb5I16,BA; MA,Pb,I,,PCBM-60 | BCP,PEDOT:PSS,Ag,Unknown,DMF,False,100.0,Spin-coating,Unknown,0.06,False,1.02,16.47,0.72,12.05,P9R4Xw4bwjnfov2yzmMus9zukpYR
BA2MA3Pb4I13,BA; MA,Pb,I,,TiO2-c,Spiro-MeOTAD,Ag,Unknown,DMF,False,100.0,Spin-coating,N2,0.1,False,1.08,17.1,0.623,11.3,P9SWGBOfOdZL_lBCCl-9lNWTP9OZ
MAPbI3,MA,Pb,I,1.6,PCBM-60 | LiF,PEDOT:PSS,Ag,Unknown,DMF,False,90.0,Spin-coating,Unknown,0.1,False,,,,12.17,P9nOns4Ux7KoIqGUFOikE_5QVB6f
MAPbI3,MA,Pb,I,1.6,BCP; PCBM-60,PEDOT:PSS,Ag,Unknown,DMF >> IPA,False,Unknown,Spin-coating >> Spin-coating,N2 >> N2,0.1,False,0.97,19.88,0.703,13.56,P9p5gTbjL2oDNZe6xvzF6LmeqzNo
MAPbI3,MA,Pb,I,1.6,TiO2-np,P3HT,Au,Unknown,DMSO,False,100,Spin-coating,N2,0.1,False,0.98,16.0,0.55,8.2,P9qrkS-5wJQA4_yhTtwidJmNd6ye
MAPbI3,MA,Pb,I,1.6,PCBM-60 | Zr(acac)4,NiO-np,Au,Toluene,DMF; DMSO; GBL,False,70; 100,Spin-coating,Unknown,0.04,False,,,,,PA1cflR7N5ci-zb-YgCgKp7FR_Rd
MAPbI3,MA,Pb,I,1.6,PCBM-60,PEDOT:PSS,Al,Toluene,DMF; DMSO,False,100,Spin-coating,Unknown,0.096,False,1.01,18.98,0.546,10.47,PA3w51dJzndPjrz8dWy6-ASwl4QD
Cs0.05FA0.79MA0.16PbBr0.51I2.49,Cs; FA; MA,Pb,Br; I,,SnO2-c,Spiro-MeOTAD,Au,Chlorobenzene,DMF; DMSO,False,Unknown,Spin-coating,N2,0.25,False,1.14,20.91,0.757,18.0,PAFsBiD4M5u4jdCWZ761xTeD-bpx
MAPbBr3,MA,Pb,Br,2.31,TiO2-c | TiO2-mp,Spiro-MeOTAD,Au,Toluene,DMF; DMSO,False,Unknown,Spin-coating,N2,0.1,False,1.41,7.39,0.759,7.91,PATYMfVUxNl8CahzFlslCeSy2ihB
MAPbI3,MA,Pb,I,1.6,TiO2-c,Spiro-MeOTAD,Au,Unknown,DMF,False,100.0,Spin-coating,N2,0.1,False,0.92,16.22,0.66,9.88,PAVyTLPLwxkKw1cKSV1f-PwBYCXO
MAPbI3,MA,Pb,I,1.6,ZnO-c | CPTA; PbI2,Spiro-MeOTAD,Au,Chlorobenzene,DMF; DMSO,False,80.0,Spin-coating,N2,0.1,False,1.111,21.46,0.762,18.15,PAm4CSPhZbb-2K7yEoa31jTjyFMY
MAPbI3,MA,Pb,I,1.6,TiO2-c | TiO2-mp,Spiro-MeOTAD,Au,Unknown,DMF,False,90; 150,Spin-coating,N2,0.09,False,0.94,20.6,0.63,12.3,PAuhnaQ_nVE2SBByd7Y9M3QgCgCZ
MAPbI3,MA,Pb,I,1.6,TiO2-c,Spiro-MeOTAD,Ag,Unknown,DMF,False,100.0,Spin-coating,N2,0.1,False,1.063,21.91,0.8,18.61,PAwsPu0MLmd1wloPL8Dt6mzkMWca
FA0.8MA0.2PbBr0.6I2.4,FA; MA,Pb,Br; I,,C60 | BCP,PEDOT:PSS,Ag,Toluene,DMSO; GBL,False,135.0,Spin-coating,Unknown,0.01,False,0.87,20.1,0.66,11.8,PAyPPIKmfRDLbq1A_lcO00uPQqqu
MAPbI3,MA,Pb,I,1.6,PCBM-60 | BCP,NiO-c | PCDTBT,Al,Unknown,none,False,Unknown,Co-evaporation,Vacuum,0.04,False,1.05,18.8,0.7809999999999999,15.4,PB44ZfPfMAKkwyAJpMqjlfsjBzOC
MAPbI3,MA,Pb,I,1.6,TiO2-c | TiO2-mp,none,Carbon,Unknown,DMF >> IPA,False,100.0 >> 100.0,Spin-coating >> CBD,Unknown,0.1,False,0.982,19.58,0.591,11.37,PB6pLWissEaH2zxmcoX_W0nC2omL
Cs0.1FA0.9PbI3,Cs; FA,Pb,I,,TiP2-c | PCBM-60,Spiro-MeOTAD,Au,Unknown,DMF; DMSO >> IPA,False,Unknown >> 100.0,Spin-coating >> Spin-coating,N2 >> N2,0.08,False,0.99,23.1,0.7290000000000001,17.8,PB9cNDzvRAvHUJHIiZxx_9r0d-_0
FA0.5MA0.5Pb0.5Sn0.5I3,FA; MA,Pb; Sn,I,1.27,C60 | BCP,PEDOT:PSS,,,,False,,,,,False,0.745,31.2,0.65,15.0,PBBYx78tTOm_gB2dsFJduckC2tlM
MAPbI3,MA,Pb,I,1.6,TiO2-c | TiO2-mp,TPA-MeOPh,Au,Unknown,DMF >> IPA,False,70.0 >> 70.0,Spin-coating >> CBD,N2 >> N2,0.16,False,0.994,17.33,0.627,10.79,PBBbouixVRpNM6Mv0lcrFYhaxigS
MAPbI3,MA,Pb,I,1.55,TiO2-c,Spiro-MeOTAD,Au,Unknown,DMF,False,90.0,Spin-coating,N2,0.09,False,,,,8.1,PBCQRWfntmwGIHvwDrUQBXunad5H
MAPbI3,MA,Pb,I,1.6,TiO2-c | TiO2-mp,CuP,Au,Unknown,DMF >> IPA,False,120.0 >> 100.0,Spin-coating >> Spin-coating,Air >> Air,0.1,False,1.1,22.57,0.733,18.21,PBFt8r-6myhUXxV9Nv2ytGfUCIiS
MAPbI3,MA,Pb,I,1.6,TiO2-c,Spiro-MeOTAD,Ag,Unknown,DMF,False,95.0,Spin-coating,Unknown,0.04,False,0.917,19.35,0.603,10.89,PBH7zxRsorNxbCqlnXZ-zY7oo1Ox
FA0.8MA0.2PbBr0.6I2.4,FA; MA,Pb,Br; I,,TiO2-c | TiO2-mp,H16,Au,Chlorobenzene,DMF; DMSO,False,100.0,Spin-coating,N2,0.14,False,1.108,23.28,0.7040000000000001,18.16,PBOv4U8sjKwczb3beXjFp80vf-L3
Cs0.07FA0.77MA0.16PbBr0.50I2.50,Cs; FA; MA,Pb,Br; I,1.639,TiO2-c | TiO2-mp,Spiro-MeOTAD,Au,Chlorobenzene,DMF; DMSO,False,100.0,Spin-coating,N2,0.16,False,1.07,19.1,0.77,15.7,PBeZerdteLhM6AgYLU_l4rUPpCEw
CsPbBr0.75I2.25,Cs,Pb,Br; I,,TiO2-c | TiO2-mp,Spiro-MeOTAD,Au,Unknown,DMSO,False,280.0,Spin-coating,Dry air,0.16,False,1.17,15.6,0.78,14.2,PBm5SwZvefwVCZYKLapWAQCGMGWz
MAPbI3,MA,Pb,I,,PCBM-60,PEDOT:PSS,Al,Unknown,DMF >> DMF,False,100 >> 90,Spin-coating >> Spin-coating,Unknown,,False,0.94,17.1,0.57,9.2,PByVRvyOrSdWyjCGkGYMItXkbjqx
MAPbI3,MA,Pb,I,1.6,PCBM-60,PEDOT:PSS | Propionic acid,Ag,Chlorobenzene,DMF,False,100.0,Spin-coating,N2,0.04,False,0.877,21.75,0.79,15.06,PC3T7VCzJEs-ecGADupZpb2ERd2T
MAPbI3,MA,Pb,I,1.6,PCBM-60 | Phen-NaDPO,NiO-c,Ag,Unknown,DMF; DMSO,False,100.0,Spin-coating,N2,0.1,False,1.06,21.4,0.72,16.2,PCEm1Qe7nrn3k7GNclDiub2umJD4
FA0.4MA0.6PbBr0.6I2.4,FA; MA,Pb,Br; I,1.68,C60 | BCP,Poly(3-bromothiophene),Ag,Chlorobenzene,DMF,False,130,Spin-coating,N2,0.1,False,1.06,17.8,0.72,13.6,PCFAxQ0NLsKE2w7-59X_NhbSBXWw
CsPbBr2I,Cs,Pb,Br; I,,TiO2-c,Spiro-MeOTAD,Au,Unknown,DMSO,False,250.0,Spin-coating,Unknown,0.09,False,1.19,11.25,0.73,9.7,PCGuEdJfT44o5YGHBFe9eVNmOrf3
MAPbI3,MA,Pb,I,1.6,PCBM-60 | PFN,PTAA | MoS2,Al,Unknown,DMF >> IPA,False,100.0 >> 100.0,Spin-coating >> Spin-coating,Unknown,0.5,False,,,,12.09,PCctcEdnibZCUAjzDhZYunSLQSej
MAPbI3,MA,Pb,I,1.6,MgO-c,Spiro-MeOTAD,Au,Chlorobenzene,DMF; DMSO,False,100.0,Spin-coating,Unknown,0.09,False,1.09,16.51,0.61,11.03,PCe3woZgpSHyEdKQhfVTC4hkWzA-
FA0.92MA0.08PbI3,FA; MA,Pb,I,1.55,SnO2-c,PEAI | Spiro-MeOTAD,Au,Unknown,DMF; DMSO >> IPA,False,70.0 >> 150.0,Spin-coating >> Spin-coating,Air >> Air,0.07,False,1.16,24.64,0.7959999999999999,22.75,PD0aDnfu0sGXo0N2kssXu2y7WcvF
FA0.85MA0.15PbI3,FA; MA,Pb,I,,TiO2-c | TiO2-mp,Spiro-MeOTAD,Au,Chlorobenzene,DMSO,False,100,Spin-coating,Unknown,0.16,False,0.8640000000000001,19.8,0.61,10.4,PDCNP5pLeiEtlwa0xKd4ldmLoVz6
MAPbI3,MA,Pb,I,1.63,SnO2-c,Spiro-MeOTAD,Au,Unknown,DMF >> IPA,False,25; 75 >> 135,Spin-coating >> Spin-coating,Dry air >> Dry air,0.1031,False,,,,17.6,PDGvAf7Ybn9_1r9q9vnOFMjtjRE9
CsPbBr3,Cs,Pb,Br,,TiO2-c | TiO2-mp,Carbon-QDs | Spiro-MeOTAD,Ag,Unknown,DMSO,False,Unknown,Spin-coating,N2,0.09,False,1.06,11.34,0.69,8.29,PDZxIGkb_FyvZvMGEW5YNzLWpof-
Cs0.25FA0.75PbBr0.9I2.1,Cs; FA,Pb,Br; I,1.73,SnO2-c | C60,Spiro-MeOTAD,Ag,N2,DMF; DMSO,False,100.0,Spin-coating,Unknown,0.092,False,1.08,17.7,0.71,11.7,PD_3cdAwbthU3XQVYkk_CKMUytNI
MAPbI3,MA,Pb,I,1.6,PCBM-60,PEDOT:PSS,Ag,Unknown,DMF; DMSO >> IPA,False,Unknown >> 100.0,Spin-coating >> Spin-coating,Unknown,0.0212,False,0.96,21.93,0.75,12.1,PD_KNktju7PSV3A4XUnA3X37qhE0
MAPbI3,MA,Pb,I,1.6,TiO2-c | TiO2-mp,Spiro-MeOTAD,Ag,Hexane,DMF; DMSO,False,100,Spin-coating,Air,0.07,False,0.997,22.27,0.545,12.12,PDmYjmk4tZ87-2fHgd1M5XYluVXw
MAPbI3,MA,Pb,I,1.6,PCBM-60 | C60 | BCP,P3CT-N,Cu,Chlorobenzene,DMF; DMSO,False,80.0,Spin-coating,N2,0.09,False,1.09,22.99,0.73,18.39,PDubqm5h-99s1mZkwHWiqF5AeHrc
MAPbI3,MA,Pb,I,1.6,PCBM-60 | BCP,NiO-c,Ag,Toluene,Dimethylacetamide; NMP,False,100.0,Spin-coating,Unknown,0.115,False,1.08,21.54,0.74,16.92,PDzxP2NdqkijqC3MeINgCTXTwmhC
CsPbBrI2,Cs,Pb,Br; I,,ZnO-c,P3HT,Au,Unknown,Unknown,False,270.0,Evaporation,N2,0.3,False,1.139,11.5,0.672,8.8,PEQYjsNcrtyroxViXMV_nnzoiHmk
FA0.15MA0.85PbI3,FA; MA,Pb,I,,TiO2-c | SnO2-np,Spiro-MeOTAD,Ag,Chlorobenzene,DMF; DMSO,False,120.0,Spin-coating,N2,0.12,False,1.061,23.11,0.7859999999999999,19.32,PEeEj4ARc61eeUn_pv6y6FokMd6W
FAPbI3,FA,Pb,I,1.5,TiO2-c,Spiro-MeOTAD,Ag,Unknown,DMF,False,225.0,Spin-coating,N2,0.12,False,0.97,18.46,0.604,10.81,PEo8Y7DHlpgnjYVPUWKIdQDmmxzf
Cs0.05FA0.81MA0.14PbBr0.43I2.57,Cs; FA; MA,Pb,Br; I,,TiO2-c | TiO2-mp,Spiro-MeOTAD,Ag,Toluene,DMF; DMSO,False,150.0,Spin-coating,Unknown,0.14,False,1.016,18.9,0.596,11.95,PEs2v1nfnMcQUoFo9su7Oqhp_UkN
MAPbI3,MA,Pb,I,,C60 | BCP,PEDOT:PSS,Ag,Diethyl ether,DMF; DMSO,False,100,Spin-coating,Unknown,0.04,False,0.9,17.36,0.71,11.12,PEvVRsYII7MHpttx4YWV-Wv-psHD
MAPbI3,MA,Pb,I,1.6,PCBM-60 | TrNBr,PTAA,Ag,Unknown,DMF >> IPA,False,100.0 >> 100.0,Spin-coating >> Spin-coating,N2 >> Air,0.076,False,1.04,18.9,0.684,13.4,PF1bykq5vuBhhPsVw3gVWxKk1IMb
FA0.8MA0.2PbI3,FA; MA,Pb,I,,PCBM-60 | Bphen,PEDOT:PSS,Ag,Unknown,DMF >> IPA,False,70.0 >> 80.0,Spin-coating >> Spin-coating,Air >> Air,0.1,False,0.911,11.662,0.721,7.66,PF64eW4ltPhBId4l6xgfXfCOe1FG
MAPbI3,MA,Pb,I,1.6,TiO2-c | TiO2-mp,Spiro-MeOTAD,Au,Unknown,DMF >> IPA,False,Unknown >> 100,Spin-coating >> CBD,N2 >> N2,0.2,False,1.07,18.38,0.59,11.57,PFGZ3u03JSE_fxIV54OkxR-FClna
MAPbI3,MA,Pb,I,1.6,ZnO-np,none,Carbon,Unknown,DMF; DMSO >> IPA,False,100.0 >> 100.0,Spin-coating >> CBD,Unknown,0.1,False,0.95,19.91,0.677,12.81,PFH4BtLhDxjiWQivPlvvcRuHvIk_
MAPbI3,MA,Pb,I,1.6,TiO2-c | TiO2-mp,Spiro-MeOTAD,Au,Chlorobenzene,DMF; DMSO,False,100.0,Spin-coating,Ar,0.1,False,1.07,20.49,0.74,16.2,PFYw_nes--8h5uvbvhPlAIeGxE2H
Cs0.05FA0.79MA0.16PbBr0.31I2.7,Cs; FA; MA,Pb,Br; I,1.59,PCBM-60 | ZnO-np,NiO-np,Al,Chlorobenzene,DMF; DMSO,False,100.0,Spin-coating,N2,0.09,False,,,,15.0,PFcMT_2y7ytsbx1J_wUwapDPmaRn
MAPbI3,MA,Pb,I,1.6,TiO2-c,Spiro-MeOTAD,Au,Unknown,none >> IPA,False,Unknown >> 100.0,Evaporation >> CBD,Vacuum >> Unknown,0.1,False,1.05,20.8,0.69,14.6,PFcrsGJDWgYr1tYVRtAoGHDoqynU
MAPbI3,MA,Pb,I,1.6,PCBM-60,PEDOT:PSS,Ca | Al,Unknown,DMF,False,90.0,Spin-coating,Air,0.025,False,0.85,13.7,0.67,7.8,PFubL1AgbrQV-VXKe4KDvTPRMJN2
Cs0.17FA0.83PbBr0.6I2.4,Cs; FA,Pb,Br; I,1.61,SnO2-c | PCBM-60,Spiro-MeOTAD,Au,Unknown,DMF,False,70; 175,Spin-coating,N2,0.0919,False,1.14,22.7,0.8,19.5,PG4xtyunRz-V-xASzHkIMxTC5jWi
FAPbI3,FA,Pb,I,1.48,TiO2-c,Spiro-MeOTAD,Ag,Unknown,DMF >> IPA >> IPA >> IPA,False,25.0 >> 170.0 >> 170.0 >> 170.0,Spin-coating >> Spin-coating >> Spin-coating >> Spin-coating,Unknown,0.12,False,0.96,18.8,0.546,9.9,PG9L1zOV9qvQDrPpzkx3Y2cubnRJ
MAPbI3,MA,Pb,I,1.6,TiO2-c,Spiro-MeOTAD,Au,Unknown,DMF >> IPA,False,Unknown >> 100.0,Spin-coating >> Spin-coating,N2 >> N2,0.049,False,0.984,17.4,0.545,9.39,PGMyjDqVch1FK_Ggv0zZ6Mu_vrqt
MAPbI3,MA,Pb,I,,PCBM-60 | BCP,PTAA,Ag,Chlorobenzene,DMSO; GBL,False,60; 100,Spin-coating,N2,0.04,False,0.995,20.07,0.8,16.1,PGN_IWYcZ9xNJ_BTQRA4Qi22hJIY
FA0.9MA0.1PbBr0.03I2.97,FA; MA,Pb,Br; I,,SnO2-np,CH3O-PEIA | Spiro-MeOTAD,Au,Unknown,DMF; DMSO >> IPA,False,70.0 | 140.0,Spin-coating >> Spin-coating,N2 >> N2,0.044,False,,,,,PGVbMIeWnrPEbIYKA1tvpIEG6NtW
MAPbI3,MA,Pb,I,1.59,TiO2-c | TiO2-mp,Spiro-MeOTAD,Au,Unknown,DMF >> IPA,False,Unknown >> 100,Doctor blading >> CBD,Air >> Air,2.72,True,1.04,18.58,0.644,12.2,PGacAcxSRsfREeWyuEZh95M-u0YY
MAPbI3,MA,Pb,I,1.6,TiO2-c | TiO2-IO,PTAA,Au,Toluene,DMSO,False,120.0,Spin-coating,N2,0.16,False,1.07,20.3,0.78,20.2,PGjTZ4cG1fKgO6J-dKCvEac06j8n
FAPbI3,FA,Pb,I,1.48,ZnO-np,Spiro-MeOTAD,Au,Unknown,DMF >> IPA,False,Unknown >> 145.0,Spin-coating >> CBD,N2 >> N2,0.04,False,1.0490000000000002,22.12,0.696,16.15,PGrXnbRh13_Z7_bJ4Jq9HvJ9qezB
MAPbI3,MA,Pb,I,1.6,TiO2-c,Spiro-MeOTAD,Au,Unknown,GBL,False,120.0,Spin-coating,N2,0.8,False,1.04,21.41,0.69,15.39,PGzIE_cxTbe_vHT0pYvDMt3fbwaI
MAPbI3,MA,Pb,I,1.6,TiO2-c | TiO2-mp,Spiro-MeOTAD,Au,Unknown,DMF >> IPA,False,70.0 >> 70.0,Spin-coating >> CBD,Ambient >> Ambient,0.04,False,0.884,15.9,0.703,9.88,PGz_u60zVIWADrb04DAWCqiLiMot
Cs0.08FA0.77MA0.15PbBr0.51I2.49,Cs; FA; MA,Pb,Br; I,1.6,C60 | BCP,PEDOT:PSS,Cu,Ethyl acetate,DMF; DMSO,False,100,Spin-coating,N2,0.16,False,0.771,18.916,0.71,10.41,PGzzzq_UY6SiO3O5SBC2Fh53SAb2
FA0.85MA0.15PbBr0.45I2.55,FA; MA,Pb,Br; I,,SnO2-np,Spiro-MeOTAD,Au,Toluene,DMF; DMSO,False,80; 120,Spin-coating,Unknown,0.06,False,1.1,23.2,0.775,19.8,PH7-leRk2vmxzM9px2paHQF2MEEI
MAPbI3,MA,Pb,I,1.6,PCBM-60 | Bphen,PEDOT:PSS,Al,2-Butanol; Chlorobenzene,DMF; DMSO,True,100.0,Spin-coating,N2,0.04,False,0.967,21.41,0.7929999999999999,16.43,PHCNa-7oG5_6ppRi3EsyMzy9C_iL
MAPbI3,MA,Pb,I,1.61,C60 | BCP,none,Au,Unknown,Unknown,False,Unknown,Space-confined single crystal formation,Unknown,0.0005,False,0.93,22.49,0.55,11.52,PHKV037U-mcwIuFHlSoDacQVinrW
Cs0.05FA0.79MA0.16PbBr0.3I2.7,Cs; FA; MA,Pb,Br; I,1.57,TiO2-c,Spiro-MeOTAD,Au,Chlorobenzene,DMF; DMSO,False,120,Spin-coating,Dry air,0.09,False,1.07,23.86,0.73,18.51,PHTlFRLfkQL5TeJ5e4e4MTyCY0mD
CsPbI3,Cs,Pb,I,,TiO2-c,PTAA,MoOx | Ag,Unknown,Octane,False,Unknown,Spin-coating,Air,0.0725,False,1.232,13.23,0.733,11.96,PHU1G7Yb185ma1aYzeA2gvzmJMhi
Cs0.2FA0.8PbBr0.75I2.25,Cs; FA,Pb,Br; I,,TiO2-c | TiO2-mp,Spiro-MeOTAD,Au,Chlorobenzene,DMF; DMSO >> IPA,False,100.0 >> 110,Spin-coating,FAI >> FABr @ 75 >> 25,0.085,False,1.1,20.2,0.7170000000000001,16.0,PHY8Z9U0F4H0vpykm0bR0eWo4JQV
MAPbI3,MA,Pb,I,1.6,PCBM-60 | LiF,PEDOT:PSS,Al,Unknown,DMF,False,92.0,Spin-coating,Air,0.0676,False,0.89,,0.74,11.3,PHi7iMgFip_76iu70U9VjwXzlWEj
Cs0.05FA0.7917MA0.1583PbBr0.5I2.5,Cs; FA; MA,Pb,Br; I,,TiO2-c | TiO2-mp,SDTCz2F,Au,Chlorobenzene,DMF; DMSO,False,100.0,Spin-coating,N2,0.16,False,1.045,19.27,0.731,14.69,PHn6yRnlfqKB9Xj14RjFbucyD0wX
MAPbI3,MA,Pb,I,1.6,TiO2-c | TiO2-mp,"1,3,6-tris-(N,N-di-p-methoxyphenylamine)pyrene",Au,Unknown,GBL,False,100,Spin-coating,Unknown,0.092,False,0.95,20.4,0.637,12.3,PHthL_2z65M6BjaQwpP_xM3EU_a8
MAPbI3,MA,Pb,I,1.5,TiO2-c | TiO2-mp | ZrO2-mp,none,Carbon,Unknown,GBL,False,50.0,Drop-infiltration,Unknown,0.16,False,0.836,21.28,0.56,10.07,PHxfrc_N7V4wIDkVydiIqBxarhPk
