Repository: GouravSidana/firstML

# firstML
My first Machine Learning Project

File: filtered_perovskite.csv (part 65 of 155)
Formula,A_ion,B_ion,X_ion,Bandgap,ETL,HTL,Backcontact,Antisolvent,Solvent,Solv_annel,Anneal_temp,Dep_procedure,Synth_atm,Cell_area,Is_module,Voc,Jsc,FF,PCE,entry_id
MAPbI3,MA,Pb,I,1.6,PCBM-60,PEDOT:PSS,Ca | Al,Unknown,none >> IPA,False,Unknown >> 100.0,Evaporation >> CBD,Vacuum >> Ar,0.1,True,0.96,19.28,0.68,12.65,PI5iuNXdl6sKK_P4sDsquGP8BvMl
Cs0.02FA0.84MA0.14PbBr0.05I2.95,Cs; FA; MA,Pb,Br; I,,TiO2-c,CuSCN | Graphene,Au,Chlorobenzene,DMF; DMSO,False,100.0,Spin-coating,N2,0.15,False,1.001,20.54,0.675,13.9,PIAE4BikNb-P2dOQotby7YrTLVzf
MAPbI3,MA,Pb,I,1.6,TiO2-c | TiO2-mp,Spiro-MeOTAD,Ag,Unknown,DMF; DMSO >> IPA,False,Unknown >> 150.0,Spin-coating >> Spin-coating,Unknown,0.1,False,1.0,18.8,0.731,13.8,PIE_S1EFVN3rIkIju8GTo6ancnn1
Cs0.05FA0.79MA0.16PbBr0.31I2.7,Cs; FA; MA,Pb,Br; I,1.59,PCBM-60 | ZnO-np | ZnO-c,NiO-np,ITO | MgF2,Chlorobenzene,DMF; DMSO,False,100.0,Spin-coating,N2,0.09,False,0.975,20.75,0.715,14.0,PIGMcK3Ytok32AJwG-pqPA64b_57
MAPbI3,MA,Pb,I,1.6,TiO2-c | TiO2-mp,Spiro-MeOTAD,Ag,Diethyl ether,DMF,False,105.0,Spin-coating,Unknown,0.1,False,1.12,21.58,0.74,17.9,PIHa8tYB1yaoH-dfHSDAs1EAkfuW
MAPbI3,MA,Pb,I,1.598,TiO2-c | TiO2-np | TiO2-mp,Spiro-MeOTAD,Au,Unknown,DMF,False,140.0,Spin-coating,Air,0.1,False,0.88,16.4,0.71,10.17,PIPipGssV4SKqzvr7alMQgP3zOvU
MAPbI3,MA,Pb,I,1.56,TiO2-c | TiO2-mp,Spiro-MeOTAD,Au,Diethyl ether,DMF; DMSO,False,100.0,Spin-coating,Ar,0.1,False,1.05,23.7,0.76,17.5,PIcWrNl3uXQspM5KcnUHKt1_YihZ
Cs0.2FA0.8PbBr0.3I0.7,Cs; FA,Pb,Br; I,1.74,SnO2,Spiro-MeOTAD,,,,False,,,,,False,1.21,18.95,0.761,17.49,PIfVS7cp_nkjbTq5TloNyQj8Sdud
FA0.11MA0.89PbI3,FA; MA,Pb,I,,TiO2-c | TiO2-mp,Spiro-MeOTAD,Ag,Ethyl acetate,DMF; DMSO,False,100.0,Spin-coating,Air,0.1,False,0.9,22.5,0.623,12.61,PIq4n-SSkqyJ349_LQhP0UdTWD1t
MAPbI3,MA,Pb,I,1.6,TiO2-c | TiO2-mp,Spiro-MeOTAD,Au,Unknown,DMF; DMSO,False,100,Spin-coating,N2,0.159,False,0.95,20.9,0.78,15.6,PIxdhJMeQ7Tw6BVxEF5dpn-0zgdA
MAPbI3,MA,Pb,I,1.6,SnO2-c | PCBM-60,CuMe2Pc,Au,Unknown,DMF; DMSO,False,60; 100,Spin-coating,N2,0.09,False,0.98,20.69,0.7,14.28,PJ2ecT-Le0FqKmfX2Gaqycxf7NDP
Cs0.98Li0.02PbBr3,Cs; Li,Pb,Br,2.29,TiO2-c | TiO2-mp,none,Carbon,Unknown,DMF >> Methanol,False,90.0 >> 250.0,Spin-coating >> Spin-coating,Air >> Air,0.09,False,1.454,6.95,0.779,7.87,PJ8LOFY0ORzzBZBQxZWiQW8aX3IX
MAPbI3,MA,Pb,I,1.6,TiO2-c | C60,Spiro-MeOTAD,Au,Unknown,DMF >> none,False,Unknown >> 70.0,Spin-coating >> Gas reaction,Air >> MAI; MACl; MABr; Vacuum,0.09,False,0.98,22.0,0.75,16.3,PJDahZAOqvVnVAWty2iAo7XS4MOi
MAPbI3,MA,Pb,I,1.61,PCBM-60 | bis-C60,PEDOT:PSS,Ag,Toluene,DMSO; GBL,False,100.0,Spin-coating,N2,0.1,False,1.09,19.74,0.77,16.57,PJEMFm4C_j2CrZxiCYaWhst1MSZI
MAPbI3,MA,Pb,I,1.6,TiO2-c | TiO2-mp,Spiro-MeOTAD,Au,Unknown,DMF,False,100.0,Spin-coating,N2,0.1,False,0.87,20.1,0.632,11.06,PJMYzNI8wfKSx3ZPDXxB04-vTYym
FA0.92MA0.08PbI3,FA; MA,Pb,I,,SnO2-c,Spiro-MeOTAD,Au,Chlorobenzene; Ether,DMF; DMSO >> DMF; DMSO,False,Unknown >> 100.0,Spin-coating >> Spin-coating,N2 >> N2,0.12,False,1.06,22.71,0.74,17.88,PJXN9otgpbP8PZ9XvD16yyQoc2AB
MAPbI3,MA,Pb,I,1.6,TiO2-c,Spiro-MeOTAD,Au,Chlorobenzene,Unknown,False,25.0; 100.0,Spin-coating,N2 >> Air,0.09,False,1.1,21.63,0.73,17.36,PJ_BSIRTD3yaQ3-xppak-MI8xzrH
Cs0.05FA0.81MA0.14PbBr0.45I2.55,Cs; FA; MA,Pb,Br; I,,SnO2-c,Spiro p-xylene,Au,Chlorobenzene,DMF; DMSO,False,Unknown,Spin-coating,N2,0.09,False,1.012,18.7,0.6459999999999999,12.3,PJla9zdkhKF0K-TFo4MvKlPyRMjQ
MAPbI3,MA,Pb,I,1.6,PCBM-70,PEDOT:PSS,Ag,Unknown,DMF; DMSO,False,100.0,Spin-coating,N2,0.04,False,0.948,20.09,0.773,14.72,PJlaAuILIW5G98OAA49om6mZ4i9p
MAPbI3,MA,Pb,I,1.6,(DTYM-NDI-DTYA)2 | BCP,PEDOT:PSS,Ag,Unknown,DMSO; GBL,False,90,Spin-coating,N2,0.07,False,0.9,22.8,0.629,12.0,PJncpB2bW8relYcbtKO7qxeRulRX
MAPbI3,MA,Pb,I,1.6,SnO2-c | Al2O3-mp | NiO-np,Spiro-MeOTAD,Au,Unknown,DMF,False,130.0,Spin-coating,Air,0.17,False,1.03,23.11,0.78,18.56,PJqvJykwbiuM9q1F2c0WA3ZUebQP
Cs0.05FA0.79MA0.16PbBr0.51I2.49,Cs; FA; MA,Pb,Br; I,,C60 | BCP,PTAA | PFN-Br,Cu,Ethyl acetate,DMF; DMSO,False,100.0,Spin-coating,Unknown,1.0,False,1.152,21.48,1.152,21.48,PK3V_Zq0qkU8OfIZX8wOspxZGbC_
MAPbI3,MA,Pb,I,1.55,TiO2-c,Spiro-MeOTAD,Au,Unknown,DMF >> IPA,False,70 >> 100,Spin-coating >> CBD,Ar >> Ar,0.1,False,1.05,22.8,0.72,16.2,PK3fUyre5Byj2WGgE7X_6YQinSbW
MAPbI3,MA,Pb,I,1.6,PCBM-60 | PN4N,PEDOT:PSS | PTPAFSONa,Ag,Unknown,DMF,False,100.0,Spin-coating,Ar,0.04,False,0.99,20.8,0.746,15.4,PKK_y40WzjrhJ5SGsheKrMzs03h1
CsPbI3,Cs,Pb,I,,TiO2-c,PTAA,MoOx | Ag,Unknown,Octane,False,Unknown,Spin-coating,Air,0.0725,False,1.23,14.29,0.716,12.6,PKKfmmP7--04WQdE9svb8_J2cdye
FAPbI3,FA,Pb,I,1.887,C60 | BCP,2PACz,Cu,N2,2-methoxyethanol; acetonitrile; NMP; DMF,False,Unknown,Slot-die coating,Unknown,0.16,False,1.244,13.483,0.647,,PKPl1yd4n26Q8Sqf7SvotWKWnHzk
Cs0.05FA0.79MA0.16PbBr0.51I2.49,Cs; FA; MA,Pb,Br; I,1.58,TiO2-c | TiO2-mp,Spiro-MeOTAD,Au,Toluene,DMF; DMSO,False,100.0,Spin-coating,Air,0.25,False,1.1,23.1,0.67,19.1,PKWOBfu8SCAd67Pxv4sooUt18Mg3
MAPbBr0.15I2.85,MA,Pb,Br; I,,TiO2-c | TiO2-mp,Spiro-MeOTAD,Ag,Unknown,DMF >> IPA,False,Unknown >> 100,Spin-coating >> CBD,Unknown,0.1,False,1.04,21.32,0.691,15.4,PKkcZ5kuAKgBAwUm7HCfe5ySEmch
Cs0.05FA0.79MA0.16PbBr0.51I2.49,Cs; FA; MA,Pb,Br; I,,TiO2-c | TiO2-mp,CuSCN,Au,Chlorobenzene,DMF; DMSO,False,100.0,Spin-coating,Dry air,0.16,False,1.053,20.6,0.69,15.3,PKlCSKiDATltKWD_Yt5FGmUhie0x
MAPbI3,MA,Pb,I,1.6,PCBM-60 | AZO-np,PEDOT:PSS,ITO | MgF2,Unknown,DMF,False,100.0,Spin-coating,Air,0.66,False,0.952,16.5,0.77,12.3,PKo94P3LX0dItovHZ_hyl5QEQ18p
MAPbI3,MA,Pb,I,1.6,PCBM-60,PEDOT:PSS,Ag,Toluene,DMF,False,100.0,Spin-coating,N2,0.5,False,,,,,PKq6PeuSQM_WNr-hl4zf8MeNQofP
MAPbI3,MA,Pb,I,1.6,TiO2-c | TiO2-mp,Spiro-MeOTAD,Ag,Unknown,DMF >> IPA,False,70.0 >> 70.0,Spin-coating >> CBD,Unknown,0.09,False,0.92,17.8,0.477,7.8,PKwB8uNgn-tILnbNYwJbUotxiig6
FA0.85MA0.15PbBr0.45I2.55,FA; MA,Pb,Br; I,,TiO2-c,Spiro-MeOTAD,Au,Chlorobenzene,DMF; DMSO,False,100.0,Spin-coating,N2,1.0,False,1.06,22.42,0.741,17.62,PKz0ooIhoFhLzNTJD_fynYTk7fsF
MAPbI3,MA,Pb,I,1.6,TiO2-c | TiO2-mp,Spiro-MeOTAD,Au,N2,DMF,False,100.0,Spin-coating,N2,0.16,False,0.992,22.06,0.688,15.0,PL-KRKpQ1T264zXhMugNxgkiQoyc
MAPbI3,MA,Pb,I,1.6,PCBM-60 | BCP,NiMgLiO,Ag,Toluene,DMSO; GBL,False,100.0,Spin-coating,Unknown,0.09,False,1.062,20.191,0.763,16.37,PL-ZwLNVoTjlbjOReZrIakHCZ07Y
MAPbI3,MA,Pb,I,1.6,PCBM-60,PEDOT:PSS,Al,Unknown,DMF,False,80.0,Spin-coating,N2,0.0725,False,0.98,22.83,0.76,16.9,PL0tcNTntTt7yyV7mtIYPYsBw-eq
Cs0.05FA0.81MA0.14PbBr0.45I2.55,Cs; FA; MA,Pb,Br; I,,PCBM-60 | TIPD,NiO-c,Ag,Chlorobenzene,DMF; DMSO,False,100.0,Spin-coating,N2,0.04,False,1.07,20.07,0.69,14.81,PL11wSiYn-L-KcXkGpmrGvs1CkJv
MAPbI3,MA,Pb,I,1.58,TiO2-c | TiO2-mp,Spiro-MeOTAD,Ag,Ethyl acetate,DMF; DMSO,False,105,Spin-coating,N2,0.12,False,,,,17.4,PL4pe643YiEpRavMl43Rnj-OD3e4
BA2MA3Pb4I13,BA; MA,Pb,I,,PCBM-60 | BCP,PEDOT:PSS,Ag,Unknown,DMF,False,70.0,Spin-coating,Unknown,0.09408,False,0.96,,,11.2,PL9Krw6_J9JFKg5aeUsVjvZzma3m
FA0.85MA0.15PbI3,FA; MA,Pb,I,1.53,TiO2-c,Spiro-MeOTAD,Au,Chlorobenzene,DMF; DMSO,False,150.0,Spin-coating,N2,0.09,False,,,,,PL9X3eJr51IkRArPQ5byoDb16T3G
FA0.85MA0.15PbBr0.45I2.55,FA; MA,Pb,Br; I,,TiO2-c | TiO2-mp,TTPA-DBQT,Au,Chlorobenzene,DMF; DMSO,False,100.0,Spin-coating,N2,0.16,False,1.09,22.23,0.7440000000000001,18.08,PLKZjZ6mb3YOXjpWriiAt8ENsRYX
MAPbI3,MA,Pb,I,1.6,PCBM-60 | Zr(acac)4,PolyTPD,Ag,Unknown,DMF; DMSO >> IPA,False,Unknown >> 100,Spin-coating >> CBD,Unknown,0.1,False,0.95,21.8,0.7709999999999999,17.1,PLKuYnLDiiUL3c_n-k2Dm71so1Il
MAPbI3,MA,Pb,I,1.6,Fe2O3,Spiro-MeOTAD,Au,Chlorobenzene,DMF,False,100,Spin-coating,Unknown,0.1,False,0.94,21.0,0.65,10.78,PLOY7O56fPymkVW4Bs009Fugh_t0
MAPbI3,MA,Pb,I,1.6,PCBM-60,NiO,Ag,Toluene,DMSO,False,100,Spin-coating,Air,0.1,False,0.89,17.49,0.52,8.0,PLPApBzSoYR-EZJuH871VdDGP6M_
MAPbI3,MA,Pb,I,1.6,TiO2-c,Spiro-MeOTAD,Au,Toluene,DMF; DMSO,False,70.0,Spin-coating,Air,0.1,False,1.03,19.93,0.66,13.58,PLpA8b7KyWXWqycqPuUsLWebKkgZ
FAPbI3,FA,Pb,I,1.48,ZnO-np,Spiro-MeOTAD,Ag,Unknown,DMF >> IPA,False,70; 100 >> 150,Spin-coating >> Spin-coating,N2 >> N2,0.04,False,1.06,19.6,0.63,13.1,PLpqRrBwRtnRAoyZVBgOIEK24N7I
MAPbI3,MA,Pb,I,1.59,C60 | BCP,LiCoO2,Ag,Toluene,DMSO; GBL,False,100,Spin-coating,N2,0.1,False,1.06,22.05,0.8,19.05,PLxC6DXd8Llq0HMsdhsAjCyiEGtA
BA2MA4Pb5I16,BA; MA,Pb,I,,PCBM-60 | BCP,PEDOT:PSS,Ag,Unknown,DMF,False,100.0,Spin-coating,Unknown,0.06,False,,,,15.71,PMIq14hTsczCIbHx-Z0cWwREgkIG
MAPbI3,MA,Pb,I,,TiO2-c | TiO2-mp,"4,4′-(9-Methyl-9H-naphtho[2,1-c]carbazole-2,12-diyl)bis(N,N-bis(4-methoxyphenyl)aniline)",Ag,Diethyl ether,DMSO,False,Unknown,Spin-coating,N2,0.04,False,1.0,21.87,0.732,16.1,PMKJp5CadJrgfSEECHE3uFed8Jru
CsPbBrI2,Cs,Pb,Br; I,1.82,SnO2-np,none,Carbon,Unknown,DMSO,False,260.0,Spin-coating,Dry air,0.08,False,1.097,12.78,0.6609999999999999,9.27,PMRt_QSfr_7yJR7EnIRwR8XDf3ob
MAHg0.1Pb0.9I3,MA,Hg; Pb,I,,PCBM-60,PEDOT:PSS,Ag,Toluene,DMF,False,100.0,Spin-coating,N2,0.45,False,0.91,17.7,0.7190000000000001,11.9,PMUCDVw86Vy4ZfVv_j0yrTjWlc0_
MAPbI3,MA,Pb,I,,PCBM-60 | Bphen,PEDOT:PSS,Ag,Unknown,DMF,False,100.0,Spin-coating,N2,0.0725,False,0.96,21.37,0.72,15.3,PMVyrOVLgJbyv-dAJ4RmUwXQETI3
MAPbBr0.9I2.1,MA,Pb,Br; I,1.7,TiO2-c | TiO2-mp,Spiro-MeOTAD,Au,Unknown,DMF; DMSO >> IPA,False,100.0 >> 100.0,Spin-coating >> Spin-coating,N2 >> N2,0.025,False,,,,,PMZaPnOBkWg_bhjAiojf1Q5CRQ0i
MAPbI3,MA,Pb,I,1.6,PCBM-60,PEDOT:PSS | PolyTPD,Ba | Ag,Unknown,none,False,Unknown,Co-evaporation,Vacuum,0.06,False,1.085,16.53,0.65,11.66,PN-I72yG-tuCETr8b_Zng9mWfwN2
MAPbI3,MA,Pb,I,1.6,TiO2-c,Spiro-MeOTAD,Ag,Unknown,DMF,False,Unknown,Spin-coating,Unknown,0.07,False,1.04,20.61,0.67,14.4,PNBT1_vg_ZCYOd0QCDnxhTS7IOST
MAPbI3,MA,Pb,I,1.6,PCBM-60,NiO-c,Ag,Chlorobenzene,DMF; DMSO,False,60; 100,Spin-coating,Unknown,0.01,False,1.03,18.48,0.73,13.97,PNNLgc9O3vN9CEljvE7gdGo5KWIi
MAPbI3,MA,Pb,I,1.6,TiO2-c | Graphene-QDs,Spiro-MeOTAD,Au,Diethyl ether,DMF; DMSO,False,Unknown,Spin-coating,Unknown,0.105,False,1.12,21.92,0.75,18.41,PNPcQVB9q1R000GsTfCrlQ3zqXHm
MAPbI3,MA,Pb,I,1.6,SnO2-c | C60,Spiro-MeOTAD,Ag,Unknown,none,False,Unknown,Co-evaporation,Vacuum,0.0919,False,0.95,19.3,0.67,10.6,PNW6j49ggJCj5AKeXKmCtMJLh9mT
MAPbI3,MA,Pb,I,1.6,Unknown,Unknown,Unknown,Unknown,Unknown,False,Unknown,Unknown,Unknown,1.0,False,,,,,PNWLsQWdrgVfGRM_OaZTBbsjO-XM
CsxMAxPbxBrxIx,Cs; MA,Pb,Br; I,,C60 | BCP,PTAA,Ag,Unknown,DMF; DMI >> Ethanol,False,25 >> 120,Spin-coating >> CVD,Ar >> Vacuum,0.1125,False,1.036,23.33,0.725,17.5,PNbnSPaOUW9l2WGFAZNkAoAguVCH
MAPbI3,MA,Pb,I,1.58,PCBM-60 | LiF,PEDOT:PSS,Al,Toluene,DMSO; GBL,False,100.0,Spin-coating,N2,0.11,False,1.0,21.0,0.77,15.8,PNe_2Uy37Q2XpL6iPI6WsNFcOC52
FA0.85MA0.15PbBr0.45I2.55,FA; MA,Pb,Br; I,1.6,TiO2-c | TiO2-mp,Spiro-MeOTAD,Au,Chlorobenzene,DMF; DMSO,False,100.0,Spin-coating,Ar,0.1,False,1.04,19.42,0.7020000000000001,14.26,PNze1KsaU-y7HZLZkn4yErcCuMFZ
MAPbI3,MA,Pb,I,1.6,TiO2-c,Spiro-MeOTAD,Au,Diethyl ether,GBL; NMP,True,Unknown,Spin-coating,Air,0.06,False,0.86,21.44,0.52,9.59,PO7TZZ5MGWipuVEtZoqymsSTNcOW
MAPbI3,MA,Pb,I,1.6,TiO2-c,Spiro-MeOTAD,MoO3 | Ag,Chlorobenzene,DMF; DMSO,False,100.0,Spin-coating,Unknown,0.0725,False,1.06,22.91,0.72,17.46,POCWUq1nVW_k_-yXeoPpq4kIMzNb
MAPbI3,MA,Pb,I,1.6,ITCPTC-Th | C60 | BCP,P3CT-Na,Ag,Chlorobenzene,DMF; DMSO,False,60; 80,Spin-coating,N2,0.09,False,1.053,22.25,0.78,18.29,PODOtYt0XttHC5CDKaOAcIkVFf71
MAPbI3,MA,Pb,I,1.6,TiO2-c | TiO2-mp,Spiro-MeOTAD,Ag,Toluene,DMF; GBL,False,95.0,Spin-coating,N2,0.09,False,1.05,21.6,0.745,16.8,PONZHbS3qp5BotHW_XSX4403WEVJ
MAPbI3,MA,Pb,I,1.6,SrTiO3 | Graphene; Al2O3-mp,Spiro-MeOTAD,Au,Unknown,DMF,False,130.0,Spin-coating,Unknown,0.16,False,1.057,25.75,0.7559999999999999,20.58,PORn-vzpymAIaUxK9F6_pi4eIExD
MAPbI3,MA,Pb,I,1.5,TiO2-c | TiO2-mp,Spiro-MeOTAD,Au,Chlorobenzene,DMF; DMSO,False,100.0,Spin-coating,N2,0.16,False,1.09,23.0,0.75,18.8,POUxztJ8FJg4A_aoE8H8ZCj1Z06Z
MAPbI3,MA,Pb,I,1.6,ZnO-c | ZnO-mp,Spiro-MeOTAD,Ag,Unknown,DMF,False,95,Spin-coating,Unknown,0.25,False,0.86,16.0,0.61,8.39,POapwxlbuJs8emPvMudZC_vxPoUR
MAPbI3,MA,Pb,I,1.6,PCBM-60,NiO-c,Ag,Unknown,DMF >> IPA,False,75.0 >> 100.0,Spin-coating >> Spin-coating,N2 >> N2,0.075,False,1.03,20.03,0.62,12.79,POdecNiYUdjS5eH0CDYQcz9gbuSr
FAPbI3,FA,Pb,I,1.47,TiO2-c | TiO2-mp,Spiro-MeOTAD,Ag,Unknown,DMF,False,Unknown,Spin-coating,N2,0.09,False,0.97,19.7,0.544,10.4,PPHhGXpE2m0FQiwWzGvoxpq0MbIa
MAPbI3,MA,Pb,I,1.6,TiO2-c,3-Hexylthiophene | Spiro-MeOTAD,Au,Unknown,DMF; DMSO >> IPA,False,Unknown >> 100.0,Spin-coating >> Spin-coating,Unknown,0.0625,False,1.06,22.73,0.72,17.28,PPNC8Z_4L3cmEFDifJOmYs_PmU6s
MAPbI3,MA,Pb,I,1.6,TiO2-c | TiO2-mp | ZrO2-mp,none,Carbon,Unknown,GBL,False,50.0,Drop-infiltration,Air,0.102,False,0.9,23.02,0.664,13.4,PPR0JTPAEW704gFrcp7kk0oq5y61
FA0.83MA0.17PbBr0.17I0.83,FA; MA,Pb,Br; I,,SnO2-np,Spiro-MeOTAD,Au,Toluene,DMF; DMSO,False,65; 105,Spin-coating,N2,0.04,False,1.12,21.24,0.7190000000000001,17.1,PPbD8jNYvI4ukSbbizy5-9IE7TWk
MAPbI3,MA,Pb,I,1.6,TiO2-c | TiO2-nw,none,Carbon,Toluene,DMF; DMSO,False,75; 100,Spin-coating,Unknown,0.16,False,0.95,16.54,0.56,8.8,PPf6tpZIciZ4zdeZ2IcC5YKrQpBb
CsPbI3,Cs,Pb,I,,SnO2-np | ZnO-np,Spiro-MeOTAD,MoO3 | Ag,Unknown,DMF; DMSO,False,350.0,Spin-coating,N2,0.1,False,0.98,17.4,0.687,11.8,PPgYZOWVOfVelCG6Tt31vv1M28XF
MAPbI3,MA,Pb,I,1.6,PCBM-60,PEDOT:PSS | PolyTPD,Au,Unknown,none,False,Unknown,Co-evaporation,Vacuum,0.06,False,1.07,18.8,0.63,12.7,PPkbU-CQzXWz-HsIHnzegl_R59ys
Cs0.05FA0.79MA0.16PbBr0.30I2.70,Cs; FA; MA,Pb,Br; I,,TiO2-np,Spiro-MeOTAD,Au,Chlorobenzene,DMF; DMSO,False,100.0,Spin-coating,Unknown,0.125,False,1.094,23.14,0.759,18.02,PPmCkL1VSw7dbQWkIghpAONDmYGz
MAPbI3,MA,Pb,I,1.6,TiO2-c | TiO2-mp,none,Carbon,Unknown,DMF >> IPA,False,Unknown >> 100,Spin-coating >> CBD,Air >> Air,0.1,False,0.995,21.43,0.643,13.36,PPqPvb_yYfbQhTU3ONLSKvlcNfv9
MAPbI3,MA,Pb,I,1.6,TiO2-c,Spiro-MeOTAD,Ag,Chlorobenzene,DMF; DMSO >> none,True,60; 80; 100 >> Unknown,Spin-coating >> Recrystallization,Unknown >> Methylamin,0.1,False,1.1,22.1,0.615,15.3,PQGHERVDmWQFvt-c03rPfTrZzJZc
FA0.85MA0.15PbBr0.45I2.55,FA; MA,Pb,Br; I,,TiO2-c | TiO2-mp,KR355,Au,Trifluorotoluene,DMF; DMSO,False,100.0,Spin-coating,N2,0.16,False,1.05,16.01,0.53,8.88,PQJRcai9ss9I0RkLNt9Nn-HZjwsk
CsPbBrI2,Cs,Pb,Br; I,,SnO2-np,P3HT,Au,Ethyl acetate,DMF; DMSO,False,45.0; 160.0,Spin-coating,Air,0.1,False,1.065,12.11,0.659,8.0,PQLI-eoymy0lzApsn6NjqnVwvzH6
MAPbI3,MA,Pb,I,1.6,TiO2-c | TiO2-mp,Spiro-MeOTAD,Ag,Diethyl ether,DMF; DMSO,False,100.0,Spin-coating,Unknown,0.07,False,1.037,21.81,0.657,14.87,PQMO3GSNWIMND-JffQLi8xbz618u
MAPbBr0.45I2.55,MA,Pb,Br; I,,TiO2-c | TiO2-nw,Spiro-MeOTAD,Au,Unknown,DMSO >> IPA,False,Unknown,Spin-coating >> Dropcasting,Unknown,0.09,False,1.04,21.62,0.7240000000000001,16.4,PQN6XJHsf-KvlCTEZGwHCTadS6Rh
FA0.85MA0.15PbBr0.45I2.55,FA; MA,Pb,Br; I,,SnO2-c,Spiro-MeOTAD,Au,Ethyl acetate,DMF; DMSO,False,120.0,Spin-coating,Unknown,0.1475,False,1.0590000000000002,22.35,0.737,17.43,PQhsKpeFsSEop3bkTg2P9M9uhv7t
MAPbI3,MA,Pb,I,1.55,SnO2-c,PTAA,Au,Unknown,DMF >> IPA,False,Unknown >> 70.0,Spin-coating >> CBD,Ambient >> Ambient,0.09,False,0.96,20.6,0.6,11.8,PQy6ps1AD6QXB47THglcNF-8sUhr
Cs0.05FA0.81MA0.14PbBr0.45I2.55,Cs; FA; MA,Pb,Br; I,,SnO2-c,Spiro-MeOTAD,Au,Ethyl acetate,DMF; DMSO,False,120.0,Spin-coating,Unknown,0.16,False,1.073,22.31,0.69,16.61,PR0Uoj7e7Zl-bcfXi-E5MBSXpKV8
MAPbI3,MA,Pb,I,1.6,TiO2-c | TiO2-mp,Spiro-MeOTAD,Au,Unknown,acetonitrile; Methylamine,False,100.0,Spin-coating,Unknown,0.096,False,0.9,22.93,0.594,12.26,PR24w8evM-ARMISHoiM8ORzHk-cN
MAPbBr0.21I2.79,MA,Pb,Br; I,,PCBM-60,none,Ag,Chlorobenzene,DMF; DMSO,False,100,Spin-coating,Unknown,0.04,False,1.06,20.68,0.77,16.93,PR2UJihKPpBesEwXNGt7Z0-Z6sEM
MAPbBr0.6I2.4,MA,Pb,Br; I,1.67,TiO2-c | TiO2-mp,Spiro-MeOTAD,Au,Unknown,DMF; DMSO >> IPA,False,100.0 >> 100.0,Spin-coating >> Spin-coating,N2 >> N2,0.025,False,0.981,22.9,0.648,14.57,PRGP6vhVvsRr1Okzq5oC-aXnc5sM
MAPbI3,MA,Pb,I,1.6,PCBM-60 | TIPD,PEDOT:PSS | NiO-c,Al,Unknown,DMF,False,100.0,Spin-coating,Unknown,0.04,False,0.96,23.3,0.755,17.0,PRUWrgPfqU8K_XM9bqKgvat0_Dwz
Cs0.1FA0.75MA0.15Rb0.05PbI,Cs; FA; MA; Rb,Pb,I,1.72,TiO2-c | TiO2-mp,Spiro-MeOTAD,,,,,,,,,,1.282,18.9,0.788,,PRVbkeH5Qkf5eYKmZu7g5xlcSePG
MAPbI3,MA,Pb,I,1.59,SnO2-c,Spiro-MeOTAD,Au,Chlorobenzene,DMF; DMSO; GBL,False,Unknown,Spin-coating,Air,0.1,False,,,,13.77,PRgbp8yg71FJtDJQiNs4O5Vaz5h0
MAPbI3,MA,Pb,I,1.6,PCBM-60 | BCP,NiO-c,Ag,Chlorobenzene,DMF; DMSO,False,100.0,Spin-coating,N2,0.04,False,1.13,21.29,0.8,19.24,PRoInKXSrpf_OdHqKgxmBl0q73ZY
MAPbI3,MA,Pb,I,1.6,SnO2-c | SnO2-mp,Spiro-MeOTAD,Au,Unknown,DMF >> IPA,False,50; 100 >> 100,Spin-coating >> Spin-coating,Unknown,0.09,False,0.933,17.38,0.628,10.18,PSISrj4AsEVXY5x7R8Yf7QSFpfwm
Cs0.06FA0.78MA0.16PbI3,Cs; FA; MA,Pb,I,,TiO2-np,Spiro-MeOTAD,MoO3 | Ag,Unknown,DMF >> Ethanol,False,70.0 >> 125.0,Spin-coating >> Spin-coating,Unknown,0.1,False,1.11,22.56,0.816,19.6,PSYiEnxuneQynBWNrGcP10bIpwEN
MAPbI3,MA,Pb,I,1.6,PCBM-60,PEDOT:PSS,Ag,Chlorobenzene,DMF; DMSO,False,50; 60; 70; 100,Spin-coating,N2,0.07,False,0.91,16.55,0.731,11.01,PSYyYDWHxqOahDquL0cFZxUXK3sT
BDACs4Pb5Br4.8I11.2,BDA; Cs,Pb,Br; I,1.9,TiO2-c | PCBM-60,P3HT,Au,Unknown,DMF; DMSO,False,45; 120,Spin-coating,N2,0.065,False,0.96,14.51,0.51,7.35,PSZs81UZF3xsJ0Ng49XbXHkSE7Dd
CsPbI3,Cs,Pb,I,,PCBM-60 | C60 | BCP,PTAA,Al,Toluene,DMF; DMSO,False,90.0,Spin-coating,Unknown,0.1,False,1.01,15.2,0.7,8.8,PT01n022MbxI4BtZqoGzUquXrp5X
FA0.85MA0.15PbBr0.45I2.55,FA; MA,Pb,Br; I,,TiO2-c,Spiro-MeOTAD,Au,Toluene,DMF; DMSO,False,400.0,Spin-coating,N2,1.0,False,1.132,21.94,0.6729999999999999,16.72,PT0gk3V7h3x8eOCY2FexPzn4tmx0
MAPbI3,MA,Pb,I,1.5,TiO2-c | TiO2-mp,CuInS | Spiro-MeOTAD,Au,Unknown,DMF >> IPA,False,Unknown >> 90.0,Spin-coating >> Spin-coating,Unknown,0.06,False,1.02,20.5,0.609,12.8,PT46dkvtGOIt0CXIBSBUYVEihL6o
MAPbI3,MA,Pb,I,1.59,PCBM-70,PEDOT:PSS,Al,Unknown,DMF >> none,False,70.0 >> 150.0,Spin-coating >> Gas reaction,Air >> MAI; Vacuum,0.06,False,0.929,24.0,0.7170000000000001,15.98,PT8kXntIeq98biSBgtQ40RGVG77B
MAPbI3,MA,Pb,I,1.6,PCBM-60 | Bphen,PEDOT:PSS,Ag,Unknown,DMF,False,90.0,Spin-coating,N2,0.03,False,0.92,12.89,0.752,8.95,PTO6bO99rgOtR5dTczS6JuiEJnBA
Cs0.5FA0.75MA0.1PbBr0.51I2.49,Cs; FA; MA,Pb,Br; I,1.63,TiO2-c | TiO2-mp,Spiro-MeOTAD,Au,Chlorobenzene,DMF; DMSO,False,100.0,Spin-coating,N2,0.16,False,1.06,21.1,0.75,16.8,PTO8FwxdWPOe9SFaxvUh16G9DJ_G
MAPbI3,MA,Pb,I,,Nb2O5 | TiO2-mp,Spiro-MeOTAD,Au,Unknown,DMF >> IPA,False,70 >> 100,Spin-coating >> Spin-coating,N2 >> N2,0.34,False,0.95,18.45,0.72,12.5,PTRZ6dLOZ00zQm3pAhSf1Z0oNDwi
Cs0.05FA0.79MA0.16PbBr0.51I2.49,Cs; FA; MA,Pb,Br; I,,TiO2-c | TiO2-mp,Spiro-MeOTAD,Au,Chlorobenzene,DMF; DMSO,False,100.0,Spin-coating,Dry air,0.16,False,0.023,1.113,0.764,19.5,PTRZMl0Qd0U-H2uZW1KApcZgB4zs
Cs0.05FA0.81MA0.14PbBr0.45I2.55,Cs; FA; MA,Pb,Br; I,1.59,SnO2-np,Spiro-MeOTAD,Au,Chlorobenzene,DMF; DMSO,False,100.0,Spin-coating,Unknown,0.1,False,1.14,22.6,0.7909999999999999,20.3,PTbhN0a3yPfoBF59V0tKh6XPUx1d
FA0.85MA0.15PbBr0.45I2.55,FA; MA,Pb,Br; I,1.6,TiO2-c | TiO2-mp,X54,Au,Chlorobenzene,DMF,False,100.0,Spin-coating,Ar,0.2,False,0.95,21.3,0.67,13.6,PTdimP-sjBB-mH9yWc3QsmaFxn-K
MAPbI3,MA,Pb,I,1.6,TiO2-c | TiO2-mp,Spiro-MeOTAD,Au,Diethyl ether,DMF; DMSO,False,50; 100,Spin-coating,N2,1.0,False,0.97,21.2,0.47,9.6,PTp6cFLXRdIN8jw08iZNxDi8k202
Cs0.1FA0.75MA0.15PbBr0.51I2.49,Cs; FA; MA,Pb,Br; I,,TiO2-c | TiO2-mp,Spiro-MeOTAD,Au,Chlorobenzene,DMF; DMSO,False,100.0,Spin-coating,N2,0.15,False,,22.6,,,PTrD9UYqUzhtUw0zW-LUqMveUTBa
MAPbI3,MA,Pb,I,1.6,TiO2-c | TiO2-mp,Spiro-MeOTAD,AgAl,Toluene,DMSO; GBL,False,Unknown,Spin-coating,N2,0.09,False,1.06,22.37,0.688,16.29,PTwoz5OyIa0UkK5kRkbWjPiqW1J5
CsPbBr3,Cs,Pb,Br,,TiO2-c | TiO2-mp,none,Carbon,Unknown,DMF >> Methanol,False,90.0 >> 250.0,Spin-coating >> Spin-coating,Air >> Air,0.09,False,1.411,6.88,0.775,7.49,PTxnPivsPAqNsRkya5HQ6aMUawAT
MA2PA4Pb5I16,MA; PA,Pb,I,,TiO2-c | TiO2-mp,Spiro-MeOTAD,Au,Chlorobenzene,DMF; DMSO,False,105.0,Spin-coating,Ambient,0.09,False,1.02,17.96,0.65,12.04,PU-725M0nxUO3p-4oNEBuROhyRrv
MAPbI3,MA,Pb,I,1.6,PCBM-60,PEDOT:PSS,Ag,Unknown,DMF >> none,False,100.0 >> Unknown,Spin-coating >> Recrystallization,Air >> Methyl amine,0.09,False,0.97,19.59,0.6940000000000001,13.17,PUDxv7HE1UPDjuqZ8k6h-BHQl5Tj
MAPbI3,MA,Pb,I,1.6,TiO2-c | TiO2-mp | ZrO2-mp,none,Carbon,Unknown,GBL,False,50,Spin-coating,Air,0.126,False,0.92,21.4,0.63,12.37,PUNcefpUa0ivfxT3Nk-brvBFo2zg
Cs0.05FA0.79MA0.16Pb1.0Br0.51I2.49,Cs; FA; MA,Pb,Br; I,,C60 | BCP,CuPc | PEI,Ag,Chlorobenzene,DMF; DMSO,False,100,Spin-coating,N2,0.09,False,1.075,20.63,0.754,16.38,PUT8MKwcxa5rmT5slpoDAS7xv7Jv
MAPbI3,MA,Pb,I,1.6,TiO2-c,Spiro-MeOTAD,Ag,Chlorobenzene,DMF; DMSO,False,100.0,Spin-coating,N2,0.07,False,1.065,18.35,0.6759999999999999,12.7,PUpWpyQWyUEEOMyRj8aWtNunUXmv
MAPbI3,MA,Pb,I,1.6,TiO2-c | TiO2-mp,Spiro-MeOTAD,Au,Diethyl ether,DMF; DMSO,False,70; 100,Spin-coating,Unknown,0.1,False,1.09,22.99,0.7559999999999999,18.96,PUqYYtWmfMPgnTTUEpsgZUIaz2AS
Cs0.05FA0.79MA0.16PbBr0.51I2.49,Cs; FA; MA,Pb,Br; I,1.62,SnO2-c | SnO2-c,Spiro-MeOTAD,Au,Chlorobenzene,DMF; DMSO,False,100.0,Spin-coating,Unknown,0.16,False,1.13,22.5,0.74,18.8,PUu4xyS6HCUHPdRCA8U9CzgXP3-F
MAPbI3,MA,Pb,I,1.6,PCBM-60,PEDOT:PSS,Al,Unknown,DMF,False,100,Spin-coating,N2,0.04,False,,,,9.75,PV-P0Ca6M2qUzmIatqsjBYiFhiIZ
Cs0.0664FA0.666MA0.2668PbBr0.256I0.744,Cs; FA; MA,Pb,Br; I,1.71,TiO2-np,Spiro-MeOTAD,Au,Unknown,DMF >> IPA,False,70.0 >> 130.0,Spin-coating >> Spin-coating,Air >> N2 >> Air,0.102,False,1.019,21.02,0.6509999999999999,13.96,PV1uZ23kOazHEwawo49VyqqhCP3_
MAPbI3,MA,Pb,I,1.6,TiO2-c,Spiro-MeOTAD,Au,Unknown,DMF >> IPA,False,Unknown >> 135.0,Spin-coating >> Spin-coating,Dry air >> Dry air,0.1,False,1.025,19.5,0.75,15.0,PV7pSQl5r5x-rU1P3ZINTGRZsrjh
MAPbI3,MA,Pb,I,1.6,TiO2-c | TiO2-mp,Spiro-MeOTAD,Au,Unknown,DMF; DMSO >> IPA,False,70.0 >> 85.0,Spin-coating >> Spin-coating,N2 >> N2,0.1,False,1.07,19.46,0.77,16.08,PVMBYZd5ftv2tp0-oeo1iHfZivJ5
Cs0.05FA0.79MA0.16PbBr0.51I2.49,Cs; FA; MA,Pb,Br; I,,TiO2-c | TiO2-mp,SnS,Au,Chlorobenzene,DMF; DMSO,False,100.0,Spin-coating,N2,0.16,False,1.12,23.14,0.759,19.67,PVP0siaSHpWSBtF9_ZgoWb-FDlOg
MAPbI3,MA,Pb,I,1.6,PCBM-60,PEDOT:PSS,Al,Chloroform,DMF,False,100,Spin-coating,Unknown,0.1,False,0.88,13.8,0.65,7.89,PVYwHOhEdXiP8SLg8VYSEiBCkh4F
MAPbI3,MA,Pb,I,1.6,TiO2-c | TiO2-mp,Spiro-MeOTAD,Au,Unknown,DMF >> IPA,False,70.0 >> 70.0,Spin-coating >> CBD,Unknown,0.08,False,0.96,19.34,0.62,12.26,PVaWCzOOudB4GpmQgQlJI5FbV2gI
MAPbI3,MA,Pb,I,1.59,TiO2-c,P3HT,Ag,Unknown,DMSO,False,100,Spin-coating,N2,0.1,False,0.936,21.0,0.691,13.6,PVhRAiSZQqEZX2JX68dMeF1Ah_zh
MAPbI3,MA,Pb,I,1.6,PCBM-60 | BCP,PEDOT:PSS,Ag,Unknown,DMSO; GBL,False,75.0,Spin-coating,N2,0.07,False,0.99,18.78,0.71,13.3,PViK9N-jYUQa83lDzNa6QDp5E9Yz
MAPbI3,MA,Pb,I,1.6,TiO2-c | TiO2-mp,Spiro-MeOTAD,Au,Diethyl ether,DMF; DMSO,False,65.0,Spin-coating,Air,0.1,False,0.99,20.0,0.62,12.4,PVpBz2sqnUT34N0LmduePVPnImE5
BA2Cs0.15FA0.57MA2.28Pb4I13,BA; Cs; FA; MA,Pb,I,1.59,PCBM-60 | BCP,MoO3 | PEDOT:PSS,Ag,Unknown,DMSO; GBL,False,70; 100,Spin-coating,N2,0.1058,False,,,,,PVwEMXNRA8cyPYV4M5u3DeQW0MS8
MAPbI3,MA,Pb,I,1.51,TiO2-c | TiO2-mp,PO-Spiro,Au,Toluene,DMSO; GBL,False,100.0,Spin-coating,Unknown,0.096,False,1.02,21.2,0.7759999999999999,16.7,PVy8cFjRs4kkIPZNPq85Ut6tBfWS
EA2MA8Pb9I28,EA; MA,Pb,I,,TiO2-c | TiO2-mp,Spiro-MeOTAD,Au,Chlorobenzene,DMF; DMSO,False,105.0,Spin-coating,Ambient,0.09,False,1.05,21.77,0.7,16.05,PW0WfAiJLKgBvXAG4uwO9Vo1YDqB
MAPbI3,MA,Pb,I,1.6,TiO2-nt,Spiro-MeOTAD,Ag,Unknown,DMF >> IPA,False,60.0 >> 100.0,Spin-coating >> Spin-coating,Unknown,0.32,False,0.86,22.7,0.59,11.6,PW4FtfPO2wviEWWCYzy8sqB5OsxU
MAPbI3,MA,Pb,I,1.6,PCBM-60,PEDOT:PSS,Ag,Unknown,DMF,False,100.0,Spin-coating,Unknown,0.1,False,0.97,21.0,0.7,14.25,PW6AjqbcDQzgNAmtanrcXZi_oHin
(NH4)6.8FA0.15MA2.04Pb7.8Br0.45I24.14,(NH4); FA; MA,Pb,Br; I,,TiO2-c | TiO2-mp,Spiro-MeOTAD,Au,Chlorobenzene,DMF; DMSO,False,100.0,Spin-coating,Unknown,0.1,False,1.09,22.85,0.7340000000000001,18.25,PWJa_Pj3M5WhvlLCbqI7DGs16cDY
FA0.8MA0.8PbBr0.06I2.96,FA; MA,Pb,Br; I,,TiO2-c,Spiro-MeOTAD,Au,Unknown,DMF; DMSO >> IPA,False,Unknown >> 150.0,Spin-coating >> Spin-coating,Unknown,0.1,False,1.072,20.84,0.753,16.83,PWMMmrL3BYgInbB9wJPV3-GfcZ9J
FA0.85MA0.15PbBr0.45I2.55,FA; MA,Pb,Br; I,,TiO2-c,Spiro-MeOTAD,Au,Toluene,DMF; DMSO,False,300.0,Spin-coating,N2,0.1,False,1.12,23.38,0.752,19.69,PWNhdn9RUkXxElLWvkJcpb_Yye43
(BEA)2MA3Pb4I13,(BEA); MA,Pb,I,,PCBM-60 | LiF,PEDOT:PSS,Al,Unknown,Unknown,False,100.0,Spin-coating,Air,0.1,False,1.01,20.63,0.78,16.1,PWhnKsFlGHWqrxQwdRTG8olT72NV
MAPbI3,MA,Pb,I,1.6,TiO2-c | TiO2; SiO2-IO,Spiro-MeOTAD,Au,Unknown,DMF,False,10.0,Spin-coating,Unknown,0.0625,False,0.98,19.9,0.53,10.3,PWw-7ZEw6tlTj3Wkh13RXf6ol0Ny
FA0.15MA0.85PbBr0.45I2.55,FA; MA,Pb,Br; I,,TiO2-c | TiO2-mp,Spiro-MeOTAD | NaYF4,Au,Toluene,DMF; DMSO,False,120.0,Spin-coating,N2,0.1,False,1.03,17.3,0.62,11.07,PWykbRIkkjjuaznVV3ao83vJAxUR
BA2MA3Pb4I13,BA; MA,Pb,I,,TiO2-c,Spiro-MeOTAD,Au,Unknown,DMF; DMSO,False,100.0,Spin-coating,N2,0.1,False,1.05,17.7,0.62,11.52,PXBJHjYguQlcKYUTWhgBnKYTRpBA
MAPbI3,MA,Pb,I,1.6,TiO2-c | TiO2-mp,Spiro-MeOTAD,Au,Unknown,DMF; DMSO >> IPA,False,Unknown >> 120.0,Spin-coating >> Spin-coating,N2 >> N2,0.1,False,,,,10.0,PXPxvI1gj0ZCovI2MOmdQwKXNTdl
MAPbI3,MA,Pb,I,1.6,ZnO-c,Spiro-MeOTAD,Au,N2,DMF >> IPA,False,Unknown >> 70.0,Spin-coating >> CBD,N2 >> N2,0.1,False,1.02,22.4,0.6409999999999999,14.7,PXRcnAikrSK7ZVw9Bp-Agx1ucsvH
MAPbI3,MA,Pb,I,1.6,SnO2-c | TiO2-mp | ZrO2-mp,none,Carbon,Unknown,GBL,False,50,Drop-infiltration,Unknown,0.107,False,0.899,21.23,0.62,11.81,PXaVbKD2A5D4fOpB9KVBoDecshSJ
FA0.3MA0.7PbI3,FA; MA,Pb,I,,TiO2-c | SnO2-c,P3HT,Carbon,Vacuum,DMF,False,100.0,Spin-coating,Unknown,0.1,False,0.99,19.33,0.51,9.73,PXci7fi0l6HQAb8UU1bQI6gar4N5
FA0.75MA0.25SnI3,FA; MA,Sn,I,1.33,C60 | BCP,PEDOT:PSS,Al,Toluene,DMF; DMSO,False,100.0,Spin-coating,Unknown,0.11,False,0.52,22.7,0.627,7.52,PY2ZmixSkmxpbnp5NNAzc3ZLKgj9
MAPbI3,MA,Pb,I,1.6,TiO2-c,Spiro-MeOTAD,MoO3 | Al,Unknown,none,False,90.0,Co-evaporation,Vacuum,0.09,False,0.98,19.5,0.6,11.5,PY3iueCWNLPDGVdQQtBUwkzFUKCy
MAPbI3,MA,Pb,I,1.6,PCBM-60 | AZO-np,PEDOT:PSS,ITO | MgF2,Unknown,DMF,False,100.0,Spin-coating,Air,0.66,False,0.952,16.5,0.77,12.3,PYibTuMOlegPfUHuaYcFutcZFRNM
CsPbBr3,Cs,Pb,Br,,TiO2-c | TiO2-mp,ZnPc,Carbon,Unknown,DMF >> Methanol,False,80.0 >> 250.0,Spin-coating >> Spin-coating,Air >> Air,0.09,False,1.477,7.12,0.7290000000000001,7.67,PYkZWBO93gAG8a1bF0Wba73tXH38
MAPbI3,MA,Pb,I,1.59,PCBM-60 | Bphen,PEDOT:PSS,Au,Chlorobenzene,DMF; DMSO,False,60.0,Spin-coating,N2,0.1,False,0.831,16.25,0.635,10.63,PYwZ3YvsOt4KxZlhTbKEt2swzNl4
,MA | FA,Pb,Br; I,1.646,C60 | BCP,2PACz,Cu,N2,2-methoxyethanol; acetonitrile; NMP; DMF,False,Unknown,Slot-die coating,Unknown,0.16,False,1.155,21.006,0.722,17.52,PZ-MDvYs4t9f24zEipSDkbbryRuF
Cs0.05FA0.81MA0.14PbBr0.43I2.57,Cs; FA; MA,Pb,Br; I,,TiO2-c | TiO2-mp,Spiro-MeOTAD,Ag,Toluene,DMF; DMSO,False,150.0,Spin-coating,Unknown,0.14,False,0.974,17.48,0.672,13.52,PZ-jPbY3mk8lVP0xKhwh72lvhuPo
MAPbI3,MA,Pb,I,1.61,TiO2-c | TiO2-mp,Spiro-MeOTAD,Ag,Chlorobenzene,DMF,False,100.0,Spin-coating,N2,0.06,False,0.95,19.1,0.688,12.5,PZGoZaIZgcocMBKP_WvF0kA1Rxws
MAPbI3,MA,Pb,I,1.6,TiO2-c | TiO2-mp,Spiro-MeOTAD,Au,Unknown,DMF,False,100.0,Spin-coating,Unknown,0.1032,False,0.85,18.22,0.75,11.66,PZKF6aCcLftY64RxYLyawH62ceDc
(PEA)x(F5PEA)xCs0.15FA0.64MA0.2PbBr0.6I2.4,(PEA); (F5PEA); Cs; FA; MA,Pb,Br; I,1.68,C60 | BCP,PTAA,Ag,Diethyl ether,DMF; NMP,False,100,Spin-coating,N2,,False,1.161,21.0,0.79,19.2,PZPKfwEj-n0vhus0Fb_VuOYTjDgJ
MAPbI3,MA,Pb,I,1.51,TiO2-c | TiO2-mp,Spiro-MeOTAD,Au,Unknown,DMF | IPA,False,70 | 70,Spin-coating | CBD,Air | Air,0.1,False,0.911,18.25,0.69,11.46,PZQFq8_6z6WMnffleNGfuvLfKb92
MAPbI3,MA,Pb,I,1.6,PCBM-60 | C60 | BCP,PEDOT:PSS,Al,Unknown,Unknown,False,Unknown,Doctor blading,Unknown,0.08,False,,,,19.0,PZSK3EAoTWOn3GJeNQauPALmxqaq
FA0.83MA0.17PbBr0.51I2.49,FA; MA,Pb,Br; I,1.62,TiO2-c | TiO2-mp,A102,Au,Chlorobenzene,DMF; DMSO,False,100.0,Spin-coating,Unknown,0.1,False,1.07,21.39,0.78,17.56,PZUsq66bcHvs2X4V9ZAF85CYNTSF
MAPbI3,MA,Pb,I,1.6,TiO2-c | TiO2-mp,none,Carbon; NiO-np,Toluene,DMF; DMSO,False,75; 105,Spin-coating,Unknown,0.16,False,1.03,20.15,0.607,12.6,PZZ8RbEIWCTdt93UOGFx22FJQ_xZ
MAPbI3,MA,Pb,I,1.6,TiZnO12-c,Spiro-MeOTAD,Au,Unknown,DMF,False,25.0,Spin-coating,Ar,0.1,False,0.969,21.13,0.742,15.1,PZlmYyl-kPxDp0BYaSGlIwZhRRPU
MAPbI3,MA,Pb,I,1.6,TiO2-c | TiO2-mp,Spiro-MeOTAD,Au,Ethyl acetate,DMF; DMSO,False,100.0,Spin-coating,N2,0.1,False,1.039,21.816,0.67,15.07,P_AlfHwZaqFzFs6Vx9rZqBpZ73RY
MAPbI3,MA,Pb,I,1.6,PCBM-60 | BCP,PTAA,Ag,Unknown,BA; Ethanol >> none,False,Unknown,Spin-coating >> Gas reaction,Air >> MAI,0.04,False,1.1,19.02,0.75,15.79,P_BQwG38KyQe2KVESuufGeHPUwkG
MAPb1.0I3,MA,Pb,I,1.55,PCBM-60 | BCP,NiO-c,Ag,Chlorobenzene,DMF; DMSO,False,100,Spin-coating,N2,1.02,False,,,,,P_GuEHmcLQvkULX6TS-ecc6l68cn
MAPbI3,MA,Pb,I,1.6,TiO2-c | TiO2-mp,Spiro-MeOTAD,Au,Unknown,DMF >> none,False,90.0 >> 100.0,Spin-coating >> Gas reaction,Ambient >> Air; MAI,0.1,False,1.02,19.6,0.59,11.7,P_TjBOzI9enrQKFLCsQgdIVjkZf7
MAPbI3,MA,Pb,I,1.6,PCBM-60 | BCP,NiO-np,Ag | SiO2 | ZnS | Ag | ZnS,Toluene,DMSO; GBL,False,100.0,Spin-coating,N2,0.06,False,1.0,15.81,0.68,10.66,P_fpmnQOrVwpLSBiFcP8spDmH8L7
MAPbI3,MA,Pb,I,1.5,TiO2-c | TiO2-mp | ZrO2-mp,none,Carbon,Unknown,GBL,False,50.0,Drop-infiltration,Unknown,0.16,False,0.835,21.41,0.52,9.38,P_icAleZaEtGJukAaBbgAggHnSEH
Cs0.05FA0.79MA0.16PbBr0.51I2.49,Cs; FA; MA,Pb,Br; I,,SnO2-np,Spiro-MeOTAD,Au,Chlorobenzene,DMF; DMSO,False,100.0,Spin-coating,Unknown,0.1,False,1.05,22.2,0.605,14.5,P_kMHBZl9Ob-zqGc3mf6C-DwBsLM
MAPbI3,MA,Pb,I,1.6,TiO2-c,Spiro-MeOTAD,Ag,Chlorobenzene,DMF; DMSO >> none,True,60; 80; 100 >> Unknown,Spin-coating >> Recrystallization,Unknown >> Methylamin,0.1,False,1.09,19.02,0.613,12.5,Pa9TDwfFQAqzvyK-IBNdOw1ZELMW
CsPbBr2I,Cs,Pb,Br; I,2.07,SnO2-np,Spiro-MeOTAD,Ag,Unknown,DMSO,False,35; 280,Spin-coating,Unknown,0.1,False,1.27,10.69,0.71,9.89,PaB4WqQtiBGlqA3tPTsJU4byD_KI
MAPbI3,MA,Pb,I,1.55,C60 | BCP,PEDOT:PSS,Cu,Toluene,DMSO; GBL,False,100.0,Spin-coating,N2,0.16,False,0.95,19.21,0.738,12.41,PaKv7u8wxv5s6PewBvai54GNANjV
MAPbI3,MA,Pb,I,1.6,TiO2-c,Spiro-MeOTAD,Au,Diethyl ether,DMF; DMSO,False,50; 100,Spin-coating,Air,0.09,False,0.93,11.51,0.97,10.34,PaP4naXCfzTsXw5sLYtsK8tqhyjY
MAPbI3,MA,Pb,I,1.6,TiO2-c,PCBM-60,Au,Chlorobenzene,DMSO; GBL,False,100.0,Spin-coating,N2,0.09,False,1.07,21.55,0.755,17.34,PavI6OUPf7vqjAiMQFdfn4dpWEQj
MAPbI3,MA,Pb,I,1.6,TiO2-c | TiO2-mp,Spiro-MeOTAD,Ag,Unknown,DMSO >> IPA >> Toluene,False,100 >> Unknown >> Unknown,Spin-coating >> CBD >> Spin-coating >> Gas reaction,Unknown >> Unknown >> Unknown,0.026,False,1.0,15.5,0.57,8.9,PayvwMMGEKdzwa8A-wz7vZL45KJX
MAPbI3,MA,Pb,I,1.6,PEDOT:PSS,PEDOT:PSS,Ag,Toluene,DMSO; GBL,False,100.0,Spin-coating,Unknown,0.0875,False,0.97,16.23,0.69,11.68,Pb1xesJ9r1a2X4ygU3648wgqc8Ij
FA0.81MA0.15PbBr0.45I2.51,FA; MA,Pb,Br; I,,TiO2-c | TiO2-mp,Spiro-MeOTAD,Au,Vacuum,DMF; GBL,False,100.0,Spin-coating,Air,1.0,False,1.13,23.12,0.7440000000000001,19.58,Pb4Q19lXq7l34xINM21nGYpJQ2A-
MAPbI3,MA,Pb,I,1.6,TiO2-c | TiO2-mp,Spiro-MeOTAD,Au,Chlorobenzene,DMSO,False,100.0,Spin-coating,N2,0.1225,False,1.019,17.5,0.71,12.6,PbGjNAMo38_JKkuuJT0nFRaRmD11
MAPbI3,MA,Pb,I,1.6,TiO2-c | TiO2-mp,Spiro-MeOTAD,Au,Chlorobenzene,DMSO,False,100.0,Spin-coating,Ar,0.16,False,1.078,22.89,0.768,19.16,PbLixBiRBaeXoRuRj8yPpZI0w3yy
MAPbI3,MA,Pb,I,1.6,TiO2-c | TiO2-mp,Spiro-MeOTAD,Ag,Unknown,DMF >> none,False,Unknown >> 100.0,Spin-coating >> Gas reaction,Unknown >> MAI; Vacuum,0.07,False,0.934,17.75,0.61,10.11,PbSFG_HtKjqxtyLhE_DYjfpdvWnf
MAPbI3,MA,Pb,I,1.6,TiO2-c | SnO2-mp,P2,Au,Diethyl ether,DMF; NMP,False,150.0,Spin-coating,Air,0.1,False,1.07,22.8,0.7759999999999999,19.2,PbTTBHE-6rzb9Z2OUPEGt9GUyG_3
FA0.85MA0.15PbBr0.45I2.55,FA; MA,Pb,Br; I,1.59,TiO2-c | TiO2-mp,P3HT,Au,Ethyl acetate,DMF; DMSO,False,100,Spin-coating,N2,0.1,False,0.96,20.7,0.66,13.0,PbUrfHF_n7jHwXyIIk0Y4D0iP9QK
MAPbI3,MA,Pb,I,1.6,TiO2-c | TiO2-mp | ZrO2-mp,none,Carbon,Unknown,DMF,False,100.0,Doctor blading,Air,0.01,False,0.96,17.68,0.63,10.69,Pba6UriHDx70ZTvkRc6KT67PjqJs
(PDA)2MA3Pb4I13,(PDA); MA,Pb,I,,C60 | BCP,PEDOT:PSS,Ag,Unknown,DMF,False,120.0,Spin-coating,Unknown,0.1,False,0.98,17.7,0.733,12.7,Pbkuje4TSprV-tswVKaGhHZJG9Bo
MAPbI3,MA,Pb,I,,TiO2-c | TiO2-mp | SbI3,Spiro-MeOTAD,Au,Ethyl acetate,DMF; DMSO,False,65; 100,Spin-coating,Ambient,0.102,False,1.0590000000000002,21.592,0.718,16.41,PblbbfOlW8QO8iRSn9BtIzGd298a
MAPbBr3,MA,Pb,Br,,ZnO-np,P3HT,Ag,Unknown,none >> IPA,False,Unknown,Evaporation >> Spin-coating,Vacuum >> Air,0.0708,False,0.91,13.0,0.48,9.0,Pc408pQqV6c-30gWmDInAHUIlE3-
MAPbI3,MA,Pb,I,,PCBM-60,Rubrene | PEDOT:PSS,Ag,Unknown,DMF,False,100,Spin-coating,N2,,False,0.97,17.15,0.72,12.1,Pc6eKyPo_xaC7xgU1DYtbYshLlpI
MAPbI3,MA,Pb,I,1.6,TiO2-c,Spiro-MeOTAD,Au,Unknown,DMF >> IPA,False,90 >> Unknown,Spin-coating >> Spin-coating,N2 >> N2,0.1,False,0.93,16.53,0.715,10.99,PcNYKQX-B2Ab2JK3IERCH3Dm4-P3
MAPbI3,MA,Pb,I,1.6,TiO2-c | TiO2-mp,D1,Au,Unknown,Unknown,False,Unknown,Spin-coating,Unknown,0.1,False,1.12,22.07,0.66,16.4,PcNhKi-UQ0Lh-NiwyCmQijCOQgnX
MAPbI3,MA,Pb,I,1.6,TiO2-c,Spiro-MeOTAD,Ag,Unknown,DMF,False,25; 90; 120,Spin-coating,Unknown,0.0965,False,1.04,21.5,0.71,12.9,PcSYWFKfu3Mg5EertCNnoXWygwkr
MAPbI3,MA,Pb,I,1.6,SnO2-c,Spiro-MeOTAD,Ag,Diethyl ether,DMF; DMSO,False,65; 100,Spin-coating,Unknown,0.1,False,1.13,21.0,0.76,18.0,PcVGpXmd_qklH-kgOe_po_XqSbst
MAPbI3,MA,Pb,I,1.59,PCBM-60 | BCP,PEDOT:PSS,Ag,Unknown,DMF,True,Unknown,Spin-coating,N2,0.1,False,0.9,19.49,0.63,11.43,Pcb1QX0PRQ4Vn5uFB_9R8al62FZ8
FA0.85MA0.15PbBr0.45I2.55,FA; MA,Pb,Br; I,1.6,TiO2-c | TiO2-mp,none,Carbon,Chlorobenzene,DMF; DMSO,False,Unknown,Spin-coating,N2,0.09,False,0.93,17.5,0.57,9.3,PcehCSc71FHJgclmmjGeW3srb61i
MAPbI3,MA,Pb,I,1.6,C60 | BCP,F6-TCNNQ; TaTm | TaTm,Ag,Unknown,none,False,Unknown,Co-evaporation,Vacuum,0.01,False,1.052,19.6,0.8170000000000001,16.9,PciiKWiMFYYVlDRlYvFFMQiMHh_5
Cs0.05FA0.79MA0.16PbBr0.48I2.52,Cs; FA; MA,Pb,Br; I,1.58,TiO2-c | TiO2-mp,SM,Au,Chlorobenzene,DMF; DMSO,False,100.0,Spin-coating,N2,0.1,False,1.02,21.29,0.7,15.27,PcqJzZn8zIWK_Htp2ThF-fgyVyLs
MAPbI3,MA,Pb,I,1.5,SnO2-np | KCl,Spiro-MeOTAD,Ag,Vacuum,DMF; DMSO,False,100.0,Spin-coating,Unknown,0.1,False,1.08,21.5,0.76,18.53,PctIOasRsm8yrx3jDX8fa5R9uWr7
MAPbI3,MA,Pb,I,1.6,TiO2-c,Spiro-MeOTAD,Au,Unknown,DMF >> IPA,False,Unknown >> 135.0,Spin-coating >> Spin-coating,Dry air >> Dry air,0.108,False,1.09,19.0,,,PcwBC8RE8Pb1cMuO_HXQmFdcqm78
MAPbI3,MA,Pb,I,1.6,TiO2-c | TiO2-mp,Spiro-MeOTAD,Au,Unknown,DMF,False,95; 120,Spin-coating,N2,0.12,False,0.828,12.6,0.71,7.4,Pd-otb13SRFmm9gnxSQfqSXHGqd-
Cs0.05FA0.79MA0.16PbBr0.51I2.49,Cs; FA; MA,Pb,Br; I,,TiO2-c | TiO2-mp | Sinapoyl malate,Spiro-MeOTAD,Au,Diethyl ether,DMF; DMSO,False,120.0,Spin-coating,N2,0.11,False,1.12,23.52,0.76,20.02,Pd1u5GCsm6Wpuc6zv3KS-x4z5JVp
FA0.87MA0.13PbBr0.5I2.5,FA; MA,Pb,Br; I,,TiO2-c,Spiro-MeOTAD,Au,Chlorobenzene,DMF; DMSO,False,100.0,Spin-coating,N2,0.1,False,,,,16.5,Pd299CHcGX93hEnEmjUy8kaZgzfd
MAPbI3,MA,Pb,I,1.6,TiO2-c,Spiro-MeOTAD,Au,Unknown,DMF >> IPA,False,60.0 >> 100.0,Spin-coating >> Spin-coating,N2 >> N2,0.055,False,0.95,20.4,0.648,12.55,Pd4LlfoQwZJKUdZS2FHlIgU1RD3N
MAPbBr1.25I75,MA,Pb,Br; I,1.76,TiO2-c | TiO2-mp,Spiro-MeOTAD,Au,Unknown,DMF >> none,False,110.0 >> 70.0,Spin-coating >> Gas reaction,Air >> Air; MABr,0.1,False,1.07,14.17,0.69,10.5,PdLa5MIIwtmVNMCWA8A3_Mexz9sM
BA2PbI4,BA,Pb,I,,ZnO-np,PbS-QDs,MoO3 | Au | Ag,Unknown,Butylamine,False,70.0,Spin-coating,Ar,0.1,False,0.58,25.37,0.53,7.8,PdMDbLXBFJg42gPE3oi6B8--iZWT
MAPbI3,MA,Pb,I,1.6,PCBM-60,PEDOT:PSS,Ag,Unknown,DMF >> IPA,False,100.0,Spin-coating >> Spin-coating,Air >> Air,0.06,False,0.98,19.74,0.7,13.54,PdSIwwkSy-O5fsx90Pik1oGR6Pl_
MAPb0.96Sb0.04I3,MA,Pb; Sb,I,,TiO2-c | TiO2-mp,Spiro-MeOTAD,Ag,Unknown,Unknown,False,Unknown,Spin-coating,Unknown,0.07,False,0.968,20.5,0.6,12.4,PddNJ88fuNCMz7QgyTDN6hI2hpZO
MAPbI3,MA,Pb,I,1.6,TiO2-c | TiO2-mp,none,Au,Unknown,DMF,False,130; 150,Spin-coating,Air,0.16,False,0.76,20.99,0.5710000000000001,9.1,PdinWuZYBPXSvMaoWc6seuk9y9g6
FA0.85MA0.15PbI3,FA; MA,Pb,I,1.55,SnO2-np,Spiro-MeOTAD,Au,Chlorobenzene,DMF; DMSO,False,130.0,Spin-coating,N2,0.1,False,1.08,22.26,0.772,18.6,Pds0jmUn98tAXvqRRPdab3fHpDcT
MAPbI3,MA,Pb,I,1.6,TiO2-c | TiO2-mp,Spiro-MeOTAD,Ag,Diethyl ether,DMF; DMSO,False,100.0,Spin-coating,Air,0.1,False,1.07,21.5,0.7509999999999999,17.29,Pdt66uVH67Ny4DhMxOUhG2KWLJUd
(NH4)10.2FA0.15MA1.7Pb11.2Br0.45I34,(NH4); FA; MA,Pb,Br; I,,TiO2-c | TiO2-mp,Spiro-MeOTAD,Au,Chlorobenzene,DMF; DMSO,False,100.0,Spin-coating,N2,0.1,False,1.08,22.35,0.759,18.32,Pe9lSJl6gkpasqL3ipC6RLoVQrdM
MAPbI3,MA,Pb,I,1.6,TiO2-c,Spiro-MeOTAD,Au,Unknown,DMF,False,100.0,Spin-coating,N2,0.04,False,1.07,21.56,0.708,16.33,PeA_4ErtX62koj7etzqPd4eO9jWv
MAPbI3,MA,Pb,I,1.6,ZnO-np,Spiro-MeOTAD,Ag,Unknown,DMF >> IPA,False,Unknown >> Unknown,Spin-coating >> CBD,Unknown,0.07065,False,1.01,18.4,0.695,12.9,PeIJDed3IHt9eP1g9CwJSke4U1BA
MAPbI3,MA,Pb,I,1.6,TiO2-c | TiO2-mp,Spiro-MeOTAD,Au,Unknown,DMF >> IPA >> IPA,False,40 >> 100 >> 100,Spin-coating >> CBD >> Spin-coating,Unknown,0.172,False,0.923,17.0,0.7140000000000001,11.25,PeIJc7qbOnLLCfV8KfYat1DDJRFi
Cs0.05FA0.81MA0.14PbBr0.43I2.57,Cs; FA; MA,Pb,Br; I,,TiO2-c | TiO2-mp,Spiro-MeOTAD,Ag,Chlorobenzene,DMF; DMSO,False,150.0,Spin-coating,Unknown,0.14,False,0.992,18.89,0.7290000000000001,13.7,PeSwMthpkranHGg0xw5r25v4ILxO
Cs0.1FA0.9PbI3,Cs; FA,Pb,I,,TiO2-c | TiO2-mp | ZrO2-mp,none,Carbon,Unknown,DMF; DMSO,False,150.0,Drop-infiltration,N2,0.1,False,0.93,21.85,0.63,12.74,PehRM1v4vI_fvevkKCMgKpyGhcfI
MAPbI3,MA,Pb,I,1.5,TiO2-c,Spiro-MeOTAD,Au,Unknown,DMF >> IPA,False,Unknown,Spin-coating >> CBD,Unknown,0.0314,False,0.95,16.5,0.59,9.0,PeiIcpIOY_lQvdz1bVPHgQI4RZnE
MAPbI3,MA,Pb,I,1.6,TiO2-c | TiO2-mp,Spiro-MeOTAD,Au,Unknown,GBL,False,100,Spin-coating,Dry air,0.285,False,0.84,14.8,0.72,8.94,PekhR204kMC7Iumn5x04vdVZ283X
Cs0.05FA0.95PbI3,Cs; FA,Pb,I,1.48,SnO2-c,Carbon-nt | Spiro-MeOTAD,Ag,Diethyl ether,DMF; NMP,False,150.0,Spin-coating,N2,0.1,False,1.005,24.21,0.722,17.56,PeqDfpQXMXPgymsBzn2GW5hoUyJ-
MAPbI3,MA,Pb,I,1.6,TiO2-c,Spiro-MeOTAD,Au,Gas,DMF,False,Unknown,Spin-coating,Unknown,10.125,True,1.1,16.85,0.66,10.57,Pev13wD7Vc7giFWoszgbsOFqopC5
Cs0.25FA0.75PbBr0.6I2.4,Cs; FA,Pb,Br; I,1.68,LiF | C60 | SnO2-c | ZTO,PolyTPD | PFN,Au,Methyl acetate,DMF; DMSO,False,85; 100,Spin-coating,Unknown,0.0579999999999999,False,,,,,Pf-NQFbgEInKOgfusDKiXCxRq3Au
MAPbI3,MA,Pb,I,1.6,TiO2-c | TiO2-mp,Spiro-MeOTAD,Au,Chlorobenzene,DMSO,False,100.0,Spin-coating,N2,0.1,False,1.022,21.62,0.69,15.58,Pf0s-f0Vu7wzcvvydgof3FfmQ2R4
Cs0.085FA0.915PbBr0.45I2.55,Cs; FA,Pb,Br; I,1.625,TiO2-c | TiO2-mp,Spiro-MeOTAD,Au,Chlorobenzene,DMF; DMSO,False,105.0,Spin-coating,N2,0.09,False,1.09,22.85,0.736,18.34,Pf5EG97Qewewk5sxW7-MCOwQbWSL
MAPbI3,MA,Pb,I,1.55,TiO2-c | TiO2-mp,Spiro-MeOTAD,Ag,Unknown,DMF >> none,False,Unknown >> 120,Spin-coating >> Gas reaction,N2 >> MAI; Vacuum,0.09,False,1.1,18.7,0.7240000000000001,14.8,PfBdEOJHcaaVMzGyWoV_QCiNtFUw
CsPbBrI2,Cs,Pb,Br; I,,SnO2-np,Spiro-MeOTAD,Au,Unknown,DMF; DMSO,False,25; 280,Spin-coating,Unknown,0.08019,False,1.162,16.33,0.7759999999999999,14.73,PfEezkxSazk4FQhINngeMZW5sdF7
CsPbI3,Cs,Pb,I,,SnO2-np,Spiro-MeOTAD,MoOx | Al,Methyl acetate,DMF; DMSO,False,330.0,Spin-coating,N2,0.0579999999999999,False,0.998,18.93,0.763,12.3,PfInaxxQaRDogfL9rexPjQ87usIv
MAPbI3,MA,Pb,I,1.6,C60; PhIm | C60,TaTM | F6-TCNNQ; TaTm,Ag,Unknown,none,False,Unknown,Co-evaporation,N2,0.1,False,1.101,20.73,0.8270000000000001,18.9,PfQhUslMHzZgFbTGRH64XSJGeWq0
MAPbI3,MA,Pb,I,1.6,SnO2-c,Spiro-MeOTAD,Ag,Diethyl ether,DMF; DMSO,False,65; 100,Spin-coating,Unknown,0.1,False,1.01,19.0,0.45,8.5,PfqBule5PSPVmMBAlmJ1eetuo-9B
FA0.84MA0.16PbBr0.45I2.55,FA; MA,Pb,Br; I,,TiO2-c | TiO2-mp,Spiro-MeOTAD,Au,Chlorobenzene,DMF; DMSO,False,100.0,Spin-coating,Unknown,0.16,False,1.11,23.73,0.73,19.7,Pg1DtHEE5dmNIpLFyukX-rEljfmB
MAPbI3,MA,Pb,I,1.6,ZnO-c,Spiro-MeOTAD,Au,Unknown,DMF,False,100.0,Spin-coating,Unknown,0.15,False,0.992,19.3,0.68,13.1,Pg2ASQE-uF2YuJaJdcD3hxYna7n1
MAPbI3,MA,Pb,I,1.6,PCBM-60 | PFN,PEDOT:PSS,Ag,Unknown,DMF,False,80.0,Spin-coating,N2,0.1,False,0.94,19.67,0.67,12.39,PgC8rZEaOs-8xiEv1G_CCNS4Bg4E
MAPbI3,MA,Pb,I,1.57,PCBM-60,PEDOT:PSS,Ag | MoO3,Toluene,DMSO; GBL,False,100.0,Spin-coating,N2,0.07,False,0.96,17.8,0.66,11.17,PgDZvbTblZ0twcm3ekiMOb1d0ulW
