Repository: GouravSidana/firstML

# firstML
My first Machine Learning Project

File: filtered_perovskite.csv (part 66 of 155)
Formula,A_ion,B_ion,X_ion,Bandgap,ETL,HTL,Backcontact,Antisolvent,Solvent,Solv_annel,Anneal_temp,Dep_procedure,Synth_atm,Cell_area,Is_module,Voc,Jsc,FF,PCE,entry_id
CsPbBrI2,Cs,Pb,Br; I,1.92,SnO2-np | ZnO-np,Spiro-MeOTAD,MoO3 | Ag,Unknown,DMF; DMSO,False,55; 240,Spin-coating,N2,0.04,False,1.23,15.0,0.7879999999999999,14.1,PgkMyW6hlSPXUk4VBsLm4UD09Wjn
MAPbI3,MA,Pb,I,1.59,PCBM-60 | C60 | LiF,PEDOT:PSS,Al,Chlorobenzene,DMSO; GBL,False,100,Spin-coating,N2,0.09,False,1.01,18.8,0.759,15.1,Pgwv67mt1KIKUZKvgWYxE4oVivR3
MAPbI3,MA,Pb,I,1.6,PCBM-60 | BCP,NiO-c,Ag,Toluene,DMSO; GBL,False,100.0,Spin-coating,N2,0.0464,False,1.05,13.75,0.66,9.49,Ph6NFaCDzMfcv2Abz_Uum0AyIkfq
MAPbI3,MA,Pb,I,1.6,PCBM-60 | Bphen,PEDOT:PSS,Ag,Unknown,DMF,False,60; 25; 100,Spin-coating,N2,0.0625,False,0.86,16.6,0.73,10.6,PhAaD8dkufqZIHHo6UVKmGvWY2oN
Cs0.05FA0.788MA0.162PbBr0.5I2.5,Cs; FA; MA,Pb,Br; I,,PCBM-60,PEDOT:PSS,Ag,Chlorobenzene,DMF; DMSO,False,100; 85,Spin-coating,Unknown,0.1,False,0.73,18.4,0.62,8.37,PhJrwAuRmmZWKAllJg_sZfAerZqR
FA0.85MA0.15PbBr0.45I2.55,FA; MA,Pb,Br; I,,TiO2-c | TiO2-mp,Spiro-MeOTAD,Au,Chlorobenzene,DMF; DMSO,False,100.0,Spin-coating,Unknown,0.25,False,1.16,19.6,0.78,17.8,PhXSI8vyiNNHrTW5b7wgurcSuuUX
MAPbI3,MA,Pb,I,1.6,ZnO-c | PCBM-60,LGC-D013,MoO3 | Ag,Toluene,DMF,False,100.0,Spin-coating,Unknown,0.046,False,1.05,16.7,0.69,11.55,PhicWgn4nA9zFUpsCbdl-ySF5kNH
FAPbI3,FA,Pb,I,,SnO2-c,Spiro-MeOTAD,Au,Chlorobenzene,DMF; DMSO,False,150.0,Spin-coating,N2,0.1024,False,0.89,22.2,0.48,8.0,PiG9HG6wtJZfpWpWhlWBqouc18RF
MAPbI3,MA,Pb,I,1.6,C60 | BCP | LiF,PEDOT:PSS,Al,Diethyl ether,DMF; DMSO,False,65.0; 100.0,Spin-coating,Unknown,0.0177,False,0.96,21.4,0.83,17.0,PiIYfmPm98KjS6xqNwcYd2WGsz4B
MAPb1.0I3,MA,Pb,I,1.55,TiO2-c | TiO2-mp,Spiro-MeOTAD,ITO,Toluene,DMF; N-Methyl-2-pyrrolidone,False,100,Spin-coating,N2,0.1,False,0.996,16.5,0.55,9.1,PiT1l3A8rrjw9r0vvfFu9LfkzZmq
Cs0.25FA0.75PbBr0.3I2.7,Cs; FA,Pb,Br; I,1.57,PCBM-60 | BCP,CuGaO2-mp,Ag,Anisole,DMF; DMSO,False,100.0,Spin-coating,N2,0.09,False,1.023,22.16,0.725,16.41,Pid2ZEbzSVbGQ4i4HT6Fa3ly-s1x
MAPbI3,MA,Pb,I,1.6,PCBM-60,PEDOT:PSS,Al,Unknown,DMF,False,100.0,Spin-coating,Unknown,0.13,False,0.96,20.12,0.85,16.45,PiivYUh1mBsZqawKyNyzcQzaNhI4
MACa0.01Pb0.99I3,MA,Ca; Pb,I,,TiO2-c,Spiro-MeOTAD,Au,Unknown,DMF,False,100.0,Spin-coating,N2,0.09,False,0.98,19.1,0.684,12.9,PijGtJWF4B6tS_qaayNEo_ynS08r
MAPbI3,MA,Pb,I,1.6,TiO2-c,Spiro-MeOTAD,Au,Unknown,IPA >> IPA,False,Unknown >> 70.0,Electrodeposition >> Electrodeposition,N2 >> N2,0.15,False,1.077,20.77,0.6779999999999999,15.17,PisKSJgUyYXCb3JsKc4bt0M-6h0Q
MAPbI3,MA,Pb,I,1.59,TiO2-c | TiO2-mp | SiO2-mp,none,Carbon,Unknown,DMF >> none,False,60.0 >> 100.0,Spin-coating >> Gas reaction,Unknown >> Air; Methylamin,0.1,False,0.902,21.6,0.66,12.9,PitFo4gkiRJFRYqTyElpctm4StNE
Cs0.2FA0.66MA0.14Pb0.25Sn0.75Br0.5I2.5,Cs; FA; MA,Pb; Sn,Br; I,1.28,PCBM-60 | C60 | BCP,PEDOT:PSS,Ag,Toluene,DMSO; GBL,False,100.0,Spin-coating,N2,0.0314,False,,,,11.01,Pj41WPcBnw62BeV6M-YgNESSKhKM
MAPbI3,MA,Pb,I,1.6,PCBM-60 | BCP,NiO-np | TPI-6MEO,Ag,Ether,DMF; DMSO,False,100.0,Spin-coating,N2,0.1,False,0.98,23.31,0.81,18.42,Pj8GHUJizd-BjD1XxgdPJeRHvEG8
MAPbI3,MA,Pb,I,1.6,PCBM-60 | BCP,CuI,Ag,Chlorobenzene,DMF; DMSO,False,100.0,Spin-coating,Unknown,0.15,False,0.68,16.17,0.68,7.44,Pj8hdPVehKXezJ4BrcXcCChR8leq
MAPbI3,MA,Pb,I,1.6,TiO2-c,SAF-5,MoO3 | Ag,Chlorobenzene,DMSO; GBL,False,100.0,Spin-coating,N2,0.1,False,,,,12.95,PjKMhHqZXWSpmxVUZqwLDccszY5s
MAPbI3,MA,Pb,I,1.6,PCBM-60 | EFGnPs-F,PEDOT:PSS,Al,Unknown,DMF,False,100.0,Spin-coating,Air,0.13,False,,,,13.4,PjitwSMU-iKPeHqZLCDlnKX3lBD6
MAPbI3,MA,Pb,I,1.6,PCBM-60,PEDOT:PSS | PolyTPD,Au,Unknown,none,False,Unknown,Co-evaporation,Vacuum,0.9,False,1.05,16.12,0.71,12.0,PjmmPY0TTtIfpPei2QLN9DZwkizY
Cs0.05FA0.95PbI3,Cs; FA,Pb,I,1.54,TiO2-c,Spiro-MeOTAD,Au,Chlorobenzene,DMSO; GBL,False,150,Spin-coating,N2,0.09,False,1.06,23.67,0.758,19.02,PjxmO9xoKUXzJvljyq-FMaB1s6pu
MAPbI3,MA,Pb,I,1.6,PCBM-60 | BCP,CA-Br; TPA-PT-C6,Ag,Toluene,DMF; DMSO,False,100.0,Spin-coating,N2,1.02,False,1.039,21.8,0.774,17.49,PjyEMbBzponn6HHzyLxmWLioy88U
MAPbI3,MA,Pb,I,1.6,TiO2-c,JY6,Ag,Unknown,DMF,False,95.0,Spin-coating,N2,0.09,False,1.02,21.28,0.76,16.47,Pk09D6_8MukhOdKqUQJ5lusvnHNF
Cs0.3FA0.7PbI3,Cs; FA,Pb,I,1.523,TiO2-c | TiO2-mp,Spiro-MeOTAD,Au,IPA,DMF >> IPA,False,Unknown >> 160.0,Spin-coating >> Air brush spray,Air >> Air,0.15,False,0.99,13.4,0.66,8.7,Pk0Wddod1d1t4_zApjBeW1aIouCU
MAPbI3,MA,Pb,I,1.6,SnO2-np,Spiro-MeOTAD,Au,Unknown,acetonitrile,False,200.0,Spin-coating,N2,0.125,False,1.127,22.385,0.7070000000000001,17.82,Pk3Q4bmdOYF8q6YJwnQuvDf96JUg
MAPbI3,MA,Pb,I,1.6,TiO2-c | TiO2-mp,Spiro-MeOTAD,Au,Diethyl ether,DMF; DMSO,False,65; 100,Spin-coating,Unknown,0.1,False,1.019,23.27,0.625,14.83,PkEbM7YuMQzJWe5e83V9lpAR5xvR
MAPbI3,MA,Pb,I,1.6,C60 | BCP,PEDOT:PSS,Ag,Chlorobenzene; H2O,DMF,False,100.0,Spin-coating,N2,0.1,False,0.86,20.9,0.69,10.02,PkHWMXP1Xd75mJVN5BY70b8rqO2y
(5-AVA)0.05MA0.95PbI3,(5-AVA); MA,Pb,I,,TiO2-c | TiO2-mp | ZrO2-mp,none,Carbon,Unknown,GBL,False,Unknown,Drop-infiltration,Unknown,0.1475,False,0.8540000000000001,15.94,0.631,8.56,PkIA2QM47136X3SNXeC31exf2Oqu
FA0.85MA0.15PbBr0.45I2.55,FA; MA,Pb,Br; I,1.59,TiO2-c | TiO2-mp,P3HT,Au,Ethyl acetate,DMF; DMSO,False,100,Spin-coating,N2,0.1,False,0.955,20.6,0.67,13.1,PkNUv2EnXjx91HVt-zgfbbHcAwxJ
MAPbI3,MA,Pb,I,1.6,TiO2-c | TiO2-mp,Spiro-MeOTAD,Au,Unknown,GBL,False,95.0,Spin-coating,Unknown,0.09,False,0.835,19.14,0.58,9.23,PkOoOjOu37NOns9bAI-n6yFGK_QY
BA2MA3Pb4I13,BA; MA,Pb,I,1.94,PCBM-60 | C60 | BCP,PTAA,Au,Unknown,DMF,False,100.0,Spin-coating,N2,0.1,False,1.13,18.9,0.59,12.7,PkOxD5EuzozmhPkcpDg16E-QYMUY
MAPbI3,MA,Pb,I,1.6,SnO2-np,Spiro-MeOTAD,MoOx | Al,Diethyl ether,DMF; NMP,False,150.0,Ultrasonic spray,N2,0.06,False,1.033,21.7,0.77,17.29,PkRbhc2pxWCs29LUC8K_Fz8-sUi8
FA0.6MA0.4PbBr0.3I2.9,FA; MA,Pb,Br; I,,SnO2-np,NH2-POSS | Spiro-MeOTAD,Au,Unknown,DMF; DMSO >> IPA,False,70.0 >> 150.0,Spin-coating >> Spin-coating,N2 >> N2,0.102,False,1.02,21.74,0.6859999999999999,15.34,PkSt_BSLV6V1H9YB-y4uz3zlmR8V
Cs0.05FA0.81MA0.14PbBr0.45I2.55,Cs; FA; MA,Pb,Br; I,,SnO2-c,Spiro p-xylene,Au,Chlorobenzene,DMF; DMSO,False,Unknown,Spin-coating,N2,0.09,False,0.986,20.4,0.753,15.2,PkXe3A8t0DyP7cIoLcaTvWe6zjSC
FAPbBrxIx,FA,Pb,Br; I,,PCBM-60 | PEI,PEDOT:PSS,PEDOT:PSS | Al,Unknown,DMF,False,100,Spin-coating,Unknown,1.0,False,1.1,22.9,0.8,20.2,PkgW3Jn-Rr43Cu_pHW4jBckhrv2j
MAPbI3,MA,Pb,I,1.6,PCBM-60,PEDOT:PSS,Ca | Al,Unknown,DMF,False,90.0,Doctor blading,Air,0.035,False,0.89,14.44,0.64,8.29,PklYg_VGREe5EHuO4J5ykoUWElQu
MAPbI3,MA,Pb,I,1.52,ZnO-np,CuI,Ag-nw,Unknown,DMF >> IPA,False,75.0 >> 100.0,Spin-coating >> Spin-coating,Unknown,0.8,False,0.91,15.0,,,PkskzVDzjrxLEvSR8GUFzH6EsPIG
MAPbI3,MA,Pb,I,1.6,PEI | PCBM-60,PTAA,Au,Diethyl ether,DMSO; GBL,False,100.0,Spin-coating,Unknown,0.16,False,0.99,18.7,0.6,11.1,PkxsM3ZNSsAD856JszhAp2JAJOnI
MAPbI3,MA,Pb,I,1.6,TiO2-c | Ag@TiO2-nw,Spiro-MeOTAD,Au,Unknown,DMF,False,45.0,Spin-coating,N2,0.105,False,1.0590000000000002,20.29,0.6829999999999999,14.67,Pl0EY-KS3bAZGSWmLo2b9-SMjUbz
MAPbI3,MA,Pb,I,1.6,PCBM-60 | LiF,PEDOT:PSS,Al,Unknown,DMF,False,105.0,Spin-coating,N2,0.031,False,0.91,20.81,0.8,15.28,Pl3QJrEzcZbsM6WDVPmCt1ZtDOI-
CsSnI,Cs,Sn,I,1.27,C60,Spiro-MeOTAD,,,,False,,,,,False,1.0,18.88,0.823,15.55,Pl5NzhgB9pGEKhKAlwuvf0aklgnk
GUMA3Pb3I10,GU; MA,Pb,I,,TiO2-c,Spiro-MeOTAD,Au,Chlorobenzene,DMF; DMSO,False,150.0,Spin-coating,N2,0.09,False,1.11,21.3,0.731,17.2,PlDIfZHwzS5u1sCEQ77HNum6kjtr
MAPbI3,MA,Pb,I,1.6,ITCPTC-Th | Rhodamine 101 | LiF,P3CT-Na,Ag,Chlorobenzene,DMF; DMSO,False,60; 80,Spin-coating,N2,0.09,False,1.029,21.77,0.76,17.11,PlF7dNHh8GuofOQNaxipgBiiHjqV
MAPbI3,MA,Pb,I,1.59,TiO2-c,Spiro-MeOTAD,Au,Unknown,DMSO >> IPA,False,Unknown >> 100,Spin-coating >> CBD,N2 >> N2,0.1,False,,17.55,0.63,12.57,PlFHvvmw5VP0SHoPEGqcMRz_nLHR
Cs0.125FA0.875PbBr0.375I2.625,Cs; FA,Pb,Br; I,1.6,TiO2-c | TiO2-mp,Spiro-MeOTAD,Au,Diethyl ether,DMF; DMSO,False,145,Spin-coating,Unknown,0.125,False,1.115,21.689,0.722,17.45,PlM78ULXaeHoUuhdZGYKQ3fObnXS
FA0.6MA0.4PbI3,FA; MA,Pb,I,1.54,TiO2-c | TiO2-mp,Spiro-MeOTAD,Au,Unknown,DMF; DMSO >> IPA,False,150.0 >> 120.0,Spin-coating >> Spin-coating,Air >> Air,0.1,False,1.045,23.7,0.77,19.2,PlOkzwlinsTzzfsIzEyzfmBYJAS-
FAPbI3,FA,Pb,I,1.48,TiO2-c,Spiro-MeOTAD,Au,Unknown,DMF,False,100,Spin-coating,N2,0.25,False,0.93,13.63,0.622,7.88,PlXNinGBNf-XxZfjE27lWXqGEXw0
MAPbI3,MA,Pb,I,1.6,TiO2-c @ {101} facet,Spiro-MeOTAD,Ag,Unknown,DMF | none,False,90 | Unknown,Spin-coating | Evaporation,N2 | Vacuum,0.07,False,1.064,23.39,0.6409999999999999,15.96,Plcbrxc0UqzTnurygaeOvjComOkP
MAPbI3,MA,Pb,I,1.6,PCBM-60,PEDOT:PSS,Al,Unknown,DMF,False,Unknown,Spin-coating,Ar,0.03,False,0.831,20.3,0.732,12.34,PloC8NoGlQtVqYcIvkrDwKmzHh3N
MAPbI3,MA,Pb,I,1.6,Nb2O5,Spiro-MeOTAD,Au,Unknown,DMF,False,100.0,Spin-coating,N2,0.09,False,0.99,21.5,0.75,16.2,Pm-PzsG3KP6Waaqi4IJWtbSQ2GH8
MAPbI3,MA,Pb,I,1.55,TiO2-c | AAO,Spiro-MeOTAD,Au,Unknown,DMF >> Unknown,False,Unknown >> 105.0,Drop-infiltration >> Spin-coating,Vacuum >> Unknown,0.06,False,1.01,14.67,0.731,10.9,PmAAM5eUC47U9urulimSWveJNsAc
MAPbI3,MA,Pb,I,1.56,SnO2-nw; Zn2SnO4-np,PTAA,Au,Toluene,Unknown,False,100.0,Spin-coating,Unknown,0.096,False,1.04,22.11,0.755,16.5,PmCc634EXihnDUdr1BqUO56nTZRQ
Cs0.05FA0.81MA0.14PbBr0.45I2.55,Cs; FA; MA,Pb,Br; I,,SnO2-c,Spiro p-xylene,Au,Chlorobenzene,DMF; DMSO,False,Unknown,Spin-coating,N2,0.09,False,1.01,20.6,0.6759999999999999,14.1,PmD6gD67db3FqY19IC5QpR8BW7D7
CsPbBrI2,Cs,Pb,Br; I,,ZnO-np | C60,NiO-c,Ag,Unknown,DMF; DMSO,False,45; 160,Spin-coating,Unknown,0.04,False,1.06,13.47,0.7120000000000001,10.16,PmEs-7TiFtUzA01KJcupy9iUgcwA
MAPbI3,MA,Pb,I,1.6,TiO2-c | TiO2-mp,TPD | HAT-CN,Au,Unknown,DMF >> IPA,False,70.0 >> 70.0,Spin-coating >> CBD,Unknown,0.03,False,0.92,13.1,0.59,7.1,PmMCYJJGs_zRSMvYaEjei8fJ0RgG
MAPbI3,MA,Pb,I,1.6,CPTA,Spiro-MeOTAD,Au,Chlorobenzene,DMF; DMSO,False,60; 80,Spin-coating,Unknown,0.1,False,1.1,20.15,0.7,15.58,PmOXJfm52WVnRVSfUoVkle3eMP1D
MAPbI3,MA,Pb,I,1.6,TiO2-c | TiO2-nw,Spiro-MeOTAD,Au,Unknown,DMF >> IPA,False,Unknown >> 70.0,Spin-coating >> CBD,Unknown,0.09,False,0.93,17.3,0.563,9.1,PmO_ZdhACcco5VD-qRFb-vRmF_Rx
MAPbI3 | CsPbBr3,MA | Cs,Pb | Pb,I | Br,,TiO2-c,Spiro-MeOTAD,Au,Unknown,DMF >> IPA >> Toluene,False,70 >> 150 >> 70,Spin-coating >> Spin-coating >> Spin-coating,Unknown,0.15,False,1.02,20.9,0.72,15.2,PmeKUQBFEAR0Hma0x2Au9Pp9cfO5
Cs0.05FA0.83MA0.17PbBr0.51I2.49,Cs; FA; MA,Pb,Br; I,,TiO2-c | TiO2-mp,Spiro-MeOTAD,Au,Chlorobenzene,DMF; DMSO,False,100.0,Spin-coating,N2,0.1,False,0.945,17.0,0.644,11.4,PmecbCEyMSLZQcYxFjmFwwxrA1e-
MAPbI3,MA,Pb,I,1.6,SnO2-c | PCBM-60,Spiro-MeOTAD,Au,Diethyl ether,DMF; DMSO,False,60; 100,Spin-coating,N2,0.08,False,1.11,21.41,0.762,17.28,PmiDFNxs5d0PqYVoOXYakWqPhGyD
MAPbI3,MA,Pb,I,1.6,TiO2-c | TiO2-mp,none,Carbon,Unknown,DMF >> Cyclohexanol; IPA,False,100.0 >> 100.0,Spin-coating >> CBD,Unknown,0.09,False,0.915,20.328,0.466,8.67,Pmo6RyJ1Cl3XO6uukCOcuwXEAkbF
MAPbI3,MA,Pb,I,1.61,TiO2-c | TiO2-mp,Spiro-MeOTAD,Au,Unknown,DMF >> IPA,False,Unknown >> 70.0,Spin-coating >> Spin-coating,Dry air >> Dry air,0.22,False,0.921,13.7,0.66,13.5,PmoXaT2BBXuLakw2Njr3ptKd4UtW
MAPbI3,MA,Pb,I,1.5,FDA | PCBM-70,NiO-c,AgAl,Chlorobenzene,DMSO,False,100.0,Spin-coating,Unknown,0.1,False,1.04,21.99,0.726,16.62,PmqZ-mLYNic0wjXtaMHP8hUzFoL0
MAPbI3,MA,Pb,I,1.6,TiO2-c,Spiro-MeOTAD,Au,Chlorobenzene,DMF,False,100.0,Spin-coating,Unknown,0.15,False,0.913,17.82,0.69,11.3,Pn81THuy2G13n8RkQxsv-RXSum-e
MAPbI3,MA,Pb,I,1.6,PCBM-60,PEDOT:PSS,Ag,Unknown,DMSO; GBL,False,80.0,Spin-coating,Unknown,0.24,False,0.96,17.73,0.61,10.38,PnHwTNjnBcbUl6635m7ou1x3stPK
MAPbI3,MA,Pb,I,1.6,PCBM-60 | AZO-np,PEDOT:PSS,Ag-nw,N2,DMF; DMSO,False,110.0,Spin-coating,N2,0.1,False,0.902,,0.745,12.1,PnMCenVHfs_lrIYxNZzZBawXsllw
MAPbI3,MA,Pb,I,1.6,C60 | BCP,PEDOT:PSS,Ag,Unknown,DMSO; GBL,False,120,Ultrasonic spray,Air,1.0,False,0.84,18.06,0.644,9.71,PnPO6Fpcsm7bEgKs3QoPeGwO-0b0
MAPbI3,MA,Pb,I,1.6,TiO2-c | TiO2-mp | ZrO2-mp,none,Carbon,Unknown,DMF,False,100.0,Spin-coating,N2,0.07,False,0.902,15.52,0.68,9.53,PnPgTPh5fjL9oUkDIE3FHYoAynI9
CsPbBr2I,Cs,Pb,Br; I,2.08,TiO2-c,none,Carbon,Unknown,DMSO,False,280,Spin-coating,N2,,False,1.25,11.19,0.65,8.42,PnSLP3fgYf_pXm5b8lxtgKo83rOC
MAPb0.6Sn0.4I3,MA,Pb; Sn,I,1.39,PCBM-60,PEDOT:PSS | NiO-c,Al,Unknown,DMF,False,100.0,Spin-coating,N2,0.045,False,0.745,17.8,0.616,8.2,PnSxJQhwsaBICQFtTGNNz745lTbn
MAPbI3,MA,Pb,I,1.6,TiO2-c,Spiro-MeOTAD,Ag,Chlorobenzene,DMF,False,100.0,Spin-coating,N2,0.1,False,1.022,19.45,0.72,14.29,PnUDrWAF8f4kx2KMkyIuhhW4dfVX
FA0.85MA0.15PbBr0.45I2.55,FA; MA,Pb,Br; I,,SnO2-c | PCBM-60,Spiro-MeOTAD,Au,Anisole,DMF; DMSO,False,100.0,Spin-coating,Unknown,0.09,False,1.07,22.11,0.76,16.7,PnudfX8C2iA0w3N7NnKrLL7WP4vr
CsPbI3,Cs,Pb,I,1.7,TiO2-c,PTAA,Au,Unknown,DMF; DMSO,False,180,Spin-coating,Unknown,0.1,False,1.05,19.92,0.7340000000000001,15.36,Po-iEG4gJUp4jDhBBUE3kdvZxuu8
MAPbI3,MA,Pb,I,1.55,TiO2-c,Spiro-MeOTAD,Au,Unknown,DMF >> Unknown,False,Unknown >> 105.0,Drop-infiltration >> Spin-coating,Vacuum >> Unknown,0.06,False,0.78,15.0,0.691,8.08,Po55E7-SzTZrR7g4V2ltDCLI8sq4
MAPbI3,MA,Pb,I,1.6,TiO2-c | TiO2-mp,none,Carbon; NiO-np,Toluene,DMF; DMSO,False,75; 105,Spin-coating,Unknown,0.16,False,1.035,20.93,0.612,13.26,Po9GKj0brdcHYWGkhxq2QLyO8G0a
MAPbI3,MA,Pb,I,1.59,TiO2-c,Spiro-MeOTAD,Ag,Chlorobenzene,DMF; DMSO,False,100,Spin-coating,Air,0.1,False,1.088,17.524,0.746,14.21,PoKK8RQBvoR-5GGwyRZdMwVc10VE
FA0.88MA0.12PbBr0.15I2.85,FA; MA,Pb,Br; I,,TiO2-c | TiO2-mp,Spiro-MeOTAD,Au,Unknown,DMF; DMSO >> IPA,True,Unknown >> 100.0,Spin-coating >> Spin-coating,Unknown,0.06,False,0.97,22.69,0.77,16.83,PoTZUeS3NCAv93m3TJiaedBCGd97
MAPbI3,MA,Pb,I,1.6,PCBM-60 | BCP,NiO-c,Ag,Chlorobenzene,DMF; DMSO,False,100.0,Spin-coating,Unknown,0.04,False,1.05,22.2,0.612,14.26,PoX2sj9ol1eoP9cR4c9-ohAFFs4V
Cs0.05FA0.95PbBr0.15I2.85,Cs; FA,Pb,Br; I,1.55,SnO2-np,Spiro-MeOTAD,Au,Unknown,DMF; DMSO >> IPA,False,70.0 >> 150.0,Spin-coating >> Spin-coating,N2 >> N2,0.09408,False,,,,,PoaeJUQgqJILfxw5JP4iSDBD_jYu
MAPbI3,MA,Pb,I,1.6,PCBM-60 | Rhodamine 101 | LiF,PEDOT:PSS | PTAA,Ag,Toluene,DMSO; GBL,False,95.0,Spin-coating,N2,0.11,False,1.07,21.58,0.826,18.68,PoeuilXWARq1sd1kJknBvvZg4E1Q
MAPbI3,MA,Pb,I,1.6,PEI | ICBA,PTAA,MoO3 | Ag,Diethyl ether,DMSO; GBL,False,100.0,Spin-coating,N2,0.05,False,,,,,PomyG_9Yu0MAtWEqmZYr0GpYvBf7
MAPbI,MA,Pb,I,1.58,C60 | BCP,PTAA,Cu,Ethyl acetate,DMF; DMSO,False,100,Spin-coating,N2,0.16,False,0.974,19.541,0.719,13.69,Poo7sZ7VsY7qom4pdznFgKf0RqIJ
MAPbI3,MA,Pb,I,1.6,TiO2-c | TiO2-mp,Spiro-MeOTAD,Au,Unknown,DMSO >> none,False,100.0 >> Unknown,Spin-coating >> Recrystallization,N2 >> Methylamin,0.16,False,1.08,22.81,0.78,19.17,Pp-urt_zVaf4Jz7abN-jEFJrQBCs
MAPbI3,MA,Pb,I,1.6,TiO2-c | TiO2-mp,Spiro-MeOTAD,Au,Unknown,DMF >> IPA,False,70.0 >> Unknown,Spin-coating >> CBD,Unknown,0.1,False,0.91,18.53,0.5920000000000001,10.3,PpE3qW6NjTCHYlvb2cdnrARRlOaI
Cs0.05FA0.79MA0.16PbBr0.3I2.7,Cs; FA; MA,Pb,Br; I,,PCBM-60 | BCP,PolyTPD,Ag,Toluene,DMF; DMSO,False,100,Spin-coating,N2,0.0919,False,,,,18.3,PpHF1mnb380t05gj6rmetpDVRVRc
MAPbI3,MA,Pb,I,1.6,P(NDI2OD-T2),PEDOT:PSS,Ag,Unknown,DMF >> IPA >> DMF; IPA,False,70.0 >> 100.0 >> 100.0,Spin-coating >> Spin-coating >> Spin-coating,N2 >> N2 >> N2,1.2,False,,,,,PpKkOomIxuXonVoYtbWqMSx_hHL-
MAPbI3,MA,Pb,I,1.6,SnO2-c | Al2O3-mp | NiO-np,Spiro-MeOTAD,Au,Unknown,DMF,False,130.0,Spin-coating,Air,0.17,False,0.993,22.04,0.708,15.48,Ppx0QjDnQV67UHrW19iG7PhIJM4q
MAPbI3,MA,Pb,I,1.6,TiO2-c | ZrO2-mp,none,Carbon,Unknown,GBL,False,60.0,Drop-infiltration,N2,0.7,False,0.83,23.4,0.412,8.02,Pq2HZAR_E0e_1ecczp9GTKmnT7CF
FAPbI3,FA,Pb,I,1.53,TiO2-c,Spiro-MeOTAD,Au,Unknown,Unknown >> Unknown,False,70 >> 120,Spin-coating >> Spin-coating,Dry air >> Dry air,0.108,False,0.98,21.57,0.75,15.32,Pq4Zhin0mRkv6w-YK5ZP9KohZgXs
MAPbI3,MA,Pb,I,1.59,PCBM-60,NiO-c,Au,Chlorobenzene,DMF,False,105,Spin-coating,N2,0.08,False,0.98,22.94,0.58,13.12,Pq8E9sRQ2D_1zffKUG4wzNvCvQwi
MAPbI3,MA,Pb,I,1.5,C60 | BCP,NiO-np,Ag,Chlorobenzene,DMF; DMSO,False,Unknown,Spin-coating,Unknown,1.0,False,1.1,21.78,0.75,18.01,PqAb5VhF118HTbL4LicQc6uueBb3
Cs0.05FA83MA17PbBr0.51I2.49,Cs; FA; MA,Pb,Br; I,,TiO2-c | TiO2-mp,Spiro-MeOTAD,Au,Chlorobenzene,DMF; DMSO,False,100.0,Spin-coating,Unknown,0.04,False,1.11,21.14,0.7340000000000001,17.2,PqDOUXK7yShym2iTeajjJhDxnGr9
MAPbI3,MA,Pb,I,1.6,ZnO-c | TiO2-mp,Spiro-MeOTAD,Au,Chlorobenzene,DMF; DMSO,False,100.0,Spin-coating,Unknown,0.09,False,1.04,22.49,0.731,17.0,PqM0tDNuEFTYT_axGOujaJ56fH5u
FAPb0.7Sn0.3I3,FA,Pb; Sn,I,1.34,PEIA | PCBM-60 | BCP,PEDOT:PSS,Ag,Unknown,DMF; DMSO >> IPA,False,Unknown >> 130.0,Spin-coating >> Spin-coating,N2 >> N2,0.06,False,0.77,25.93,0.74,14.15,PqOfOYPJ6c1DJzMJLMcatZiXKsbU
Cs0.1FA0.83MA0.17PbBr0.51I2.49,Cs; FA; MA,Pb,Br; I,,TiO2-c | TiO2-mp,Spiro-MeOTAD,Au,Chlorobenzene,DMF; DMSO,False,100,Spin-coating,N2,0.15,False,1.01,16.8,0.78,13.2,PqQX6Pe1QFJWFal3Tja6y4KlVg7m
MAPbI3,MA,Pb,I,1.6,TiO2-c | TiO2-mp,Spiro-MeOTAD,Au,Unknown,DMF >> IPA,False,100.0,Spin-coating >> CBD,N2 >> N2,0.12,False,0.95,12.5,0.62,7.4,PqSteGtN1YGd_CYdqyZHUkBP2xZG
FA0.75MA0.25PbBr0.24I2.76,FA; MA,Pb,Br; I,,TiO2-c,dly-2,Au,Chlorobenzene,DMF; DMSO,False,150; 100,Spin-coating,N2,0.1,False,0.972,23.53,0.7909999999999999,18.09,PqYxy3THPn0Gq8sWJuWBrI_Xv5B0
FA0.85MA0.15PbBr0.45I2.55,FA; MA,Pb,Br; I,1.56,SnO2-c,Spiro-MeOTAD,Au,Chlorobenzene,DMF; DMSO,False,100.0,Spin-coating,N2,0.16,False,1.17,19.6,0.66,16.44,PqfxOmzhX_9z0aXpZeTzSpzkkRYE
MAPbI3,MA,Pb,I,1.6,PCBM-60,Graphene oxide,Ag,Chlorobenzene,DMF,True,100,Spin-coating,Unknown,0.0225,False,0.927,18.11,0.731,12.3,Pqg7raISmK7UeprdiIqEi2gqHUF6
BA2Cs1.5MA2.85Pb4I13,BA; Cs; MA,Pb,I,1.63,PCBM-60 | BCP,MoO3 | PEDOT:PSS,Ag,Unknown,DMSO; GBL,False,70; 100,Spin-coating,N2,0.1058,False,,,,,PqkwTrZU0WJ2kK0A9K6SbwCG2jyh
Cs0.05FA0.79MA0.16PbBr0.51I2.49,Cs; FA; MA,Pb,Br; I,1.63,CdS,CuPc,Carbon,Chlorobenzene,DMF; DMSO,False,100.0,Spin-coating,Unknown,0.071,False,0.98,19.31,0.62,11.7,Pqq80UuqZClQTecF5aHAN--ahUd9
MAPbI3,MA,Pb,I,1.6,TiO2-c,Spiro-OBuTAD,Au,Toluene,DMF; DMSO,False,95.0,Spin-coating,Unknown,0.4,False,1.08,23.0,0.7509999999999999,18.68,PqqXrYAlkjwYvq6aN1Q1H3UKv021
MAPbI3,MA,Pb,I,1.6,TiO2-c,Cu12Sb4S13,Au,Chlorobenzene,DMF,False,100.0,Spin-coating,N2,0.25,False,1.05,21.85,0.616,14.13,Pqt8wvM8CzM5YumZ__Tw5MwZpqmx
MAPbI3,MA,Pb,I,1.6,TiO2-c | TiO2-mp | ZrO2-mp,NiO-mp,Carbon,Unknown,DMF >> IPA,False,Unknown >> 70,Drop-infiltration >> CBD,Dry air >> Dry air,0.6,False,0.93,19.5,0.68,12.4,Pqz6j2WOPZeJpY4MY_zd3-gKTHYq
MAPbI3,MA,Pb,I,1.5,PCBM-60 | BCP,NiO-c | Al2O3-mp,Ag,Unknown,DMF >> IPA,False,70.0 >> 70.0,Spin-coating >> CBD,Unknown,0.09,False,1.043,14.8,0.75,11.6,PqzKdn1BK_2skIPvmrzmPSLdRvX7
FA0.85MA0.15PbBr0.45I2.55,FA; MA,Pb,Br; I,,PCBM-60,PEDOT:PSS,Al,Chlorobenzene,DMF; DMSO,False,100.0,Spin-coating,N2,0.1,False,0.88,18.0,0.77,12.2,PrHiHeuC9BxJafX9TcvQwJopL3rZ
FA0.81MA0.19Pb0.57I2.33,FA; MA,Pb,I,,TiO2-c | TiO2-mp,Spiro-MeOTAD,Au,Chlorobenzene,DMF; DMSO,False,100.0,Spin-coating,N2,0.2,False,1.05,20.74,0.63,13.72,PrfCekySBPTcQT5FxQgkYdXFJnCW
FA0.9MA0.1PbI3,FA; MA,Pb,I,1.52,TiO2-c,Spiro-MeOTAD,Ag,Unknown,DMF,False,170.0,Spin-coating,N2,0.1,False,0.94,19.26,0.7,12.67,Prn4C1W8gyi0AEvADuwVgVvcvrwJ
MAPbI3,MA,Pb,I,1.6,TiO2-c | TiO2-mp,Spiro-MeOTAD,Au,Unknown,DMF >> IPA,False,50; 100 >> 100,Spin-coating >> Electrospraying,Air >> Air,0.1,False,1.045,20.0,0.478,10.0,PrnZ1VqjNMx-B-QLonMV9fiUdYvk
MAPbI3,MA,Pb,I,1.6,PCBM-60,PEDOT:PSS,Ag,Unknown,DMF; DMSO >> IPA,False,Unknown >> 85.0,Spin-coating >> Spin-coating,Unknown,0.1,False,0.91,21.0,0.75,15.0,PruBYKfUFncTEHkDJ3GbrAdvxPg3
Cs0.17FA0.83PbBr0.51I2.49,Cs; FA,Pb,Br; I,1.63,TiO2-c | TiO2-mp,Spiro-MeOTAD,Au,Chlorobenzene,DMF; DMSO,False,100.0,Spin-coating,N2,0.16,False,1.0590000000000002,20.5,0.71,15.4,PrxLPaopj5qPliAe4gWsONt6KTwS
FA0.8MA0.2PbI3,FA; MA,Pb,I,,TiO2-c,Spiro-MeOTAD,Ag,Diethyl ether,DMSO; GBL,False,50; 130,Spin-coating,Unknown,0.1216,False,1.03,22.5,,17.8,PsAKY_phxJpfJFHzz-ADqVobnt2m
FA0.85MA0.15PbBr0.45I2.55,FA; MA,Pb,Br; I,,TiO2-c | TiO2-mp,PTAA,Au,Ethyl ether,DMF; DMSO,False,Unknown,Spin-coating,Unknown,0.1,False,1.07,22.3,0.76,18.1,PsGMz4ih8Qtge7bEj9s6PlAz9QVk
MAPbI3,MA,Pb,I,1.6,TiO2-c,Spiro-MeOTAD,Au,Unknown,DMF,False,100.0,Spin-coating,N2,0.64,False,0.917,21.65,0.513,10.19,PsWDgoGQ3ZqRfSbs_ZgZ2SS2qweN
CsPbBrI2,Cs,Pb,Br; I,1.9,TiO2-c | TiO2-mp,Spiro-MeOTAD,Au,Unknown,DMF; DMSO,False,220,Spin-coating,N2,0.065,False,1.13,15.62,0.732,11.3,PsZu8mJGGJ21XbhRhXpt4uzI5NsD
MAPbI3,MA,Pb,I,1.6,ZnO-c,Spiro-MeOTAD,Au,Unknown,DMF; DMSO,False,100.0,Spin-coating,N2,0.09,False,1.04,21.6,0.634,14.24,Psg_-ALLczzYP2NTUMC0GOknzVxq
MAPbI3,MA,Pb,I,1.6,PCBM-60 | BCP,NiO-np,Ag,Unknown,DMF,False,100.0,Spin-coating,N2,0.077,False,1.04,18.95,0.6509999999999999,12.88,Psquaqi25ckcyAnxsUQpsAh3ksv8
FA0.85MA0.15PbBr0.45I2.55,FA; MA,Pb,Br; I,,TiO2-c | TiO2-mp,Spiro-MeOTAD,Au,Chlorobenzene,DMF; DMSO,False,160; 105,Spin-coating,Unknown,0.09,False,0.97,18.9,0.706,12.94,PsxhgOyBdZIks5Lv1UMKy_GK-_RD
MAPbI3,MA,Pb,I,,C60 | BCP,PTAA,Ag,Unknown,DMF; DMI >> Ethanol,False,25 >> 120,Spin-coating >> CVD,Ar >> Vacuum,0.1125,False,1.05,22.3,0.821,16.0,PsyHZphViOebq8zV4xoSivzNufnJ
MAPbI3,MA,Pb,I,1.6,TiO2-c | ZnO-nw | AZO-c,Spiro-MeOTAD,Au,Unknown,DMF >> IPA,False,Unknown >> 90.0,Spin-coating >> CBD,Air >> Air,0.1,False,0.845,19.11,0.61,9.9,Pt1eoYRD7lDKzgqEpcEfiQ9y564I
MAPbI3,MA,Pb,I,1.6,PCBM-60 | BCP,YC-1,Ag,Toluene,DMF; DMSO,False,100.0,Spin-coating,Unknown,0.01,False,1.032,20.98,0.7290000000000001,15.78,Pt2Eu9Q7POq9Km3FW5rI-RKrqHc3
MAPbI3,MA,Pb,I,1.6,PCBM-60,PEDOT:PSS,Ca | Al,Unknown,DMF >> IPA,False,85.0 >> 90.0,Spin-coating >> Inkjet printing,N2 >> N2,0.1,False,0.917,14.3,0.67,8.7,PtHco2UYIjH6STHRdqycf0IpXWf7
FA0.83MA0.17PbI3,FA; MA,Pb,I,,SnO2-c,Spiro-MeOTAD,Au,Unknown,DMF; DMSO >> IPA,False,Unknown >> 150.0,Spin-coating >> Spin-coating,Air >> Air,0.0883,False,,,,,PtZi02-Qe2uANHHMOVXWSHhGg4Qu
FA0.81MA0.15PbBr0.45I2.51,FA; MA,Pb,Br; I,,TiO2-c | TiO2-mp,Spiro-MeOTAD,Au,Unknown,DMF; GBL,False,100.0,Spin-coating,Air,1.0,False,0.938,17.25,0.588,9.62,PtdDcFHlMtKvvhATkn3_lJgz2cyI
MAPbI3,MA,Pb,I,1.6,TiO2-c,Spiro-MeOTAD,Au,Unknown,DMF,False,100.0,Spin-coating,N2,0.0625,False,1.0,22.6,0.64,13.8,PtldKMNP5Pevji5vWncr7wAQwgoH
(PEA)2Cs9Pb10I31,(PEA); Cs,Pb,I,,TiO2-c,PTAA,Au,Unknown,DMF; DMSO,False,180,Spin-coating,Unknown,0.1,False,1.031,17.81,0.657,12.07,PuAclh4LKM11i7CLp2gJOBdMxzLw
CsPbBrF0.22I1.78,Cs,Pb,Br; F; I,1.85,TiO2-c | TiO2-mp,Spiro-MeOTAD,Ag,Unknown,DMF; DMSO,False,150,Spin-coating,N2,,False,0.97,14.65,0.6509999999999999,9.29,PuXFJfrSTMeMSQnkMw1W6bJlWTEC
MAPbI3,MA,Pb,I,1.6,ZnO-c,Spiro-MeOTAD,Au,Unknown,DMF; DMSO >> IPA; H2O,False,100 >> 100,Spin-coating >> CBD,Air >> Air,0.0707,False,,,,,PuaQOzqnDppx8sA6odV-kyi9MhXj
MAPbI3,MA,Pb,I,1.6,TiO2-c | TiO2-mp,Spiro-MeOTAD,Ag,Toluene,DMSO; GBL,False,100.0,Spin-coating,Unknown,0.03,False,0.86,19.63,0.58,9.86,PuydctWozhWUTpMW9BSlpDQBcC5J
MAPbI3,MA,Pb,I,1.6,TiO2-c | TiO2-mp,Spiro-MeOTAD,Au,Diethyl ether,DMSO,False,100,Spin-coating,Unknown,0.16,False,1.01,21.29,0.5,10.72,PvDXzSnLb4Au7BEODzJU51FCybaK
FAPbI3,FA,Pb,I,1.887,C60 | BCP,2PACz,Cu,N2,2-methoxyethanol; acetonitrile; NMP; DMF,False,Unknown,Slot-die coating,Unknown,0.16,False,1.245,12.726,0.629,,PvHFju8IerYLu4E6oAF4AC2EZFNP
MAPbI3,MA,Pb,I,1.6,TiO2-c | TiO2-mp,none,Carbon,Toluene,DMF; DMSO,False,75; 105,Spin-coating,N2,0.14,False,0.943,16.8,0.5379999999999999,8.52,Pvxn6tXdurF1Du1GYH9QqHKawocN
MAPbI3,MA,Pb,I,1.6,P(NDI2OD-T2),PEDOT:PSS,Ag,Unknown,DMF >> IPA >> DMF; IPA,False,70.0 >> 100.0 >> 100.0,Spin-coating >> Spin-coating >> Spin-coating,N2 >> N2 >> N2,1.2,False,0.96,22.05,0.8,17.13,Pvxy5BetCKGuWo5QfdsCkjSlQP3F
FA0.6MA0.4Sn0.6I3,FA; MA,Sn,I,1.25,C60 | BCP,PEDOT:PSS | PBDB-T:ITIC,Ag,Diethyl ether,DMF; DMSO,False,100.0,Spin-coating,N2,0.1,False,0.86,27.92,0.7509999999999999,17.5,Pvzqd3YkKq4iQyN5YmY3G5p-0FCp
MAPbI3,MA,Pb,I,1.6,CdS,Spiro-MeOTAD,Au,Diethyl ether,DMF; DMSO,False,60; 125,Spin-coating,N2,0.1,False,0.948,19.16,0.6609999999999999,12.1,Pw2IgcI2cqsBFah99age-AVMYbh0
Cs0.07FA0.9MA0.03PbBr0.24I2.76,Cs; FA; MA,Pb,Br; I,,TiO2-c | TiO2-mp,Spiro-MeOTAD,Au,Chlorobenzene,DMF; DMSO >> IPA,False,150.0 >> 70,Spin-coating >> Spin-coating,Unknown,0.16,False,1.123,24.36,0.804,21.8,Pw9XogKOFOtqYzMJLzPgFIK50dfo
FA0.95MA0.05PbBr01.51I2.85,FA; MA,Pb,Br; I,,SnO2-c | SnO2-np,Spiro-MeOTAD,Au,Ethyl ether,DMF; DMSO,False,100,Spin-coating,Unknown,0.096,False,1.05,23.2,0.777,18.9,PwIj06mR0T3YcY2d7KngB5REGx6_
MAPbI3,MA,Pb,I,1.6,TiO2-c,Spiro-MeOTAD,Au,Unknown,DMF >> IPA,False,Unknown >> 135.0,Spin-coating >> Spin-coating,Unknown,0.108,False,1.004,18.6,0.77,14.91,PwJ-lGMIP6NhGb4xv1GYeHHNzobe
FA0.81MA0.15PbBr0.45I2.55,FA; MA,Pb,Br; I,,PCBM-60 | C60 | BCP,PTAA,Cu,Unknown,DMF; DMSO >> IPA,False,105.0 >> 105,Spin-coating >> Spin-coating,N2 >> N2,0.07,False,1.2,22.45,0.73,19.67,PwO7He7qyis2imEtazzBxWSI0gCh
MAPbI3,MA,Pb,I,1.6,TiO2-c,PTAA,Au,Unknown,DMF >> IPA,False,60.0 >> 105.0,Spin-coating >> Spin-coating,N2 >> N2,0.096,False,1.06,15.6,0.6629999999999999,10.92,PweYQp4vYxqfjAh6ntLQjQghRFFy
MAPbI3,MA,Pb,I,1.6,TiO2-c,PEDOT:PSS,Au,Ethyl acetate,DMF,False,100.0,Spin-coating,Unknown,0.16,False,,,,7.22,PwoQDKlBgAh3t7JvP7RLzshDqCZY
MAPbI3,MA,Pb,I,1.585,TiO2-c,Spiro-MeOTAD,Au,Chlorobenzene,DMF; DMSO,False,100,Spin-coating,Unknown,0.09,False,1.1,21.5,0.74,17.54,Pwr00FmYLLntYA1NhPpJDElf8RkR
MAPbI3,MA,Pb,I,1.6,PCBM-60,PEDOT:PSS,Ag,Toluene,DMF,False,70.0,Spin-coating,Unknown,0.06,False,0.89,20.87,0.76,14.12,Pwr3N7j_p0J4Bh4fviq0NzGcuEMA
MAPbI3,MA,Pb,I,1.56,PCBM-60,PEDOT:PSS,Al,Unknown,Unknown,False,Unknown,Spin-coating,Unknown,0.1,False,0.933,17.6,0.73,12.3,Px84gbW0oK9fvxZ77JXjNY7laCfI
MAPbI3,MA,Pb,I,1.6,PCBM-60 | BCP,NiO-c | SY1,Ag,Toluene,DMF; DMSO,False,100.0,Spin-coating,Ar,0.1,False,1.079,20.79,0.746,16.73,Px8RVqMlztfGGP5R6BuQcpFo8L0x
MAPbI3,MA,Pb,I,1.6,TiO2-c | TiO2-mp | Al2O3-mp,none,Carbon,Diethyl ether,NMP,False,Unknown,Drop-infiltration,Air,0.09,False,,,,,PxIUxS6y9yXrkU91n-S6oabXYJaT
MAPbI3,MA,Pb,I,1.6,ZnO-np,Spiro-MeOTAD,Au,Diethyl ether,DMF; DMSO,False,65.0; 100.0,Spin-coating,Unknown,0.09,False,1.044,15.8,0.7440000000000001,12.27,PxUwVJikdKCWB3_7hGC5j3Jgh_vJ
MAPbI3,MA,Pb,I,1.585,PCBM-60 | ZnO-np,NiO-np | ME3,Al,Toluene,DMSO; GBL,False,100.0,Spin-coating,N2,0.1024,False,1.03,23.02,0.79,18.73,PxXIOk58hhKzLOsbexR35CWfGAzm
MAPbI3,MA,Pb,I,1.6,PCBM-60,PEDOT:PSS,Ag,Unknown,DMF; H2O,False,100.0,Spin-coating,Unknown,0.06,False,0.95,19.82,0.705,13.27,Pxedb7WMYOe7T9DFd5ql0N08UEWi
MAPbI3,MA,Pb,I,1.6,PCBM-60,PFN; PTPD,Al,Diethyl ether,DMF; DMSO,False,100.0,Spin-coating,Unknown,0.04,False,1.11,20.88,0.81,18.43,PxfeuCPXS6N2jQFi6phzhqF2RYLN
MAPbI3,MA,Pb,I,1.58,pBTT,PEDOT:PSS,Ag,Toluene,DMSO; GBL,True,100.0,Spin-coating,N2,0.1,False,0.89,18.5,0.54,8.9,PxpRaf0WxxcK8DcGIjMf7C23a0u7
CsPbI3,Cs,Pb,I,1.73,TiO2-c | TiO2-mp,none,Carbon,Chlorobenzene,DMF,False,100.0,Spin-coating,Ambient,0.08,False,0.77,17.18,0.56,7.41,Pxu8mhi231UrE2_RMpVU9K_KQy_m
MAPbI3,MA,Pb,I,1.6,TiO2-c | TiO2-mp,none,Carbon,Chlorobenzene,DMSO; GBL,False,100,Spin-coating,Air,0.09,False,0.83,19.21,0.61,9.73,PxuWCFXLYhPO9fi2mIe3WLvjse6t
FAMAPbI3,FA; MA,Pb,I,,TiO2-np | C60,Spiro-MeOTAD,Ag,Unknown,DMF; DMSO >> IPA,False,Unknown >> 120.0,Spin-coating >> Spin-coating,Ar >> Ar,0.12,False,1.03,24.59,0.7140000000000001,19.0,PxxbodntvJbJU7-_69PMQXm7lcdl
MAPbI3,MA,Pb,I,1.6,TiO2-c | PCBM-60,Spiro-MeOTAD,Au,Diethyl ether,DMF; NMP,False,150.0,Doctor blading,Air,0.12,False,1.084,22.2,0.7709999999999999,19.0,Py65rfyZP-gDLmhr8jE2pM7pwtSx
MAPbI3,MA,Pb,I,1.51,TiO2-c,POZ2,Ag,Unknown,Unknown,False,Unknown,Spin-coating >> Spin-coating,Unknown,0.1,False,0.971,17.8,0.742,12.8,Py6tbiC_Zh3bn9KyulVMnJTvoLib
MAPbI3,MA,Pb,I,1.6,TiO2-c | TiO2-mp,Spiro-MeOTAD,Au,Toluene,DMSO,False,Unknown,Spin-coating,Unknown,0.25,False,1.0,20.6,0.733,15.1,Py7zvxdxksqlcnUWBmPSz3B2dZSa
Cs0.1FA0.9PbI3,Cs; FA,Pb,I,1.48,SnO2-np,Spiro-MeOTAD,Au,Chlorobenzene,DMF; DMSO,False,100.0,Spin-coating,Air,0.06,False,1.06,24.07,0.741,18.89,PyNuQQsYc98KoZIrd7Q2e8sb_13O
FA0.5MA0.5PbBr0.3I2.7,FA; MA,Pb,Br; I,,PCBM-60 | Bphen,PTAA,Ag,Unknown,DMF; DMSO >> IPA,False,Unknown >> 100.0,Spin-coating >> Spin-coating,Air >> Air,0.06,False,1.04,20.73,0.794,17.12,PyOZ-z3JsvRBrP-Cq3JSPu8ChbSY
CsPbI3,Cs,Pb,I,1.63,Unknown,PTAA,Au,Unknown,DMF; DMSO,False,150,Spin-coating,N2,,False,1.109,18.4,0.716,14.62,PyQVyY5IOR2PiKjo4F8PgPREYieN
MAPbI3,MA,Pb,I,1.55,TiO2-c,SAF‐OMe,Ag,Unknown,DMF,False,100.0,Spin-coating,Unknown,0.1,False,0.98,20.4,0.61,11.89,PyUwP2tp4Hxc--BmC2wNNRlarz1k
CsPbBrI2,Cs,Pb,Br; I,,TiO2-c | TiO2-mp,P3HT,Au,Unknown,DMSO,False,100.0; 280.0,Spin-coating,Air,0.09,False,1.087,11.88,0.7240000000000001,9.34,PycyFbiBii-reph8-vGVA1DeV7T_
MAPbI3,MA,Pb,I,1.6,TiO2-c,Spiro-MeOTAD,Au,Diethyl ether,DMF; DMSO,True,25; 60; 100,Spin-coating,Unknown,0.105,False,1.111,22.46,0.742,18.51,PyiCTcyzG9ACh9SZlomqangYKKVF
MAPbI3,MA,Pb,I,1.6,TiO2-c | TiO2-mp,CuPc,Carbon,Unknown,DMF >> IPA,False,100.0 >> 100.0,Spin-coating >> CBD,Air >> Air,0.09,False,1.03,20.5,0.721,15.3,PykDfzqTZ8k6zj7wb4-eA5QqJiOU
MAPbI3,MA,Pb,I,1.6,TiO2-c | Al2O3-mp,TTB-TTQ,Au,Unknown,DMF,False,100.0,Spin-coating,Unknown,0.1,False,0.97,23.9,0.606,14.1,Pynsc5GFl8j-Ahc9tGiw6_rlgLMT
MAPbBr0.45I2.55,MA,Pb,Br; I,1.68,TiO2-c | TiO2-mp | ZrO2-mp,none,Carbon,Unknown,DMF,False,90.0,Spin-coating,Air,0.2,False,0.934,19.72,0.455,8.38,PyxqwetVYnnoDplae8lYNMzGB8Jg
MAPbI3,MA,Pb,I,1.6,SnO2-c,Spiro-MeOTAD,Ag,Diethyl ether,DMF; DMSO,False,65; 100,Spin-coating,Unknown,0.1,False,1.135,20.5,0.76,17.5,PyzXeoFho8kUFQ2qDyr0v01mmMVd
MAPbI3,MA,Pb,I,1.6,TiO2-c | TiO2-np,Spiro-MeOTAD,Ag,Ar,DMF,False,100.0,Spin-coating,N2,0.16,False,0.965,16.2,0.66,10.3,Pz5rJB5FKgAWHt32UB6kW5WNwjSX
Cs0.17FA0.83PbBr1.2I1.8,Cs; FA,Pb,Br; I,,KY7F22-np,Spiro-MeOTAD,Au,Unknown,DMF,False,185.0,Spin-coating,Air,0.107,False,0.992,18.0,0.66,11.8,PzJYkOFORUeLEeRLywjLyb_zgDp7
MAPbI3,MA,Pb,I,1.6,TiO2-c | TiO2-mp,Spiro-MeOTAD,Au,Unknown,DMF; DMSO,False,80.0,Spin-coating,Air,0.15,False,0.81,24.6,0.53,10.4,PzML5LGFDblXK4f65jba97eSatof
MAPbI3,MA,Pb,I,1.6,SnO2-np | TiO2-c,Spiro-MeOTAD,Au,Unknown,DMF,False,95.0,Spin-coating,Unknown,0.1256,False,,,,11.6,PzOTQbqGYz__sLc4VVUhHEQVbxwn
MAPbBr0.15I2.85,MA,Pb,Br; I,1.53,TiO2-c,Spiro-MeOTAD,Au,Unknown,DMF >> IPA,False,100.0 >> 150.0,Spin-coating >> CBD,Unknown,0.1,False,1.09,23.9,0.6970000000000001,15.6,PzPHUMi-3aZAT6eoYhnJSGLqMZ6-
MAPbI3,MA,Pb,I,1.6,TiO2-c,Spiro-MeOTAD,MoO3 | Ag,Chlorobenzene,DMSO; GBL,False,100.0,Spin-coating,N2,0.09,False,1.01,22.13,0.74,16.57,PzUp-jpiARh0VLfE7VuOUUG9ytyk
MAPbI3,MA,Pb,I,1.6,TiO2-c,Spiro-MeOTAD,Au,Unknown,DMF,False,110; 115,Spin-coating,N2,0.1,False,0.99,20.9,0.73,15.1,PzXEojJrb8xwqoBlJhQctlFKHkDL
MAEu0.02Pb0.98I3,MA,Eu; Pb,I,,PCBM-60 | BCP,NiO-c,Ag,Chlorobenzene,DMSO; GBL,False,100.0,Spin-coating,Unknown,0.09,False,1.02,20.9,0.731,15.6,PzxKj7Ys0KL2u-nj_GrC_boamF-t
Cs0.05FA0.79MA0.16PbBr0.51I2.49,Cs; FA; MA,Pb,Br; I,,TiO2-c | TiO2-mp,Spiro-MeOTAD,Au,Diethyl ether,DMF; DMSO,False,100.0,Spin-coating,N2,0.09,False,1.056,16.45,0.71,12.3,Q-4D_H-VnRsj2e-196k21zoiVty_
FA0.83MA0.17PbBr0.51I2.49,FA; MA,Pb,Br; I,,SnO2-c,Spiro-MeOTAD,Au,Chlorobenzene,DMF; DMSO,False,100.0,Spin-coating,N2,0.16,False,1.16,21.7,0.72,19.5,Q-bS-kNM9vsm4BdBJpX5guu_r70C
MAPbI3,MA,Pb,I,1.6,TiO2-c | TiO2-mp,"TT-2,5-TPA",Au,Toluene,DMSO,False,120.0,Spin-coating,N2,0.2,False,0.98,22.7,0.57,12.8,Q-n0kvHI8mGAFs5H3TvKW5Ee0Rvz
AN0.15FA0.5MA0.8PbI3,AN; FA; MA,Pb,I,1.58,PCBM-60 | BCP,PEDOT:PSS,Ag,Chlorobenzene,DMF; DMSO,False,120.0,Spin-coating,N2,0.1,False,0.9,28.16,0.521,13.25,Q-wPa4arVossgAd1M5REmQwkvQIG
MAPbI3,MA,Pb,I,1.6,TiO2-c | TiO2-mp,none,Carbon; MAI | Carbon,Unknown,DMF >> IPA,False,Unknown >> 100.0,Spin-coating >> Spin-coating,Unknown,0.152,False,0.84,20.5,0.66,12.7,Q-y2DiHiNWOgSWf37os07IRvBHSp
MAPbI3,MA,Pb,I,1.6,TiO2-c | TiO2-mp,Spiro-MeOTAD,Au,Unknown,DMF >> IPA,False,70.0 >> 70.0,Spin-coating >> CBD,Unknown,0.1,False,0.9,18.91,0.7020000000000001,11.96,Q0-ag_79EJFOlQgLeAuR0B7N9Umf
FA0.87MA0.13PbBr0.51I2.49,FA; MA,Pb,Br; I,,TiO2-c | TiO2-mp,X19,Au,Chlorobenzene,DMF; DMSO,False,100.0,Spin-coating,Ar,0.1,False,1.14,22.7,0.69,18.1,Q0FICsJ49DWXmBqoeObfgoQB2BR2
MAPbI3,MA,Pb,I,1.6,CPTA | BACl,Spiro-MeOTAD,MoO3 | Au,Unknown,Methylammonium acetate,False,60.0; 100.0,Spin-coating,Ambient,0.05,False,1.11,23.15,0.774,19.88,Q0ImQfCQohadCpUDXup2gerOReZH
MAPbI3,MA,Pb,I,1.6,TiO2-c,Spiro-tBuBED,MoO3 | Au,Toluene,DMSO; GBL,False,100.0,Spin-coating,N2,0.16,False,1.09,23.15,0.72,18.17,Q0R_pvC4-cbypEjEDtoXp8Kuswg_
FAMAPbI3,FA; MA,Pb,I,,PCBM-60 | BCP,PEDOT:PSS,Ag,Unknown,DMF >> IPA,False,Unknown >> 100.0,Spin-coating >> Spin-coating,Unknown,1.0,False,1.02,16.24,0.556,9.01,Q0_QX65p3-Qdr7oXs--CJPdeNSK3
Cs0.05FA0.8075MA0.1425PbBr0.3I2.7,Cs; FA; MA,Pb,Br; I,,PCBM-60 | BCP,P1-2,Ag,Toluene,DMF; DMSO,False,100.0,Spin-coating,N2,0.1,False,1.1,21.2,0.71,14.4,Q0hSZdklsiXi4cCsz6RJQ0lBoujO
CsPbBr3,Cs,Pb,Br,,TiO2-c | TiO2-mp,none,Carbon,Unknown,DMF >> none,False,Unknown,Spin-coating >> Evaporation,Air >> Vacuum,0.1,False,1.43,7.32,0.78,8.16,Q0k5y6hbeBWzwRVY5LYMD-LlAhT5
Cs0.125FA0.875PbBr0.375I2.625,Cs; FA,Pb,Br; I,,TiO2-c | TiO2-mp,Spiro-MeOTAD,Au,Diethyl ether,DMF; DMSO,False,140.0,Spin-coating,Unknown,0.125,False,1.079,22.225,0.773,18.53,Q0lfbUg6NaniktTjD0toHIPfewpZ
MAPbI3,MA,Pb,I,1.6,TiO2-c | TiO2-mp,Spiro-MeOTAD,Au,Unknown,DMF >> IPA,False,70.0 >> 70.0,Spin-coating >> Spin-coating,Unknown,0.1,False,0.94,19.64,0.649,11.92,Q0pn2M4oRlhzVjr9zHed0Y4320tj
FA0.75MA0.25PbBr0.75I2.25,FA; MA,Pb,Br; I,,SnO2-c,Spiro-MeOTAD,MoO2 | ITO,Chlorobenzene,DMF; DMSO,False,120.0,Spin-coating,Unknown,0.13,False,1.14,19.4,0.7,15.48,Q0wdNwpmjNnw0juw8V1eRQa60VO_
FA0.85MA0.15PbBr0.45I2.55,FA; MA,Pb,Br; I,,TiO2-c | TiO2-mp,PTAA,Au,Toluene,DMSO; GBL,False,100.0,Spin-coating,N2,0.16,False,1.114,21.84,0.736,17.91,Q1-xHLC-MLsm0yeQoYPfGRh-4tyD
Cs0.05FA0.79MA0.16PbBr0.51I2.49,Cs; FA; MA,Pb,Br; I,,TiO2-c | TiO2-mp,HS-Ph-CN | Spiro-MeOTAD,Au,Chlorobenzene,DMF; DMSO,False,100.0,Spin-coating,N2,1.0,False,,,,,Q1CIQvJQeTV7hBfFe2hcSbpenWy8
MAPbI3,MA,Pb,I,1.6,PCBM-60,PEDOT:PSS,Al,Chlorobenzene,DMF; DMSO,False,120.0,Spin-coating,Unknown,0.04,False,0.96,19.09,0.69,12.74,Q1G-RXS1um3mRHlhYv1EIZOnLDsJ
MAPbI3,MA,Pb,I,1.6,PCBM-60 | TiO2-c,NiMgLiO-c,Ag,Toluene,DMSO,False,100.0,Spin-coating,N2,0.09,False,1.084,20.431,0.823,18.23,Q1GXNMk_yQOh9uX7itmurWC6tvyB
MAPbI3,MA,Pb,I,1.6,PCBM-60,PEDOT:PSS,Ag,Unknown,DMF,False,110.0,Spin-coating,N2,0.104,False,0.85,17.5,0.6759999999999999,10.0,Q1HW86Dii81ipkQZIbCmuqN_uWKQ
FA0.6MA0.4Pb0.4Sn0.6Br0.3I2.7,FA; MA,Pb; Sn,Br; I,1.33,C60 | BCP,PEDOT:PSS,Ag,Toluene,DMF; DMSO,False,Unknown,Spin-coating,N2,0.1,False,0.74,26.55,0.77,15.23,Q1Hvo4MbUqwCQMIfMCtPS_ux-9rR
FASnI3,FA,Sn,I,,C60 | BCP,PEDOT:PSS,Ag,Chlorobenzene,DMF; DMSO,False,90.0,Spin-coating,N2,0.04,False,0.541,19.89,0.68,7.32,Q1I5B8maI9inI32eqBDmUxnc00kD
Cs0.05FA0.79MA0.16PbBr0.48I2.52,Cs; FA; MA,Pb,Br; I,1.63,C60 | BCP,NiO-c,Cu,Ethyl acetate,DMF; DMSO,False,100,Spin-coating,Unknown,0.16,False,1.1,21.7,0.77,17.9,Q1KLv-uiISVL2aiEBg6DtNrPJ5ds
MAPbI3,MA,Pb,I,1.5,C60 | BCP,NiO-np,Ag,Chlorobenzene,DMF; DMSO,False,Unknown,Spin-coating,Unknown,0.08,False,1.043,20.8,0.68,14.23,Q1L_UOH6qlAc5BFbLb3FaYtWaRi5
MAPbI3,MA,Pb,I,,TiO2-mp | ZrO2-mp,Unknown,Carbon,Unknown,GBL,False,50,Slot-die coating,Unknown,,True,0.933,21.87,0.6,12.3,Q1NsrU_T103myHZ24XfacT4wEul1
MAPbI3,MA,Pb,I,1.6,TiO2-c | TiO2-mp | ZrO2-mp,none,Carbon,Unknown,DMF,False,100.0,Doctor blading,Unknown,0.1,False,0.877,20.05,0.62,11.67,Q1Pi5agbA4wXT-IJx8y5ozuBAfq5
MAPbI3,MA,Pb,I,1.6,TiO2-c,Spiro-MeOTAD,ITO | Ag,Unknown,DMF,False,130.0,Spin-coating,N2,0.13,False,0.9,21.7,0.73,14.2,Q1W9rO882BORXfS8BsrN3S1GFWKW
Cs0.05FA0.80MA0.15PbBr0.45I2.55,Cs; FA; MA,Pb,Br; I,,SnO2-c,Spiro-MeOTAD,Au,Chlorobenzene,DMF; DMSO,False,100.0,Spin-coating,N2,0.16,False,1.122,22.81,0.7240000000000001,20.1,Q1awHM7sZYlfIQ0niVyjPjumsSCq
MAPbI3,MA,Pb,I,1.6,TiO2-c,Spiro-MeOTAD,Ag,Unknown,DMF >> IPA,False,100.0 >> 100.0,Spin-coating >> Spin-coating,N2 >> N2,0.0625,False,0.995,20.4,0.736,15.02,Q1g15vX0lHpUTsfG9ceosQ5XTtbQ
FA0.85MA0.15PbBr0.45I2.55,FA; MA,Pb,Br; I,,TiO2-c | TiO2-mp,H66,Au,Chlorobenzene,DMF; DMSO,False,100.0,Spin-coating,N2,0.1,False,0.96,19.87,0.55,10.52,Q1yv7Fj0rv_YWJgasnSDbz1bcXqp
FA0.83MA0.17PbBr0.51I2.49,FA; MA,Pb,Br; I,1.63,TiO2-c | TiO2-mp,Spiro-MeOTAD,Au,Chlorobenzene,DMF; DMSO,False,100.0,Spin-coating,N2,0.16,False,1.159,22.5,0.74,19.2,Q21O6pHvVyx5Qw7NSI8GoJYjID0j
CsPbBr2I,Cs,Pb,Br; I,2.07,TiO2-c,Spiro-MeOTAD,Au,Unknown,DMSO,False,30; 160,Spin-coating,Unknown,0.09,False,1.24,8.92,0.65,7.15,Q23kgs9rgY9BgaQ2wwo7lB5rldFQ
FA0.3MA0.7PbI3,FA; MA,Pb,I,,PCBM-60,PEDOT:PSS,Ag,Toluene,DMSO; GBL,False,100.0,Spin-coating,Unknown,0.07,False,1.04,21.9,0.79,18.0,Q28fV0xN9S_XLPSwG5-z17AxWzLD
MAPbI3,MA,Pb,I,1.6,TiO2-c | TiO2-mp,Spiro-MeOTAD,Au,Unknown,DMF >> IPA,False,Unknown >> 105.0,Spin-coating >> Spin-coating,Unknown,0.09,False,,,,11.4,Q2FW6ra2uPVAqKHAaOiIpAAg-vT3
Cs0.05FA0.81MA0.14PbBr0.45I2.55,Cs; FA; MA,Pb,Br; I,,TiO2-c,HAB1,Au,Chlorobenzene,DMF; DMSO,False,100.0,Spin-coating,Unknown,0.16,False,1.04,23.28,0.7240000000000001,15.45,Q2HvrJU0RGFTld0xiMB8-fHXkQk5
Cs0.05FA0.79MA0.16PbBr0.51I2.49,Cs; FA; MA,Pb,Br; I,,TiO2-c | TiO2-mp,PTAA,Au,Antisolvent,acetonitrile; DMF; DMSO >> IPA,False,Unknown,Spin-coating >> Spin-coating,Unknown,0.0916,False,1.08,22.5,0.75,18.3,Q2g3AUmHGvR5WjKSnOehRDcYcHa3
FA0.85MA0.15PbBr0.45I2.55,FA; MA,Pb,Br; I,,TiO2-c | TiO2-mp,PTAA,Au,Chlorobenzene,DMF; DMSO,False,120.0,Spin-coating,N2,0.1,False,1.08,23.49,0.72,18.26,Q2ggDNd_7av4HtnEvI3aDbiVrW-n
MAPbI3,MA,Pb,I,1.59,TiO2-c,Spiro-MeOTAD,Au,Chlorobenzene,DMSO; GBL,False,80.0,Spin-coating,Unknown,0.1,False,0.987,17.717,0.522,9.1,Q2hawCbu4sUXXnTQPeH2vz0MYtPi
MAPbI3,MA,Pb,I,1.6,TiO2-c,PTAA,Au,Unknown,DMF; GBL,False,120.0,Spray-coating,Air,0.096,False,1.08,20.8,0.765,17.2,Q2iDh-Io7xz1TsuSKXaltev3Lhnt
Cs0.05FA0.79MA0.16PbBr0.51I2.49,Cs; FA; MA,Pb,Br; I,,TiO2-c | TiO2-mp,ADAHI,Au,Chlorobenzene,DMF; DMSO,False,100; 120,Spin-coating,Unknown,0.16,False,1.164,24.3,0.773,21.9,Q2rTnyxWZzbhB1cjXuABpaV81tkj
CsFAPbI3,Cs; FA,Pb,I,1.56,SnO2-np,Spiro-MeOTAD,Ag,Chlorobenzene,DMSO,False,130,Spin-coating,N2,,False,1.05,24.0,0.7440000000000001,18.8,Q2vkYuMqYEH9UzrTnsxnmKU7ugOv
FA0.2MA0.8PbI3,FA; MA,Pb,I,,PTTI-1,PEDOT:PSS,Ag,Toluene,DMSO; GBL,False,100.0,Spin-coating,N2,0.1,False,1.027,21.26,0.7040000000000001,15.37,Q3-ZXXZbZQVChUqsafWlQfOb4B1R
Cs0.05FA0.83MA0.17Rb0.05PbBr0.17I0.83,Cs; FA; MA; Rb,Pb,Br; I,1.63,BCP | PCBM-60,NiO,,,,False,,,,,False,1.18,22.56,0.818,21.76,Q36KNRzS1o7D6W9DedfVTiSDgd6s
MAPbI3,MA,Pb,I,1.6,PCBM-60 | C60 | BCP,PEDOT:PSS,Ag,Unknown,DMF,False,90.0,Spin-coating,N2,0.08,False,1.07,20.71,0.75,16.62,Q36ZybGRn_dAfPT2wDYm_ziLcJRf
FA0.28MA0.72PbI3,FA; MA,Pb,I,,TiO2-c | PCBM-60,Spiro-MeOTAD,Ag,Unknown,DMF >> IPA,False,Unknown >> 100.0,Spin-coating >> Spin-coating,N2 >> N2,0.075,False,1.05,23.8,0.73,17.9,Q3Fevtt6IcFnG76HKDQIqzHr2WAy
MAPbI3,MA,Pb,I,1.6,TiO2-c | TiO2-mp,P3HT; SWCNTs,Ag-nw,Unknown,DMF,False,100.0,Dipp-coating,Air,0.1,False,,,,,Q3SQXc4b8QdTDl1A-kVYaZC0HoH3
MAPbI3,MA,Pb,I,1.6,TiO2-c | TiO2-mp,Spiro-MeOTAD,Au,Unknown,DMF; DMSO >> IPA,False,Unknown >> 130.0,Spin-coating >> Spin-coating,N2 >> N2,0.089,False,1.047,19.9,0.609,11.9,Q3T3yWlhSb8yy4sJr20OcTG0Hlja
MAPbI3,MA,Pb,I,1.55,PCBM-60 | BCP,PEDOT:PSS,Ag,Chlorobenzene; N2,DMF,False,80.0,Spin-coating,Air,0.9,False,0.87,21.12,0.78,14.33,Q3UoUWSFkdNx-d-U1eM7yt3ecTbe
FA0.85MA0.15PbBr0.45I2.55,FA; MA,Pb,Br; I,,TiO2-c | TiO2-mp,Spiro-MeOTAD,Au,Chlorobenzene,DMF; DMSO,False,100.0,Spin-coating,Ar,0.126,False,1.09,24.0,0.706,18.5,Q3ahYt_JWGjBhRH-XvsSejLwcC7p
MAPbI3,MA,Pb,I,1.6,TiO2-c | TiO2-mp,none,Carbon,Unknown,DMF >> IPA,False,100.0 >> 100.0,Spin-coating >> CBD,Air >> Air,0.1,False,0.971,21.47,0.67,13.98,Q3hoKEIuGF4IaAg0O4ZGfzTtOuWk
MAPbI3,MA,Pb,I,1.6,TiO2-c | TiO2-mp,none,AV-carbon; MAI,Unknown,GBL,False,100.0; 100.0,Spin-coating,Unknown,0.09,False,0.953,15.22,0.5,7.25,Q3ik8xp0T4ZdFjdFv4s7f07kHSUs
MAPbI3,MA,Pb,I,1.6,ZnO-np,Spiro-MeOTAD,Ag,Unknown,DMF >> IPA,False,80.0 >> 80.0,Spin-coating >> Spin-coating,N2 >> N2,0.1,False,1.06,19.52,0.59,12.21,Q3x8pQKjnZuGL2_7czOrEGbJlQyE
FA0.8MA0.2PbBr0.6I2.40,FA; MA,Pb,Br; I,1.5,PCBM-60 | ZSO-np,NiO,Ag,Toluene,DMSO; GBL,False,100,Spin-coating,N2,0.0314,False,1.15,21.34,0.723,17.5,Q4-nTDsChy6u5E2i_E8xzK6x-2x6
MAPbI3,MA,Pb,I,1.5,TiO2-c | TiO2-mp,Spiro-MeOTAD,Ag,Unknown,DMF >> IPA,False,70.0 >> 100.0,Spin-coating >> CBD,N2 >> N2,0.16,False,0.89,22.82,0.59,11.98,Q41VznMCs1aki0-rkZ3ptGJ4jz4f
