Repository: GouravSidana/firstML

# firstML
My first Machine Learning Project

File: filtered_perovskite.csv (part 67 of 155)
Formula,A_ion,B_ion,X_ion,Bandgap,ETL,HTL,Backcontact,Antisolvent,Solvent,Solv_annel,Anneal_temp,Dep_procedure,Synth_atm,Cell_area,Is_module,Voc,Jsc,FF,PCE,entry_id
MAPbI3,MA,Pb,I,1.6,PCBM-60,PEDOT:PSS,Al,Chlorobenzene,DMF,False,100.0,Spin-coating,N2,0.09,False,0.93,17.84,0.68,11.4,Q42n0wHJ3DAYQa7mS4iqwQDrwxYI
MAPbI3,MA,Pb,I,1.6,TiO2-c,Spiro-MeOTAD,MoO3 | Ag,Chlorobenzene,DMSO; GBL,False,100.0,Spin-coating,N2,0.1,False,,,,18.11,Q4E7XuU8mV2g0girCRVxSmCoyUAq
MAPbI3,MA,Pb,I,1.6,TiO2-c @ {001} facet,Spiro-MeOTAD,Ag,Unknown,DMF | none,False,90 | Unknown,Spin-coating | Evaporation,N2 | Vacuum,0.07,False,1.047,24.19,0.6809999999999999,17.25,Q4co8-OkT1DbjakO58izAz6q7v_o
MAPbI3,MA,Pb,I,1.6,TiO2-c,Spiro-MeOTAD,Au,Unknown,DMF,False,110; 115,Spin-coating,N2,0.1,False,0.975,21.2,0.76,15.71,Q4dsQ6cos8Z3QjsNInTszRii4eCf
MAPbI3,MA,Pb,I,1.6,PCBM-60 | BCP,NiMgLiO,Ag,Toluene,DMSO; GBL,False,100.0,Spin-coating,Unknown,0.09,False,1.0590000000000002,16.125,0.613,10.46,Q4eMnOXKFe0BYghbEgwK1iruuVLy
(PEA)2Cs1.77FA57.23Pb60I181,(PEA); Cs; FA,Pb,I,,PCBM-60 | C60 | BCP,PTAA,Ag,Diethyl ether,DMF; NMP,False,100.0; 150.0,Spin-coating,N2,0.1,False,1.0,23.7,0.66,16.0,Q4fr-z_-VT6kLtdwb1kqBZxzu6ll
MAPbI3,MA,Pb,I,1.6,PCBM-60 | ZnO-np,PEDOT:PSS,Ag-nw,Chlorobenzene,DMF,False,110.0,Spin-coating,N2,0.1,False,0.98,14.23,0.721,9.55,Q4k4tMTaP6hIAkCoeFlabdI78gsT
MAPbI3,MA,Pb,I,1.6,TiO2-c | PCBM-60,Spiro-MeOTAD,Carbon-nt,Ethyl acetate,DMF; DMSO,False,50.0,Spin-coating,N2,0.15,False,0.89,20.25,0.65,11.9,Q4uOJXa7-IOiFZRoqgAK25VRBmbU
MAPbI3,MA,Pb,I,1.56,C60 | bis-C60,NiO-c,Ag,Toluene,DMSO; GBL,False,100.0,Spin-coating,N2,0.06,False,1.0,20.66,0.705,14.53,Q4vkqaqWmhzp8b9i8zajX6-HlCtP
MAPbI3,MA,Pb,I,1.6,PCBM-60 | BCP,PolyTPD,Ag,Unknown,none,False,100.0,Co-evaporation,Vacuum,0.09,False,1.06,17.3,0.72,14.1,Q56SS2W3yAzTd8ABSHtjCs6hm58W
MAPbI3,MA,Pb,I,1.6,TiO2-c | TiO2-mp,Spiro-MeOTAD,Au,Unknown,DMF,False,150.0,Spin-coating,Air,0.09,False,0.924,19.9,0.626,11.49,Q580__A4vRxHGZMwBMpORyBiDKlk
MAPbI3,MA,Pb,I,1.57,TiO2-c | TiO2-mp,Spiro-MeOTAD,Ag,Diethyl ether,DMF; DMSO,False,65.0; 100.0,Spin-coating,Unknown,0.125,False,1.086,23.83,0.762,19.71,Q5DSqnOmSoB-geL8NDafuqXARQKI
MAPbI3,MA,Pb,I,1.6,TiO2-c | TiO2-mp,Spiro-MeOTAD,Au,Unknown,DMF >> IPA,False,80 >> 80,Spin-coating >> Spray-coating,Air >> Air,0.15,False,1.03,21.8,0.69,15.5,Q5HDUBslc4HL40jJ_igiWBdOy3-P
MAPbI3,MA,Pb,I,1.6,SnO2-c,Spiro-MeOTAD,Au,Unknown,DMF; DMSO >> IPA,False,60.0 >> 100.0,Spin-coating >> Spin-coating,N2 >> N2,0.0559999999999999,False,1.04,22.4,0.667,15.58,Q5NLMvdZOf5RISRfzWxp7sv5V5oP
MAPbI3,MA,Pb,I,1.58,PCBM-60,PEDOT:PSS,Ca | Al,Unknown,DMF; DMSO >> Ethanol; IPA,False,Unknown >> 100.0,Spin-coating >> Spin-coating,N2 >> N2,0.044,False,1.051,18.52,0.743,14.48,Q5Vyw7T4m0L0yGUqRRyM1Cp5t59v
MAPbI3,MA,Pb,I,1.6,C60,Spiro-MeOTAD,Au,Chlorobenzene,DMF; DMSO,False,60; 100,Spin-coating,Unknown,0.09,False,0.98,20.99,0.745,15.3,Q5gr4DHxUOIzdVIuSygbn9Bx0g_n
MAPbI3,MA,Pb,I,1.55,SnO2-np,Spiro-MeOTAD,Ag,Unknown,acetonitrile; Methylamine,False,130.0,Slot-die coating,Air,0.15,False,1.0759999999999998,21.24,0.617,14.12,Q61T3fXpQThJJ_rWje5DtNi5hUPZ
MAPbI3,MA,Pb,I,1.6,TiO2-c | TiO2-mp,Spiro-MeOTAD,Au,Toluene,DMSO; GBL,False,100.0,Spin-coating,N2,0.04,False,1.1,20.6,0.76,17.3,Q62nR4SFrMlqmNK2h7kP57ts75hm
MAPbI3,MA,Pb,I,1.6,C60,Spiro-MeOTAD,MoO3 | Au | MoO3,Diethyl ether,DMF; DMSO,False,100,Spin-coating,N2,0.0757,False,1.0,19.53,0.6759999999999999,13.24,Q6BJW3QfMitORjcBq149PWDsqOb4
MAPbI3,MA,Pb,I,1.6,TiO2-c,Spiro-MeOTAD,Au,Chlorobenzene,DMF,False,100.0,Spin-coating,N2,0.0813,False,1.05,18.16,0.68,12.9,Q6F1hqnFM66eUDkjjStb-qMChNEQ
Cs0.02MA0.98PbBr0.06I2.94,Cs; MA,Pb,Br; I,1.6,TiO2-c | TiO2-mp,Spiro-MeOTAD,Au,Chlorobenzene,DMF; DMSO,False,100.0,Spin-coating,N2,0.1,False,1.13,22.81,0.79,20.46,Q6MGAqGmX4OcHG7ZrOIhMRLfHzsB
MAPbI3,MA,Pb,I,1.6,PCBM-60,PEDOT:PSS,Al,Toluene,DMF; DMSO,False,Unknown,Spin-coating,N2,0.142,False,1.0,22.5,0.8029999999999999,18.9,Q6Pm0KTXaCkAj1DyVvGW3zbrHGFZ
MAPbI3,MA,Pb,I,1.6,TiO2-np,Spiro-MeOTAD,Au,Ar,DMF,True,100.0,Spin-coating,N2,0.16,False,1.007,21.31,0.73,15.57,Q6T_oRfqdomvV_W6LnPmNk9ASpTW
BA2MA3Pb4I13,BA; MA,Pb,I,,PCBM-60,NiO-c,Ag,Unknown,DMF; DMSO,False,100.0,Spin-coating,N2,0.05,False,1.13,17.45,0.653,12.96,Q6VC8TxL6j-y6rofnWJuspJCjQAH
Cs0.2FA0.8PbBr0.75I2.25,Cs; FA,Pb,Br; I,,TiO2-c | TiO2-mp,Spiro-MeOTAD,Au,Chlorobenzene,DMF; DMSO >> IPA,False,100.0 >> 110,Spin-coating >> CBD,FAI >> Unknown,0.085,False,0.98,20.0,0.67,13.0,Q6dZPbTrgrJ4ClHS-F1fT3d6H8H5
MAPbI3,MA,Pb,I,1.6,TiO2-c,DTS,Au,Chlorobenzene,DMSO; GBL,False,100.0,Spin-coating,N2,0.09,False,1.06,20.75,0.735,16.52,Q6nrN1c6hRCHvPM5z7AN8MWDzg_j
MAPbI3,MA,Pb,I,1.6,SnO2-c,Spiro-MeOTAD,Au,Unknown,DMF >> IPA,False,Unknown >> 70.0,Spin-coating >> Spin-coating,Unknown,0.09,False,1.11,23.24,0.653,16.84,Q6tf5tkhYPEHI6DVrFyofee4poK5
MAPbI3,MA,Pb,I,1.6,PCBM-60 | Bphen,PEDOT:PSS,Ag,Chlorobenzene,DMF,False,100.0,Spin-coating,N2,0.18,False,0.92,19.87,0.79,14.43,Q6uDHR3owQ8IYybFnAJkdbeeEa5r
FA0.85MA0.15PbBr0.45I2.55,FA; MA,Pb,Br; I,,PDI-V | C60 | BCP,P3CT-Na,Ag,Chlorobenzene,DMF; DMSO,False,60.0; 85,Spin-coating,Unknown,0.09,False,1.084,21.92,0.805,19.12,Q6uwIMZFkKYHKe42KSezAg2yUPr9
MAPbI3,MA,Pb,I,1.6,Ca | C60,TAPC | MoO3; TAPC,MoO3 | Ag,Unknown,none >> none,False,Unknown,Evaporation >> Gas reaction,Vacuum >> MAI; Vacuum,0.1,False,1.03,20.39,0.708,14.86,Q7MVKEoyL1PyQ9KsdOjIqxXaB73p
MAPbI3,MA,Pb,I,1.6,C60,Thiophene | Spiro-MeOTAD,Au,Unknown,DMF,False,90.0; 120,Spin-coating,N2,0.0919,False,1.0,20.3,0.67,12.6,Q7PDpdTwYEl2VfxANKBrEHlFgk9m
CsPbBrI2,Cs,Pb,Br; I,,TiO2-c | TiO2-mp,P3HT,Au,Unknown,DMSO,False,100.0; 280.0,Spin-coating,Air,0.09,False,1.12,13.93,0.74,11.53,Q7Wm0LnmMxyjoXivIyIAR_YhQsGx
MAPbI3,MA,Pb,I,1.6,TiO2-c,Spiro-MeOTAD,Au,Unknown,DMF >> IPA,False,70.0 >> 150.0,Spin-coating >> Spin-coating,Air >> Air,0.1,False,1.079,20.32,0.72,15.78,Q7Y3f4LxC1544hPpNXDW_2yQuIeG
MAPbI3,MA,Pb,I,1.6,TiO2-c | C60,Spiro-MeOTAD,Au,Vacuum,DMSO; GBL,False,Unknown,Inkjet printing,Air,0.04,False,1.04,17.75,0.61,11.26,Q7lRiV72KIwkWawYOCesQVPH6U5I
MAPbI3,MA,Pb,I,1.6,TiO2-c | TiO2-mp,Spiro-MeOTAD,Au,Diethyl ether,DMF; DMSO,False,Unknown,Spin-coating,Air,0.16,False,1.037,19.2,0.74,14.9,Q7mLDWEL0PnyiKFnyVg7ZXgUuCAA
MAPbI3,MA,Pb,I,,"(2Z,2′Z)-3,3′- (5,5′-(2,7-dioctyl-1,3,6,8-tetraoxo-1,2,3,6,7,8-hexahydrobenzo [lmn][3,8]phenanthroline-4,9-diyl)bis (thiophene-5,2-diyl))bis(2-(4-(trifluoromethyl)phenyl) acrylonitrile)",PEDOT:PSS,Ag,Unknown,DMSO; GBL,False,100,Spin-coating,Unknown,,False,0.81,22.55,0.527,9.6,Q7sjrg_r7hgR6_ytWQ2jgcIyIVi4
MAPbI3,MA,Pb,I,1.6,PCBM-60,PEDOT:PSS,Ag,Unknown,DMF,False,90.0,Spin-coating,N2,0.1,False,1.01,21.3,0.72,15.4,Q83nCQOoLzkHJO_bBhNTU9T1Q6lZ
MAPbI3,MA,Pb,I,1.6,TiO2-c | TiO2-mp,Spiro-MeOTAD,Au,Unknown,DMF; DMSO >> IPA,False,70.0 >> 90.0,Spin-coating >> Spin-coating,Air >> Air,1.0,False,0.98,19.7,0.53,10.3,Q85jjRYqb48Tym0z7C6NTUOUBoG6
Cs0.17FA0.83PbBr0.4I0.6,Cs; FA,Pb,Br; I,1.79,C60 | BCP,PFN-Br | PTAA,,,,False,,,,,False,1.161,16.48,0.686,13.15,Q8_22zDLSJmgUBFYtGoFsgdVbfxg
MAPbBr1.25I75,MA,Pb,Br; I,1.76,TiO2-c | TiO2-mp,Spiro-MeOTAD,Au,Unknown,DMF >> none,False,110.0 >> 70.0,Spin-coating >> Gas reaction,Air >> Air; MABr,0.1,False,1.06,14.05,0.6,9.02,Q8h_cTfgk3kDRssWzzu7nGGou-C0
MAPbI3,MA,Pb,I,1.6,TiO2-c | ZrO2-mp,none,Carbon,Unknown,GBL,False,60.0,Drop-infiltration,N2,0.7,False,0.92,21.87,0.474,9.5,Q9GpLf_mHRQxVl_O2pMRacGgaaZc
MAPbI3,MA,Pb,I,1.6,TiO2-c | TiO2-nw | CdS,Spiro-MeOTAD,Ag,Chlorobenzene,DMF; DMSO,False,110,Spin-coating,Unknown,0.09,False,0.86,20.95,0.58,10.44,Q9W3-9vrhZ4t_Oas_h4CXuTnzzqP
Cs0.05FA0.76MA0.19PbBr0.6I2.4,Cs; FA; MA,Pb,Br; I,1.59,SnO2-c,asy-PBTBDT,Au,Chlorobenzene,DMF; DMSO,False,100,Spin-coating,Unknown,0.09,False,1.1,22.2,0.7709999999999999,18.8,Q9gGg8R_YI2OBoxY99src8z-Tnh6
MAPbI3,MA,Pb,I,1.6,TiO2-c,Spiro-MeOTAD,Au,Unknown,DMF,False,110.0,Spin-coating,N2,0.09,False,0.89,14.69,0.61,7.21,Q9peblCJpxudwYG5J5vyOo9wgh6_
MAPbI3,MA,Pb,I,1.6,TiO2-c,Diazo-OMeTPA,Au,Chlorobenzene,DMF; DMSO,False,40; 100,Spin-coating,N2,0.0831,False,1.1,18.9,0.69,11.0,Q9poZ4VrHeT9cNusJuviS4UOqKf6
Cs0.05FA0.54MA0.41PbBr0.06I2.94,Cs; FA; MA,Pb,Br; I,,SnO2-np,Spiro-MeOTAD,Au,Unknown,DMF; DMSO >> IPA,False,70.0 >> 150.0,Spin-coating >> Spin-coating,N2 >> N2,0.09408,False,1.095,24.03,0.748,19.68,Q9rayI97x6xtQ6d_iiw7fDUaxJ1M
MAPb1.0I3,MA,Pb,I,1.6,TiO2-c | TiO2-mp,Spiro-MeOTAD,Au,Unknown,DMF; GBL,False,90; 125,Spin-coating,Air,0.09,False,0.877,20.1,0.6,10.57,QAJadNsNq-aPqoB70sKSipKALdAh
MAPbI3,MA,Pb,I,1.6,SnO2-np,Spiro-MeOTAD,Au,Chlorobenzene,DMF; DMSO,False,100.0,Spin-coating,Unknown,0.1,False,1.04,19.97,0.675,14.05,QAR05-apLcacur4fUinAACNr05Gs
MAPbI3,MA,Pb,I,1.6,TiO2-c | TiO2-mp,Spiro-MeOTAD,Ag,Unknown,DMF >> n-hexyl alchohol,False,70.0 >> 100.0,Spin-coating >> Spin-coating,Ar >> Ar,0.09,False,1.0,18.78,0.5589999999999999,10.5,QAX0VSzvfrlK2CoIr92r7SVMZdOZ
MAPbI3,MA,Pb,I,1.6,TiO2-c | TiO2-mp,Spiro-MeOTAD,MoO3 | Ag,Unknown,DMF,False,100.0,Spin-coating,N2,0.1,False,0.94,17.9,0.66,11.1,QA_b3uFdZ4fI9ZUaDtqz-e_vGm6T
MAPbI3,MA,Pb,I,1.6,ZnO-c | CdS,Spiro-MeOTAD,Ag,Chlorobenzene,DMF,False,100.0,Spin-coating,N2,0.1,False,0.74,18.69,0.56,7.91,QAudSXPNR-geYcouHxM7D2e9Hvzr
MAPbI3,MA,Pb,I,1.6,TiO2-c | TiO2-mp,Spiro-MeOTAD,Au,Unknown,DMF,False,100.0,Spin-coating,Air,0.1,False,0.794,14.8,0.68,8.0,QBBW23ULjJ0PWycFCDWDJDQ6l0rW
Cs0.15FA0.75MA0.1PbBr0.4I2.6,Cs; FA; MA,Pb,Br; I,,ZnO-c,Spiro-MeOTAD,Ag,Chlorobenzene,DMSO,False,110.0,Spin-coating,N2,0.1,False,1.11,20.8,0.6890000000000001,15.94,QBCWC0zhq_zWAAep6UyzjOpAxwL9
MAPbI3,MA,Pb,I,1.6,TiO2-c,Spiro-MeOTAD,Au,Toluene,DMF,False,100.0,Spin-coating,N2,0.09,False,1.06,16.3,0.54,9.37,QBDxN_U_EY54c1VdNHtXerlsEZlG
MAPbI3,MA,Pb,I,1.6,TiO2-c | PCBM-60,PCDTBT1,MoO3 | Au,Unknown,DMF; DMSO >> IPA,False,Unknown >> 100.0,Spin-coating >> Spin-coating,N2 >> N2,0.04,False,1.12,22.19,0.7879999999999999,19.35,QBHRo3YFv4fFOgFdhsx6durm_66O
MAPbI3,MA,Pb,I,1.6,SnO2-c,Spiro-MeOTAD,Au,Diethyl ether,DMF,False,100.0,Spin-coating,Air,0.102,False,1.104,23.11,0.746,19.05,QBcn2YQpEwZQHr2O-SMp-a8tLyn4
MAPbI3,MA,Pb,I,1.6,CeOx-np,NiMgLiO,Ag,Diethyl ether,DMF; DMSO,False,Unknown,Spin-coating,Unknown,0.09,False,1.112,20.99,0.7140000000000001,16.65,QBj-nrJBDWJGKoWqOMQlmXSvQ5d8
MAPbI3,MA,Pb,I,1.6,SnO2-c | PCBM-60,Spiro-MeOTAD,Au,Toluene,DMSO; GBL,False,100.0,Spin-coating,N2,0.1,False,1.04,20.3,0.647,13.5,QBqPvsBt1uZf1sIblpS6K5b95xzD
Cs0.04FA0.8MA0.16PbBr0.49I2.51,Cs; FA; MA,Pb,Br; I,,TiO2-c,Spiro-MeOTAD-F,Au,Chlorobenzene,DMF; DMSO,False,150.0,Spin-coating,Unknown,0.066,False,1.1,23.24,0.75,19.17,QByyti-tfEXhwENFq-rqAadt_Ip6
Cs0.15FA0.26MA0.59PbI3,Cs; FA; MA,Pb,I,,TiO2-c | TiO2-mp,Spiro-MeOTAD,Au,Unknown,DMSO >> IPA,False,Unknown,Spin-coating >> Spin-coating,Unknown,0.16,False,1.0490000000000002,21.4,0.75,16.9,QCIB6AOy3uX-j1AieIw5FzGDqA6W
MAPbI3,MA,Pb,I,1.6,TiO2-c | TiO2-mp,Spiro-MeOTAD,Au,Toluene,DMSO; GBL,False,60; 100,Spin-coating,N2,0.1,False,1.01,22.3,0.7659999999999999,17.2,QCIt5whQtDeFLiuNw6oj2rCzawpt
MAPbI3,MA,Pb,I,1.6,Nb2O5,Spiro-MeOTAD,Au,Unknown,DMF >> Ethanol,True,100.0 >> 100.0,Spin-coating >> CBD,N2 >> N2,0.13,False,0.77,15.1,0.64,7.6,QCL_Oituc9rc7OpfGkTSII0QrW6w
MAPbI3,MA,Pb,I,1.6,SnO2-c | TiO2-mp,Spiro-MeOTAD,Ag,Unknown,DMF; DMSO >> IPA,False,Unknown >> 150.0,Spin-coating >> Spin-coating,N2 >> N2,0.07,False,0.98,20.56,0.71,14.17,QCVho9CtW7uEsRJVXbAluYUJqBO0
MAPbI3,MA,Pb,I,1.6,PCBM-60 | LiF,PCDTBT,Ag,Toluene,DMSO; GBL,False,110.0,Spin-coating,N2,2.0,False,1.02,18.7,0.49,9.5,QC_FJ3_XeDZuWnJAjIx82sspRhVG
(5-AVA)0.05MA0.95PbI3,(5-AVA); MA,Pb,I,,TiO2-c | TiO2-mp | Al2O3-mp,none,Carbon black; Graphite,Unknown,GBL,False,50,Spin-coating,Air,0.16,False,0.85,20.45,0.544,9.46,QCcrLuOfRSgyeTsVRlsVWhK0mWC8
FA0.75MA0.25PbBr0.75I2.25,FA; MA,Pb,Br; I,,SnO2-c,Spiro-MeOTAD,Au,Chlorobenzene,DMF; DMSO,False,120.0,Spin-coating,N2,0.1,False,1.1,17.9,0.67,13.19,QCfoHIVdFhwi3bwlmaPgTjUeQYQ1
Cs0.05FA0.81MA0.14PbBr0.4I2.6,Cs; FA; MA,Pb,Br; I,1.61,TiO2-c | TiO2-mp,Spiro-MeOTAD,Au,Chlorobenzene,DMF; DMSO,False,100.0,Spin-coating,N2,0.16,False,1.083,22.47,0.792,19.12,QCftJ2GgYE7OmGEdpfJKYtTZmxsj
MAPbI3,MA,Pb,I,1.6,TiO2-c | TiO2-mp,Azu-EH,Au,Toluene,DMF; DMSO,False,40; 55; 75; 100,Spin-coating,Unknown,0.1,False,1.08,21.3,0.75,17.3,QClI-7ZB_ufz0kDHGJKjmXDjOdpr
MAPbI3,MA,Pb,I,1.6,PCBM-60 | PEI,NiO-c,Ag,Hot substrate,Unknown,False,180.0,Spin-coating,N2,0.09,False,1.113,18.2,0.735,14.9,QClQDVS9p7JO4jFtsj9hCTNZZFl1
MAPbI3,MA,Pb,I,1.6,SnO2-c | NiCl2,Spiro-MeOTAD,Ag,Vacuum,DMF; DMSO,False,100.0,Spin-coating,N2,0.085,False,1.16,22.72,0.731,19.26,QCpE9umO0xPezHG-kDZ32xqInWK5
Cs0.1FA0.1MA0.8Pb1.0I3,Cs; FA; MA,Pb,I,,PCBM-60 | PN6,NiO,Ag,Unknown,DMSO; GBL,False,100,Spin-coating,N2,0.045,False,1.11,20.53,0.76,17.27,QCtGsnynYMP5xJH4L7pKdbU9FknG
MAPbI3,MA,Pb,I,1.6,PCBM-60 | PEI,PEDOT:PSS,Ag,Toluene,DMSO; GBL,False,100,Spin-coating,Air,0.09,False,1.01,18.76,0.76,14.4,QDbVmZgGWu-GDLfwWox5jzQbY-3n
MAPbI3,MA,Pb,I,1.6,TiO2-c,Spiro-MeOTAD,Au,Unknown,DMF,False,85,Spin-coating,N2,0.1,False,1.03,20.84,0.74,15.92,QDjBnb6NAsmgx9ayINlj2ndCtdtN
,MA | FA,Pb,Br; I,1.793,C60 | BCP,2PACz,Cu,N2,2-methoxyethanol; acetonitrile; NMP; DMF,False,Unknown,Slot-die coating,Unknown,0.16,False,1.244,16.295,0.662,13.42,QDn-ZpgKjFz1UgJx_GA0tjdtrY7K
FASnI3,FA,Sn,I,,C60 | BCP,PEDOT:PSS,Ag,Chlorobenzene,DMSO,False,100.0,Spin-coating,N2,0.09,False,0.58,20.0,0.72,8.35,QDplzAUi4aY3TyF2cnQIOHBUgftk
FA0.85MA0.15PbBr0.45I2.55,FA; MA,Pb,Br; I,,PDI-T | C60 | BCP,P3CT-Na,Ag,Chlorobenzene,DMF; DMSO,False,60.0; 85,Spin-coating,Unknown,0.09,False,1.078,21.95,0.8,18.49,QE3adpXSIXjHCrOnYZbZMOHZ8wyH
CsPbBrI2,Cs,Pb,Br; I,1.92,TiO2-c,Spiro-MeOTAD,Ag,Unknown,DMF,False,340.0,Spin-coating,N2,0.092,False,1.11,11.89,0.75,9.84,QE6o5YzYDyPSvrSE2L9zI7AR1j8d
MAPbI3,MA,Pb,I,1.6,SnO2-c | C60-SAM,Spiro-MeOTAD,Ag,Toluene,DMSO; GBL,False,100.0,Spin-coating,Unknown,0.0314,False,1.07,21.53,0.65,15.0,QEAbVNvrvZ_i9CQpnvcl5SjE7Z2E
MAPbI3,MA,Pb,I,1.6,PCBM-60 | LiF,PEDOT:PSS,Al,Chlorobenzene,DMF,False,100.0,Spin-coating,Unknown,0.06,False,0.979,18.79,0.688,12.73,QEHsJKIjElsgHQPUDkDmpzHlZgC4
FAMAPbI3,FA; MA,Pb,I,1.55,TiO2-c,Spiro-MeOTAD,Au,Unknown,DMF; DMSO >> IPA,False,120.0 >> 150.0,Spin-coating >> Spin-coating,N2 >> N2,0.1,False,0.99,23.35,0.75,17.59,QEK-mcQ8nCRZDfJRJ_Nz-cATiXiz
Cs0.05FA0.95PbI3,Cs; FA,Pb,I,1.61,SnO2-np,Spiro-MeOTAD,Au,Chlorobenzene,DMF; DMSO,False,100.0,Spin-coating,Unknown,0.1017,False,1.1,22.79,0.755,18.67,QEe2a_6pLJyzq_xv4WxwJv5D6-9J
MAPbI3,MA,Pb,I,1.6,TiO2-c,Spiro-MeOTAD,Au,Unknown,DMSO >> IPA,False,Unknown >> 150.0,Spin-coating >> CBD,N2 >> N2,0.05,False,1.06,20.3,0.754,16.4,QEkwiSbfxTw80PcJmkbMUJV3n_Qz
MAPbI3,MA,Pb,I,1.6,TiO2-c | TiO2-mp,Spiro-MeOTAD,Au,Unknown,DMF,False,100.0,Spin-coating,N2,0.25,False,0.943,20.1,0.675,12.8,QEo28fyrhIAU3xkq5ipnzHnNYSG-
FA0.92MA0.08PbI3,FA; MA,Pb,I,1.55,SnO2-c,Spiro-MeOTAD,Au,Unknown,DMF; DMSO >> IPA,False,70.0 >> 150.0,Spin-coating >> Spin-coating,Air >> Air,0.07,False,1.1,24.16,0.8,21.25,QF0TaxadB6P9oSZ1AnSM1pQijRyp
Cs0.07FA0.785MA0.115PbBr0.45I2.55,Cs; FA; MA,Pb,Br; I,1.57,TiO2-c | TiO2-mp | PCBM-60; PMMA,Spiro-MeOTAD,MoOx | Ag,Chlorobenzene,DMF; DMSO,False,100.0,Spin-coating,N2,0.16,False,1.169,22.8,0.7709999999999999,20.4,QF1WRIQr-J4SceAeqpQuppMrWeGt
CsPbI3,Cs,Pb,I,,TiO2-c,P3HT,Au,Unknown,none,False,Unknown,Co-evaporation,Vacuum,0.1,False,0.99,11.5,0.705,8.0,QF2cscoGnn7gpuWTqBwlGs6-pWNi
FA0.83MA0.17PbBr0.51I2.49,FA; MA,Pb,Br; I,1.62,TiO2-c | TiO2-mp,A101,Au,Chlorobenzene,DMF; DMSO,False,100.0,Spin-coating,Unknown,0.1,False,1.03,19.37,0.67,13.41,QF368_3G-Iq6nB-v2kWL9a7tdI4R
MAPbI3,MA,Pb,I,1.6,SnO2-np | TiO2-np,PTAA,Au | MoO3,Unknown,DMF,False,90.0,Spin-coating,N2,0.06,False,0.98,15.6,0.677,10.3,QF45TnY91kodlR3lpbtLdq1ELSC4
Cs0.05FA0.79MA0.16PbBr0.51I2.49,Cs; FA; MA,Pb,Br; I,,C60 | BCP,PTAA,Cu,Chlorobenzene,DMF; DMSO,False,100.0,Spin-coating,N2,0.07,False,1.1,22.4,0.79,19.39,QFA_IwCS0JAIYv8ETZ7bN8ZPi8Q5
FAPbI3,FA,Pb,I,1.5,PCBM-60,PEDOT:PSS,Al,Unknown,DMSO; GBL @ 3; 7 >> IPA,False,150.0 >> 150.0,Spin-coating >> Spin-coating,N2 >> N2,0.1,False,0.82,21.75,0.78,14.0,QFR7b1KoBxURoYoZNngbSwMhdygY
MAPbI3,MA,Pb,I,1.6,PCBM-60 | BCP,DMZ,Ag,Chlorobenzene,DMF; DMSO,False,100.0,Spin-coating,Unknown,0.11,False,1.01,22.32,0.816,18.4,QFXwnv58MJ7thQrShIHVTPLkzM8o
FA0.75MA0.25PbBr0.5I2.5,FA; MA,Pb,Br; I,,TiO2-c,Spiro-MeOTAD,Au,Chlorobenzene,DMF; DMSO,False,100.0,Spin-coating,Ar,0.09,False,0.95,18.4,0.62,10.8,QFaD-GsEL6Qcx3r_ei94Eud5srG_
MAPbI3,MA,Pb,I,1.6,C60,none,SWCNTs,Diethyl ether,DMF; DMSO,False,65; 100,Spin-coating,Unknown,0.1,False,0.93,21.2,0.63,12.4,QFaSUhk8VoDZb6jF6F0JIr-JACgI
MAPbI3,MA,Pb,I,1.6,TiO2-c,Spiro-MeOTAD,Au,Gas,DMF,False,100.0,Spin-coating,Air,0.16,False,1.011,19.54,0.66,13.1,QFgP9Yg1ln2nv7ngTxfWPbC1ZY47
Cs0.05FA0.81MA0.14PbBr0.45I2.55,Cs; FA; MA,Pb,Br; I,,TiO2-c,Spiro-MeOTAD,Au,Chlorobenzene,DMF; DMSO,False,100.0,Spin-coating,Ar,0.1,False,1.11,23.42,0.75,19.53,QFvA5aiXnKA2A-8PPtmH9iRquVBg
MAPbI3,MA,Pb,I,1.6,TiO2-c | TiO2-mp,Spiro-MeOTAD,Au,Unknown,DMF; Glycerol >> DMF >> IPA,False,Unknown >> 70.0 >> 70.0,Spin-coating >> Spin-coating >> Spin-coating,Unknown,0.09,False,1.02,14.3,0.52,7.7,QG-Yrvj3PsKGxu6WpWqXk05K6Itc
Cs0.05FA0.79MA0.16PbBr0.51I2.49,Cs; FA; MA,Pb,Br; I,,TiO2-c | TiO2-mp,Spiro-MeOTAD,Au,Chlorobenzene,DMF; DMSO,False,100.0,Spin-coating,Unknown,0.1,False,1.14,22.46,0.75,19.2,QGI_qYnaj4EJzhz1lQ30x38qu1bV
FA0.85MA0.15PbBr0.45I2.55,FA; MA,Pb,Br; I,,TiO2-c | TiO2-mp,Spiro-MeOTAD,Au,Toluene,DMF; DMSO,True,110,Spin-coating,Unknown,0.25,False,1.13,21.93,0.73,18.0,QGMKEUqIzCKf_X7h4TCNdQpIU3bd
MAPbI3,MA,Pb,I,1.6,TiO2-c | TiO2-mp,Spiro-MeOTAD,Au,Diethyl ether,DMF; DMSO,False,65; 100,Spin-coating,Unknown,0.1,False,1.06,22.03,0.75,17.51,QGMpTsh_OtT3WuyjoRfBr1KMQ2P9
Cs0.05FA0.8075MA0.1425PbBr0.45I2.55,Cs; FA; MA,Pb,Br; I,,TiO2-c,CuPc,Carbon,Chlorobenzene,DMF; DMSO,False,100.0,Spin-coating,N2,0.1,False,1.025,22.26,0.6890000000000001,15.29,QGYf-KTAih2i6hbRXpSd6s_284bV
MAPbI3,MA,Pb,I,1.6,ZnO-c | ZnO-mp,Spiro-MeOTAD,Ag,Unknown,DMF,False,95,Spin-coating,Unknown,0.25,False,0.93,18.5,0.65,11.18,QGawXE-FAz0-VQRgNBbh2T_t4OI5
MAPbI3,MA,Pb,I,1.6,TiO2-c | TiO2-mp,Spiro-MeOTAD,Au,Diethyl ether,DMF; DMSO,False,65; 100,Spin-coating,Ambient,0.1119999999999999,False,1.07,23.44,0.7290000000000001,18.3,QGcfD8laxBV576sB8MZ_SyDbpr4J
MAPb1.0I3,MA,Pb,I,1.6,TiO2-c | TiO2-mp,none,Carbon black,Diethyl ether,DMF; DMSO,False,150,Spin-coating,N2,0.1,False,0.905,20.24,0.452,8.23,QGpkudMDLvNwAy9kC8j66wQYTh6H
FA0.85MA0.15PbBr0.45I2.55,FA; MA,Pb,Br; I,,TiO2-c | TiO2-mp,Spiro-MeOTAD,Au,Chlorobenzene,DMF; DMSO,False,100.0,Spin-coating,N2,0.126,False,0.011,22.5,0.73,18.8,QH0WSKwCzU_Uc0B-Ju8WWfPLsS3B
Cs0.05FA0.79MA0.16PbBr0.51I2.49,Cs; FA; MA,Pb,Br; I,1.58,TiO2-c,Spiro-MeOTAD,Au,Chlorobenzene,DMF; DMSO,False,100.0,Spin-coating,N2,0.1,False,1.07,22.48,0.69,16.53,QHL0HDy3JD0uapUCHwKQorTUilp7
Cs0.05FA0.79MA0.16PbBr0.5I2.5,Cs; FA; MA,Pb,Br; I,,TiO2-c,Spiro-MeOTAD,Au,Chlorobenzene,DMF; DMSO,False,100.0,Spin-coating,Unknown,0.125,False,1.07,22.5,0.733,17.69,QHXJhE3pGpN3Im6EG_G2oE8k9FQC
MAPbI3,MA,Pb,I,1.6,PCBM-60,PEDOT:PSS,Ag,Chlorobenzene,DMF; DMSO,False,100.0,Spin-coating,N2,0.07,False,0.95,16.47,0.721,16.21,QHe9U9wa5OrZFCPbRHnObShY7K6u
MAPbI3,MA,Pb,I,1.6,SnO2-c,N-CuMe2Pc; P3HT,Au,Unknown,Unknown,False,Unknown,Spin-coating,Dry air,0.16,False,1.0,22.09,0.7,15.58,QHjN6-5KsTUGcz4NM_sVeJUqvyyz
Cs0.05FA0.79MA0.16PbBr0.30I2.70,Cs; FA; MA,Pb,Br; I,,TiO2-np,Spiro-MeOTAD,Au,Chlorobenzene,DMF; DMSO,False,100.0,Spin-coating,Unknown,0.125,False,1.031,18.23,0.629,11.82,QHl55H-lLpbxC1W29LJPN5056v9c
MAPbI3,MA,Pb,I,1.6,TiO2-c,Spiro-MeOTAD,Au,Unknown,DMF,False,25; 90,Spin-coating,N2,0.013,False,1.0,18.3,0.7929999999999999,14.5,QHsK9rcOvU-7d8PGbPIVVCxtPy60
MAPbI3,MA,Pb,I,1.6,PCBM-60 | BCP,NiO-np,Ag,Chlorobenzene,DMF; DMSO,False,100.0,Spin-coating,N2,0.1,False,1.11,20.76,0.81,18.66,QHt9zQD-nlcfsv6di8MbOGIltY-O
MAPbI3,MA,Pb,I,1.6,C60; C70,Spiro-MeOTAD,Au,Diethyl ether,DMF; DMSO,False,100.0,Spin-coating,Unknown,0.1,False,1.03,24.3,0.73,18.0,QI5_-74Q6YcHIED4rL3NFaE6f9zG
MAPbI3,MA,Pb,I,1.63,SnO2-c,Spiro-MeOTAD,Au,Unknown,DMF >> IPA,False,25; 75 >> 135,Spin-coating >> Spin-coating,Dry air >> Dry air,0.1031,False,1.15,21.4,0.76,18.7,QI5gwRMlEvsX7mHsffUFCAOfmlh6
MAPbI3,MA,Pb,I,1.5,TiO2-c | TiO2-mp,Spiro-MeOTAD,Au,Unknown,GBL,False,100,Spin-coating,Unknown,0.207,False,0.89,16.9,0.62,9.5,QI6Ww0i5ndYwHjG7o-S053-ncZfQ
MAPbI3,MA,Pb,I,1.6,PCBM-60 | BCP | LiF,PEDOT:PSS,Al,Unknown,DMF,False,100.0,Spin-coating,N2,0.04,False,0.78,16.3,0.72,9.13,QIL_ZweUs47XvKC1vnZ51mgb1a9_
FA0.1MA0.9PbI3,FA; MA,Pb,I,,TiO2-c | TiO2-mp,TT1,Au,Chlorobenzene,DMSO,False,100.0,Spin-coating,N2,0.16,False,0.988,15.53,0.836,12.83,QISaCwGAWb67guij99xlvqYg91jv
MAPbI3,MA,Pb,I,1.6,PCBM-60,PEDOT:PSS,Ag,Chlorobenzene,DMF; DMSO,False,100.0,Spin-coating,N2,0.1,False,0.89,17.54,0.6859999999999999,10.71,QIaU-VypoaHh8A8v4Nobwi-VcY4o
FA0.3MA0.7PbBr0.6I2.4,FA; MA,Pb,Br; I,,PCBM-60,Spiro-MeOTAD,Ag,Chlorobenzene,DMSO; GBL,False,100.0,Spin-coating,N2,0.075,False,1.1,23.1,0.5820000000000001,14.71,QIdsUS9rp89qSCF7NtEDD60cDg8N
MAPbI3,MA,Pb,I,1.6,PCBM-60 | bis-C60,NiO-c,Ag,Chlorobenzene,DMF; DMSO,False,100.0,Spin-coating,Unknown,0.1,False,1.02,18.25,0.58,9.13,QIh8QF6a5EwIptjOLhzjJn2OejVL
Cs0.05FA0.79MA0.16PbBr0.51I2.49,Cs; FA; MA,Pb,Br; I,,SnO2-np,Spiro-MeOTAD,Au,Ethyl acetate,DMF; DMSO,False,120.0,Spin-coating,N2,2.678333333333333,True,1.053,21.3,0.72,16.16,QIoOgZAaFlGAvG8KMpSPyiaSsU_T
FAPbI3,FA,Pb,I,1.48,TiO2-c | TiO2-mp,Spiro-MeOTAD,Au,Unknown,DMF; DMSO >> IPA,False,150; 100 >> 100,Spin-coating >> Spin-coating,Unknown,0.1,False,0.8859999999999999,22.97,0.6990000000000001,14.23,QIslT50yRSGAyurNntSac7NE7qCg
FA0.85MA0.15PbBr0.45I2.55,FA; MA,Pb,Br; I,,TiO2-c | TiO2-mp,Z30,Au,Chlorobenzene,DMF; DMSO,False,100.0,Spin-coating,Unknown,0.16,False,1.114,23.53,0.73,19.12,QItgysfKLx8C0Hm-ep8z4ulHqe2S
MASnI3,MA,Sn,I,,C60,PEDOT:PSS,Al,Toluene,DMSO; GBL,False,100.0,Spin-coating,N2,0.036,False,,,,,QJ17vMVPPOyF_MCUXbyRBwZbs6l2
MAPbI3,MA,Pb,I,1.6,C60 | BCP,PEDOT:PSS,Ag,Toluene,DMF,False,70; 120,Spin-coating,N2,0.1,False,0.88,19.3,0.72,11.8,QJ6XqH5KkUcUwWzyswMyBBn_YTNX
CsBi0.025Pb0.975I3,Cs,Bi; Pb,I,,TiO2-c,CuI,Au,Unknown,DMF; DMSO,False,100.0,Spin-coating,Unknown,0.09,False,0.87,15.84,0.636,8.77,QJ7X7lOVe2jOUun5GsImB1ykSb3s
MAPbI3,MA,Pb,I,1.6,C60 | PCBM-60 | BCP,PEDOT:PSS,Ag,N2,DMF,False,100.0,Slot-die coating,Air,0.1,False,0.91,13.5,0.68,8.3,QJ9Y6ngYn4568ztXd5sIVHnvmOIz
MAPbCl0.06I2.94,MA,Pb,Cl; I,,TiO2-c | TiO2-mp,Spiro-MeOTAD,Ag,Chlorobenzene,DMSO,False,100.0,spin-coatng,Unknown,0.09,False,1.169,22.6,0.763,20.15,QJEmHfoJB1ykRMOF-ZZp55rdNuUb
MAPbI3,MA,Pb,I,1.6,Nb2O5,Spiro-MeOTAD,Au,Unknown,DMF,False,100.0,Spin-coating,N2,0.09,False,0.99,18.73,0.61,11.42,QJTZcXmLhuSSbfq1BctZq-EGSEr1
FA0.85MA0.15Pb1.0Br0.45I2.55,FA; MA,Pb,Br; I,1.59,TiO2-c | TiO2-mp,Spiro-MeOTAD,Au,Chlorobenzene,DMF; DMSO,False,105,Spin-coating,N2,0.09,False,1.13,15.39,0.7709999999999999,11.92,QJ_H4NFhV_jm96H6nBhA-t5CqZ_I
FA0.6MA0.4Pb0.4Sn0.6I3,FA; MA,Pb; Sn,I,1.25,PCBM-60 | BCP,PEDOT:PSS,Ag,Diethyl ether,DMF; DMSO,False,100.0,Spin-coating,N2,0.04,False,0.7829999999999999,27.12,0.742,15.8,QJjYkopcAcmhN7LkAof0ktHT_EBV
MAPbI3,MA,Pb,I,1.6,TiO2-nw,Spiro-MeOTAD,Au,Unknown,DMF >> IPA,False,Unknown >> 70.0,Spin-coating >> CBD,Unknown,0.16,False,1.0,21.8,0.7,15.3,QJrLKEqqVmyfTTo-Tygq2Au0z2du
MAPbI3,MA,Pb,I,1.6,TiO2-c | TiO2-mp,Spiro-MeOTAD,Au,Unknown,DMF >> IPA,False,50; 100 >> 100,Spin-coating >> Electrospraying,Air >> Air,0.1,False,1.0,23.0,0.5,11.5,QJs5ZEwIHlC4GOcbD8qLk-xR7r7U
Cs0.01FA0.99PbI3,Cs; FA,Pb,I,,SnO2-c,Spiro-MeOTAD,Au,Chlorobenzene,DMF; DMSO,False,100.0,Spin-coating,N2,0.1024,False,0.82,23.5,0.37,7.0,QKUOIMRlYR7k-ctao3kHDXj6bgso
MAPbI3,MA,Pb,I,1.55,TiO2-c | TiO2-mp,Spiro-MeOTAD,Au,Unknown,DMF; GBL,False,100.0,Spin-coating,Air,0.09,False,0.021,0.909,0.492,9.58,QKce3oLAGCOrxMZ_dxRNKa1qOwNy
Cs0.08FA0.78MA0.14PbBr0.42I2.58,Cs; FA; MA,Pb,Br; I,1.61,TiO2-c | TiO2-mp,Spiro-MeOTAD,Au,Chlorobenzene,DMF; DMSO,False,100.0,Spin-coating,Unknown,0.1,False,0.92,21.95,0.76,15.27,QKdVUqbVX4uGrfnRkFVufNFvdY9N
Cs0.133FA0.733MA0.133PbBr0.256I0.744,Cs; FA; MA,Pb,Br; I,1.71,TiO2-np,Spiro-MeOTAD,Au,Unknown,DMF >> IPA,False,70.0 >> 135.0,Spin-coating >> Spin-coating,Air >> N2 >> Air,0.102,False,1.124,18.46,0.7140000000000001,14.83,QKj6Igl42xvngIH-ziE6l4Gef1RL
MAPbI3,MA,Pb,I,1.6,C70,PEDOT:PSS,Ag,Unknown,DMF,False,100.0,Spin-coating,N2,0.04,False,0.97,21.9,0.75,16.0,QKl6A7GTuRq_HQ7nMzGrkQhMqtwe
MAPbI3,MA,Pb,I,1.6,TiO2-c | TiO2-mp | ZrO2-mp,none,Carbon,Unknown,DMF,False,100,Spin-coating,Air,0.32,False,0.926,19.83,0.58,10.66,QKpFc1k-tsertibEwCR-lgf2pjoM
Cs0.05FA0.79MA0.16PbBr0.51I2.49,Cs; FA; MA,Pb,Br; I,1.63,TiO2-c | TiO2-mp,Spiro-MeOTAD,Au,Chlorobenzene,DMF; DMSO,False,100.0,Spin-coating,Unknown,0.2,False,1.082,22.3,0.6829999999999999,16.5,QL0iJPp6Wz2MTIa3MbvlE2GUAAUL
MAPbI3,MA,Pb,I,1.6,SnO2-c | Al2O3-mp | NiO-np,Spiro-MeOTAD,Au,Unknown,DMF,False,130.0,Spin-coating,Air,0.17,False,1.0,20.1,0.7979999999999999,16.03,QL9R0_EEVUJVx3iUNLAe4s0CmXN6
Cs0.06FA0.83MA0.17PbBr0.51I0.249,Cs; FA; MA,Pb,Br; I,,ZnO-np,Spiro-MeOTAD,Ag,Chlorobenzene,DMF; DMSO,False,95.0,Spin-coating,Unknown,0.1,False,1.12,22.8,0.728,18.6,QLFAMrrWiOcE4PXDOmT8OLJl6oZ0
MAPbI3,MA,Pb,I,1.6,PCBM-60 | BCP,NiO-c,Ag,Chlorobenzene,DMF; DMSO,False,100.0,Spin-coating,N2,0.1,False,1.03,19.57,0.7559999999999999,15.24,QLXGQCTjoGEn8ek22eXiJ2O8JoqF
FA0.83MA0.17PbBr0.03I2.97,FA; MA,Pb,Br; I,,SnO2-np,Spiro-MeOTAD,Au,Unknown,DMF; DMSO >> IPA,False,150.0,Spin-coating >> Spin-coating,Air >> Air,0.1,False,1.1,22.81,0.77,19.46,QLgRYgJVOnMXfPp9svpKeerNxMhA
MAPbI3,MA,Pb,I,1.6,ZnO-np,Spiro-MeOTAD,Ag,Unknown,DMF >> IPA,False,70.0; Unknown,Spin-coating >> CBD,Unknown,0.1,False,1.03,17.1,0.586,10.4,QMBHw3o1gqUMyz9UBuTqz0qCxwvG
FA0.83MA0.17PbBr0.51I2.49,FA; MA,Pb,Br; I,,TiO2-c,Spiro-MeOTAD,Au,Chlorobenzene,DMF; DMSO,False,150.0,Spin-coating,N2,0.1,False,1.108,23.05,0.7140000000000001,17.87,QMP3i5g1ttbNUCJsc5ZUIeLh9HON
FA0.25MA0.75PbI3,FA; MA,Pb,I,,PCBM-60 | BCP,NiO-c,Ag,Unknown,DMF >> IPA,False,Unknown >> 100.0,Spin-coating >> Spin-coating,Unknown,0.075,False,1.12,23.7,0.76,19.6,QMTiKJKzAqSjp8PMuB4AXAuVy34l
MAPbI3,MA,Pb,I,1.6,SnO2-np,Spiro-MeOTAD,Ag,Vacuum,DMF; DMSO,False,100.0,Spin-coating,Unknown,0.1,False,1.06,22.07,0.72,16.84,QMWOxE7ZZSNX_ohkfseFwEQN927r
MAPbI3,MA,Pb,I,1.6,TiO2-c | TiO2-mp,Spiro-MeOTAD,Ag,Chlorobenzene,DMF; DMSO,False,100,Spin-coating,Unknown,0.1,False,1.009,20.2,0.643,13.13,QMZ7mMTQ2R_9neybCmllfFo_Ge8T
FAPbBr0.45I2.55,FA,Pb,Br; I,,NDI-PM,PEDOT:PSS,Al,Unknown,DMF; DMSO >> IPA,False,Unknown >> 150.0,Spin-coating >> Spin-coating,Unknown,0.16,False,1.08,22.8,0.7959999999999999,19.6,QMmmRwIm2rl0xtfjBZlj80sh6fYW
MAPbI3,MA,Pb,I,1.6,PCBM-60 | Bphen,PEDOT:PSS,Ag,Unknown,DMF,False,25.0,Spin-coating,Unknown,0.072,False,0.91,19.58,0.71,12.77,QNJDRujVb7odMzPBTvrtGFMi6DPj
MAPbI3,MA,Pb,I,1.6,PCBM-60 | PDINO,CuSCN,Al,Chlorobenzene,DMF,False,100.0,Spin-coating,Unknown,0.05,False,1.05,21.4,0.731,16.4,QNZ0xbmyXfGH_uQTmnC0rhoWYf8K
MAPbI3,MA,Pb,I,1.6,PCBM-60 | PEI,PEDOT:PSS,Au,Unknown,DMF,False,100.0,Spin-coating,N2,0.1,False,0.95,19.14,0.69,12.67,QNh_064Cw51B3L15Z0gXDbtO8nf6
MAPbI3,MA,Pb,I,1.6,TiO2-c | TiO2-mp,none,Carbon,Diethyl ether,DMF; DMSO,False,100.0,Spin-coating,N2,0.09,False,0.943,19.34,0.611,11.15,QNq0oa4gDgdHbMDiOoZwexedktVq
MAPbI3,MA,Pb,I,1.6,PCBM-60 | BCP,SY2,Ag,Toluene,DMF; DMSO,False,100.0,Spin-coating,Ar,0.1,False,1.022,19.54,0.6809999999999999,13.59,QNsLlIPgH_4pkJlkIBl59qT_S_lt
MAPbI3,MA,Pb,I,1.6,PCBM-60 | BCP,NiO-c,Ag,Ethyl acetate,DMF; DMSO,False,100.0,Spin-coating,N2,0.1,False,0.97,18.0,0.78,12.0,QOlu2cJxZhhj7yEPyPYoaJD7ZwDq
MAPbI3,MA,Pb,I,1.6,TiO2-c | TiO2-mp,Spiro-MeOTAD,Au,Unknown,DMF >> IPA,False,100.0 >> 100.0,Spin-coating >> Spin-coating,N2 >> N2,0.05,False,0.94,18.3,0.47,8.0,QP04dAhzJGaeHwNMp0pn_ewQl3ZG
Cs0.17FA083PbBr0.6I0.24,Cs; FA,Pb,Br; I,,PCBCB,Spiro-MeOTAD,Au,Unknown,DMF,False,Unknown,Spin-coating,N2,0.0919,False,1.07,22.1,0.8,17.9,QPCU9ziBXwIIYrJ_rbpczojBUfHG
MAPbBr3,MA,Pb,Br,,TiO2-c,Spiro-MeOTAD,Ag,Unknown,DMF; DMSO,False,100.0,Spin-coating,Unknown,0.07,False,1.072,21.18,0.718,16.3,QPCg9IMgvX6SZKDmSBH3tNLU3k4q
MAPbI3,MA,Pb,I,1.6,TiO2-c | Al2O3-mp,Spiro-MeOTAD,Au,Unknown,DMF,False,100.0,Spin-coating,Unknown,0.1032,False,1.01,16.08,0.48,7.74,QPIlivvksdRfXNaNadUsx28hhtcD
FA0.9MA0.1PbBr0.1I2.9,FA; MA,Pb,Br; I,,C60 | BCP,PTAA,Cu,Unknown,DMF; DMSO >> IPA,False,Unknown >> 150.0,Spin-coating >> Spin-coating,Dry air >> Dry air,0.1,False,1.04,23.83,0.79,19.66,QPU4ggQP8VH-is0EK-2e8vonSCA2
FA0.83MA0.17PbBr0.49I2.51,FA; MA,Pb,Br; I,1.6,SnO2-np,Spiro-MeOTAD,Ag,Chlorobenzene,DMF; DMSO,False,Unknown,Spin-coating,Unknown,0.1,False,1.09,22.76,0.68,17.02,QPbE2eUAmK10VhGF1vJfnqE3jvGy
FAPbI3,FA,Pb,I,1.48,TiO2-c | TiO2-mp,Spiro-MeOTAD,Au,Chlorobenzene,DMF; DMSO,False,150.0,Spin-coating,Dry air,0.16,False,0.98,24.3,0.55,13.22,QPcVU8Zrrh2xj1ujOUNI2TdEjqdz
MAPbI3,MA,Pb,I,1.6,SnO2-np,Spiro-MeOTAD,Au,Ethyl acetate,DMF; DMSO,False,100.0,Spin-coating,Unknown,0.1,False,1.03,21.74,0.736,16.3,QPd70lfPmRaTcguy-iw-_Ip3TQON
Cs0.05FA0.79MA0.16PbBr0.3I2.7,Cs; FA; MA,Pb,Br; I,,TiO2-c,Spiro-MeOTAD,Au,Chlorobenzene,DMF; DMSO,False,100.0,Spin-coating,Ar,0.09,False,1.11,23.2,0.7,18.0,QQAMmHGCqW_25HNdgW8Nek7ZJoTs
MAPb1.0I3,MA,Pb,I,1.55,TiO2-c | PCBM-60,Spiro-MeOTAD,Au,Unknown,DMF,False,Unknown,Spin-coating,Unknown,0.14,False,,,,,QQB09DnVQ4HXJIaFhvs3SttYgeuE
MAPbI3,MA,Pb,I,1.6,TiO2-c | TiO2-mp,S101,Au,Unknown,DMF >> IPA,False,70.0 >> 100.0,Spin-coating >> CBD,Unknown,0.2,False,0.92,18.9,0.65,11.0,QQDBatrYISaS47tdOnlWD6Gx_4Gn
MAPbI3,MA,Pb,I,1.6,TiO2-c | TiO2-mp,BDT:TT,Au,Diethyl ether,DMF; DMSO,False,65; 100,Spin-coating,Air,0.1,False,0.86,23.78,0.63,13.16,QQh-pBS7ctAaIF7fYFpljbcgFP_Q
MAPb0.92Sb0.08I3,MA,Pb; Sb,I,1.65,PCBM-60,NiO-c,Al,Unknown,DMF >> IPA,False,25.0 >> 100.0,Spin-coating >> Spin-coating,N2 >> N2,0.1,False,0.97,15.53,0.51,7.68,QR4dSbKSy3clUXqr8H2ZXIKMbkhq
MAPbI3,MA,Pb,I,1.6,TiO2-c | TiO2-mp,Spiro-MeOTAD,Au,Chlorobenzene,DMF; DMSO,False,100.0,Spin-coating,Air,0.09,False,1.01,20.4,0.71,14.5,QRDkyONiq65MUB1KuG7JUsxXyBeW
Cs0.05FA0.85MA0.1PbBr0.45I2.55 | (PEA)2PbI4,Cs; FA; MA | (PEA),Pb | Pb,Br; I | I,,SnO2-c,Spiro-MeOTAD,Au,Chlorobenzene,DMF; DMSO >> IPA,False,105.0 >> Unknown,Spin-coating >> Spin-coating,N2 >> N2,0.1,False,1.09,22.31,0.69,16.75,QRI3GSf_4P8QZ3xEflTCPUdv5KmZ
MAPbI3,MA,Pb,I,1.6,PCBM-60 | PFN,PTAA,Al,Unknown,DMF >> IPA,False,100.0 >> 100.0,Spin-coating >> Spin-coating,Unknown,0.5,False,1.01,20.05,0.76,15.51,QROg4ferG-RR-JqKVNlRMIYyQA_L
Cs0.05FA0.79MA0.16PbBr0.51I2.49,Cs; FA; MA,Pb,Br; I,1.57,SnO2-c,Spiro-MeOTAD,Au,Chlorobenzene,DMF; DMSO,False,100.0,Spin-coating,Air,0.1,False,0.92,22.24,0.68,13.91,QRQToZzKpfcG-a-M7HKAGznGVlYP
MAPbI3,MA,Pb,I,1.55,TiO2-c,Spiro-MeOTAD,Ag,Ethyl acetate; Petroleum ether,DMF,False,100.0,Spin-coating,N2,0.16,False,,,,16.3,QRQowHq077JEERfku1MfwYp--mQ5
FA0.85MA0.15PbBr0.45I2.55,FA; MA,Pb,Br; I,,NDI-PhE,PEDOT:PSS,Al,Unknown,DMF >> IPA,False,Unknown >> 150.0,Spin-coating >> Spin-coating,Unknown,0.096,False,1.077,22.55,0.772,18.74,QRY385v8KuWUTqO7JPupds-80oIj
MAPbI3,MA,Pb,I,1.6,TiO2-c | TiO2-mp,C5PcH2 | MoOx,Au,Toluene,DMSO,False,120.0,Spin-coating,N2,0.1243,False,0.99,18.8,0.55,10.0,QRknwudwkIRC8Dk1pSGSBh5hCxTV
MAPbI3,MA,Pb,I,1.6,TiO2-c | TiO2-mp,Spiro-MeOTAD,Ag,Unknown,Unknown,False,Unknown,Spin-coating,N2,0.07,False,0.88,20.0,0.53,9.8,QRl9TTrnoBYKKEjOxlbM7sFyjcKn
CsPbBr1.5I1.5,Cs,Pb,Br; I,,ZnO-np,NiO-c,Al,Unknown,DMF; DMSO,False,Unknown,Spin-coating,N2,0.04,False,1.0,10.61,0.68,7.23,QS-sOuYev5Pg8OHdUJdvIpMi3Nd-
MAPbI3,MA,Pb,I,1.6,TiO2-c,Spiro-MeOTAD,Au,Unknown,DMF,False,110.0,Air brush spray,Air,0.0671,False,1.04,17.64,0.74,13.54,QS1Y2tM_KmWL6Wyuwc65LfPcphIo
MAPbI3,MA,Pb,I,1.6,PCBM-60 | [BMIM]BF4,NiO-c,Ag,Chlorobenzene,DMSO; GBL,False,100.0,Spin-coating,N2,4.0,False,,,,23.16,QS6l-kVvbz6ql9vpaIoatP26Tki8
Cs0.04FA0.82MA0.14PbBr0.45I2.55,Cs; FA; MA,Pb,Br; I,,SnO2-np,PBDB-T | Spiro-MeOTAD,Au,Chlorobenzene,DMF; DMSO,False,150.0,Spin-coating,N2,0.09,False,1.089,22.4,0.764,19.05,QS9dnt5UJDfWccMgMUrSEI2hcxkT
MAPbI3,MA,Pb,I,1.6,PCBM-60 | BCP,NiO-np,Ag,Chlorobenzene,DMF; DMSO,False,100.0,Spin-coating,Unknown,0.1,False,1.05,22.43,0.7809999999999999,18.35,QSLpJGq0xWWjn1CqHYV3oXD4ympH
MAPbI3,MA,Pb,I,1.6,SnO2-c,Spiro-MeOTAD,Au,Diethyl ether,DMF; DMSO,False,100.0,Spin-coating,Unknown,0.1,False,1.08,22.9,0.76,18.7,QSTfY147wXv5T-WppvUkSk3eTmkz
MAPbI3,MA,Pb,I,1.6,TiO2-c | TiO2-mp,Spiro-MeOTAD,Au,Toluene,DMF; DMSO,False,40; 55; 75; 100,Spin-coating,Unknown,0.1,False,1.13,21.9,0.81,20.0,QSl1XKWYEiiho2muoTjs4xiwoS7b
MAPbI3,MA,Pb,I,,PCBM-60,CuOx,Ag,Unknown,DMF; DMSO,False,100,Spin-coating,N2,0.1,False,0.97,19.03,0.73,13.26,QSoYoUjiQ3iS7JkfZKSQsMxO69dG
Cs0.04FA0.8MA0.16PbBr0.49I2.51,Cs; FA; MA,Pb,Br; I,1.62,SnO2-np,Spiro-MeOTAD,MoO3 | Al,Chlorobenzene,DMF; DMSO,False,100.0,Spin-coating,N2,0.059,False,1.078,22.97,0.698,17.3,QSt1e1ftxlL7uV2hyl5wxHZ6JaDH
MAPbI3,MA,Pb,I,1.6,TiO2-c,PbS-QDs,Au,Toluene,DMSO; GBL,False,100.0,Spin-coating,N2,0.04,False,0.95,17.55,0.5589999999999999,9.24,QSt2q65vzhprQsSDAeTLfcR03Vkq
MAPbI3,MA,Pb,I,1.5,TiO2-c,Spiro-MeOTAD,Au,Unknown,DMF,False,100.0,Spin-coating,Unknown,0.1,False,1.017,14.75,0.68,10.16,QT1JJ-lYIvUu6l2ScuIr5zNgWkYs
MAPbI3,MA,Pb,I,1.6,C60; PhIm | C60,TaTM | F6-TCNNQ; TaTm,Ag,Unknown,none,False,Unknown,Co-evaporation,N2,0.1,False,1.102,20.73,0.828,18.9,QTFleMKLdGAubY9NuTGYgBsh12Lr
MAPbI3,MA,Pb,I,1.6,TiO2-c | TiO2-mp | ZrO2-mp,none,Carbon,Unknown,GBL,False,50.0,Drop-infiltration,Unknown,0.16,False,0.87,20.7,0.7090000000000001,12.8,QTX7ec0QIzKILc74G4TDGmCeWAY_
MAPbI3,MA,Pb,I,1.6,PCBM-60 | C60,PEDOT:PSS,Al,Unknown,DMF,False,100.0,Spin-coating,Chlorobenzene; N2,0.09,False,0.968,24.87,0.595,14.52,QTZ9yRom4oUy3Rfdm-bP1dwuBLgM
Cs0.17FA0.83PbBr0.8I2.2,Cs; FA,Pb,Br; I,1.72,SnO2-np,Spiro-MeOTAD,Au,Chlorobenzene,DMF; DMSO,False,100.0,Spin-coating,N2,0.0893,False,1.157,19.13,0.652,14.43,QTdHZt2dNne-Txc66jGYAd3oOLew
MAPbI3,MA,Pb,I,1.6,PCBM-60 | BCP,PEDOT:PSS | Au-np; VOx,Ag,Toluene,DMF; DMSO,False,60; 100,Spin-coating,Unknown,0.09,False,1.038,21.07,0.6579999999999999,14.43,QThXGiAtPsL7_PR0X6XfvcT188T7
FA0.83MA0.17PbBr0.49I2.51,FA; MA,Pb,Br; I,,TiO2-c,Spiro-MeOTAD,Au,Chlorobenzene,DMF; DMSO,False,100.0,Spin-coating,N2,0.0831,False,1.14,19.99,0.71,15.2,QTlg2VgyuCD-IMkbU9fN1aIX3raD
MAPbI3,MA,Pb,I,1.6,ZnO-c,Spiro-MeOTAD,Ag,Toluene,DMF,False,105.0,Spin-coating,N2,0.04,False,0.99,19.5,0.526,10.0,QTs6CQyZrXsLG9ix6QzdTTyrNjWa
MAPbI3,MA,Pb,I,1.55,PCBM-60 | BCP,PEDOT:PSS,Ag,Chlorobenzene; N2,DMF,False,80.0,Spin-coating,Air,0.9,False,0.84,19.68,0.77,12.66,QTvzcCik1H-qAMeR1X2dpFSM02X8
FA0.5MA0.5PbBr0.3I2.7,FA; MA,Pb,Br; I,,PCBM-60 | Bphen,PTAA,Ag,Unknown,DMF; DMSO >> IPA,False,Unknown >> 100.0,Spin-coating >> Spin-coating,Air >> Air,0.06,False,1.04,20.07,0.755,15.76,QU8L-fvTE0GIiGqzKUqtGbskkKJn
FAPbI3,FA,Pb,I,1.48,PCBM-60 | bis-C60,NiO-c,Ag,Unknown,DMF >> IPA,False,70 >> 150,Spin-coating >> Spin-coating,Unknown,0.1,False,1.04,21.8,0.74,16.78,QUBA7prcFJiZPdCG5f0rOpHlSmD9
MAPbI3,MA,Pb,I,1.6,TiO2-c,Spiro-MeOTAD,Ag,Dichloromethane,DMF; GBL,False,100.0,Spin-coating,Unknown,0.09,False,0.99,16.6,0.48,7.9,QUQDpNzewi3VZP0QtnxTyXDQ9zRG
FA0.85MA0.15PbBr0.45I2.55,FA; MA,Pb,Br; I,,TiO2-c | TiO2-mp,Spiro-MeOTAD,Au,Unknown,DMF; DMSO,False,160.0,Spin-coating,N2,0.181,False,,,,16.75,QUdqvcHMPAgVSD_mPIa5llTkoMxE
MAPbI3,MA,Pb,I,1.6,PCBM-60 | BCB,TAPC,Ag,Toluene,DMF; NMP,False,105.0,Spin-coating,N2,0.1,False,1.042,21.37,0.741,16.5,QUeYrDfhrGZARwV0IsU-XkF-B_E8
FA0.83MA0.17PbBr0.51I2.49,FA; MA,Pb,Br; I,1.62,TiO2-c | TiO2-mp,A101,Au,Chlorobenzene,DMF; DMSO,False,100.0,Spin-coating,Unknown,0.1,False,0.95,18.58,0.66,11.73,QUfbS8mwa0Gv0PqYoQkN5rtLZC57
MAPbI3,MA,Pb,I,1.6,TiO2-c | TiO2-mp,Spiro-MeOTAD,Ag,Diethyl ether,DMF; DMSO,False,65; 100,Spin-coating,Unknown,0.11,False,0.89,16.32,0.497,7.28,QUoekOSZDzmoSUqK4z_oe5YbPrLT
FAPbI3,FA,Pb,I,1.48,ZnO-np,Spiro-MeOTAD,Ag,Unknown,DMF >> IPA,False,70; 100 >> 145,Spin-coating >> Spin-coating,N2 >> N2,0.04,False,1.07,20.7,0.7,15.5,QUr_zI1ULVD-sfJMhhB1adxISDW5
MAPbI3,MA,Pb,I,1.6,PCBM-70 | TiO2,PEDOT:PSS,Al,Toluene,DMSO; GBL,False,100.0,Spin-coating,Unknown,0.118,False,0.967,18.19,0.72,12.6,QUztJaJFH42ug5BpIfX_hMzWtX-o
MAPbI3,MA,Pb,I,1.6,TiO2-c | TiO2-mp,Spiro-MeOTAD,Au,Unknown,DMF; DMSO >> IPA >> IPA,False,Unknown >> Unknown >> 70.0,Spin-coating >> Dropcasting >> Spin-coating,Air >> Air >> Air,0.125,False,1.062,22.04,0.7,16.38,QV4lBUxfLoDy1Aj9NTMHto9TZFV0
Cs0.05FA0.79MA0.16PbBr0.51I2.49,Cs; FA; MA,Pb,Br; I,,SnO2-np,CuSCN | MoOx,ITO | Au-grid,Chlorobenzene,DMF; DMSO,False,130,Spin-coating,Unknown,,False,1.06,20.86,0.655,16.4,QVCS9XGkJbwZ1cbIQ2OGkNJ-R6iN
MAPbI3,MA,Pb,I,1.6,CSCNT@Al2O3-c,NiO-c,CSCNT@Al2O3-c | CSCNT,Unknown,DMF; DMSO,False,110.0,Spin-coating,Unknown,0.1,False,0.84,18.2,0.7,9.5,QVEkiTd8CWUZFW-kfnc7vPT2OrDn
Cs0.05FA0.79MA0.16PbBr0.51I2.49,Cs; FA; MA,Pb,Br; I,1.59,TiO2-c | TiO2-mp,Spiro-MeOTAD,Au,Ether,DMF; DMSO,False,150.0,Spin-coating,N2,0.1,False,1.06,22.02,0.731,17.9,QVfxHF912kGq1onK1h50ex7JUa4O
MAPbI3,MA,Pb,I,1.6,SnO2-np,Spiro-MeOTAD,Au,Diethyl ether,DMF; DMSO,False,100,Spin-coating,Air,0.1,False,1.097,21.4,0.6859999999999999,16.14,QVgmFz3rYT-GNfwMuVj9iUCs87Yn
MAPbI3,MA,Pb,I,1.6,TiO2-c | TiO2-mp,Spiro-MeOTAD,Au | ITO,Toluene,DMSO,False,Unknown,Spin-coating,Unknown,0.25,False,0.985,18.3,0.6579999999999999,11.9,QVrPmVUmsxPbWIzLsrZ-TBM4Wy-h
MAPbI3,MA,Pb,I,1.6,TiO2; WOx,Spiro-MeOTAD,Ag,Unknown,DMF,False,Unknown,Spin-coating,N2,0.09,False,0.89,23.14,0.65,13.45,QVwk0d7kmcv2Fs2ej1H51mjkpPxL
CsPbBr3,Cs,Pb,Br,,TiO2-c | TiO2-mp,none,Carbon,Unknown,DMF >> none,False,Unknown,Spin-coating >> Evaporation,Air >> Vacuum,0.1,False,1.38,7.0,0.75,7.38,QW1jq0ZG2krvtiQNEiOzu_gpndhC
MAPbI3,MA,Pb,I,1.6,PCBM-60,PEDOT:PSS,Ag,Toluene,DMSO; GBL,False,100.0,Spin-coating,N2,0.1,False,0.83,21.2,0.61,10.73,QW7QfqLIT1tGwHuHOJv6gqVl0IOK
FA0.85MA0.15PbBr0.45I2.55,FA; MA,Pb,Br; I,,TiO2-c,Spiro-MeOTAD,Au,Toluene,DMF; DMSO,False,100.0,Spin-coating,N2,1.0,False,1.13,19.28,0.623,13.56,QW9DbU0DedAmvKJX3q_cnry5DO6-
MAPbI3,MA,Pb,I,1.6,N-PDI,Spiro-MeOTAD,Au,Chlorobenzene,Unknown,False,100.0,Spin-coating,Dry air,0.08,False,1.06,19.47,0.7,14.44,QWBVpSkP-ep-4YJugFAdliHm5DNe
MAPbI3,MA,Pb,I,1.65,PCBM-60 | LiF,PEDOT:PSS,Ag,Toluene,DMF,False,100.0,Spin-coating,Unknown,0.04,False,,,,15.42,QWBZhIxVabryg0wvOz_cMwsbkwdU
MAPbI3,MA,Pb,I,1.6,PCBM-60,PEDOT:PSS,Au,Unknown,Unknown,False,95.0,Spin-coating,Unknown,0.1,False,0.88,12.85,0.7040000000000001,7.97,QWByp7VmTkPtnbTK80ZC-vt7UsE4
Cs0.1FA0.76MA0.14PbBr0.55I2.55,Cs; FA; MA,Pb,Br; I,1.61,TiO2-c | TiO2-mp,EP02,Au,Chlorobenzene,DMF; DMSO,False,100,Spin-coating,N2,0.16,False,0.84,21.1,0.51,9.05,QWGwgKFUjZvWgrb9qbw83pXCB8iJ
MAPbI3 | CsPbBr3,MA | Cs,Pb | Pb,I | Br,,TiO2-c,Spiro-MeOTAD,Au,Unknown,DMF >> IPA >> Toluene,False,70 >> 150 >> 70,Spin-coating >> Spin-coating >> Spin-coating,Unknown,0.15,False,0.96,20.0,0.62,12.0,QWKde664DSNISnrqvGWNSXoawLsF
MAPbI3,MA,Pb,I,1.6,TiO2-c,SCZF-5,MoO3 | Ag,Chlorobenzene,DMSO; GBL,False,100.0,Spin-coating,N2,0.1,False,,,,19.16,QWMap7gRdw8hcFfXXQh7VP92qRkV
MAPbI3 | CsPbBr3,MA | Cs,Pb | Pb,I | Br,,TiO2-c,Spiro-MeOTAD,Au,Unknown,DMF >> IPA >> Toluene,False,70 >> 150 >> 70,Spin-coating >> Spin-coating >> Spin-coating,Unknown,0.15,False,0.9,20.1,0.58,9.8,QWTqrGPw8k-7tPXCoc2pGPrby5jl
MAPbI3,MA,Pb,I,1.56,ZnO-c | ZnO-nanofibers,Spiro-MeOTAD,Ag,Unknown,Unknown,False,Unknown >> 70.0,Spin-coating >> CBD,Unknown,0.1,False,0.96,18.0,0.63,10.88,QWWibBf7FOxCOZC3uLUkfibTGghl
MAPbI3,MA,Pb,I,1.6,TiO2-c | TiO2-mp,Spiro-MeOTAD,Ag,Ethyl ether; Hexane,DMF; DMSO,False,100,Spin-coating,Air,0.07,False,1.05,22.12,0.665,15.45,QWjyclZTQGckkCm_p2UyrJDwPcN2
MAPbI3,MA,Pb,I,1.59,TiO2-c | TiO2-mp,Spiro-MeOTAD,Au,Unknown,DMF,False,140.0,Spin-coating,Air,0.0784,False,0.878,21.6,0.6759999999999999,12.8,QX2qFv3qRSvAO41z8mS-g4ma1BGX
MAPbBr3,MA,Pb,Br,2.31,TiO2-c,none,Carbon,Chloroform,DMF; DMSO,False,100,Spin-coating,N2,0.096,False,1.51,7.02,0.66,7.02,QXItu1N2czorCd2J5gfWwTjNhEn9
CsPbBr0.31I2.69,Cs,Pb,Br; I,1.75,PCBM-60,PEDOT:PSS,Al,Unknown,DMF,False,100.0,Spin-coating,Unknown,0.04,False,1.02,12.52,0.67,8.58,QXJxOe-I2JJk0uTxvwVnZw8cx4Jg
FAPbI3,FA,Pb,I,1.526,SnO2-np,Spiro-MeOTAD,Au,Vacuum,DMF; NNP,False,150.0,Spin-coating,Air,0.09,False,1.09,24.02,0.8,21.06,QXuVZz0ZrKc5oVPU6VgjWYS5zrJ9
MAPbI3,MA,Pb,I,1.55,TiO2-c,Spiro-MeOTAD,Ag,Ethyl acetate; Petroleum ether,DMF,False,100.0,Spin-coating,N2,0.16,False,1.012,20.1,0.667,13.57,QXvbqNAgsi3PXeU98eGlQWHs2hig
