Repository: GouravSidana/firstML

# firstML
My first Machine Learning Project

File: filtered_perovskite.csv (part 68 of 155)
Formula,A_ion,B_ion,X_ion,Bandgap,ETL,HTL,Backcontact,Antisolvent,Solvent,Solv_annel,Anneal_temp,Dep_procedure,Synth_atm,Cell_area,Is_module,Voc,Jsc,FF,PCE,entry_id
FA0.83MA0.17PbBr0.51I2.49,FA; MA,Pb,Br; I,1.61,TiO2-c | TiO2-mp | TiN,PTAA,Au,Chlorobenzene,DMF; DMSO,False,110,Spin-coating,N2,0.09,False,1.13,22.0,0.74,18.5,QXwjR8-3lWUxAQXtJ8LYQRbENkQv
MAPbI3,MA,Pb,I,1.6,TiO2-c | TiO2-mp,none,Carbon,Diethyl ether,DMF; DMSO,False,100.0,Spin-coating,N2,0.09,False,0.943,19.34,0.611,11.15,QY29iFnSCTTLeGDfMlVFqvfvk-wc
MAPbI3,MA,Pb,I,1.6,TiO2-c | Al2O3-mp,Spiro-MeOTAD,Ag,Unknown,DMF,False,100.0,Spin-coating,Unknown,0.09,False,1.04,21.3,0.518,11.4,QYDETMFznunh1kbUgGp1CryrDmMp
MAPbI3,MA,Pb,I,1.6,PCBM-60 | BCP,P3CT-N,Ag,Chlorobenzene,DMF,False,100.0,Spin-coating,Unknown,0.09,False,0.86,19.09,0.68,11.25,QYMCKTRJD7zgD_vAomZw0KaCC7XW
Cs0.04FA0.82MA0.14PbBr0.42I2.58,Cs; FA; MA,Pb,Br; I,1.58,SnO2-QDs,Spiro-MeOTAD,Au,Chlorobenzene,DMF; DMSO,False,150.0,Spin-coating,N2,0.09,False,1.1,21.85,0.75,18.14,QYf78gIqXRbldwF9DCE1wI6JvJti
MAPbI3,MA,Pb,I,1.6,CSCNT@Al2O3-c,NiO-c,CSCNT@Al2O3-c | CSCNT@SnO2,Unknown,DMF; DMSO,False,110.0,Spin-coating,Unknown,0.1,False,0.91,19.2,0.6,10.1,QYmBtTeI7A0nqqCdy3rUWsP25hqR
MAPbI3,MA,Pb,I,1.6,none,PTAA,Ti | Cu,Unknown,DMF; DMSO >> IPA,True,100.0 >> 70.0,Spin-coating >> Spin-coating,N2 >> N2,0.1,False,1.08,22.95,0.754,18.81,QYnrfY4_HXjpf9lWxi-y5TwBYA9q
MAPbI3,MA,Pb,I,1.6,TiO2-c,Spiro-MeOTAD,Au,Chlorobenzene,DMF,False,100.0,Spin-coating,Unknown,0.16,False,0.88,18.59,0.4479999999999999,7.3,QYr6G71VUQj9K9VCRo0adsio3OTf
MAPbI3,MA,Pb,I,1.5,TiO2-c | TiO2-mp | Al2O3-mp,Spiro-MeOTAD,Au,Unknown,DMF,False,120.0,Spin-coating,Unknown,0.16,False,0.929,23.501,0.738,16.1,QYsFc8UWEUdB4gk_owks3hzDIrof
FA0.97MA0.03PbBr0.09I2.91,FA; MA,Pb,Br; I,,TiO2-c,Spiro-MeOTAD,Au,Unknown,DMF; DMSO >> IPA,False,80.0 >> 140.0,Spin-coating >> Spin-coating,N2 >> Air,0.049,False,1.12,24.3,0.8109999999999999,21.3,QYt3wHIwNdcfpjj3f5tj1CzJX-oG
Cs0.1FA0.75MA0.15PbBr0.51I2.49,Cs; FA; MA,Pb,Br; I,,TiO2-c | TiO2-mp,Spiro-MeOTAD,Au,Chlorobenzene,DMF; DMSO,False,100.0,Spin-coating,N2,0.1,False,1.087,22.8,0.7,17.3,QZGQVrj-LhPrGxJPSGitpH3K840f
MAPbI3,MA,Pb,I,1.6,PCBM-60 | LiF,PEDOT:PSS,Al,Unknown,DMF,False,92.0,Spin-coating,Air,0.0676,False,0.98,18.1,0.66,12.4,QZHffyR6i59YOZnNHfXd6jB56TUS
MAPbI3,MA,Pb,I,1.6,PCBM-60 | LiF,PEDOT:PSS,Al,Unknown,DMF,False,95.0,Spin-coating,N2,0.1842,False,1.02,21.89,0.772,16.76,QZO1sShEExUUbSPsn15iAEdfmtFS
MAPbI3,MA,Pb,I,1.6,TiO2-c | TiO2-nanowalls,Spiro-MeOTAD,Au,Unknown,DMF >> IPA,False,Unknown >> 80.0,Spin-coating >> CBD,Unknown,0.125,False,1.0,17.6,0.7170000000000001,12.6,QZpcbo3Eej6QWFpJA7NQ2fnYRV48
MAPbI3,MA,Pb,I,1.6,PCBM-60,NiO-c,Ag,Chlorobenzene,Unknown,False,100.0,Spin-coating,N2,0.07,False,1.08,19.0,0.73,15.0,QZzOfNjtgByoCVQQUrPzTFVwGazB
MAPbI3,MA,Pb,I,1.55,PCBM-60,PEDOT:PSS,Ag,Chlorobenzene,DMF,False,80.0; 100.0,Spin-coating,Unknown,0.1,False,1.105,24.905,0.402,16.89,Q_0adCNi5xwk3cdTFTJ78XVMRz1a
MAPbI3,MA,Pb,I,1.6,ZnO-c,Spiro-MeOTAD,Au,Unknown,DMF,False,Unknown,Spin-coating,Unknown,0.1,False,0.92,13.71,0.72,9.08,Q_CxVgO7rp6U_8jd-JOThs34-Zph
MAPbI3,MA,Pb,I,1.6,TiO2-c | TiO2-mp,Spiro-MeOTAD,Au,Unknown,DMF >> IPA,False,Unknown >> 70.0,Spin-coating >> CBD,Air >> Air,0.16,False,0.987,18.7,0.72,13.7,Q_M9RXKrANXlr8w2EIXQiGmrtm6K
FAPbI3,FA,Pb,I,1.48,TiO2-c,BTT(DPP)3-EH,Au,Unknown,DMF; DMSO >> IPA,False,60.0 >> 100.0,Spin-coating >> Spin-coating,N2 >> N2,0.1,False,0.92,17.22,0.546,8.64,Q_W-fTaQBZq7CierT3ImH9Zfb8uB
FA0.1MA0.9PbI3,FA; MA,Pb,I,,TiO2-c | TiO2-mp,Spiro-MeOTAD,Au,Chlorobenzene,DMSO,False,100.0,Spin-coating,N2,0.16,False,1.05,21.84,0.614,14.2,Q_WybAG_oYVbeBSVHEdo7bhDJGT7
MAPbI3,MA,Pb,I,1.6,TiO2-c | TiO2-mp,Spiro-MeOTAD,Ag,Ethyl acetate,DMF; DMSO,False,100.0,Spin-coating,Unknown,0.1,False,1.002,23.3,0.76,18.0,Q_a1E1Z8dKUoAMg7PkSyZIk0JxT8
MAPbBr0.36I2.64,MA,Pb,Br; I,1.62,TiO2-c | TiO2-mp,Spiro-MeOTAD,Au,Unknown,DMF >> IPA,False,70.0 >> 70.0,Spin-coating >> CBD,Unknown,0.2,False,0.89,13.89,0.653,8.13,Q_e0XiLvf-06uFLs75KZbv7Oi9LP
Cs0.05FA0.8MA0.15PbBr0.16I0.84,Cs; FA; MA,Pb,Br; I,,TiO2,Spiro-MeOTAD,,,,False,,,,,False,1.16,22.85,0.797,21.13,Q_l51uqjk7NJZfnWIKogmiO1RFMa
MACu0.0094Pb0.9906I3,MA,Cu; Pb,I,,TiO2-c | TiO2-mp,Spiro-MeOTAD,Au,Unknown,DMF,False,140.0,Spin-coating,Unknown,0.09,False,0.8640000000000001,18.9,0.687,11.21,Q_sR7a5skmBDRiATy_gQnn4eN-tp
MAPbI3,MA,Pb,I,1.6,SnO2-c,RCP,Au,Unknown,DMF >> IPA,False,Unknown >> 70.0,Spin-coating >> CBD,Unknown,0.09,False,1.04,22.2,0.7020000000000001,16.5,Qa29Udj8Nm4h15JL3_7UFm3xgoCX
MAPbI3,MA,Pb,I,1.5,ZnO-np,NiO-c,Al,Unknown,DMF >> IPA,False,70.0 >> 100.0,Spin-coating >> Spin-coating,N2 >> N2,0.1,False,1.01,20.0,0.6609999999999999,13.2,QaK59rHxDBtE1WOkxS-R3kZJu5G0
MAPbI3,MA,Pb,I,1.5,IDIC,Spiro-MeOTAD,Au,Unknown,DMF >> IPA,False,Unknown >> 150,Spin-coating >> Spin-coating,N2 >> N2,0.102,False,1.05,21.7,0.708,16.1,QaOeAYFnnCDKV0jlcvLDLCYI-YCf
Cs0.15FA0.85PbI3,Cs; FA,Pb,I,,PCBM-60 | BCP,PTPD,Ag,Toluene,DMF; DMSO >> IPA,False,Unknown >> 140.0,Spin-coating >> Spin-coating,Air >> N2,0.07,False,0.96,19.3,0.6809999999999999,12.62,QaQZ3Z0k-hoXISLeFFF3fO0j0jF7
MAPbI3,MA,Pb,I,,PCBM-60,PEDOT:PSS,Al,Unknown,DMF >> DMF,False,100 >> 90,Spin-coating >> Spin-coating,Unknown,,False,0.9,19.4,0.61,10.62,QaRTV_vWe0kRJhCfnFOM_TekEhRk
CsPbBrI2,Cs,Pb,Br; I,,TiO2-c | TiO2-mp,poly(DTSTPD-r-BThTPD),Au,Unknown,DMF; DMSO,False,180,Spin-coating,Air,,False,1.36,9.66,0.65,8.54,QalJG62LSIfL-GdHaj3j_ThfgjeL
Cs0.05FA0.80MA0.15PbBr0.45I2.55,Cs; FA; MA,Pb,Br; I,,TiO2-c | TiO2-mp,Spiro-MeOTAD,Au,Chlorobenzene; Acetic acid,DMF; DMSO,False,100,Spin-coating,N2,0.16,False,1.23,22.7,0.731,18.6,QasI1Pmd_9BkdRP40nlC1Qa8zsTv
FA0.83MA0.13PbBr0.39I2.61,FA; MA,Pb,Br; I,,SnO2-c,Spiro-MeOTAD,Au,Chlorobenzene,DMF; DMSO,False,150.0,Spin-coating,N2,0.1,False,1.1,23.2,0.782,20.0,QayFonTr6sfP9fdhtQK183ILuab2
MAPbI3,MA,Pb,I,1.6,TiO2-c | TiO2-mp,none,Carbon,Unknown,DMF >> IPA,False,100.0 >> 100.0,Spin-coating >> CBD,Air >> Air,0.09,False,0.92,14.7,0.67,9.0,QbCLVG0iGKbRpIRlf--S-5xdbMVV
Cs0.05FA0.79MA0.16PbBr0.51I2.49,Cs; FA; MA,Pb,Br; I,,SnO2-c,Spiro-MeOTAD,Au,Chlorobenzene,DMF; DMSO,False,100.0,Spin-coating,Unknown,0.16,False,1.089,17.6,0.72,13.9,QbFTAFZjBkVoQ7B1OJoNWKw7sKVG
MAPbI3,MA,Pb,I,1.6,PCBM-60 | Bphen,Vox | X-DVTPD,Ag,Unknown,DMF >> IPA,False,70.0 >> 100.0,Spin-coating >> Spin-coating,Unknown,0.1,False,1.07,19.52,0.769,16.06,QbNR7P4r8lCbWLz7slLSNqS9fCdw
MAPbI3,MA,Pb,I,1.6,PCBM-60,PEDOT:PSS,Al,2-Butanol,DMF; DMSO,False,100.0,Spin-coating,N2,0.09,False,0.925,21.23,0.608,11.94,QbTuuDc9gLHtTGCSO-hZ1cimfxLB
FA0.85MA0.15PbBr0.45I2.55,FA; MA,Pb,Br; I,,TiO2-c | Al2O3-c | TiO2-mp,PTAA,Au,Chlorobenzene,DMF; DMSO,False,100.0,Spin-coating,Dry air,0.12,False,0.022,1.08,0.72,16.88,QbodsjovN-0HJdUGyeFKRIOOsrKu
(PEA)0.8MA0.5PbI3.2,(PEA); MA,Pb,I,,TiO2-c,Spiro-MeOTAD,Au,Chlorobenzene,DMF; DMSO,False,100.0,Spin-coating,Unknown,0.12,False,1.08,16.07,0.45,8.8,QbrDg5_IzeJ774VSziVFVUhrWhg6
Cs0.1FA0.7MA0.2PbBr0.2I2.8,Cs; FA; MA,Pb,Br; I,,PCBM-60 | BCP,NiO-np,Ag,Chlorobenzene,DMF; DMSO,False,100.0,Spin-coating,N2,0.1,False,1.03,19.35,0.78,15.76,Qc99NA52d9j2lOg5dMW5bkQFUH6k
MAPbI3,MA,Pb,I,1.6,ZnO-c,P3HT,Ag,Unknown,DMF >> IPA,False,Unknown >> 100.0,Spin-coating >> CBD,Air >> Air,0.045,False,0.892,20.93,0.497,9.27,Qc9xHGFT0jpovNDZUcLG3hRXCUHz
MAPbI3,MA,Pb,I,1.6,TiO2-c,P3HT,Ag,Unknown,DMF,False,95.0,Spin-coating,N2,0.04,False,0.94,19.3,0.62,11.2,QcCfA_HLueStd4hDW0LKiXrLKN3z
MAPbBr2I,MA,Pb,Br; I,,TiO2-c | C60,Spiro-MeOTAD,Au,Unknown,DMF,False,70.0 >> 150.0,Spin-coating >> Gas reaction,N2 >> MAI; Vacuum,0.09,False,1.02,22.04,0.727,16.28,QcJQmf0gIIRVKUDETWyru0F2P5B4
CsPbBr0.31I2.69,Cs,Pb,Br; I,1.75,PCBM-60,PEDOT:PSS,Al,Unknown,DMF,False,100.0,Spin-coating,Unknown,0.04,False,1.02,12.51,0.695,8.87,QcYPTmyAhJjizCbtf9PgZO3AhRjG
Cs0.05FA0.79MA0.16PbBr0.51I2.49,Cs; FA; MA,Pb,Br; I,,4-acetylpyridine | PCBM-60 | BCP,NiMgLiO,Ag,Chlorobenzene,DMF; DMSO,False,150.0,Spin-coating,Unknown,0.09,False,1.05,22.57,0.763,18.09,QcikTkbJ1SthZ2Ui3Ke5ki3xgYjv
MAPbI3,MA,Pb,I,1.6,C60 | BCP,Au; NiO,Al,Unknown,DMF; DMSO,False,150.0,Spin-coating,N2,0.06,False,1.02,13.04,0.77,10.24,Qd18S_5fSRV-yKx3i7Am9qkshvxU
MAPbI3,MA,Pb,I,1.58,PCBM-60 | BCP,PEDOT:PSS,Ag,Toluene,DMSO; GBL,False,100.0,Spin-coating,N2,0.12,False,0.95,20.0,0.75,14.1,Qd22EGBjWcYFTx63QUnpkhIEq2yt
MAPbI3,MA,Pb,I,1.6,SnO2-c | Al2O3-mp,Spiro-MeOTAD,Au,Unknown,DMF,False,130.0,Spin-coating,Air,0.17,False,1.02,18.86,0.715,13.76,Qd4GNIz3WiO5Fxb2cBc0Y5WNDWcp
MAPb1.0I3,MA,Pb,I,1.6,SnO2-np,Spiro-MeOTAD,Au,Chlorobenzene,Unknown,False,100,Spin-coating,Unknown,0.1,False,1.014,21.24,0.659,14.2,Qd8Oa2OmanjGitLe2vpyGv6Ez83h
MAPbI3,MA,Pb,I,1.6,TiO2-c | TiO2-mp,CuPc,Au,Unknown,DMF >> IPA,False,70.0 >> 70.0,Spin-coating >> CBD,Unknown,0.1,False,1.04,20.14,0.71,14.89,QdKOO0e_77XldqmiZs5adrfhN8i7
MAPbI3,MA,Pb,I,1.6,SnO2-c,Spiro-MeOTAD,Au,Unknown,DMF; DMSO,False,100.0,Spin-coating,Unknown,0.1,False,0.86,20.21,0.56,9.7,QdPtA2S9U4Dw7uNpXS6OvWF0XlDv
MAPbI3,MA,Pb,I,1.6,PCBM-60 | C60,PEDOT:PSS,Ag,Unknown,DMSO; NMP,False,110.0,Spray-coating,Air,0.13,False,0.97,21.07,0.72,14.68,Qds2y386XkHpORq5SAQ8GRnNkDO2
FA0.85MA0.15PbBr0.45I2.55,FA; MA,Pb,Br; I,,TiO2-c,Spiro-MeOTAD,Au,Toluene,DMF; DMSO,False,100.0,Spin-coating,N2,1.0,False,1.039,22.34,0.596,13.82,QeGFbraC3ZxM8ALwbuTr0Pmj4ikC
MAPbI3,MA,Pb,I,1.6,ZnO,Spiro-MeOTAD,Au,Unknown,DMF >> IPA,False,60.0; 100 >> 100.0,Spin-coating >> CBD,Unknown,0.1,False,1.1,21.66,0.752,16.92,QeJWVKRwdPfYda2l6qof8p83lYrO
MAPbI3,MA,Pb,I,1.6,TiO2-c | TiO2-mp,Spiro-MeOTAD,Au,Unknown,DMF >> IPA,False,70; 100 >> 100,Spin-coating >> Spin-coating,Air,0.1256,False,0.99,16.48,0.574,9.27,QeKdzYpwUKJmB0LelEQpxzjdZ1dw
Cs0.05FA0.79MA0.16PbBr0.51I2.49,Cs; FA; MA,Pb,Br; I,,TiO2-c | TiO2-mp,Spiro-MeOTAD,Au,Chlorobenzene,DMF; DMSO,False,100.0,Spin-coating,Unknown,0.16,False,1.1,22.7,0.76,19.0,QeQolZv4rcySLsnisY23ue5o-gWU
FA0.11MA0.89PbI3,FA; MA,Pb,I,,TiO2-c | TiO2-mp,Spiro-MeOTAD,Ag,Ethyl acetate,DMF; DMSO,False,100.0,Spin-coating,Air,100.0,False,0.94,22.42,0.53,11.04,QeYCGN49iSSIOvDcQta5d7nCnC73
MAPbI3,MA,Pb,I,1.6,TiO2-c,PTAA,MoO3 | Ag,Diethyl ether,DMSO; GBL,False,100.0,Spin-coating,N2,1.0,False,0.96,18.71,0.64,11.49,QebXsVE9atUBOWkMQFXC6dB08-m4
MAPbI3,MA,Pb,I,1.6,PCBM-60 | PEI,NiO-c,Ag,Hot substrate,Unknown,False,180.0,Spin-coating,N2,0.09,False,1.022,21.3,0.7120000000000001,15.5,QectPJwRP6svSuyqW2dEbUgb6yCm
FA0.83MA0.17PbBr0.5I2.5,FA; MA,Pb,Br; I,,TiO2-c | TiO2-mp,H11,Au,Chlorobenzene,DMF; DMSO,False,100.0,Spin-coating,N2,0.125,False,1.15,24.2,0.71,17.0,QegbBzccObgsG3RaNBMltOrXOBIX
Cs0.05FA0.8075MA0.1425PbBr0.45I2.55,Cs; FA; MA,Pb,Br; I,,SnO2-c,Spiro-MeOTAD,Carbon | Al,Ethyl acetate,DMF; DMSO,False,120.0,Spin-coating,N2,0.1,False,1.09,19.72,0.7,15.38,Qetz9_WF__ZKjx8_8XNjb1GSuv4y
MAPbI3,MA,Pb,I,1.6,FA-PDI2 | TiO2-c,NiO-c,Ag,Chlorobenzene,DMF; DMSO,False,100.0,Spin-coating,N2,0.1,False,1.03,20.5,0.638,13.0,QevbT3jRuUZAlXWKWKBUwnEQwqG7
FA0.75GU0.25SnI3,FA; GU,Sn,I,,C60 | BCP,PEDOT:PSS,Ag,Chlorobenzene,DMSO,False,70.0,Spin-coating,N2,0.1,False,0.619,20.4,0.7290000000000001,7.8,Qf1zcDiwl0jCw7Yk0tQL2FSrh7ij
Cs0.05FA0.81MA0.14PbBr0.45I2.55,Cs; FA; MA,Pb,Br; I,,TiO2-c,Spiro-MeOTAD,Au,Chlorobenzene,DMF; DMSO,False,100.0,Spin-coating,N2,0.049,False,1.17,21.7,0.794,20.1,Qf3EOSDajGeP3zUs16ffazSOc-mK
MAPbI3,MA,Pb,I,1.6,PCBM-60 | BCP,SY4,Ag,Toluene,DMF; DMSO,False,100.0,Spin-coating,Ar,0.1,False,0.99,18.93,0.981,12.76,Qf5R3fDY6ct3Tvj_EIansSwG9zgE
MAPbI3,MA,Pb,I,1.6,TiO2-c,Spiro-MeOTAD,Au,Unknown,DMF >> IPA,False,Unknown >> 150.0,Spin-coating >> Spin-coating,Air >> Air,0.123,False,1.07,22.11,0.631,15.04,Qf7ss7x5keH7kAsHH26bPoGJCu9i
MAPbI3,MA,Pb,I,1.6,Ca | C60,TPTPA | TPTPA; MoO3,MoO3 | Ag,Unknown,none >> none,False,Unknown,Evaporation >> Evaporation,Vacuum >> Vacuum,0.1,False,1.06,22.26,0.609,14.5,QfEgaoJqOiQpcrrTYGRsgeIfIYds
MAPbI3,MA,Pb,I,1.6,TiO2-c | TiO2-np,Spiro-MeOTAD,Ag,Ar,DMF,False,100.0,Spin-coating,N2,0.16,False,1.011,16.8,0.72,12.3,QfFc5maC-h1Lezrmc4VoZwDsRj7b
MAPbI3,MA,Pb,I,1.6,PCBM-60 | C60-N,PVBT-SO3,Ag,Unknown,DMF,False,90.0,Spin-coating,N2,0.055,False,0.96,21.9,0.745,15.7,QfJ0FUuGxuvz3goNeWvqpCiCaKKn
FA0.85MA0.15PbBr0.45I2.55,FA; MA,Pb,Br; I,,TiO2-c,Spiro-MeOTAD,Au,Toluene,DMF; DMSO,False,300.0,Spin-coating,N2,0.1,False,1.108,23.57,0.732,19.13,QfOtNnyuhEb8Mu1h0tmizYzbcCEx
Cs0.06FA0.78MA0.16PbBr0.51I2.49,Cs; FA; MA,Pb,Br; I,,TiO2-c,Spiro-MeOTAD,Au,Chlorobenzene,DMF; DMSO,False,100.0,Spin-coating,N2,0.16,False,,,,13.0,QflS8PsVt5flrnnI9eCLaD_S0hM9
FA0.85MA0.15PbBr0.45I2.55,FA; MA,Pb,Br; I,,SnO2-c,Spiro-MeOTAD,Au,Toluene,DMF; DMSO,False,Unknown,Spin-coating,Unknown,0.16,False,1.09,23.44,0.636,16.28,QfqEVaDb88Xu3z14K0QHdFkM7Gy9
CsPbBrI2,Cs,Pb,Br; I,1.91,TiO2-c,PTAA,Au,Unknown,DMSO,False,60; 250,Spin-coating,Air,0.09,False,1.27,15.2,0.784,15.11,QfqeohLHzKrRFyV1DjlGk1ggXpc2
FA0.1MA0.9PbI3 | (A43)2PbI4,FA; MA | (A43),Pb | Pb,I | I,,TiO2-c | TiO2-mp,Spiro-MeOTAD,Au,Chlorobenzene,DMF; DMSO >> IPA,False,100.0 >> Unknown,Spin-coating >> Spin-coating,N2 >> N2,0.16,False,1.11,22.87,0.79,20.13,Qg4Z93wCyvlVZ6zXdxsMttmxBbAA
Cs0.05FA0.85MA0.10PbBr0.39I2.61,Cs; FA; MA,Pb,Br; I,,TiO2-c | TiO2-mp,Spiro-MeOTAD,Au,Chlorobenzene,DMF; DMSO,False,100.0,Spin-coating,Ar,0.16,False,1.094,23.8,0.77,20.0,Qg5JT0v-NyxNzyw6ZKEVKEuODVkV
MAPbI3,MA,Pb,I,1.6,TiO2-c | Al2O3-mp,Spiro-MeOTAD,Au,Unknown,DMF,False,Unknown,Spin-coating,Air,0.09,False,1.05,16.0,0.67,11.27,QgB01ESO-DFMrUERR6m7CqjJrz_e
Cs0.17FA0.83PbBr0.51I2.49,Cs; FA,Pb,Br; I,,PCBM-60; PDI-DA,Spiro-MeOTAD,Ag,Chlorobenzene,DMF; DMSO,False,120.0,Spin-coating,Unknown,1.07,False,0.981,18.2,0.547,9.75,QgMpDMFW4zjuuNpzvMdHEHuBn8tg
nannannan,,,,,Unknown,Unknown,,,,False,,,,,False,,,,,QgRqxmGJx0rPTbg_H3elDrwXbzhW
MAPbI3,MA,Pb,I,1.6,PCBM-60,PEDOT:PSS,Al,Unknown,DMF,False,100.0,Spin-coating,N2,0.08,False,0.7909999999999999,14.1,0.56,7.1,QgY1AmjTRi1gy7-BLZWWOgItUk6I
MAPbI3,MA,Pb,I,1.6,PCBM-60 | PN4N,PEDOT:PSS,Ag,Unknown,DMF,False,100.0,Spin-coating,Ar,0.04,False,0.98,20.9,0.6970000000000001,14.2,QgZkIJD6urqe8rA9U9o546Dul460
MAPbI3,MA,Pb,I,1.6,WO3,Spiro-MeOTAD,Ag,Unknown,DMF >> IPA,False,Unknown >> 150.0,Spin-coating >> Spin-coating,Unknown,0.078,False,1.03,22.81,0.6759999999999999,15.92,QgoGwv8qJfp41nci06uXsRBs5SWm
MAPbI3,MA,Pb,I,1.6,PCBM-60 | BCP,NiMgLiO,Ag,Toluene,DMSO; GBL,False,100.0,Spin-coating,Unknown,0.09,False,1.039,19.703,0.575,11.78,QhH2mq5tmWLZaRR-sExX6tNB9hJP
MAPbI3,MA,Pb,I,1.55,TiO2-c,Spiro-MeOTAD,Ag,Unknown,DMF,False,90.0; 120.0,Spin-coating,N2,0.09,False,,,,,QhJXF1kh-s2UNU6E9ukCRurVFKM8
MAPbI3,MA,Pb,I,1.6,TiO2-c | TiO2-mp,Spiro-MeOTAD,Au,Diethyl ether,DMF,False,65; 100,Spin-coating,Unknown,0.125,False,1.07,19.78,0.78,16.68,QhJpjewooerQZuMvggVLJPhVrByi
MAPbI3,MA,Pb,I,1.6,ZnO-c,Spiro-MeOTAD,Au,Diethyl ether,DMF; DMSO,False,100,Spin-coating,N2,0.1,False,1.067,15.78,0.45,7.6,QhXOrrTBk4N9OyuEWN3BJ3IitAdX
FAPbI3,FA,Pb,I,1.48,TiO2-c,Spiro-MeOTAD,Au,Unknown,DMF,False,100,Spin-coating,N2,0.25,False,0.96,15.66,0.5379999999999999,8.08,Qhd5hB1powRbPDNrW8Kz_y35O_js
MAPbI3,MA,Pb,I,1.6,TiO2-c | TiO2-nanofibers,Spiro-MeOTAD,Au,Chlorobenzene,DMSO,False,95.0,Spin-coating,Unknown,0.081,False,0.89,17.43,0.6,9.4,Qi-E6ubPLEPIxec2Id6GyxstW7eB
MAPbI3,MA,Pb,I,1.6,TiO2-c,PTAA,Au,Unknown,DMSO,False,100.0,Spin-coating,Air,0.16,False,1.05,20.1,0.74,15.6,Qi3wUoREt1DnkkXI8ORJhi4uflSE
MAPbI3,MA,Pb,I,1.6,PTEG-1,Spiro-MeOTAD,Au,Toluene,DMF; DMSO,False,Unknown,Spin-coating,Unknown,0.04,False,0.98,19.95,0.7,13.72,Qi7iqVcqv3wZva2sej6dEO2Gtnn_
Cs0.05FA0.79MA0.16Pb0.664Sn0.336Br0.52I2.48,Cs; FA; MA,Pb; Sn,Br; I,1.38,PCBM-60,PEDOT:PSS,Ag,Chlorobenzene,DMF; DMSO,False,100,Spin-coating,N2,0.04,False,0.8,26.59,0.76,16.1,Qi9SQ1kz3_m9IERILur9DHdiDvdC
Cs0.17FA0.83PbBr0.75I2.25,Cs; FA,Pb,Br; I,1.75,C60 | BCP,PTAA,Ag,Dry air,DMF; DMSO,False,100.0,Spin-coating,Unknown,0.12,False,1.13,17.4,0.74,14.6,QiEAcr2KlwrpM7cWJ0Vy1XyqJt70
MAPbI3,MA,Pb,I,1.6,TiO2-c | TiO2-mp,Spiro-MeOTAD,MoO3 | Ag,Unknown,DMF,False,100.0,Spin-coating,N2,0.1,False,0.93,13.65,0.63,8.0,QiMbw5Pa9JNQKa8Htuu0XsBs6OaJ
MAPbI3,MA,Pb,I,1.6,TiO2-c,Spiro-MeOTAD,Au,Chlorobenzene,DMSO; GBL,False,100.0,Spin-coating,N2,0.0725,False,1.04,22.4,0.73,17.1,QiV-pTC94Sk20idsF-R97aHMdcxy
MAPbI3,MA,Pb,I,1.57,TiO2-c | C60,Spiro-MeOTAD,Ag,Unknown,DMF,False,20.0; 70.0; 100.0; 120.0,Spin-coating,Dry air,0.0913,False,1.0,21.3,0.67,11.1,QiYHAi-B3E5478aECbdHG8-hNb1c
MAPbI3 | Cs1Pb1I3 | Cs1Pb1Br0.3I2.7 | Cs1Pb1Br0.7I2.3 | CsPbBrI2,MA | Cs | Cs | Cs | Cs,Pb | Pb | Pb | Pb | Pb,I | I | Br; I | Br; I | Br; I,,TiO2-c | TiO2-mp,none,MoO3 | Ag,Toluene,DMF >> Octane >> Octane >> Octane >> Octane >> Methyl acetate >> Methyl acetate,False,100.0 >> Unknown >> Unknown >> Unknown >> Unknown,Spin-coating >> Spin-coating >> Spin-coating >> Spin-coating >> Spin-coating >> Dropcasting >> Rinsing,Unknown,0.09,False,0.89,17.5,0.5429999999999999,8.46,Qi_qZnQT1XgXP_FAEM8hI59r8brQ
Cs0.14FA0.83MA0.03PbBr0.51I2.49,Cs; FA; MA,Pb,Br; I,1.63,TiO2-c | TiO2-mp,Spiro-MeOTAD,Au,Chlorobenzene,DMF; DMSO,False,100.0,Spin-coating,N2,0.16,False,1.083,20.9,0.72,16.3,QifX3BsQ_JETy5XqaeRIuOfnzySl
MAPbI3,MA,Pb,I,1.6,TiO2-c | TiO2-mp,Spiro-MeOTAD,Au,Diethyl ether,DMF; DMSO,False,65; 100,Spin-coating,Air,0.09,False,0.91,17.0,,,QivCjjsYqnrGBx0ThHkmqfZf00GQ
MAPbBr0.9I2.1,MA,Pb,Br; I,,PCBM-60 | BCP,PEDOT:PSS,Ag,Unknown,DMF; DMSO >> IPA,False,Unknown >> 100.0,Spin-coating >> Spin-coating,N2 >> N2,0.1,False,1.0,19.9,0.706,14.0,Qj2OK3UXpRCPwnw_cqQBoE4fnZKW
FAPbI3,FA,Pb,I,1.48,TiO2-c | PCBM-60,Spiro-MeOTAD,Ag,Unknown,DMF >> IPA,False,Unknown >> 150.0,Spin-coating >> Spin-coating,Unknown,0.12,False,1.05,20.99,0.633,13.93,Qj5aeon1Y8T3cA-v31W_k1JpOeuo
Cs0.05FA0.81MA0.14PbBr0.43I2.57,Cs; FA; MA,Pb,Br; I,,TiO2-c | TiO2-mp,Spiro-MeOTAD,Ag,Chlorobenzene,DMF; DMSO,False,150.0,Spin-coating,Unknown,0.14,False,1.032,20.27,0.685,15.04,QjciIouwLBLrpGvgn-cXIXaYwHjH
MAPbI3,MA,Pb,I,1.6,PCBM-60,PEDOT:PSS,Ag,Unknown,DMF,False,80.0,Spin-coating,N2,0.2,False,0.96,24.6,0.69,16.3,QjfDqbGsT4URjrxcPfFSgtaBuofb
MAPbI3,MA,Pb,I,1.6,TiO2-c | TiO2-mp,Spiro-MeOTAD,Au,Unknown,GBL,False,100.0,Spin-coating,Unknown,0.1,False,0.84,14.8,0.72,8.94,Qjg3f_198ocFDyPCM7iGp2rI6CuS
MAPbI3,MA,Pb,I,1.6,TiO2-c | TiO2-mp,Spiro-MeOTAD,Au,Unknown,DMF >> IPA,False,70.0 >> 70.0,Spin-coating >> CBD,Air >> Air,0.09,False,0.95,19.93,0.711,13.45,QjutW0wvWgicTCsaGMZU9TSJO6PE
MAPbI3,MA,Pb,I,1.6,PCBM-60,PEDOT:PSS,Al,Chlorobenzene,DMF; DMSO,False,100.0,Spin-coating,N2,0.04,False,0.97,21.76,0.81,17.09,Qk3aAIHnLb09ezBu14_ue_oKmBW1
MAPbI3,MA,Pb,I,1.6,TiO2-c | TiO2-nw,Spiro-MeOTAD,Au,Unknown,DMSO >> IPA,False,Unknown >> 140.0,Spin-coating >> Spin-coating,Air >> Air,0.09,False,0.96,20.39,0.69,13.51,Qk6hAhK_3ZrSUGTIT7eRv9c3gz6s
MAPbI3,MA,Pb,I,1.6,TiO2-c,Spiro-MeOTAD,Ag,Unknown,DMF,False,100.0,Spin-coating,Unknown,0.045,False,0.97,22.4,0.77,17.0,QkBUSFloS0m0Hzs975RKx7Qdb62t
Cs0.2FA0.8PbBr0.9I2.1,Cs; FA,Pb,Br; I,1.75,SnO2-c | C60,Spiro-MeOTAD,Au,Diethyl ether,DMF; DMSO,True,65; 100,Spin-coating,N2,0.08,False,1.23,18.51,0.778,17.68,QkBalGv8pi21AuZcQqlZz8o52eLQ
MAPbI3,MA,Pb,I,1.6,TiO2-c,Spiro-MeOTAD,Au,Unknown,DMF,False,100.0,Spin-coating,Unknown,0.135,False,1.0,20.08,0.535,12.15,QkPwpcw2VJ1ctlVU-FudDZpEzFUt
MAPbI3,MA,Pb,I,1.6,TiO2-np | PCBM-60 | TiO2-c,PDCBT | MoO3,Ag,N2,DMF; DMSO,False,110,Spin-coating,N2,0.1,False,1.09,22.1,0.72,17.0,Qk_KOriURq5WTg2UfHK1RHMSWIrt
MAPbBr0.30I2.70,MA,Pb,Br; I,1.65,ZnO-c | ZnO-nw | TiO2-c,Spiro-MeOTAD,Au,Unknown,DMF >> IPA,False,Unknown >> 70,Spin-coating >> CBD,Air >> Air,0.1,False,0.82,17.27,0.61,8.57,QkcbVja5BkVyMzcVJbDWyuHgcHS6
MAPbI3,MA,Pb,I,1.6,PCBM-60 | Rhodamine 101 | LiF,PEDOT:PSS,Ag,Chlorobenzene,DMSO; GBL,False,100.0,Spin-coating,N2,0.11,False,1.08,21.1,0.8,18.2,QkfA9Dwn3rFSi9ypq-RNUcBWhkKD
MAPbI3,MA,Pb,I,1.5,SnO2-c | C60-SAM,Spiro-MeOTAD,Au,Ethyl ether,DMF; DMSO,False,65; 100,Spin-coating,N2,0.08,False,1.05,20.97,0.725,15.96,QklKtYSVxEDbdk7c3vjRqzDJn_1d
MAPbI3,MA,Pb,I,1.6,ZnO-np,PTAA,Au,Unknown,DMF,False,100.0,Spin-coating,Air,0.096,False,1.1,17.4,0.775,14.8,QkmLc0qAKEtnDWKoir8L1FK6PbBo
Cs0.05FA0.85MA0.1PbBr0.3I2.7,Cs; FA; MA,Pb,Br; I,,TiO2-c | TiO2-mp,Spiro-MeOTAD,Au,Diethyl ether,DMF; DMSO,False,145,Spin-coating,Unknown,0.125,False,1.104,22.311,0.73,17.99,QkoOCMjHBH9P4A9HP_a3jdMZ02aa
FA0.85MA0.15PbBr0.45I2.55,FA; MA,Pb,Br; I,,TiO2-c | TiO2-mp,KR216,Au,Chlorobenzene,DMF; DMSO,False,100.0,Spin-coating,N2,0.16,False,1.02,22.3,0.77,17.8,Ql6i6kEL3avStGekKiSEMvDe7NH9
MAPbI3,MA,Pb,I,1.55,TiO2-c,Spiro-MeOTAD,Ag,Unknown,DMF,False,90.0; 120.0,Spin-coating,N2,0.09,False,,,,,QlBdFXUYVwb1yH9AIPkhbahuBPRC
MAPbI3,MA,Pb,I,1.6,TiO2-c | SiO2-IO,Spiro-MeOTAD,Ag,Unknown,DMF,False,100.0,Spin-coating,N2,0.0625,False,0.84,17.1,0.66,9.5,QlGsNzuUNablglnGUJkx1xpcPzZQ
FA0.026MA0.974PbI3,FA; MA,Pb,I,1.516,TiO2-c | Al2O3-mp | NiO-np,Spiro-MeOTAD,Au,Unknown,DMF,False,130,Spin-coating,Air,0.17,False,1.039,24.16,0.754,18.95,QlNWQQtnM4b_rQNuDrMOoIi4BNFH
MAPbI3,MA,Pb,I,1.6,TiO2-c | TiO2-np,Spiro-MeOTAD,Ag,Ar,DMF,False,100.0,Spin-coating,N2,0.16,False,1.017,16.8,0.71,12.2,QlOc95GMy-w_ZRcgS7XNjyrDG0Th
MAPbI3,MA,Pb,I,1.6,TiO2-c | TiO2-mp,Spiro-MeOTAD,Au,Unknown,DMF,False,100.0,Spin-coating,N2,0.09,False,1.05,21.5,0.72,14.0,QlPUlAnime__M_8T0IOTIoBo6WYH
MAPbI3,MA,Pb,I,1.5,NDP-V | C60 | BCP,P3CT-Na,Ag,Chlorobenzene,DMF; DMSO,False,60; 80,Spin-coating,N2,0.09,False,1.055,21.97,0.8,18.57,QlUv4xASKBM3ee245Vwk0Hvbzf4r
FA0.2MA0.8PbI3,FA; MA,Pb,I,1.5,PCBM-60,PEDOT:PSS,Al,Toluene,DMSO; GBL,False,100.0,Spin-coating,N2,0.1,False,0.95,19.2,0.71,13.0,QlbJCf-eH4KGcnx8hKEfdg7m3ueX
MAPbI3,MA,Pb,I,1.6,PCBM-60 | BCP,PEDOT:PSS,Ag,Unknown,DMF >> IPA,False,Unknown >> 100,Spin-coating >> Spin-coating,N2 >> N2,0.07,False,1.03,23.4,0.7959999999999999,19.2,Qlefa5YU4HoUWDZ5B540j2x0Fui0
MACo0.2Pb0.8I3,MA,Co; Pb,I,,PCBM-60,PTAA,Al,Unknown,DMF >> Ethanol,False,70.0 >> 100.0,Spin-coating >> Spin-coating,Unknown,0.045,False,1.04,21.58,0.7829999999999999,17.57,Qllvgibvb6uN2wBRGKKD8Yg0SFWx
MAPbI3,MA,Pb,I,1.6,TiO2-c | TiO2-mp,Spiro-MeOTAD,Ag,Unknown,DMF >> IPA,False,Unknown >> 70.0,Spin-coating >> CBD,N2 >> N2,0.09,False,0.9,20.2,0.64,11.65,QlsJwM9TeYsIHlwNdfw8aGu0ZStM
MAPbI3,MA,Pb,I,1.6,TiO2-c | TiO2-mp,Spiro-MeOTAD,Au,Unknown,DMF >> none,False,110.0 >> 70.0,Spin-coating >> Gas reaction,Air >> Air; MACl,0.1,False,1.1,13.85,0.59,9.02,Qlxs2_KXlNeBQasy0vjHnDu0t7AV
MAPbI3,MA,Pb,I,1.6,TiO2-c | TiO2-mp,Spiro-MeOTAD,Au,Unknown,DMF; DMSO >> IPA,False,Unknown >> 100.0,Spin-coating >> Spin-coating,Unknown,0.06,False,1.03,22.1,0.71,16.49,Qm11_gtyXMJmdfy7Lvtjpbfjq0zV
Cs0.05FA0.79MA0.16PbBr0.5I2.5,Cs; FA; MA,Pb,Br; I,1.5,TiO2-c | TiO2-mp,Spiro-MeOTAD,Au,Chlorobenzene,DMF; DMSO,False,100.0,Spin-coating,N2,0.12,False,1.13,23.6,0.75,20.0,QmHtgYZJMUn-Dbh80rb34QXkURBJ
Cs0.05FA0.79MA0.16PbBr0.51I2.49,Cs; FA; MA,Pb,Br; I,,SnO2-c,Spiro-MeOTAD,Au,Chlorobenzene,DMF; DMSO,False,100,Spin-coating,N2,,False,1.06,21.64,0.7809999999999999,17.92,QmLbgBwX4Q6oCxBvwbpmaGevfe8J
MAPbI3,MA,Pb,I,1.6,TiO2-c | TiO2-mp,Spiro-MeOTAD,Au,Unknown,DMF >> IPA,False,40; 100 >> 100,Spin-coating >> Spin-coating,Air >> Air,0.1,False,1.042,19.84,0.73,15.01,QmPPRaWf6I5Li13uOI7PZT2Mpews
MAPbI3,MA,Pb,I,1.55,TiO2-c,Spiro-MeOTAD,Au,Unknown,DMF >> DMF; IPA,False,Unknown >> 100.0,Spin-coating >> Spin-coating,N2 >> N2,0.0555,False,1.04,23.8,0.746,18.42,QmQMMGoQ4s48lgCBgr2CLvc0nLnQ
MAPbI3,MA,Pb,I,1.59,PCBM-60 | BCP,PEDOT,Ag,N2,DMF,False,140,Spin-coating,N2,1.0,False,1.01,12.6,0.61,8.0,QmggjO3yKWTUGxLueGsWPRno98BS
MAPbI3,MA,Pb,I,1.57,TiO2-c,rGO-4FPH | Spiro-MeOTAD,Au,Unknown,DMF >> IPA,False,25 >> 135,Spin-coating >> Spin-coating,Unknown,0.108,False,1.03,20.21,0.75,15.61,QmlDYNjlm4CtW6Jxt4h1G-rnofXU
Cs0.05FA0.15MA0.85PbI3,Cs; FA; MA,Pb,I,,SnO2-np,Spiro-MeOTAD,Au,Chlorobenzene,DMF; DMSO,False,110.0,Spin-coating,Dry air,0.12,False,0.995,15.84,0.763,11.98,QmzUp9cWUBq1APNLvmghwjxB5cJV
Cs0.32FA0.58GU0.1PbBr0.81I2.19,Cs; FA; GU,Pb,Br; I,1.75,ICBA | bis-C60,PTAA,Ag,Toluene,DMF; NMP,False,100.0,Spin-coating,N2,3.43,False,1.24,16.5,0.6940000000000001,14.2,QnNsljecSatA98w9HkWkbtLUqQwR
MAPbI3,MA,Pb,I,1.6,TiO2-c,JY7,Ag,Unknown,DMF,False,95.0,Spin-coating,N2,0.09,False,,,,,QnUTsOVlMHewppb7fsdjeqITi6DQ
Cs0.05FA0.79MA0.16PbBr0.48I2.52,Cs; FA; MA,Pb,Br; I,,TiO2-c | TiO2-mp,Spiro-MeOTAD,Au,Chlorobenzene,DMF; DMSO,False,100.0,Spin-coating,N2,0.16,False,1.136,23.481,0.764,19.3,Qn_rznqH-Glt72uO0eMuoRwTf_Oe
MAPbI3,MA,Pb,I,1.61,SnO2-np,Spiro-MeOTAD,Au,Vacuum,DMF; DMSO,False,Unknown,Spin-coating,Unknown,0.09,False,1.08,21.58,0.72,17.02,Qnn9DbJln1TkZ5Smn5Z552ZUjGaA
MAPbI3,MA,Pb,I,1.6,TiO2-c,Spiro-MeOTAD,Au,Unknown,DMF,False,150.0,Spin-coating,Unknown,0.09,False,1.072,21.02,0.758,17.09,QnpKZ7kvyN2_Mef6OpTm7MIDNmMt
MAPbI3,MA,Pb,I,1.6,TiO2-c | TiO2-mp,Spiro-MeOTAD,Au,Unknown,DMF; DMSO >> IPA,False,70.0 >> 90.0,Spin-coating >> Spin-coating,Unknown,0.09,False,0.99,20.28,0.654,13.5,QnvaUvIBgkkDtxnsEvwcSIPNxDeI
Cs0.2FA0.8PbI3,Cs; FA,Pb,I,,SnO2-c | C60-SAM,Spiro-MeOTAD,Au,Diethyl ether,DMF; DMSO,False,150.0,Spin-coating,Unknown,0.08,False,1.03,21.65,0.747,16.68,Qo5gSQIv9EbIV7vPUXYUG-JH-gCw
MAPbI3,MA,Pb,I,1.6,TiO2-c | TiO2-mp | ZrO2-mp,none,Carbon,Unknown,GBL,False,50.0,Drop-infiltration,Unknown,0.1,False,0.92,23.45,0.69,14.86,QoBANSpevXJBSsJYx8EO4uuJOZhB
MAPbI3,MA,Pb,I,1.6,TiO2-c | TiO2-mp,P3HT,Au,Unknown,DMF,False,100.0,Spin-coating,Unknown,0.03,False,0.87,22.9,0.49,9.81,QoBczoBTGAWFZeqJiPSCdgCDotVk
MAPbI3,MA,Pb,I,1.6,SnO2-c,Spiro-MeOTAD,Au,Diethyl ether,DMF,False,100.0,Spin-coating,Air,0.102,False,1.107,22.63,0.732,18.44,QoHlOeagSwBdjq9epgiM0i517OX-
FAPbBr0.45I2.55,FA,Pb,Br; I,,TiO2-c,Spiro-MeOTAD,Au,Unknown,DMF; DMSO >> IPA,False,100.0 >> 150.0,Ultrasonic spray >> CBD,Air >> Air,0.1,False,1.02,20.9,0.209,14.2,QoHyFXI4YFtAG1QB-cpkCmZuyJ_b
MAPbI3,MA,Pb,I,1.6,PCBM-60 | BCP,XSln847,Ag,Unknown,DMF; DMSO,False,100,Spin-coating,N2,0.1,False,1.06,21.58,0.657,15.02,QoKX36640hnLqXEVDFzpQ-6SMJaL
MAPbI3,MA,Pb,I,1.6,TiO2-c | TiO2-mp,Spiro-MeOTAD,Au,Unknown,DMF; DMSO >> IPA,False,Unknown >> 90.0,Spin-coating >> Spin-coating,N2 >> N2,0.1,False,,,,7.8,QoNOsZuVbcEJQBQ3syIZpbaI6r3J
Cs0.05FA0.81MA0.14PbBr0.45I2.55,Cs; FA; MA,Pb,Br; I,,TiO2-c | TiO2-mp,CuSCN | rGO,Au,Chlorobenzene,DMF; DMSO,False,100.0,Spin-coating,N2,0.09,False,0.991,21.28,0.6679999999999999,14.08,QoTQcTU8lWFa_TUyvnFSr1PHj_tg
MAPbI3,MA,Pb,I,1.6,SFX-PDI4 | TiO2-c,NiMgLiO-c,Ag,Chlorobenzene,DMF; DMSO,False,100.0,Spin-coating,Unknown,0.126,False,1.03,19.9,0.6990000000000001,14.33,QofBQcpHOQj88kc8lA9pADbYBf1C
MAPbI3,MA,Pb,I,1.6,PEIE | PCBM-60,P3HT,Au,Diethyl ether,DMF; DMSO,False,65; 100,Spin-coating,Air,0.48,False,0.934,22.49,0.7040000000000001,14.79,QofyFlIVgQFdItxYyZHdDA8TkbEE
MAPbI3,MA,Pb,I,1.6,TiO2-c,Spiro-MeOTAD,Ag,Toluene,DMSO; GBL,False,100.0,Spin-coating,Unknown,0.1,False,1.05,20.35,0.71,15.2,QogjGDI7Yx2NdWj5nfbBdPvgRYw0
MAPbI3,MA,Pb,I,1.6,TiO2-c | TiO2-mp,CuI,Au,Chlorobenzene,DMF; DMSO,False,100.0,Spin-coating,Unknown,0.1,False,1.02,21.12,0.73,15.73,QopuOdsTcBx8_imBtsbMXYtJwmom
MAPbI3,MA,Pb,I,1.6,PCBM-60 | BCP,NiO-c,Ag,Chlorobenzene,DMF; DMSO,False,100.0,Spin-coating,Unknown,0.09,False,0.021,1.06,0.7070000000000001,20.63,Qp0ZyDxlcbaHS-6zox7vR4p2idMM
MAPbI3,MA,Pb,I,1.6,Fe2O3-c,Spiro-MeOTAD,Au,Toluene,DMF; DMSO,False,100.0,Spin-coating,N2,0.1,False,0.983,22.84,0.66,14.8,QpG1HRxVFdo8i4EBczU2Ea3yeA_3
MAPbI3,MA,Pb,I,1.6,PCBM-60 | Bphen,PEDOT:PSS,Al,2-Butanol,DMF,False,100; 100,Spin-coating,N2,0.12,False,,18.0,0.637,11.9,QpQ9BXlJ_zamD_LMf5Qjk2eQLfWs
Cs0.05FA0.79MA0.16PbBr0.39I2.61,Cs; FA; MA,Pb,Br; I,1.59,SnO2-np | BBA,Spiro-MeOTAD,Au,Toluene,DMF,False,100,Spin-coating,N2,,False,0.96,16.4,0.63,9.9,QpQB8y_6M0ViWttRqjkYXzidcM5j
MAPbI3,MA,Pb,I,1.6,SnO2-c,Spiro-MeOTAD,Ag,Chlorobenzene,DMF; DMSO,False,100.0,Spin-coating,N2,0.1,False,1.05,20.32,0.527,11.32,QpQZVmmdv_8cgdU_Xju8CSKZWhy_
MAPbI3,MA,Pb,I,1.6,PCBM-60,PEDOT:PSS,Al,Toluene,DMF; DMSO,False,Unknown,Spin-coating,N2,0.142,False,1.0,21.5,0.7659999999999999,16.48,QpYVw3kh-ZIu13SN7a6wcSuPpTJQ
MAPbI3,MA,Pb,I,1.59,ETM,HTM,Metal,Unknown,Unknown,False,Unknown,Unknown,Unknown,0.1,False,1.081,22.4,0.703,17.0,QpYYrwF9iPeF26zaHGZZuXkKkEiG
MAPbI3,MA,Pb,I,1.55,C60,PEDOT:PSS,Ag,Toluene,DMSO; GBL,False,100.0,Spin-coating,Unknown,0.12,False,0.95,20.34,0.69,13.29,QpcxW8XZLd-tk07ROhhu2IFuSXeF
Cs0.88FA0.12PbI3,Cs; FA,Pb,I,1.51,TiO2-c | TiO2-mp,Spiro-MeOTAD,Au,Diethyl ether,DMF; DMSO,False,150,Spin-coating,N2,0.125,False,,,,,QpersbflxO2N2TZdk8F45-ey0D70
MAPbI3,MA,Pb,I,1.6,TiO2-c,Spiro-MeOTAD,Ag,Unknown,DMF >> IPA,False,Unknown >> 150.0,Spin-coating >> CBD,Unknown,0.12,False,1.089,17.07,0.726,13.49,QpoX5aBuGSYTeQlnC12qRXQpBzqU
Cs0.05FA0.81MA0.14PbBr0.45I2.55,Cs; FA; MA,Pb,Br; I,,SnO2-np,Spiro-MeOTAD,Au,Chlorobenzene,DMF; DMSO,False,110.0,Spin-coating,Unknown,0.1,False,1.095,21.86,0.6970000000000001,16.73,Qpp8SNtRqPjEGUChPGj1PCWfrR21
Cs0.25FA0.75Pb0.6Sn0.4I3,Cs; FA,Pb; Sn,I,,C60 | BCP,PEDOT:PSS,Ag,Diethyl ether,DMF; DMSO,False,120.0,Spin-coating,Air,0.1003299999999999,False,0.7,30.22,0.731,15.35,Qpw5qALZBB3Gdla_jzwvFbSE3UJw
MAPbI3,MA,Pb,I,1.6,PCBM-60,PEDOT:PSS,Al,Unknown,DMF,False,190.0,Spin-coating,Unknown,0.06,False,,,,8.11,Qq3qe0SxW6L9rebiI6k65AQlPNs8
MAPbI3,MA,Pb,I,1.6,TiO2-c | TiO2-mp | ZrO2-mp,NiO-mp,Carbon,N2,DMF; DMSO,False,60; 100,Drop-infiltration,N2,0.1,False,0.82,18.63,0.51,7.75,Qq6gAhX6sZTC9sR3y12BQD2pQGt-
MAPbI3,MA,Pb,I,1.6,PCBM-60 | Bphen,PEDOT:PSS | Perylene,Ag,Unknown,DMF,False,100,Spin-coating,N2,0.0725,False,0.98,22.61,0.77,17.06,Qq7AiCox75l_tnT7HBUZEBzyVUW6
FA0.95MA0.05PbBr0.15I2.85,FA; MA,Pb,Br; I,,nTi-MOF | PCBM-60,Spiro-MeOTAD,Au,Diethyl ether,DMF; DMSO,False,65.0; 135.0,Spin-coating,Unknown,0.12,False,1.082,23.18,0.755,18.94,QqGA058n0Aqv-ezgW_7z3nvYnX-N
MAPbI3,MA,Pb,I,1.62,PCBM-60 | C60 | LiF,PEDOT:PSS,Ag,Toluene,DMSO; GBL,False,100.0,Spin-coating,N2,0.11,False,,,,13.37,QqPuBXoHiDsMvbxv7mRCY23i6ccN
MAPbI3,MA,Pb,I,1.6,PCBM-60 | BCP,NiO-c,Ag,Toluene,DMF; DMSO,False,100.0,Spin-coating,N2,0.1,False,1.03,14.23,0.72,10.63,QqZLdfzZOaxSE4Gp3n9-VvY3L4lr
MAPbI3,MA,Pb,I,1.6,TiO2-c,di-TPA,Au,Unknown,DMF,False,100.0,Spin-coating,Air,0.096,False,1.03,20.5,0.733,15.5,QqeWQL_gpSuxKFTcY046votLQv-P
MAPbI3,MA,Pb,I,1.6,TiO2-c | TiO2-mp,Spiro-MeOTAD,Au,Diethyl ether,DMF; GBL,False,100.0,Spin-coating,N2,0.12,False,1.03,21.04,0.66,14.55,QqnJqkizHCZoZ0sLgFwtGv23sOx9
MAPbI3,MA,Pb,I,1.6,PCBM-60,PEDOT:PSS,Al,Unknown,DMF >> IPA,False,110.0 >> 110.0,Spin-coating >> Spin-coating,Unknown,0.1,False,,,,,QqqmkSJRW10pPj6WR1T1Yx5W6C7T
MAPbI3,MA,Pb,I,1.58,PCBM-60 | Bphen,PolyTPD,Ag,Unknown,acetonitrile; Methylamine,False,100.0,Spin-coating,N2,0.0256,False,1.08,17.77,0.8009999999999999,15.7,QqyuccvYcGeaaNsnQWy-2-W5mW1g
MAPbI3,MA,Pb,I,1.6,Carbon-QDs; TiO2-c,Spiro-MeOTAD,Au,Unknown,DMF >> IPA,False,70.0 >> 135.0,Spin-coating >> Spin-coating,Unknown,0.108,False,1.12,17.6,0.75,14.78,QrDCu5XhDa-lYK3vp_WxUw_OHNx5
MAPbI3,MA,Pb,I,1.6,ZnO-np,P3HT,Ag,Unknown,DMF >> IPA,False,Unknown >> 70.0,Slot-die coating >> Slot-die coating,Air >> Air,0.1,False,0.98,20.38,0.599,11.96,QrDhF1-Y2A5n19AjL6z7pjDnFWen
MAPbI3,MA,Pb,I,1.6,TiO2-c | TiO2-mp,Spiro-MeOTAD,Au,Unknown,DMF >> IPA,False,Unknown >> 70.0,Spin-coating >> CBD,N2 >> N2,0.115,False,0.95,14.7,0.56,7.9,QrVBMMixaWakzXrqUT3Ze0NLd0xz
Cs0.05FA0.79MA0.16PbBr0.51I2.49,Cs; FA; MA,Pb,Br; I,,ZnO-np | TiO2-mp,Spiro-MeOTAD,Au,Ethyl acetate,DMF; DMSO,False,125.0,Spin-coating,Air,0.11,False,1.09,22.86,0.735,18.31,QrXq2iGAu84zSMCoX4VweqR1t2ch
MAPbI3,MA,Pb,I,1.6,TiO2-c | TiO2-mp,Spiro-MeOTAD,Au,Diethyl ether,DMF; DMSO,False,130.0,Spin-coating,Unknown,0.14,False,1.056,22.892,0.71,17.22,Qr_dIb-2qposThFJtPgT3nhUUviE
MAPbI3,MA,Pb,I,1.6,TiO2-c | TiO2-mp,Spiro-MeOTAD,Au,Unknown,DMF,False,Unknown,Spin-coating,N2,0.1,False,1.01,20.8,0.75,15.8,QrfdzjFc9oS4h0bYXuGDP6H3jRf8
Cs0.15FA0.85PbBr0.9I2.1,Cs; FA,Pb,Br; I,1.72,TiO2-np | PCBM-60,Spiro-MeOTAD,Au,Chlorobenzene,DMF; DMSO >> IPA,False,100 >> 100,Spin-coating >> Spin-coating,N2 >> N2,1.0,False,1.14,19.7,0.747,16.7,Qrjh8KNbp-IAcd3gHTEIZ8jV22im
CsPbI3,Cs,Pb,I,,SnO2-np,Spiro-MeOTAD,MoOx | Al,Methyl acetate,DMF; DMSO,False,330.0,Spin-coating,N2,0.0579999999999999,False,0.951,18.6,0.7290000000000001,12.95,QrlM_bA0YEaDLhDrYsMcMd8t_I_v
FA0.85MA0.15PbBr0.45I2.55,FA; MA,Pb,Br; I,,PDI-T | C60 | BCP,P3CT-Na,Ag,Chlorobenzene,DMF; DMSO,False,60.0; 85,Spin-coating,Unknown,0.09,False,1.092,22.19,0.82,19.79,QroWWYuba1aqxqaqZC3kpJNILQR8
MAPbI3,MA,Pb,I,1.51,TiO2-c | TiO2-mp,JK-217D,Ag,Unknown,DMSO; GBL,False,100.0,Spin-coating,Unknown,0.16,False,0.964,21.226,0.7190000000000001,14.73,QrocaVHb24_PJytaOHWd11owK-ss
MAPbI3,MA,Pb,I,1.6,TiO2-c | TiO2-mp,Spiro-MeOTAD,Au,Unknown,DMF >> none,False,Unknown >> 100.0 >> 70.0,Spin-coating >> Gas reaction >> Gas reaction,N2 >> Air; Methylamin >> Air; HI,0.1,False,1.01,19.1,0.53,9.4,QrrumPuoRron4VluvJ7JJAZO_jSM
MAPbI3,MA,Pb,I,1.6,PV-PDI,PEDOT:PSS,Al,Unknown,DMF >> IPA,False,Unknown >> 100.0,Spin-coating >> Spin-coating,Unknown,0.04,False,0.931,16.6,0.6559999999999999,10.14,Qs1iLg5kQB6xM5tIpMiCkOYR1LEu
MAPbI3,MA,Pb,I,1.56,TiO2-c,Spiro-MeOTAD,Au,Unknown,DMSO,False,90.0,Spin-coating,Air,0.045,False,1.03,20.9,0.726,15.63,QsCtHepN1EKQ2G-NO_RxImL6ob7f
MAPbI3,MA,Pb,I,1.6,PCBM-60,PTAA,Ag,Chlorobenzene,DMF; DMSO,False,100.0,Spin-coating,Unknown,0.065,False,1.14,22.61,0.7809999999999999,20.05,QsKaokiVVX7Xhr5qzmSxOUrFd0eG
MAPbI3,MA,Pb,I,1.6,TiO2-c | SiO2-mp,Spiro-MeOTAD,Ag,Unknown,DMF,False,100.0,Spin-coating,N2,0.0314,False,0.94,18.0,0.655,11.0,QsTDsFHqRUG8shVoDPvxrAEYvdJi
BA2MA3Pb4I13,BA; MA,Pb,I,,TiO2-c,Spiro-MeOTAD,Au,Unknown,DMF; DMSO,False,100.0,Spin-coating,Air,0.09,False,1.08,17.53,0.5770000000000001,11.04,QshF1myjuXG7pFHs2dPZwX71h52b
MAPbI3,MA,Pb,I,,PCBM-60,PEDOT:PSS,Ag,Unknown,DMF,False,100,Spin-coating,N2,,False,0.85,17.71,0.72,10.75,QstkyLLAYpkHfQ0vKA3R1xHwdVAw
MAPbI3,MA,Pb,I,1.6,PFN | PCBM-60,Spiro-MeOTAD,Au,Unknown,none >> IPA,False,Unknown >> 100.0,Evaporation >> Spin-coating,Vacuum >> Unknown,0.1,False,0.95,17.4,0.728,12.0,QsuWSBG3taxT89lWe_bjA61Rec_s
MAPbI3,MA,Pb,I,1.6,TiO2-c | TiO2-mp,Spiro-MeOTAD,Au,Chlorobenzene,DMF,False,100.0,Spin-coating,Unknown,0.1,False,0.95,22.39,0.526,11.18,QtGTPnE_RxGKSAuF-OCm1alPpf1D
MAPbI3,MA,Pb,I,1.6,TiO2-c,Spiro-MeOTAD,Au,Toluene,DMSO; GBL,False,100.0,Spin-coating,N2,0.09,False,1.02,20.87,0.601,12.82,QtIyAWIhTRgCjOn4zLUJKC8dUvDQ
MAPbI3,MA,Pb,I,1.6,TiO2-c | TiO2-mp,Spiro-MeOTAD,Au,Unknown,DMF >> IPA,False,Unknown >> 100,Spin-coating >> CBD,Unknown,0.05,False,0.912,19.68,0.588,10.55,QtKuWb6zTX7ZWEoF8KiR5EU6dPkU
(PEA)2MA4Pb5I16,(PEA); MA,Pb,I,1.64,PCBM-60 | BCP,PEDOT:PSS,Ag,Unknown,DMF,False,100.0,Spin-coating,N2,0.12,False,,,,,QtMyLngy3h-LdkOL8tU2Gajdgtkt
FASnI3,FA,Sn,I,,PCBM-60 | BCP,PEDOT:PSS,Ag,Chlorobenzene,DMSO,False,Unknown,Spin-coating,N2,0.25,False,0.5920000000000001,18.89,0.623,7.0,QtT1-vpWgMJofcR77ByDCBHKwfvt
Cs0.05FA0.79MA0.16PbBr0.31I2.7,Cs; FA; MA,Pb,Br; I,1.59,PCBM-60 | ZnO-np | ZnO-c,NiO-np,Al,Chlorobenzene,DMF; DMSO,False,100.0,Spin-coating,N2,0.09,False,,,,14.2,QtWcgdBdhKzUZRN50heUnnhjQkZ9
MAPbI3,MA,Pb,I,1.6,none,none,Ag,Chlorobenzene,DMF; DMSO,False,100.0,Spin-coating,Unknown,0.1,False,0.92,18.65,0.649,11.15,QtXtqyvuS09xjawXaw-o1ZH1nTRe
MAPbI3,MA,Pb,I,1.6,TiO2-c | TiO2-mp,Spiro-MeOTAD,Au,Unknown,DMF,False,120.0,Spin-coating,Unknown,0.042,False,0.79,22.4,0.56,9.9,QtjZBsIb7bRowWD7EugSlWC0NB9T
MAPbI3,MA,Pb,I,1.6,TiO2-c | TiO2-mp,Spiro-MeOTAD,Au,Unknown,DMF; DMSO >> IPA,False,60 >> 150,Spin-coating >> Spin-coating,Unknown,0.09,False,1.034,19.908,0.741,15.18,QtpqCe-9JTiKXuz8hMcyzuxfpPXE
Cs0.17FA0.83PbBr0.3I0.7,Cs; FA,Pb,Br; I,1.68,SnO2 Nanoparticle,Spiro-MeOTAD,,,,False,,,,,False,1.191,18.71,0.789,17.57,QuO7ATarR_k5xlnkfJ6iLDKXjbpL
Cs0.09FA0.77MA0.14PbBr0.42I2.58,Cs; FA; MA,Pb,Br; I,,TiO2-c | TiO2-mp,Spiro-MeOTAD,Au,Chlorobenzene,DMF; DMSO,False,100.0,Spin-coating,N2,0.16,False,1.09,21.91,0.736,17.58,QuO8i7cvAq3OA6A8lx_-duk-VFqP
MAPbI3,MA,Pb,I,1.6,TiO2-c | TiO2-mp,Spiro-MeOTAD,Ag,Ethyl acetate,DMF; DMSO,False,100,Spin-coating,Unknown,0.1,False,1.14,21.82,0.732,18.2,QuRR0mKn9cDxvzvEOMzuhykIIeeS
Cs0.05FA0.79MA0.16PbBr0.51I2.49,Cs; FA; MA,Pb,Br; I,1.5,TiO2-c | TiO2-mp,Spiro-MeOTAD,Au,Chlorobenzene,DMF; DMSO,False,100.0,Spin-coating,N2,0.16,False,1.1,23.4,0.711,18.3,Que9I6sZH2QL575tn4an9jGzxpQy
MAPbI3,MA,Pb,I,1.6,ZnO-c,Spiro-MeOTAD,Ag,Chlorobenzene,DMF,False,Unknown,Spin-coating,Unknown,0.09,False,1.16,13.83,0.63,10.1,Quj7PuQ5t_SMDLW5FJTqZxfKtA2H
FA0.85MA0.15PbBr0.45I2.55,FA; MA,Pb,Br; I,1.55,Choline chloride | C60 | BCP,PTAA,Cu,Toluene,DMF; DMSO,False,Unknown,Spin-coating,Unknown,0.0716,False,1.131,23.0,0.7909999999999999,20.59,QulotDfH46imYAt9llW7-_khrPsm
MAPbI3,MA,Pb,I,1.6,SrTiO3 | Graphene; Al2O3-mp,Spiro-MeOTAD,Au,Unknown,DMF,False,130.0,Spin-coating,Unknown,0.16,False,1.047,25.498,0.746,19.91,Quowr88p6IM-OG_eB8NfQvR0A6uV
MAPbI3,MA,Pb,I,1.6,TiO2-c | TiO2-mp,Spiro-MeOTAD,Ag,Unknown,DMF,False,Unknown,Spin-coating,N2,0.07,False,0.924,20.0,0.5670000000000001,10.47,QuzK1QhCMV4OQKWLh0DEsLsIN8A8
MAPbI3,MA,Pb,I,1.6,PCBM-70 | C60 | AUH,PEDOT:PSS,Ag,Unknown,DMF >> IPA,False,Unknown >> 100,Spin-coating >> CBD,Unknown,0.1,False,0.95,14.2,0.7,9.4,QvcCTPHfJxz1Jk0DF69FyXQzvlJj
MAPbI3,MA,Pb,I,1.6,TiO2-c,Spiro-MeOTAD,Au,Unknown,DMF,False,120.0,Spin-coating,Air,0.025,False,0.855,17.0,0.5,7.3,Qvl_5oNVpabxgvcjQ2fTyHJitTKG
FA0.9MA0.1PbI3,FA; MA,Pb,I,1.54,TiO2-c | TiO2-mp,Spiro-MeOTAD,Au,Unknown,DMF,False,150,Spin-coating,Air,0.09,False,0.999,21.3,0.547,11.66,Qvr7AC0o1Wyvp37dicOdwT8RZ0N1
MAPbI3,MA,Pb,I,1.6,ZnO-np,P3HT,Au,Chlorobenzene,DMF; DMSO,False,90.0,Spin-coating,Air,0.1,False,0.88,16.0,0.61,8.56,QvsepFm2tpu2hYiSgmKSVn8Gl9Xo
FA0.83MA0.17PbBr0.51I2.59,FA; MA,Pb,Br; I,1.6,C60-SAM | SnO2-c | PCBM-60,PffBT4T-2OD | WOx,Au,Chlorobenzene,DMF; DMSO,False,100.0,Spin-coating,N2,0.1,False,1.16,22.5,0.68,17.6,QvvTJfsmnhXe1qi-a7GvqYhys9hH
MAPbI3,MA,Pb,I,1.51,TiO2-c,Spiro-MeOTAD,Au,Unknown,DMF >> IPA,False,100.0 >> 150.0,Spin-coating >> CBD,Unknown,0.1,False,1.07,23.9,0.742,19.1,QwYT56DLObawHHM6oc2vgvz5S7Id
FA0.6MA0.4PbBr0.3I2.9,FA; MA,Pb,Br; I,,SnO2-np,NH2-POSS | Spiro-MeOTAD,Au,Unknown,DMF; DMSO >> IPA,False,70.0 >> 150.0,Spin-coating >> Spin-coating,N2 >> N2,0.102,False,1.02,21.96,0.713,16.03,QwbvTKVpC0FMMolMOpmoL4ta8zQ1
(PGA)0.2BA1.8MA3Pb4I13,(PGA); BA; MA,Pb,I,,PCBM-60 | BCP,PEDOT:PSS,Ag,Unknown,DMF,False,70.0,Spin-coating,Unknown,0.09408,False,1.06,,,11.8,Qwcpp4zx05QoHnvap_c1574WEbnw
CsPbBrI2,Cs,Pb,Br; I,,TiO2-c,Spiro-MeOTAD,Au,Unknown,DMF; DMSO,False,35.0,Spin-coating,Unknown,0.09,False,1.25,15.01,0.7959999999999999,14.89,QwqI0csxElK74MCVpLgtQb63JuPe
MAPbI3,MA,Pb,I,1.6,TiO2-c,Spiro-MeOTAD,Au,N2,DMF,False,100.0,Spin-coating,Air,0.1,False,1.08,19.9,0.711,15.3,Qww2V-SPfhFHXH-kmGvquYrOtpFE
Cs0.1FA0.75MA0.15PbBr0.35I2.65,Cs; FA; MA,Pb,Br; I,,C60 | BCP,PTAA,Ag,Chlorobenzene,DMF; DMSO,False,100.0,Spin-coating,N2,0.105,False,0.919,22.54,0.59,12.12,QxBusKSclKm7Nx3TWC2NBDvDOaJq
Cs0.05FA0.81MA0.14PbBr0.45I2.55,Cs; FA; MA,Pb,Br; I,,TiO2-c | TiO2-c,Spiro-MeOTAD,Au,Chlorobenzene,DMF; DMSO,False,100.0,Spin-coating,N2,0.049,False,1.131,22.9,0.8029999999999999,20.8,QxL92mxGUDSR5XjtKWE2OGv9k117
MAPbI3,MA,Pb,I,1.6,TiO2-np,DERDTS-TBDT,MoO3 | Ag,Unknown,DMF,False,95.0,Spin-coating,N2 >> Air,0.1,False,1.05,21.2,0.728,15.0,QxZSVezVLvqIbcuGKxCSa3daBo5K
MAPbI3,MA,Pb,I,1.6,TiO2-c | TiO2-mp,Spiro-MeOTAD,Ag,Diethyl ether,DMF; DMSO,False,100.0,Spin-coating,Unknown,0.1,False,0.96,19.62,0.657,12.32,QxgcIqLopeTDz1aqcH16BSzte6Bh
CsPbI3,Cs,Pb,I,1.6,TiO2-c,Spiro-MeOTAD,Au,Unknown,DMF,False,90.0,Spin-coating,Unknown,0.13,False,,,,12.0,Qxu2PJ4R7AWNmSWUeyiLur8iRxp1
MAPbI3,MA,Pb,I,1.6,TiO2-c | TiO2-mp,PTAA,Au,Chlorobenzene,DMSO,False,100.0,Spin-coating,Unknown,0.16,False,1.06,22.58,0.7909999999999999,19.02,Qxus01FTWIrXh-gdVrw3dnn-fdJF
MAPbI3,MA,Pb,I,1.6,TiO2-c,Spiro-MeOTAD,Au,Unknown,DMF,False,100.0,Spin-coating,N2,0.1,False,,,,,Qxvby4FBt2Ze-5f-EoqsVGf9wFvl
MAPbI3,MA,Pb,I,1.59,Teflon | C60 | BCP,PTAA,Al,Unknown,DMF >> IPA,False,Unknown >> 100,Spin-coating >> Spin-coating,Air >> Air,0.01,False,1.05,22.8,0.7559999999999999,18.1,QxwiShM3Hdx7XY-AVRlU7vKBkN1A
MAPbI3,MA,Pb,I,1.6,TiO2-c | TiO2-mp,Spiro-MeOTAD,Au,Unknown,DMF; DMSO >> none,False,110.0 >> 100.0,Spin-coating >> Diffusion-gas reaction,Air >> N2,0.04,False,1.042,22.13,0.684,15.84,Qy2_lfyX0WbQGq0UcHoqUc9VEzyj
MAPbI3,MA,Pb,I,1.6,TiO2-c,NiO-c,Ni,Unknown,DMF,False,100.0,Spin-coating,Air,0.1,False,0.77,17.88,0.53,7.28,Qy3kR5nZC17-Qm1Ed7DUXaiCnMot
FA0.85MA0.15PbI3,FA; MA,Pb,I,,TiO2-c,Spiro-MeOTAD,Au,Chlorobenzene,DMF; DMSO,False,150.0,Spin-coating,Unknown,0.09,False,1.05,25.4,0.7709999999999999,20.56,Qy6oy6TJRPOvemmNdtp0wJzUw0ig
