Repository: GouravSidana/firstML

# firstML
My first Machine Learning Project

File: filtered_perovskite.csv (part 69 of 155)
Formula,A_ion,B_ion,X_ion,Bandgap,ETL,HTL,Backcontact,Antisolvent,Solvent,Solv_annel,Anneal_temp,Dep_procedure,Synth_atm,Cell_area,Is_module,Voc,Jsc,FF,PCE,entry_id
FA0.4MA0.6PbI3,FA; MA,Pb,I,1.55,ICBA | C60 | BCP,PTAA,Cu,Unknown,DMF,False,100.0,Doctor blading,N2,0.1,False,1.03,23.0,0.77,17.5,QyGackKYh6eT5zoOyoRx36E6cXeD
FA0.85MA0.15PbBr0.15I0.85,FA; MA,Pb,Br; I,,SnO2-c | PCBM-60,XPP,MoO3 | Ag,Chlorobenzene,DMF; DMSO,False,100.0,Spin-coating,N2,0.1119999999999999,False,1.05,23.11,0.6809999999999999,16.5,QyY8y3kpMKIasrQgaTgBKrx3C1HE
Cs0.06FA0.79MA0.15PbBr0.45I2.55,Cs; FA; MA,Pb,Br; I,,TiO2-c,Spiro-MeOTAD,Au,Anisole,DMF; DMSO,False,110.0,Spin-coating,Unknown,0.09,False,1.12,22.4,0.8059999999999999,19.62,QyZDzl1uUk-Qd9yxZclaHQrhx2-V
MAPbI3,MA,Pb,I,1.6,C60 | BCP,CuCrO2-np,Ag,Chlorobenzene,DMF; DMSO,False,Unknown,Spin-coating,Unknown,0.1,False,1.011,19.2,0.7190000000000001,14.2,Qyf2g5OQ3O96x-BfQU5r_Juua_64
MAPbI3,MA,Pb,I,1.6,TiO2-c | TiO2-mp,CuSCN,Au,Unknown,DMF >> IPA,False,70; 100 >> 70; 100,Spin-coating >> CBD,Air >> Air,0.1,False,0.89,16.82,0.614,9.2,QyfwrIFcPgVgAF_FnVNLADSmD4Wx
MAPbI3,MA,Pb,I,1.6,TiO2-c,Spiro-MeOTAD,Au,Unknown,DMF >> IPA,False,Unknown >> 135.0,Spin-coating >> Spin-coating,Dry air >> Dry air,0.108,False,1.01,21.1,0.654,13.9,QyhKjFi4yJBX0lDsDnSzAcvnQrh-
MAPbI3,MA,Pb,I,1.6,BaSnO3-np,Spiro-MeOTAD,Ag,Chlorobenzene,DMF; DMSO,False,100.0,Spin-coating,Ar,0.09,False,0.984,15.68,0.628,9.65,Qyu_l3drJ7Gjh6mSvQADunJlkE9Z
MAPbI3,MA,Pb,I,1.6,SnO2-c,N-CuMe2Pc; P3HT,Au,Unknown,Unknown,False,Unknown,Spin-coating,Dry air,0.16,False,0.883,20.9,0.6,11.02,Qz0zmlSsIseMkHYZ6DzNvQmfvGRT
Cs0.05FA0.79MA0.16PbBr0.51I2.49,Cs; FA; MA,Pb,Br; I,,TiO2-c | TiO2-mp,SnS,Au,Chlorobenzene,DMF; DMSO,False,100.0,Spin-coating,N2,0.16,False,0.941,22.89,0.614,13.11,Qz9tnF_SxdxfMO2x7SroLMydSoly
MAPbI3,MA,Pb,I,1.6,PCBM-60; F8TBT,PEDOT:PSS,Ag,Chlorobenzene,DMF; DMSO,False,95.0,Spin-coating,Unknown,0.09,False,1.11,22.41,0.8,19.9,QzB1PQV150g88hDiwbF6dpD6ewSZ
MAPbI3,MA,Pb,I,1.55,TiO2-c | TiO2-mp,none,Carbon,Chlorobenzene,DMF; DMSO,False,60.0; 100.0,Spin-coating,N2,0.04,False,0.944,20.07,0.59,9.89,QzGBXuoAQs-kvr2A3iGkgUXty6_o
MAPbI3,MA,Pb,I,1.6,TiO2-c | TiO2-mp,Spiro-MeOTAD,Ag,Unknown,DMF >> IPA,False,Unknown >> 100.0,Spin-coating >> Spin-coating,Unknown,0.09,False,0.98,20.97,0.42,8.63,QzNMI4Ybymy5RxHF0T37RPgTiCLO
MAPbI3,MA,Pb,I,1.6,TiO2-c | TiO2-mp,Spiro-MeOTAD,Au,Ethyl acetate,DMF; DMSO,False,100.0,Spin-coating,N2,0.1,False,1.024,21.491,0.67,14.7,QzTy-Lzy53No88uZSLPOLENiiTWB
Cs0.1MA0.9PbI3,Cs; MA,Pb,I,,TiO2-c,Spiro-MeOTAD,Au,Chlorobenzene,DMF,False,100.0,Spin-coating,N2,0.1,False,1.0,21.85,0.5,9.83,QzZyBCgkzwPiUBRyO3diB9XcGhTX
MAPbI3,MA,Pb,I,1.6,TiO2-c | TiO2-mp,Spiro-MeOTAD,Au,Chlorobenzene,DMF; DMSO,False,100.0,Spin-coating,Unknown,0.09,False,1.06,20.23,0.72,15.52,Qzbwe9cXRupoLdKKxumMeyov9Nwb
Cs0.05FA0.81MA0.14PbBr0.45I2.55,Cs; FA; MA,Pb,Br; I,1.62,SnO2-c,Spiro-MeOTAD,Au,Diethyl ether,DMF; DMSO,False,105.0,Spin-coating,Unknown,0.09,False,1.07,23.2,0.76,18.9,Qzm5xy6h9YZ4dvvN2niMMeE8WMHb
MAPbI3,MA,Pb,I,1.6,TiO2-c | TiO2; SiO2-IO,Spiro-MeOTAD,Au,Unknown,DMF,False,10.0,Spin-coating,Unknown,0.0625,False,0.94,12.1,0.67,7.6,R-6seuYJ04s0lwFgzcMlGnFG9iW5
MAPbI3,MA,Pb,I,1.6,none,Spiro-MeOTAD,Ag,Chlorobenzene,DMF; DMSO,False,70; 100,Spin-coating,N2,,False,1.067,20.21,0.598,12.9,R-ReX_oEVEL66tEwDofE25mBlRIk
FA0.9MA0.1PbBr0.3I2.7,FA; MA,Pb,Br; I,,C60 | ZnSe,PTAA,Ag,Chlorobenzene,DMF; DMSO,False,100.0,Spin-coating,Unknown,0.11,False,1.01,21.39,0.68,14.6,R-RmR8s7uX1oBcGStwMLs-2-82mn
MAPbI3,MA,Pb,I,1.6,PCBM-60 | BCP,NiO-np,Au,Unknown,Unknown,False,Unknown,Unknown,Unknown,0.1,False,,,,11.84,R-U-PnEPuCEpXSAF7-aHFZNz9S8A
MAPbI3,MA,Pb,I,1.6,TiO2-c | TiO2-mp | ZrO2-mp,NiO-mp,Carbon,N2,DMF; DMSO,False,60; 100,Drop-infiltration,N2,0.1,False,0.97,2.15,0.494,10.3,R-oXP4yuOtOs---3hox0HtmZmyDk
Cs0.05FA0.81MA0.14PbBr0.45I2.55,Cs; FA; MA,Pb,Br; I,,TiO2-c | TiO2-mp,ZnPcNO2-OPh,Au,Chlorobenzene,DMF; DMSO,False,100.0,Spin-coating,Unknown,0.15,False,1.07,20.826,0.649,14.46,R-phry8yYvWYLE5p0UOhZJoQ_bMl
MAPbI3,MA,Pb,I,,TiO2-c,Spiro-MeOTAD,MoO3 | Al,Unknown,DMF >> IPA,False,70 >> 100,Spin-coating >> Spin-coating,Unknown,,False,1.04,21.6,0.66,14.8,R-z1Akcsq4kpTKVP8K0tpK_uBUZw
CsPbI3,Cs,Pb,I,1.73,TiO2-c,PTB7-Th,MoO3 | Ag,Unknown,Octane >> Octane >> Octane >> Octane,False,Unknown,Spin-coating >> Spin-coating >> Spin-coating >> Spin-coating,Air >> Air >> Air >> Air,0.00725,False,1.24,11.05,0.78,10.6,R0-eAg49ChJm9cD8Yq1KH3ciKuXf
FA0.81MA0.15PbBr0.45I2.55,FA; MA,Pb,Br; I,,PCBM-60 | C60 | BCP,PTAA,Cu,Unknown,DMF; DMSO >> IPA,False,105.0 >> 105,Spin-coating >> Spin-coating,N2 >> N2,0.07,False,1.2,21.41,0.74,19.01,R0D49YxiSFjggNUiicRQAlW5CnHd
FAMAPbBrI,FA; MA,Pb,Br; I,,TiO2-c | TiO2-mp,Spiro-MeOTAD,Au,Chlorobenzene,Unknown,False,100,Spin-coating >> Spin-coating,Unknown,,False,1.1,23.54,0.772,20.0,R0EEIzuFngeGJGwpjosH3aGoKoTi
FA0.86MA0.15PbBr0.45I2.55,FA; MA,Pb,Br; I,,TiO2-c | TiO2-mp,Spiro-MeOTAD,Carbon,Chlorobenzene,DMF; DMSO,False,Unknown,Spin-coating,Unknown,0.09,False,0.93,17.2,0.5,8.6,R0EJCZpYfdpsBJ-JZCrZKl5Yu3UG
MAPbI3,MA,Pb,I,1.6,ZnO-c,Spiro-MeOTAD,Ag,Toluene,DMF,False,105.0,Spin-coating,N2,0.04,False,0.99,16.9,0.6,10.0,R0eNPvOibFhQHvfKn3_OjPhrza4x
MAPbI3,MA,Pb,I,1.6,TiO2-c | TiO2-mp,Spiro-MeOTAD,Au,Unknown,DMF >> IPA,False,Unknown >> 100,Spin-coating >> CBD,Air >> Air,0.1,False,1.0,24.2,0.51,12.3,R0eVwlG1REr0xyflkFdyJsfZzi3j
MAPbI3,MA,Pb,I,1.6,TiO2-c,2mF-X59,Au,Chlorobenzene,DMF; DMSO,False,100.0,Spin-coating,Unknown,0.09,False,1.01,24.97,0.716,18.13,R0u78okXW3Sy5_w0feIOYOYCiW0g
Cs0.08FA0.76MA15PbBr0.51I2.49,Cs; FA; MA,Pb,Br; I,1.62,PCBM-60,PEDOT:PSS,Ag,Chlorobenzene,DMF; DMSO,False,100.0,Spin-coating,N2,0.09,False,0.77,19.3,0.555,8.2,R0wefOwPQPpYDVYnm4zvTITASnWN
MAPbI3,MA,Pb,I,1.5,none,Diketopyrrolopyrrole,MoO3 | Ag,Toluene,DMF; DMSO; NMP,False,100.0,Spin-coating,Unknown,0.1,False,0.9,18.2,,10.8,R1-bla507IhMmbwERPA06kQN8SHl
(PEA)2MA59Pb60I181,(PEA); MA,Pb,I,,TiO2-c,Spiro-MeOTAD,Au,Unknown,DMF,False,100.0,Spin-coating,Unknown,0.049,False,1.06,22.45,0.773,18.4,R1HLjNy72DM3BFSe-DyjtLXJo0dV
MAPbI3,MA,Pb,I,1.55,PCBM-60,PEDOT:PSS,Al,Unknown,DMF >> Ethanol,False,70.0 >> 100.0,Spin-coating >> Spin-coating,Unknown,0.045,False,0.86,17.0,0.77,11.5,R1KHMFKapLdxRLGxH9j89Pd8zYpn
FA0.76MA0.15PbBr0.48I2.42,FA; MA,Pb,Br; I,,TiO2-c | TiO2-mp,Spiro-MeOTAD,Au,Chlorobenzene,DMF; DMSO,False,100.0,Spin-coating,N2,0.16,False,1.123,19.37,0.72,15.66,R1MLFb-3sn0De6h6nvvCXpCEOvnw
MAPbI3,MA,Pb,I,1.6,TiO2-c | TiO2-mp,Spiro-MeOTAD,Au,Diethyl ether,DMF; DMSO,False,100,Spin-coating,Unknown,0.1,False,1.09,21.42,0.735,17.16,R1NyW9UVVj_QMS9SjsRHPd9gLw0p
MAPb0.9Sn0.1I3,MA,Pb; Sn,I,1.52,PCBM-60 | bis-C60,PEDOT:PSS,Ag,Unknown,DMSO; GBL,False,100.0,Spin-coating,Unknown,0.09,False,0.906,21.59,0.465,9.09,R1umJXKyUPWKsQQtSsZISCBEuN-r
FA0.85MA0.15PbBr0.45I2.55,FA; MA,Pb,Br; I,,PCBM-60 | C60 | BCP,PTAA,Cu,Toluene,DMF; DMSO,False,65; 100,Spin-coating,Unknown,0.08,False,1.13,23.3,0.8,21.1,R1xqZ2hfLO8E0wi85SxXByF9QLJO
MAPbI3,MA,Pb,I,1.6,PCBM-60 | PN4N,PEDOT:PSS,Al,Unknown,DMF,False,100.0,Spin-coating,Unknown,0.16,False,1.0,20.61,0.725,15.0,R1xvO05_Vfbpzm5wQRIuI3Eb-vhv
MAPbI3,MA,Pb,I,1.6,PCBM-60,PEDOT:PSS,Ca | Ag,Ether,Unknown,False,60; 100,Spin-coating,N2,0.1,False,0.92,16.87,0.728,11.44,R25-UGiM2h0UxmDL2w8Wq-Scp2i_
FA0.2MA0.8PbI3,FA; MA,Pb,I,,NDIF1,PEDOT:PSS,Ag,Toluene,DMSO; GBL,False,105.0,Spin-coating,Unknown,0.1,False,0.82,22.88,0.58,11.5,R26jDYFnVNH_yA9YWe8f3JEwBKRH
MAPbI3,MA,Pb,I,1.6,TiO2-c,Spiro-MeOTAD,Au,Chlorobenzene,DMF; DMSO,False,100.0,Spin-coating,Unknown,0.07,False,0.96,15.8,0.7,10.6,R29BlpLz504VxCL-RkaIeCoPF39y
MAPbI3,MA,Pb,I,1.6,TiO2-c | TiO2-mp | Al2O3-mp,NiO-mp,none,Unknown,DMF >> IPA,False,70.0 >> 70.0,Drop-infiltration >> CBD,Unknown,0.159,False,,,,13.2,R2CWLrF4wn6OQQ0sn6TRovDRo-g-
MAPbI3,MA,Pb,I,1.6,TiO2-c | TiO2-mp,Spiro-MeOTAD,Au,Unknown,DMF >> IPA,False,Unknown,Spin-coating >> Spin-coating,Unknown,0.1,False,1.01,23.6,0.605,14.4,R2IeZ25j2z46paMbf424OjUUFe3K
MAPbI3,MA,Pb,I,1.6,TiO2-c | TiO2-nw,Spiro-MeOTAD,Ag,Unknown,DMF >> IPA,False,Unknown >> Unknown,Spin-coating >> Spin-coating,Unknown,0.1,False,1.0,19.81,0.63,12.48,R2KGKS79JPGrPEJhA1NHTBGptC92
MAPbI3,MA,Pb,I,1.6,TiO2-c | TiO2-mp | ZrO2-mp,none,Carbon,Unknown,GBL,False,50.0,Drop-infiltration,Unknown,0.04,False,0.852,24.7,0.67,13.94,R2Lw14LhcLFwZ2GvkuHSDJfC9yJT
MAPbI3,MA,Pb,I,1.6,PCBM-60 | BCP,NiO-c,Ag,Toluene,DMF; DMSO,False,100.0,Spin-coating,Ar,0.1,False,1.05,19.4,0.764,15.51,R2ihByjDBUBmDPj9Fir6fGY5opvh
MAPbI3,MA,Pb,I,1.6,TiO2-c | TiO2-mp,Spiro-MeOTAD,Au,Diethyl ether,DMF; DMSO,False,65; 100,Spin-coating,Unknown,0.1,False,1.029,23.55,0.691,16.74,R2m-oopn3nG_uKxvAh8GdbkR14eo
MAPbI3,MA,Pb,I,1.6,TiO2-c | TiO2-mp,Spiro-MeOTAD,Au,Unknown,DMF >> IPA,False,40.0 >> 100.0,Spin-coating >> Spray-coating,Air >> Air,0.09,False,,,,9.21,R2xEkBF5jZIdXiUOfC9DH_viJrCh
MAPbI3,MA,Pb,I,1.6,TiO2-c | TiO2-mp,Spiro-MeOTAD,Au,Unknown,DMF,False,100.0,Spin-coating,Unknown,0.1057,False,,,,17.5,R3D1vt59VNxAGH8NUmgoEgwukFmr
Cs0.15FA0.75MA0.1PbBr0.1I2.9,Cs; FA; MA,Pb,Br; I,,ZnO-c | TiO2-c,Spiro-MeOTAD,MoO3 | Ag,Chlorobenzene,DMSO,False,110.0,Spin-coating,Unknown,0.0725,False,1.11,20.61,0.746,17.06,R3PpCYZ3-n0ZyQY_P5KohAbhVwHL
Cs0.08FA0.77MA0.15PbBr0.51I2.49,Cs; FA; MA,Pb,Br; I,1.6,C60 | BCP,PTAA,Cu,Ethyl acetate,DMF; DMSO,False,100,Spin-coating,N2,0.16,False,1.068,18.016,0.781,15.03,R3To-TmBUSOMnBv_C2Fb6celY8pt
MAPbI3,MA,Pb,I,1.6,TiO2-c | TiO2-nw,Spiro-MeOTAD,Au,Ar,DMF,False,100.0,Spin-coating,N2,0.16,False,0.976,20.73,0.69,14.02,R3W96t_hQS4DguuzQF_6tMwEXW7H
FA0.81MA0.15PbBr0.45I2.55,FA; MA,Pb,Br; I,,PCBM-60 | C60 | BCP,PTAA,Cu,Unknown,DMF; DMSO >> IPA,False,105.0 >> 105,Spin-coating >> Spin-coating,N2 >> N2,0.07,False,1.2,22.48,0.77,20.8,R3buY8QkDSIBwCjcfgo_eKlhufFd
MAPbI3,MA,Pb,I,1.5,PCBM-60 | Bphen,PEDOT:PSS,Ag,Chlorobenzene,DMF,False,100.0,Spin-coating,Unknown,0.1,False,0.94,21.34,0.763,15.26,R3tdVw-DkS0qpB1GHEOWOm5d1_li
Cs0.05FA0.8MA0.15PbBr0.42I2.58,Cs; FA; MA,Pb,Br; I,,C60 | BCP,NiO-c,Ag,Chlorobenzene,DMF; DMSO,False,105,Spin-coating,Air,0.1,False,1.08,22.8,0.774,19.3,R4118KWGZwlqLMW2z2m0XvltB8Mw
MAPbI3,MA,Pb,I,1.6,TiO2-c | TiO2-mp,Spiro-MeOTAD,Au,Chlorobenzene,DMSO,False,90,Spin-coating,N2,0.284,False,1.008,20.8,0.752,16.1,R4I3SM3RavGhTcOBqHoiWSVCL2w_
MAPb1.0I3,MA,Pb,I,1.55,TiO2-c | TiO2-mp,Spiro-MeOTAD,Au,Unknown,DMF,False,100,Spin-coating,N2,0.1,False,0.96,22.1,0.74,15.2,R4K2J9FEfkXRxEwBoqmm--1RkpxE
MAPbI3,MA,Pb,I,1.62,PCBM-60 | Zr(acac)4,NiO-c,Al,Toluene,DMF,False,100.0,Spin-coating,N2,0.1,False,1.09,23.18,0.654,16.55,R4YrhYa2mOGD-OLkqLO0cAgAqGKq
MAPbI3,MA,Pb,I,1.6,TiO2-c | TiO2-mp | ZrO2-mp,none,Carbon,Unknown,GBL >> none,False,50.0 >> Unknown,Drop-infiltration >> Recrystallization,Air >> Ar; Methylamin,0.5,False,0.96,21.35,0.745,14.4,R4ZrVOrLEDwEkJgd3pwg_frypRdg
MAPbI3,MA,Pb,I,1.6,TiO2-c | TiO2-mp,MoS2 | Spiro-MeOTAD,Au,Toluene,DMSO,False,100.0,Spin-coating,Unknown,0.1,False,0.93,21.5,0.667,13.3,R4dC66fpjRqf0_lYGMOQAnNWjcjz
MAPbI3,MA,Pb,I,1.55,C60 | PEI,PTAA,Ag,Ethyl acetate,DMF; DMSO,False,100,Spin-coating,N2,,False,1.01,20.92,0.7120000000000001,15.09,R56TxExpFhvv0qEVsKPSCl8kR8DG
MAPbI3,MA,Pb,I,1.6,TiO2-c,Spiro-MeOTAD,Au,Unknown,none >> none,False,Unknown >> 100.0,Evaporation >> Gas reaction,Vacuum >> Air,0.09,False,0.91,17.57,0.67,10.68,R58cHLn12YiAMtodm9XtLd1tr_XC
MAPbI3,MA,Pb,I,1.6,TiO2-c | TiO2-mp,Spiro-MeOTAD,Au,Unknown,DMF >> IPA,False,80.0 >> 50.0; 120,Spin-coating >> CBD,Unknown,0.1,False,1.08,20.7,0.456,10.2,R5VhchOW-zEUiLdSydO02_pFZ9y5
MAPbI3,MA,Pb,I,1.6,PCBM-60 | ZnO-np | DPO,NiO-c,Ag,Chlorobenzene,DMF; DMSO,False,100.0,Spin-coating,N2,0.1,False,1.04,21.0,0.7979999999999999,17.4,R5Ys6QvU3KKAMhzQvFUYNdaWZ2sg
CsPbI3,Cs,Pb,I,,TiO2-c,MeOAc-Spiro-OMeTAD,Au,Unknown,Octane,False,Unknown,Spin-coating,Unknown,0.1,False,1.04,16.98,0.672,11.87,R5c7nQ4NJBYkKI96KuakTtF7BPZM
MACu0.05Pb0.95Br0.05I2.95,MA,Cu; Pb,Br; I,,TiO2-c | TiO2-mp,Spiro-MeOTAD,Au,Unknown,DMF,False,140.0,Spin-coating,Air,0.09,False,0.835,15.7,0.63,8.25,R5hiIsfuTw03hBkrvcXTONycDcNc
Cs0.07FA0.93PbBr0.06I2.94,Cs; FA,Pb,Br; I,,TiO2-c | TiO2-mp,Spiro-MeOTAD,Au,Chlorobenzene,DMF; DMSO,False,100.0,Spin-coating,N2,0.12,False,1.082,24.66,0.7659999999999999,20.43,R5qgV6hUxA2eQQtShk0EKFehFHGl
Cs0.15FA0.75MA0.1PbBr0.1I2.9,Cs; FA; MA,Pb,Br; I,,ZnO-c | TiO2-c,Spiro-MeOTAD,MoO3 | Ag,Chlorobenzene,DMSO,False,110,Spin-coating,N2,0.0544,False,,,,,R6-1_4e97IOp1-vYBKkstR-zYCve
BA2MA39Pb40I121,BA; MA,Pb,I,,TiO2-c | TiO2-mp,Spiro-MeOTAD,Au,Toluene,DMSO; GBL,False,100.0,Spin-coating,Unknown,0.0759,False,0.9,22.7,0.578,11.89,R6HU_6BBD7a6ZhAUCZC8jX5CHE-m
MAPbI3,MA,Pb,I,,TiO2-c,Spiro-MeOTAD,Ag,Unknown,IPA >> DMF; DMSO,False,100,Spin-coating >> Spin-coating,Unknown,0.0625,False,1.04,21.87,0.69,16.0,R6LBaLu3Css7joJlMAF8tIRvtJnU
BA2MA3Pb4I13,BA; MA,Pb,I,,PCBM-60 | LiF,PEDOT:PSS,Al,Unknown,Dimethylacetamide,False,60; 100,Spin-coating,Unknown,0.05,False,1.06,11.54,0.647,7.94,R6M1a3uTOgIIg8uPGh9jftvemC2K
MAPbI3,MA,Pb,I,1.6,TiO2-c | TiO2-mp,Spiro-MeOTAD,Ag,Unknown,DMF; DMSO >> IPA,False,Unknown >> 150.0,Spin-coating >> Spin-coating,N2 >> N2,0.1,False,0.98,19.76,0.708,13.74,R6Ni0_gHEmRCEhAP52H1V7AoUco3
MAPbI3,MA,Pb,I,1.6,C60,PTAA,Ag,Chlorobenzene,DMF; DMSO,True,100.0,Spin-coating,N2,0.11,False,1.07,21.69,0.76,17.54,R6XeApy19g33HP_5SnRRUb7zZKhR
MAPbI3,MA,Pb,I,1.6,PCBM-60 | C60 | BCP,PEDOT:PSS,Al,Dichloromethane,DMSO; GBL,False,100.0,Spin-coating,Unknown,0.04,False,0.94,21.0,0.81,16.0,R6eVmiymH5Lb8fVHG6JiuNj4YC6p
MAPbI3,MA,Pb,I,1.6,SnO2-c,NiO-c,ITO | SLG,Unknown,DMSO; GBL,False,100.0,Spin-coating,N2,0.038,False,0.84,17.53,0.575,8.47,R6rtU65xd4qdUd07gyklIhRJxtEj
MAPbI3,MA,Pb,I,1.58,TiO2-c | TiO2-nw,Spiro-MeOTAD,Ag,Unknown,DMF,False,100,Spin-coating,Dry air,0.09,False,0.63,20.31,0.684,9.64,R6s-CDT6vaHsVWYHxAzq1kEJeBtu
Cs0.05FA0.81MA0.14PbBr0.42I2.58,Cs; FA; MA,Pb,Br; I,1.61,TiO2-c | TiO2-mp,none,Carbon,Chlorobenzene,DMF; DMSO,False,100; 100,Spin-coating,N2,0.12,False,0.99,22.31,0.68,15.02,R71zHiNyJRI-lYEL9x6J7-yLGy1u
MAPbI3,MA,Pb,I,1.6,PCBM-60 | PDINO,NiO-np,Ag,Chlorobenzene,DMF; DMSO,False,100.0,Spin-coating,N2,0.104,False,1.08,20.59,0.73,16.2,R78Hg0r47wQwKW1-s1ZoTNxVbGpB
Cs0.05FA0.95PbI3,Cs; FA,Pb,I,,TiO2-c,Spiro-MeOTAD,Au,Chlorobenzene,DMSO; GBL,False,100.0,Spin-coating,Unknown,0.1,False,,,,,R7RECIEuJndwv8sbtg90I1U4lsoA
FA0.3MA0.7PbBr0.225I2.775,FA; MA,Pb,Br; I,,SnO2-c | C60-SAM,DTP-C6Th,Au,Diethyl ether,DMF; DMSO >> Chlorobenzene,False,100 >> 100,Spin-coating >> Spin-coating,N2 >> N2,0.08,False,1.157,22.76,0.799,20.36,R7VC1Kn8_cE2aEzfq-xTXA4IyNGu
MAPbI3,MA,Pb,I,1.6,PCBM-60 | BCP,NiO-c,Ag,Chlorobenzene,DMF; DMSO,False,105.0,Spin-coating,N2,0.09,False,1.04,19.78,0.75,15.41,R7evmJlfknOvTO0BKv-UTUp8bwXK
MAPbI3,MA,Pb,I,1.6,PCBM-60 | BCP,NiO-c,Ag,Chlorobenzene,DMSO; GBL,False,70.0,Spin-coating,N2,0.09,False,0.89,19.6,0.42,7.0,R7rHzURnF0Kxstl0PGiOzBfImlaE
MAPbI3,MA,Pb,I,1.6,TiO2-c | TiO2-mp,none,Carbon,Unknown,DMF >> IPA,False,100.0 >> 100.0,Spin-coating >> CBD,Air >> Air,0.1,False,0.97,21.5,0.67,14.0,R82nT6_JrVghiudTccqYBRo7l9J6
FA0.83MA0.17PbBr0.51I2.49,FA; MA,Pb,Br; I,,SnO2-c | BMIMBF4,Spiro-MeOTAD,Ag,Anisole,DMF; DMSO,False,100.0,Spin-coating,N2,0.1,False,1.159,22.52,0.77,20.22,R8FBzucdC39DdToTbfcjJzElufUp
MAPbI3,MA,Pb,I,1.6,TiO2-c | PCBM-60,Spiro-MeOTAD,Au,Unknown,none >> none >> none,False,Unknown,Evaporation >> Evaporation >> Evaporation,Vacuum >> Vacuum >> Vacuum,0.1,False,1.03,19.83,0.705,14.35,R8PmUi_HxeYm73mmgQLYObyh0BIf
Cs0.1FA0.79MA0.16PbBrI2,Cs; FA; MA,Pb,Br; I,1.72,TiO2-c | TiO2-mp,Spiro-MeOTAD,,,,False,,,,,False,1.272,18.8,0.772,18.4,R8S4PQt2CG9zqr4EWibzIl1Cbxem
FA0.92MA0.08PbBr0.24I2.76,FA; MA,Pb,Br; I,1.56,TiO2-c | TiO2-mp,Spiro-MeOTAD,Au,Diethyl ether,DMF; DMSO,False,150.0,Spin-coating,N2,0.095,False,1.1,24.0,0.785,20.7,R8nSBBDzgOVyIlYtMPVsu0VSkMpJ
MAPbI3,MA,Pb,I,1.6,TiO2-c,Spiro-MeOTAD,Au,Unknown,DMF,False,95.0,Spin-coating,Unknown,0.1256,False,0.991,19.11,0.6809999999999999,13.01,R9-0LeyWax6hdoq1dz8wAjPXQ3BA
Cs0.05FA0.8075MA0.1425PbBr0.45I2.55,Cs; FA; MA,Pb,Br; I,,SnO2-np,Spiro-MeOTAD,Au,Chlorobenzene,DMF; DMSO,False,100.0,Spin-coating,N2,0.06,False,0.99,23.4,0.73,16.9,R9DVmOUKRxYguCB_SEFQiAQSz89k
CsPbBrI2,Cs,Pb,Br; I,1.82,SnO2-np,Co3O4,Carbon,Unknown,DMSO,False,260.0,Spin-coating,Dry air,0.08,False,1.1,11.72,0.5920000000000001,7.74,R9b49Egzidtf-o4r5mLMyYbLlvaw
MAPbI3,MA,Pb,I,1.6,SnO2-c | TiO2-mp,Spiro-MeOTAD,Ag,Unknown,DMF; DMSO >> IPA,False,Unknown >> 150.0,Spin-coating >> Spin-coating,N2 >> N2,0.07,False,0.99,21.28,0.71,14.87,R9j4f0GrN_3ryvAPX2SSVFXVPjL3
MAPbI3,MA,Pb,I,1.6,TiO2; WOx,Spiro-MeOTAD,Ag,Unknown,DMF,False,Unknown,Spin-coating,N2,0.09,False,0.84,20.1,0.55,9.23,R9xY2gMc8XRiaHrCH8e29fuUySn4
FA0.95MA0.05PbBr0.15I2.85,FA; MA,Pb,Br; I,,TiO2-c | TiO2-mp,DM,Au,Ethyl ether,DMF; DMSO,False,150.0,Spin-coating,Unknown,0.0939,False,1.127,24.9,0.805,22.6,RABxi3yuC-EMCKFEaVcK0htUkPJy
MAPbI3,MA,Pb,I,1.5,PCBM-60,PEDOT:PSS,Al,Unknown,DMF,False,100.0,Spin-coating,N2,0.09,False,0.98,19.05,0.736,13.63,RAFE9MNxCVJaOP-LWc1aRY_HgXvw
MAPbI3,MA,Pb,I,1.6,ZnO-c,Spiro-MeOTAD,Au,Diethyl ether,DMF; DMSO,False,100,Spin-coating,N2,0.1,False,0.934,15.5,0.4639999999999999,7.1,RALG38AYTJANwIK99sYa5E5lcVnN
MAPbI3,MA,Pb,I,1.6,PCBM-70,PEDOT:PSS,Ca | Al,Unknown,DMF >> IPA,False,Unknown,Spin-coating >> Spin-coating,Air >> Air,0.1,False,0.96,16.0,0.79,12.1,RAZo5PizMVZ6ijBViPqqFeAQCu8u
MAPbI3,MA,Pb,I,1.6,PCBM-60 | Rhodamine 101,NiO-c | Al2O3-mp,Au | Ag,Diethyl ether,DMF,False,65; 100,Spin-coating,Unknown,2.0,False,0.898,15.82,0.574,7.85,RAdjhtQoBnxLzcA-mzQJu7sWTNpG
FA0.85MA0.15PbBr0.45I2.55,FA; MA,Pb,Br; I,,TiO2-c | TiO2-mp,HTM1,Au,Chlorobenzene,DMF; DMSO,False,100.0,Spin-coating,N2,0.16,False,1.005,19.075,0.757,14.52,RAvKH2sPoI_fQDfrVHABAWIR0c19
Cs0.05FA0.8MA0.15PbBr0.45I2.55,Cs; FA; MA,Pb,Br; I,,SnO2-np,Spiro-MeOTAD | MoO3,Ag,Chlorobenzene,DMF; DMSO,False,100,Spin-coating,Unknown,,False,1.122,23.6,0.733,19.4,RAxlMdY9Zs699B-WTGpw7AvkT4-b
Cs0.05FA0.8075MA0.1425PbBr0.45I2.55,Cs; FA; MA,Pb,Br; I,,SnO2-np,BTTI-C12,Au,Chlorobenzene,DMF; DMSO,False,100.0,Spin-coating,N2,0.1,False,1.031,24.26,0.6990000000000001,17.49,RAzihqfcPWbcgmy4_4DdFOKvCdga
MAPbI3,MA,Pb,I,1.6,PCBM-60 | BCP,PEDOT:PSS,Ag,Unknown,DMF >> Ethanol,False,75.0 >> 100.0,Spin-coating >> Spin-coating,Unknown,0.16,False,0.94,18.06,0.7809999999999999,13.27,RB0HvaLmuIyIEuirYCRthx9U97VQ
MAPbI3,MA,Pb,I,1.6,SnO2-np,PTAA,Au,Toluene,DMF; DMSO,False,45; 55; 75; 100,Spin-coating,N2,2.75,True,1.08,20.0,0.657,14.2,RB0ud9ZbTVYZ445uOSglpoLYISND
MAPbI3,MA,Pb,I,,TiO2-c | TiO2-mp,Spiro-MeOTAD,Au,Unknown,DMF; DMSO,False,90,Spin-coating,Unknown,0.5,False,1.11,20.9,0.643,14.9,RBNNcOGP2y4ulbLSvrMohxJ1qKxw
FA0.85MA0.15PbBr0.45I2.55,FA; MA,Pb,Br; I,,TiO2-c | TiO2-mp,Spiro-MeOTAD,Au,Chlorobenzene; Toluene,DMF; DMSO; NMP,False,100.0,Spin-coating,Unknown,0.1051,False,1.13,23.7,0.77,21.3,RBfWkDLX7cT5YrN_aTiaFGwXtPbd
MAPbI3,MA,Pb,I,1.6,TiO2-c,Spiro-MeOTAD,Au,Unknown,DMF >> IPA,False,70.0 >> 150.0,Spin-coating >> Spin-coating,Air >> Air,0.1,False,1.084,21.18,0.682,15.66,RBi0emAl--wynWT8_g2DP4I21f1A
FA0.85MA0.15PbBr0.45I2.55,FA; MA,Pb,Br; I,,TiO2-c,Spiro-MeOTAD,Au,Toluene,DMF; DMSO,False,400.0,Spin-coating,N2,1.0,False,1.151,20.93,0.721,17.37,RBiD-BADDsLof15wVQSrRxDWgw46
MAPbI3,MA,Pb,I,1.6,TiO2-c,Spiro-MeOTAD,Au,Chlorobenzene,DMF; DMSO,False,100.0,Spin-coating,Unknown,0.09,False,1.05,20.68,0.7,15.33,RBmbg_foUIm_coY-rXNH_zHoePHH
Cs0.05FA0.79MA0.16PbBr0.51I2.49,Cs; FA; MA,Pb,Br; I,,SnO2-c | KCl,Spiro-MeOTAD,Au,Chlorobenzene,DMF; DMSO,False,100.0,Spin-coating,Unknown,0.159,False,1.15,22.87,0.757,19.7,RBnanQMCNNK7nk4lfI3ZPMrXD0Uj
MAPbI3,MA,Pb,I,1.6,TiO2-c | TiO2-mp,Spiro-MeOTAD,Au,Unknown,DMF >> IPA,False,Unknown >> 70.0,Spin-coating >> Spin-coating,N2 >> N2,0.1,False,1.0,20.29,0.6559999999999999,13.28,RBsXXzUWZLZ3-VNHlFBiiTV6oMWR
FA0.83MA0.17PbBr0.17I0.83,FA; MA,Pb,Br; I,,SnO2-np | SnO2-c,Spiro-MeOTAD,Au,Toluene,DMF; DMSO,False,65; 105,Spin-coating,N2,0.04,False,1.13,21.49,0.736,17.92,RBsypeb0evR8eg0qeILEVq9eSsBf
FA0.83MA0.17PbBr0.5I2.5,FA; MA,Pb,Br; I,,TiO2-c | TiO2-mp,Spiro-MeOTAD,Au,Chlorobenzene,DMF; DMSO,False,100.0,Spin-coating,Unknown,0.2,False,1.062,19.73,0.551,11.54,RBt1p9lAcq-ZAdM7GJmOBF-CImjC
MAPbI3,MA,Pb,I,1.6,TiO2-c | TiO2-mp,Spiro-MeOTAD,Au,Diethyl ether,DMF; DMSO,False,65 | 130,Spin-coating,Unknown,0.14,False,1.03,15.1,0.75,18.7,RC2sM_eJqwZM5DN9AetwLoxBT-Kn
MAPbI3,MA,Pb,I,1.6,TiO2-c | TiO2-mp,Spiro-MeOTAD,Cu; Cu2O,Toluene,DMSO; GBL,False,100.0,Spin-coating,N2,0.09,False,0.95,22.57,0.6579999999999999,14.1,RC4_EbCJF4T05FSTwg0V8vQByGVw
Cs0.2FA0.8PbI3,Cs; FA,Pb,I,,TiO2-c,Spiro-MeOTAD,Ag,Unknown,Cyclohexyl-2-pyrrolidone; DMF,False,170.0,Spin-coating,N2,0.1,False,0.98,23.9,0.57,13.3,RCA1OtrwLbBbS8a0IttU72S_reEm
MAPbI3,MA,Pb,I,1.6,PCBM-60,Graphene oxide,Ag,Chlorobenzene,DMF,True,100,Spin-coating,Unknown,0.0225,False,0.927,18.11,0.731,12.3,RCNbrcwrYK9uQikwPHHu7F3DcWdw
MAPbI3,MA,Pb,I,1.53,PCBM-60 | BCP,Graphene oxide | Carbon-np,Ag,Chlorobenzene,DMF,True,100,Spin-coating,Unknown,0.0225,False,0.941,20.3,0.78,14.9,RCQ5xuwVeIhekF8DyUp_H0bQhO2e
Cs0.05FA0.79MA0.16PbBr0.51I2.49,Cs; FA; MA,Pb,Br; I,,TiO2-c,Spiro-MeOTAD,Au,Chlorobenzene,DMF; DMSO,False,100.0,Spin-coating,Ar,0.37,False,1.12,22.78,0.77,19.43,RCXHdlxJZBwCb-GF70gNYJYK-2Ax
MAPbI3,MA,Pb,I,1.6,PCBM-60 | [BMIM]BF4,NiO-c,Ag,Chlorobenzene,DMSO; GBL,False,100.0,Spin-coating,N2,0.09,False,1.06,23.52,0.77,19.3,RCXZkJxHCqTH7IZ-poFhZJrNMv9R
FA0.83MA0.17PbBr0.51I2.49,FA; MA,Pb,Br; I,1.638,TiO2-c | TiO2-mp,Spiro-MeOTAD,Au,Chlorobenzene,DMF; DMSO,False,100.0,Spin-coating,N2,0.16,False,1.08,18.5,0.7,13.9,RCZnv4rIvN-QnthGGIreqjfUdpwe
MAPbI3,MA,Pb,I,1.6,TiO2-c | TiO2-mp,Spiro-MeOTAD,Au,Unknown,DMF >> IPA,False,Unknown >> 100.0,Spin-coating >> Spin-coating,N2 >> N2,0.1,False,0.83,15.86,0.69,9.13,RCrhkQMnEGzBU-UA_l0MzeqqtBGB
MAPbI3,MA,Pb,I,1.6,C60,FBA3,MoO3 | Ag,Chlorobenzene,DMF; DMSO,False,60.0; 85.0,Spin-coating,N2,0.04,False,1.09,22.12,0.799,19.01,RCtW4PkWhDwWW4RJXeFaWk-a7gWw
MAPbI3,MA,Pb,I,1.63,TiO2-c,Spiro-MeOTAD,Au,Diethyl ether,DMF; DMSO >> none >> IPA,False,130.0 >> Unknown >> 100.0,Spin-coating >> Evaporation >> CBD,N2 >> Vacuum >> N2,0.07,False,1.13,23.86,0.775,20.6,RCtb7q2DpN6EpNpeOuvxqbDvGJa-
MAPbI3,MA,Pb,I,1.61,TiO2-c,Spiro-MeOTAD,Au,Unknown,DMF,False,105.0,Spin-coating,Unknown,0.1,False,0.95,19.81,0.665,12.32,RD-8mxQ8zyE3AAO9u-3h5lVyWVoX
(PEA)x(F5PEA)xCs0.15FA0.64MA0.2PbBr0.6I2.4,(PEA); (F5PEA); Cs; FA; MA,Pb,Br; I,1.68,C60 | BCP,PTAA,Ag,Diethyl ether,DMF; NMP,False,100,Spin-coating,N2,,False,1.196,21.65,0.815,21.0,RD0idNpdHaEgB7uOGgj4hD3LufQO
MAPbI3,MA,Pb,I,1.5,TiO2-c | C60,Spiro-MeOTAD,Ag,Toluene,DMSO; GBL,False,100.0,Spin-coating,N2,0.1119999999999999,False,1.04,20.7,0.731,15.73,RD26eG5W2moj5ECFB6gj_Tjzsgu2
MAPbI3,MA,Pb,I,1.6,TiO2-nw,Spiro-MeOTAD,Au,Unknown,DMF >> IPA,False,40; 100 >> 100,Spin-coating >> Spin-coating,N2 >> N2,0.11,False,0.938,16.97,0.628,10.06,RDGH1u3KtHl_YW9u1VhOmFihvMBS
MAPbI3,MA,Pb,I,1.6,PCBM-60 | C60,P3CT-Na,Al,Unknown,DMF,False,80.0,Spin-coating,N2,0.09,False,0.93,18.93,0.7,12.7,RDI_XIrlz_zoSqLHs2pVt4yobOUl
FA0.83MA0.17PbBr0.4I2.6,FA; MA,Pb,Br; I,,TiO2-c,Spiro-MeOTAD,Au,Unknown,Butylamine; DMF; DMSO >> Butanol,False,Unknown >> 150.0,Spin-coating >> CBD,Air >> Air,0.12,False,1.04,22.34,0.7190000000000001,17.73,RDLe2awRFGo950bNxeRlNn5YX1im
MAPbI3,MA,Pb,I,1.6,PCBM-60 | ZnO-np,PEDOT:PSS,Al,Toluene,DMSO; GBL,False,60; 100,Spin-coating,N2,0.1,False,0.91,19.8,0.7659999999999999,13.53,RDSl1__yxNWGUqv3TzV25uPlWTIq
FA0.4MA0.6PbI3,FA; MA,Pb,I,,TiO2-c | TiO2-mp | ZrO2-mp,none,Carbon,Diethyl ether,DMF; DMSO,False,80; 100,Spin-coating,Unknown,0.1,False,0.925,22.3,0.507,10.46,RDcykQFmgfn-i3UlDkGmKuOONHsW
Cs0.05FA0.81MA0.14PbBr0.43I2.57,Cs; FA; MA,Pb,Br; I,,TiO2-c | TiO2-mp,Spiro-MeOTAD,Ag,Ether,DMF; DMSO,False,150.0,Spin-coating,Unknown,0.14,False,1.096,20.0,0.7120000000000001,15.61,RDeVWJ1NmwwnQ1uhSOwHJtoVIixv
MAPbI3,MA,Pb,I,1.55,TiO2-c,Spiro-MeOTAD,Ag,Ethyl acetate,DMF,False,100.0,Spin-coating,N2,0.16,False,1.023,20.71,0.675,14.29,RDh8Y8tS5tzvoRoEqjjotM44JbvT
Cs0.05FA0.79MA0.16PbBr0.54I2.46,Cs; FA; MA,Pb,Br; I,,TiO2-c | TiO2-mp,EH44,Au,Chlorobenzene,DMF; DMSO,False,100.0,Spin-coating,N2,0.1,False,1.061,20.9,0.7440000000000001,16.48,RDpQkgG8wWLINQLcQHEtcodbqTri
MAPbI3,MA,Pb,I,1.6,TiO2-c | TiO2-mp,THY-3,Au,Unknown,DMF; DMSO >> IPA,False,Unknown >> 120.0,Spin-coating >> Spin-coating,N2 >> N2,0.1,False,1.01,20.55,0.72,14.9,RDwt4eUXVA-sPFoaW5I49Q4gbzlb
Cs0.05FA0.8MA0.15PbBr0.42I2.58,Cs; FA; MA,Pb,Br; I,,C60 | BCP,NiO-c,Ag,Chlorobenzene,DMF; DMSO,False,105,Spin-coating,Air,0.1,False,1.06,22.0,0.765,18.0,RE1j2ykHf5G7J9HHsLh_YPxNiQEa
MAPbI3,MA,Pb,I,1.65,TiO2-c,Spiro-MeOTAD,MoO3 | Ag,Unknown,DMF >> IPA,False,70.0 >> 90.0,Spin-coating >> CBD,N2 >> N2,0.12,False,0.89,22.0,0.62,12.2,RE8MjlgyaMhZfwhEGrR_b5drZU0f
MAPbI3,MA,Pb,I,1.6,TiO2-c | TiO2-mp,PTAA,Au,Chlorobenzene,DMSO,False,100.0,Spin-coating,N2,0.16,False,,,,,RECd95f1bC1yTAnBeLsh3t6aD4KL
MAPbI3,MA,Pb,I,1.6,PCBM-60 | LiF,TAPC,Al,Unknown,DMF >> IPA,False,Unknown >> 90.0,Spin-coating >> Spin-coating,Unknown,0.1,False,1.05,18.4,0.7140000000000001,13.8,REINrOOnwI6FowbGKILyLFuOG9GQ
MAPbI3,MA,Pb,I,1.6,TiO2-c | TiO2-mp,Spiro-MeOTAD,Au,Unknown,DMF >> none,False,110.0 >> 70.0,Spin-coating >> Gas reaction,Air >> Air; MACl,0.1,False,0.99,12.68,0.64,8.06,REcMnv0niP2z6T6QDl3H_d7uTtiN
MAPbI3,MA,Pb,I,1.6,TiO2-c,Spiro-MeOTAD,Au,Unknown,DMF,False,100.0,Spin-coating,Dry air,0.114,False,1.033,19.37,0.7040000000000001,14.08,REjYvKp7q7X2X2BWGzRiIH_U8xRu
MAPbI3,MA,Pb,I,1.6,PCBM-60,PEDOT:PSS,Ag,Chlorobenzene,DMF; DMSO,False,95.0,Spin-coating,Unknown,0.09,False,1.05,21.13,0.76,16.86,REqAKl8idtKW3HgtacVN7d0FBhmd
MAPbI3,MA,Pb,I,1.56,TiO2-c,PTAA,Au,Toluene,Unknown,False,100.0,Spin-coating,Unknown,0.096,False,1.03,20.6,0.71,14.3,RF3E211IdA9e2Wz9vRjudeGHEIcp
FA0.3MA0.7PbI3,FA; MA,Pb,I,1.6,In2O3-c | PCBM-60,Spiro-MeOTAD,Ag,Unknown,DMF | DMF; IPA,False,Unknown | 100,Spin-coating | Spin-coating,N2 | N2,0.075,False,1.06,23.4,0.73,17.3,RF5442XlgGwkZoDfSr9hBkMIwo-D
CsPbBrI2,Cs,Pb,Br; I,,ZnO-np | C60,NiO-c,Ag,Unknown,DMSO,False,160.0,Spin-coating,Unknown,0.09,False,1.09,15.15,0.75,12.42,RF7OP21mziv6NGp0jaFHCUBawXY-
Cs0.08FA0.8MA0.12PbBr0.36I2.64,Cs; FA; MA,Pb,Br; I,,TiO2-c | TiO2-mp | SnO2,Spiro-MeOTAD,Au,Chlorobenzene,DMF; DMSO,False,100,Spin-coating,Unknown,0.16,False,1.045,23.2,0.789,19.16,RFAnOaKqUkOPkckD2IJ7AL863h6X
MAPbI3,MA,Pb,I,1.51,TiO2-c | TiO2-mp,TTF1,Au,Unknown,DMF >> IPA,False,70.0 >> 70.0,Spin-coating >> CBD,Unknown,0.09,False,0.86,19.9,0.644,11.03,RFL2NcpugJzoKIReDTYRD__gTDzZ
MAPbI3,MA,Pb,I,1.6,TiO2-c | TiO2-mp | ZrO2-mp,none,Carbon | Graphite,Unknown,DMF >> IPA,False,70.0 >> 70.0,Spin-coating >> CBD,Unknown,0.16,False,0.941,21.3,0.59,11.82,RFQ5WB5quWtvUppY4H7iK23wSFuO
MAPbI3,MA,Pb,I,1.6,PCBM-60 | Rhodamine 101 | LiF,PEDOT:PSS | PTAA,Ag,Toluene,DMSO; GBL,False,95.0,Spin-coating,N2,0.11,False,1.07,21.48,0.792,18.41,RFnBQofNrMVhq9hqRdwOYLeCxId0
MAPbI3,MA,Pb,I,1.6,TiO2-c,Spiro-MeOTAD,Au,Chlorobenzene,DMF,False,100.0,Spin-coating,Unknown,0.09,False,0.99,22.0,0.68,14.9,RFv4M_WJJyeKmCXjGiHGatw6zm1a
MAPbI3,MA,Pb,I,1.6,TiO2-c | TiO2-nw,Spiro-MeOTAD,Au,Unknown,DMF >> IPA,False,70 >> 100.0,Spin-coating >> CBD,Unknown,0.1,False,0.89,16.5,0.57,8.5,RG--p62CJfjqgU9aQvryKLttTOFl
Cs0.05FA0.79MA0.16PbBr0.3I2.7,Cs; FA; MA,Pb,Br; I,,TiO2-c,CuPc(tBu)4,Au,Chlorobenzene,DMF; DMSO,False,100.0,Spin-coating,Ar,0.09,False,1.04,20.0,0.58,12.0,RGHCzISOK6Z2lJ1AjR4vnsGSglyE
FA0.78MA0.21PbBr0.21I2.79,FA; MA,Pb,Br; I,,PCBM-60 | BCP,NiPc,Ag,Unknown,DMF; DMSO >> IPA,False,Unknown >> 150.0,Spin-coating >> Spin-coating,Ar >> Ar,0.1,False,1.0,18.24,0.7559999999999999,13.7,RGNzI7FLG5fdqXLhkSzr7uML0eW0
(PEA)2Cs7Pb8I25,(PEA); Cs,Pb,I,1.76,TiO2-c,PTAA,Au,Unknown,DMF; DMSO,False,180,Spin-coating,Unknown,0.1,False,0.958,16.97,0.613,9.98,RGRrh1bBPDJnqb6x1YwlKw29gNWL
MAPbI3,MA,Pb,I,1.6,PCBM-60,PEDOT:PSS,Al,2-Butanol,DMF; DMSO,False,100.0,Spin-coating,N2,0.09,False,0.975,19.92,0.685,13.3,RGUVq-pVwjTXYjvxaZU9UZFFqYEd
Cs0.2FA0.24MA0.56PbI3,Cs; FA; MA,Pb,I,,SnO2-c | C60-SAM,Spiro-MeOTAD,Au,Diethyl ether,DMF; DMSO,False,65; 100,Spin-coating,N2,0.1,False,1.089,22.32,0.7859999999999999,19.09,RGWpGZFiD6s6-2HeuGuBiLJGQ6_Z
MAPbBr0.45I2.55,MA,Pb,Br; I,,TiO2-c | TiO2-nw,Spiro-MeOTAD,Au,Unknown,DMSO >> IPA,False,Unknown,Spin-coating >> Dropcasting,Unknown,0.09,False,1.04,21.66,0.73,16.42,RGutLB3Ewy5OT7gndQvvCvm3XRBg
CsPbBr,Cs,Pb,Br,,TiO2-c,none,Carbon | CNTs | Mxene,Unknown,none,False,Unknown,Co-evaporation,Unknown,,False,1.357,7.16,0.73,7.09,RH3bfMGe-MUbpwFuAFJVA_7MgAKx
MAPbI3,MA,Pb,I,1.55,TiO2-c,Spiro-MeOTAD,Au,Chlorobenzene,DMF,False,100.0,Spin-coating,N2,0.09,False,1.06,23.6,0.74,18.5,RHK87rJRbO-bJTb_e480Bf8sHOnt
MAPbI3,MA,Pb,I,1.6,Nb2O5,Spiro-MeOTAD,Ag,Diethyl ether,DMF; DMSO,False,120.0,Spin-coating,Ar,0.06,False,1.08,21.85,0.637,15.02,RHKBmbCscEyGaPuJN-woslLv40NO
MAPbI3,MA,Pb,I,1.6,TiO2-c,Spiro-MeOTAD | PEDOT:PSS,Graphene | PMMA | PDMS,Unknown,DMF,False,100.0,Spin-coating,N2,0.01,False,0.95,18.76,0.617,11.0,RHMN8lk9aQ7Fy2zo4eE8TNpoauN6
MAPbI3,MA,Pb,I,1.6,TiO2-c,Spiro-MeOTAD,MoO3 | Al,Unknown,DMF >> IPA,False,70.0 >> 100.0,Spin-coating >> Spin-coating,Ar >> Ar,0.1,False,0.97,21.4,0.68,14.2,RHMmknSnjhRMVFEOSNuP-TeASaV9
MAPbI3,MA,Pb,I,1.6,PCBM-60 | BCP,NiO-c | SY4,Ag,Toluene,DMF; DMSO,False,100.0,Spin-coating,Ar,0.1,False,1.091,21.15,0.755,17.42,RHW2elE1QXoqOv1Y2a7AE4fXy_ck
Cs0.1FA0.85Rb0.05PbI3,Cs; FA; Rb,Pb,I,,TiO2-c | TiO2-mp,Spiro-MeOTAD,Au,Chlorobenzene,DMF; DMSO,False,100.0,Spin-coating,N2,0.1024,False,1.09,23.5,0.73,17.95,RHX3hxe3G0GfPVjlPh0jgMIKwRxW
MAPbI3,MA,Pb,I,1.6,PCBM-60,PEDOT:PSS,Ag,Chlorobenzene,DMF; DMSO,False,Unknown,Spin-coating,N2,0.1,False,0.98,19.48,0.6920000000000001,13.2,RHemtuaBxgMfaPvrYZlYGpSQsBKA
MAPbI3,MA,Pb,I,1.6,C60,Spiro-MeOTAD,MoO3 | Ag,Chlorobenzene,DMF; DMSO,False,60; 85,Spin-coating,N2,0.04,False,0.974,20.56,0.752,15.05,RHhQzAWa9vU04uUwRnJLmu9EGmZ6
MAPbI3,MA,Pb,I,1.6,ZnO-c | TiO2-mp,Spiro-MeOTAD,Au,Chlorobenzene,DMF; DMSO,False,100.0,Spin-coating,Unknown,0.09,False,1.02,22.05,0.7120000000000001,16.01,RHiPK1P4TIXva84toCn_n3cZyBCj
Cs0.15FA0.85PbBr0.9I2.1,Cs; FA,Pb,Br; I,1.72,TiO2-np | PCBM-60,Spiro-MeOTAD,Au,Chlorobenzene,DMF; DMSO,False,100,Spin-coating,N2,0.16,False,1.15,17.7,0.722,13.4,RHtDBhYac5MwD37iIVZXIZGBvX1s
MAPbI3,MA,Pb,I,1.6,TiO2-c,Spiro-MeOTAD,Au,Unknown,DMF; DMSO >> IPA,False,80.0 >> 100.0,Spin-coating >> CBD,Unknown,0.1,False,1.1,19.6,0.55,11.9,RI28-IbR0l6RjbSJVk-EltOkPJjY
MAPbI3,MA,Pb,I,1.6,PCBM-60,PEDOT:PSS,Ag,Chlorobenzene,DMF,False,100.0,Spin-coating,N2,0.07,False,0.82,18.5,0.68,10.3,RI2rsYmGkx3HvJWBLt9Ix6VC3pBo
MAPbI3,MA,Pb,I,1.6,PCBM-60,NiO,Al,Unknown,DMF,False,100,Spin-coating,Glovebox,0.1,False,0.9,14.11,0.58,7.26,RI6q8FDTRzq1GXSjjCWTJr27RZMq
FA0.85MA0.15PbBr0.45I2.55,FA; MA,Pb,Br; I,,TiO2-c | TiO2-mp,HTM3,Au,Chlorobenzene,DMF; DMSO,False,100.0,Spin-coating,N2,0.16,False,0.915,13.371,0.7070000000000001,9.15,RIG7HwCwnIHid-7JoLfuHTvlxef_
Cs0.2FA0.8PbBr0.3I0.7,Cs; FA,Pb,Br; I,1.74,SnO2,Spiro-MeOTAD,,,,False,,,,,False,1.18,18.83,0.703,15.72,RIUg8EEDY2oRNcuM7mIlw0ysuJS4
MAPb1.0I3,MA,Pb,I,1.6,PCBM-60,PEDOT:PSS,Al,Diethyl ether,DMF; DMSO,False,65; 100,Spin-coating,Unknown,0.1,False,0.93,17.8,0.78,12.8,RIVYjqiGlepIivN6JzmL86_9AJsh
MAPbI3,MA,Pb,I,1.6,SnO2-c | C60-5d,Spiro-MeOTAD,Au,Diethyl ether,DMF; DMSO,False,100.0,Spin-coating,Unknown,0.1,False,1.074,23.2,0.74,18.5,RIYUKKQF9A7tXcfKkgdvwl9nLwVj
MAPbI3,MA,Pb,I,1.6,ZnO-c | ZnO-mp,Spiro-MeOTAD,Au,Unknown,DMF >> IPA,False,70.0 >> 70.0,Spin-coating >> CBD,N2 >> N2,0.25,False,0.978,20.0,0.62,12.71,RIZNIpgciPj0biHetg4LTx_8F1TQ
MAPbI3,MA,Pb,I,1.6,TiO2-c | TiO2-mp,Spiro-MeOTAD,MoO3 | ITO,Unknown,DMSO; GBL,False,80.0,Spin-coating,N2,0.16,False,1.02,21.82,0.622,13.84,RIZfeJYcfXDynlaj_1ycBwgoHNEb
MAPbI3,MA,Pb,I,1.6,PCBM-60 | Ethanl-hydroquinolatolithium,none,Ag,Chlorobenzene,DMF,False,80.0,Spin-coating,N2,0.1,False,0.85,19.2,0.465,9.5,RIbebXUO9Ov1oS5qz-e-c14d6kX6
MAPbI3,MA,Pb,I,1.6,TiO2-c,X51,Ag,Unknown,DMF,False,95.0,Spin-coating,Unknown,0.09,False,0.99,19.5,0.68,13.2,RIiS8bSNeqDhmqPYLl2rhqTlyRnq
MAPbI3,MA,Pb,I,1.6,PCBM-60 | PEI,PEDOT:PSS,Ag,Unknown,DMF,False,Unknown >> 100.0,Spin-coating >> Spin-coating,Air >> N2,0.3,False,0.92,15.66,0.638,9.17,RJExzo5GbvoEMvlOQ9DfhpzLInCW
MAPbI3,MA,Pb,I,1.6,C60 | BCP,"MoO3 | TPA-2,7-FLTPA-TPA",Ag,Unknown,none,False,Unknown,Co-evaporation,Vacuum,0.1,False,1.052,20.82,0.78,17.0,RJSZc7Z21wnv9FitdhzaO6IbUbSQ
MAPbI3,MA,Pb,I,1.6,SnO2-c,Spiro-MeOTAD,Au,Chlorobenzene,DMF; DMSO,False,100.0,Spin-coating,Unknown,0.09,False,1.12,21.49,0.71,16.92,RJZJqznBrQfLU0TbaOgH3W38wXdi
MAPbI3,MA,Pb,I,1.6,TiO2-c,Spiro-MeOTAD,MoO3 | Ag,Chlorobenzene,DMF; DMSO,False,100.0,Spin-coating,N2,0.1,False,1.06,22.44,0.738,17.55,RJj-nWcU6CaWj3-2kY4VBPCdIxpB
FA0.4MA0.6PbI3,FA; MA,Pb,I,,ZnO-c,Spiro-MeOTAD,Ag,N2,DMF,False,100.0,Spin-coating,Unknown,0.45,False,0.95,22.52,0.654,14.01,RK09BvoFYh9hsuORIFgBW75-Wu2J
MAPbI3,MA,Pb,I,1.6,TiO2-c | TiO2-mp,Spiro-MeOTAD,Au,Unknown,DMF >> IPA,False,70.0 >> 115.0,Spin-coating >> CBD,Air >> Air,2.5,True,0.996,18.723,0.6990000000000001,12.75,RK0mVpas2ke7BywEZv924P1lhRsM
MAPbI3,MA,Pb,I,1.6,PCBM-60,PEDOT:PSS,Al,Unknown,DMF,False,100.0,Spin-coating,Unknown,0.04,False,0.96,16.28,0.728,11.37,RK6TwSzUhhdyBlhVwXXjLZGCli33
MAPbI3,MA,Pb,I,1.6,TiO2-c,Spiro-MeOTAD,Au,Unknown,DMF,False,130.0,Spin-coating,Unknown,0.09,False,1.01,22.2,0.62,11.6,RKC3z-BkRBAz3mc4jUSXfrqW9T5C
MAPbI3,MA,Pb,I,1.6,ZnO-c | ZnO-nw,Spiro-MeOTAD,Au,Air,DMF >> IPA,False,110.0 >> 110.0,Spin-coating >> CBD,Unknown,0.1,False,0.928,18.5,0.506,8.69,RKKmBYc1jbO6qs0vvt1a9RHHV7lJ
MAPbI3,MA,Pb,I,1.6,TiO2-c,Spiro-MeOTAD,Au,Diethyl ether,DMF; DMSO,False,60; 100,Spin-coating,N2,0.125,False,1.051,22.1,0.75,13.1,RKMkBGerYVJCdKli5ZosJjAoS_1p
MAPbI3,MA,Pb,I,1.6,PCBM-60 | BCP,PEDOT:PSS,Ag,Chlorobenzene,DMF; DMSO,False,100.0,Spin-coating,Unknown,0.11,False,,,,11.1,RKP_GlHnftJsSPGXn6nOkmEatGCc
Cs0.05FA0.79MA0.16PbBr0.51I2.49,Cs; FA; MA,Pb,Br; I,,TiO2-c,Spiro-MeOTAD,Au,Chlorobenzene,DMF; DMSO,False,100.0,Spin-coating,Unknown,0.1,False,1.11,22.73,0.73,18.71,RKPc3bDPe8MLv8WjmS3VUPhZ_J6I
FA0.29MA0.71PbBr0.3I2.7,FA; MA,Pb,Br; I,,SnO2-np,Spiro-MeOTAD,Au,Unknown,DMF; DMSO >> IPA,False,70.0 >> 150.0,Spin-coating >> Spin-coating,N2 >> Ambient,0.1009999999999999,False,1.06,24.46,0.7609999999999999,19.73,RKRcr1okX7s_IYh1GxuDs1CR_cU-
MAPbI3,MA,Pb,I,1.6,PCBM-60 | Bphen,PEDOT:PSS,Al,Unknown,DMF; DMSO,True,100.0,Spin-coating,N2,0.04,False,0.915,17.23,0.58,9.25,RKc9lBtOwdF-fXppEZ9kkKfCynSc
MAPbI3,MA,Pb,I,1.6,PCBM-60 | Bphen,PEDOT:PSS,Ag,Chlorobenzene,DMF,False,100.0,Spin-coating,N2,0.18,False,0.95,21.94,0.77,15.98,RKjuRl5DI4xcF1Rp-Da5VTGVKnNY
MAPbI3,MA,Pb,I,1.6,TiO2-c,Spiro-MeOTAD,Ag,Unknown,DMF,False,Unknown,Spin-coating,Unknown,0.09,False,0.94,19.4,0.653,12.0,RKkcXHMtvuRYTi7bORvpeHPnx0z8
MAPbI3,MA,Pb,I,1.6,PCBM-60 | ZnO-np,PEDOT:PSS,Al,Toluene,DMSO; GBL,False,Unknown,Spin-coating,N2,0.1,False,0.86,18.23,0.73,11.44,RKvjaPXUoPqIlbFNT8-Yx1r_BTLJ
FAPbI3,FA,Pb,I,1.52,PCBM-60,PEDOT:PSS,Ag,Chlorobenzene,DMF; DMSO,False,150.0,Spin-coating,N2,0.12,False,0.856,18.1,0.494,7.65,RLCE9KgXsfpxtvmEJc-QlEUasjsQ
BA2MA3Pb4I13,BA; MA,Pb,I,,TiO2-c,Spiro-MeOTAD,Ag,Unknown,DMF,False,100.0,Spin-coating,N2,0.1,False,1.0,18.9,0.521,9.82,RLOXh1U8i4FO90B0QZ1GH5C9bwxv
(PEA)2Cs39Pb40I121,(PEA); Cs,Pb,I,1.73,SnO2-np,Spiro-MeOTAD,Au,Chlorobenzene,DMSO,False,25; 50; 75; 100,Spin-coating,Unknown,0.16,False,1.07,16.25,0.65,11.3,RLRFlv7Vvt6kQL2gpY8kghnSQ3Ug
MAPbI3,MA,Pb,I,1.6,TiO2-c,Spiro-MeOTAD,Ag,Unknown,DMF; DMSO >> IPA,False,Unknown >> 150.0,Spin-coating >> Spin-coating,Air >> Air,0.1,False,1.04,19.5,0.75,15.23,RLWQKbL7wKNOSnTcDrwMh5sjPL_W
MAPbI3,MA,Pb,I,1.52,TiO2-c | TiO2-mp | Al2O3-mp,NiO-mp | Spiro-MeOTAD,Au,Unknown,DMF,False,130,Spin-coating,Air,0.47,False,1.1,20.33,0.6990000000000001,15.64,RLsbnPXm5J1SgfXDa3HsqIiTuvv4
MAPbI3,MA,Pb,I,1.6,TiO2-c | TiO2-mp,Spiro-MeOTAD,Au,Unknown,DMF >> IPA,False,70.0 >> 70.0,Spin-coating >> Spin-coating,Unknown,0.1,False,0.85,22.1,0.65,12.3,RLtzBsd_MGEynbPu_vY8QP5hNEfn
CsPbI3,Cs,Pb,I,,TiO2-c,Spiro-MeOTAD,MoO3 | Al,Unknown,Octane >> Ethyl acetate,False,Unknown,Spin-coating >> Dipp-coating,Air >> Air,0.0579999999999999,False,1.17,9.22,0.78,8.5,RLy3sJZmr2DFyCrvNeVrDffvQZDN
MAPbI3,MA,Pb,I,1.6,TiO2-c | TiO2-mp,Spiro-MeOTAD,Au,Toluene,DMSO,False,100.0,Spin-coating,N2,0.12,False,0.775,0.0579999999999999,0.72,25.4,RLzk58vTF9DGhwL0ge17qxn-prCi
MAPbI3,MA,Pb,I,1.6,TiO2-c,PTAA,Au,Unknown,DMF >> IPA,False,Unknown >> 105.0,Spin-coating >> Spin-coating,Air >> Air,0.096,False,,,,12.75,RM-dcvvCesSkOqXd7PglXw_U_ik6
Cs0.05FA0.81MA0.14PbBr0.45I2.55,Cs; FA; MA,Pb,Br; I,,PCBM-60 | TIPD,NiO-c,Ag,Chlorobenzene,DMF; DMSO,False,100.0,Spin-coating,N2,0.04,False,1.07,20.77,0.71,15.75,RM3ffGPbkCWxYxamptn6tx_4u3E7
Cs0.12FA0.88PbBr0.36I2.54,Cs; FA,Pb,Br; I,,SnO2-np | PCBA-60,PTA,MoO3 | Ag,Toluene,DMF; DMSO,False,100,Spin-coating,N2,0.08,False,1.07,22.6,0.695,16.8,RM7xPhJ73z9ctiPm179n0zZ8_fjQ
Cs0.05FA0.05MA0.9PbBr0.05I2.95,Cs; FA; MA,Pb,Br; I,,SnO2-np,Spiro-MeOTAD,Au,Chlorobenzene,DMF; DMSO,False,100.0,Spin-coating,Unknown,0.12,False,1.1,21.61,0.728,17.8,RM90s1S3jdm5fUSIs0HKhttmkd2k
MAPbI3,MA,Pb,I,1.6,TiO2-c,P3HT,Ag,Unknown,DMF >> IPA,False,Unknown >> 90,Spin-coating >> Spin-coating,N2 >> N2,0.04,False,0.87,16.97,0.613,9.05,RMCakhvp7WslWFlDSzHXWJAfdR1u
MAPbI3,MA,Pb,I,1.6,PCBM-60 | C60 | BCP,PEDOT:PSS,Al,Unknown,DMF >> IPA,False,70.0 >> 75.0,Spin-coating >> Spin-coating,Air >> Air,0.06,False,0.9,19.0,0.78,13.4,RMR4mP6eV9nsXpObgdGnpbpWha9D
Cs0.05FA0.79MA0.16PbBr0.51I2.49,Cs; FA; MA,Pb,Br; I,,TiO2-c | TiO2-mp,HS-Ph-OCH3 | Spiro-MeOTAD,Au,Chlorobenzene,DMF; DMSO,False,100.0,Spin-coating,N2,0.16,False,1.09,22.3,0.77,18.8,RMRoVyr4n146nWmnHhv4ay6X4xY7
FA0.75MA0.25PbBr0.45I2.55,FA; MA,Pb,Br; I,1.62,C60 | BCP,TAPC,Ag,Chlorobenzene,DMF; DMSO,False,100.0,Spin-coating,N2,0.1,False,1.05,22.3,0.78,18.2,RMXkt_gDBQIzT607zYsnO1bn1qOM
MAPbI3,MA,Pb,I,1.6,BCP; PCBM-60,PEDOT:PSS,Ag,Unknown,Unknown,False,90.0,Spin-coating,Unknown,0.1,False,0.94,20.04,0.718,13.52,RMYW8Xnf4IXBRFXqjmnLqA3imskk
Cs0.2FA0.8PbBr0.32I2.68,Cs; FA,Pb,Br; I,,TiO2-c | TiO2-mp,Spiro-MeOTAD,Au,Chlorobenzene,DMF; DMSO,False,100.0,Spin-coating,Unknown,0.1,False,1.0,22.0,0.76,16.6,RMZ8VTF88kKUqmvfGlTsUQ8ngQGa
MAPbI3,MA,Pb,I,1.6,DBP | PCBM-60 | Bphen,PEDOT:PSS,Ag,2-Butanol,DMF; DMSO,True,100.0,Spin-coating,N2,0.04,False,0.971,19.2,0.794,14.83,RMlfGrjAUeUbet-YqUl-Tgxod--A
MAPbI3,MA,Pb,I,1.6,TiO2-c | C60,Spiro-MeOTAD,Ag,Unknown,DMF,False,100.0,Spin-coating,Dry air,0.12,False,1.02,18.7,0.78,14.8,RMqJlUN-YIcVYBUgF1uGV1b8qmiT
MAPbI3,MA,Pb,I,1.6,TiO2-c,Spiro-MeOTAD,MoOx | Au | MoOx,Unknown,DMF,False,65; 105,Spin-coating,N2,0.04,False,1.07,25.6,0.71,19.6,RMx9DZ95q9geu3exbMJvb7YLht0h
MAPbI3,MA,Pb,I,1.6,PCBM-60,PEDOT:PSS,Ca | Al,Toluene,DMSO; GBL; NMP,False,90.0,Spin-coating,Unknown,0.1,False,0.8220000000000001,17.83,0.805,11.77,RN-XUhLXasFUgab8tfA7ISWoiu_i
FA0.85MA0.15PbBr0.45I2.55,FA; MA,Pb,Br; I,,PCBM-60,NiO-c,Ag,Toluene,DMSO,False,100.0,Spin-coating,N2,1.022,False,0.93,17.9,0.68,11.32,RN2s6M9FluyDGGIVYVOIY-41fkeW
MASnBr2I,MA,Sn,Br; I,1.77,TiO2-c | TiO2-mp,Spiro-MeOTAD,Au,Unknown,DMSO,False,100.0,Spin-coating,N2,0.09,False,0.44,13.8,,,RN55ZuBzOsR2EFbceQzOu2NWAoFY
MAPbI3,MA,Pb,I,1.6,TiO2-c | TiO2-mp,PEH-1,Au,Chlorobenzene,DMSO,False,90.0,Spin-coating,N2,0.16,False,0.96,16.8,0.72,11.7,RNQEoARVaDXwOhwWxEV9vNb63F9y
MAPbI3,MA,Pb,I,1.6,TiO2-c,Spiro-MeOTAD,MoO3 | Al,Unknown,none >> none,False,Unknown >> 90.0,Evaporation >> Evaporation,Vacuum >> Vacuum,0.09,False,1.0,20.0,0.57,11.4,RNZTmGoCGgcKUqZErECq8U0ttbzm
MAPbI3,MA,Pb,I,1.6,PCBM-70 | BCP,NiO-c,Ag,Chlorobenzene,DMF; DMSO,False,60; 100,Spin-coating,N2,0.04,False,1.06,18.17,0.73,14.06,RNeTyZMxk6CisXEZmgBVfkoWw7sf
MAPbI3,MA,Pb,I,,TiO2-c | TiO2-mp,Spiro-MeOTAD,Ag,Ethyl ether,DMF; DMSO,False,100,Spin-coating,N2,0.07,False,1.061,20.64,0.6659999999999999,13.88,RNoyYmqDJUZS1rtBdspy-NGwpLlT
MAPbI3,MA,Pb,I,1.56,SnO2-np,Spiro-MeOTAD | Cu9S5-np,Au,Vacuum,DMSO,False,100.0,Spin-coating,Unknown,0.1,False,1.05,22.32,0.73,17.2,RNuLQP5MWUV0m0sok3-m8FzINBvx
Cs0.05FA0.81MA0.14PbBr0.45I2.55,Cs; FA; MA,Pb,Br; I,,TiO2-c,Spiro-MeOTAD,Au,Chlorobenzene,DMF; DMSO,False,100.0,Spin-coating,Unknown,0.16,False,1.11,23.15,0.6970000000000001,18.3,RNyfMz-Bif100Zflh_G1jp1SRfX3
Cs0.05FA0.79MA0.16PbBr0.3I2.7,Cs; FA; MA,Pb,Br; I,,SnO2-np | C60,Spiro-MeOTAD,Au,N2,DMF; DMSO,False,100.0,Spin-coating,N2,0.1,False,1.08,24.3,0.758,20.0,RNyvsXOmNhVqYuROGFwcxGDbUvdS
