Repository: GouravSidana/firstML

# firstML
My first Machine Learning Project

File: filtered_perovskite.csv (part 70 of 155)
Formula,A_ion,B_ion,X_ion,Bandgap,ETL,HTL,Backcontact,Antisolvent,Solvent,Solv_annel,Anneal_temp,Dep_procedure,Synth_atm,Cell_area,Is_module,Voc,Jsc,FF,PCE,entry_id
MAPbI3,MA,Pb,I,1.6,TiO2-c | TiO2-mp,Spiro-MeOTAD,Ag,Unknown,DMF >> IPA,False,Unknown >> 70.0,Spin-coating >> CBD,N2 >> N2,0.07,False,0.86,19.0,0.62,10.13,RO0yyJb_YljCclYNh6W3wqmK3pRP
MAPbI3,MA,Pb,I,1.6,PCBM-60 | ZnO,PEDOT:PSS,Al,Unknown,DMF,False,100.0,Spin-coating,N2,0.04,False,1.03,22.0,0.74,16.8,RODck1ZC5Lif2pWWqvFWSmULNbua
MAPbI3,MA,Pb,I,1.6,PCBM-60,PEDOT:PSS,Ag,Chlorobenzene,DMF,False,110.0,Spin-coating,Unknown,0.1,False,0.86,16.72,0.66,9.55,ROI91EkvAXd9uF6bxiNhot4XBwVe
Cs0.05FA0.79MA0.16PbBr0.51I2.49,Cs; FA; MA,Pb,Br; I,,BCP,Spiro-MeOTAD,Ag,Unknown,DMF; DMSO,False,150.0,Spin-coating,Unknown,0.14,False,1.08,22.11,0.7240000000000001,17.2,ROOBaNJhAvyUZvEGITfyYr3JH-85
MAPbI3,MA,Pb,I,1.6,PCBM-60 | Bphen,PEDOT:PSS,Al,2-Butanol,DMF,True,100; 100,Spin-coating,N2,0.12,False,,20.3,0.706,13.9,ROSLh1XY1OQwNXnbiJw1ZjLVC7Xs
FA0.85MA0.15PbBr0.45I2.55,FA; MA,Pb,Br; I,,TiO2-c | TiO2-mp,CuPc | PTAA,Au,Unknown,DMF; DMSO,False,100.0,Spin-coating,N2,0.096,False,1.04,23.5,0.79,19.4,ROV5XzzQpLOxHCB3Mfv8JtbMfam3
MAPbI3,MA,Pb,I,1.6,TiO2-c,Spiro-MeOTAD,Au,Toluene,DMF; DMSO,False,100.0,Spin-coating,N2,0.15,False,1.046,22.9,0.735,17.6,ROnERV_DZ_PO78jfWINGhvs-LvTl
MAPbI3,MA,Pb,I,1.6,SnO2-c,Spiro-MeOTAD,Au,Toluene,DMF; DMSO,False,100.0,Spin-coating,N2,0.1,False,1.09,24.38,0.76,20.34,RP0JS0i7Y_oUTLlej-ZjiI7KahH7
MAPbI3,MA,Pb,I,1.5,TiO2-c | TiO2-mp,none,Carbon,Unknown,DMF; DMSO >> IPA,False,70.0 >> 70.0,Spin-coating >> CBD,Air >> Air,0.125,False,0.97,23.5,0.474,10.8,RP2HG01njHNPSNbUt_6kzjpBr6Jh
MAPbI3,MA,Pb,I,1.6,TiO2-c | TiO2-mp,Spiro-MeOTAD,Au,Unknown,DMF >> IPA,False,Unknown >> 70.0,Spin-coating >> CBD,Air >> Air,0.3,False,0.82,13.5,0.62,7.0,RP2KMUiWReAl2FU9JUaP_IlsO2iD
FA0.85MA0.15PbBr0.45I2.55,FA; MA,Pb,Br; I,,SnO2-c | PCBM-60,Spiro-MeOTAD,Au,Anisole,DMF; DMSO,False,100.0,Spin-coating,Unknown,0.09,False,1.08,21.9,0.56,13.3,RP2XHLPplLsPWz-dMm4jYNfcIB-3
MAPbI3,MA,Pb,I,1.6,TiO2-c | TiO2-mp,Spiro-MeOTAD,Au,Diethyl ether,DMF; DMSO,False,100.0,Spin-coating,Unknown,0.09,False,1.046,17.8,0.64,11.95,RP5nnMkzxq-6JNOGdFuwaSUSY0Xw
CsPbBrI2,Cs,Pb,Br; I,1.9,TiO2-c,PTAA,Au,Unknown,DMF; DMSO,False,300.0,Spin-coating,N2,0.09,False,,,,,RP5sPeeQ2p8Nzyszto7cJo7Una5S
MAPbI3,MA,Pb,I,1.6,PCBM-60 | BCP,PEDOT:PSS,Ag,Unknown,DMF,False,100.0,Spin-coating,N2,0.0464,False,0.82,14.8,0.7070000000000001,8.6,RPGcDSiZ6lREzv9r8OF28bPK8tCK
MAPbI3,MA,Pb,I,1.6,TiO2-c | TiO2-mp,Spiro-MeOTAD,Au,Chlorobenzene,DMF; DMSO,False,100.0,Spin-coating,N2,1.0,False,0.99,19.0,0.52,9.7,RPXBeMk6D69zbUyGpnSEQvoXxjv5
Cs0.25FA0.75PbBr0.6I2.4,Cs; FA,Pb,Br; I,1.72,SnO2-np,Spiro-MeOTAD,Au,Chlorobenzene,DMF; DMSO,False,100.0,Spin-coating,Unknown,0.105,False,1.24,19.2,0.74,17.5,RPYBIsrrcC6of8gMkIHBm7iqqBqZ
MAPbI3,MA,Pb,I,1.55,TiO2-c | TiO2-mp,Spiro-MeOTAD,Au,Unknown,DMF >> IPA; NMP,True,28.0 >> 100.0,Spin-coating >> Spin-coating,Unknown,0.0006,False,1.0,22.68,0.74,15.88,RPdlbgAEXKKS5RoJSLC3q3qBtHoH
MAPbI3,MA,Pb,I,1.6,TiO2-c | TiO2-mp,Spiro-MeOTAD,Ag,Diethyl ether,DMF; DMSO,False,100.0,Spin-coating,Unknown,0.1,False,0.993,21.71,0.7190000000000001,15.51,RPiBqYYP_44Cr770EZiORUVqfDB0
CsPbBr2I,Cs,Pb,Br; I,,SnO2-np,Spiro-MeOTAD,Au,Methanol,DMSO,False,60 >> 200,Spin-coating,Unknown,,False,1.12,9.95,0.731,8.15,RPju0KqpKCue8MiB_1OphDyKOvjR
MAPbI3,MA,Pb,I,1.6,PCBM-60 | BCP,PEDOT:PSS,Ag,Unknown,Cyclohexyl-2-pyrrolidone; DMF,False,100.0,Slot-die coating,N2,0.0464,False,0.91,12.6,0.728,8.4,RPpo1rgdBHI80bL5MfcDAD0VjDHQ
MAPbI3,MA,Pb,I,,TiO2-c | Al2O3-mp,Spiro-MeOTAD | PEDOT:PSS,Transparent Conductive Adhesive | PET:Ni mesh,Unknown,DMF >> none,False,50; 100; 120 >> 25,Spin-coating >> Spin-coating,N2 >> N2,0.248,False,0.983,17.0,0.61,10.3,RQDbkq0DF258CzL_09h3tG7L-qin
MAPbI3,MA,Pb,I,1.6,TiO2-c,Spiro-MeOTAD,Ag,Unknown,DMF,False,100.0,Spin-coating,N2,0.0725,False,0.91,21.13,0.71,12.64,RQEZv9drMqVhWCqspnzGTB8QchZj
Cs0.17FA0.83PbBr0.3I2.7,Cs; FA,Pb,Br; I,,SnO2-c,Spiro-MeOTAD,Au,Chlorobenzene,DMF; DMSO,False,Unknown,Spin-coating,N2,0.0919,False,1.15,22.3,0.8,20.3,RQJHeKH3nXsLpdLMf14DvYVlYTY2
MAPbI3,MA,Pb,I,1.6,TiO2-c,Spiro-MeOTAD,Au,Gas,DMF; DMSO,False,115.0,Spin-coating,Unknown,1.0,False,1.14,22.2,0.77,19.5,RQLvMYUeHczdTPdPu0dyO28uH0xw
MAPbI3,MA,Pb,I,1.6,PCBM-60 | Alq3,PEDOT:PSS,Ag,Chlorobenzene,DMF; DMSO,False,60.0; 85.0,Spin-coating,N2,0.09,False,0.97,17.05,0.77,13.06,RQPA8Jkw9t95tvZmUOQLDmbxFXkC
(NH4)5.1FA0.15MA2.04Pb6.1Br0.45I19.04,(NH4); FA; MA,Pb,Br; I,,TiO2-c | TiO2-mp,Spiro-MeOTAD,Au,Chlorobenzene,DMF; DMSO,False,100.0,Spin-coating,Unknown,0.1,False,0.97,17.43,0.617,10.44,RQSepEcYhyafWtwVoBDrvK10rA_S
Cs0.05FA0.81MA0.14PbBr0.45I2.55,Cs; FA; MA,Pb,Br; I,1.73,TiO2-c | TiO2-mp,HTM-P1,Au,Chlorobenzene,DMF; DMSO,False,100.0,Spin-coating,Unknown,0.08,False,1.07,24.3,0.6,16.55,RQTx_0N2tgTDogOIRi_ZwPJ_TpQc
CsPbBrI2,Cs,Pb,Br; I,,ZnO-np | C60,NiO-c,Ag,Unknown,DMSO,False,160.0,Spin-coating,Unknown,2.7,True,1.14,15.1,0.71,12.19,RQhQX9kXpdzabm25cwogI4Yjo6Tk
MAPbI3,MA,Pb,I,1.59,TiO2-c,Spiro-MeOTAD,Au,Unknown,DMF; DMSO >> IPA,False,Unknown >> 100,Spin-coating >> Spin-coating,N2 >> N2,0.04,False,1.09,22.75,0.7859999999999999,19.12,RQiYAopiBX6qT30ZNUzS7OoZJmI8
MAPbI3,MA,Pb,I,1.6,PCBM-60,CuO,Ca | Al,Unknown,DMF,False,100.0,Spin-coating,N2,0.04,False,1.06,15.82,0.725,12.16,RQupz660mj77-PPev_ELQheigpkP
MAPbI3,MA,Pb,I,1.6,TiO2-c | TiO2-mp,EtheneTTPA,Au,Unknown,DMF >> IPA,False,70.0 >> 70.0,Spin-coating >> CBD,N2 >> N2,0.16,False,0.92,21.24,0.67,13.09,RQwgZKQ0aSJ2hAp9y4msuX884r0i
MAPbI3,MA,Pb,I,1.6,TiO2-c | TiO2-mp,Spiro-MeOTAD,Au,Chlorobenzene,DMF; DMSO,False,100.0,Spin-coating,Unknown,0.09,False,1.06,21.39,0.76,15.0,RQxIj7-svs3qwKFR5n6yOaImR7rE
MAPbI3,MA,Pb,I,1.6,TiO2-c | TiO2-mp | ZrO2-mp,none,Carbon,Unknown,GBL,False,50.0,Dropcasting,Unknown,0.1,False,0.87,22.8,0.63,12.68,RQyCqOfLKdCY1iUr2c_4QqEkCUhP
Cs0.05FA0.7885MA0.1615PbBr0.4845I2.51555,Cs; FA; MA,Pb,Br; I,1.6,PEIE | C60,P3HT,MoOx | Cu,Ethyl acetate,DMF; DMSO,False,100.0,Spin-coating,N2,0.1,False,0.85,19.17,0.72,11.73,RQzsx5EDOWcJ7yMm5yNbDOgMggaW
GU0.14MA0.86PbI3,GU; MA,Pb,I,,TiO2-c,Spiro-MeOTAD,Au,Unknown,DMF >> IPA,False,70.0 >> 135.0,Spin-coating >> Spin-coating,Unknown,0.108,False,1.071,21.24,0.753,17.13,RR3z79jpw61vc-Vqgl7UihOaCWjM
CsEu0.07Pb0.93BrI2,Cs,Eu; Pb,Br; I,,TiO2-c | TiO2-mp,Spiro-MeOTAD,Au,Unknown,DMF; DMSO,False,280.0,Spin-coating,Unknown,0.16,False,1.1,14.59,0.7759999999999999,12.45,RREn5orneSzCoPOKj1AXqw0TJT0e
CsPbBr3,Cs,Pb,Br,2.3,SnO2-QDs,CsBiBr3-QDs,Carbon,Unknown,DMF >> Methanol,False,90.0 >> 250.0,Spin-coating >> Spin-coating,Air >> Air,0.1,False,1.594,7.75,0.81,10.0,RRK3MHDdAxZ79oLajiFR1UDGWvUe
FA0.7MA0.3PbBr0.3I2.9,FA; MA,Pb,Br; I,,SnO2-np | PCBM-60,Spiro-MeOTAD,MoO3 | Au,Unknown,DMF; DMSO >> IPA,False,Unknown >> 100,Spin-coating >> Spin-coating,Unknown,0.0676,False,1.1,21.7,0.69,16.4,RRaPpUC6-k6gjvFQgC50Sl0B7DNJ
FA0.85MA0.15Pb0.45I2.55 | (NH4)8FA2.4Pb9I28.4,FA; MA | (NH4); FA,Pb | Pb,I | I,,TiO2-c | TiO2-mp,Spiro-MeOTAD,Au,Chlorobenzene,DMF; DMSO,False,105.0,Spin-coating,Dry air,0.09,False,1.09,22.61,0.759,18.63,RRfqD4NzQdewK7YKNpwW-hGAWB-0
MAPbI3,MA,Pb,I,1.6,PCBM-60,CuInS2 | Al2O3-mp,Ag,Unknown,DMF,False,100.0,Spin-coating,Air,0.04,False,0.86,16.55,0.53,7.65,RRoYC1aST1HnDmbNs7PuXhXlCZkD
MAPbI3,MA,Pb,I,1.6,PCBM-60 | Si-np,PEDOT:PSS,Al,Chlorobenzene,DMF,False,100.0,Spin-coating,Unknown,0.045,False,0.74,17.7,0.8,10.49,RRrFRbQt0VNLzCMRoNl3Ait8rQ4_
Cs0.05FA0.79MA0.16PbBr0.45I2.55,Cs; FA; MA,Pb,Br; I,,SnO2-c,Spiro-MeOTAD,Au,Chlorobenzene,DMF; DMSO,False,100.0,Spin-coating,Unknown,0.18,False,1.13,23.1,0.81,20.2,RS6POuJYpwhSy3-OqfUfyu6HUGWO
FA0.85MA0.15PbBr0.45I2.55,FA; MA,Pb,Br; I,,ZnO-np | SnO2-np,Spiro-MeOTAD,Ag,Chlorobenzene,DMF; DMSO,False,Unknown,Spin-coating,N2,0.1,False,1.16,21.6,0.7,17.38,RSAgWFEHYHTC-pe7cz0JPzA9_DBW
FA0.85MA0.15PbBr0.45I2.55,FA; MA,Pb,Br; I,,TiO2-c | TiO2-mp,Spiro-MeOTAD,Au,Unknown,DMF; DMSO >> IPA,False,70.0 >> 100.0,Spin-coating >> Spin-coating,N2 >> N2,0.16,False,1.12,22.64,0.774,20.01,RSDO9KIBpcVJwTWYZzYNsVlmLFAb
Cs0.05FA0.79MA0.16PbBr0.51I2.49,Cs; FA; MA,Pb,Br; I,,4-acetylpyridine | PCBM-60 | BCP,NiMgLiO,Ag,Chlorobenzene,DMF; DMSO,False,150.0,Spin-coating,Unknown,0.09,False,1.05,22.57,0.765,18.12,RSNk3W_38V774RIN6DN1ydB5WqIo
MAPbI3,MA,Pb,I,1.6,TiO2-c | TiO2-mp,Spiro-MeOTAD,Au,Chlorobenzene,DMF; DMSO,False,100.0,Spin-coating,N2,0.09,False,1.09,22.48,0.73,17.56,RSVXk6th8G8YzWpIFEDzdjHkp_jR
FA0.2MA0.8PbBr0.45I2.55,FA; MA,Pb,Br; I,,C60 | BCP,PEDOT:PSS,Ag,Toluene,DMSO; GBL,False,60; 100,Spin-coating,N2,0.1,False,0.95,19.1,0.711,12.89,RSYD3-InENs3uAE1Rw-_wO6DKi1H
FA0.85MA0.15PbBr0.15I0.85,FA; MA,Pb,Br; I,1.63,SnO2-np,Spiro-MeOTAD,Au,Toluene,DMF; DMSO,False,140,Spin-coating,N2,,False,,,,16.36,RS_Dz05uyCznWWdQe7t6fXsZzrlX
Cs0.25FA0.75Pb0.5Sn0.5I3,Cs; FA,Pb; Sn,I,,PCBM-60 | BCP,PEDOT:PSS,Ag,Toluene,DMF; DMSO,False,100; 140,Spin-coating,N2,0.1,False,0.66,20.28,0.67,8.94,RS_LJjQjS4XyA7uQzpaal8WP3fLu
MAPbI3,MA,Pb,I,1.6,TiO2-c | TiO2-mp,none,Carbon,Toluene,DMF; DMSO,False,75; 100,Spin-coating,Unknown,0.16,False,0.86,16.48,0.51,7.18,RSpunKCIulZOG_1DxA_nQSbsvQ1z
Cs0.45FA0.55PbI3,Cs; FA,Pb,I,,TiO2-c,Spiro-MeOTAD,Ag,Toluene,DMF; DMSO,False,170.0,Spin-coating,Unknown,0.1,False,0.94,18.09,0.56,9.6,RT5WyIiwBC44UUqK7R3LKOcZBIG9
MAPbI3,MA,Pb,I,1.5,TiO2-c | TiO2-mp,Spiro-MeOTAD,Au,Chlorobenzene,DMF,False,100.0,Spin-coating,Ar,0.09,False,0.99,19.37,0.75,14.38,RTFuGHQrh30O3Bbgvh4xAC1mJh5Z
MAPbI3,MA,Pb,I,1.6,TiO2-c,Spiro-MeOTAD,Au,Toluene,DMSO; GBL,False,100.0,Spin-coating,N2,0.09,False,1.03,22.1,0.647,14.71,RTKdbkkqKmzOanHFvnCrXM8MRZy1
FA0.3MA0.7PbI3,FA; MA,Pb,I,,PCBM-60 | BCP,NiO-c,Ag,Chlorobenzene,DMSO; GBL,False,100.0,Spin-coating,N2,0.07,False,1.05,22.09,0.74,17.23,RTMQDHuqdFc2GviNiPS7GeDHiHXn
MAPbI3,MA,Pb,I,1.6,TiO2-c | TiO2-mp,Spiro-MeOTAD,Au,Unknown,DMF; DMSO >> IPA,False,60 >> 150,Spin-coating >> Spin-coating,Unknown,0.09,False,1.032,20.319000000000003,0.7559999999999999,15.83,RTfu4bJAbVcCv0n06gy7yrJkw65E
Cs0.07FA0.89GU0.02PbI3,Cs; FA; GU,Pb,I,1.53,TiO2-c,Spiro-MeOTAD,Au,Chlorobenzene; Chloroform,DMF; DMSO,False,140.0,Spin-coating,N2,0.1009999999999999,False,1.025,23.4,0.74,17.7,RTxJKbeT7KNgyQcDI_0R-cl3U3R9
Cs0.1FA0.9PbBr0.3I2.7,Cs; FA,Pb,Br; I,,TiO2-c | TiO2-mp,Spiro-MeOTAD,Au,Chlorobenzene,DMF; DMSO,False,100.0,Spin-coating,Air,0.09,False,1.09,22.82,0.799,19.94,RU1z99Un1qEfDTzFS4f4QZj_RKiJ
MAPbI3,MA,Pb,I,1.6,TiO2-c,Spiro-MeOTAD,Au,Unknown,DMF,False,60; 100,Spin-coating,Air,0.06,False,0.83,16.71,0.657,9.11,RU4ZPignRXSIesT44Docm-f6w689
MAPb(SCN)I2,MA,Pb,(SCN); I,,TiO2-c,Spiro-MeOTAD,Au,Unknown,DMF,False,105.0,Spin-coating,Air,0.1,False,0.87,15.1,0.63,8.3,RUB7qQmbNuILPtPprvuX1QofUkzA
nanPbI2,,Pb,I,,ZnO-c,EDT; PbS,Au,Unknown,DMF; DMSO,False,100.0,Spin-coating,Air,0.045,False,0.61,23.4,0.53,7.5,RULyePEbL0W0_NINySv525Q9UahL
MAPbI3,MA,Pb,I,1.6,TiO2-c,Spiro-MeOTAD,Au,Chlorobenzene,DMF; DMSO,True,100.0,Spin-coating,Unknown,0.13,False,1.0,19.6,0.68,13.3,RUNfzT59z1jVPa9jKc9sUDN1F8FA
Cs0.1FA0.9PbI3,Cs; FA,Pb,I,,TiO2-c | PCBM-60,Spiro-MeOTAD,Au,Unknown,DMF >> IPA,False,Unknown >> 160.0,Spin-coating >> Spray-coating,Unknown,0.15,False,1.05,22.7,0.653,15.5,RUNmGCBsJHkUoJbsoRzUvclHiihK
MAPbI3,MA,Pb,I,1.6,TiO2-c,Spiro-MeOTAD,Ag,Unknown,DMF >> IPA,False,Unknown >> 150.0,Spin-coating >> Spin-coating,Unknown,0.078,False,1.09,22.09,0.645,15.58,RUTLM-HVayUym5Se4v8axY8gyLQ-
Cs0.17FA0.83PbBr0.3I2.7,Cs; FA,Pb,Br; I,,SnO2-c | SnO2-c,Spiro-MeOTAD,Au,Anisole,DMF; DMSO,False,100.0,Spin-coating,Dry air,0.0919,False,1.12,22.6,0.8,19.8,RUZUZILYaKzTI5lE3FXx2_GLEEGl
MAPbI3,MA,Pb,I,1.6,TiO2-c | TiO2-mp,Spiro-MeOTAD,Ag,Toluene,DMSO; GBL,False,100.0,Spin-coating,Unknown,0.09,False,0.98,21.2,0.726,15.0,RUftDAii_Qc-541A1MuRjf5w-D10
nannannan,,,,,Unknown,Unknown,,,,False,,,,,False,,,,,RUk1r5aEzm6VclfrgZqvAizGij_X
MAPbI3,MA,Pb,I,1.6,TiO2-c | TiO2-mp,Spiro-MeOTAD,Au,Unknown,DMF,False,100.0,Spin-coating,Air,0.09,False,0.83,15.07,0.6679999999999999,8.21,RUwwSxoFhAQNvyFQM7Tznzi65-0-
MAPbI3,MA,Pb,I,1.6,SnO2-np,Spiro-MeOTAD,Au,Toluene,DMF; DMSO,False,60; 120,Spin-coating,Unknown,0.06,False,1.06,21.9,0.758,17.3,RVDTvmVyZN2C8bLxq8NnCOKUk1bf
FA0.44MA0.56PbBr0.33I2.67,FA; MA,Pb,Br; I,1.62,SnO2-c,CuPc,Au,Unknown,none >> none,False,Unknown >> 130.0,Evaporation >> Evaporation,Vacuum >> Vacuum,0.1,False,,,,14.0,RVLeOl_6yyxlDy28uo4GGG2retlg
MAPbI3,MA,Pb,I,1.6,TiO2-c | TiO2-mp,Spiro-MeOTAD,Au,Unknown,DMF >> IPA,False,70.0 >> 70.0,Spin-coating >> CBD,Air >> Air,0.16,False,0.996,21.57,0.68,14.68,RVSwgbiOS6L9H9vs6DQEx8b8p_2Q
MA3PA2Pb4I13,MA; PA,Pb,I,1.63,TiO2-c,Spiro-MeOTAD,Au,Unknown,DMSO; GBL,False,70,Spin-coating,Unknown,0.066,False,0.83,19.06,0.55,8.8,RVU4Hlhs1tZdpys9hyBZFnYLTDyA
MAPbI3,MA,Pb,I,1.55,PCBM-60 | LiF,PEDOT:PSS,Al,Unknown,DMF,False,100,Spin-coating,Air,0.16,False,1.09,18.1,0.76,15.0,RVcFa2pIRSLijGPjX_sXNdZnsWMX
Cs0.05FA0.80MA0.15PbBr0.45I2.55,Cs; FA; MA,Pb,Br; I,,SnO2-c,Spiro-MeOTAD,Au,Ethyl acetate,DMF; DMSO,False,70; 100,Spin-coating,N2,0.105,False,1.14,21.96,0.71,18.02,RVqHScdtVPOA7EC_VC1C00pXTTaa
MAPbI3,MA,Pb,I,1.6,PCBM-60,PEDOT:PSS,Al,Chlorobenzene,DMF,False,100.0,Spin-coating,N2,0.09,False,0.99,14.17,0.66,9.26,RVrfGVEbW9ueavCqOw4wxzcjyAWi
MAPbI3,MA,Pb,I,1.6,PCBM-60 | BCP,PEDOT:SAF,Ag,Unknown,DMSO; GBL,False,100.0,Spin-coating,Unknown,0.07,False,,,,13.4,RW-sy8QBOr_GaN_WtUR6wIq0F4gQ
MAPbI3,MA,Pb,I,1.6,none,PTAA,Ti | Au,Unknown,DMF >> IPA,True,Unknown >> 105.0,Spin-coating >> Spin-coating,Unknown,0.06,False,1.01,22.3,0.71,16.2,RWPFFEJ3o0Woq9HNpxgRyUjdtgSz
MAPbI3,MA,Pb,I,1.594,PCBM-60,AgI-QDs,Ag,Unknown,DMF,False,100.0,Spin-coating,Unknown,0.11,False,0.96,19.62,0.675,12.71,RWS_nOaXihXhbdTLEVhyLLQXyJVL
MAPbI3,MA,Pb,I,1.6,TiO2-c | TiO2-mp,none,Au,Unknown,DMF; DMSO,False,100,Spin-coating,Unknown,,False,0.74,3.0,0.46,,RWjumwNFFszuERdpPrV6oYotY9za
MAPbI3,MA,Pb,I,1.6,SnO2-c,Spiro-MeOTAD,Au,Chlorobenzene,DMF,False,100.0,Spin-coating,Unknown,0.1,False,1.03,19.4,0.58,12.1,RWl4GgvLtbwOZTLpX3MTsr5feXJ5
Cs0.05FA0.8075MA0.1425PbBr0.45I2.55,Cs; FA; MA,Pb,Br; I,,SnO2-np,PTAA | NiO-c,ITO,Chlorobenzene,DMF; DMSO,False,100.0,Spin-coating,N2,0.105,False,1.0,17.5,0.503,8.8,RWwy9uHkdfVD8c6PRx43DU5xTE8e
MAPbI3,MA,Pb,I,1.6,TiO2-c,Spiro-MeOTAD,Ag,Unknown,DMF >> IPA,False,Unknown >> 150.0,Spin-coating >> Spin-coating,Unknown,0.078,False,1.02,19.74,0.7040000000000001,14.13,RX51OIvqcYkq2BghN-JPDoOfH4_R
MAPbI3,MA,Pb,I,1.6,PCBM-60 | Rhodamine 101 | LiF,PEDOT:PSS,Ag,Chlorobenzene,DMSO; GBL,False,100.0,Spin-coating,N2,0.11,False,1.01,21.5,0.755,16.4,RX6HtBj263ZdaY73fcL5D2jVmLjW
FA0.3MA0.7PbI3,FA; MA,Pb,I,,TiO2-c | SnO2-c,Graphene; P3HT,Carbon,Vacuum,DMF,False,100.0,Spin-coating,Unknown,0.1,False,1.06,22.3,0.74,17.5,RXAycXw6_k0M-aeu-sLqdp953Hxu
MAPbI3,MA,Pb,I,1.6,SnO2-c | TiO2-mp,Spiro-MeOTAD,Au,Diethyl ether,DMF; DMSO,False,100.0,Spin-coating,Unknown,0.1,False,1.08,18.1,0.561,11.1,RXH_h1zUFmjOmy-C77zA7Oc-kEfA
MAPbI3,MA,Pb,I,1.6,PCBM-60 | Bphen,PEDOT:PSS,Ag,Unknown,DMF,False,50; 60; 70; 80; 90; 100,Spin-coating,N2,0.0725,False,0.9,20.25,0.67,12.35,RXTAd5qq6FeFdUi00ACFHI4dR_s-
MAPbI3,MA,Pb,I,1.6,ZnO-c | Graphene; ZnO-np,Spiro-MeOTAD,Ag,Unknown,Unknown,False,Unknown >> 70,Spin-coating >> Spin-coating,Unknown,0.2,False,0.861,16.34,0.524,7.36,RXuLNKPNu7gnIoMeuDRwQMGT_bDU
MAPbI3,MA,Pb,I,1.6,PCBM-60,Co0.695Cu0.305O,Ag,Ethyl ether,DMF; DMSO,False,Unknown,Spin-coating,Dry air,0.07,False,0.918,14.07,0.556,7.18,RXvwrhyXVIR_vX2NADhcN27q83x_
FA0.81MA0.19PbBr0.5I2.5,FA; MA,Pb,Br; I,,TiO2-c | TiO2-mp,Spiro-MeOTAD,Au,Chlorobenzene,DMF; DMSO,False,100.0,Spin-coating,N2,0.16,False,1.13,23.88,0.77,21.6,RY39NX9xDiSWlEVKvLqXThTBAB94
FA0.85MA0.15PbBr0.45I2.55,FA; MA,Pb,Br; I,,TiO2-c | TiO2-mp,none,Carbon,Chlorobenzene,DMF; DMSO,False,Unknown,Spin-coating,Unknown,0.09,False,0.98,12.5,0.68,8.4,RY6XEA_TxkfzF2b2lz8szm2ecur9
MAPbI3,MA,Pb,I,1.6,PCBM-60 | TiO2-c,PEDOT:PSS,Al,Unknown,DMF,False,100.0,Spin-coating,N2,0.1,False,0.889,17.99,0.61,9.79,RYF1DEHQ6-9VlaVIkjw7DYJVdwNi
MAPbI3,MA,Pb,I,1.63,TiO2-c,Spiro-MeOTAD,Au,Unknown,DMSO >> IPA,False,Unknown >> 100.0,Spin-coating >> CBD,N2 >> N2,0.1,False,1.078,20.15,0.6729999999999999,15.8,RYJ64xfTQjf7wpG5sIKQN0SGxyCu
MAPbI3,MA,Pb,I,1.6,PCBM-60,PEDOT:PSS,Ca | Al,Unknown,DMF >> IPA,False,Unknown >> 100,Spin-coating >> Spin-coating,Unknown,0.035,False,0.9,13.11,0.65,7.6,RYLaCfyxNQCm-xBMWw5S6dXzIfTx
Cs0.05FA0.79MA0.16PbBr0.51I2.49,Cs; FA; MA,Pb,Br; I,,ZnO-c | ZTO | PCBM-60,Spiro-MeOTAD,Au,Chlorobenzene,DMF; DMSO,False,100.0,Spin-coating,N2,1.0,False,1.07,21.9,0.63,14.6,RYSnuSsgknNUSuzAuU4axOxipPBb
MAPbI3,MA,Pb,I,1.6,ZnSe,Spiro-MeOTAD,Au,Unknown,DMF >> IPA,False,25.0 >> 100.0,Spin-coating >> Spin-coating,Unknown,0.1,False,1.02,19.23,0.68,13.34,RYmRxvS-Xu-d1uKFcCXSxMRCnWGX
MAPbI3,MA,Pb,I,1.5,PCBM-60,NiO-c,Ag,Toluene,DMF; DMSO,False,40; 100,Spin-coating,N2,0.09,False,0.903,22.08,0.654,13.03,RYpJjqQ2ok-i_1epam5L1FYZFFtd
MAPbI3,MA,Pb,I,1.56,TiO2-c | TiO2-mp,Spiro-MeOTAD,Au,Diethyl ether,DMF; DMSO,False,65.0; 100.0,Spin-coating,Unknown,0.02,False,1.04,22.47,0.659,15.39,RZSEbImcWCRkjbnP9TNyxdHCllfi
(PEA)0.15FA0.85SnI3,(PEA); FA,Sn,I,,PCBM-60 | BCP,NiO-np,Ag,Chlorobenzene,DMF; DMSO,False,80.0,Spin-coating,N2,0.1,False,0.61,17.3,0.677,7.15,RZXjwXioMz-6n0Pla_0aYbTu7nQr
MAPb1.0I3,MA,Pb,I,1.55,TiO2-c,Spiro-MeOTAD,Ag,Unknown,DMF,False,100,Spin-coating,Unknown,0.1,False,0.98,21.15,0.57,12.4,RZY7eLb6lS8KlbiZW1oVXWVsGqAG
CsPbBrI2,Cs,Pb,Br; I,1.9,TiO2-c,Spiro-MeOTAD,Au,Chlorobenzene,DMF; DMSO,False,200.0,Spin-coating,N2,1.0,False,1.16,17.43,0.68,11.61,R_-dkrSojdzIlbGReqWVWzjHD2SQ
MAPbI3,MA,Pb,I,1.59,PCBM-60 | BCP,PEDOT:PSS,Ag,Toluene,DMSO; GBL,False,100,Spin-coating,Unknown,0.1,False,0.93,14.0,0.643,10.5,R_CTUDsyUaxraLtrSSNni2oOb7Sq
MAPbI3,MA,Pb,I,1.6,PCBM-60,PEDOT:PSS,Al,Unknown,DMF,False,50.0,Spin-coating,N2,0.03,False,,,,8.38,R_E3mGXY5CAb3q6SPkFrIvWol6UR
FA0.17MA0.83PbBr1.5I1.5,FA; MA,Pb,Br; I,1.858,TiO2-c | TiO2-mp,Spiro-MeOTAD,Au,Chlorobenzene,DMF; DMSO,False,100.0,Spin-coating,N2,0.16,False,1.069,10.329,0.789,8.68,R_Jw1jlEtBMvGE65Gac9Gu013z2f
MAPbI3,MA,Pb,I,1.6,PCBM-60 | AZO-np,PEDOT:PSS,Ag-nw,N2,DMF; DMSO,False,110.0,Spin-coating,N2,0.1,False,0.95,13.15,0.57,7.1,R_NRhEQDJav_oCJaYxy0KbCmI_SK
MAPbI3,MA,Pb,I,1.6,TiO2-c | TiO2-mp | Al2O3-mp,Spiro-MeOTAD,Au,Toluene,DMF; GBL,False,100.0,Spin-coating,N2,0.045,False,1.0,19.76,0.47,9.3,R_Sbo_MCiPpzwS-RVevSuKXgc5tX
Cs0.05FA0.79MA0.16PbBr0.51I2.49 | PA2PbI4,Cs; FA; MA | PA,Pb | Pb,Br; I | I,1.59,TiO2-c | TiO2-mp,Spiro-MeOTAD,Au,Chlorobenzene,DMF; DMSO,False,100.0,Spin-coating,N2,0.115,False,1.06,21.9,0.7440000000000001,17.23,R_T2WMmhX52TVwpn2lu4x6tscQjJ
MAPbI3,MA,Pb,I,1.6,PCBM-60 | C60 | BCP,PEDOT:PSS,Al,Unknown,DMF,False,100.0,Spray-coating,N2,0.1,False,0.9,16.3,0.65,9.77,R_bEpgklmjmvSKJa7gG9TZwBxJe3
MAPbI3,MA,Pb,I,1.6,TiO2-c,Spiro-MeOTAD,Au,Chlorobenzene,Unknown,False,25.0; 100.0,Spin-coating,N2 >> Air,0.09,False,1.05,21.18,0.75,16.68,Ra756ytKs__NqA4AKbMcFKL3QTJG
MAPbI3,MA,Pb,I,1.6,PCBM-60,none,Al,Chlorobenzene,DMF,False,Unknown,Spin-coating,N2,0.04,False,0.96,14.8,0.6809999999999999,9.1,Ra7Sx8DJBp99j424nAH2Edl4ASGT
FAPbBr0.3I2.7,FA,Pb,Br; I,,PCBM-60,PEDOT:PSS,Al,Unknown,DMSO >> IPA,False,Unknown >> 150.0,Spin-coating >> Spin-coating,Air >> Air,0.096,False,1.09,23.0,0.7979999999999999,20.01,Ra7XtewugKYB5IslMLk0j8bNDBd-
Cs0.05FA0.79MA0.16PbBr0.48I2.52,Cs; FA; MA,Pb,Br; I,1.61,SnO2-np,Spiro-MeOTAD,Au,Chlorobenzene,DMF; DMSO,False,100.0,Spin-coating,Unknown,0.2,False,1.08,22.0,0.74,17.3,RaCxus3I0V7QRXrribsJNi0UdFeo
MAPbI3,MA,Pb,I,1.58,TiO2-c | TiO2-mp,Spiro-MeOTAD,Au,Unknown,DMF,True,25,Spin-coating,N2,0.2,False,0.86,13.06,0.652,7.35,RaNq-qV5a2wT2VacGzm6p5t-xocS
MAPbI3,MA,Pb,I,1.6,TiO2-c | TiO2-mp,mGO | P3HT,Au,Unknown,DMF,False,100.0,Spin-coating,Air,0.1,False,0.93,24.43,0.58,13.25,RaQU1IlMQ47P44H_ZNo_GSSao3fJ
Cs0.17FA0.75MA0.08PbBr0.39I2.61,Cs; FA; MA,Pb,Br; I,1.61,PCBM-60 | BCP,NiO-np,Ag,Chlorobenzene,DMF; DMSO,False,100,Spin-coating,N2,0.0464,False,0.95,19.3,0.63,11.57,RaQtLY1Dpv9-Xeze3R2skkqAyg68
FA0.83MA0.17PbBr0.51I2.49,FA; MA,Pb,Br; I,1.62,SnO2-np,Spiro-MeOTAD,MoO3 | Ag,Chlorobenzene,DMF; DMSO,False,100.0,Spin-coating,Unknown,0.16,False,1.15,23.38,0.75,19.15,RaVWR84WZW4KmuZ-4NkX18350L1W
MAPbI3,MA,Pb,I,1.6,TiO2-c,Spiro-MeOTAD,Ag,Unknown,none >> none,False,Unknown >> 130.0,Evaporation >> Gas reaction,Vacuum >> MAI; Vacuum,0.09,False,1.03,21.25,0.69,15.1,Rakq2ZtwoPX1rarWlvIgDa3zAz0j
MAPbI3,MA,Pb,I,1.6,TiO2-c | TiO2-mp,Spiro-MeOTAD,Ag,Chlorobenzene,DMF; DMSO,False,100,Spin-coating,Unknown,0.1,False,1.039,21.2,0.706,15.28,RazqKdOXYV4LNWVls6am5eVXa85z
MAPbI3,MA,Pb,I,1.6,SnO2-c,Spiro-MeOTAD,Au,Diethyl ether,DMF; DMSO,False,100.0,Spin-coating,N2,0.09,False,0.87,21.3,0.67,12.5,Rb5eLYm8ec9_E19mAa-eh9czFmN-
Cs0.05FA0.8075MA0.1425PbBr0.45I2.55,Cs; FA; MA,Pb,Br; I,,SnO2-np,Spiro-MeOTAD,Au,Chlorobenzene,DMF; DMSO,False,100.0,Spin-coating,N2,0.06,False,1.03,23.3,0.77,18.1,RbElQ_zad-w8PXVuYC_vEn1Glstm
MAPbI3,MA,Pb,I,1.55,TiO2-c | TiO2-mp,Spiro-MeOTAD,Ag,Unknown,DMF >> IPA,False,Unknown >> 100.0,Spin-coating >> Spin-coating,Unknown,0.07,False,0.97,15.05,0.583,8.51,RbW0Sin23NZSiOO-xBuuoYWrij91
MAPbI3,MA,Pb,I,1.6,ZnO-c,Spiro-MeOTAD,Au,Unknown,DMF,False,100.0,Spin-coating,Air,0.1,False,1.2,21.88,0.5760000000000001,15.12,RbWqCa4IhTXRkA02_y6PqejAwRIa
(PEA)0.33MA0.67PbI3,(PEA); MA,Pb,I,,TiO2-c,Spiro-MeOTAD,Au,Chlorobenzene,DMF; DMSO,False,100.0,Spin-coating,N2,0.12,False,1.08,16.04,0.59,10.18,RbcffvifQF8ilZZVijYeKNcNRsqM
MAPbI3,MA,Pb,I,1.6,TiO2-c,Spiro-MeOTAD,Ag,Unknown,DMF,False,85; 100,Spin-coating,Unknown,0.06,False,0.87,14.59,0.7,8.82,Rbpb6faRIgQDNpcz-SUBFT1J6ExS
MAPbI3,MA,Pb,I,1.6,TiO2-c | TiO2-mp,Spiro-MeOTAD,Au,Unknown,DMF >> IPA,False,70.0 >> 70.0,Spin-coating >> Spin-coating,Unknown,0.56,False,0.927,16.986,0.652,10.27,Rbu63rhoHWWr_tbXyhQiNA1WtnQd
MAPbI3,MA,Pb,I,1.6,PCBM-60,PEDOT:PSS,Ag,Chlorobenzene,DMSO; GBL,False,100.0,Spin-coating,Unknown,0.038,False,1.0,18.71,0.72,13.48,Rc-1nKC24_Ko_c8Mml_eWEelZz4n
MAPbI3,MA,Pb,I,1.6,TiO2-c,Spiro-MeOTAD,Au,Unknown,none,False,Unknown,Co-evaporation,Vacuum,0.06,False,1.01,12.85,0.6659999999999999,8.64,Rc7dkSn9vu1HTAD9kftK6mJZGpp5
CsPbBrI2,Cs,Pb,Br; I,1.9,SnO2-np,PTAA,MoO3 | Al,Unknown,DMF; DMSO,False,180,Spin-coating,N2,0.04,False,1.17,15.58,0.7240000000000001,13.2,RcFrGkg51rFeXtpmc6Qxd8r_6P_t
MAPbI3,MA,Pb,I,1.6,TiO2-c | TiO2-mp,Spiro-MeOTAD,Au,Unknown,Unknown,False,120.0 >> 135.0,Spin-coating >> Spin-coating,Unknown,0.1,False,0.93,17.7,0.631,10.5,RcIvPvxTEOFgu6qfZf7q8KWZE8a7
MAPbI3,MA,Pb,I,1.6,TiO2-c | TiO2-mp,Spiro-MeOTAD,Ag,Unknown,DMF >> IPA,False,70.0 >> 100.0,Spin-coating >> CBD,Air >> Air,0.32,False,0.938,18.49,0.649,11.26,RcM2wDe5ZQo38wCvzGBKdwXxxJOd
MAPbI3,MA,Pb,I,1.6,TiO2-c,Spiro-MeOTAD,MoO3 | Au | MoO3,Ar,DMF; DMSO,False,100.0,Spin-coating,Unknown,0.1,False,0.969,18.5,0.62,10.2,RcmrALyMO-uptVhhIRMBRw7XaJUM
MAPbI3,MA,Pb,I,1.63,PCBM-60 | BCP,PEDOT:PSS,Ag,Chlorobenzene,DMSO; GBL,False,Unknown,Spin-coating,N2,0.0314,False,0.89,18.8,0.77,12.9,Rcw2ouVjL908KHYfbZJ-Km7gRdlz
FA0.85MA0.15PbI3,FA; MA,Pb,I,,PEIE,Spiro-MeOTAD,MoO3 | Ag,Chlorobenzene,DMSO; GBL,False,120.0,Spin-coating,N2,0.09,False,1.05,22.26,0.73,17.15,Rd1fWXpOZAhjN56BsMvLzLLJaQys
MAPb1.0I3,MA,Pb,I,1.6,SnO2,Spiro-MeOTAD,Au,Unknown,DMF; DMSO,False,50; 100,Spin-coating,N2,0.16,False,1.068,21.2,0.735,16.6,Rd30JY__w5unlG1feElDvLn9oGyi
MAPbI3,MA,Pb,I,1.6,TiO2-c | TiO2-mp,Spiro-MeOTAD,Au,Toluene,DMSO; GBL,False,50.0; 100.0,Spin-coating,Unknown,0.1,False,0.922,18.38,0.594,10.06,RdFBxUUqeG3jzsUV9HfZY25O-F9X
MAPbBr3,MA,Pb,Br,,TiO2-c,Spiro-MeOTAD,Au,Diphenyl ether,DMF; DMSO,False,100.0,Spin-coating,N2,0.09,False,1.4,8.93,0.76,9.0,RdITg20XciNOtCtC0iI31T10lTq6
Cs0.02FA0.38MA0.6PbBr0.025I2.975,Cs; FA; MA,Pb,Br; I,,PCBM-60,PEDOT:PSS,Ca | Al,Unknown,DMF,False,100.0,Slot-die coating,Air,0.1,False,0.86,19.21,0.705,11.65,RdQ2mtWCFUK8L4Ay8lAm7d_05upK
Cs0.17FA0.83PbBr0.4I0.6,Cs; FA,Pb,Br; I,1.73,SnO2 Nanoparticle,Spiro-MeOTAD,,,,False,,,,,False,1.224,17.54,0.784,16.83,RdWnHCMGzaU5gswzanWHHSY9p37k
FA0.95MA0.05PbBr0.15I2.85,FA; MA,Pb,Br; I,1.53,SnO2-np,Spiro-MeOTAD,Au,Unknown,DMF; DMSO >> IPA,False,Unknown >> 140.0,Spin-coating >> Spin-coating,N2 >> N2,0.1,False,1.077,24.0,0.779,19.1,RdbMgFYhWNNYrNZCj2igzmgzX4An
FA0.83MA0.17PbBr0.51I2.49,FA; MA,Pb,Br; I,,TiO2-c,Spiro-MeOTAD,Au,Chlorobenzene,DMF,False,170; 100,Spin-coating,N2,0.1,False,1.083,20.84,0.66,14.9,Rdw0jj4TKuQ9TlJaswbok3loDc1R
MAPbI3,MA,Pb,I,1.6,PCBM-60 | BCP,PEDOT:PSS | PolyTPD,Au,Unknown,DMF,False,100.0,Spin-coating,N2,0.1,False,0.79,18.62,0.43,7.35,Re-f3LqQy54_03jDKtbsP31nsEcN
Cs0.05FA0.79MA0.16PbBr0.51I2.49,Cs; FA; MA,Pb,Br; I,,TiO2-c | Sr2CeO4:Eu,Spiro-MeOTAD,Au,Chlorobenzene,DMF; DMSO,False,70; 100,Spin-coating,Unknown,0.07,False,0.98,19.5,0.58,11.08,Re2GgrPJ1IWYFXDsVQPcYrzxwm8e
FAPbI3,FA,Pb,I,1.45,TiO2-c | TiO2-mp,Spiro-MeOTAD,Au,Unknown,DMF; DMSO >> IPA,False,Unknown >> 150.12,Spin-coating >> Spin-coating,Air >> Air,0.1,False,0.937,21.76,0.645,13.16,Re6uKFWm5HOAac0_XYsM0QEv5O-2
MAPbI3,MA,Pb,I,1.6,PCBM-60,PEDOT:PSS,Al,Chlorobenzene,DMF,False,100.0,Spin-coating,N2,0.09,False,,,,9.51,ReCfy4FYQ8P-BQ26j8GlQLpaZQ2p
FAPbI3,FA,Pb,I,1.48,TiO2-nw,PEDOT,ITO | PEN,Vacuum,GBL,False,100.0,Drop-infiltration,Air,1.0,False,0.91,19.89,0.62,11.22,ReK1SynkOt2OEkH7TiF5CtxfFlVb
MAPbI3,MA,Pb,I,1.6,TiO2-c | TiO2-mp,Spiro-MeOTAD,Au,Unknown,DMF >> IPA,False,70.0 >> 70.0,Spin-coating >> CBD,Unknown,0.2,False,0.976,20.8,0.63,12.87,ReQlDOCAS9K5kZi9f-SkrQbr69cx
MAPbI3,MA,Pb,I,1.6,PCBM-60,PEDOT:PSS,Ag,Unknown,DMF,False,60; 130,Spin-coating,N2,0.09,False,0.879,16.0,0.58,8.1,ReYtDfboNVXACClyztAVQzq8DZLe
FA0.9MA0.1PbBr0.3I2.7,FA; MA,Pb,Br; I,1.5,C60 | SnS,PTAA,Ag,Chlorobenzene,DMF; DMSO,True,100.0,Spin-coating,N2,0.11,False,1.04,22.27,0.68,15.81,RedR_O0iiqZ5W4wX8Lp5nvlP535G
MAPb1.0I3,MA,Pb,I,1.5,TiO2-c | TiO2-mp,Spiro-MeOTAD,Au,Unknown,DMF >> IPA,False,70 >> 70,Spin-coating >> CBD,Unknown,0.09,False,1.09,20.83,0.53,12.04,Rf4Vz5OthpdggbK0gdyUul7DJlgD
MAPbI3,MA,Pb,I,1.59,ZnO-np | p-(F)-PO-TAZ,PB(NAP-Th)TBT,Ag,Unknown,DMF; DMSO,False,90,Spin-coating,N2,0.11,False,1.02,20.39,0.703,14.6,Rf52wDjQakRzlO17RrpihJpEHcfY
MAPbI3,MA,Pb,I,1.6,SnO2-np,Spiro-MeOTAD,Au,Diethyl ether,DMF; NMP,False,100.0,Spin-coating,Unknown,0.16,False,1.05,20.68,0.757,16.48,Rf5SzekJaH3zqBDZ1tVEmYFWl3K9
MAPbI3,MA,Pb,I,1.5,TiO2-c | TiO2-mp,Spiro-MeOTAD,Au,Unknown,DMF >> IPA,False,Unknown >> 70.0,Spin-coating >> CBD,Unknown,0.09,False,0.93,14.51,0.52,7.02,Rf9Jgl0Vkrx5-f8hwlXyO0JKke9L
CsPbI3,Cs,Pb,I,,C60 | BCP,PEDOT:PSS,Ag,Diethyl ether,DMF; DMSO,False,60; 100,Spin-coating,N2,0.09,False,0.99,16.34,0.539,8.75,RfGV5BIyGKM0cV9G1cdIHU4OMyzh
FA0.85MA0.15PbBr0.45I2.55,FA; MA,Pb,Br; I,1.6,TiO2-c | TiO2-mp,Spiro-MeOTAD,Au,Unknown,DMF,False,Unknown,Spin-coating,Air,0.1,False,1.15,21.89,0.73,18.42,RfJLCCtkJY9bS-t_aNvHNEjJ-Qfs
MAPbI3,MA,Pb,I,1.6,TiO2-c,Yih-2,Au,Unknown,DMF,False,Unknown,Spin-coating,N2,0.09,False,0.96,17.14,0.7,11.58,Rfa0KR-B42Q123vurh8N_538g3q1
MAPbI3,MA,Pb,I,1.63,PCBM-60 | BCP,PEDOT:PSS,Ag,Chlorobenzene,DMSO; GBL,False,Unknown,Spin-coating,N2,0.0314,False,0.91,16.9,0.72,11.4,RfdrvXE1-zHVicV0YfuWuGYIYlVo
FA0.5MA0.5Pb0.5Sn0.5I3,FA; MA,Pb; Sn,I,,PCBM-60 | ZnO-np,PEDOT:PSS,Ag,Chlorobenzene,DMF; DMSO,False,100.0,Spin-coating,N2,0.04,False,0.64,29.2,0.6579999999999999,12.4,Rfikz69tINc3AD55sChoJNKurazu
FA0.3MA0.7PbI3,FA; MA,Pb,I,,SnO2-c,Spiro-MeOTAD,Au,Unknown,DMF; DMSO,False,100.0,Spin-coating,N2,0.08,False,1.031,21.37,0.738,16.26,RfleZmF8YGDj1L4PSri94nKHvl1T
Cs0.05FA0.75GU0.075MA0.10PbBr0.39I2.61,Cs; FA; GU; MA,Pb,Br; I,,TiO2-c | TiO2-mp,Spiro-MeOTAD,Au,Chlorobenzene,DMF; DMSO,False,100.0,Spin-coating,N2,0.16,False,1.109,19.92,0.6679999999999999,14.9,Rfrpg3ztpXvTasv_ZSRNChRIKqdu
MAPbI3,MA,Pb,I,1.6,PCBM-60 | AZO-np,PEDOT:PSS,SnO2-c | Ag | SnO2-c,Unknown,Unknown,False,Unknown,Spin-coating,N2,0.0177,False,0.879,17.5,0.74,11.4,RftABCH-VwVVMXG6zp3nfKKdreMQ
MAPbI3,MA,Pb,I,1.6,SnO2-c,PTAA,Au,Diethyl ether,DMF; DMSO,False,100,Spin-coating,N2,0.09,False,1.0,21.7,0.54,11.8,RgJAnfClzFdzNDl7io0AIeAViWZj
MAPbI3,MA,Pb,I,1.6,TiO2-c | TiO2-mp,Spiro-MeOTAD,Au,Unknown,DMF >> IPA,False,80.0 >> 80.0,Spin-coating >> CBD,Air >> Air,0.09,False,0.83,16.9,0.66,9.16,RgM1NrOcOQKg9vxG1eJ63NogdRRz
FA0.97MA0.03PbBr0.09I2.91 | (MIC1)2PbI4,FA; MA | (MIC1),Pb | Pb,Br; I | I,,SnO2-np,Spiro-MeOTAD,Au,Unknown,Unknown,False,70 >> 150 >> 100,Spin-coating >> Spin-coating >> Spin-coating,Ar >> Ar >> Ar,0.16,False,1.044,23.01,0.778,18.08,RgQkazEKvLH-zr9VEw_V4mI3zLh2
MAPbI3,MA,Pb,I,1.6,PCBM-60,PEDOT:PSS,Ag-nw | ZnO-np,Toluene,DMSO; GBL,False,100.0,Spin-coating,N2,1.0,False,0.99,16.38,0.68,10.96,Rgg2n9p9XFFl0DnMd4FCM2Ni_6WO
MAPbI3,MA,Pb,I,,SnO2-np,P3HT,Au,Unknown,DMF,False,100,Spin-coating,N2,0.09,False,0.82,18.98,0.53,9.3,Rh0h4gnLY9GUJl84R1bg9dptzl_I
MAPbI3,MA,Pb,I,1.6,PCBM-60 | AZO-np | PEI,PTAA | CuSCN,Ag,N2,DMF; DMSO,False,110.0,Spin-coating,N2,0.1,False,1.07,20.3,0.802,17.4,Rh9oTzAU8BX2lCbbAkToIAa0uwQx
CsPbBr3,Cs,Pb,Br,2.33,TiO2-c,none,Carbon,Unknown,none >> none,False,320; 300,Evaporation >> Evaporation,Vacuum >> Vacuum,0.1475,False,1.545,7.37,0.8220000000000001,8.82,RhHvmz3csW67Rlp3P-GHj9ffMriA
MACu0.0118Pb0.9882Br0.2I2.8,MA,Cu; Pb,Br; I,,TiO2-c | TiO2-mp,Spiro-MeOTAD,Au,Unknown,DMF,False,140.0,Spin-coating,Unknown,0.09,False,0.8590000000000001,19.5,0.685,11.43,RhJle5OPnTfV4maMyiFaQFANyTjB
MAPbI3,MA,Pb,I,1.6,TiO2-c | TiO2-mp,none,Au,Unknown,DMF >> IPA,False,Unknown,Spin-coating >> CBD,Unknown,0.5,False,0.86,20.08,0.65,11.22,RhRrhB-2bQdc3lHz1cT8R5gUUL7t
MAPbI3,MA,Pb,I,1.6,TiO2-c,Spiro-MeOTAD,Au,Unknown,DMF >> none,False,110.0 >> 120.0,Spin-coating >> Gas reaction,Air >> MAI,0.062,False,1.0,21.1,0.7,14.8,Ri8Q9G6K7K8_lHBofP4dWfewWBAE
MAPbI3,MA,Pb,I,1.6,C60 | BCP | LiF,MoO3 | PEDOT:PSS,Al,Diethyl ether,DMF; DMSO,False,65.0; 100.0,Spin-coating,Unknown,0.0177,False,,,,18.8,RiA9C1sJtXKsTmjvDlz9MXom9uPe
(PEA)0.8MA0.5PbI3.2,(PEA); MA,Pb,I,,TiO2-c,Spiro-MeOTAD,Au,Chlorobenzene,DMF; DMSO,False,100.0,Spin-coating,Unknown,0.12,False,1.15,17.77,0.63,13.2,RiClHLAquosiXJZG8r2DXNRN3sqt
MAPbI3,MA,Pb,I,1.6,TiO2-c,Spiro-MeOTAD,Au,Chlorobenzene,Unknown,False,25.0; 100.0,Spin-coating,N2 >> Air,0.09,False,1.07,20.71,0.75,16.62,RiNyesZh4iazBi6scPfLW5ID6zra
MAPbI3,MA,Pb,I,1.6,PCBM-60 | C3-CBL,X1,Ag,Diethyl ether,DMF; DMSO,False,60.0; 100,Spin-coating,Unknown,0.09,False,1.05,19.97,0.691,14.35,RiOFJ20dNhprkTq9MT_rykbeR3np
MAPbI3,MA,Pb,I,1.6,WO3,Spiro-MeOTAD,Ag,Unknown,DMF >> IPA,False,Unknown >> 150.0,Spin-coating >> Spin-coating,Unknown,0.078,False,0.78,18.05,0.6459999999999999,9.11,RiTdkhl4psidkrgssnHiFQQSF1Pp
MAPbI3,MA,Pb,I,1.6,TiO2-c | WO3,Spiro-MeOTAD,Ag,Unknown,DMF >> IPA,False,Unknown >> 150.0,Spin-coating >> Spin-coating,Unknown,0.078,False,1.04,23.22,0.7240000000000001,17.49,RiWUsm-r1xYdEjYd0Ng-HtcDQnHv
Cs0.10FA0.75MA0.15PbBr0.51I2.49,Cs; FA; MA,Pb,Br; I,,TiO2-c | TiO2-nw,Spiro-MeOTAD,Ag,Chlorobenzene,DMF; DMSO,False,100.0,Spin-coating,N2,0.06,False,1.096,19.38,0.6709999999999999,14.25,RiXyEJ7nfkkQWeNB58hA8D-bFuZS
MAPbI3,MA,Pb,I,1.6,C60,PTAA,Ag,Chlorobenzene,DMF; DMSO,True,100.0,Spin-coating,N2,0.11,False,1.07,21.92,0.79,18.63,RiYZytmko7rnAoXL1783ew3XSosz
MAPbI3,MA,Pb,I,1.6,TiS2,Spiro-MeOTAD,Au,Chlorobenzene,DMF; DMSO,False,100.0,Spin-coating,Unknown,0.09,False,1.09,21.49,0.7120000000000001,16.63,RiaRNJvYXaz457EmrIoVND_-QEjT
FA0.6MA0.4PbI3,FA; MA,Pb,I,,TiO2-c,Spiro-MeOTAD,Ag,Diethyl ether,DMSO; GBL,False,50; 130,Spin-coating,Unknown,0.12,False,1.01,22.3,0.66,14.9,RiaW-Y7fSaex-fQuL_yXoCFMUjr7
MAPbI3,MA,Pb,I,1.6,PCBM-60 | AgAl-np | Au-np | LiF,NiO-c,AgAl,Chlorobenzene,DMSO; GBL,False,100.0,Spin-coating,Unknown,0.09,False,1.05,20.85,0.75,16.32,RifPVF4lBHKkIDlEFBCUWg6fC3vp
MAPbI3,MA,Pb,I,1.6,TiO2-c,Spiro-MeOTAD,Au,Unknown,DMF,False,100.0,Spin-coating,Unknown,0.1032,False,0.92,19.13,0.6,10.51,RimxrRx-4gcce9-uYRWD_mrPaLDo
MAPbI3,MA,Pb,I,1.6,PCBM-60,PEDOT:PSS,Ag,Chlorobenzene,DMF; DMSO,False,60; 80; 100,Spin-coating,Unknown,0.06,False,0.94,19.7,0.51,8.25,RiyySP_8rs3g4cLhgErW5Q6TgjSZ
MAPbI3,MA,Pb,I,1.6,TiO2-c | TiO2-mp,Spiro-MeOTAD,Au,Unknown,DMF,False,140.0,Spin-coating,Air,0.1,False,0.928,19.7,0.573,10.49,Rj1ft53O0g6UPg3dp-CX0QWEFVlm
MAPbI3,MA,Pb,I,1.6,TiO2-c,Spiro-MeOTAD,Au,Unknown,DMF,False,100.0,Spin-coating,Unknown,0.2239999999999999,False,1.064,15.7,0.64,10.8,Rj4XMPXfz09RY_FmlkyFkMh6A4KA
Cs0.04FA0.80MA0.16PbBr0.51I2.49,Cs; FA; MA,Pb,Br; I,1.61,PCBC6 | BCP,PTAA,Ag,Ethyl acetate,DMF; DMSO,False,60; 100,Spin-coating,N2,1.0,False,1.05,23.22,0.7609999999999999,16.8,Rj76rlDbDf7bmyKirfFQPtVZzeEw
Cs0.05FA0.81MA0.14PbBr0.45I2.55,Cs; FA; MA,Pb,Br; I,,TiO2-c | TiO2-mp,asy-PBTBDT,Au,Chlorobenzene,DMF; DMSO,False,100.0,Spin-coating,N2,0.09,False,1.116,21.67,0.71,16.6,Rj7j_hZHT7zt8vO3P3jBtXsnR85L
MAPbI3,MA,Pb,I,1.6,PCBM-60,NiO-c,Ag,Unknown,DMF >> IPA,False,75.0 >> 100.0,Spin-coating >> Spin-coating,N2 >> N2,0.075,False,1.05,20.62,0.65,14.07,Rj92p3w7ZBQfzdYKffblo_R8Odi_
MAPbI3,MA,Pb,I,1.6,PCBM-60,PEDOT:PSS,Ca | Ag,Unknown,DMF >> IPA,False,Unknown >> 100.0,Spin-coating >> Spin-coating,Unknown,0.1,False,0.732,0.32,0.81,18.76,RjA-jzqVuLViCMIaI2UNG73gFqS6
FA0.75MA0.25PbBr0.5I2.5,FA; MA,Pb,Br; I,,none,Spiro-MeOTAD,Au,Antisolvent,DMF; DMSO,False,100.0,Spin-coating,N2,0.1,False,1.02,22.3,0.624,14.4,RjTCcPfObC8WSJ5RpdzQmiSQQ8Yf
MAPbI3,MA,Pb,I,1.6,TiO2-c,Spiro-MeOTAD,Au,Chlorobenzene,DMSO,False,100.0,Spin-coating,N2,0.16,False,1.07,20.15,0.73,15.85,RjdG2bVHUYV0k1DJaL1OccaoL2HA
FA0.3MA0.7PbBr0.9I2.1,FA; MA,Pb,Br; I,,SnO2-QDs | C60,Spiro-MeOTAD,Au,Chlorobenzene,DMF; DMSO,False,100.0,Spin-coating,N2,0.09,False,,,,15.9,Rji85anRI-MpecC78Xqyl-nOidIt
Cs0.05FA0.83MA0.17Rb0.05PbBr0.17I0.83,Cs; FA; MA; Rb,Pb,Br; I,1.63,BCP | PCBM-60,NiO,,,,False,,,,,False,1.18,22.56,0.818,21.76,RjrYWCqRv83_1NAtnm4OvHUFQ7qr
FA0.85MA0.15PbBr0.45I2.55,FA; MA,Pb,Br; I,,TiO2-c | TiO2-mp,Spiro-MeOTAD,Au,Chlorobenzene,DMF; DMSO,False,100,Spin-coating,Unknown,0.1,False,1.077,21.61,0.735,17.01,Rju-FUe0i0VWVKTl0i44RAJpW_eC
MAPbI3,MA,Pb,I,1.6,TiO2-c | TiO2-mp,Spiro-MeOTAD,Ag,Unknown,DMF,False,100.0,Spin-coating,Unknown,0.1,False,0.83,14.86,0.71,8.69,RjvfGSGF5EV5EiMdjUNYbKXmDW48
MAPbI3,MA,Pb,I,1.6,TiO2-c,Spiro-MeOTAD,Au,Unknown,DMF,False,90.0,Spin-coating,Unknown,0.13,False,,,,11.5,RjzoBdvM3yuWmWGKbMfybqbz8LN5
BA2MA3Pb4I13,BA; MA,Pb,I,,PCBM-60 | LiF,PEDOT:PSS,Al,Unknown,DMSO,False,60; 100,Spin-coating,Unknown,0.05,False,0.94,12.26,0.614,7.05,Rk7cEMQO5TfDihOmJwymrvLXl3tZ
MAPb0.75Sn0.25I3,MA,Pb; Sn,I,1.3,PCBM-60 | BCP,PEDOT:PSS,Ag,Unknown,DMF; DMSO >> IPA,False,Unknown >> 110.0,Spin-coating >> Spin-coating,N2 >> N2,0.09,False,0.725,23.6,0.73,12.6,RkB_iYbeB-FL3rqTnWc8P8bci_ez
MAPbI3,MA,Pb,I,1.55,TiO2-c | AAO,Spiro-MeOTAD,Au,Unknown,DMF >> Unknown,False,Unknown >> 105.0,Drop-infiltration >> Spin-coating,Vacuum >> Unknown,0.06,False,0.99,12.89,0.732,9.32,RkFFz9YLEyg7-y-ProejFT4aMn0v
FA0.4MA0.6PbI3,FA; MA,Pb,I,,TiO2-c,WO3,Ag,Unknown,DMF >> none >> none,False,Unknown,Spin-coating >> Gas reaction >> Gas reaction,Unknown,0.2,False,0.98,10.8,0.695,7.36,RkJwHm5bAPwXOA0H61UFu5svm5MZ
MAPbI3,MA,Pb,I,1.6,C60 | BCP,PEDOT:PSS,Ag,Unknown,DMSO; GBL,False,120,Ultrasonic spray,Air,1.0,False,0.81,18.14,0.65,9.6,RkNAfMnCSFwFFFLQxj29N_-hNYkk
CsPbBrI2,Cs,Pb,Br; I,,TiO2-c | TiO2-mp,PIF8-TAA,Au,Chlorobenzene,DMSO,False,100.0,Spin-coating,N2,0.096,False,1.31,14.55,0.7859999999999999,14.86,RkNd2644WHX0y45e4G_5fgwihcWb
BA2MA2Pb3I10,BA; MA,Pb,I,1.96,ICBA | BCP,NiO-c,Ag,Unknown,Dimethylacetamide; NMP,False,100.0,Spin-coating,Unknown,0.06,False,1.24,13.49,0.631,10.2,RkVqNWWbRzil6b4yi3UECXzlPJsE
FA0.83MA0.17PbBr0.51I2.49,FA; MA,Pb,Br; I,1.62,TiO2-c | TiO2-mp,Spiro-MeOTAD,Au,Chlorobenzene,DMF; DMSO,False,100.0,Spin-coating,Unknown,0.1,False,1.01,20.28,0.72,14.73,RkW4e2eFb7PXgKGAZHnTodJDq8rF
MAPbI3,MA,Pb,I,1.6,TiO2-c | C60,Spiro-MeOTAD,Au,Unknown,DMF,False,70.0 >> 150.0,Spin-coating >> Gas reaction,N2 >> MAI; Vacuum,0.09,False,0.96,22.73,0.74,16.15,Rkks73yXYy1nfOdVo-gCbeWxd1hR
MAPbI3,MA,Pb,I,1.6,PCBM-60 | BCP,YC-3,Ag,Toluene,DMF; DMSO,False,100.0,Spin-coating,Unknown,0.01,False,0.968,15.46,0.573,8.53,Rkmri73vANFjsd8R1-vBM0ha1dl3
MAPbI3,MA,Pb,I,1.6,Carbon-QDs; TiO2-c,Spiro-MeOTAD,Au,Unknown,DMF >> IPA,False,70.0 >> 135.0,Spin-coating >> Spin-coating,Unknown,0.108,False,1.16,18.0,0.68,14.2,RkoXd-YiOy_2Cz2NStEFWv4OouOY
MAPbI3,MA,Pb,I,1.6,ZnO-c | ZnO-nw | TiO2-c,Spiro-MeOTAD,Au,Unknown,DMF >> IPA,False,70.0 >> 70.0,Spin-coating >> CBD,Air >> Air,0.1,False,0.87,18.23,0.52,8.34,Rku_WdwLqNfEnliYL1_xaSGvMATA
MAPbI3,MA,Pb,I,1.6,PCBM-60 | ZnO-np,P3CT-K,Al,Chlorobenzene,DMF; DMSO,False,60; 100,Spin-coating,Unknown,0.1,False,1.06,21.1,0.807,17.98,Rl-vkyO6xOQ-D4N_k7uMilKhsQjH
MAPbI3,MA,Pb,I,1.6,C60,none,Carbon,Diethyl ether,DMF; DMSO,False,95.0,Spin-coating,N2,0.1,False,1.03,22.72,0.59,13.93,Rl0E6W4xwswu3_wgvrG5GxbyMqdK
MAPbI3,MA,Pb,I,1.6,PCBM-60 | BCP,NiO-c,Ag,Toluene,DMF; DMSO,False,100.0,Spin-coating,N2,0.1,False,1.04,19.39,0.762,15.61,Rl47L63o7FSPzWrbsIUgRlyafLT4
MAPbI3,MA,Pb,I,1.6,C60 | BCP,DBFMT,Ag,Unknown,DMF >> IPA,False,Unknown >> 90,Spin-coating >> Spin-coating,N2 >> N2,0.1,False,1.03,23.48,0.7490000000000001,18.16,Rl8Jv-UyZ1zTKaSaWjsgqW85mXp5
MAPbI3,MA,Pb,I,1.58,SnO2-np,Spiro-MeOTAD,Ag,Unknown,DMF,False,80.0,Spin-coating,Unknown,0.096,False,,,,12.7,Rl97y-fvHoBQCb2vng7rrRINzVmE
MAPbI3,MA,Pb,I,1.6,TiO2-c | TiO2-mp,Spiro-MeOTAD,Au,Hot air,DMF; GBL,False,100.0,Spin-coating,Air,0.09,False,0.789,18.0,0.691,9.82,RlIdKA5TO4JvZuDfYrE86yi0Hlyz
MAPbBr3,MA,Pb,Br,2.3,TiO2-c,PTAA,Au,Unknown,DMF,False,100.0,Spin-coating,Air,0.096,False,1.35,8.4,0.82,9.3,RlRZXKiXCZ69gz2nV65Z-SqTfsdd
MAPbBr2I,MA,Pb,Br; I,,ICBA; PCBM-60,NiO-c,Al,Unknown,none,True,Unknown,Co-evaporation,Vacuum,0.04,False,1.45,10.14,0.76,11.2,RlV1wlZ2ZClFnZ-tndKP42x4FUeq
MAPbI3,MA,Pb,I,1.6,TiO2-c,Spiro-MeOTAD,Au,Chlorobenzene,DMSO; GBL,False,100.0,Spin-coating,Unknown,0.1,False,1.06,21.48,0.672,15.29,Rlbzwwy0OHp8Kz9zkF3LHzO0uzZP
MAPbI3,MA,Pb,I,1.6,SnO2-np,Spiro-MeOTAD,Au,Diethyl ether,DMF; DMSO,False,150.0,Spin-coating,Air,0.1,False,1.08,25.3,0.72,19.8,RlcyhwjLd9G2XRbgT6nATi6jCW0d
MAPbI3,MA,Pb,I,1.6,SnO2-np | TiO2-c,Spiro-MeOTAD,Au,Unknown,DMF,False,95.0,Spin-coating,Unknown,0.1256,False,,,,11.06,RldJU5C5kwNG0izKNL-pWzQPE-wu
MAPbI3,MA,Pb,I,1.6,C60,Spiro-MeOTAD,Au,Unknown,none >> IPA,False,Unknown >> 100.0,Evaporation >> Spin-coating,Vacuum >> N2,0.15,False,1.01,17.7,0.6990000000000001,12.8,RlkX03-ahocL2XD4oDrpIKuZJWec
FA0.83MA0.17PbBr0.5I2.5,FA; MA,Pb,Br; I,,TiO2-c | TiO2-mp,Spiro-MeOTAD,Au,Chlorobenzene,DMF; DMSO,False,100,Spin-coating,N2,0.09,False,1.06,24.0,0.73,17.6,RmAW8Bc5BF9zNgFHy_h0UA7A02Kq
FA0.83MA0.17PbBr0.39I2.61,FA; MA,Pb,Br; I,1.6,TiO2-c | TiO2-mp,X25,Au,Chlorobenzene,DMF; DMSO,False,100.0,Spin-coating,N2,0.125,False,1.04,7.7,0.73,18.4,RmH06xEuZ1WqaKi7CPgqKj8PX8Ay
MAPbI3,MA,Pb,I,1.6,TiO2-c,Spiro-MeOTAD,Au,Toluene,DMF; DMSO,False,95.0,Spin-coating,Unknown,0.1,False,1.09,22.62,0.75,18.52,RmPLBNxios1NGl2s6t0rf9VYUfRb
MAPbI3,MA,Pb,I,1.6,ZnO-c | C60,Spiro-MeOTAD,Au,Unknown,none >> IPA,False,Unknown >> 50.0,Evaporation >> Spin-coating,Vacuum >> N2,1.03,False,1.0,17.2,0.633,10.8,RmZ5Jm7m89OuMHsTEzjekLGd7UPe
FA0.85MA0.15PbBr0.45I2.55,FA; MA,Pb,Br; I,,TiO2-c | TiO2-mp,Spiro-MeOTAD,Au,Ethyl acetate,DMF; DMSO,False,100.0,Spin-coating,Unknown,0.1,False,1.014,21.13,0.449,9.62,RmZtfeN5Q12f0nPbzKLoCIXs8PIT
MAPbI3,MA,Pb,I,1.6,PCBM-60 | BCP,NiO-np,Ag,Toluene,DMSO; GBL,False,100.0,Spin-coating,N2,0.077,False,1.03,17.21,0.711,12.6,RmhR1PkK8rYcKAYgJoJiDSXgHeX3
MAPbI3,MA,Pb,I,1.6,TiO2-c | TiO2-mp,Spiro-MeOTAD,Au,Unknown,DMF,False,120.0,Spin-coating,N2,0.25,False,0.86,15.0,0.736,9.5,RmnojAS-ug5j6grRSnvOJBZaCt7c
MAPbI3,MA,Pb,I,1.6,C60 | BCP,none,Ag,Chlorobenzene,DMF,False,70.0,Spin-coating,N2,0.1,False,1.0,21.4,0.61,13.1,RmqyhbRSZyJZlozFcEzlFNKoxLBu
FA0.85MA0.15PbBr0.45I2.55,FA; MA,Pb,Br; I,,PDI-T | C60 | BCP,P3CT-Na,Ag,Chlorobenzene,DMF; DMSO,False,60.0; 85,Spin-coating,Unknown,0.09,False,1.086,22.26,0.825,19.94,Rmt6TxhZjrXhoyPoLErfzliyFF8y
MAPbI3,MA,Pb,I,1.6,Fe2O3,Spiro-MeOTAD,Au,Chlorobenzene,DMF,False,100.0,Spin-coating,Unknown,0.06,False,0.92,22.35,0.691,13.4,RnUCr3VMHQI0CmpH2f1JvUVMopD3
MAPbI3,MA,Pb,I,1.6,TiO2-c,Spiro-MeOTAD,Au,Unknown,DMF >> none,False,Unknown >> 100.0,Spin-coating >> Gas reaction,Air >> Air; Methylamin,0.1,False,1.1,22.6,0.76,18.9,RnYsrQWkQDKXO7cj17Wb6maSNO9C
FA0.6MA0.4PbBr0.3I2.9,FA; MA,Pb,Br; I,,SnO2-np,NH2-POSS | Spiro-MeOTAD,Au,Unknown,DMF; DMSO >> IPA,False,70.0 >> 150.0,Spin-coating >> Spin-coating,N2 >> N2,0.102,False,1.03,20.97,0.6940000000000001,15.04,Rn_SnexJ_t6_sbUI_xE0xVjM4gyW
