Repository: GouravSidana/firstML

# firstML
My first Machine Learning Project

File: filtered_perovskite.csv (part 71 of 155)
Formula,A_ion,B_ion,X_ion,Bandgap,ETL,HTL,Backcontact,Antisolvent,Solvent,Solv_annel,Anneal_temp,Dep_procedure,Synth_atm,Cell_area,Is_module,Voc,Jsc,FF,PCE,entry_id
FA0.97MA0.03PbBr2.91I0.09,FA; MA,Pb,Br; I,,SnO2-c,Spiro-MeOTAD,Au,Unknown,DMF >> IPA,False,70; 150,Spin-coating,N2,0.18,False,0.98,22.15,0.738,16.04,Ro0EY1FX0CM7oJR-XQ6g8OjnRFNX
Cs0.05FA0.79MA0.16PbBr0.45I2.55,Cs; FA; MA,Pb,Br; I,1.6,TiO2-c | TiO2-mp | PCBM-60; PMMA,Spiro-MeOTAD,Au,Unknown,DMF; DMSO,False,100.0,Spin-coating,Unknown,0.0916,False,1.05,22.8,0.74,17.8,Ro0UhmUia8oynjZWS-mUrhBZvVMC
MAPbI3,MA,Pb,I,1.6,TiO2-nw | TiO2-c,Spiro-MeOTAD,Au,Unknown,DMF,False,90.0; 125.0,Spin-coating,N2,0.08,False,0.78,22.9,0.67,12.2,RoKGtW_2g4wZ6splCMbzXy_VCEwG
MAPbI3,MA,Pb,I,1.5,PFN-OX:ZnO,Spiro-MeOTAD,Au,Unknown,DMF >> IPA,False,Unknown >> 70.0,Spin-coating >> CBD,Unknown,0.09,False,1.02,20.2,0.75,15.5,RoQBYCQpJ2AP03L7NvwWy9-a_vWw
FA0.85MA0.15PbBr0.45I2.55,FA; MA,Pb,Br; I,,TiO2-c | TiO2-mp,Spiro-MeOTAD,Au,acetonitrile; Chlorobenzene,DMF; DMSO,False,30.0,Spin-coating,N2,0.159,False,1.08,21.0,0.674,15.3,RoSKpMFK9QpqEN3Jcz5JRUQumevR
MAPbI3,MA,Pb,I,1.6,SnO2-np,PTAA,Ag,Chlorobenzene,DMF; DMSO,False,65.0,Spin-coating,N2,0.1,False,1.074,22.29,0.735,17.04,RoUgnkDPBGrdKPkcpUa7n3UUtW8o
MAPbI3,MA,Pb,I,1.6,TiO2-c | MgO-c | TiO2-mp,Spiro-MeOTAD,Au,Unknown,DMF >> IPA,False,70 >> 70,Spin-coating >> CBD,Unknown,0.09,False,0.89,21.4,0.62,11.8,Ron5z8mmT_UEEU98sz_YF7EkCV5E
Cs0.2FA0.8PbBr0.36I2.64,Cs; FA,Pb,Br; I,,TiO2-c | TiO2-mp,Poly(ethylene oxide),Carbon,Unknown,DMF; DMSO >> IPA,False,150.0 >> 90.0,Spin-coating >> Spin-coating,Air >> Air,0.1,False,1.03,20.1,0.6,12.4,RowwOpGEjrwSgLV-CibPIyJFN6Ht
MAPb1.0I3,MA,Pb,I,1.55,TiO2-c | TiO2-mp,Spiro-MeOTAD,Au,Unknown,DMF,False,100,Spin-coating,N2,0.1,False,0.96,21.8,0.7,14.6,RpCjXcxS5RQFmg0ks6078jfTBD_J
MAPbI3,MA,Pb,I,1.59,TiO2-c,Spiro-MeOTAD,Ag,Unknown,DMF >> IPA,True,Unknown >> 100,Spin-coating >> Spin-coating,Ar >> Ar,0.15,False,,,,11.5,RpXCAnxeUvtkmpJAUhHcJXmMl6rN
MAPbI3,MA,Pb,I,1.6,TiO2-c,Spiro-MeOTAD,Au,Unknown,DMF,False,100.0,Spin-coating,N2,0.1,False,1.06,19.33,0.72,14.89,RphVv1ikRwLwsqrGenTRSB4tmsdx
MAPbI3,MA,Pb,I,1.6,PCBM-60,PEDOT:PSS,Ca | Al,Unknown,DMF >> IPA,False,70 >> 100,Spin-coating >> Spin-coating,Unknown,0.1,False,0.92,15.46,0.625,8.98,RpoBePn54BDX_a2QgCfIY1Lur8hx
MAPbI3,MA,Pb,I,1.6,TiO2-c | TiO2-mp,Spiro-MeOTAD,Ag,Unknown,DMF >> IPA,False,70.0 >> 100.0,Spin-coating >> CBD,N2 >> N2,0.1,False,0.99,22.2,0.56,12.31,RqFRQj3o3U5kPqAfx_JvqY8PkSJu
Cs0.1FA0.75MA0.15PbBr0.45I2.55,Cs; FA; MA,Pb,Br; I,,Zn:SnO2,CuPc,Carbon,Chlorobenzene; IPA,DMF; DMSO,False,100.0,Spin-coating,Air,0.071,False,1.09,22.98,0.67,16.49,RqG8ieEkCKcmJDDdgCbSHArS5mnr
FA0.85MA0.15PbBr0.45I2.55,FA; MA,Pb,Br; I,,PCBM-60 | ZnO-np,NiO-c,Ag,Ethyl acetate,DMF; DMSO,False,150,Spin-coating,N2,0.07,False,1.06,22.92,0.703,17.02,RqJGV90d-lHESQ2IAZt6oWp7_j6b
MAPbI3,MA,Pb,I,1.6,TiO2-c | TiO2-mp,Spiro-MeOTAD,Au,Unknown,DMF >> IPA,False,Unknown >> 70.0,Spin-coating >> CBD,Air >> Air,0.16,False,0.943,18.6,0.69,12.4,RqRV2DBwZ6_AKoJctpwX-BqtZdes
MAPbI3,MA,Pb,I,1.6,TiO2-c | TiO2-mp,Spiro-MeOTAD,Au,Unknown,DMF; DMSO >> IPA,False,Unknown >> 100.0,Spin-coating >> Spin-coating,N2 >> N2,0.06,False,0.99,19.18,0.69,13.18,RqSAULiyEzN_hIBP8DYHFMXdnIVA
MAPbBr0.36I2.64,MA,Pb,Br; I,,TiO2-c | TiO2-mp,Spiro-MeOTAD,Ag,Unknown,DMSO; GBL,False,100.0,Spin-coating,Unknown,0.1,False,1.02,18.64,0.72,13.61,RqT8Q57-uCEgmQeBidxppISuYW3C
Cs0.08FA0.8MA0.12PbBr0.36I2.64,Cs; FA; MA,Pb,Br; I,,TiO2-c | TiO2-mp | SnO2,V1160,Au,Chlorobenzene,DMF; DMSO,False,100,Spin-coating,Unknown,0.16,False,0.99,23.02,0.5529999999999999,12.61,RqZpiDwXBlPHQtFK9je5S4eykTvq
MAPbI3,MA,Pb,I,1.5,TiO2-c,DR3TBDTT; PDMS,Au,Unknown,DMF >> IPA,False,Unknown,Spin-coating >> CBD,Unknown,0.0314,False,0.9,15.0,0.62,8.2,RqcOC1QmypNXi66zF-D9o9KyiBd_
MAPbI3,MA,Pb,I,1.61,TiO2-c | TiO2-mp,Spiro-MeOTAD,Au,Unknown,DMF >> IPA,False,70 >> Unknown,Spin-coating >> CBD,Air >> Air,,False,0.96,17.2,0.62,10.2,Rqfpz4rW3-CtOLPnYKpGOpJlEh92
MAPbI3,MA,Pb,I,1.6,PCBM-60 | C60,PEDOT:PSS,Ag,Unknown,DMF,False,100.0,Spin-coating,N2,0.09,False,0.86,17.5,0.63,9.5,Rqg3kYbhTpxKoTQYlv5teZ03lbvV
MAPbI3,MA,Pb,I,1.6,TiO2-c,Spiro-MeOTAD,Au,Unknown,DMSO; GBL,False,100.0,Doctor blading,N2,0.09,False,1.06,22.07,0.76,18.74,RqtQfExdxTnAwXU3jTbYNc-3eW7v
MAPbI3,MA,Pb,I,1.6,TiO2-c | TiO2-mp,Spiro-MeOTAD,Au,Chlorobenzene,DMF; DMSO,False,105.0,Spin-coating,Unknown,0.09,False,1.16,22.4,0.83,21.6,RqvxN5XHAEs63prRcjfH8SeJCnRU
MAPbI3,MA,Pb,I,1.58,PCBM-60,PEDOT:PSS,Al,Unknown,Dimethylacetamide; DMF,False,90.0,Spin-coating,Air,0.13,False,0.87,19.84,0.7,12.11,Rr4oGFtmRk-k00x044D47Re2NvvD
MAPbI3,MA,Pb,I,1.5,NDP-V | C60 | BCP,P3CT-Na,Ag,Chlorobenzene,DMF; DMSO,False,60; 80,Spin-coating,N2,0.09,False,1.046,21.43,0.78,17.38,RrGxPAn1SC1L0azu1yXgrp1KZy2o
MAPbI3,MA,Pb,I,1.6,TiO2-c | TiO2-mp,Spiro-MeOTAD,Au,Unknown,DMF >> IPA,False,70.0 >> 70.0; 70.0,Spin-coating >> Spin-coating,Unknown,0.25,False,1.1,21.04,0.69,15.97,RrkkRz5TitMohFETnnlR1lySKy-z
MAPbI3,MA,Pb,I,1.6,TiO2-c,Spiro-MeOTAD | MoOx,Al,Toluene,DMSO; GBL,False,100.0,Spin-coating,Air,0.06,False,1.013,17.834,0.711,12.84,RrmxoTHwRmdLCElu8DVoxHOS-R8v
FA0.85MA0.15PbBr0.45I2.55,FA; MA,Pb,Br; I,,TiO2-c | TiO2-mp,Spiro-MeOTAD,Au,Chlorobenzene,DMF; DMSO,False,105.0,Spin-coating,Air,0.09,False,1.09,22.46,0.742,18.17,RrpMTlW6ERrGSUCAsBo-bX1xQ66G
FAPbI3,FA,Pb,I,1.48,TiO2-c,Spiro-MeOTAD,Au,Unknown,DMF >> IPA,False,100 >> 150,Spin-coating >> CBD,Unknown,0.123,False,0.852,18.14,0.581,8.98,Rrr3Pbzjda1rZBz0ktwZFTOU3lt7
MAPbI3,MA,Pb,I,1.6,PEIE | PCBM-60,P3HT,Au,Diethyl ether,DMF; DMSO,False,65; 100,Spin-coating,Air,0.72,False,0.875,20.52,0.665,11.94,RrrY16oF7dnE90rek7eQn8ExzeKz
MAPbI3,MA,Pb,I,1.6,TiO2-c | TiO2-mp,Spiro-MeOTAD,Au,Unknown,DMF >> IPA,False,Unknown,Spin-coating >> CBD,Unknown,0.09,False,0.865,22.48,0.546,10.61,RrxMf-xXiw64fEwG4hO1bcXDRoLc
(EDA)0.015FA0.29MA0.695Pb1.0I3,(EDA); FA; MA,Pb,I,,SnO2-np,Spiro-MeOTAD,Au,Chlorobenzene,DMF; DMSO,False,100,Spin-coating,N2,0.09,False,,,,18.5,Rs2Qb9bQeFMcgNneCy5aaSCDUvZ2
MAPbI3,MA,Pb,I,1.56,TiO2-c,Spiro-MeOTAD,Au,Toluene,DMSO,False,150.0,Spin-coating,N2,0.1,False,0.95,19.2,0.64,11.7,Rs5ZYcKQ8bkfk-u8q85MmN5d2Nxz
MAPbI3,MA,Pb,I,1.6,TiO2-c | TiO2-mp,Spiro-MeOTAD,Au,Unknown,DMF,False,100.0,Spin-coating,Unknown,0.075,False,0.61,17.49,0.63,7.82,Rs6dXyNJOr0ju1axHft1x-ZTd5AX
MAPbI3,MA,Pb,I,1.6,TiO2-c | TiO2-mp,Spiro-MeOTAD | PEDOT:PSS,Ag,Unknown,DMF >> Ethanol,False,70.0 >> 70.0,Spin-coating >> Spin-coating,Unknown,0.1,False,1.02,,,11.29,Rs8-fdrcbP0nJoayRhD7N8bco7N-
MAPbI3,MA,Pb,I,1.6,PCBM-60,PEDOT:PSS,Ag,Chlorobenzene,DMF; DMSO,False,95.0,Spin-coating,Unknown,0.09,False,1.07,20.57,0.76,16.73,RsNEDyEC_-F0nQi1rNZlQhzb6QPR
MAPbI3,MA,Pb,I,1.6,TiO2-c,Spiro-MeOTAD,MoO3 | Ag,Unknown,DMF,False,100.0,Spin-coating,N2,0.15,False,0.95,13.65,0.67,8.74,RsatSlo33NkpEzD9dV6MuoD_sfpO
MAPbI3,MA,Pb,I,1.6,PCBM-60 | BCP,PEDOT:PSS,Ag,Chlorobenzene,DMF,False,100.0,Spin-coating,N2,1.8,False,1.04,22.6,0.655,15.48,RsdimGBV-oE4urfGA2igEAouGTlr
MAPbI3,MA,Pb,I,1.6,TiO2-c | TiO2-mp,none,Carbon,Toluene,DMF; DMSO,False,75; 105,Spin-coating,N2,0.14,False,0.943,16.8,0.5379999999999999,8.52,RsgVxqt-F99bj4z1PlnSrgLterJA
MAPbI3,MA,Pb,I,1.6,TiO2-c | TiO2-mp,TIPS-pentacene,Au,Unknown,DMF >> IPA,False,100.0 >> 100.0,Spin-coating >> Spin-coating,N2 >> N2,0.283,False,0.92,16.51,0.54,8.2,RsmThAS1sipsLW4OjqLZkp2NSbXW
MAPbI3,MA,Pb,I,1.6,PCBM-60 | ZnO-np,P3CT,Al,Chlorobenzene,DMF; DMSO,False,60; 100,Spin-coating,Unknown,0.06,False,1.04,21.34,0.74,16.59,Rsnq30Qn4Ni5DMPmQot-Nla_ZVQR
CsPbI3,Cs,Pb,I,,TiO2-c,PTAA,Au,Unknown,DMF; DMSO,False,150.0,Spin-coating,N2,0.1,False,1.1,18.23,0.754,15.12,Rt1dH-gi4VfiphELt2Ygnp0yMBjP
MAPbI3,MA,Pb,I,1.6,TiO2-c,Spiro-MeOTAD,MoO3 | Ag,Chlorobenzene,DMSO; GBL,False,100.0,Spin-coating,N2,0.09,False,1.09,22.79,0.77,19.06,RtggpyCZ6DYTRW_2cMTegytTiPuX
MAPbI3,MA,Pb,I,1.6,TiO2-c,Spiro-MeOTAD,Au,Chlorobenzene,DMF; DMSO,False,100.0,Spin-coating,Unknown,0.066,False,1.06,23.41,0.7,17.37,Rtj_27HKCI5mUT5uofQFvOiTPIod
MAPbI3,MA,Pb,I,1.51,TiO2-c | TiO2-mp,1a @ triphenylamine modified azobenzene dyes,Au,Unknown,DMF | IPA,False,70 | 70,Spin-coating | CBD,Air | Air,0.1,False,0.903,14.01,0.591,7.48,RtqfrLSr2vj8S6Fz7N4w0RHDvId4
MAPbI3,MA,Pb,I,1.6,TiO2-c | TiO2-mp | ZrO2-mp,none,Carbon,Unknown,GBL,False,50.0,Drop-infiltration,Unknown,0.1,False,0.9,23.43,0.67,14.11,Ru9fpRj33oulMHAFEBWxLRrwPRdf
MAPbI3,MA,Pb,I,1.6,PCBM-60,NiO-c,Ag,Chlorobenzene,DMF,False,100.0,Spin-coating,Unknown,0.07,False,,,,,RuDBXH2rZEwz9oD9FQ5cfPUe0_Md
FA0.85MA0.15PbBr0.45I2.55,FA; MA,Pb,Br; I,,TiO2-c,Spiro-MeOTAD,Au,Toluene,DMF; DMSO,False,300.0,Spin-coating,N2,0.1,False,1.102,22.81,0.762,19.14,RueVymVWg0oxsWllX9mdKOsqhEYR
FA0.83MA0.17PbBr0.17I0.83,FA; MA,Pb,Br; I,,SnO2-np | SnO2-c,Spiro-MeOTAD,Au,Toluene,DMF; DMSO,False,65; 105,Spin-coating,N2,0.04,False,1.19,21.31,0.789,20.12,RuhWhwd25dXxv66HRbZhUg2X6TsL
FAPbI3,FA,Pb,I,1.48,TiO2-c | TiO2-mp,Spiro-MeOTAD,Au,Diethyl ether,DMF; DMSO,False,150.0,Spin-coating,N2,0.1,False,0.93,21.3,0.634,12.6,RvAAsuGZSBFLoetGq2X9_dc5XhrY
MAPbI3,MA,Pb,I,1.6,PCBM-60,PEDOT:PSS,Ca | Al,Unknown,DMF >> IPA,False,Unknown >> 100,Spin-coating >> Spin-coating,Unknown,0.035,False,0.94,15.62,0.72,10.5,RvB-ssFuh_i5Im23uJ2sZui50yBH
MAPbI3,MA,Pb,I,1.62,TiO2-c,Spiro-MeOTAD,Au,Unknown,DMSO >> IPA,False,Unknown >> 100.0,Spin-coating >> CBD,N2 >> N2,0.1,False,1.074,19.63,0.67,13.8,RvBr_1Ev_2-4oPfGEAoFZwom0BlO
MAPbI3,MA,Pb,I,1.58,TiO2-c | TiO2-mp,Spiro-MeOTAD,Au,Chlorobenzene,DMF,False,100.0,Spin-coating,N2,0.06,False,1.03,23.28,0.736,17.6,RvEaUINaAnSm_m4LO1Ls9RDPdrWg
MAPbI3,MA,Pb,I,,TiO2-c | TiO2-mp,Spiro-MeOTAD,Au,Unknown,DMF; DMSO,False,90,Spin-coating,Unknown,0.5,False,1.08,19.79,0.6859999999999999,14.7,RvH3keW1H7bj7P1U4JLaIhUtgSl5
FA0.4MA0.6PbI3,FA; MA,Pb,I,,TiO2-c | TiO2-mp | ZrO2-mp,none,Carbon,Diethyl ether,DMF; DMSO,False,80; 100,Spin-coating,Unknown,0.1,False,0.868,19.19,0.46,8.34,RveXES2tJKw4-czZklO0AyAyWF0q
MAPbI3,MA,Pb,I,1.52,TiO2-c | TiO2-mp | Al2O3-mp,NiO-mp | Spiro-MeOTAD,Au,Unknown,DMF,False,130,Spin-coating,Air,0.17,False,1.01,23.02,0.78,17.63,RvmoZla943xM4XnT0whyzozzNUDE
FA0.83MA0.17PbBr0.51I2.49,FA; MA,Pb,Br; I,1.65,TiO2-c | TiO2-mp,Spiro-MeOTAD,Au,Chlorobenzene,DMF; DMSO,False,100.0,Spin-coating,N2,0.16,False,1.121,21.06,0.693,16.37,Rvp6hvxHNllqYWpP-x5220vY61Je
MAPbI3,MA,Pb,I,1.6,TiO2-c,Spiro-MeOTAD,Au,Unknown,none >> none >> none >> none,False,Unknown >> Unknown >> Unknown >> 120.0,Evaporation >> Flash evaporation >> Evaporation >> Flash evaporation,Vacuum >> Vacuum >> Vacuum >> Vacuum,1.0,False,0.98,20.77,0.68,13.84,RvvgL96HP5JwZFvbPL4Gv1slhfo6
FA0.8MA0.2PbBr0.2I0.8,FA; MA,Pb,Br; I,,NDI-ID (RS),PEDOT:PSS,Al,Diethyl ether,DMF; DMSO,False,150,Spin-coating,Air,0.096,False,1.09,22.05,0.78,18.72,Rw4BB9DII384ctecK2-5-qMpq5aQ
MAPbI3,MA,Pb,I,1.6,PCBM-60 | AZO-np | PEI,PTAA,Ag,N2,DMF; DMSO,False,110.0,Spin-coating,N2,0.1,False,1.06,20.3,0.752,16.6,Rw4ef1_xkR6Uj2bGXJjkbHL2KL5j
Cs0.05FA0.79MA0.16PbBr0.51I2.49 | (mFPEA)PbI3,Cs; FA; MA | (mFPEA),Pb | Pb,Br; I | I,,SnO2-np,Spiro-MeOTAD,Au,Chlorobenzene,DMF; DMSO | IPA,False,100,Spin-coating | Spin-coating,Unknown,0.1,False,1.175,22.75,0.768,20.52,RwG4p8ywX5NTI3SERtUSLjUTBeHe
CsPbBr0.6I2.4,Cs,Pb,Br; I,,SnO2-np | ZnO-c,PTAA,MoO3 | Ag,Unknown,DMF; DMSO,False,320.0,Spin-coating,N2,0.04,False,1.17,17.52,0.6779999999999999,13.92,RwNt9BCXnSLRmSMZtRpCnd84NfVH
MAPbI3,MA,Pb,I,1.6,TiO2-c | TiO2-mp,Spiro-MeOTAD,Au,Unknown,"N,N-dimethylacetamide",False,100.0,Spin-coating,Unknown,0.13,False,0.8540000000000001,16.29,0.62,8.65,RwQ5C7XExFcTgb2H65rPC95lQ1z_
MAPbI3,MA,Pb,I,1.6,PCBM-60 | BCP,PEDOT:PSS | Au@poly(4-styrenesulfonate),Ag,Unknown,DMF; DMSO >> IPA,False,100.0 >> 100,Spin-coating >> Spin-coating,N2 >> N2,0.1,False,1.036,19.74,0.659,13.56,RwQSi7JINZ1-ErND7nd0R0tcEsY4
MAPbBr0.21I2.79,MA,Pb,Br; I,,PCBM-60,PEDOT:PSS,Ag,Chlorobenzene,DMF; DMSO,False,100,Spin-coating,Unknown,0.04,False,1.04,17.15,0.7,14.02,RwSp9XuSWvcUtehRvtxXBN-j_TMx
MAPbI3,MA,Pb,I,1.6,TiO2-c,Spiro-MeOTAD,Au,Unknown,none >> none,False,310.0 >> 150.0,Evaporation >> Diffusion-gas reaction,Vacuum >> N2,0.1134,False,1.02,21.58,0.745,16.39,RwiQUrmuibmMplPlAgEqsaJ-8zoX
MAPbI3,MA,Pb,I,1.6,TiO2-c | TiO2-mp,Spiro-MeOTAD,Au,Chlorobenzene,DMF; DMSO,False,100.0,Spin-coating,N2,0.1,False,1.03,22.38,0.72,16.6,RwpAf4QIu9KGcAkS4t9ZVOmevZ5H
FA0.5MA0.5PbI3,FA; MA,Pb,I,,TiO2-c,Spiro-MeOTAD,Au,Unknown,DMF,False,240.0,Dropcasting,Air,0.09,False,0.99,17.5,0.47,8.13,Rx3yzL4SORMwby-jbGAKspKilazv
MAPbI3,MA,Pb,I,1.6,TiO2-c | TiO2-mp,Spiro-MeOTAD,Au,Unknown,"Diiodoctane, DMF",False,90.0,Spin-coating,N2,0.2,False,0.92,20.6,0.7,13.2,RxC3oOBoAz0TxTsSDOeuNXawugOk
MAPbI3,MA,Pb,I,1.6,SnO2-np | PCBM-60,BTPA-TCNE,MoO3 | Au,Toluene,DMSO; GBL,False,100.0,Spin-coating,N2,0.1119999999999999,False,1.06,21.06,0.792,17.0,Rxmow_Cit5V_vNUYCc-swPZ5_m-V
MAPbI3,MA,Pb,I,1.6,PCBM-60 | BCP,PEDOT:PSS,Ag,Unknown,DMF,False,100.0,Spin-coating,N2,0.12,False,,,,,RxrenxXFR36S4HRbrkQsrvUJ9Ioi
Cs0.05FA0.81MA0.14PbBr0.45I2.55,Cs; FA; MA,Pb,Br; I,,TiO2-c,Spiro-MeOTAD,Au,Chlorobenzene,Unknown,False,100.0,Spin-coating,N2,0.1,False,0.98,20.2,0.513,10.4,Ry3nEo1p2mjGHHKEF3OFC0PMD0A_
MAPbI3,MA,Pb,I,1.6,IT4H | s-Bphen,P3CT-N,Ag,Chlorobenzene,DMF; DMSO,False,60; 80,Spin-coating,N2,0.06,False,1.07,20.86,0.7390000000000001,16.48,Ry5N0U5NvrumTaLfNC0YhwmT4ZbK
MAPbI3,MA,Pb,I,1.5,none,Spiro-MeOTAD,Ag,Diethyl ether,DMF; DMSO,False,100.0,Spin-coating,Air,0.12,False,0.937,20.0,0.59,11.06,Ry7UPfLkUbaPmBGZ3Uxekckf5Wmv
MAPbI3,MA,Pb,I,1.61,Choline chloride | C60 | BCP,NiO-np,Ag,Toluene,DMF; DMSO,False,90.0,Spin-coating,N2,0.04,False,,,,,Ry7lgi1NDshIRqu3W84-gn6aXF6g
MAPbI3,MA,Pb,I,1.6,PCBM-60 | BCP,NiO-c | SY3,Ag,Toluene,DMF; DMSO,False,100.0,Spin-coating,Ar,0.1,False,1.05,19.41,0.716,14.39,RyA_tnMeep_V5dxoVRuQIBs_EUOI
FA0.83MA0.17PbBr0.51I2.49,FA; MA,Pb,Br; I,1.65,SnO2-c,Spiro-MeOTAD,Au,Toluene,DMF; DMSO,False,110.0,Spin-coating,Air,0.16,False,0.914,20.5,0.603,11.31,RyUtuzEaA8EByktLuHcdFKW23att
MAPbI3,MA,Pb,I,1.6,C60 | BCP,none,Cu | Au,Unknown,none >> none,False,Unknown,Evaporation >> Gas reaction,Vacuum >> Air; MAI,0.1,False,0.84,14.42,0.701,9.05,RyfHMHmfMhfcNW2WlNb4exUwGg0F
MAPbI3,MA,Pb,I,1.57,TiO2-c | TiO2-mp,Spiro-MeOTAD,Au,Unknown,Unknown >> Unknown,False,Unknown,Unknown >> Unknown,Unknown >> Unknown,0.1,False,0.92,17.7,0.574,9.34,Ryptvv_HNtDZmECy0MMPdJwIIhCo
MAPbI3,MA,Pb,I,1.6,Li4SiW12O40,Spiro-MeOTAD,Au,Diethyl ether,DMF; DMSO,False,60; 100,Spin-coating,Air,0.122,False,0.882,21.21,0.512,9.59,RyqbXP4JexOVQHm3lK0r8Fyigz-M
MAPbI3,MA,Pb,I,1.6,PCBM-60 | Bphen,PEDOT:PSS,Ag,Unknown,DMF,False,Unknown,Spin-coating,N2,0.0625,False,0.92,22.75,0.74,15.5,RyxOlsAFG4lSuLDashqxPsjpHE3t
(5-AVA)0.03MA0.97PbI3,(5-AVA); MA,Pb,I,,TiO2-c | TiO2-mp | ZrO2-mp,none,Carbon,Unknown,GBL,False,50.0,Drop-infiltration,Unknown,0.1,False,0.9,22.99,0.6729999999999999,13.93,Rz3TeRBBSDKZHwu93imXV0HUEMzB
MAPbI3,MA,Pb,I,1.6,PCBM-60 | Rhodamine 101,PEDOT:PSS,Ag,Unknown,DMF,False,90.0,Spin-coating,Dry air,0.1,False,0.83,17.58,0.597,8.74,Rz5EpjzeDS2-dp5nMwv63Me-XYTu
MAPbI3,MA,Pb,I,1.6,Unknown,Spiro-MeOTAD,Ag,Toluene,DMF; DMSO,False,100.0,Spin-coating,Unknown,0.12,False,0.95,20.64,0.601,11.77,RzCVoWDy55CTSKMCXqnDzToooaGM
Cs0.05FA0.81MA0.14PbBr0.45I2.55,Cs; FA; MA,Pb,Br; I,,SnO2-c | KCl,Spiro-MeOTAD,Au,Chlorobenzene,DMF; DMSO,False,100.0,Spin-coating,Unknown,0.1,False,1.139,23.01,0.74,19.4,RzGct5D7lzUMHZhMxj3i__5PApEs
MAPbI3,MA,Pb,I,1.6,PCBM-60 | BCP,NiO-c,Al,Unknown,DMF,False,Unknown,Spin-coating,N2,0.06,False,0.92,11.77,0.68,7.4,RzKoD1yCvQY9CQt6xQTG-l-uHE4K
FAPbI3,FA,Pb,I,1.5,TiO2-c | TiO2-mp,Spiro-MeOTAD,Ag,Diethyl ether,DMF; DMSO,False,145.0,Spin-coating,Air,0.125,False,1.07,22.42,0.7,16.79,RzVNt6C9PzCAKYE-ANuup5FwfS7a
MAPbI3,MA,Pb,I,1.6,TiO2-c | TiO2-mp,TPA-BPFN-TPA,Ag,Chlorobenzene,DMF; DMSO,False,100.0,Spin-coating,Unknown,0.1,False,0.61,6.2,0.56,17.43,RzWw0nRj9qjyt7O4iDOqIFlEgU9R
MAPbI3,MA,Pb,I,1.6,TiO2-c,Spiro-MeOTAD,Au,Unknown,DMF,False,100.0,Spin-coating,Dry air,0.14,False,1.018,21.2,0.66,14.2,Rz_t0OxtO1s6mBfKPIIWbsCiuvoC
MAPbI3,MA,Pb,I,1.55,TiO2-c | TiO2-mp,Spiro-MeOTAD,Au,Unknown,DMF >> IPA,False,80 >> 80,Spin-coating >> Spin-coating,Air >> Air,0.159,False,0.95,21.03,0.7,14.01,RzcIXXA5vHHXk8ltCnThT195_zCv
CsPbBr2I | CsPbI3,Cs | Cs,Pb | Pb,Br; I | I,1.91 | 1.8,TiO2-c,PTAA,Au,Unknown,DMF >> Octane >> Pb(OAc)2 satured ethyl acetate solution >> Ethyl acetate >> Octane >> Pb(OAc)2 satured ethyl acetate solution >> Ethyl acetate >> Octane >> Pb(OAc)2 satured ethyl acetate solution >> Ethyl acetate,False,300 >> 25 >> 25 >> 25 >> 25 >> 25 >> 25 >> 25 >> 25 >> 25 >> Unknown,Spin-coating >> Spin-coating >> Dipp-coating >> Dipp-coating >> Spin-coating >> Dipp-coating >> Dipp-coating >> Spin-coating >> Dipp-coating >> Dipp-coating,N2 >> N2 >> N2 >> N2 >> N2 >> N2 >> N2 >> N2 >> N2 >> N2,0.09,False,1.182,15.48,0.763,14.0,RzcVuJgfzJU8pgELCautvAIY2BiA
MAPbI3,MA,Pb,I,1.6,TiO2-c,Spiro-MeOTAD,Au,Unknown,DMF >> IPA,True,70.0 >> 70.0,Spin-coating >> Spin-coating,N2 >> N2,0.1,False,1.07,22.1,0.684,16.1,RznfpJVArquyZJwsFD4WOpV5_g0z
MAPbI3,MA,Pb,I,1.6,TiO2-c,ITIC,Au,Chlorobenzene,DMSO; GBL,False,100.0,Spin-coating,N2,0.09,False,1.04,20.74,0.75,16.25,S-2N0Eu9rf8b2QoHE5uh_1NFVO_u
MAPbI3,MA,Pb,I,,C60 | BCP,PTAA,Ag,Unknown,DMF; NMP >> Ethanol,False,25 >> 120,Spin-coating >> CVD,Ar >> Vacuum,0.1125,False,0.941,22.0,0.731,12.0,S-7CjSeaAnfJrMrX8WHCpOOOIFvn
MAPbI3,MA,Pb,I,1.6,TiO2-c,Spiro-MeOTAD,Ag,Ethyl ether,DMF,False,100.0,Spin-coating,Unknown,0.1,False,1.1,20.31,0.6829999999999999,15.2,S-CvMViSQAUeJd-uCQ2wLqGeSA-F
Cs0.05FA0.95PbI3,Cs; FA,Pb,I,1.54,TiO2-c,Spiro-MeOTAD,Au,Chlorobenzene,DMSO; GBL,False,150,Spin-coating,N2,0.09,False,1.06,24.17,0.727,18.55,S-Dx29TBxAHvZxxZX0GiJMe-6NBi
FA0.3MA0.7PbI3,FA; MA,Pb,I,,none,Spiro-MeOTAD,Au,Unknown,DMF; DMSO,False,65; 100,Spin-coating,N2,0.1,False,0.94,21.64,0.6809999999999999,13.91,S-Xi4bHdDg0IJjxBfkIB_odUZ8ih
BA2Cs0.15MA2.85Pb4I13,BA; Cs; MA,Pb,I,1.63,TiO2-c,Spiro-MeOTAD,Au,Unknown,DMF; DMSO,False,100.0,Spin-coating,N2,0.09,False,,,,,S-Y79YT3YHeQ8vXa7Lzz8FhIebhz
FA0.85MA0.15PbBr0.45I2.55,FA; MA,Pb,Br; I,,TiO2-c | TiO2-mp,Spiro-MeOTAD,Au,Chlorobenzene,DMF; DMSO,False,105.0,Spin-coating,Dry air,0.09,False,1.05,21.75,0.7490000000000001,17.15,S-_nYrNS2f4y9wLClj5Wt9EJNCFs
MAPbI3,MA,Pb,I,1.6,TiO2-c | Al2O3-mp,Spiro-MeOTAD,Au,Unknown,DMF,False,100.0,Spin-coating,Unknown,0.0625,False,1.0,21.4,0.7,14.1,S0D0iVPjS0qdyd6mlof8NPNAFbq_
FA0.9MA0.1PbI3,FA; MA,Pb,I,1.55,SnO2-np,Spiro-MeOTAD,Au,Unknown,DMF; DMSO >> IPA,False,90 | 150,Spin-coating >> Spin-coating,Unknown,,False,,,,,S0F8JB5Y5h2I5Y9qenNTFnER3MVz
MAPbI3,MA,Pb,I,1.6,TiO2-c,Spiro-MeOTAD,Au,Unknown,DMF >> IPA,False,60.0 >> 100.0,Spin-coating >> Spin-coating,N2 >> N2,0.0555,False,0.95,20.1,0.684,13.52,S0UOIS6HvyF0SelDKF5bqJC0H9-t
MAPbI3,MA,Pb,I,1.6,PCBM-60,PEDOT:PSS,Al,Unknown,DMF; DMSO,False,Unknown,Unknown,Unknown,0.13,False,0.93,16.93,0.75,11.8,S0_favNVnnxKrGx-2z3w0YHGLtx_
MAPbI3,MA,Pb,I,1.6,WO3,Spiro-MeOTAD,Ag,Unknown,DMF >> IPA,False,Unknown >> 150.0,Spin-coating >> Spin-coating,Unknown,0.078,False,1.06,22.26,0.721,14.32,S0axGkGvOh6NSFjgh1d3W4zFGie8
Cs0.05FA0.79MA0.16PbBr0.51I2.49,Cs; FA; MA,Pb,Br; I,,TiO2-c | TiO2-mp,Spiro-MeOTAD,Au,Chlorobenzene,DMF; DMSO,False,100.0,Spin-coating,N2,0.15,False,,,,,S0c3sbdb5bDmRFXD5z64iTl0AJtA
MAPbI3,MA,Pb,I,1.47,TiO2-c,Spiro-MeOTAD,Au,Diethyl ether,DMF; DMSO,False,100.0,Spin-coating,Air,0.0139999999999999,False,0.99,23.67,0.7490000000000001,17.55,S0hX1j9t9Npe_bqoHE5F5Q6j_4KR
MAPbI3,MA,Pb,I,1.6,TiO2-c | TiO2-mp,Spiro-MeOTAD,Ag,Diethyl ether,DMF; DMSO,False,100.0,Spin-coating,N2,0.07,False,1.088,21.84,0.64,15.21,S0kdRHbYy5vnCteOQnuklClMDNiE
MAPbI3,MA,Pb,I,1.6,TiO2-c | TiO2-mp,Spiro-MeOTAD,Au,Unknown,DMF >> IPA,False,Unknown >> 100.0,Spin-coating >> CBD,N2 >> N2,0.1,False,0.889,15.85,0.635,8.95,S0riTwPXcuT_oBHufHKjBvpbMS9w
Cs0.05FA0.79MA0.16PbBr0.51I2.49,Cs; FA; MA,Pb,Br; I,1.63,TiO2-c | TiO2-mp,Spiro-MeOTAD,Au,Chlorobenzene,DMF; DMSO,False,100.0,Spin-coating,N2,0.16,False,1.182,23.3,0.75,20.6,S0sMTSsOKg3NZRdvOxIwOYVQnzYw
MAPbI3,MA,Pb,I,1.6,TiO2-c | TiO2-mp,Spiro-MeOTAD,Au,Unknown,DMF; DMSO >> IPA >> IPA,False,Unknown >> Unknown >> 70.0,Spin-coating >> Dropcasting >> Spin-coating,Air >> Air >> Air,0.125,False,1.064,21.9,0.72,16.77,S16FUTJ44Fozkw2eUO5F0lwV94u5
Cs0.25FA0.75PbBr0.6I2.4,Cs; FA,Pb,Br; I,1.67,C60 | SnO2-c,PolyTPD | PFN,,,,False,,,,,False,1.18,20.9,0.804,19.9,S1Lw2GsxYvUd7Wtr-89ukLA4Fv8c
MAPbI3,MA,Pb,I,1.6,PCBM-60 | BCP,CuCrO2,Ag,Chlorobenzene,DMF; DMSO,False,100,Spin-coating,Unknown,0.06,False,0.95,17.0,0.7340000000000001,11.9,S1k6ssyMP2moH1SuhGTkDRzJpVyB
MAPbI3,MA,Pb,I,1.6,TiO2-c | TiO2-mp,none,Carbon,Unknown,DMF; DMSO,False,100.0,Spin-coating,N2,0.07,False,0.9,17.22,0.72,11.19,S1riynx2oeru9p9tb_GOhfPfSjdB
MAPbI3,MA,Pb,I,1.6,TiO2-c,Spiro-MeOTAD,Au,Unknown,DMF >> none,False,110.0 >> 150.0,Spin-coating >> Gas reaction,N2 >> MAI; N2,0.12,False,0.96,18.05,0.69,12.0,S21jl_JjO6v6E7jc-cJ3pw3XKZwT
MAPbI3,MA,Pb,I,1.6,PCBM-60,NiO-c,Ag,Unknown,DMF; DMSO,False,Unknown,Spin-coating,Unknown,0.1,False,,,,16.0,S24Ta0BWVF1_d8vvxnkjLvqwXy2J
MAPbI3,MA,Pb,I,1.6,TiO2-c | TiO2-mp,Spiro-MeOTAD,Au,Diethyl ether,DMF; DMSO,False,65; 100,Spin-coating,Unknown,0.1,False,1.031,21.12,0.6659999999999999,14.5,S25Uv5c3EW-UdZrvtOVg8rVU6iEF
FA0.75MA0.25PbBr0.75I2.25,FA; MA,Pb,Br; I,,TiO2-c | TiO2-mp,PTAA,Au,Toluene,DMSO; GBL,False,100.0,Spin-coating,N2,0.16,False,1.1,21.0,0.69,15.9,S2Hhdwmnpo9zXo0Ig5fqNwPiNsdi
MAPbI3,MA,Pb,I,1.6,TiO2-c | TiO2-mp,none,Carbon,Toluene,DMF; DMSO,False,75; 105,Spin-coating,N2,0.14,False,0.937,16.56,0.537,8.33,S2grp6jfyy5QJH8XxPsGHAnVHQgL
MAPbI3,MA,Pb,I,1.6,PCBM-60,PEDOT:PSS,Ag,Chlorobenzene,DMF,False,110.0,Spin-coating,Ar,0.12,False,,,,,S2jPRw0ZDjQYZf949hBk9HGgdg3F
MAPbI3,MA,Pb,I,1.6,PCBM-60 | BCP,JW8,Ag,Unknown,DMF,False,100.0,Spin-coating,N2,0.1,False,0.82,20.17,0.63,10.42,S2j_gTydtKO_EH6GNRTA31vKNjRW
Cs0.06FA0.79MA0.15PbBr0.51I2.49,Cs; FA; MA,Pb,Br; I,,SnO2-c,Spiro-MeOTAD,Au,Chlorobenzene,DMF; DMSO,False,100.0,Spin-coating,Air,0.09,False,1.113,21.86,0.758,18.44,S2osLW2Fldy_FaGBCCulwXiX_xUc
Cs0.05FA0.7917MA0.1583PbBr0.5I2.5,Cs; FA; MA,Pb,Br; I,,TiO2-c | TiO2-mp,Spiro-MeOTAD,Au,Chlorobenzene,DMF; DMSO,False,100.0,Spin-coating,N2,0.16,False,1.038,21.36,0.779,17.27,S2tRVPNzC16--_ayROHteRAzF7Fg
MAPbI3,MA,Pb,I,1.53,TiO2-c | TiO2-mp,Spiro-MeOTAD,Au,Unknown,DMF >> none,False,110.0 >> 145.0,Spin-coating >> Gas reaction,Air >> Air; MAI,0.1,False,0.95,19.69,0.67,12.49,S37LYh0TNzPmgYsA9SSqTBCA6RIh
MAPbI3,MA,Pb,I,1.6,TiO2-c | TiO2-mp | CdSe-QDs,Spiro-MeOTAD,Au,Unknown,DMF >> IPA >> IPA,False,80.0 >> 110.0 >> 110,Spin-coating >> Spin-coating >> Spin-coating,Air >> Air >> Air,0.16,False,1.06,20.59,0.632,13.76,S3BEIuHfLBRT0L_ju-ptdTa-1BDk
FA0.75MA0.25PbBr0.5I2.5,FA; MA,Pb,Br; I,,TMAH,Spiro-MeOTAD,Au,Antisolvent,DMF; DMSO,False,100.0,Spin-coating,N2,0.1,False,1.11,22.2,0.705,17.4,S3Iq04zj5QmmAL1WOi_hrdP460ws
MAPbI3,MA,Pb,I,1.6,PCBM-60,PEDOT:PSS,Ca | Ag,Unknown,DMF >> IPA,False,Unknown >> 100.0,Spin-coating >> Spin-coating,Unknown,0.1,False,0.84,8.86,0.78,11.61,S3KoaaW0_p9eBlLkErSHnyeNwtf2
MAPbI3,MA,Pb,I,1.6,PCBM-60 | bis-C60,CuSCN,Ag,Toluene,DMSO; GBL,False,100.0,Spin-coating,N2,0.0314,False,1.07,9.15,0.75,7.5,S3Zsu-zUjDClbp-CMnxIEYE2n8K9
MAPbI3,MA,Pb,I,1.6,TiO2-c | TiO2-mp,Spiro-MeOTAD,Au,Toluene,DMSO; GBL,False,120,Spin-coating,N2,0.14,False,0.99,18.7,0.723,13.4,S3gWtyrpmrHcuPERKSIIK18EuTdq
MAPbI3,MA,Pb,I,1.6,TiO2-c | TiO2-mp,Spiro-MeOTAD,Au,Chlorobenzene,DMF; DMSO,False,105.0,Spin-coating,Unknown,0.09,False,1.05,18.23,0.74,14.26,S3jJooe1IAtMu-Ornt4iHNKt28mt
FA0.8MA0.2PbBr0.2I2.8,FA; MA,Pb,Br; I,,PCBM-60 | BCP,PEDOT:PSS,Ag,Unknown,none >> IPA,False,Unknown >> 90.0; 120.0; 150.0,Evaporation >> Spin-coating,Vacuum >> N2,0.09,False,0.994,18.93,0.6920000000000001,10.03,S3k_bkNWefjtds5B1MhTJ4G0LtAJ
MAPbI3,MA,Pb,I,1.6,TiO2-c | TiO2-mp,Spiro-MeOTAD,Au,Chlorobenzene,DMF; DMSO,False,100.0,Spin-coating,Air,0.1,False,0.88,17.35,0.5,7.58,S3kq82sxtV-EeO8_KghRgaFQjbkv
MAPbI3,MA,Pb,I,1.6,TiO2-c | TiO2-mp,Y2A2,Au,Toluene,DMSO; GBL,False,Unknown,Spin-coating,Unknown,0.2,False,1.0,16.03,0.594,9.56,S3tIBDRHoztBYA8UbbFVEEKr598J
MAPbI3,MA,Pb,I,,C60 | BCP,PEDOT:PSS,Ag,Diethyl ether,DMF; DMSO,False,100,Spin-coating,Unknown,0.04,False,0.92,19.2,0.73,12.93,S4ZK2Mxv-kZdpHQ5XplX7ygJ6eh8
MAPbI3,MA,Pb,I,1.61,TiO2-c | TiO2-mp,Spiro-MeOTAD,Au,Toluene,DMSO; GBL,False,100.0,Spin-coating,N2,0.15,False,0.96,20.98,0.5,9.92,S4ptAAK3wqjeJohc0AS6g8y8bH8p
nannannan,,,,,Unknown,Unknown,,,,False,,,,,False,,,,,S5AvCPjqz23T8QHLmt43-wv9NgKZ
MAPbI3,MA,Pb,I,,TiO2-c,Spiro-MeOTAD,Au,Unknown,DMF,False,100,Spin-coating,Unknown,,False,0.932,17.5,0.555,9.05,S5ZWGcwTNgQdYksb-Y8lNxAcXRv-
Cs0.2FA0.664MA0.336PbBr1.05I1.95,Cs; FA; MA,Pb,Br; I,1.77,SnO2-c | C60,Spiro-MeOTAD,Ag,N2,DMF; DMSO,False,100.0,Spin-coating,Unknown,0.092,False,1.08,17.1,0.72,10.8,S5m7kG_pCCWzxiSL4SNJJQN0CEyz
MAPbI3,MA,Pb,I,1.6,PCBM-60 | BCP,PEDOT:PSS,Ag,Unknown,DMF,False,90.0,Spin-coating,N2,0.08,False,1.02,24.95,0.75,18.89,S5r_59U3kMDOsyQqQgqoiAnWbRSC
(5-AVA)2FA4Sn5I16,(5-AVA); FA,Sn,I,,PCBM-60 | BCP,PEDOT:PSS,Ag,Toluene,DMF; DMSO,False,100.0,Spin-coating,N2,0.08,False,0.58,21.2,0.633,7.78,S5zmkgBKFvhSWI6qgPQKQ9tuc7WH
MAPbI3,MA,Pb,I,1.6,TiO2-c,Spiro-MeOTAD,Ag,Unknown,DMF; DMSO,False,Unknown,Spin-coating,Unknown,0.1,False,1.04,21.49,0.72,16.09,S6-LR8oudjm8QsNc3fCsOxODrBWH
MAPbI3,MA,Pb,I,1.6,TiO2-c | TiO2-mp,CdSe-QDs | Spiro-MeOTAD,Au,Unknown,DMSO >> IPA,False,70.0 >> 100.0,Spin-coating >> Spin-coating,Ar >> Ar,0.1,False,0.99,18.6,0.59,10.9,S6Pd6ZtXStxWF9DaP7StqNSmM_FN
CsBa0.4Pb0.6BrI2,Cs,Ba; Pb,Br; I,1.812,TiO2-c | TiO2-mp,Spiro-MeOTAD,Au,Unknown,DMSO; Formamide,False,25.0; 280.0,Spin-coating,Dry air,0.16,False,1.27,10.1,0.6609999999999999,8.4,S6TaVpc_rMhwRjPXga5g7C9pYeNx
Cs0.05FA0.81MA0.14PbBr0.45I2.55,Cs; FA; MA,Pb,Br; I,,TiO2-c,"N2,N2,N2',N2',N7,N7,N7',N7'-octakis(4-methoxyphenyl)spiro[fluorene-9,9'-xanthene]-2,2',7,7'-tetraamine",Au,Chlorobenzene,DMF; DMSO,False,100.0,Spin-coating,N2,0.049,False,,,,19.5,S6lHeivjxrrLu2Ye9Lktj51QLEum
FA0.3MA0.7PbI3,FA; MA,Pb,I,1.58,SnO2-c | C60-SAM,Spiro-MeOTAD,Au,Diethyl ether,DMF; DMSO,False,100.0,Spin-coating,N2,0.08,False,1.108,21.95,0.7829999999999999,19.0,S6zRBya8XOW7TPB2X0wgVh7pV2nA
MAPbI3,MA,Pb,I,1.6,TiO2-c | TiO2-mp,Spiro-MeOTAD,Au,Unknown,DMF >> IPA,False,Unknown >> 100.0,Spin-coating >> Spin-coating,Unknown,0.1,False,0.94,17.5,0.649,10.7,S708K3WkcDfDcTLDz2Qm059_QFh_
MAPbI3,MA,Pb,I,1.6,TiO2-c | TiO2-mp,Spiro-MeOTAD,Au,Unknown,DMF >> IPA,False,70.0 >> 110.0,Spin-coating >> Printing,Unknown,0.1,False,1.0,22.3,0.69,15.3,S71qqeayV1CUhgQPIjqWpBX8ZVf9
MAPbI3,MA,Pb,I,1.55,TiO2-c | TiO2-mp,P3HT,Au,Unknown,DMF,False,100.0,Spin-coating,Air,0.069,False,0.939,21.64,0.62,12.59,S7N2D13PGOgZQTCbo0xfBO019YLF
MAPbI3,MA,Pb,I,1.6,TiO2-c | TiO2-mp,Spiro-MeOTAD,Au,Unknown,DMF,False,100.0,Spin-coating,Unknown,0.1032,False,0.89,18.31,0.76,12.39,S7T2d5VCJgZbljEYDPlZqWuP59Pw
MAPbI3,MA,Pb,I,1.6,TiO2-c,Spiro-MeOTAD,Au,Unknown,DMF >> IPA,False,Unknown >> 70.0,Spin-coating >> Spin-coating,Unknown,0.09,False,1.06,22.48,0.64,15.17,S7V0AD5AX3Phe_4OwCX8P2CMYTq8
MAPbI3,MA,Pb,I,1.61,"ZnO-c | 3, 4, 5- trimethoxybenzoic acid",Spiro-MeOTAD,Au,Chlorobenzene,DMSO; GBL,False,100,Spin-coating,N2,0.06,False,1.03,21.9,0.5710000000000001,12.86,S7W1ZlguUkpoZZewETgI2hE8XtPG
MAPbI3,MA,Pb,I,1.61,PCBM-60 | BCP,TPA-ANR-TPA,Ag,Toluene,DMSO; GBL,False,80.0; 100.0,Spin-coating,N2,0.07,False,0.77,16.68,0.589,7.54,S7cQFUOor49EaewMhBiSzIw3Wvsv
CsPbBr3 | FAPbBr2I,Cs | FA,Pb | Pb,Br | Br; I,,TiO2-c | TiO2-mp,none,Carbon,Unknown,DMF >> Methanol | Cyclohexane,False,90 >> 250 | 85,Spin-coating >> Spin-coating | Spin-coating,Air >> Air | Air,,False,1.44,7.63,0.7490000000000001,8.25,S7mtQBNtb45fZEK6pFMxe68S8tho
MAPbI3,MA,Pb,I,1.6,PCBM-60,PEDOT:PSS,Ag,Unknown,DMF,False,85.0,Spin-coating,N2,0.2,False,0.88,18.73,0.424,7.0,S8NVGGZih2o3ZXaQp4B_2CW6hur3
FA0.15MA0.85PbI3,FA; MA,Pb,I,,TiO2-c | TiO2-mp,Spiro-MeOTAD,Au,Toluene,DMF; DMSO,False,120,Spin-coating,N2,0.0464,False,1.06,19.83,0.63,13.24,S8XYI4Rnmr0lo-cbCG86z9ERROXs
MAPbI3,MA,Pb,I,1.6,PCBM-60,PEDOT:PSS,Au,Chlorobenzene,DMF,False,100.0,Spin-coating,N2,0.08,False,1.02,14.56,0.614,9.1,S8_1PP22lsdPeeqFGsow9q3Gp5pS
MAPbI3,MA,Pb,I,1.59,PCBM-60 | PEIE,PEDOT:PSS,Ag,Unknown,DMF,False,100.0,Spin-coating,N2,0.4,False,0.81,12.01,0.75,7.3,S8ep14oJIVfYRDrvdCa9pw66es1Q
CsPbBrI2,Cs,Pb,Br; I,1.92,PCBM-60 | C60 | BCP,P3CT,Ag,Unknown,DMSO,False,25; 300,Spin-coating,N2,0.09,False,1.1,15.04,0.617,11.76,S8hyN_lAOC3z35z4AoRLtifd4hOo
MAPbI3,MA,Pb,I,1.6,TiO2-c,Spiro-MeOTAD,Ag,Chlorobenzene,DMF,False,100.0,Spin-coating,N2,0.1,False,0.911,19.26,0.53,9.33,S8pNLCIlx5DSUekIxav9066xiSg1
MAPbI3,MA,Pb,I,1.55,PS | PCBM-60,NiO-c,Ag,Chlorobenzene,DMSO; GBL,False,100.0,Spin-coating,Unknown,0.25,False,1.09,21.04,0.74,16.98,S8wJG3fxQxdF6SCLbQwTvgoR4ynz
CsPbI3,Cs,Pb,I,,TiO2-c,PTAA,Au,Methyl acetate,DMF; DMSO,False,150.0,Spin-coating,Air,0.1,False,1.11,18.31,0.78,15.91,S8xUIcqRJYSEwiZJWu2PlxbqWvpd
MAPbI3,MA,Pb,I,1.6,TiO2-c | TiO2-mp,Spiro-MeOTAD,Au,Unknown,DMF >> IPA,False,100.0 >> Unknown,Spin-coating >> Spin-coating,Unknown,0.1,False,0.91,20.0,0.53,9.6,S91wY_UCMpcetsmst274t1P3AnXi
MAPbI3,MA,Pb,I,1.6,TiO2-c,Spiro-MeOTAD,Au,Toluene,DMSO; GBL,False,100.0,Spin-coating,N2,0.09,False,1.03,21.98,0.64,14.56,S9ACFrvoxypNWK7w5eXdfmmlextq
MAPbI3,MA,Pb,I,1.6,PCBM-60 | TiO2-c,NiO-c,Ag,Chlorobenzene,DMF; DMSO,False,100.0,Spin-coating,N2,0.1,False,1.09,21.6,0.743,17.2,S9GkJZ36ulYBl6dpIPZUPkwmmHhy
Cs0.05FA0.81MA0.14PbBr0.57I2.43,Cs; FA; MA,Pb,Br; I,,SnO2-np,Spiro-MeOTAD,Au,Anisole,DMF; DMSO,False,110,Spin-coating,N2,0.09,False,1.14,22.09,0.807,20.31,S9QkywpYvC-J3WyIrvojUnvV1GFt
MAPb1.0I3,MA,Pb,I,1.6,TiO2-c | TiO2-mp,Spiro-MeOTAD,Au,Unknown,DMF >> IPA,False,70,Spin-coating >> CBD,Dry air >> Dry air,6.32,True,1.058,19.251,0.614,12.5,S9jNv20EU7_g_2wbm3pLRh5g88xw
MAPbI3,MA,Pb,I,1.6,PCBM-60 | C60 | BCP,P3CT-N,Cu,Chlorobenzene,DMF; DMSO,False,80.0,Spin-coating,N2,0.09,False,1.11,23.12,0.8,20.71,S9mjOB_g5uYT4kK4JDOnrqJniRVM
FA0.85MA0.15PbBr0.45I2.55,FA; MA,Pb,Br; I,,SnO2-c,Spiro-MeOTAD,Au,Chlorobenzene,DMF; DMSO,False,100.0,Spin-coating,Air,0.096,False,1.18,21.89,0.73,19.38,S9pBmtLA3CXcISc0gKiIv_c_RzyU
Cs0.05FA0.79MA0.16PbBr0.51I2.49,Cs; FA; MA,Pb,Br; I,,C60 | BCP,PEDOT:PSS,Cu,Ethyl acetate,DMF; DMSO,False,100.0,Spin-coating,Unknown,0.0729,False,1.02,21.24,0.7140000000000001,15.4,S9pR3FKf162PCVUuumcecjA6iHaH
Cs0.15FA0.75MA0.1PbBr0.1I2.9,Cs; FA; MA,Pb,Br; I,,ZnO-c | TiO2-c,Spiro-MeOTAD,MoO3 | Ag,Chlorobenzene,DMSO,False,110,Spin-coating,N2,0.0544,False,,,,15.25,SABVTasnPQPqvVo9XmINSlX0EyE2
MAPbI3,MA,Pb,I,1.6,ZnCsO | PCBA,Spiro-MeOTAD,Ag,Unknown,DMF,False,80.0,Spin-coating,Dry air,0.1,False,1.05,18.4,0.772,14.9,SAOD0FApbnCBG1hLZvCZRtpr6BZj
MAPbI3,MA,Pb,I,1.6,PCBM-60 | BCP,F4-TCNQ,Ag,Unknown,acetonitrile; Methylamine >> IPA,False,Unknown >> 100,Spin-coating >> Spin-coating,Dry air >> Dry air,0.0912,False,1.1,19.2,0.8,16.3,SAUGhVhEHimwvUi7Ohd6stQ03eQ4
MAPbI3,MA,Pb,I,1.6,PCBM-60 | PEI,VB-MeO-FDPA,Ag,Chlorobenzene,DMSO; GBL,False,100.0,Spin-coating,Unknown,0.045,False,,,,18.21,SAVIhenATrjONwC7m6f4B75SyQnu
(TBA)0.1Cs0.05FA0.71MA0.14PbBr0.51I2.49,(TBA); Cs; FA; MA,Pb,Br; I,,TiO2-c,Spiro-MeOTAD,Au,Chlorobenzene,DMF; DMSO,False,110.0,Spin-coating,N2,1.9,True,0.908,22.16,0.718,14.45,SAoAg6HZ48VgOaeuVmYVKVnWe-Gw
MAPbI3,MA,Pb,I,1.6,TiO2-c | TiO2-mp,Spiro-MeOTAD,Au,Unknown,DMF >> IPA,False,100.0 >> 120.0,Spin-coating >> Spin-coating,Unknown,0.1,False,0.89,18.48,0.627,11.12,SAtUopO9ZjN2nYitRYk5YPQiZego
FA0.85MA0.15PbBr0.45I2.55,FA; MA,Pb,Br; I,,TiO2-c | TiO2-mp,none,Carbon,Chlorobenzene,DMF; DMSO,False,Unknown,Spin-coating,N2,0.09,False,0.9,18.4,0.51,8.5,SAtuahOaWxh2Nu5CetXPxxz7_T1G
Cs0.10FA0.75MA0.15PbBr0.51I2.49,Cs; FA; MA,Pb,Br; I,1.63,TiO2-c | TiO2-mp,Spiro-MeOTAD,Au,Chlorobenzene,DMF; DMSO,False,100.0,Spin-coating,N2,0.16,False,1.164,22.6,0.74,19.5,SAuSHbQ_TkJt6cy2F972-VOHqJcy
MAPbI3,MA,Pb,I,1.6,PCBM-60 | LiF,PEDOT:GSL,Al,Toluene,DMSO; GBL,False,100,Spin-coating,Unknown,0.1,False,1.03,19.94,0.72,14.87,SAuwNUwkBtvt09z0zC6lxFwdYKIB
FAPbI3,FA,Pb,I,1.47,TiO2-c | TiO2-nw | Al2O3,Spiro-MeOTAD,MoO3 | Ag,Unknown,none,False,150,Co-evaporation,Vacuum,0.1,False,1.0,21.8,0.64,14.0,SB4Q3h8yQ6aiiqQ96AKdOyGqFeQU
MAPbI3,MA,Pb,I,1.6,TiO2-c,Spiro-MeOTAD,Ag,Chlorobenzene,DMF; DMSO,False,Unknown,Spin-coating,Unknown,0.1,False,0.98,19.48,0.5710000000000001,10.9,SBIguZJ_DXQOamLyzlaGXOX7C4TC
FA0.9MA0.1PbBr0.1I2.9,FA; MA,Pb,Br; I,,PCBM-60 | C60 | BCP,PTAA,Cu,Unknown,DMF >> IPA,False,90.0 >> 70.0,Spin-coating >> Spin-coating,Unknown,0.08,False,1.05,23.5,0.763,18.8,SBJt9gElIIKtlVKRYserTCOYhMAg
Cs0.2FA0.8PbBr0.32I2.68,Cs; FA,Pb,Br; I,,TiO2-c | TiO2-mp,Spiro-MeOTAD,Au,Chlorobenzene,DMF; DMSO,False,100.0,Spin-coating,Unknown,0.1,False,0.985,21.3,0.74,15.5,SBVU8-5N3iXyEC-DUt6leha354wH
MAPbI3,MA,Pb,I,1.6,TiO2-c | TiO2-mp,Spiro-MeOTAD,Au,Chlorobenzene,DMSO,False,90.0,Spin-coating,N2,0.16,False,1.02,19.4,0.76,15.2,SC0LxUaTQ01pks8JDx0m3sKMJfzs
MAPbI3,MA,Pb,I,1.6,CPTA | BACl,Spiro-MeOTAD,MoO3 | Au,Unknown,Methylammonium acetate,False,60.0; 100.0,Spin-coating,Ambient,0.05,False,1.085,22.6,0.755,18.51,SCArtusSWIop8dKLK3PYuSg7mlQT
CsFAMAPbBrI,Cs; FA; MA,Pb,Br; I,,PCBM-60; TiO2-np,Spiro-MeOTAD,Au,Chlorobenzene,DMF; DMSO,False,100,Spin-coating,Unknown,0.16,False,0.79,19.26,0.51,8.62,SCQH1jlBTafl5ZwFxyHQDxwjwTMM
MAPbI3,MA,Pb,I,1.6,PCBM-60,NiO-c,Ag,Toluene,DMSO; GBL,False,100.0,Spin-coating,Ar,0.14,False,1.04,21.87,0.72,16.4,SCVN0bNDymkbWxrjW8b5inupCa0G
MAPbI3,MA,Pb,I,1.6,TiO2-c | TiO2-mp,Spiro-MeOTAD,Ag,Unknown,DMSO >> IPA >> Toluene >> none,False,100 >> Unknown >> Unknown >> 100,Spin-coating >> CBD >> Spin-coating >> Gas reaction,Unknown >> Unknown >> Unknown >> MAI,0.026,False,1.02,14.6,0.58,8.2,SCjaJ-_iybNww8-xmFSK6Em5jOWV
MAPbI3,MA,Pb,I,1.6,TiO2-c | TiO2-mp,Spiro-MeOTAD,Au,Unknown,DMF,False,100.0,Spray-coating,Air,0.1,False,0.92,14.04,0.69,8.91,SCuF6-FmJJpVzYquAhnpQ-H5bne_
MAPbI3,MA,Pb,I,1.6,TiO2-c | TiO2-mp,B186,Au,Unknown,DMSO,False,105.0,Spin-coating,N2,0.1,False,0.95,18.8,0.706,12.54,SD1uhOgKGkqzqYbAoAvRYUHEbT3Q
Cs0.05FA0.79MA0.16PbBr0.51I2.49,Cs; FA; MA,Pb,Br; I,,TiO2-c | TiO2-mp,PTAA,Au,Chlorobenzene,DMF; DMSO,False,100.0,Spin-coating,N2,0.16,False,1.04,22.2,0.73,17.0,SD3nIpN0o4ab6D8bHChhG9JTdmKa
MAPbI3,MA,Pb,I,1.6,C60 | bis-C60,NiO-np,Ag,Unknown,DMF >> IPA,False,Unknown,Spin-coating >> CBD,Air >> Air,0.06,False,1.03,22.08,0.715,16.33,SD5ZLrORlD1lntOAWW2VtJrDd9Q3
(HEA)2Cs1.9FA17.1Pb20Br12.6I57.54,(HEA); Cs; FA,Pb,Br; I,1.69,TiO2-c | TiO2-mp,Spiro-MeOTAD,Au,Chlorobenzene,DMF; DMSO,False,105.0,Spin-coating,Unknown,0.09,False,1.13,21.32,0.772,14.22,SDAmcjgub2fnlOxO13dH-HUeFN12
Cs0.1FA0.9PbI3,Cs; FA,Pb,I,,TiO2-c | TiO2-mp | ZrO2-mp,none,Carbon,Unknown,DMF; DMSO; Formamide,False,70.0,Drop-infiltration,N2,0.8,False,0.909,22.69,0.7859999999999999,16.26,SDKCRlr4COt0aKEizcG60fJGfbJ2
CsPbBrI2,Cs,Pb,Br; I,1.92,PCBM-60 | C60 | BCP,P3CT,Ag,Unknown,DMSO,False,25; 300,Spin-coating,N2,0.09,False,1.113,15.473,0.685,11.97,SD_SCGow2AUiuJBUJYfo9eKFVYy9
MAPbI3,MA,Pb,I,1.6,PCBM-60 | BCP,PolyTPD,Ag,Unknown,DMF,False,25; 100,Spin-coating,Unknown,0.0965,False,1.05,20.7,0.745,15.6,SDchZ8UxJ-WvFMz8MX09T_CIjNFs
MAPbI3,MA,Pb,I,1.6,SnO2-c,Spiro-MeOTAD,Au,Diethyl ether,DMF; DMSO,False,50; 100,Spin-coating,Unknown,0.1,False,,,,21.33,SDfpm-LpNfcIQDt1JKhkhIH_c1Um
MAPbI3,MA,Pb,I,1.6,PCBM-60,PTAA,Al,Unknown,DMSO >> IPA,False,Unknown >> 90.0,Spin-coating >> Spin-coating,N2 >> N2,0.06,True,1.06,19.1,0.72,15.0,SDmWVPjfxL3bzGFnGC9XKAmM3_Jl
MAPbI3,MA,Pb,I,1.6,TiO2-c,Spiro-MeOTAD,Au,Unknown,DMF,True,Unknown,Spin-coating,Unknown,0.1,False,1.075,20.5,0.67,15.0,SDqpaz_EYt0bTubgDqa4A7MqyFkM
MAPbI3,MA,Pb,I,1.6,PCBM-60 | PFN,Au-np; PEDOT:PSS,Al,Unknown,DMF,False,100.0,Spin-coating,Air,0.04,False,0.8370000000000001,21.69,0.67,12.18,SDrOHzehMxv-GCreYW9YHiQBniCE
Cs0.125FA0.875PbBr0.375I2.625,Cs; FA,Pb,Br; I,,SnO2-c,Spiro-MeOTAD,Au,Diethyl ether,DMF; DMSO,False,145.0,Spin-coating,Unknown,0.125,False,0.9,21.89,0.67,13.18,SE814Begj4IfFnA8t9H-BzsEz80s
FA0.78MA0.21PbBr0.21I2.79,FA; MA,Pb,Br; I,,PCBM-60 | BCP,NiPc,Ag,Unknown,DMF; DMSO >> IPA,False,Unknown >> 150.0,Spin-coating >> Spin-coating,Ar >> Ar,0.1,False,1.0,19.41,0.672,13.4,SEO_7h76xe0Zy6FQqjF1UQd4uWC8
MAPbI3,MA,Pb,I,1.6,TiO2-c,Spiro-MeOTAD,Au,Unknown,DMF,False,100.0,Spin-coating,Unknown,0.135,False,0.92,20.76,0.591,11.29,SERA3LJwp6gDovUALg1PA6jMXJiy
Cs0.07FA0.81MA0.12PbBr0.38I2.62,Cs; FA; MA,Pb,Br; I,,TiO2-c,Spiro-MeOTAD,Au,Chlorobenzene,DMF; DMSO,False,100.0,Spin-coating,N2,0.1,False,1.15,22.0,0.763,18.7,SEUCfy_Bv-CwDgK7f9-dvL0LUMGH
MAPbI3,MA,Pb,I,1.59,PCBM-60 | BCP,PTAA,Al,Unknown,acetonitrile; Methylamine,False,100,Spin-coating,Unknown,0.045,False,1.12,23.2,0.8,20.73,SEgooYaW6Rlj7wbmjKMyKC7rvyd-
MAPbI3,MA,Pb,I,1.6,TiO2-c | ZnO-c | C60,Spiro-MeOTAD,Au,Unknown,DMF,False,80.0,Spin-coating,N2,0.09,False,1.07,22.06,0.79,18.12,SEjrGbFGtsOeEmYl5LzwwN95SAh0
FA0.85MA0.15PbBr0.45I2.55,FA; MA,Pb,Br; I,1.6,TiO2-c | TiO2-mp,Spiro-MeOTAD,Au,Chlorobenzene,DMF; DMSO,False,100,Spin-coating,N2,0.16,False,1.04,17.92,0.66,12.26,SEoBtg0VPQh4G7takb1qruHRu3Pl
MAPbI3,MA,Pb,I,1.6,PCBM-60,PEDOT:PSS,Al,Chlorobenzene,DMF; GBL,False,Unknown,Spin-coating,Unknown,0.1,False,0.951,15.32,0.677,9.84,SEpnZwCPC-t3-h5WnYE1Dh5D_GGZ
MAPbI3,MA,Pb,I,1.6,PCBM-60 | C60,PEDOT:PSS,Ag,Unknown,DMSO; NMP,False,110.0,Spray-coating,Air,0.13,False,0.84,14.9,0.63,7.88,SEwtqmnq9TpBdOsPhvse4Gq7izbl
MAPbI3,MA,Pb,I,1.53,TiO2-c | TiO2-mp,Spiro-MeOTAD,Au,Unknown,DMF >> none,False,110.0 >> 145.0,Spin-coating >> Gas reaction,Air >> Air; MAI,0.1,False,0.905,16.37,0.58,8.63,SF1FXfukC9ZI-THTaop541tHEbSs
Cs0.05FA0.81MA0.14PbBr0.43I2.57,Cs; FA; MA,Pb,Br; I,,TiO2-c | TiO2-mp,Spiro-MeOTAD,Ag,Toluene,DMF; DMSO,False,150.0,Spin-coating,Unknown,0.14,False,0.966,17.65,0.674,12.12,SF34ggTc_szFetvP_nHnU2qyNMSq
MAPbI3,MA,Pb,I,1.6,PCBM-60 | BCP,PEDOT:PSS,Ag,Unknown,DMF >> IPA,False,Unknown >> 100.0,Spin-coating >> Spin-coating,Unknown,0.075,False,0.97,21.59,0.82,17.13,SF7RE6hXihBvKkB2djmIC1_hgtmv
MAPbI3,MA,Pb,I,1.6,TiO2-c | TiO2-mp | ZrO2-mp,none,Carbon,Unknown,GBL,False,50.0,Drop-infiltration,Unknown,0.018,False,0.825,28.52,0.67,15.58,SFC9qnK56QSQVw9D91uS0I3ZIyBa
MAPbI3,MA,Pb,I,1.56,SnO2-nw,PTAA,Au,Toluene,Unknown,False,100.0,Spin-coating,Unknown,0.096,False,0.99,21.82,0.7440000000000001,16.18,SFCQ-NeaxmpBW0wK7SVw6eWnKtD4
MAPbI3,MA,Pb,I,1.6,C60 | Bphen,PEDOT:PSS,Ag,Chlorobenzene,DMF,False,100,Spin-coating,N2,0.12,False,0.94,15.57,0.56,8.21,SFcAw-eyRovmdcLutnkGoyzanQlP
MAPbI3,MA,Pb,I,1.6,ZnO-nw,Spiro-MeOTAD,Au,Unknown,DMF; DMSO >> IPA,False,Unknown >> 100.0,Spin-coating >> CBD,Unknown,0.06,False,0.96,19.6,0.72,13.5,SFeAXrEmzdw9zma5aO3dwt4pPtpn
MAPbI3,MA,Pb,I,1.6,TiO2-c,Spiro-MeOTAD,Au,Chlorobenzene,DMF,False,100,Spin-coating,N2,0.09,False,1.06,23.5,0.759,18.9,SFfaoyDCT29VKaEuU3Cdcz8WBMm-
MAPbI3,MA,Pb,I,1.6,C60,Spiro-MeOTAD,Ag,Toluene,DMF; DMSO,False,Unknown,Spin-coating,Unknown,0.1,False,1.036,19.76,0.634,12.97,SFjTIjnQWaKxjrAKCwi-uBO-wV_C
MAPbI3,MA,Pb,I,1.6,TiO2-c,Spiro-MeOTAD,Au,Toluene,DMF; GBL,False,100.0,Inkjet printing,N2,0.09,False,0.99,17.5,0.62,10.7,SFkKGD76uZDs66POYbyqruA2UgXc
MAPbI3,MA,Pb,I,1.6,PCBM-60,PEDOT:PSS,Al,Unknown,DMF,False,70.0,Spin-coating,N2,0.09,False,1.01,19.76,0.66,13.57,SG3haATQqd7rTWZiSD26l0l5vdHU
MAPbI3,MA,Pb,I,1.6,TiO2-c,Spiro-MeOTAD,Ag,Unknown,DMF,False,100.0,Spin-coating,Air,0.1,False,0.93,23.4,0.6,12.0,SG9kpYoHj7DPdgJEyGFCLLJBQbaB
MAPbI3,MA,Pb,I,1.6,none,Spiro-MeOTAD,Au,Unknown,DMF; DMSO >> IPA,False,Unknown >> 100.0,Spin-coating >> Spin-coating,Unknown,0.13,False,0.85,20.7,0.685,12.1,SGNz8rSG15_d0gSbS0SUBHIOVJes
MAPbI3,MA,Pb,I,1.59,Polystyrene | C60 | BCP,PTAA,Al,Unknown,DMF >> IPA,False,Unknown >> 100,Spin-coating >> Spin-coating,Air >> Air,0.01,False,1.03,20.0,0.49,10.1,SGPXFzOIv4BELnDySkQ-Go1XgvOh
MAPb1.0I3,MA,Pb,I,1.6,NbOH5,Spiro-MeOTAD,Ag,Ethyl acetate,DMSO; GBL,False,Unknown,Spin-coating,N2,0.06,False,0.93,19.58,0.66,10.5,SGWwI26r6u0uByV_e64I_WqTbXCK
Cs0.05FAPbI3,Cs; FA,Pb,I,,PCBM-60,s-PANI:PSS,Au,Diethyl ether,DMF; DMSO,True,125.0,Spin-coating,N2,0.09,False,0.87,18.68,0.69,11.17,SG_CsqTo-qkOTtPXo4fxYU8Koh1X
MAPbI3,MA,Pb,I,,PCBM-60 | Bphen,PEDOT:PSS,Ag,Unknown,DMF,False,Unknown,Spin-coating,Unknown,0.0725,False,0.91,18.79,0.72,12.37,SGaapwnVrJKmfkv8K1iL4lV-XnGH
MAPbI3,MA,Pb,I,1.6,TiO2-c,Spiro-MeOTAD,Ag,Chlorobenzene,DMF,False,100,Spin-coating,N2,0.12,False,1.044,19.13,0.706,14.1,SGsBECNBLYby-9H3chs_pUz60Q8p
