Repository: GouravSidana/firstML

# firstML
My first Machine Learning Project

File: filtered_perovskite.csv (part 72 of 155)
Formula,A_ion,B_ion,X_ion,Bandgap,ETL,HTL,Backcontact,Antisolvent,Solvent,Solv_annel,Anneal_temp,Dep_procedure,Synth_atm,Cell_area,Is_module,Voc,Jsc,FF,PCE,entry_id
MAPbI3,MA,Pb,I,1.56,PCBM-60 | PEI,NiO-c,Ag,Toluene,DMSO; GBL,False,100.0,Spin-coating,N2,0.1058,False,1.06,20.53,0.73,16.58,SH5sXl0ldraDV3R6Jg9b3ldSI2G8
MAPbI3,MA,Pb,I,1.5,LiSPS | PCBM-60,PEDOT:PSS,Al,Unknown,DMF >> Ethanol,False,Unknown >> 100.0,Spin-coating >> Spin-coating,Unknown,0.16,False,0.85,20.9,0.778,13.83,SHES32DORLaUXzQ0JEV8cBgJkIm8
Cs0.05FA0.8075MA0.1425PbBr0.45I2.55,Cs; FA; MA,Pb,Br; I,,SnO2-np,Spiro-MeOTAD,Au,Anisole,DMF; DMSO,False,150.0,Spin-coating,N2,0.1,False,1.14,21.5,0.79,19.4,SHEbkbvfwSMKOsov-FaDaJutueUl
MAPbI3,MA,Pb,I,1.6,TiO2-c,Spiro-MeOTAD,Au,Unknown,DMF,False,100,Spin-coating,N2,0.0625,False,0.79,18.73,0.57,7.84,SHKCtX-tbuqG2Xj5SdgBBBGJNoBe
MAPbI3,MA,Pb,I,1.63,TiO2-c,Spiro-MeOTAD,Au,Unknown,DMSO >> IPA,True,Unknown >> 100.0,Spin-coating >> CBD,N2 >> N2,0.1,False,1.06,21.62,0.68,15.55,SHj6mYneg9-raSJJ9jYFPGWwFGD1
CsBi0.04Pb0.96I3,Cs,Bi; Pb,I,1.56,TiO2-c,CuI,Au,Unknown,DMF; DMSO,False,100.0,Spin-coating,Unknown,0.09,False,0.96,18.76,0.677,12.2,SHjVJAJjC1olq5CNLEQelyRlJFkD
MAPbI3,MA,Pb,I,1.6,TiO2-c,Spiro-MeOTAD,Au,Unknown,acetonitrile; Ethanol; Methylamine,False,100.0,Spin-coating,Unknown,0.096,False,1.05,22.03,0.703,16.26,SHvEFnqF83XRqhjPiaY_LDHp5FIZ
MAPbI3,MA,Pb,I,1.6,TiO2-c | TiO2-mp | ZrO2-mp,none,Carbon,Unknown,DMF,False,100,Spin-coating,Air,0.32,False,0.865,15.38,0.54,7.18,SI53hjqtlzgr6cw3v5NZUoZ8Jh_Z
MAPbI3,MA,Pb,I,1.6,TiO2-c | TiO2-mp,Spiro-MeOTAD,Au,Toluene,DMSO; GBL,False,50.0; 100.0,Spin-coating,Unknown,0.1,False,1.085,20.57,0.732,16.33,SIIHX3239yeCpBueOjQusx-oAG75
MAPbI3,MA,Pb,I,1.6,PCBM-70 | Lif,PEDOT:PSS,Al,Unknown,DMF,False,95,Spin-coating,N2,0.1,False,0.97,22.61,0.664,14.53,SI_U0mfRW-8oiTTRgYnfSX3fieXD
MAPbI3,MA,Pb,I,1.6,C60,Spiro-MeOTAD,Au,Chlorobenzene,DMF; DMSO,False,Unknown,Spin-coating,Unknown,0.09,False,0.92,21.34,0.618,12.11,SId4Cuo-pOlCv4IIrN8uvHl-MS3s
FA0.85MA0.15PbBr0.45I2.55,FA; MA,Pb,Br; I,,TiO2-c | TiO2-mp,DTB,Au,Chlorobenzene,DMF; DMSO,False,100.0,Spin-coating,Unknown,0.096,False,1.12,25.75,0.677,19.5,SIfkwNeNkfLH5Xoklc_5C4Un3PdV
MAPbI3,MA,Pb,I,1.5,TiO2-c,Spiro-MeOTAD,Ag,Unknown,DMF; DMSO >> IPA,False,Unknown >> 100,Spin-coating >> Spin-coating,Unknown,0.04,False,1.08,22.17,0.7609999999999999,18.15,SIhsCdJCiRcsE5k5rxAlC7oj3sYR
MAPbBr0.43I2.57,MA,Pb,Br; I,,PCBM-60,PEDOT:PSS,Ca | Al,Unknown,DMF,False,100.0,Spin-coating,N2,0.1,False,0.98,15.27,0.491,7.34,SIp0aRo8S4yOPT3qCOCjZruWJcPs
MAPbI3,MA,Pb,I,1.6,TiO2-c | Al2O3-mp,Spiro-MeOTAD,Ag,Unknown,DMF,False,100,Spin-coating,Air,0.08,False,1.04,15.9,0.6629999999999999,9.96,SJ2NvISz4tB0eqM9mVR4j1BADaaV
MAPbI3,MA,Pb,I,1.6,PCBM-60 | C60 | BCP,PTAA,Cu,Unknown,DMF >> IPA,True,90.0 >> 70.0; 100.0,Spin-coating >> Spin-coating,N2 >> N2,0.1,False,1.11,22.5,0.816,20.4,SJ7ReyVrfW2Hcf8zhMHEhVSI4knO
MAPbI3,MA,Pb,I,1.6,C60 | C60-np,Spiro-MeOTAD,Au,Diethyl ether,DMF; DMSO,False,100.0,Spin-coating,N2,0.05,False,1.08,22.79,0.79,17.1,SJ9lAPHtnGtDsKb0vChGD9_sG6vB
FA0.3MA0.7PbI3,FA; MA,Pb,I,,SnO2-c | C60-SAM,DTP-C6Th,Au,Diethyl ether,DMF; DMSO >> Chlorobenzene,False,100 >> 100,Spin-coating >> Spin-coating,N2 >> N2,0.08,False,1.11,23.0,0.76,19.25,SJMyC3KQo-1NeTkPxP5UGg2NT3JK
MAPbI3,MA,Pb,I,1.6,TEABr | PCBM-60 | PEI,NiO-c,Ag,Unknown,DMSO; GBL,False,70.0,Spin-coating,Air,0.09,False,1.1,15.02,0.55,9.15,SJSw3mmvvAepQNOOhle95t8nMLXW
MAPbI3,MA,Pb,I,1.6,SnO2-np,Spiro-MeOTAD,Ag,Vacuum,DMF; DMSO,False,100.0,Spin-coating,Unknown,0.1,False,1.04,21.68,0.75,16.81,SJTAKGtfV_NcjiWChbU39Wt5yev7
MAPbI3,MA,Pb,I,1.6,PCBM-60 | LiF,PEDOT:PSS | PEI-HI,Ag,Unknown,DMF,False,90.0,Spin-coating,Unknown,0.1,False,1.06,18.58,0.66,13.09,SJWILEFkHycdBMWqFYFudumS46ab
MAPbI3,MA,Pb,I,1.6,TiO2-c,TTz-1,Au,Chlorobenzene,DMF; DMSO,False,Unknown,Spin-coating,N2,0.1,False,0.93,22.71,0.539,11.37,SJe9YsozaQWUE6lyl1PBbRZO_wr3
MAPbI3,MA,Pb,I,1.6,TiO2-c,Spiro-MeOTAD,Au,He,DMF,False,100.0,Spin-coating,Air,0.1,False,1.1,21.0,0.7240000000000001,16.8,SJoBMxsdEiECOha5b1-3DMCxfcft
BA2MA3Pb4I13,BA; MA,Pb,I,1.62,TiO2-c,Spiro-MeOTAD,Au,Unknown,DMF; DMSO,False,100.0,Spin-coating,N2,0.09,False,,,,,SK2OkllCoDnlEdM3UshKFnL9qCoe
FA0.86MA0.15PbBr0.45I2.55,FA; MA,Pb,Br; I,,TiO2-c | TiO2-mp,Spiro-MeOTAD,Carbon,Chlorobenzene,DMF; DMSO,False,Unknown,Spin-coating,Unknown,0.09,False,0.98,18.1,0.56,9.9,SKA3hVUcy_Pahvzv-Y-eaXvvNGWh
,MA | FA,Pb,Br; I,1.713,C60 | BCP,2PACz,Cu,N2,2-methoxyethanol; acetonitrile; NMP; DMF,False,Unknown,Slot-die coating,Unknown,0.16,False,1.197,17.376,0.681,14.17,SKEcmq3ibLWWXb7ArSicqErdgkzT
MAPbI3,MA,Pb,I,1.627,TiO2-c | PCBM-60,Spiro-MeOTAD,Au,Diethyl ether,DMF; DMSO,False,65.0; 100.0,Spin-coating,N2,0.09,False,1.01,17.03,0.7040000000000001,12.04,SKOaI9looU3VItq5pAQkTsgP3-V_
Cs0.08FA0.77MA0.15PbBr0.51I2.49,Cs; FA; MA,Pb,Br; I,1.6,C60 | BCP,PTAA,Cu,Ethyl acetate,DMF; DMSO,False,100,Spin-coating,N2,0.16,False,0.995,18.892,0.637,11.97,SKPyMvM5I1yUtLYukda8oKY8XL6T
MAPbI3,MA,Pb,I,1.6,TiO2-c | TiO2-mp | ZrO2-mp,none,Carbon,Unknown,DMF >> IPA,False,Unknown >> 70.0,Drop-infiltration >> Drop-infiltration,Unknown,0.128,False,0.904,17.26,0.63,9.76,SKfwe9zTtQ_8BKd0RMF-hfC7RiMr
MAPbI3,MA,Pb,I,1.58,PCBM-60,PEDOT:PSS,Ca | Al,Unknown,DMF; DMSO >> Ethanol; IPA,False,Unknown >> 100.0,Spin-coating >> Spin-coating,N2 >> N2,0.044,False,0.961,16.38,0.7020000000000001,11.06,SKk5zvAoWvimuBjR6DtuuXjCdUQ2
MAPbI3,MA,Pb,I,1.6,ZnO-c | Ag | TiO2-c,Spiro-MeOTAD,Au,Diethyl ether,DMF; DMSO,False,Unknown,Spin-coating,Unknown,0.075,False,0.95,15.0,0.618,8.9,SKyHKtxJN5Of0cZOc01fS7ErB50j
CsPbI3,Cs,Pb,I,,TiO2-c,Spiro-MeOTAD,MoO3 | Al,Unknown,Ocatane >> MeOAc,False,Unknown,Spin-coating >> Dipp-coating,N2 >> N2,0.06,False,1.23,13.47,0.65,7.9,SL6nJzSXlRss7u8dwP4Vart7mNUS
MAPbI3,MA,Pb,I,1.59,PCBM-60 | bis-C60,NiO-c,Ag,Toluene,DMSO; GBL,False,100.0,Spin-coating,Unknown,0.1,False,1.07,19.5,0.757,15.8,SLFkPp7bxqjux4w5tAd3h81TMtVZ
MAPbI3,MA,Pb,I,1.6,ZnO-c | PCBM-60,PTB7-Th | MoOx,Ag,Unknown,DMF >> IPA,False,150 >> 25,Spin-coating >> Spin-coating,N2 >> N2,0.046,False,1.02,14.73,0.73,10.87,SLS7r-hvUlu-S-gqrfuFtYqUguY6
Cs0.15FA0.85PbI3,Cs; FA,Pb,I,,TiO2-c | TiO2-mp,Spiro-MeOTAD,Au,Chlorobenzene,DMF; DMSO,False,130.0,Spin-coating,Unknown,0.25,False,0.95,19.7,0.48,9.0,SLVP-VzN3jXF4Vgg8WNT1zne6ABu
MAPbI3,MA,Pb,I,,TiO2-c | TiO2-mp | SbI3,Spiro-MeOTAD,Au,Ethyl acetate,DMF; DMSO,False,65; 100,Spin-coating,Ambient,0.102,False,1.062,22.163,0.736,16.6,SLZOcoXw-E-2LQ9iymzh4IEypqZQ
MAPbI3,MA,Pb,I,1.6,TiO2-c,Spiro-MeOTAD,Au,Unknown,none >> IPA,False,100.0 >> 100.0,Evaporation >> Spin-coating,Unknown,0.1,False,1.06,22.21,0.64,15.1,SLvrfbM5q-9VWs36u0mlHMcVFAam
MAPbI3,MA,Pb,I,1.6,TiO2-c | TiO2-nw | CdS,Spiro-MeOTAD,Ag,Chlorobenzene,DMF; DMSO,False,110,Spin-coating,Unknown,0.09,False,1.04,22.88,0.7,16.72,SM-7IWbvhEo3FCrvN5IvKlCz4C-H
BA2Cs0.15MA2.85Pb4I13,BA; Cs; MA,Pb,I,1.63,TiO2-c,Spiro-MeOTAD,Au,Unknown,DMF; DMSO,False,100.0,Spin-coating,N2,0.09,False,,,,,SMIfHIjkJtoORoJltVXRALyGp0Jd
MAPbI3,MA,Pb,I,1.6,PCBM-60,PEDOT:PSS,Al,Toluene,DMSO; GBL,False,100,Spin-coating,Unknown,0.09,False,1.01,18.63,0.71,13.35,SMgxBE-dxQ_OS_LHSDd7lChn9YEr
FAPbI3 | CsPbI3,FA | Cs,Pb | Pb,I | I,,TiO2-c,Spiro-MeOTAD,MoOx | Al,Unknown,Methyl acetate >> Ethyl acetate,False,Unknown,Spin-coating >> Spin-coating,Air >> Air,0.06,False,1.17,18.38,0.57,15.21,SMiZky1Ip9xF_Me_g062JkJ78OJj
MAPbBr0.6I2.4,MA,Pb,Br; I,1.72,PCBM-60 | C60 | BCP,PEDOT:PSS,Al,Unknown,DMF >> IPA,True,100 >> 70; 100,Spin-coating >> Spin-coating,Unknown,0.075,False,1.04,14.7,0.68,10.5,SMqK4h2BVSSEO8xD5M4M26pqeHyM
MAPbI3,MA,Pb,I,1.6,2PDI-0S | PEIE,PTAA,Ag,Chlorobenzene,DMF; DMSO,False,100.0,Spin-coating,N2,0.16,False,,,,,SMqdBlF7PDlkYlMkYsLT1i2rP3O_
nannannan,,,,,Unknown,Unknown,,,,False,,,,,False,,,,,SN4S7JN0QfpXpo3JlNFZn3TuQWvB
MAPbI3,MA,Pb,I,1.6,ZnO-np | PFS-FTEG,Spiro-MeOTAD,Ag,Unknown,DMF >> IPA,False,Unknown,Spin-coating >> CBD,Unknown,0.1,False,1.04,20.9,0.69,14.9,SN76tIkEQhw-_8d7dHQO2G7iAJng
MAPbI3,MA,Pb,I,1.6,PCBM-60 | BCP,PEDOT:PSS,Ag,Unknown,DMF; DMSO,False,100.0,Spin-coating,Unknown,0.04,False,0.98,21.65,0.72,15.41,SNGGHO8ho_qC8ED1X6CIRRgUCIIW
FAPbBr0.6I2.4,FA,Pb,Br; I,1.57,TiO2-c,Spiro-MeOTAD,Au,Unknown,DMF,False,170.0,Spin-coating,N2,0.0625,False,1.0,13.6,0.67,9.1,SNIVpUalrApj4xPbcyQzwYCv1M6R
MAPbI3,MA,Pb,I,1.6,TiO2-c,Spiro-MeOTAD,Au,Toluene,DMSO; GBL,False,100.0,Spin-coating,N2,0.09,False,1.06,20.11,0.63,13.48,SNY4wINMNiZWrV4YuWQL-YpNVjUD
FA0.3MA0.7PbBr0.15I2.85,FA; MA,Pb,Br; I,,SnO2-c | C60-SAM,PMMA | DTPC13-ThTPA,Au,Diethyl ether,DMF; DMSO,False,100.0,Spin-coating,N2,0.08,False,1.135,22.82,0.787,22.33,SNcA8MUjytv3F20YZRQMBccAs1eM
MAPbI3,MA,Pb,I,1.6,Boron subphthalocyanine chloride | PCBM-60,PEDOT:PSS,Ag,Unknown,DMF,False,100.0,Spin-coating,N2,0.04,False,0.99,20.79,0.601,12.34,SNfl_VDp-0g2BfNrvRYFY_SDKAoT
FA0.85MA0.15PbBr0.45I2.55,FA; MA,Pb,Br; I,1.67,TiO2-c | TiO2-mp,none,Au,Chlorobenzene,DMF; DMSO,False,100.0,Spin-coating,N2,0.16,False,0.94,14.6,0.61,8.34,SNwtMMYquytCgiVfl6VNE88w3Yi7
MAPbI3,MA,Pb,I,1.6,TiO2-c | TiO2-mp,Spiro-MeOTAD,Au,Unknown,DMF >> IPA,False,40; 70 >> 40; 100,Spin-coating >> Spin-coating,Unknown,0.1,False,0.96,18.74,0.7170000000000001,13.1,SO0TRCxnGehe0TJz4Oc6dCvMHL7s
MAPbI3,MA,Pb,I,1.6,C60 | bis-C60,NiO-c,Ag,Toluene,DMSO; GBL,False,100.0,Spin-coating,Unknown,0.0314,False,1.05,21.98,0.75,17.31,SO7HmE2ujOEGMtz10OiUgYnqgBHW
MAPbI3,MA,Pb,I,1.6,TiO2-c,PTAA,Au,Unknown,DMF >> IPA,False,60.0 >> 105.0,Spin-coating >> Spin-coating,N2 >> N2,0.096,False,1.03,19.6,0.755,15.0,SOAbjMNqN9NSlH_bdgsifpFixl-L
MAPbI3,MA,Pb,I,1.6,C60,FBA1,MoO3 | Ag,Chlorobenzene,DMF; DMSO,False,60.0; 85.0,Spin-coating,N2,0.04,False,1.04,21.36,0.7290000000000001,16.24,SOB5erKB-tniJ7JuWhOySMxV2iZg
MAPbI3,MA,Pb,I,1.6,TiO2-c,Spiro-MeOTAD,Au,Unknown,DMF,False,130.0,Spin-coating,N2,0.09,False,1.034,21.4,0.76,16.4,SOCNlmKwl6EjAMqXkptqx__JIkjC
MAPbI3,MA,Pb,I,1.6,TiO2-c,Spiro-MeOTAD,Ag,Unknown,DMF,False,100.0,Spin-coating,N2,0.12,False,1.05,20.18,0.65,13.78,SODV2-0WVJmQ9UrxtS0GZ4XulxCn
MAPbI3,MA,Pb,I,1.55,PCBM-60 | C60,PEDOT:PSS,Al,Unknown,DMF,False,95.0,Spin-coating,N2,0.09,False,0.961,22.09,0.63,13.6,SOIu-F6s8Wm_HphEHPCUCuBUJFOI
MAPbI3,MA,Pb,I,1.6,TiO2-c | TiO2-mp,CT3,MoO3 | Ag,Toluene,DMSO; GBL,False,100.0,Spin-coating,Unknown,0.16,False,1.02,22.22,0.759,17.2,SOKKBZ692WcqzuguJ0ChwD5cw_aj
FA0.9MA0.1PbI3,FA; MA,Pb,I,,SnO2-c | PCBM-60,Spiro-MeOTAD,Ag,Unknown,DMF; DMSO | IPA,False,Unknown | 125,Spin-coating | Dropcasting,N2 | N2,0.0757,False,1.14,23.22,0.77,20.25,SOSYe19nHfAHCq6ym88mR9kN9OCl
Cs0.05FA0.80MA0.15PbBr0.43I2.57,Cs; FA; MA,Pb,Br; I,,TiO2-c | TiO2-mp,Spiro-MeOTAD,Au,Chlorobenzene,DMF; DMSO,False,100.0,Spin-coating,N2,1.0,False,1.1,22.7,0.73,18.0,SOYu_05NDaMA6Z3-F6rf9uwLUpuo
FABi0.05Pb0.95I3,FA,Bi; Pb,I,,TiO2-c,Spiro-MeOTAD,Au,Diethyl ether,DMF; DMSO,False,180.0,Spin-coating,Unknown,0.09,False,1.03,23.65,0.73,17.78,SOlvOHI8_lttOYRIGSKWM4eQh1Rn
MAPbI3,MA,Pb,I,1.6,TiO2-c | TiO2-mp,Spiro-MeOTAD,Au,Unknown,DMF; DMSO >> IPA >> IPA,False,Unknown >> Unknown >> 100.0,Spin-coating >> CBD >> Spin-coating,N2 >> N2 >> N2,0.1,False,1.06,21.2,0.7,13.5,SOseiV_QLSsAwdVci68y4d2em9hb
MAPbI3,MA,Pb,I,1.6,ITO | LT-TiO2:Cl,Spiro-MeOTAD,,,,False,,,,,False,1.0,22.0,0.715,16.25,SOsyBlnS2XfGKBlpjcnFBgDdheYa
MAPbI3,MA,Pb,I,1.6,PCBM-60 | BCP | Ga2O3,NiO-c,Ag,Ethyl acetate,DMF; DMSO,False,100.0,Spin-coating,N2,0.1,False,1.115,22.41,0.794,19.76,SOt5Ush7yGFUFY3UxEdnSaU4Scg3
MAPbI3,MA,Pb,I,1.6,PCBM-60,PFN; PTPD,Al,Diethyl ether,DMF; DMSO,False,100.0,Spin-coating,Unknown,0.04,False,1.11,21.23,0.81,18.7,SP3Nqcj5Bih27poSoTL4F1JCnaT4
MAPbI3,MA,Pb,I,1.5,TiO2-c | TiO2-mp,CuSCN,Au,Unknown,DMF >> IPA,False,Unknown >> 70.0,Spin-coating >> CBD,Unknown,0.1,False,1.102,19.7,0.62,12.4,SPA2eNEIXU9WCA5B-W1irItbUnLM
MAPbI3,MA,Pb,I,1.6,P(NDI2OD-T2),PEDOT:PSS,Ag,Unknown,DMF >> IPA >> DMF; IPA,False,70.0 >> 100.0 >> 100.0,Spin-coating >> Spin-coating >> Spin-coating,N2 >> N2 >> N2,0.12,False,0.96,22.05,0.8,18.2,SPFyrwu7pDEURuP6qET6DZ38xE0S
MAPbI3,MA,Pb,I,1.6,TiO2-c,Spiro-MeOTAD,Au,Diethyl ether,DMF; NMP,False,150.0,Doctor blading,Air,2.77,True,1.099,20.5,0.64,13.3,SPGpioQGuzzT3_zleVjDemSL5WiX
FA0.92MA0.08PbI3,FA; MA,Pb,I,1.55,SnO2-c,PEAI | Spiro-MeOTAD,Au,Unknown,DMF; DMSO >> IPA,False,70.0 >> 150.0,Spin-coating >> Spin-coating,Air >> Air,0.07,False,1.15,24.26,0.8190000000000001,22.85,SPNkWA0Qqzd2jmCivyAV6HZU8Fq8
MAPbI3,MA,Pb,I,1.6,PCBM-60,PEDOT:PSS,Al,Unknown,DMF,False,100.0,Spin-coating,Unknown,0.0725,False,0.845,16.7,0.63,8.97,SPNoeVlEB_3HmOJ-ECp2_dFx070-
MAPbI3,MA,Pb,I,1.6,PCBM-60 | BCP,NiO-np,Ag,Toluene,DMF; DMSO,False,60; 100,Spin-coating,Unknown,0.0464,False,1.046,17.84,0.818,15.27,SPSRuViXXMAZcoHcUlth0YdA9HSx
MAPbI3,MA,Pb,I,1.6,TiO2-c | TiO2-mp,Spiro-MeOTAD,Au,Unknown,DMF >> IPA,False,70.0 >> 70.0,Spin-coating >> Spin-coating,Unknown,0.1,False,0.93,19.44,0.6990000000000001,12.62,SPT_cDrkiJsvBciSt8yRtWuw9W6A
MAPbI3,MA,Pb,I,1.61,ZnO-np,P3HT,Ag,Unknown,none >> IPA,False,Unknown,Evaporation >> Spin-coating,Vacuum >> Air,0.07,False,0.88,14.2,0.58,7.2,SPYLvFXMrCKeb-22AwvKSbH6UqCK
MAPbI3,MA,Pb,I,1.6,PCBM-60 | AZO-np,PTAA,Ag,Unknown,DMF >> IPA,False,Unknown >> 100,Spin-coating >> Spin-coating,N2 >> N2,0.26,False,1.1,20.88,0.79,18.12,SPrwSEPH-6hdHAYEFSrIIj8qBw5v
MAPbI3,MA,Pb,I,1.6,PCBM-60,PEDOT:PSS,Ag,Unknown,DMF >> IPA,False,100.0 >> 70.0,Spin-coating >> Spin-coating,Unknown,0.12,False,,,,,SQ0IFuvJyY4VJz9SJBUiLzybqs3k
(PTA)2MA3Pb4I13,(PTA); MA,Pb,I,,SnO2-np,Spiro-MeOTAD,Ag,Unknown,DMSO,False,100.0,Spin-coating,N2,0.0485,False,1.09,14.33,0.7390000000000001,11.53,SQ0b7UFz2aFDTGPa0GEdzyqgut8-
FA0.3MA0.7PbI3,FA; MA,Pb,I,1.56,TiO2-c,Spiro-MeOTAD,Ag,Unknown,DMF,False,100.0,Spin-coating,N2,0.1,False,1.03,22.03,0.75,16.2,SQ7etEGRMwoYkZX4FKZOLmeSXNaJ
MAPbI3,MA,Pb,I,1.6,PCBM-60,NiO-c,Ag,Unknown,DMF; DMSO,False,Unknown,Spin-coating,N2,0.04,False,1.071,20.68,0.705,15.63,SQF0VBnPde8U2SA_yU2CY_XfzyWS
MAPbI3,MA,Pb,I,1.6,TiO2-c | TiO2-mp,Spiro-MeOTAD,Au,Chlorobenzene,DMF; DMSO,False,75.0,Spin-coating,Unknown,0.1,False,0.99,23.7,0.6509999999999999,15.3,SQG5HsWlgP7FQ6ujyC_Yit-YvneJ
MAPbI3,MA,Pb,I,1.6,TiO2-c | TiO2-mp,Spiro-MeOTAD,Au,Chlorobenzene,DMF; DMSO,False,100.0,Spin-coating,N2,0.1,False,0.95,25.38,0.546,13.15,SQK5boO-tQn5v46UhbUdx7dOygRb
FA0.95MA0.05PbBr0.15I2.85,FA; MA,Pb,Br; I,,PEIE | SnO2-np,Spiro-MeOTAD,Au,Diethyl ether,DMF; DMSO,False,100.0,Spin-coating,Air,0.1,False,1.02,22.59,0.64,14.64,SQMO8At3STYrudBoK2A2ZBlhwiRJ
Cs0.05FA0.79MA0.16PbBr0.51I2.49,Cs; FA; MA,Pb,Br; I,,SnO2-c,Spiro-MeOTAD,Au,Chlorobenzene,DMF; DMSO,False,100,Spin-coating,N2,0.0314,False,1.1,21.9,0.83,19.96,SQMTUg0-EfX_UsGOQZKzemCSsjkV
Cs0.05FA0.78MA0.16PbBr0.5I2.5,Cs; FA; MA,Pb,Br; I,,SnO2-np,Spiro-MeOTAD,Au,Chlorobenzene,DMF; DMSO,False,100,Spin-coating,N2,0.09,False,1.09,21.65,0.774,18.32,SQODDGzKCTtD1K4sIYOUosDpxbmN
MAPbI3,MA,Pb,I,1.6,PCBM-60 | BCP,NiO-c,Ag,Chlorobenzene,DMF; DMSO,False,100.0,Spin-coating,N2,0.04,False,1.11,19.78,0.79,17.34,SQYKykm_KStFKJXx5SDwkVYDhTJo
Cs0.05FA0.79MA0.16PbBr0.51I2.49,Cs; FA; MA,Pb,Br; I,,TiO2-c | SnO2-c,CuPc,Carbon,Chlorobenzene,DMF; DMSO,True,100.0,Spin-coating,N2,0.071,False,0.92,22.67,0.58,14.1,SQbdf7yovxf6hMAcQ8luozo4pyhI
Cs0.24FA0.76PbBrI,Cs; FA,Pb,Br; I,,SnO2-c,Spiro-MeOTAD,Au,Unknown,none >> none >> none,False,160,Evaporation >> Evaporation >> Gas reaction,Vacuum >> Vacuum >> N2,,False,1.006,21.83,0.736,16.15,SQfhz0jRLCZCFSDv_K_2FE-2LBsR
MAPbI3,MA,Pb,I,1.6,PEI | PCBM-60,PTAA,Au,Diethyl ether,DMSO; GBL,False,100.0,Spin-coating,Unknown,0.16,False,0.955,17.8,0.58,9.8,SQiIgFfNPAGJryFujR2FlAZZdTyI
MAPbI3,MA,Pb,I,1.6,ZnO-c,Spiro-MeOTAD,Ag,Toluene,DMF >> IPA,False,Unknown >> 80.0,Spin-coating >> CBD,Unknown >> Unknown,0.04,False,1.0,14.77,0.6920000000000001,10.33,SQkBR6qilPcFlRcbiLf9hiClG5bH
FAPbI3,FA,Pb,I,1.48,PCBM-60,PEDOT:PSS,Ag,Unknown,DMF >> IPA,False,100.0 >> 150.0,Spin-coating >> Spin-coating,Unknown,0.12,False,1.05,23.34,0.737,18.2,SQpMulXdzncAgr6QhsdODlxqGNz2
MAPbI3,MA,Pb,I,1.6,ZnO-c,Spiro-MeOTAD,Au,Unknown,DMF; DMSO,False,100.0,Spin-coating,N2,0.09,False,1.12,22.16,0.693,17.22,SQqKoPXE-U7D03-u6GgU17jnJRQr
MAPbI3,MA,Pb,I,1.6,PCBM-60 | AZO-np,NiO-c,Ag,Unknown,DMF >> Ethanol,False,Unknown >> 100.0,Spin-coating >> Spin-coating,Unknown,0.19,False,0.98,19.79,0.66,13.61,SR8VE9HpLOcVU1dCn7KJjktgrKMo
MAPbI3,MA,Pb,I,1.6,TiO2-c,Spiro-MeOTAD,Au,Unknown,DMF,False,100.0,Spin-coating,Unknown,0.1032,False,0.92,20.52,0.63,11.91,SRJxzjEB2aoiZeggEicZS-ieDotF
Cs0.25FA0.75Pb0.5Sn0.5I3,Cs; FA,Pb; Sn,I,1.27,C60 | BCP,PEDOT:PSS,Ag,Anisole,DMF; DMSO >> none,False,100.0 >> 150,Spin-coating >> Gas reaction,N2 >> MACl,0.1,False,0.72,27.6,0.66,13.1,SRL4rQgMot0tTjZnsP-7LZTvEQ2F
Cs0.08FA0.77MA0.15PbBr0.51I2.49,Cs; FA; MA,Pb,Br; I,1.6,C60 | BCP,PTAA,Cu,Ethyl acetate,DMF; DMSO,False,100,Spin-coating,N2,0.16,False,1.074,19.939,0.72,15.43,SRcFe6vaAJOi5gnZRV-_lqEul1xZ
MAPbI3,MA,Pb,I,1.6,diPDI | TiO2,PEDOT:PSS,Al,Unknown,DMSO,False,110.0,Spin-coating,N2,0.1,False,0.022,0.86,0.54,10.0,SRfMuKlc_4b5tnWa4iMWqMn8jPHB
GU0.50MA0.50PbI3,GU; MA,Pb,I,,TiO2-c | TiO2-mp,Spiro-MeOTAD,Au,Chlorobenzene,DMSO,False,100.0,Spin-coating,Unknown,0.16,False,1.08,12.79,0.667,9.21,SRucwC4TzhRP8S8Df81zJMuaW4TS
MAPbI3,MA,Pb,I,1.56,PCBM-60 | BCP,PEDOT:PSS,Ag,Chlorobenzene,DMF; DMSO,False,50.0; 85.0,Spin-coating,N2,0.06,False,1.06,18.65,0.7979999999999999,15.77,SSEH9fzj3QBIqwhhc18pGhuyTUMQ
CsBa0.2Pb0.8BrI2,Cs,Ba; Pb,Br; I,1.866,TiO2-c | TiO2-mp,Spiro-MeOTAD,Au,Unknown,DMSO; Formamide,False,25.0; 280.0,Spin-coating,Dry air,0.16,False,1.28,14.0,0.782,14.0,SSFfQcK5tWl5-1XkjxMO2pk8Cej5
MAPbI3,MA,Pb,I,1.5,SnO2-c | TiO2-mp,Spiro-MeOTAD,Ag,Unknown,DMF; DMSO >> Ethanol; IPA,False,Unknown >> 150.0,Spin-coating >> Spin-coating,N2 >> N2,0.07,False,1.03,22.31,0.79,17.14,SSLYFBRjA-CtH5Yn--XLzCFgrkup
MAPbI3,MA,Pb,I,1.6,PCBM-60 | BCP,PTAA,Ag,Unknown,DMF; DMSO,False,75,Spin-coating,N2,0.16,False,1.24,19.8,0.731,19.4,SSMZUKHcLeEtu0ddIG-SbznyWNm8
MAPbI3,MA,Pb,I,1.59,PCBM-60 | BCP,PEDOT:PSS,Ag,N2,acetonitrile; Methylamine,False,120,Slot-die coating,Dry air,0.09,False,0.92,17.9,0.54,8.7,SSkaeAZgd6zXOh6PFLZVl5FlrNFT
Cs0.05FA0.81MA0.14PbBr0.45I2.55,Cs; FA; MA,Pb,Br; I,,PCBM-60 | BCP,PEDOT:PSS,Ag,Unknown,DMF,False,100.0,Spin-coating,N2,0.1,False,0.98,20.75,0.65,13.21,ST2c99F2vvOSctXx5gvyEb11--PX
Cs0.05FA0.79MA0.16PbBr0.51I2.49,Cs; FA; MA,Pb,Br; I,1.61,TiO2-c | TiO2-mp,Spiro-MeOTAD,Au,Toluene,DMF; DMSO,False,100.0,Spin-coating,N2,0.1,False,1.06,20.6,0.48,10.45,ST6a9Iu3IvKzwyADULH6KQJMN8kg
Cs0.05FA0.81MA0.14PbBr0.45I2.55,Cs; FA; MA,Pb,Br; I,,TiO2-c,Spiro-MeOTAD,Au,Chlorobenzene,Unknown,False,100.0,Spin-coating,N2,0.1,False,1.07,22.6,0.6779999999999999,16.37,STHHPqFKhmxolwLcdxs_PdMN1fxx
MAPbI3,MA,Pb,I,1.6,C70,Spiro-MeOTAD,Au,Unknown,DMF,False,100.0,Spin-coating,Ar,0.07,False,0.91,13.6,0.58,7.2,STRHBbgnRMdZ4eHEt_tm8axK_Op_
MAPbI3,MA,Pb,I,1.6,TiO2-c | TiO2-mp,Spiro-MeOTAD,Ag-nw,Unknown,DMF >> IPA,False,Unknown >> 100.0,Spin-coating >> Spin-coating,Unknown,0.15,False,1.16,21.0,0.43,10.64,STs_VntvaWfLvwJ90ZqXJyfiC040
MAPbI3,MA,Pb,I,,C60 | BCP,PTAA,Ag,Unknown,DMF; DMI >> Ethanol,False,25 >> 120,Spin-coating >> CVD,Ar >> Vacuum,1.0,False,1.024,22.44,0.835,19.1,SU2ziPywQBeVmBmKDuu-__8hEwDN
MAPbI3,MA,Pb,I,1.6,SnO2-np,Spiro-MeOTAD,Au,Chlorobenzene,DMF; DMSO,False,130.0,Spin-coating,N2,0.1,False,1.11,23.9,0.758,20.09,SU5MGt2K2vgKT_7VP45HhgBqPcE_
MAPbI3,MA,Pb,I,1.6,TiO2-c | TiO2-mp,Spiro-MeOTAD,Ag,Diethyl ether,DMF; DMSO,False,65; 100,Spin-coating,Unknown,0.1,False,1.03,18.8,0.7140000000000001,13.5,SU68sbB_ltdTCLBhNX3ojy6f3-JU
MAPbI3,MA,Pb,I,1.6,C60,Spiro-MeOTAD,Au,Unknown,DMF,False,100.0,Spin-coating,Ar,0.07,False,0.98,14.6,0.68,9.8,SUBWKdPbv-lzhkSCnAMmwY2kdBX5
FA0.98MA0.02PbBr0.06I2.94,FA; MA,Pb,Br; I,,TiO2-c | TiO2-mp,FeS2,Au,Trifluorotoluene,DMF; DMSO,False,100.0,Spin-coating,N2,0.1,False,0.935,17.72,0.677,11.22,SUF4lxFftAcYCdoVPNYqsgMmkB-b
MAPbI3,MA,Pb,I,1.6,PCBM-60 | LiF,PEDOT:PSS,Al,Unknown,DMF,False,95,Spin-coating,N2,0.1,False,1.0,21.08,0.6779999999999999,14.29,SUL37kwYJrGu72EWhAsK2NyL6zop
FA0.83MA0.17PbBr0.51I2.49,FA; MA,Pb,Br; I,1.63,TiO2-c | TiO2-mp,Spiro-MeOTAD,Au,Chlorobenzene,DMF; DMSO,False,100.0,Spin-coating,N2,0.16,False,1.083,15.9,0.64,11.0,SUQ_xn-kjXl2dzVefrRZEAZr_CMX
MAPbI3,MA,Pb,I,1.6,SnO2-c,SM09,Ag,Chlorobenzene,DMF,False,100.0,Spin-coating,N2,0.09,False,1.09,20.9,0.72,16.5,SUUzB1hovQSc-QQClDu6Hf_WLkg2
MAPbI3,MA,Pb,I,1.6,PCBM-60 | PEI,PEDOT:PSS,Ag,Toluene,DMSO; GBL,False,95.0,Spin-coating,Unknown,0.1058,False,1.15,20.8,0.77,18.4,SUWzTsemVpO_R5lUOOB9-mjiZipA
Cs0.1FA0.75MA0.15PbBr0.35I2.65,Cs; FA; MA,Pb,Br; I,,C60 | BCP,PTAA | PMMA,Ag,Chlorobenzene,DMF; DMSO,False,100.0,Spin-coating,N2,0.105,False,1.05,22.56,0.73,17.31,SU_mhVEhxPxd4r3KWtvb1UyK-Oj6
MAPbI3,MA,Pb,I,1.6,PCBM-60,PEDOT:PSS,Al,Chlorobenzene,DMF; DMSO,False,90.0,Spin-coating,N2,0.1,False,1.04,17.49,0.589,10.67,SUeN6zj6ZvHW919_1M_nywkc4Gxj
MAPbI3,MA,Pb,I,1.6,TiO2-c | TiO2-mp,none,Carbon,Unknown,DMF; DMSO >> IPA,False,Unknown >> 70.0,Spin-coating >> CBD,Unknown,0.07,False,0.995,18.03,0.55,9.88,SUg1p6rtxEN6YkfOycXXYxt3ICtt
MAPbI3,MA,Pb,I,1.6,TiO2-c | TiO2-nw,Spiro-MeOTAD,Au,Unknown,DMF >> IPA,False,50; 100 >> 100,Spin-coating >> Spin-coating,N2 >> N2,0.14,False,0.94,22.5,0.71,15.0,SUjCs45l_pH_3M8yfquyRhijPOb5
MAPbBr0.43I2.57,MA,Pb,Br; I,,PCBM-60,PEDOT:PSS,Ca | Al,Unknown,DMF,False,100.0,Spin-coating,N2,0.1,False,1.0,14.96,0.62,9.28,SUq6b94SA1ZsLkVltrsQPtyKIi-K
MAPbI3,MA,Pb,I,1.6,TiO2-c | TiO2-mp | ZrO2-mp,none,Carbon,Unknown,DMF,False,100.0,Drop-infiltration,Air,0.5,False,0.927,20.2,0.77,14.5,SUspY1bPMw6hfMLO50cwGKauwrFE
MAPbI3,MA,Pb,I,1.5,PCBM-60 | Bphen,PEDOT:PSS,Ag,Chlorobenzene,DMF,False,100.0,Spin-coating,Unknown,0.1,False,0.94,20.53,0.75,14.48,SUy2lGQg6xyb1RSLUpb0uHSGTnli
MAPbI3,MA,Pb,I,1.6,PCBM-60,PEDOT:PSS,Au,Unknown,DMF; DMSO,False,100.0,Spin-coating,Unknown,0.04,False,0.97,21.0,0.526,12.5,SV0ryNJp8Lxv_LUJhgvT-jqTK6QS
Cs0.05FA0.79MA0.16Pb1.1Br0.51I2.49,Cs; FA; MA,Pb,Br; I,1.59,C60 | SnO2-c,MeO-2PACz,Cu,Ethyl acetate,DMF; DMSO,False,100,Spin-coating,N2,0.16,False,1.11,22.0,0.758,18.5,SVIPjxxxuVon3VPl9Fivg8yEBNYh
BA2MA3Pb4I13,BA; MA,Pb,I,,PCBM-60 | LiF,PEDOT:PSS,Al,Unknown,Dimethylacetamide,False,60; 100,Spin-coating,Unknown,0.05,False,1.09,11.95,0.5760000000000001,7.53,SVMNRlcD3A50WXyORaGrlI523OIt
MAPbI3,MA,Pb,I,1.53,TiO2-c | TiO2-mp,Spiro-MeOTAD,Au,Unknown,DMF >> none,False,110.0 >> 145.0,Spin-coating >> Gas reaction,Air >> Air; MAI,0.1,False,0.93,16.51,0.73,11.24,SVMoFyVQ8PdljULdIQ5f-5rdtIrb
MAPbI3,MA,Pb,I,1.6,TiO2-c,Spiro-MeOTAD,Ag,Ethyl acetate,DMF,False,100.0,Spin-coating,Air,0.12,False,1.0759999999999998,21.22,0.701,16.02,SVYDVLT8MpbhOl6Jeu33qOQhit62
MAPbI3,MA,Pb,I,1.6,TiO2-c | TiO2-mp,alfa-NPD,MoO3 | Au,Diethyl ether,GBL; NMP,True,150.0,Spin-coating,Air,0.06,False,0.84,21.95,0.46,14.7,SVjLzt08NuIXPNW3bgBSaO5i6hho
BA2Cs0.3FA1.7Pb1.8Sn1.2I10,BA; Cs; FA,Pb; Sn,I,1.25,PCBM-60,PEDOT:PSS,Ag,Toluene,DMF,False,150.0,Spin-coating,Unknown,0.0919,False,0.64,21.3,0.6,8.5,SVmERJr3GMgKfJSW5JxYXxw4aO6t
MAPbI3,MA,Pb,I,1.6,TiO2-c | TiO2-mp,Spiro-MeOTAD,Au,Unknown,DMSO,False,105.0,Spin-coating,N2,0.1,False,1.01,20.83,0.765,16.1,SVwD8-Y-ijnE33CejTdzAgxp8X92
MAPbI3,MA,Pb,I,1.6,TiO2-c,P3HT,Ag,Unknown,DMF,False,130,Spin-coating,N2,0.1,False,0.89,15.38,0.5710000000000001,7.8,SW0zyHqORVrKRV_F_WVppaswFIGB
GUMA3Pb3I12,GU; MA,Pb,I,1.83,TiO2-c,Spiro-MeOTAD,Au,Unknown,DMF; DMSO,False,80.0,Spin-coating,N2,0.09,False,1.09,17.9,0.66,12.83,SW6jcnHUbKyRe3giSDUzMA_MVY2S
MAPbI3,MA,Pb,I,1.6,ZnSO | TiO2-mp,Spiro-MeOTAD,Au,Vacuum,DMF; NMP,False,120.0,Doctor blading,Air,8.0,True,0.995,23.24,0.68,15.79,SWHW_J-2expxpBeSlK8ONSWAl78g
MAPbI3,MA,Pb,I,1.47,TiO2-c,Spiro-MeOTAD,Au,Diethyl ether,DMF; DMSO,False,100.0,Spin-coating,Air,0.0139999999999999,False,0.99,22.29,0.74,16.32,SWIgj2W-e8uy5ERnW-hQW2mrBWtU
MAPbI3,MA,Pb,I,1.6,DBP | PCBM-60 | Bphen,PEDOT:PSS,Ag,2-Butanol,DMF; DMSO,True,100.0,Spin-coating,N2,0.04,False,0.966,18.87,0.8009999999999999,14.71,SWa5RMSMc7hW9wE3sYNEUCtys-A4
MAPbI3,MA,Pb,I,1.6,PCBM-60,PEDOT:PSS,Ag,Toluene,DMF,False,70.0,Spin-coating,Unknown,0.06,False,0.9,20.79,0.77,14.41,SWl3kJjCMDVpBua1Mlgdm2gjHnRf
Cs0.2FA0.8PbBr0.3I0.7,Cs; FA,Pb,Br; I,1.73,C60; BCP,PTAA,,,,False,,,,,False,1.23,19.0,0.79,18.46,SWsYYokHKzJ0jVMC1RTNSctv3GJc
Cs0.05FA0.65MA0.3PbBr0.15I2.85,Cs; FA; MA,Pb,Br; I,1.55,TiO2-np,Spiro-MeOTAD,Au,Unknown,DMF; DMSO >> IPA,False,70.0 >> 150.0,Spin-coating >> Spin-coating,N2 >> N2,0.09408,False,,,,21.0,SX5clVmAxq4gkKaRth2uF273LoAO
MAPbI3,MA,Pb,I,1.6,Fullerene-SAM,CuSCN,Carbon,Unknown,DMF; DMSO,False,100.0,Spin-coating,N2,0.102,False,0.993,13.89,0.62,8.59,SXHGwo7AVekzddA5bORrtwunnysq
MAPbI3,MA,Pb,I,1.5,ZnO-np,NiO-c,Al,Unknown,DMF >> IPA,False,70.0 >> 100.0,Spin-coating >> Spin-coating,N2 >> N2,0.1,False,0.98,21.3,0.718,15.0,SXHnbRrLeCPVxYkbez7VHak--AS6
MAPbI3,MA,Pb,I,1.6,TiO2-c,Spiro-MeOTAD,Ag,Unknown,DMF >> IPA,False,70.0 >> 70.0,Spin-coating >> Spin-coating,N2 >> N2,0.07,False,0.99,21.48,0.61,12.87,SXMmPlEjCWObngTek7nb9uQQS0Hd
MAPbI3,MA,Pb,I,1.63,PCBM-60 | BCP,PEDOT:PSS,Ag,Chlorobenzene,DMSO; GBL,False,Unknown,Spin-coating,N2,0.0314,False,0.91,17.6,0.78,12.5,SXWSMqM1I0msvigwUFo3IWq_H6rw
Cs0.05FA0.79MA0.16PbBr0.51I2.49,Cs; FA; MA,Pb,Br; I,1.7,SnO2-np,D101,Au,Chlorobenzene,DMF; DMSO,False,100.0,Spin-coating,N2,0.088,False,1.12,23.08,0.713,18.47,SXZzvsS_oruPUS3HdlvYnr5Kz5xr
MAPbI3,MA,Pb,I,1.6,PCBM-60 | Bphen,PEDOT:PSS,Al,2-Butanol,DMF; DMSO,True,100.0,Spin-coating,N2,0.12,False,0.969,21.97,0.762,16.23,SXaIP27qWOIRr_PhX_msHoUoWgNj
FAPbI3,FA,Pb,I,1.526,SnO2-np,Spiro-MeOTAD,Au,Vacuum,DMF; NNP,False,150.0,Spin-coating,Air,0.09,False,1.08,24.21,0.76,19.95,SXkRPRQ_gsyVX6l600i6yUsaxRqq
Cs0.05FA0.79MA0.16PbBr0.51I2.49,Cs; FA; MA,Pb,Br; I,,TiO2-c,Spiro-MeOTAD,Au,Unknown,DMF; DMSO,False,100.0,Spin-coating,Unknown,0.1,False,0.99,23.8,0.69,16.4,SXpV8myHV4RIJBHrK9Wv_IzPGfHJ
FA0.83MA0.17PbBr0.4I2.6,FA; MA,Pb,Br; I,,TiO2-c,Spiro-MeOTAD,Au,Unknown,Butylamine; DMF; DMSO >> Butanol,False,Unknown >> 150.0,Spin-coating >> CBD,Air >> Air,0.12,False,1.04,21.14,0.685,16.46,SY6x3KENLXN_5-tkahDzvOUcbupQ
MA3PbI3,MA,Pb,I,,C60 | BCP,P3CT,Ag,Chlorobenzene,DMF; DMSO,False,60; 80,Spin-coating,N2,0.06,False,1.028,19.58,0.763,15.26,SYG2zLlFxr1grqRo9mpCGMRA28A6
CsPbI3,Cs,Pb,I,1.73,SnO2-np,Spiro-MeOTAD,Au,Unknown,DMF; DMSO,True,Unknown,Spin-coating,N2,0.108,False,1.07,17.39,0.67,12.42,SYNXgha9fhx3TOAIFZWyjb8hlTJC
(THM)0.075MA0.925PbI3,(THM); MA,Pb,I,,TiO2-c | TiO2-mp,Spiro-MeOTAD,Au,Chlorobenzene,DMF; DMSO,False,100.0,Spin-coating,N2,0.09,False,1.11,22.9,0.778,19.86,SYOsD9sAfoPr1dWvZLndpHyNE2_E
Cs0.05FA0.79MA0.16PbBr0.5I2.5,Cs; FA; MA,Pb,Br; I,,TiO2-c | TiO2-mp,Spiro-MeOTAD,Au,Chlorobenzene,DMF; DMSO,False,100,Spin-coating,N2,0.115,False,1.06,22.77,0.7509999999999999,17.63,SYP3Vd1s8lwR3uWIbZ1lfdWpRN9H
MAPbI3,MA,Pb,I,1.6,PCBM-60,PEDOT:PSS,Field's metal,Unknown,DMF >> none,False,85.0 >> 100.0,Spin-coating >> Closed space sublimation,Unknown >> Vacuum,0.07,False,0.867,18.5,0.54,8.7,SYQChkyAYxaA1jx8cW1aL8W0vyDH
FA0.75MA0.25PbI3,FA; MA,Pb,I,,TiO2-c | TiO2-mp,Spiro-MeOTAD,Au,Chlorobenzene,DMF,False,100.0,Spin-coating,N2,0.16,False,0.87,18.54,0.67,10.94,SYQymyJSbzMoV-niGSGCom2OrIUw
Cs0.06FA0.67MA0.27PbBr0.3I2.7,Cs; FA; MA,Pb,Br; I,,SnO2-c,Spiro-MeOTAD,Au,Unknown,DMF; IPA,False,Unknown >> 80.0,Spin-coating >> Spin-coating,N2 >> N2,0.09,False,1.08,23.7,0.79,19.8,SYeDnZRyNtw4bDbLyRi1fsF9itv5
FAPbI3,FA,Pb,I,1.49,TiO2-c | C60,Spiro-MeOTAD,Au,Unknown,DMF,False,170,Spin-coating,N2,0.09,False,0.91,17.98,0.621,10.5,SYfKCkvAkYdqFs-IMNIaSy7PYu-a
MAPbI3,MA,Pb,I,1.6,C60; Phlm | C60,TaTm | F6-TCNNQ; TaTm,Ag,Unknown,none,False,Unknown,Co-evaporation,Vacuum,0.1,False,1.141,22.08,0.805,20.3,SYl3jJsRD5oSp34l1ip20V0wlZ-s
MAPbI3,MA,Pb,I,1.6,TiO2-c | TiO2-mp,Spiro-MeOTAD,Au,Toluene,DMSO; GBL,False,120,Spin-coating,N2,0.14,False,0.95,18.1,0.706,12.2,SYqpSPCYF0ub15gLd2gwlEsYJ8As
Cs0.1FA0.74MA0.13PbBr0.39I2.48,Cs; FA; MA,Pb,Br; I,,TiO2-c | TiO2-mp,TTA1,Au,Chlorobenzene,DMF; DMSO,False,100.0,Spin-coating,N2,0.16,False,1.025,20.16,0.8009999999999999,16.54,SYrBpwu_Rcs_YdC7pu8ExNlS43xu
MAPbI3,MA,Pb,I,1.6,PCBM-60 | BCP,PEDOT:PSS,Ag,Vacuum,DMF; DMSO,False,100.0,Spin-coating,Unknown,0.1,False,0.88,16.3,0.76,10.95,SYuojIMaEPgkakx-_HxN-i64eup9
Cs0.02FA0.83MA0.17PbBr0.51I2.49,Cs; FA; MA,Pb,Br; I,,TiO2-c,Spiro-MeOTAD,Au,Chlorobenzene,DMF; DMSO,False,100,Spin-coating,N2,0.1,False,1.12,22.2,0.55,13.8,SZ-LmJ4qi4I0BcKC2NtUu34o5nS4
MAPbI3,MA,Pb,I,1.6,PCBM-60 | ZnO-c,PEDOT:PSS,Ag,Unknown,DMF >> IPA,False,70.0 >> 100.0,Spin-coating >> Spin-coating,Air >> Air,0.04,False,0.97,15.64,0.664,10.06,SZ4xIe_ILTbiFS32C5xJCKCBgs_i
CsPbI3,Cs,Pb,I,,TiO2-c,PTAA,Au,Methyl acetate,DMF; DMSO,False,150.0,Spin-coating,Air,0.1,False,1.13,16.62,0.76,14.34,SZDf85thr501nHzgDJneJRUGpPd6
MAPbI3,MA,Pb,I,1.6,TiO2-c | TiO2-mp,Spiro-MeOTAD,Au,Antisolvent,DMF,False,100.0,Spin-coating,Unknown,0.196,False,0.97,21.12,0.6990000000000001,14.3,SZJiYz7mqZW7NEzdSw1d3h_-Ulw-
MAPbI3,MA,Pb,I,1.6,TiO2-c | TiO2-mp,Spiro-MeOTAD,Au,Toluene,DMSO; GBL,False,100.0,Spin-coating,Unknown,0.1,False,1.1,19.1,0.71,15.04,SZLO9dLITQYi9wjOsZy2wyLag2LP
FA0.3MA0.7PbI3,FA; MA,Pb,I,,PCBM-60 | BCP,NiO-c,Ag,Unknown,DMF >> DMF; IPA,False,Unknown >> 100.0,Spin-coating >> Spin-coating,Unknown,0.075,False,1.07,23.2,0.76,18.8,SZaTJrtCPGIkGK8j5FFQpHUnC56I
FA0.75MA0.25PbBr0.25I2.75,FA; MA,Pb,Br; I,,TiO2-c,Spiro-MeOTAD,Au,Chlorobenzene,DMF; DMSO,False,150.0; 100.0,Spin-coating,N2 >> Vacuum,0.1,False,1.09,23.56,0.787,19.3,SZivj6O5-fM8jYSxYKGyvL8WJAHc
MAPbI3,MA,Pb,I,1.6,C60,PEDOT:PSS,Ag,Unknown,DMF,False,100.0,Spin-coating,N2,0.04,False,0.9,19.9,0.6,10.8,SZmJjcjf3hfAWp2yEVomTa8SP3WD
MAPbI3,MA,Pb,I,1.6,PCBM-60 | BCP,NiO-c,Ag,Chlorobenzene,DMSO; GBL,False,70.0,Spin-coating,N2,0.09,False,1.035,20.0,,,S_2B8IJlk0t0EnfJS5oMta_cS7J7
MAPbI3,MA,Pb,I,1.6,SnO2-c,Spiro-MeOTAD,Au,Diethyl ether,DMF,False,100.0,Spin-coating,Air,0.102,False,1.091,22.09,0.721,17.38,S_4kVdMzvoVCohjFZJaa09ChOPFt
MAPbI3,MA,Pb,I,1.6,TiO2-c | Al2O3-mp; Ag@TiO2-np,Spiro-MeOTAD,Ag,Unknown,DMF,False,100.0,Spin-coating,N2,0.0625,False,1.03,20.2,0.65,13.5,S_6G7sGjeNWI3vCdwjH4P1lKzY2q
MAPbI3,MA,Pb,I,1.6,TiO2-c | TiO2-mp,none,T-MWCNTs,Unknown,DMF >> DMF >> Cyclohexene; IPA,False,100.0 >> 100.0 >> 100.0,Spin-coating >> Spin-coating >> CBD,Air >> Air >> Air,0.08,False,0.82,20.46,0.72,11.4,S_6u50D4C8opiH4-9OLKUKQlaN3I
MAPbI3,MA,Pb,I,1.56,TiO2-c,Spiro-MeOTAD,Au,Unknown,DMF; DMSO; n-butyl amine >> n-butanol,False,70.0 >> 100.0,Spin-coating >> CBD,Air >> Air,0.12,False,1.06,20.34,0.7,13.23,S_7lxWeni13vuNQH-xB0DFLdn_uZ
MAPbI3,MA,Pb,I,1.6,TiO2-c | KH550,Spiro-MeOTAD,Au,Toluene,Dimethylacetamide; NMP,False,100.0,Spin-coating,N2,0.07,False,1.01,22.13,0.728,16.33,S_C9zLrHpB99dYoMbea9SCoyjFVH
FA0.85MA0.15PbBr0.45I0.85,FA; MA,Pb,Br; I,,TiO2-c | TiO2-mp,Spiro-MeOTAD,Au,Chlorobenzene,DMF; DMSO,False,100.0,Spin-coating,Unknown,0.1,False,1.07,22.41,0.7559999999999999,18.23,S_EMvbdPrbHXbIasZ0_1-HhCTfUY
MAPbI3,MA,Pb,I,1.6,C60 | C60; PhIm,F6-TCNNQ; TaTm,Ag,Unknown,none,False,Unknown,Co-evaporation,N2,0.1,False,1.033,20.19,0.733,15.3,S_EtUEpB3xH39EZJmXQM7J3Nu8CE
MAPbI3,MA,Pb,I,1.59,PCBM-60,NiO-c,Ag,Toluene,DMSO; GBL,False,100.0,Spin-coating,Unknown,0.0314,False,1.08,20.7,0.8,17.9,S_JUF2zNu5Awtp7nr0JELH5ozULB
MAPbI3,MA,Pb,I,1.6,TiO2-c | TiO2-mp | Al2O3-mp,NiO-mp,Carbon,Unknown,DMF >> IPA,False,Unknown >> 70.0,Drop-infiltration >> CBD,N2 >> N2,0.16,False,,,,,S_LUtseqPE6wMYtitgiPxQBHPK0e
MAPbI3,MA,Pb,I,1.6,TiO2-c | TiO2-mp,Spiro-MeOTAD,Au,Vacuum,DMF; DMSO,False,100.0,Slot-die coating,Air,0.1,False,0.86,14.6,0.63,8.2,S_bJO00TPgHxzNJlaHcRwG9zcE3b
FA0.2MA0.8PbI3,FA; MA,Pb,I,,C60 | BCP,PEDOT:PSS,Ag,Toluene,DMSO; GBL,False,60; 100,Spin-coating,N2,0.1,False,0.94,20.34,0.7559999999999999,14.45,S_pH5jRYsDhlxIBbKwxZn8vrWF_o
Cs0.05FA0.81MA0.14PbBr0.45I2.55,Cs; FA; MA,Pb,Br; I,,C60 | BCP,MTDATA,Cu,Ethyl acetate,Unknown,False,120.0,Spin-coating,Unknown,0.16,False,0.932,20.96,0.67,13.11,Sa6U5QjSWGgBz1p0-aamPX_08wp5
FA0.85MA0.15PbI3,FA; MA,Pb,I,1.55,Q10 | BCP,NiO,Ag,Chlorobenzene,DMF; DMSO,False,100; 150,Spin-coating,N2,0.096,False,0.9,23.11,0.6890000000000001,13.78,Sa6sbj1fZyUzkWVl10a4CoH9-y9I
MAPbI3,MA,Pb,I,1.6,TiO2-c | TiO2-mp,PTAA,Au,Chlorobenzene,DMF,False,100.0,Spin-coating,Unknown,0.09,False,1.05,22.35,0.81,19.01,SaRTW534iz4nZ_67bUjiMYSW8UA_
Cs0.17FA0.83PbBr1.2I1.8,Cs; FA,Pb,Br; I,,TiO2-c | KY7F22-np,Spiro-MeOTAD,Au,Unknown,DMF,False,185.0,Spin-coating,Air,0.107,False,1.11,19.9,0.745,16.5,SaUd7sO7B3r3Xkidn-eQISDYWL9D
MAPbI3,MA,Pb,I,1.6,PCBM-60,PEDOT:PSS,Cu-ribbon,Chlorobenzene,DMF,False,100.0,Spin-coating,N2,0.075,False,0.96,16.44,0.66,10.41,SaYe-2V_SM5mtJXGlBk7cLR1IQ-V
FA0.5MA0.5PbBr0.45I2.55,FA; MA,Pb,Br; I,,TiO2-c | TiO2-mp,Spiro-MeOTAD,Au,Unknown,DMF; DMSO >> IPA,False,70.0 >> 100.0,Spin-coating >> Spin-coating,Unknown,0.1,False,,,,,SadGopD6U-DurV9FY36v-PJ4RiMY
MAPbI3,MA,Pb,I,1.6,TiO2-c | TiO2-mp,Spiro-MeOTAD,Au,Toluene,DMF; DMSO,False,100.0,Spin-coating,N2,0.08,False,0.994,17.34,0.56,9.62,SakkTZPd_s5-xASkxSk7kmiJ07GJ
MAPbI3,MA,Pb,I,1.63,PCBM-60 | BCP,Graphene oxide | PTFTS,Au,Chlorobenzene,DMF; DMSO,False,100,Spin-coating,N2,0.09,False,1.09,20.33,0.769,17.04,SavZhZG6qQaTQBUKSO0kMzoh1OQm
MAPbI3,MA,Pb,I,1.6,ZnO-c | ZnMgO-c | ZnO-nw | PCBM-60,PEDOT:PSS,Ag,Unknown,DMF,False,100,Spin-coating,Air,0.1,False,0.8,17.8,0.82,11.68,SaymI-T1P4_9Nc_gpGnyHfoo_5HT
MAPbI3,MA,Pb,I,1.6,PCBM-60 | BCP,PEDOT:PSS,Ag,Unknown,acetonitrile; Methylamine,False,140.0,Spin-coating,N2,0.09,False,0.88,17.4,0.65,9.4,Sb0MoWpI9YS_tgKKq2vQjftNyGPN
MAPbI3,MA,Pb,I,1.6,TiO2-c | TiO2-mp,P3HT,Cu,Unknown,DMF >> IPA,False,100.0 >> 100.0,Spin-coating >> Spin-coating,N2 >> N2,0.1,False,,,,,Sb9dCuNB_-xW6rDrXQOutD726qmv
FA0.85MA0.15Pb1.0Br0.45I2.55,FA; MA,Pb,Br; I,1.59,TiO2-c | TiO2-mp,Spiro-MeOTAD,Au,Chlorobenzene,DMF; DMSO,False,105,Spin-coating,N2,0.09,False,,,,17.5,SbDL6rUD0nZXTPpMpsswCqjE0l6u
MAPbI3,MA,Pb,I,1.59,Polystyrene | C60 | BCP,PTAA,Al,Unknown,DMF >> IPA,False,Unknown >> 100,Spin-coating >> Spin-coating,Air >> Air,0.01,False,1.1,22.9,0.8059999999999999,20.3,SbUIxxGOiWjQQ858-PDyETgqkBkO
MAPbI3,MA,Pb,I,1.58,PCBM-60 | LiF,PEDOT:PSS,Ag,Toluene,DMSO; GBL,False,100.0,Spin-coating,N2,0.11,False,0.92,18.2,0.72,12.0,SbiuSstSNBVEaHWfYyB3567VCuxZ
MAPb0.75Sn0.25I3,MA,Pb; Sn,I,,TiO2-c | ZnO-c,Spiro-MeOTAD,H2PtCl6,Unknown,DMF >> IPA,False,Unknown,Spin-coating >> CBD,Unknown,0.1,False,0.67,18.65,0.64,8.0,ScH-9ZknVa6Axjk18FZPG0URMawI
MAPbI3,MA,Pb,I,,PCBM-60 | BCP,PTAA,Ag,Chlorobenzene,DMSO; GBL,False,60; 100,Spin-coating,N2,0.04,False,0.984,19.51,0.728,13.5,ScJMdsK6Rg47XBuMwS6JWNteRChg
MAPbI3,MA,Pb,I,1.6,PCBM-60,PEDOT:PSS,Al,Toluene,DMF; DMSO,False,100.0,Spin-coating,N2,0.1,False,1.06,21.9,0.7440000000000001,17.3,ScLwkT754YeVh3yMeGfPvy9qwMFc
MAPbI3,MA,Pb,I,1.59,PCBM-60 | PEIE,PEDOT:PSS,Au,Unknown,DMF,False,100.0,Spin-coating,N2,0.04,False,0.879,19.69,0.698,12.09,ScXqem2nlJPtmHC03MKeRtxHYx6t
Cs0.05FA0.8MA0.15PbBr0.15I0.85,Cs; FA; MA,Pb,Br; I,,SnO2-np,Spiro-MeOTAD,Au,Toluene,DMF; DMSO,False,80; 120,Spin-coating,N2,0.1,False,1.08,22.1,0.758,17.7,Scg0Z2ZKJ1W7-6rPPCPP2WNeGJzQ
FAPbI3,FA,Pb,I,1.48,TiO2-c,Spiro-MeOTAD,Au,Unknown,DMF >> IPA,False,100 >> 150,Spin-coating >> CBD,Unknown,0.123,False,0.993,17.73,0.444,7.82,SchaRjOoRtymn0hwhQTSjxUm0-DQ
MAPbI3,MA,Pb,I,1.6,PCBM-60 | Bphen,V2O5 | PEDOT:PSS,Ag,Unknown,DMF,False,100.0,Spin-coating,N2,0.05725,False,0.94,22.88,0.73,15.49,Sd3Z5XlUdNpu2brsihP80NGtnDCb
BAGUMA4Pb5I16,BA; GU; MA,Pb,I,,PCBM-60 | BCP,PEDOT:PSS,Ag,Unknown,DMF,False,100.0,Spin-coating,N2,0.1,False,1.03,17.02,0.77,13.53,SdG_52_eWmz1QKYp5u0bYK9ltjy9
MAPbI3,MA,Pb,I,1.6,C60 | bis-C60,NiO-c,Ag,Toluene,DMSO; GBL,False,100.0,Spin-coating,Unknown,0.0314,False,1.03,17.14,0.55,9.71,SdI2dJjixNmy5SuUkuYW9vjN5Y67
FA0.85MA0.15PbBr0.45I2.55,FA; MA,Pb,Br; I,,SnO2-c | PCBM-60,Spiro-MeOTAD,Au,Anisole,DMF; DMSO,False,100.0,Spin-coating,Unknown,0.09,False,1.07,21.5,0.71,15.3,SdV7hRy4TUFkrYc0LzbUWWjIb9wa
FA0.75MA0.25PbBr0.25I2.75,FA; MA,Pb,Br; I,,TiO2-c | PCBA,none,Au,Chlorobenzene,DMF; DMSO,False,150; 100,Spin-coating,N2,0.1,False,0.8340000000000001,18.14,0.49,7.4,SdYbx50R5XbI7a5aku8iHbNYoXzc
CsPbBr2I,Cs,Pb,Br; I,,SnO2-np,P3HT,Au,Ethyl acetate,DMSO,False,160; 230,Spin-coating,N2,0.1,False,1.3,10.19,0.738,9.78,SdabCSlAoDSL7FflwA6GMBXrYmJN
FA0.85MA0.15PbBr0.46I2.54,FA; MA,Pb,Br; I,,TiO2-c | TiO2-mp,PTAA,Au,Chlorobenzene,DMF; DMSO,False,100.0,Spin-coating,N2,0.16,False,1.091,21.91,0.655,15.66,SdiBlL3e3fBDPtzapzokvYzB7zXY
FA0.3MA0.7PbI3,FA; MA,Pb,I,,TiO2-c | SnO2-np | PCBM-60,Spiro-MeOTAD,Ag,Unknown,DMF >> IPA,False,Unknown >> 100.0,Spin-coating >> Spin-coating,N2 >> N2,0.07,False,1.083,22.979,0.782,19.45,SdmXf_Y248l2TUBbvev_tQCUZgZS
FA0.81MA0.19PbBr0.5I2.5,FA; MA,Pb,Br; I,,TiO2-c | TiO2-mp,Spiro-MeOTAD,Au,Chlorobenzene,DMF; DMSO,False,100.0,Spin-coating,N2,0.16,False,1.1,23.12,0.71,18.9,SdnL8gnE9h5Lh3jbYaTOjHS0xxLK
MAPbI3,MA,Pb,I,1.6,PCBM-60,PEDOT:PSS,Ag,Toluene,DMF,False,70.0,Spin-coating,N2,0.06,False,,,,16.22,Sdv3VIBdFGH3mFDkz8mPvVSzu7lF
Cs0.05FA0.85MA0.1PbBr0.3I2.7,Cs; FA; MA,Pb,Br; I,,TiO2-c | TiO2-mp,Spiro-MeOTAD,Au,Diethyl ether,DMF; DMSO,False,145,Spin-coating,Unknown,0.125,False,1.131,21.76,0.7390000000000001,18.2,SdxeDWUE00eUsgsf9Cy6e9dawAea
GUMA3Pb3I12,GU; MA,Pb,I,1.75,TiO2-c,Spiro-MeOTAD,Au,Chlorobenzene,DMF; DMSO,False,80.0,Spin-coating,N2,0.09,False,1.15,18.8,0.6779999999999999,14.65,Sdz4qRXLKZeFdd96_SSwGPmKY_xK
FA0.85MA0.15PbBr0.45I2.55,FA; MA,Pb,Br; I,1.57,TiO2-c,PTAA,Ag,Unknown,DMSO,False,60.0,Doctor blading,Air,0.1,False,1.092,22.46,0.7490000000000001,18.27,Se07bcFXQy5-Etlv7FekONxhbPUQ
MAPbI3,MA,Pb,I,1.6,TiO2-c | PCBM-60 | C60-ETA,Spiro-MeOTAD,Au,Unknown,DMSO >> IPA,False,Unknown >> 100.0,Spin-coating >> CBD,N2 >> N2,0.1,False,1.05,22.9,0.665,16.31,Se16xrVXOvjAFlgEurxVdqGQuoyg
MAPbI3,MA,Pb,I,1.6,PbS | PCBM-60,NiO-c,Al,Unknown,DMF >> IPA,False,Unknown >> 100,Spin-coating >> Spin-coating,N2 >> N2,0.1,False,0.9,19.2,0.542,9.24,SeEDy4owI2yamd9JmONW-64dEMmo
MAPbI3,MA,Pb,I,1.59,TiO2-c | TiO2-mp,Spiro-MeOTAD,Au,Unknown,none >> none >> none >> IPA,False,Unknown >> Unknown >> 60.0 >> 60,Evaporation >> Evaporation >> Gas reaction >> Dipp-coating,Vacuum >> Vacuum >> I2; N2 >> N2,0.04,False,1.06,21.0,0.65,14.0,SeXKRsa7XqQ1i4X3xJtrP0aGGeCQ
MAPbI3,MA,Pb,I,1.59,TiO2-c,Spiro-MeOTAD,Ag,Chlorobenzene,DMF,False,100.0,Spin-coating,N2,0.1,False,1.029,19.88,0.662,13.53,SebO0fVqTPe5pxoQI3Uv0-5SO0B2
MAPbI3,MA,Pb,I,1.6,TiO2-c,Yih-2,Au,Unknown,DMF,False,Unknown,Spin-coating,N2,0.09,False,0.97,15.61,0.59,8.99,SegMHbAtKG12W2pE7O4NCTEU-E4r
MAPbI3,MA,Pb,I,,TiO2-c | TiO2-mp,DIPO-Ph4,Au,Diethyl ether,DMF >> IPA >> IPA,False,70; 25 >> 25 >> 70,Spin-coating >> CBD >> Rinsing,Unknown,0.2,False,0.92,18.11,0.507,8.5,SfKB_CDE0lzn_HQ4O626Yib9EeXc
Cs0.05FA0.81MA0.14PbBr0.45I2.55,Cs; FA; MA,Pb,Br; I,,TiO2-c,Spiro-MeOTAD,Au,Chlorobenzene,DMF; DMSO,False,100.0,Spin-coating,Ar,0.1,False,,,,,SfKJ4Eviss6r5BhmokNGdQF7M6E4
MAPbI3,MA,Pb,I,1.6,TiO2-c,Spiro-MeOTAD,Ag,Unknown,DMF,False,Unknown,Spin-coating,Unknown,0.09,False,0.94,19.9,0.624,11.7,SfKVvJC9RAkXyGH2UZ0hpec12_mq
MAPbI3,MA,Pb,I,1.6,TiO2-c,Spiro-MeOTAD,Ag,Unknown,DMF,False,100.0,Spin-coating,N2,0.0725,False,1.06,21.52,0.73,16.67,SfLkfXyNldcEs_iYFRSuA-jABY7z
MAPbI3,MA,Pb,I,1.6,LiF | C60,Spiro-MeOTAD,Au,Unknown,none >> IPA,False,Unknown >> 100.0,Evaporation >> Spin-coating,Vacuum >> N2,1.275,True,0.912,16.8,0.675,10.5,SfQW2O_wATaVlNMPwXG-6ZJ0GjRm
Cs0.05FA0.79MA0.16PbBr0.51I2.49,Cs; FA; MA,Pb,Br; I,,SnO2-np,Spiro-MeOTAD,Au,Ethyl acetate,DMF; DMSO,False,120.0,Spin-coating,Unknown,0.16,False,1.148,22.6,0.79,19.69,SfSMwYo4CzYOJorFnm2WkmGOJDmC
MAPbI3,MA,Pb,I,1.6,TiO2-c | TiO2-mp,Spiro-MeOTAD,Au,Unknown,DMF >> IPA,False,80.0 >> 80.0,Spin-coating >> CBD,N2 >> N2,0.2239999999999999,False,0.97,15.6,0.5589999999999999,8.5,Sfkz2rUHjh0zqcjhx0Zzc_oQRwBl
MAPbI3,MA,Pb,I,1.6,PCBM-60 | BCP,PEDOT:PSS,Ag,Chlorobenzene,DMF; DMSO,False,85.0,Spin-coating,N2,0.09,False,1.01,19.5,0.696,13.61,Sfm3PpHnpuweKEMXCJJxoY15kTEi
MAPbI3,MA,Pb,I,1.55,TiO2-c | TiO2-mp,none,Carbon,Chlorobenzene,DMF; DMSO,False,60.0; 100.0,Spin-coating,N2,0.04,False,0.934,18.34,0.588,12.87,Sg3tk3WDOa_oc49elBfFMc4laHBG
MAPbI3,MA,Pb,I,1.6,PCBM-60 | BCP,PEDOT:PSS | PEDOT:PSS,Ag,Unknown,DMF; DMSO >> IPA,False,100.0 >> 100.0,Spin-coating >> Spin-coating,Unknown,0.1,False,0.96,18.22,0.69,12.14,SgTBmVe3PkaAvxVciRPfmeJ6gks4
Cs0.05FA0.7885MA0.1615PbBr0.51I2.49,Cs; FA; MA,Pb,Br; I,,TiO2-c,PTAA,Au,Chlorobenzene,DMF; DMSO,False,110,Spin-coating,N2,0.09,False,1.09,21.6,0.69,16.5,SgrGU1OBcmbounXoePvAHLhGjV39
