Repository: GouravSidana/firstML

# firstML
My first Machine Learning Project

File: filtered_perovskite.csv (part 73 of 155)
Formula,A_ion,B_ion,X_ion,Bandgap,ETL,HTL,Backcontact,Antisolvent,Solvent,Solv_annel,Anneal_temp,Dep_procedure,Synth_atm,Cell_area,Is_module,Voc,Jsc,FF,PCE,entry_id
Cs0.05FA0.79MA0.16PbBr0.51I2.49,Cs; FA; MA,Pb,Br; I,,C60 | BCP,PTAA | PFN-Br,Cu,Ethyl acetate,DMF; DMSO,False,100.0,Spin-coating,Unknown,1.0,False,1.14,20.47,0.5920000000000001,13.81,Sgvya0nCuVh6NCKbEZ9UcoWL8mkv
(5-AVA)0.03MA0.97PbI3,(5-AVA); MA,Pb,I,,TiO2-c | TiO2-mp | ZrO2-mp,none,Carbon,Unknown,GBL,False,50.0,Drop-infiltration,Unknown,0.1,False,0.89,22.97,0.67,13.3,Sh-_Kut_ko_0Hh6qsKmyrrVSX2HG
Cs0.1FA0.74MA0.13PbBr0.39I2.48,Cs; FA; MA,Pb,Br; I,,TiO2-c | TiO2-mp,TTA3,Au,Chlorobenzene,DMF; DMSO,False,100.0,Spin-coating,N2,0.16,False,1.153,22.18,0.733,18.76,Sh4DuqB_mbg4aNdSO0miW9XebD_5
MAPb0.995Sb0.005I3,MA,Pb; Sb,I,,TiO2-c | TiO2-mp,Spiro-MeOTAD,Ag,Unknown,Unknown,False,Unknown,Spin-coating,Unknown,0.07,False,0.945,22.0,0.62,13.5,ShCyMHsyPvOl01nPhOYaKgx-iXVs
MAPbI3,MA,Pb,I,1.6,ZnO-c | PEI,Spiro-MeOTAD,Au,Unknown,DMF; DMSO,False,65; 105,Spin-coating,N2,0.06,False,1.03,14.47,0.583,8.65,ShIhgnrBLBwirNimSFs0QjbswOYI
MAPbI3,MA,Pb,I,1.6,CdS,Spiro-MeOTAD,Au,Diethyl ether,DMF; DMSO,False,60; 125,Spin-coating,N2,0.1,False,0.943,18.92,0.691,12.3,ShNATj5MVlbjI03Vn0QdfVh8BV11
FAPbI3,FA,Pb,I,1.48,SnO2-c,Spiro-MeOTAD,Ag,Diethyl ether,DMF; NNP,False,100; 150,Spin-coating,Dry air,0.1,False,,,,,ShcO9L7Yo_RDoGezMA79JjzB2lIT
Cs0.05FA0.76MA0.16PbBr0.49I2.51,Cs; FA; MA,Pb,Br; I,1.6,PCBM-60,PEDOT:PSS,Al,Chlorobenzene,DMF; DMSO,False,100.0,Spin-coating,N2,0.1,False,0.72,20.8,0.6,8.9,Shhfb-8ql_QuOrKWiXlU8yiFhz4O
Cs0.2FA0.8PbI3,Cs; FA,Pb,I,1.59,TiO2-c | TiO2-mp,Spiro-MeOTAD,Au,Chlorobenzene,DMF; DMSO,False,150.0,Spin-coating,Dry air,0.16,False,1.07,24.1,0.772,19.94,ShiULSUbXTei3cJGRlYZpJt98sNd
MAPbI3,MA,Pb,I,1.6,SnO2-np,Spiro-MeOTAD,Au,Toluene,DMF; DMSO,False,60; 120,Spin-coating,Unknown,0.06,False,1.07,22.8,0.774,18.2,ShwO894czFuLyVKsRwr79FTEC2TX
FA0.83MA0.17PbBr0.51I2.49,FA; MA,Pb,Br; I,,SnO2-c,Z1,Au,Unknown,DMF; DMSO,False,100.0,Spin-coating,Unknown,0.1,False,1.119,22.98,0.722,18.57,Si7-mmYmMoATy8vLzw_Zh9LO3rbM
MAPbI3,MA,Pb,I,1.6,Fullerene @ F3,PEDOT:PSS,Mg | Ag,Toluene,DMF; NMP,False,80,Spin-coating,Air,0.16,False,0.93,19.1,0.74,13.0,Si70S9RHjIE_7uiYbOiP9l45hRX2
MAPbI3,MA,Pb,I,1.6,TiO2-c | TiO2-nt,Spiro-MeOTAD,Au,Unknown,Unknown,False,130.0,Hot-casting,Unknown,0.1,False,0.884,25.307,0.6629999999999999,14.83,SiDKZ1hQcL-7IISwNLgVF1gkIl5j
Cs0.05FA0.79MA0.16PbBr0.51I2.49,Cs; FA; MA,Pb,Br; I,,TiO2-c | TiO2-mp,Y2,Au,Trifluorotoluene,DMF; DMSO,False,100.0,Spin-coating,Unknown,0.15,False,0.81,25.01,0.7190000000000001,22.4,SiOY0SaHydK5pbI26m4CRQOkeqzj
MAPbI3,MA,Pb,I,1.57,PCBM-60,PEDOT:PSS,Al,Chloroform,DMF,False,100.0,Spin-coating,N2,0.1,False,0.88,18.3,0.74,11.9,Si_muDWUEKl-OeaHuaNGkx79tGex
MAPbI3,MA,Pb,I,1.6,SnO2-c,Spiro-MeOTAD,Au,Diethyl ether,DMF; DMSO,False,65; 100,Spin-coating,N2,0.1,False,1.0,20.3,0.7,14.0,SiedW5Po3-UaW5QMfYGG-ufy529D
Cs0.05FA0.79MA0.16PbBr0.51I2.49,Cs; FA; MA,Pb,Br; I,,SnO2-c | KCl,Spiro-MeOTAD,Au,Chlorobenzene,DMF; DMSO,False,100.0,Spin-coating,Unknown,1.0,False,1.13,22.66,0.737,19.01,SigDvCljgD8Rj3nS2r3DZ2CkXBrS
FA0.85MA0.15PbBr0.45I2.55,FA; MA,Pb,Br; I,,TiO2-c | TiO2-mp,X59,Au,Chlorobenzene,DMF; DMSO,False,100.0,Spin-coating,Unknown,0.1,False,1.07,22.9,0.71,17.6,SikE5OH4GoXkuuiRZumd3aoZSzHN
Cs0.1FA0.9PbBr0.9I2.1,Cs; FA,Pb,Br; I,1.7,PCBM-60 | BCP,PolyTPD,Ag,Chlorobenzene,Unknown,False,180.0,Spin-coating,Unknown,0.1,False,1.12,18.1,0.72,14.5,SjSlyJ6exGAPmAtfntSeIhJoBNKl
MAPbI3,MA,Pb,I,1.6,PCBM-60 | Bphen,TS-CuPc,Ag,Unknown,DMF,False,100.0,Spin-coating,N2,0.0725,False,0.91,19.14,0.68,12.06,SjU3_yyNvpIu9fwxZG9tZMWU970y
MAPbI3,MA,Pb,I,1.6,PCBM-60 | BCP,PEDOT:PSS,Ag,Unknown,none >> none,False,120.0 >> Unknown,Evaporation >> Gas reaction,Vacuum >> Chlorobenzene; MAI,0.09,False,0.96,15.91,0.7,10.68,SjUFhnYXWdGcCPWjf_ipSQPuC89k
Cs0.05FA0.875MA0.075PbBr0.225I2.775,Cs; FA; MA,Pb,Br; I,,TiO2-c | TiO2-mp,T5H-OMeDPA,Au,Chlorobenzene,DMF; DMSO,False,120,Spin-coating,N2,0.16,False,1.125,24.6,0.764,21.0,Sj_xvGTtHFCxv7Z6EV-daVK00l7u
MAPbI3,MA,Pb,I,1.6,PCBM-60 | AZO,PEDOT:PSS,Al,N2,DMF,False,100.0,Doctor blading,N2,1.1,False,0.91,17.1,0.7,10.99,Sjr1vJKhfkYnWqrZ_RsrG0tPyZvA
Cs0.05FA0.80MA0.15PbBr0.45I2.55,Cs; FA; MA,Pb,Br; I,,SnO2-c,Spiro-MeOTAD,Au,Ethyl acetate,DMF; DMSO,False,70; 100,Spin-coating,N2,0.105,False,1.14,22.08,0.69,17.17,Sk1XUMuaocBl2dMb6HUbtr0Y_iEg
CsPbI3,Cs,Pb,I,,TiO2-c,MeOAc-Spiro-OMeTAD,Au,Unknown,Octane,False,Unknown,Spin-coating,Unknown,0.1,False,1.0,15.04,0.516,7.76,Sk5J91t1wZ3TKEnLk4lj3RT88vs2
MAPbI3,MA,Pb,I,1.6,PCBM-60 | BCP,PEDOT:PSS,Ag,Unknown,DMF,False,100.0,Spin-coating,N2,0.0464,False,0.87,11.4,0.7759999999999999,7.79,SkBzFdNxlhXLwaCcFvl3uakoyun8
MAPbI3,MA,Pb,I,1.6,Bi2S3,NiO-c,Au,Chlorobenzene,Unknown,False,Unknown,Spin-coating,Unknown,0.15,False,0.949,18.6,0.742,13.1,SkD53SGP7Pjhm-7biCY3MZTyotkD
MAPbI3,MA,Pb,I,1.59,SnO2-c,Spiro-MeOTAD,Au,Chlorobenzene,DMF; DMSO; GBL,False,Unknown,Spin-coating,Air,0.1,False,,,,14.8,SkG3T4yDtVZP3Jry1GkkB4gmaDd1
Cs0.05FA0.79MA0.16PbBr0.51I2.49,Cs; FA; MA,Pb,Br; I,,SnO2-np,Spiro-MeOTAD,Au,Ethyl acetate,DMF; DMSO,False,120.0,Spin-coating,N2,0.16,False,1.081,22.23,0.732,17.59,SkdZ5PZQzUhJNBf3rphQfCxrGIHw
Cs0.05FA0.79MA0.16PbBr0.51I2.49,Cs; FA; MA,Pb,Br; I,,TiO2-c | TiO2-mp,Spiro-MeOTAD,Au,Chlorobenzene,DMF; DMSO >> IPA,False,105.0 >> 105,Spin-coating >> Spin-coating,Unknown,0.09,False,1.135,21.76,0.79,19.51,SkfjhI5Y6RNLr_WJoKr39Pgejo28
MAPbI3,MA,Pb,I,1.6,none,PTAA,Ti | Cu,Unknown,DMF; DMSO >> IPA,True,100.0 >> 70.0,Spin-coating >> Spin-coating,N2 >> N2,0.1,False,0.98,22.35,0.722,15.8,SkiJTev_6AHwtEXEqc6AzpY9uZnP
Cs0.15FA0.85PbI3,Cs; FA,Pb,I,,SnO2,Spiro-MeOTAD,MoO3 | Ag,Unknown,DMF; DMSO,False,110.0,Spin-coating,Unknown,3.2,False,1.04,23.5,0.74,18.0,Skk_i-DAz88tt1MOKPwFAoabFfj5
MAPbI3,MA,Pb,I,1.6,TiO2-c | TiO2-mp,BDTT:DPPD:TT,Au,Diethyl ether,DMF; DMSO,False,65; 100,Spin-coating,Air,0.1,False,0.98,23.25,0.69,15.75,SkssjTeJM5qSYAztl45-x2-6lpej
FAPbI3,FA,Pb,I,1.48,TiO2-c,Spiro-MeOTAD,Au,Unknown,none >> none,False,Unknown >> 210.0,Evaporation >> Gas reaction,Vacuum >> FAI; N2; Vacuum,1.76,True,0.98,16.9,0.57,7.6,SkwIIaPEQAjDtc2y6SvHhrlefum9
MAPbI3,MA,Pb,I,1.6,TiO2-c | TiO2-mp,ZnChl-1,Ag,Chlorobenzene,DMF; DMSO,False,100.0,Spin-coating,Air,0.1,False,0.88,20.07,0.58,10.33,Sl6Np1VvX0Rio3n_MaHzi0eJXQ2l
MAPbI3,MA,Pb,I,1.6,PCBM-60,PEDOT:PSS,Ag,Unknown,DMF; DMSO >> IPA,False,Unknown >> 105.0,Spin-coating >> Spin-coating,Unknown,0.04,False,0.9,19.35,0.745,12.9,SlUoJVqG9azUacnAI_D4pqiNkCw-
MAPbI3,MA,Pb,I,1.6,PCBM-60 | BCP,PEDOT:PSS,Ag,Unknown,none >> IPA >> IPA,False,60.0 >> 60.0 >> Unknown,Evaporation >> CBD >> CBD,Vacuum >> N2 >> N2,0.09,False,0.92,16.58,0.64,9.77,SlaTk7gb8AncCnKnEuMYsy74yhlB
MAPbI3,MA,Pb,I,1.6,ZnO-np | PFS-FC,Spiro-MeOTAD,Ag,Unknown,DMF >> IPA,False,Unknown,Spin-coating >> CBD,Unknown,0.1,False,1.04,20.8,0.64,13.6,SlefH_Ueli3DGiFxc-e-vQNbTwMo
FA0.85MA0.15PbBr0.46I2.54,FA; MA,Pb,Br; I,,TiO2-c | TiO2-mp,PTAA,Au,Chlorobenzene,DMF; DMSO,False,100.0,Spin-coating,N2,0.16,False,1.113,22.25,0.65,16.1,SljpXA4FQeAPnaYdKFIZd-U27YXk
MAPbI3,MA,Pb,I,1.6,TiO2-c | TiO2-mp,Spiro-MeOTAD,Au,Unknown,DMF >> IPA,False,Unknown >> 70.0,Spin-coating >> CBD,N2 >> N2,0.1,False,0.96,17.8,0.69,11.8,Slq1-9-GvPnHt8L-oSTP-YmA2Ac4
MAPbI3,MA,Pb,I,1.53,TiO2-c | TiO2-mp,Spiro-MeOTAD,Au,Unknown,DMF >> none,False,110.0 >> 145.0,Spin-coating >> Gas reaction,Air >> Air; MAI,0.1,False,0.885,19.57,0.73,12.65,SluN-Z6MRWnUwZ4J-z4Df4wLDxfD
MAPb1.0I3,MA,Pb,I,1.55,SnO2-np,Spiro-MeOTAD,Au,Unknown,Unknown,False,Unknown,Spin-coating,Unknown,0.14,False,1.12,21.1,0.74,17.5,Sm-L8h0f0CCjuhkrzHGzrFTppMu3
FAPbI3,FA,Pb,I,1.48,TiO2-c | TiO2-mp,Spiro-MeOTAD,Au,Unknown,DMF; DMSO >> IPA,False,150; 100 >> 100,Spin-coating >> Spin-coating,Unknown,0.1,False,1.09,26.0,0.784,22.1,SmHJoEZDrAj1iTHhe6vamwlo6gI-
MAPbI3,MA,Pb,I,1.6,PCBM-60 | bis-C70,PEDOT:PSS,Al,Unknown,DMF >> IPA,False,Unknown >> 100.0,Spin-coating >> CBD,N2,0.106,False,,,,9.19,SmIMCbZZPlON4sU0udoCu9DhUyX1
Cs0.05FA0.81MA0.14PbBr0.51I2.49,Cs; FA; MA,Pb,Br; I,,TiO2-c | TiO2-mp,CuSCN,Au,Chlorobenzene,DMF; DMSO,False,100,Spin-coating,N2,0.067,False,,,,,SmKg3LAyYBnN9bXzATtAm3xvDl11
Cs0.08FA0.8MA0.12PbBr0.36I2.64,Cs; FA; MA,Pb,Br; I,,TiO2-c | TiO2-mp,Spiro-MeOTAD,Au,Chlorobenzene,DMF; DMSO,False,100,Spin-coating,Air,0.16,False,1.061,23.57,0.785,19.63,SmWUktO3XbdalMSk4wnEd2lDuYBC
MAPbI3,MA,Pb,I,1.6,PCBM-60 | BCP,NiO-c,Ag,Toluene,Dimethylacetamide; NMP,False,100.0,Spin-coating,Unknown,0.115,False,,,,16.06,SmiMIvI9GgPdfugc4y_F8PO8_bJw
MAPbI3,MA,Pb,I,1.55,PEG; ZnO-np,Spiro-MeOTAD,Au,Unknown,DMF >> IPA,False,60.0 >> 90.0,Spin-coating >> CBD,Unknown,0.1,False,1.02,17.92,0.54,9.9,SmjU3pCMLp9aeVbxP5wyUW3dDBzh
MAPbI3,MA,Pb,I,,TiO2-c,Spiro-MeOTAD,Au,Unknown,none >> none >> IPA,False,25 >> 25 >> 70,Evaporation >> Sandwiching >> Rinsing,Vacuum >> N2 >> N2,0.01134,False,1.03,20.9,0.7,15.73,SmuslGMELAlu3qXFmrFE2fZZMGYI
FA0.85MA0.15PbBr0.45I2.55,FA; MA,Pb,Br; I,,TiO2-c,Spiro-MeOTAD,Au,Toluene,DMF; DMSO,False,100.0,Spin-coating,N2,0.1,False,1.081,22.65,0.6829999999999999,16.72,SmxBDW_L_fWg-MXkGvwwnsP5lGlA
(EDA)0.04FA0.28MA0.68Pb1.0I3,(EDA); FA; MA,Pb,I,,SnO2-np,Spiro-MeOTAD,Au,Chlorobenzene,DMF; DMSO,False,100,Spin-coating,N2,0.09,False,1.065,20.56,0.74,16.3,Smzpwrk2FjohIv24019w_Zc-lv_8
MAPbI3,MA,Pb,I,1.6,TiO2-c | TiO2-mp,"2-((5-(4-(2-ethylhexyl)-4H-dithieno[3,2-b:2′,3′-d]pyrrol-2-yl) thiophen-2-yl)methylene) malononitrile",Ag,Diethyl ether,DMF,False,100.0,Spin-coating,Unknown,2.18,False,1.01,24.56,0.722,17.91,Sn1Y1H-GXq1T1ESeilz7BBaIZfXO
MAPbI3,MA,Pb,I,1.6,WOx,Spiro-MeOTAD,Au,Diethyl ether,GBL; NMP,False,150.0,Spin-coating,Unknown,0.15,False,0.78,21.82,0.67,11.4,SnEU3Kz_JGHtLKIR7DmIc_6WPOD7
MAPbI3,MA,Pb,I,1.6,C60 | Rhodamine 101,PEDOT:PSS,Ag,Toluene,DMSO; GBL,False,50; 100,Spin-coating,N2,0.16,False,0.97,21.34,0.779,16.19,SnF2gFyqBhJkZ2dzxK1iDalXGMjg
FA0.8MA0.2PbBr0.6I2.4,FA; MA,Pb,Br; I,,TiO2-c | TiO2-mp,H18,Au,Chlorobenzene,DMF; DMSO,False,100.0,Spin-coating,N2,0.14,False,1.088,22.38,0.628,15.29,SnWrz8Uz8njUVOEaIhxa-GVjhCRo
FA0.4MA0.6PbI3,FA; MA,Pb,I,,TiO2-c | TiO2-mp | ZrO2-mp,none,Carbon,Diethyl ether,DMF; DMSO,False,80; 100,Spin-coating,Unknown,0.1,False,0.89,20.87,0.4589999999999999,8.53,Sn_4kKoT8H90BtrN1e9BnHyAB0id
MAPbI3,MA,Pb,I,1.6,TiO2-c,BP-DC,Ag,Unknown,DMF,False,95.0,Spin-coating,N2,0.1,False,1.04,21.21,0.76,16.47,SnbKHg8NuFizManQ6APA5h73_QIX
MAPbI3,MA,Pb,I,1.6,C60 | BCP | LiF,PEDOT:PSS,Al,Diethyl ether,DMF; DMSO,False,65; 100,Spin-coating,Air,0.0177,False,0.97,20.8,0.81,16.4,So7qqMpkeJxMAjq7xFDP-S1bqdtn
MAPbI3,MA,Pb,I,1.6,TiO2-c,Spiro-MeOTAD,Au,Chlorobenzene,DMF; DMSO,False,100.0,Spin-coating,Ar,0.1,False,1.14,24.1,0.7759999999999999,21.31,So8OSex3zABlYInusAlvkgrhovSx
(PTA)2MA3Pb4I13,(PTA); MA,Pb,I,,SnO2-np,Spiro-MeOTAD,Ag,Unknown,DMSO,False,100.0,Spin-coating,N2,0.0485,False,0.98,13.49,0.531,7.01,SokFLoyp3UP-Cmsm3BDfUmPLXrK1
MAPbI3,MA,Pb,I,1.6,PCBM-60 | BCP,NiO-c,Ag,Unknown,DMF; DMSO,False,80.0,Spin-coating,N2,0.13,False,1.083,21.54,0.75,17.49,SonzUV-KL6wXbgGU2tc_YwSm3qyE
MAPbI3,MA,Pb,I,1.6,PCBM-60 | TiO2-c,PEDOT:PSS,Al,Toluene,DMSO; GBL,False,100.0,Spin-coating,N2,0.15,False,0.929,18.93,0.721,18.11,SopVcXkYooyDYZ_s7K9bvTi9poc-
MAPbI3,MA,Pb,I,1.6,PCBM-60 | bis-C60,NiO-c,Ag,Toluene,DMSO; GBL,False,100.0,Spin-coating,N2,0.1,False,1.11,21.7,0.763,17.5,SotoyfPY8w3kX03_-x4rcbS8ONzO
CsPbBrI2,Cs,Pb,Br; I,,TiO2-c,NiO-np,Au,Diethyl ether,DMF; DMSO,False,260.0,Spin-coating,N2,0.09,False,1.07,14.28,0.51,8.0,SouzBsedPL8GmGWxeQBO2tZUd-Jn
MAPbI3,MA,Pb,I,1.65,TiO2-c,Spiro-MeOTAD,MoO3 | Ag,Unknown,DMF >> IPA,False,70.0 >> 90.0,Spin-coating >> CBD,N2 >> N2,0.12,False,0.87,18.94,0.57,9.4,SovmgP6GaU8wh7kQulH8ND_Gj6Fx
Cs0.05FA0.79MA0.16PbBr0.51I2.49,Cs; FA; MA,Pb,Br; I,,TiO2-c | TiO2-mp,M103,Ag,Chlorobenzene,DMF; DMSO,False,100.0,Spin-coating,Unknown,0.14,False,,,,14.76,SoyzQjyVcPMij4Vcwpj3U2rhLpwq
MAPbI3,MA,Pb,I,1.6,TiO2-c | TiO2-mp,Spiro-MeOTAD,Au,Unknown,DMF >> IPA,False,100.0 >> 100.0,Spin-coating >> Spin-coating,Unknown,0.1,False,,,,,Sp2ZpP4RnZsDppOcMtSnwwK-Y6J9
MAPbI3,MA,Pb,I,1.6,PCBM-60 | Bphen,PEDOT:PSS | PTPD,Al,2-Butanol,DMF; DMSO,True,110.0; 100.0,Spin-coating,N2,0.12,False,1.081,22.23,0.736,17.68,SpB9HeJWk_JzYKqf0q-GNDdy0L3f
FA0.85MA0.15PbBr0.45I2.55,FA; MA,Pb,Br; I,,TiO2-c | TiO2-mp,Spiro-MeOTAD,Au,Chlorobenzene,DMF; DMSO,False,160; 105,Spin-coating,Unknown,0.09,False,0.97,18.6,0.708,12.7,SpS7MTbWFtIy7vI-mlYY-SN9ZOaq
MAPbI3,MA,Pb,I,1.6,TiO2-c | TiO2-mp,none,Carbon,Unknown,Water >> Ethanol >> IPA,False,Unknown >> Unknown >> 100.0,Electrodeposition >> CBD >> CBD,Unknown,0.07065,False,0.97,16.7,0.55,8.91,SpXAcVJTOX2JMKBDMA-pbm9RPWI7
FA0.25MA0.75PbI3,FA; MA,Pb,I,,PCBM-60,BV-FNPD,Ag,Unknown,DMF,False,100.0,Spin-coating,N2,0.01,False,0.89,22.9,0.62,12.72,Spjm6wzc4otlLkQNjWeH4TOdwF_M
FA0.1MA0.9PbI3,FA; MA,Pb,I,,TiO2-c | TiO2-mp,TT1,Au,Chlorobenzene,DMSO,False,100.0,Spin-coating,N2,0.16,False,1.0,18.14,0.5770000000000001,10.44,SpkFcVBJk59I0naMGlVTcBaoNgUm
Cs0.05FA0.79MA0.16PbBr0.54I2.46,Cs; FA; MA,Pb,Br; I,,TiO2-c | TiO2-mp,Spiro-MeOTAD,Au,Chlorobenzene,DMF; DMSO,False,100.0,Spin-coating,N2,0.1,False,1.116,21.13,0.735,17.32,SpteQ7t5znFoaB3dpjVN3TsNkUDk
Cs0.05FA0.79MA0.16PbBr0.31I2.7,Cs; FA; MA,Pb,Br; I,1.59,PCBM-60 | ZnO-np | ZnO-c,NiO-np,ITO | Al,Chlorobenzene,DMF; DMSO,False,100.0,Spin-coating,N2,0.09,False,,,,14.8,Spz_uBC0u_1B-sh3tS9atc_fG2Q7
MAPbI3,MA,Pb,I,1.6,SnO2-c,Spiro-MeOTAD,Au,Chlorobenzene,DMF,False,100.0,Spin-coating,Unknown,0.1,False,1.18,23.5,0.58,12.1,SqEh1Jq119mQsfNsVUkGDZWWpdDa
MAPbI3,MA,Pb,I,,TiO2-c | TiO2-mp,DM1P,Au,Chlorobenzene,DMSO,False,105,Spin-coating,Unknown,0.24,False,0.92,18.98,0.755,13.24,SqMx7U6IYgmEg5GHrjayOcx6t1B6
MAPbI3,MA,Pb,I,1.6,TiO2-c | TiO2-mp,Spiro-MeOTAD,Au,Diethyl ether,DMF,False,120.0,Spin-coating,Unknown,0.096,False,0.995,20.7,0.6940000000000001,14.3,SqUgxTEzDY9URSxRjCtn6wyhX1o1
MAPbI3,MA,Pb,I,1.6,PTEG-1,NiO-c,Ag,Unknown,DMSO; GBL,False,100.0,Spin-coating,N2,0.1,False,1.11,21.3,0.61,14.4,SqVfe0RgA3mw6JkLzvN_gMUfZDYS
MAPbI3,MA,Pb,I,1.6,TiO2-c | TiO2-mp,Spiro-MeOTAD,Au,Toluene,DMSO; GBL,False,50.0; 100.0,Spin-coating,Unknown,0.1,False,1.075,19.5,0.634,13.29,SqjDTM1Bo9ErwUMsC4aQdA646knb
MAPbI3,MA,Pb,I,,HPDT | PCBM-60 | Bphen,PTAA | PMMA,Al,2-Butanol,DMF; DMSO,True,100 >> 100,Spin-coating,N2,0.12,False,1.108,23.8,0.748,19.45,Sql0XCMRIyq0kessA28pGirWrYID
FA0.2MA0.8PbI3,FA; MA,Pb,I,,C60 | BCP,PEDOT:PSS,Ag,Chlorobenzene,DMF; DMSO,False,105.0,Spin-coating,Unknown,0.1,False,0.85,16.16,0.74,10.12,SqmlkqEJKYJvsqxF6MUP_X411S0f
MAPbI3,MA,Pb,I,1.6,TiO2-c | TiO2-mp,YC02,Ag,Unknown,DMSO; GBL,False,100.0,Spin-coating,N2,0.16,False,1.01,20.49,0.634,13.16,SqtVi-WRYUtM4ZD6VkwEtRtXPXoP
MAPbI3,MA,Pb,I,1.6,TiO2-c | TiO2-mp,Spiro-MeOTAD,Au,Unknown,DMF >> IPA,False,Unknown,Spin-coating >> CBD,N2 >> N2,0.1,False,0.892,19.736,0.662,11.64,SqxNP49VOmlrwfLqqDnjqv8FmyuI
MAPbI3,MA,Pb,I,1.6,PCBM-60,NiO-c,Ag,Chlorobenzene,DMSO; GBL,False,100.0,Spin-coating,Unknown,0.12,False,1.04,23.51,0.69,16.91,Sr0X-sUacv7eFkE-AqWqTLOqoqzY
MAPbI3,MA,Pb,I,1.6,TiO2-c,X51,Ag,Unknown,DMF,False,95.0,Spin-coating,Unknown,0.1,False,0.99,19.5,0.68,13.2,SrGSWc3KHQ0GubiTlYmUmyrxPyUy
FA0.85MA0.15PbBr0.45I2.55,FA; MA,Pb,Br; I,1.59,TiO2-c | TiO2-mp,P3HT,Au,Ethyl acetate,DMF; DMSO,False,100,Spin-coating,N2,0.1,False,0.96,20.8,0.66,13.2,SrM-U2B6zCRJsA2X8T7iBCJtXwcX
Cs0.05FA0.79MA0.16PbBr0.3I2.7,Cs; FA; MA,Pb,Br; I,,TiO2-c,CuPc(tBu)4,Au,Chlorobenzene,DMF; DMSO,False,100.0,Spin-coating,Ar,0.09,False,1.03,22.5,0.54,12.5,SrSnuhy6egooed5ik9ogX3JvaMM_
MAPbI3,MA,Pb,I,1.6,SnO2-c,P3HT | Spiro-MeOTAD,Au,Ethyl acetate,DMF; DMSO,False,100.0,Spin-coating,Unknown,0.1,False,1.07,20.85,0.7709999999999999,17.2,SrcVvWsuADuEN5cxTWWzu2X0l1K2
MAPbI3,MA,Pb,I,1.6,PCBM-60,PEDOT:PSS,Ca | Al,Unknown,DMF >> IPA,False,70 >> Unknown,Spin-coating >> Spin-coating,Air >> Air,0.1,False,0.85,11.89,0.7,7.12,SrhdzUN6wI1bo9pvmyIW2uKO8aWn
Cs0.02FA0.37MA0.61PbBr0.04I2.96,Cs; FA; MA,Pb,Br; I,,SnO2-np,PEDOT:PSS,Ag,Ethyl acetate,DMF; DMSO,False,100,Spin-coating,Unknown,0.1,False,1.02,19.41,0.5,9.89,SriH-pFhFznlNwzJ0QTLviuJAF_r
FA0.85MA0.15PbBr0.45I2.55,FA; MA,Pb,Br; I,,SnO2-c | PCBM-60,Spiro-MeOTAD,Au,Anisole,DMF; DMSO,False,100.0,Spin-coating,Unknown,0.09,False,1.08,21.7,0.68,15.4,Srj7KLZZxGJBIoHSUOP5VOpfunbs
MAPbI3,MA,Pb,I,1.6,TiO2-c | TiO2-mp,Spiro-MeOTAD,Au,Unknown,DMF,False,140.0,Spin-coating,Air,0.1,False,,,,12.2,SrlYrkrIbuRI8XEUiCiGVqD-iUl3
MAPbI3,MA,Pb,I,1.6,TEABr | PCBM-60 | PEI,NiO-c,Ag,Unknown,DMSO; GBL,False,70.0,Spin-coating,Air,0.09,False,1.1,19.51,0.8,17.23,Srmm5QmTwylegjSd_NSuKTjiQiSy
MAPbI3,MA,Pb,I,1.6,TiO2-c | TiO2-mp,Spiro-MeOTAD,AgAl,Ether,DMSO; GBL,False,110.0,Spin-coating,Unknown,0.09,False,1.05,22.43,0.7240000000000001,17.06,SrnWmFdVNg1uPKUWHJaNojBihuMf
Cs0.05FA0.79MA0.16PbBr0.51I2.49,Cs; FA; MA,Pb,Br; I,,SnO2-np,Spiro-MeOTAD,Au,Chlorobenzene,DMF; DMSO,False,100.0,Spin-coating,N2,0.1,False,1.14,19.4,0.789,17.5,SrszMAh_jO7-zOCCAKY4WMNBZmzz
MAPbI3,MA,Pb,I,1.6,TiO2-c,Spiro-MeOTAD,Au,Chlorobenzene,DMF; DMSO,False,60; 100,Spin-coating,N2,0.066,False,1.07,23.2,0.77,19.1,SryLnf0oMIcxXUhpFeHQcGZXekNC
Cs0.05FA0.79MA0.16PbBr0.51I2.49,Cs; FA; MA,Pb,Br; I,,C60 | BCP,PTAA,Cu,Diethyl ether,DMF; DMSO,False,100.0,Spin-coating,N2,0.06,False,,,,18.5,Ss11efQpjZ3Aueuyu9bIlF2k-iQG
Cs0.05FA0.79MA0.16PbBr0.51I2.51,Cs; FA; MA,Pb,Br; I,,SnO2-c,PTEG,Ag,Chlorobenzene,DMF; DMSO,False,Unknown,Spin-coating,N2,0.09,False,1.14,22.5,0.77,19.8,SsFHHYeWGZBMBDLfCSj2FXAfsyK2
Cs0.05FA0.81MA0.14PbBr0.45I2.55,Cs; FA; MA,Pb,Br; I,,PCBM-60 | BCP,NiO-c,Ag,Chlorobenzene,DMSO,False,100.0,Spin-coating,N2,0.16,False,1.0,20.0,0.8,15.9,SsdCjrFoJ03q_CnZLKGI508q8VmI
CsPbI3,Cs,Pb,I,,TiO2-c,Spiro-MeOTAD,MoO3 | Ag,Unknown,Chlorobenzene >> Methylacetate,False,Unknown >> 60.0,Spin-coating >> CBD,N2 >> N2,0.06,False,1.06,12.24,0.73,9.47,SslA37OILiko5u6hrnT4rIll8PJV
FAMAPbI3,FA; MA,Pb,I,,TiO2-np | C60,Spiro-MeOTAD,Ag,Unknown,DMF; DMSO >> IPA,False,Unknown >> 120.0,Spin-coating >> Spin-coating,Ar >> Ar,0.12,False,1.04,24.03,0.731,18.24,SsoXR2mJ-M7foB0aG81vjofrEaCm
MAPbI3,MA,Pb,I,1.6,PCBM-60,PEDOT:PSS,Ag,Unknown,DMF >> IPA,False,70.0 >> 100.0,Spin-coating >> Spin-coating,Air >> Air,0.04,False,1.02,20.73,0.764,16.15,Ssr_pwn3wBpg043oFFa0nkw7cPGn
FA0.85MA0.15PbBr0.45I2.55,FA; MA,Pb,Br; I,,SnO2-np,Spiro-MeOTAD,Au,Chlorobenzene,DMF; DMSO,False,100.0,Spin-coating,Unknown,0.1,False,1.06,20.25,0.77,16.6,SssuC-J8b46coutR1mXcXJ6tSj25
MAPbI3,MA,Pb,I,1.62,TiO2-c | TiO2-mp,Spiro-MeOTAD,Au,Unknown,DMF,False,100,Spray-coating,Unknown,0.09,False,0.93,18.6,0.6,10.3,SswqkMMhNtmG2U2j2PpbRj7t1Yrf
MAPbI3,MA,Pb,I,1.6,PCBM-70 | C60,PEDOT:PSS,Al,Unknown,DMF >> IPA,False,80.0 >> 100.0,Spin-coating >> CBD,Air >> Air,0.1,False,0.88,15.0,0.62,8.2,SsxpdJu_Wr10FAoHgMQAfml3Iv5f
Cs0.05FA0.75MA0.11PbBr0.39I2.61,Cs; FA; MA,Pb,Br; I,,TiO2-c | TiO2-mp,Spiro-MeOTAD,Au,Chlorobenzene,DMF; DMSO,False,100.0,Spin-coating,N2,0.5,False,1.04,21.55,0.662,14.83,St1ODl65RmFBDNII7E2jxUYZJ56E
MAPbI3,MA,Pb,I,1.63,TiO2-c,Spiro-MeOTAD | MoO3,Ag,Chlorobenzene,DMSO; GBL,False,105,Spin-coating,N2,,False,1.12,23.3,0.77,20.52,StATQHBeOA5RGvnnofFiNfmj8KmE
MAPbI3,MA,Pb,I,1.6,SnO2-c,Spiro-MeOTAD,Au,Gas,DMF; DMSO,False,Unknown,Spin-coating,N2,0.15,False,1.025,19.0,0.67,13.04,StMX0oPE4MODOqjftVrQm8RiVJ0F
FAPbI3,FA,Pb,I,1.48,TiO2-c | TiO2-mp,Spiro-MeOTAD,Ag,Chlorobenzene,DMF,False,170.0,Spin-coating,N2,0.1,False,0.954,17.63,0.65,10.94,StMaqhmimPCw9pIwlSYU4it2F1pn
MAPbI3,MA,Pb,I,1.6,PCBM-60 | Zr(acac)4,PEDOT:PSS,Ag,Chlorobenzene,DMF; DMSO,False,100.0,Spin-coating,Unknown,0.1,False,0.93,7.4,,,StTq0livhzp0Gzl29QLgPCvI78fk
Cs0.125FA0.875PbBr0.375I2.625,Cs; FA,Pb,Br; I,,TiO2-c | TiO2-mp,Spiro-MeOTAD,Au,Diethyl ether,DMF; DMSO,False,140.0,Spin-coating,Unknown,0.125,False,1.077,22.188,0.769,18.38,StfBpzOf5JhyPvzP02OvtlIm_cZY
MAPbI3,MA,Pb,I,1.6,PCBM-60 | C60,PEDOT:PSS,Ag,Unknown,DMF,False,90.0,Spin-coating,N2,0.9,False,0.97,20.23,0.581,11.38,Su3udoTwEAF440fN7V4zfFXGOp-b
Cs0.05FA0.79MA0.16PbBr0.51I2.49,Cs; FA; MA,Pb,Br; I,,TiO2-c,Cu(In0.5Ga0.5)S2-np,Au,Chlorobenzene,DMF; DMSO,False,100.0,Spin-coating,Ambient,0.1,False,1.05,21.67,0.69,17.5,Su3wBOv0L0ACpucdiNoDv3QB_BEO
MAPbI3,MA,Pb,I,1.6,TiO2-c,Spiro-MeOTAD,MoO3 | Ag,Unknown,DMF >> IPA,False,100.0 >> 135.0,Spin-coating >> Spin-coating,N2 >> N2,0.28,True,1.013,19.7,0.71,14.19,SuB4WQoH242E7De-eMrUZaR8K5w1
MAPbI3,MA,Pb,I,1.6,SnO2-c,Spiro-MeOTAD,Au,Ethyl acetate,DMF; DMSO,False,100.0,Spin-coating,Unknown,0.1,False,1.04,21.71,0.669,15.1,SuCFtKuF6qav57zP0gDoVGDYfHcR
BA2MA4Pb5I16,BA; MA,Pb,I,,PCBM-60 | BCP,PEDOT:PSS,Ag,Unknown,DMF,False,100.0,Spin-coating,Unknown,0.06,False,1.09,16.39,0.78,13.83,SuOo5W0nuLNMC-ipcPL7oGtz5nmK
MAPbI3,MA,Pb,I,1.59,TiO2-c | TiO2-nw,Spiro-MeOTAD,Ag,Unknown,DMF; DMSO,False,100.0,Spin-coating,Unknown,0.4,False,0.72,17.5,,,SuU5DkG3JljukTFWaC76DLjxEJmd
MAPbI3,MA,Pb,I,1.6,f-C70 | C60,P3HT,MoO3 | Ag,Unknown,DMF >> IPA,False,Unknown >> 100.0,Spin-coating >> Spin-coating,Unknown,0.0757,False,1.02,20.55,0.7190000000000001,15.02,Suc0A3-50e-6fUu2vRBwg3dslJUL
MAPbI3,MA,Pb,I,1.6,TiO2-c | TiO2-mp,none,B-MWCNTs,Unknown,DMF >> DMF >> Cyclohexene; IPA,False,100.0 >> 100.0 >> 100.0,Spin-coating >> Spin-coating >> CBD,Air >> Air >> Air,0.08,False,0.9,20.4,0.69,12.67,SujgPm2r_hzOxbQtODP84bRLHUhj
MAPbI3,MA,Pb,I,1.6,ZnO-c,Spiro-MeOTAD,Ag,Unknown,DMF >> IPA,False,Unknown >> 70.0,Spin-coating >> CBD,Unknown,0.1,False,0.945,20.0,0.69,12.98,SulITOPrp8S2Pdnv0lQ97f_gNkqK
MAPbI3,MA,Pb,I,1.6,PCBM-60 | Bphen,X-DVTPD,Ag,Unknown,DMF | IPA,False,70 | 100,Spin-coating | Dripping,Unknown,0.1,False,1.05,21.25,0.691,15.34,SupUyp2dLcsVOHHJNTrvnI9yJ8rJ
MAPbI3,MA,Pb,I,1.6,PCBM-60,NiO,Ag,Chlorobenzene,DMF; DMSO,False,100,Spin-coating,Ambient,0.1,False,1.01,18.5,0.557,10.41,SuuXFisQLSw99FejG5fZcDuXaUVm
MAPbI3,MA,Pb,I,1.6,TiO2-c | TiO2-mp,Spiro-MeOTAD,Au,Unknown,DMF; DMSO >> none,False,60 >> 100,Spin-coating >> Evaporation,N2 >> MAI; Vacuum,0.1,False,,,,17.2,SuuaVafjEzWH_No8pNZ8I2CIIqdl
MAPbI3,MA,Pb,I,1.6,PCBM-60 | BCP,NiO-np,Ag,Chlorobenzene,DMF; DMSO,False,100.0,Spin-coating,N2,1.08,False,1.1,18.88,0.74,15.42,Sv0rO9sAeou5gRK3ToI2MMOyj52F
MAPbI3,MA,Pb,I,1.6,PCBM-60 | BCP,PEDOT:PSS,Ag,Unknown,none >> IPA >> IPA >> IPA,False,50.0 >> 50.0 >> 50.0 >> Unknown,Evaporation >> CBD >> CBD >> CBD,Vacuum >> N2 >> N2 >> N2,0.09,False,0.92,14.67,0.644,8.69,Sv15SOuQkM2Cw8OqPaWuCiK8v2hN
MAPbI3,MA,Pb,I,1.6,d-PCBM-60; PCBM-60,PEDOT:PSS,Ca | Ag,Unknown,DMF,False,100.0,Spin-coating,N2,0.1,False,0.937,15.9,0.7,10.57,Sv2kjSB4QuXeoyduOvpDaYgpGWMZ
Cs0.05FA0.8075MA0.1425PbBr0.3I2.7,Cs; FA; MA,Pb,Br; I,,PCBM-60 | BCP,CL1-2,Ag,Toluene,DMF; DMSO,False,100.0,Spin-coating,N2,0.1,False,1.02,21.5,0.8,16.8,Sv7dWzZaYZ3HgKDllXnj7fCxWUSM
MAPbI3,MA,Pb,I,1.6,C60,FBA3,MoO3 | Ag,Chlorobenzene,DMF; DMSO,False,60.0; 85.0,Spin-coating,N2,0.04,False,,,,,SvBgQRGXONQdAVpcCFzueToNTOpQ
Cs0.05FA0.83MA0.17PbBr0.45I2.55,Cs; FA; MA,Pb,Br; I,,TiO2-c,Spiro-MeOTAD,Au,Ethyl acetate,DMF; DMSO,False,100,Spin-coating,N2,0.105,False,1.08,20.85,0.65,14.74,SvEh0iX3kBSPvdv0r4DzR9SaDdCp
Cs0.05FA0.79MA0.16PbBr0.51I2.49,Cs; FA; MA,Pb,Br; I,,TiO2-c,CuPc,Carbon,Chlorobenzene,DMF; DMSO,True,100.0,Spin-coating,Unknown,0.071,False,1.04,21.76,0.7,15.33,SvHUgDWGFlpg8dpTxLDxGIfikKDg
MAPbI3,MA,Pb,I,1.6,PCBM-60 | BCP,NiO-c,Al,Unknown,DMF,False,Unknown,Spin-coating,Unknown,0.06,False,0.92,12.43,0.68,7.8,SvJl2FbgjGlJnJnbZ6izZxM8tGm0
CsPbBr3I,Cs,Pb,Br; I,1.91,TiO2-c,PTAA,Au,Unknown,DMF,False,300,Spin-coating,N2,0.09,False,1.183,14.72,0.7979999999999999,13.42,SvKF-GeXNP521lUEdju-wEeb2zdX
MAPbI3,MA,Pb,I,1.6,PCBM-60,PEDOT:PSS,MoO3 ∣ Au ∣ Ag ∣ MoO3 | Alq3,Toluene,DMF,False,95,Spin-coating,N2,0.1,False,0.937,13.86,0.62,8.05,SvbIeiJ4yvyhPPM8l4d7h9PpKhHK
Cs0.05FA0.81MA0.14PbBr0.45I2.55,Cs; FA; MA,Pb,Br; I,,TiO2-c | TiO2-mp,CuSCN | rGO,Au,Chlorobenzene,DMF; DMSO,False,100.0,Spin-coating,N2,1.04,False,1.07,23.01,0.745,18.34,Svdm0R1uOPP2dXLbGw1QS1m2UQ7y
MAPbI3,MA,Pb,I,1.55,TiO2-nw,Spiro-MeOTAD,Au,Diethyl ether,DMF; DMSO; NMP,False,100.0,Spin-coating,Unknown,0.16,False,1.1,21.92,0.78,18.8,Svhngv0FXAKF_AephDmmeC4noBDi
MAPbI3,MA,Pb,I,1.6,PCBM-60,Graphene oxide,Ag,Chlorobenzene,DMF,True,100,Spin-coating,Unknown,0.0225,False,0.945,19.59,0.73,13.5,SvmiG8d6B9R8YHDL8KpxEhcCWAps
Cs0.05FA0.80MA0.15PbBr0.45I2.55,Cs; FA; MA,Pb,Br; I,,TiO2-c | TiO2-mp,Spiro-MeOTAD,Au,Chlorobenzene,DMF; DMSO,False,100,Spin-coating,N2,0.16,False,1.108,22.9,0.753,19.1,SvsfHqUEjQM1dQ7K0AQs869gMZb8
MAPbI3,MA,Pb,I,1.6,PCBM-60 | BCP,PEDOT:PSS | Au-np; VOx,Ag,Toluene,DMF; DMSO,False,60; 100,Spin-coating,Unknown,0.09,False,1.023,20.32,0.711,15.01,SvxYorKl128uTyYoGLs5lDzU6tON
MAPbI3,MA,Pb,I,1.6,f-C70 | C60,P3HT,MoO3 | Ag,Unknown,DMF >> IPA,False,Unknown >> 100.0,Spin-coating >> Spin-coating,Unknown,0.0757,False,1.02,20.59,0.727,15.35,Sw64JpaTA3JpHjarrzZO2ncWv2_l
MAPbI3,MA,Pb,I,1.6,TiO2-c | TiO2-mp,CZTSe-QDs,Ag,Unknown,DMF >> IPA,False,70.0 >> 70.0,Spin-coating >> Spin-coating,Unknown,0.15,False,0.8079999999999999,19.37,0.621,9.72,Sw8lv5fEW7Op-6QYvM-h7fBpRA-r
MAPbI3,MA,Pb,I,1.6,FeO | PCBM-60,Spiro-MeOTAD,Au,Chlorobenzene,DMF; DMSO,False,100.0,Spin-coating,Unknown,0.06,False,0.92,18.35,0.68,11.5,SwM8dxgesnRqjs4fwdPG1ELK5WZT
MAPbI3,MA,Pb,I,1.58,PMDPT,PEDOT:PSS,Ag,Toluene,DMSO; GBL,False,100.0,Spin-coating,Unknown,0.1,False,0.84,22.4,0.49,9.2,SwSunv6ntGLBm3odV5xxCTzTolDl
FA0.9MA0.1PbBr0.3I2.7,FA; MA,Pb,Br; I,,C60 | BCP,PTAA,Ag,Chlorobenzene,DMF; DMSO,False,100.0,Spin-coating,Unknown,0.11,False,1.05,23.35,0.76,18.53,SwW2ICozW1zVr7iLR_H9yLrcuTDP
MAPbI3,MA,Pb,I,1.6,TiO2-c | TiO2-mp,Spiro-MeOTAD,Au,Unknown,DMSO >> IPA,False,Unknown >> 80.0,Spin-coating >> Spin-coating,N2 >> N2,0.1,False,0.948,18.4,0.71,12.39,SwWhrzUipsil62bNF1Jlo-hSFBcr
MAPbI3,MA,Pb,I,1.6,TiO2-c | TiO2-mp,Spiro-MeOTAD,Au,Unknown,DMF >> IPA,False,70.0 >> 70.0,Spin-coating >> CBD,Air >> Air,0.1,False,1.03,17.87,0.72,13.6,Swa0D0lCf8KSlRBOwRMye0IOqCTS
MAPbI3,MA,Pb,I,1.6,TiO2-c | TiO2-mp,P3HT,Au,Diethyl ether,DMF; DMSO,False,100.0,Spin-coating,Unknown,0.1,False,0.98,18.47,0.648,11.78,SwweOdP3TOfnUIdM3CymTL11fFJx
MAPbI3,MA,Pb,I,1.6,SnO2-c,Spiro-MeOTAD,Ag,Toluene,DMSO; GBL,False,100.0,Spin-coating,Unknown,0.0314,False,1.0,18.72,0.47,8.87,Sx-rjk1UKkjrCtUsFbJGL4N_yuY2
MAPbI3,MA,Pb,I,1.6,TiO2-c | TiO2-mp,none,Carbon | CsAc,Ethyl acetate; Toluene,DMF; DMSO,False,60; 100,Spin-coating,Dry air,0.48,False,1.036,20.61,0.71,15.6,Sx6OxCA1LB4DztFkHh0c1EUlpfWH
(NH4)6.8FA0.15MA2.125Pb7.8Br0.45I23.97,(NH4); FA; MA,Pb,Br; I,,TiO2-c | TiO2-mp,Spiro-MeOTAD,Au,Chlorobenzene,DMF; DMSO,False,100.0,Spin-coating,Unknown,0.1,False,1.05,19.98,0.733,15.44,SxIlXwxEg_sGiLzI60aFTQG4qzlU
MAPbI3,MA,Pb,I,1.6,PCBM-60 | BCP,PEDOT:PSS,Ag,Unknown,acetonitrile; Methylamine,False,140.0,Spin-coating,N2,0.09,False,0.88,18.2,0.68,11.1,SxY_-dJtE6_ROC5a7KWTStD1Yt5s
MAPbI3,MA,Pb,I,1.6,TiO2-c | TiO2-mp,Spiro-MeOTAD,Au,Unknown,DMF; DMSO,False,110,Spin-coating,Unknown,0.1,False,1.06,21.29,0.767,17.23,Sxe8e74KivVHVoGaznl7BgVzsmA2
FA0.85MA0.15PbBr0.45I2.55,FA; MA,Pb,Br; I,,SnO2-c | PCBM-60,Spiro-MeOTAD,Au,Anisole,DMF; DMSO,False,100.0,Spin-coating,Unknown,0.09,False,1.13,21.7,0.67,15.5,SxpYgjOK9QQTrEUFLwqy1L29WOXY
CsPbBrI2,Cs,Pb,Br; I,1.84,PCBM-60 | ZnO,PEDOT:PSS,Ag,Unknown,DMF; DMSO,False,50; 250,Spin-coating,N2,0.04,False,1.15,15.2,0.685,8.0,Sxu3aj9NoMH5v3oht1VbPkuIURUh
MAPbI3,MA,Pb,I,1.6,TiO2-c,Spiro-MeOTAD,Au,Unknown,DMF >> none,False,70.0 >> 175.0,Spin-coating >> Diffusion-gas reaction,Unknown,0.09,False,0.89,18.1,0.632,10.2,Sy7u7kUcvXANK1W0m0Sh-uoHu-9y
MAPbI3,MA,Pb,I,,PCBM-60 | BCP,PEDOT:PSS,Ag,Toluene,DMSO; GBL,True,100,Spin-coating,N2,,False,0.99,20.9,0.75,15.3,SyC0oatmHUfQkMfOKaME3wp1YVmj
MAPbI3,MA,Pb,I,1.6,TiO2-c | TiO2-mp,SWCNTs | Graphene oxide | PMMA,Au,Unknown,DMF >> IPA,False,70 >> 70,Spin-coating >> CBD,Ar >> Ar,0.04,False,,,,10.5,SyFqhOEnueKcgYl4L3ygzxqzwXQN
MAPbI3,MA,Pb,I,1.6,TiO2-c,Spiro-MeOTAD,Au,Unknown,none >> IPA,False,Unknown >> 150.0,Spin-coating >> CBD,N2 >> N2,0.1,False,1.02,21.29,0.64,14.21,SyKOwHvN68PAG3CHVYH3ugy26wAh
Cs0.05FA0.79MA0.16PbBr0.51I2.49,Cs; FA; MA,Pb,Br; I,,TiO2-c,Spiro-MeOTAD,Au,Chlorobenzene,DMSO; NMP,False,100,Spin-coating,Unknown,0.125,False,1.1,20.67,0.71,16.07,SyMVjaF8j9oYkscZTNB2ekqzOodk
FA0.85MA0.15PbBr0.45I2.55,FA; MA,Pb,Br; I,1.51,TiO2-c | TiO2-mp,POZ9,Au,Chlorobenzene,DMF; DMSO,False,100.0,Spin-coating,Unknown,0.13,False,1.06,22.1,0.728,17.0,SyM_meXRH8WIiV_FgvPOEOOp41Be
MAPbI3,MA,Pb,I,1.6,PCBM-60 | C60/C70-N,PVBT-SO3,Ag,Unknown,DMF,False,90,Spin-coating,N2,0.055,False,0.96,18.33,0.674,11.92,SyMdA8n4pg7SkxVsXKqI1LB0UNeg
MAPb0.92Sb0.08I3,MA,Pb; Sb,I,1.65,PCBM-60,NiO-c,Al,Unknown,DMF >> IPA,False,25.0 >> 100.0,Spin-coating >> Spin-coating,N2 >> N2,0.1,False,1.02,15.94,0.52,8.45,SyQBNOYLHv7ndMm02TMaEvhmiU0U
BA2MA4Pb5I16,BA; MA,Pb,I,,PCBM-60 | BCP,PEDOT:PSS,Ag,Unknown,DMF,False,100.0,Spin-coating,Unknown,0.06,False,1.09,15.69,0.71,12.21,SyRzI4OaI83YslLZPWvgy0G8NdXK
MAPbI3,MA,Pb,I,1.6,PCBM-60 | Bphen,PEDOT:PSS | Graphene oxide,Ag,Unknown,DMF,False,100,Spin-coating,N2,0.1,False,0.96,21.8,0.69,14.42,Syq1GddMrKim1QYx9eMUUncXKqr4
Cs0.05FA0.79MA0.16PbBr0.51I2.49,Cs; FA; MA,Pb,Br; I,,TiO2-c | TiO2-mp,NiO-np,Au,Chlorobenzene,DMF; DMSO,False,100.0,Spin-coating,N2,0.09,False,0.99,21.9,0.6,13.1,SytESZabenDJSjBUVLpK55R1aLvF
MAPbI3,MA,Pb,I,1.6,TiO2-c,Spiro-MeOTAD,Au,Chlorobenzene,DMSO; GBL,False,100.0,Spin-coating,Unknown,0.1,False,0.9,17.44,0.72,11.28,SyxDyrMyfKZvcuTM1o83PUryAPs1
MAPbI3,MA,Pb,I,1.6,ZnO-c,EDT; PbS,Au,Unknown,DMF; DMSO,False,100.0,Spin-coating,Air,0.045,False,0.61,26.1,0.62,9.9,SyzVRWPsR3val8yIlthLv_X5sKOR
FA0.7MA0.3PbI3,FA; MA,Pb,I,,PCBM-60 | BCP,PEDOT:PSS,Ag,Unknown,DMF >> IPA,False,Unknown >> 100.0,Spin-coating >> Spin-coating,Unknown,0.075,False,1.02,22.71,0.8009999999999999,18.1,SzHsFQiBKePjneeCpZ7VLZUGpc_P
MAPbI3,MA,Pb,I,1.6,SnO2-c | MgO-c,Spiro-MeOTAD,Au,Diethyl ether,DMF; DMSO,False,50; 100,Spin-coating,Unknown,0.1,False,1.13,22.1,0.75,19.0,SzJSc5TKjBVmn8MQ9INGpb45MZh5
MAPbI3,MA,Pb,I,1.6,TiO2-c | TiO2-mp,Spiro-MeOTAD,Au,Chlorobenzene,DMSO; GBL,False,100.0,Spin-coating,N2,0.1,False,1.03,22.24,0.64,14.77,SzOAt5zPsqFMRWoyhyJRhHEX6u1R
MAPbI3,MA,Pb,I,1.6,PCBM-60 | TIPD,PEDOT:PSS | NiO-c,Al,Unknown,DMF,False,100.0,Spin-coating,Unknown,0.04,False,0.965,22.9,0.757,16.9,SzZct1tYieDrD-GYd-oh7DY5aSvO
Cs0.1FA0.7MA0.2PbBr0.2I2.8,Cs; FA; MA,Pb,Br; I,,EVA | PCBM-60 | BCP,PEDOT:PSS,Ag,Chlorobenzene,DMF; DMSO,False,100.0,Spin-coating,N2,0.1,False,1.0,20.31,0.74,15.12,Sz_WB3zufPx8fsRTQ1Pwi2bK2Ig3
MAPbI3,MA,Pb,I,,TiO2-c | TiO2-mp,Spiro-MeOTAD,Ag,Unknown,DMF >> IPA,False,25; 100; 25 >> 100,Spin-coating >> Dipp-coating,Unknown,0.0625,False,0.98,19.62,0.67,13.05,SzawnU4AbiP2_sS0wN5SZEnyfT9J
MAPbI3,MA,Pb,I,1.6,TiO2-c | TiO2-mp,ZnPc | Spiro-MeOTAD,Au,Chlorobenzene,DMF; DMSO,False,100,Spin-coating,Unknown,0.1,False,1.01,19.74,0.64,12.76,SzpmmcRFPy3Tx8ihQw8B5AV-Gi7d
MAPbI3,MA,Pb,I,1.6,TiO2-c | TiO2-mp,Spiro-MeOTAD,Ag,Toluene,DMSO; GBL,False,100.0,Spin-coating,N2,0.16,False,1.05,23.24,0.721,17.59,T-3MMdCr-lfIDR90wn6aK8nTrTCT
FAPbBr1.5I1.5,FA,Pb,Br; I,1.95,TiO2-c | C60,Spiro-MeOTAD,Ag,Unknown,none,False,Unknown,Co-evaporation,Vacuum,0.09,False,1.06,19.9,0.67,14.13,T-BLCXA8eGCGOsUhsjzUBVWq3BOv
MAPbI3,MA,Pb,I,1.6,C60,Spiro-MeOTAD,MoO3 | Ag,Chlorobenzene,DMF; DMSO,False,60.0; 85.0,Spin-coating,N2,0.04,False,1.07,21.24,0.773,17.57,T-OqwmgvsHaJNI8WeXhYOuu2-WZq
Cs0.05FA0.81MA0.14PbBr0.43I2.57,Cs; FA; MA,Pb,Br; I,,TiO2-c | TiO2-mp,Spiro-MeOTAD,Ag,Chlorobenzene,DMF; DMSO,False,150.0,Spin-coating,Unknown,0.14,False,1.016,15.17,0.522,8.27,T-_MbekdU8T2RPQF-Ol02cVYBSG-
MAPbI3,MA,Pb,I,1.5,TiO2-c | TiO2-mp,Spiro-MeOTAD,Au,Unknown,DMF >> IPA,False,Unknown >> 100.0,Spin-coating >> CBD,N2 >> N2,0.1,False,1.012,20.58,0.742,15.45,T-eHo7ZUxoM6ZjfZASdZRzmPUVoH
MAPbI3,MA,Pb,I,1.59,TiO2-c | TiO2-nw,Spiro-MeOTAD,Ag,Unknown,DMF; DMSO,False,100.0,Spin-coating,Unknown,0.4,False,0.79,19.33,0.66,10.07,T-egSSdsBgA0Nw6Hchj-YQ9JHjvL
Cs0.15FA0.85PbBr0.45I2.55,Cs; FA,Pb,Br; I,,TiO2-c | TiO2-mp,Spiro-MeOTAD,Au,Diethyl ether,DMF; DMSO,False,145.0,Spin-coating,Unknown,0.125,False,1.07,22.07,0.72,17.13,T-j2Th7IiyNxPS9QKCI532SvIZ9Y
FA0.4MA0.6PbBr0.2I2.8,FA; MA,Pb,Br; I,1.58,SnO2-c | SnO2-np,Spiro-MeOTAD,Ag,N2,DMF,False,100,Spin-coating,N2,,False,1.05,21.02,0.741,16.36,T-r-GM14EObXlRN6p17mjbW0H4E7
MAPbI3,MA,Pb,I,1.6,TiO2-c,Spiro-MeOTAD,Au,Chlorobenzene,Unknown,False,25.0; 100.0,Spin-coating,N2 >> Air,0.09,False,0.93,20.85,0.76,14.74,T01HPH4iTOGKRkCJbyjce-z9UduF
MAPbI3,MA,Pb,I,1.6,PCBM-60 | BCP,NiO-c,Ag,Toluene,DMF,False,100.0,Spin-coating,N2,0.09,False,0.98,13.755999999999998,0.722,9.73,T05MBT4uCjwuDwH_4BnHrpM7yk9X
MAPbI3,MA,Pb,I,1.6,PCBM-60 | C60,P3CT-Na,Al,Unknown,DMF,False,80.0,Spin-coating,N2,0.09,False,0.93,19.67,0.67,12.3,T06kKTp8L5fO8vlQ-P8WUCQGPNJQ
MAPbI3,MA,Pb,I,1.6,PCBM-60 | Bphen,PEDOT:PSS,Al,Toluene,DMF,False,100,Spin-coating,Unknown,0.04,False,0.8,19.2,0.68,10.5,T06xFlz4QiPQ7ZdPKjWX1QZfoqyD
,MA | FA,Pb,Br; I,1.793,C60 | BCP,2PACz,Cu,N2,2-methoxyethanol; acetonitrile; NMP; DMF,False,Unknown,Slot-die coating,Unknown,0.16,False,1.233,15.043,0.613,11.37,T0P7vjgNXlZ0hmGTpR1VZpRS5iWr
FA0.97MA0.03PbBr0.09I2.91,FA; MA,Pb,Br; I,,SnO2-np | DTPP,Spiro-MeOTAD,Au,Unknown,DMF >> IPA,False,Unknown >> 70.0; 150,Spin-coating >> Spin-coating,N2 >> N2,0.1225,False,1.11,24.63,0.78,21.28,T0TN8CeIaZvReCLwnA6VHMsLdhBb
MAPbI3,MA,Pb,I,1.6,PCBM-60,PEDOT:PSS,Au,Unknown,DMF >> IPA,False,Unknown >> 100.0,Spin-coating >> Spin-coating,Unknown,0.04,False,1.02,22.4,0.6509999999999999,14.9,T0oxZeyEPBkCTHgvl0zrz_b2Seu5
Cs0.05FA0.7885MA0.1615PbBr0.51I2.49,Cs; FA; MA,Pb,Br; I,,TiO2-c,PTAA,Au,Chlorobenzene,DMF; DMSO,False,110,Spin-coating,N2,0.09,False,1.09,21.6,0.69,16.5,T0qRQMvOWkRrlwODgDdgT6JBXTQQ
MAPbI3,MA,Pb,I,1.6,PCBM-60 | BCP,NiO-c,Ag,Toluene,DMF; DMSO,False,100.0,Spin-coating,N2,0.0464,False,1.04,19.0,0.76,15.05,T0wsnRO39v5MBIjKL9ihKLtfCX1e
MAPbI3,MA,Pb,I,1.6,TiO2-c | TiO2-mp,PMMA | Spiro-MeOTAD,Au,Toluene,DMSO,False,100.0,Spin-coating,Ar,0.04,False,1.0,21.3,0.67,14.2,T0xfL-vffFv1qiYFx5hxTy2_psYx
FA0.85MA0.15PbBr0.45I2.55,FA; MA,Pb,Br; I,1.54,TiO2-c | rGO:TiO2-nanofibrse,Spiro-MeOTAD,Au,Chlorobenzene,DMF; DMSO,False,120.0,Spin-coating,Unknown,0.09,False,1.02,23.25,0.68,16.12,T10U2B4StMXi9LdYJgozfQWF5ZB6
MA2PbI4,MA,Pb,I,1.56,TiO2-c,Spiro-MeOTAD,Au,Chlorobenzene,DMSO; GBL >> none,False,300.0 >> 150.0,Spin-coating >> Diffusion-gas reaction,Unknown,0.09,False,,,,,T12qPdX-PS3eZ_YST7ObfvQfhMOy
CsPbBrI2,Cs,Pb,Br; I,,SnO2-np,Spiro-MeOTAD,Ag,Unknown,DMSO,False,50; 160,Spin-coating,Unknown,0.075,False,1.04,14.8,0.73,11.2,T1GXi5_YmDzQRvfdltSXAqnoJaja
Cs0.15FA0.85PbI3,Cs; FA,Pb,I,,PCBM-60 | BCP,PTPD,Ag,Unknown,none >> IPA,False,80.0 >> 140.0,Spin-coating >> Spin-coating,Air >> N2,0.07,False,,,,,T1L8VU7zwxodIfAZJRZJPfxizY2B
MAPbI3,MA,Pb,I,1.6,TiO2-c | TiO2-mp,Spiro-MeOTAD,Au,Unknown,DMSO >> IPA,False,Unknown >> 105.0,Slot-die coating >> CBD,Unknown,0.09,False,0.81,10.8,0.51,7.6,T1WgsgiqoNB-B23Jm53C8iHzGdvG
CsPbBrI2,Cs,Pb,Br; I,1.92,TiO2-c | PCBM-60,Spiro-MeOTAD,Au,Unknown,none,False,Unknown,Flash evaporation,Vacuum,0.06,False,1.1,15.4,0.72,11.6,T1b4l2244VrvgiWviM8Jg7Nm0dGS
Cs0.10FA0.75MA0.15PbBr0.45I2.55,Cs; FA; MA,Pb,Br; I,,C60 | BCP,NiO-c,Au,Chlorobenzene,DMF; DMSO,False,100.0,Spin-coating,Unknown,0.105,False,1.09,21.2,0.75,16.5,T1fGJXuKH3kCxadnR8MfqZBKaB-Z
MAPbI3,MA,Pb,I,1.6,TiO2-c | TiO2-nw,Spiro-MeOTAD,Au,Unknown,Unknown,False,Unknown,Spin-coating,Unknown,2.7,True,0.8420000000000001,22.2,0.56,10.5,T1myYdujPUXuS4PegmeDTaTTwV3q
Cs0.05FA0.79MA0.16PbBr0.51I2.49,Cs; FA; MA,Pb,Br; I,,TiO2-c | TiO2-mp,Spiro-MeOTAD,Au,Chlorobenzene,DMF; DMSO,False,100.0,Spin-coating,N2,0.09,False,1.095,19.5,0.7,14.8,T1n8wFr2abHgoZNWBlmuYKYPS9CK
MAPbI3,MA,Pb,I,1.55,PCBM-60,NiO-c,Ag,Chlorobenzene,DMSO; GBL,False,100.0,Spin-coating,Unknown,0.25,False,1.05,21.12,0.738,16.39,T2EyjVIUm5FB0b1eXl2nFTzJRbn2
MAPbI3,MA,Pb,I,1.6,PCBM-60 | CMB,PTAA,Ag,Chlorobenzene,DMF; NMP,False,110.0,Spin-coating,N2,0.104,False,1.017,17.79,0.499,9.03,T2Jk3J3nmc07309Bo81cdvQ5AnEK
MAPbI3,MA,Pb,I,1.6,TiO2-c | TiO2-np,Spiro-MeOTAD,Ag,Ar,DMF,False,100.0,Spin-coating,N2,0.16,False,0.933,15.9,0.48,7.1,T2KNO8FRjie1WAgfUsdENQAKVbHD
MAPbI3,MA,Pb,I,1.6,PCBM-60,PEDOT:PSS,Al,Unknown,DMF >> none,False,70.0 >> 150.0,Spin-coating >> Gas reaction,Unknown >> MAI; Vacuum,0.06,False,0.93,19.36,0.738,13.28,T2OybszzyCbXYN-C2FDsVzpSfj_I
Cs0.05FA0.788MA0.162PbBr0.5I2.5,Cs; FA; MA,Pb,Br; I,,PCBM-60,PEDOT:PSS,Ag,Chlorobenzene,DMF; DMSO,False,100; 85,Spin-coating,Unknown,0.1,False,0.87,22.02,0.69,13.24,T2PpwDRwSwjLaCXkaMI02nysMTER
Cs0.125FA0.875PbBr0.375I2.625,Cs; FA,Pb,Br; I,,TiO2-c | TiO2-mp,Spiro-MeOTAD,Au,Diethyl ether,DMF; DMSO,False,140.0,Spin-coating,Unknown,0.125,False,1.082,22.485,0.7809999999999999,19.01,T2QLBJIFjseL6-jyNEcefMgonqnb
CsPbBrI2,Cs,Pb,Br; I,,TiO2-c | PCBM-60,Spiro-MeOTAD,Au,Chlorobenzene,DMF; DMSO,False,150.0,Spin-coating,Unknown,0.06,False,1.057,15.96,0.815,13.7,T2WVsKzm7ex_qIDOOaSWq9YvZgjE
FA0.6MA0.4Pb0.4Sn0.6I3,FA; MA,Pb; Sn,I,,Me4NBr | PCBM-60 | BCP,PEDOT:PSS,Ag,Anisole,DMF; DMSO,False,100,Spin-coating,Unknown,0.1,False,0.73,26.45,0.7040000000000001,13.83,T2l0xpva0JvJUtmwT7Lw16nnjp-b
MAPbI3,MA,Pb,I,1.6,PCBM-60,PEDOT:PSS,Ag,Unknown,DMF >> IPA,False,70.0 >> 100.0,Spin-coating >> Spin-coating,N2 >> N2,0.04,False,0.87,14.31,0.68,8.42,T2xXtUGOvG364kqkSg1kSINnAlpL
MAPbI3,MA,Pb,I,1.6,TiO2-c | TiO2-nw,Spiro-MeOTAD,Au,Unknown,DMF; DMSO >> IPA,False,Unknown >> 140.0,Spin-coating >> Spin-coating,N2 >> N2,0.09,False,0.99,21.14,0.76,15.79,T30uRrPYzUgiFIG-XSfMeB2q7u8P
FA0.83MA0.17PbBr0.51I2.49,FA; MA,Pb,Br; I,,TiO2-c | TiO2-mp,P3HT,Au,Chlorobenzene,DMF; DMSO,False,100.0,Spin-coating,N2,0.2,False,0.98,22.6,0.56,12.5,T344oXCmQDU_MvdsrtaepBX3dRPZ
MAPbBr0.75I2.25,MA,Pb,Br; I,,TiO2-c | Si-nw,Spiro-MeOTAD,Au,Chlorobenzene,DMF,False,100.0,Spin-coating,N2,0.04,False,0.971,21.4,0.72,14.9,T36mVEyBbYUS57cufsxED4_n_gSB
MAPbI3,MA,Pb,I,1.6,TiO2-c | TiO2-mp | ZrO2-mp | PbTiO3,none,Carbon,Unknown,DMF; DMSO,False,90.0,Spin-coating,Unknown,0.2,False,0.99,20.41,0.45,9.14,T3Dm9t9APoO2QWrdJxxKnEC7e7Mw
MAPbI3,MA,Pb,I,1.6,TiO2-c,P3HT | SWCNTs | PMMA,Cu,Unknown,DMF,False,100.0,Spin-coating,Unknown,0.1,False,1.11,22.36,0.72,17.75,T3KpEYB6gYxap8f6AggwtlBjoDot
Cs0.05FA0.75MA0.2PbI3,Cs; FA; MA,Pb,I,1.52,TiO2-c | TiO2-mp,Spiro-MeOTAD,Au,Unknown,none >> none >> none >> IPA,False,Unknown >> Unknown >> 60.0 >> 60,Evaporation >> Evaporation >> Gas reaction >> Dipp-coating,Vacuum >> Vacuum >> I2; N2 >> N2,2.45,False,1.05,20.99,0.65,14.33,T3WZpXeV5TrV95VZwW61_Tm1fSt7
Cs0.05FA0.79MA0.16PbBr0.48I2.52,Cs; FA; MA,Pb,Br; I,1.55,PCBM-60,PANI,Au,Chlorobenzene,DMF; DMSO,False,100.0,Spin-coating,Air,0.09,False,0.92,21.3,0.69,13.66,T3m-SnzRUHWdDI68p5EeJ4kbsna-
Cs0.05FA0.79MA0.16PbBr0.51I2.49,Cs; FA; MA,Pb,Br; I,,SnO2-c,Spiro-MeOTAD,Au,Chlorobenzene,DMF; DMSO,False,130.0,Spin-coating,N2,0.1,False,1.02,24.07,0.71,17.37,T3nomIqbRZMG_S8SRdGTFKwkJGHr
MAPbI3,MA,Pb,I,1.6,SnO2-c,RCP,Au,Unknown,DMF >> IPA,False,Unknown >> 70.0,Spin-coating >> CBD,Unknown,0.09,False,1.04,22.2,0.7020000000000001,16.5,T3ug2ODlLnYbsB6p8yF8dzkzVz4F
FAPbI3,FA,Pb,I,1.48,TiO2-c | TiO2-mp,Spiro-MeOTAD,Au,Diethyl ether,DMF; DMSO,False,65.0,Spin-coating,N2,0.1,False,1.017,19.6,0.72,14.4,T4D5_RIPzO8U3EJTcJGlcwpXFQuA
MAPbI3,MA,Pb,I,1.6,TiO2-c | TiO2-mp,none,Carbon,Unknown,DMF; DMSO,False,100,Spin-coating,Unknown,0.1,False,0.87,20.54,0.636,11.36,T4X_MupoEkyjTIHkph_m3GDRZctj
MAPbI3,MA,Pb,I,1.6,TiO2-c | PCBM-60,PTAA,Au,Unknown,DMSO; GBL,False,100.0,Spin-coating,Unknown,0.096,False,1.03,20.3,0.721,14.0,T4Y0apRY6lQ3C-YqajybG4NdT0Tu
MAPbI3,MA,Pb,I,1.59,PCBM-60,PEDOT:PSS,Ca | Al,Unknown,DMF >> IPA,False,Unknown >> 100,Spin-coating >> Spin-coating,Air >> Air,0.09,False,1.01,21.2,0.79,18.3,T4_MfmxaRHuxKIJB-upgQa300rO3
FA0.83MA0.17PbBr0.5I2.5,FA; MA,Pb,Br; I,,TiO2-c | TiO2-mp,Spiro-MeOTAD,Au,Chlorobenzene,DMF; DMSO,False,100.0,Spin-coating,Unknown,0.2,False,1.024,16.51,0.499,8.44,T4xv7V8GCJVftdDRN_HuBRcIm4Tu
MAPbI3,MA,Pb,I,1.6,SnO2-c,Spiro-MeOTAD,Au,Unknown,DMF >> IPA,False,70.0 >> 135.0,Spin-coating >> Spin-coating,N2 >> N2,0.108,False,1.13,22.64,0.81,20.6,T51N1Cb3-wW5_NMLIJPTtkJ4x77_
MAPbI3,MA,Pb,I,1.6,PCBM-60,Graphene oxide | PEDOT:PSS,Al,Chlorobenzene,DMF,False,100.0,Spin-coating,N2,0.1,False,0.78,17.55,0.72,10.01,T56NensQHJ_9_1g7HIZvp6LBQ5pR
MAPbI3,MA,Pb,I,1.59,TiO2-c | TiO2-mp,Spiro-MeOTAD,Ag,Unknown,none,False,150.0,Closed space sublimation,Vacuum,0.4,False,1.01,20.3,0.7240000000000001,14.8,T58rGa6ps3YWb7ZLdy5tnO7vi7bw
