Repository: GouravSidana/firstML

# firstML
My first Machine Learning Project

File: filtered_perovskite.csv (part 74 of 155)
Formula,A_ion,B_ion,X_ion,Bandgap,ETL,HTL,Backcontact,Antisolvent,Solvent,Solv_annel,Anneal_temp,Dep_procedure,Synth_atm,Cell_area,Is_module,Voc,Jsc,FF,PCE,entry_id
MAPbI3,MA,Pb,I,1.6,PCBM-70,PEDOT:PSS,Ag,Unknown,DMF; DMSO >> Ethanol; IPA,False,100.0,Spin-coating >> Spin-coating,N2 >> N2,0.1,False,1.04,14.2,0.57,8.46,T5C6Q-K1t53STwdgkBzPlMoUMhVW
MAPbI3,MA,Pb,I,1.6,TiO2-c,Spiro-MeOTAD,Ag,Unknown,DMF,False,25; 100,Spin-coating,N2,0.08,False,1.0,22.9,0.72,16.5,T5Dy8-SdcBjmB-KhceIRaKZg9Jfj
FAPbI3,FA,Pb,I,1.58,TiO2-c | ZnO-c,Spiro-MeOTAD,Pt | FTO,Unknown,DMSO; GBL,False,130.0,Spin-coating,Air,0.09,False,0.77,18.83,0.66,9.84,T5HN2DvTl8PBJ0aI-PoIBsN0rEq8
MAPbI3,MA,Pb,I,1.6,ZnO-np,Spiro-MeOTAD,Au,Diethyl ether,DMF; DMSO,False,65; 100,Spin-coating,Unknown,0.03,False,1.06,15.53,0.515,8.48,T5LBoLElJ9YF-QBwQfUO8e6ZtscC
MAPbI3,MA,Pb,I,1.6,PCBM-60; F8TBT,PEDOT:PSS,Ag,Chlorobenzene,DMF; DMSO,False,95.0,Spin-coating,Unknown,0.09,False,1.09,22.56,0.79,19.43,T5VHDN4iw7e-O58umOlsPpD1SRM-
MAPbI3,MA,Pb,I,1.6,TiO2-c,MoO2-np,Au,Unknown,DMF; HI,False,100.0,Spin-coating,Air,0.16,False,1.02,20.1,0.773,15.8,T5VpDee2ngMlxKwHZakHeA4DgX5w
MAPbI3,MA,Pb,I,1.6,TiO2-c,Spiro-MeOTAD,ITO,Unknown,DMF,False,130.0,Spin-coating,N2,3.76,True,0.916,18.06,0.73,12.0,T5XD5DKmkDTFWeJug0bHlbrX0LXk
MAPbI3,MA,Pb,I,1.59,TiO2-c | TiO2-mp,none,Carbon-nt,Unknown,DMF >> Cyclohexane; IPA,False,Unknown >> 100,Spin-coating >> CBD,Air >> Air,0.08,False,0.88,21.49,0.73,13.5,T5XgeOfgQVNdyeJuSzLtOHVVG9JG
FA0.83MA0.17PbBr0.5I2.5,FA; MA,Pb,Br; I,,TiO2-c | TiO2-mp,Spiro-MeOTAD,Au,Chlorobenzene,DMF; DMSO,False,100.0,Spin-coating,Unknown,0.2,False,1.088,15.35,0.528,8.82,T5bSnq5XR7QXcP4XWRqjBhV7P9Wa
MAPbI3,MA,Pb,I,1.6,C60 | BCP,PEDOT:PSS,Au,Chlorobenzene,DMSO; GBL,False,100.0,Spin-coating,N2,0.1,False,0.924,19.37,0.7170000000000001,12.84,T5k3xsN6XH6GSLkBQFUehO6XQGUN
FA0.83MA0.17PbBr0.5I2.5,FA; MA,Pb,Br; I,,TiO2-c,Spiro-MeOTAD,Au,Chlorobenzene,DMF; DMSO,False,100.0,Spin-coating,N2,0.1,False,1.12,22.5,0.77,19.4,T5kh-DY1jUTPjMP1kHoPQXagqNKO
MAPbI3,MA,Pb,I,1.6,TiO2-c | TiO2-mp,Spiro-MeOTAD,Au,Unknown,DMF >> IPA,False,70.0 >> 70.0,Spin-coating >> CBD,Unknown,0.08,False,0.92,19.56,0.54,9.72,T5pIJq7MO_UZAIfE_GsBzkWNsTdM
MAPbI3,MA,Pb,I,1.6,TiO2-c | TiO2-mp,Spiro-MeOTAD,Ag,Unknown,DMF,False,100.0,Spin-coating,Unknown,0.09,False,0.85,16.7,0.52,8.0,T5t8YP9VDPw2ypqJz4wrvO6vaVx0
MAPbI3,MA,Pb,I,,ZnO-np | SnO2-np,Spiro-MeOTAD,Au,Diethyl ether,DMF; DMSO,False,100,Spin-coating,Unknown,,False,1.2,22.1,0.77,20.43,T653b2xDxXpL167S2oJb0gaeFoHM
FA0.9MA0.1PbBr0.1I2.9,FA; MA,Pb,Br; I,1.57,TiO2-c,Spiro-MeOTAD,Au,Unknown,DMF; DMSO >> IPA,False,70.0 >> 150.0,Spin-coating >> Spin-coating,Air >> Air,0.09,False,1.06,23.1,0.763,18.6,T6K53GD5UEvaT9dilW-M2sSNU_s3
MAPbI3,MA,Pb,I,1.6,PCBM-60,PEDOT:PSS,Ag-nw | ZnO-np,Toluene,DMSO; GBL,False,100.0,Spin-coating,N2,1.0,False,0.97,16.24,0.49,7.82,T6KKh5NX3rGK731hf9nEE_6tDMyH
MAPbI3,MA,Pb,I,1.6,PbS | PCBM-60,NiO-c,Al,Unknown,DMF >> IPA,False,Unknown >> 100,Spin-coating >> Spin-coating,N2 >> N2,0.1,False,0.94,19.4,0.5529999999999999,9.96,T6RP85jeAnva78lC9nyMfBWixDEJ
Cs0.017FA0.83MA0.15PbBr0.51I2.49,Cs; FA; MA,Pb,Br; I,,SnO2-c,Spiro-MeOTAD,Ag,Anisole,DMF; DMSO,False,100,Spin-coating,N2,0.0919,False,1.12,22.52,0.75,18.8,T6X2WJSsuLRryRCoZPb9XDu_8ceG
MAPbI3,MA,Pb,I,1.6,TiO2-c,COPV2,Au,Unknown,DMF,False,100.0,Spin-coating,N2,0.04,False,0.94,19.6,0.61,11.2,T6a9ZIA1o3qzmlZMCjD2vrAvcgnA
MAPbI3 | CsPbI3,MA | Cs,Pb | Pb,I | I,1.6,TiO2-c | TiO2-mp,Spiro-MeOTAD,Ag,Diethyl ether,DMF; DMSO >> Chlorobenzene,False,100.0 >> 100,Spin-coating >> Spin-coating,N2 >> N2,0.1,False,1.014,22.56,0.67,15.33,T6kE5VzHXxIudnpec4OOtVbaXQkV
MAPbI3,MA,Pb,I,1.6,TiO2-c | Al2O3-mp,Spiro-MeOTAD | PEDOT:PSS,PEDOT:PSS:PSA,Unknown,Unknown,False,100.0,Spin-coating,Unknown,0.0625,False,0.98,21.0,0.7,15.5,T6sbbd3X_r0zIqMY6Bpt_6swQEsV
MAPbI3,MA,Pb,I,1.6,PCBM-60 | Zr(acac)4,NiO-nanowalls | Diethanolamine,Ag,Ethyl acetate,DMF; DMSO,False,100.0,Spin-coating,Unknown,0.1,False,1.109,21.54,0.802,18.61,T6uGPqVgIEDyyQVWT7ddCHrpDFCo
MAPbI3,MA,Pb,I,,Zn2SnO4-c | Zn2SnO4-mp,Spiro-MeOTAD,Au,Diethyl ether,DMF; DMSO,False,65 >> 100,Spin-coating,Unknown,,False,1.05,24.79,0.7040000000000001,18.32,T7CCpEo6yRkUXdKJCQoz_aMH99sP
MAPbI3,MA,Pb,I,1.6,C60 | BCP,PTAA,Cu,N2,2-methoxyethanol,False,95.0,Doctor blading,Air,0.08,False,1.083,21.49,0.7120000000000001,16.57,T7DQrsEqq4ov_Uye29ZTqYgetsGH
FA0.75MA0.25PbBr0.25I2.75,FA; MA,Pb,Br; I,,PCBM-60 | C60 | BCP,PTAA,Cu,Unknown,DMF >> IPA,False,90 >> 100,Spin-coating >> Spin-coating,N2 >> N2,0.1,False,1.06,22.8,0.746,18.1,T7LYY6LF1z_55jgQcJV9Qxj3RxrJ
MAPbI3,MA,Pb,I,1.6,TiO2-c | TiO2-mp,Spiro-MeOTAD,Au,N2,DMF; DMSO,False,100.0,Dropcasting,N2,0.159,False,1.013,19.7,0.757,15.2,T7YguGCKC2Sy6bpR_YfWXMpp1woO
Cs0.05FA0.8MA0.15PbBr0.47I2.53,Cs; FA; MA,Pb,Br; I,,TiO2-nw,Spiro-MeOTAD,Au,Chlorobenzene,DMF; DMSO,False,100.0,Spin-coating,Unknown,0.12,False,1.019,20.38,0.687,16.36,T7qKjOTj6TKtzFYRNSWC35WMppm_
IM0.03MA0.97PbI3,IM; MA,Pb,I,,TiO2-c | TiO2-mp,Spiro-MeOTAD,Ag,Chlorobenzene,DMF; DMSO,False,100.0,Spin-coating,Unknown,0.65,False,0.9,26.7,0.461,11.0,T7yCPMRt7funcC1lVOapnI2ymS1R
MAPbI3,MA,Pb,I,1.6,ZnO-c,Spiro-MeOTAD,Ag,Toluene,DMF,False,105.0,Spin-coating,N2,0.04,False,1.02,22.69,0.6859999999999999,15.9,T82aGOPV2Pr8hrLa53fXaZxp_pl_
MAPbI3,MA,Pb,I,1.6,TiO2-c | TiO2-mp | ZrO2-mp,none,Carbon,Unknown,GBL,False,50.0,Drop-infiltration,Air,0.0514,False,0.872,22.734,0.636,12.59,T8AVqlaebohvP0ygkByqfHyIMX_6
MAPbI3,MA,Pb,I,1.6,PCBM-60,NiO-c,Ag,Chlorobenzene,DMF; DMSO,False,100.0,Spin-coating,Unknown,0.0625,False,1.1,18.49,0.767,15.6,T8HK7h3XFqdr0Ot7Dya9xr45ckJI
Cs0.05FA0.79MA0.16PbBr0.51I2.49,Cs; FA; MA,Pb,Br; I,,SnO2-np,Spiro-MeOTAD,Ag,Unknown,DMF; DMSO >> IPA,False,70.0 >> 150.0,Spin-coating >> Spin-coating,Air >> Air,0.16,False,1.068,23.9,0.7140000000000001,16.95,T8K3kkp7ldObsNLTS4_nhHWocPt3
FA0.75MA0.25PbBr0.75I2.25,FA; MA,Pb,Br; I,1.61,PCBM-60 | BCP,PTAA,Ag,Chlorobenzene,DMF; DMSO,False,100.0,Spin-coating,Unknown,0.08,False,1.08,19.7,0.718,15.3,T8L-Dnlak5wPxcjW9aa2ndGLBEVj
MAPbI3,MA,Pb,I,1.6,TiO2-c,none,Au,Unknown,DMF >> IPA,False,70.0 >> 170.0,Spin-coating >> CBD,Unknown,0.09,False,0.86,17.8,0.47,7.2,T8RbBDkpcN9U6nSTabpu-2HwiefI
MAPbI3,MA,Pb,I,1.6,PCBM-60 | ZnO-np,PEDOT:PSS,Al,Unknown,DMF,False,60,Spin-coating,Unknown,0.1,False,0.86,19.8,0.73,12.6,T8U72HEWTdRMmlOU-vMOGi6ODkMy
MAPbI3,MA,Pb,I,1.61,PCBM-60 | AZO,NiO-c,Ag,Chlorobenzene,DMF; DMSO,True,100,Spin-coating,Unknown,0.185,False,0.91,17.0,0.54,8.35,T8d8yKOMfbYicUqs2tJLTQnduHFw
Cs0.05FA0.79MA0.16PbBr0.49I2.51,Cs; FA; MA,Pb,Br; I,,TiO2-c,Spiro-MeOTAD,Ag,Chlorobenzene,DMF; DMSO,False,100.0,Spin-coating,Unknown,0.12,False,1.139,21.86,0.773,17.3,T8dvttmX_TQL2V6Bca3lJ2VbIp5l
FAPbI3,FA,Pb,I,1.58,TiO2-c | ZnO-c,Spiro-MeOTAD,Pt | FTO,Unknown,DMSO; GBL,False,160.0,Spin-coating,Air,0.09,False,0.71,17.11,0.62,7.53,T8e5TunAcQq9DsRUyj8MlEUsyUkL
FA0.83MA0.17PbBr0.0I2.51,FA; MA,Pb,Br; I,,TiO2-c | TiO2-mp,Spiro-MeOTAD,Au,Chlorobenzene,DMF; DMSO,False,100.0,Spin-coating,N2,0.1,False,,,,18.5,T8iqGUJglvcC6nJ4gi9lBitT3oQ1
MAPbI3,MA,Pb,I,1.6,TiO2-c | TiO2-mp,Spiro-MeOTAD,Au,N2,DMF; DMSO,False,100.0,Dropcasting,N2,0.159,False,1.043,21.7,0.769,17.1,T8ySK0Gtknjf617MP2i18AGVmp9J
MAPbI3,MA,Pb,I,1.6,PCBM-60 | BCP,PEDOT:PSS,Ag,Unknown,DMF; DMSO >> IPA,False,Unknown >> 100.0,Spin-coating >> Spin-coating,N2 >> N2,0.1,False,0.98,20.41,0.743,14.94,T94H9mbsX6k5thaf_scD-yJnCaKy
MAPbI3,MA,Pb,I,1.6,WO3,Spiro-MeOTAD,Au,Unknown,DMF >> none,False,70.0 >> Unknown,Spin-coating >> Gas reaction,Unknown >> MAI,0.09,False,0.66,18.0,0.61,7.04,T97Rhnu8i_DvhK8gIwcY8eHrGbSL
MAPbI3,MA,Pb,I,1.6,TiO2-c | TiO2-mp,Spiro-MeOTAD,Au,Toluene,DMSO; GBL,False,85.0,Spin-coating,Unknown,0.16,False,1.045,20.68,0.649,14.02,T9DI6EgLZhFNkyLbOMtwzsN1pGOG
MAPbI3,MA,Pb,I,1.63,PCBM-60 | BCP,NiO-np,Ag,Unknown,DMSO; GBL,False,100,Doctor blading,Unknown,1.0,False,1.01,18.83,0.53,9.17,T9DJWu3o_qL7BdrIC3qhOBP6Edc5
MAPbI3,MA,Pb,I,1.59,PCBM-60 | BCP,PTAA | PFN,Cu | Ag,Diethyl ether,DMF; DMSO,False,60; 100,Spin-coating,Unknown,,False,1.08,21.5,0.81,18.8,T9TgxL0i5A21xGU7f1qSfTeXYzau
MAPbI3,MA,Pb,I,1.6,TiO2-nw,CuSCN,Carbon,Unknown,DMF,False,100,Spin-coating,Air,0.09,False,0.78,19.58,0.59,9.01,T9gIoBXSGdSFczfXhUvGtmfCple7
FA0.85MA0.15PbBr0.45I2.55,FA; MA,Pb,Br; I,,TiO2-c | TiO2-mp,Spiro-MeOTAD,Au,Chlorobenzene,DMF; DMSO,False,100.0,Spin-coating,N2,0.16,False,0.92,22.64,0.6609999999999999,13.4,T9sMPOiHPjedSyFyme5YwNa88yK0
FAPbI3,FA,Pb,I,1.48,TiO2-c | TiO2-mp,Spiro-MeOTAD,Au,Unknown,DMF >> IPA,False,Unknown >> 160.0,Spin-coating >> Spin-coating,Unknown,0.1,False,0.99,19.33,0.62,11.86,TA0pHK6dJ_5kt5EDDshfhUzo1pf7
MAPbI3,MA,Pb,I,1.6,TiO2-c | TiO2-mp | Al2O3-mp,none,H:MoO3-nanobelts,Unknown,DMF; DMSO,False,100.0,Spin-coating,Unknown,0.16,False,0.96,22.54,0.67,14.5,TA49Jc78Ww2o4Pn3RMQTZdIeEG7p
MAPbI3,MA,Pb,I,1.6,SnO2-nt,P3HT,Au,Chlorobenzene,DMF,False,100,Spin-coating,Unknown,0.1,False,0.93,17.8,0.675,10.8,TAFt8aZT_im-yHg9uks4w50L_ofv
FA0.85MA0.15PbBr0.45I2.55,FA; MA,Pb,Br; I,,TiO2-c | TiO2-mp,Spiro-MeOTAD,Au,Chlorobenzene,DMF; DMSO,False,130.0,Spin-coating,Unknown,0.25,False,1.16,20.0,0.68,15.7,TAWMRA8HK1ozNNoZ2CtYWW0i2kPN
Cs0.15MA0.85PbBr0.45I2.55,Cs; MA,Pb,Br; I,1.66,PCBM-60 | BCP,PEDOT:PSS,Ag,Chlorobenzene,DMF,False,100.0,Spin-coating,Ar,0.1,False,1.07,15.43,0.76,12.47,TAZ_k5rySrwumWHf5tEis3f0GPDK
FA0.75MA0.25PbBr0.24I2.76,FA; MA,Pb,Br; I,,TiO2-c,dly-2,Au,Chlorobenzene,DMF; DMSO,False,150; 100,Spin-coating,N2,0.1,False,0.972,23.53,0.7909999999999999,18.09,TAekENh7oE_cpl8hnQ6uNflrc2bZ
BA2FA0.6MA2.4Pb4I13,BA; FA; MA,Pb,I,1.58,PCBM-60 | BCP,MoO3 | PEDOT:PSS,Ag,Unknown,DMSO; GBL,False,70; 100,Spin-coating,N2,0.1058,False,,,,,TAfmlsOOWPw7_ioryazWN-t6AoeN
MAPbI3,MA,Pb,I,1.6,PCBM-60 | BCP,PEDOT:PSS,Ag,Chlorobenzene,DMSO; GBL,False,100.0,Spin-coating,N2,0.018,False,0.92,22.76,0.8,16.7,TAgEouC8EOo3PSZF0AiRqb3ZND5x
MAPbI3,MA,Pb,I,1.6,PCBM-60,PEDOT:PSS,Al,Unknown,none,False,150.0,Closed space sublimation,Vacuum,0.04,False,1.03,19.6,0.802,16.2,TAxEvevaoprtP9gBtaYfJ__VAnYO
MAPbI3,MA,Pb,I,1.6,PCBM-60,NiO-c,Ag,Chlorobenzene,DMSO; GBL,False,100.0,Spin-coating,N2,0.1,False,1.03,18.89,0.7,13.66,TB2GjShD70ji6INw9ukmPhCHOzsj
FA0.95MA0.05PbBr0.15I2.85,FA; MA,Pb,Br; I,,TiO2-c | TiO2-mp,SFXDAnCBZ,Au,Ethyl ether,DMF; DMSO,False,150 >> 100,Spin-coating,Unknown,0.094,False,1.03,23.05,0.7070000000000001,16.74,TBAKYKwXWRfwf4uwaOnQTfbV1C8i
MAPbI3,MA,Pb,I,1.6,PCBM-60,PEDOT:PSS,Ag,Unknown,Unknown,False,110.0,Spin-coating,Unknown,0.104,False,0.8490000000000001,16.0,0.6,8.53,TBBmIYJ-8jlU692EQ30fhIyxGKwE
MAPbI3,MA,Pb,I,1.6,PCBM-60 | Polyethylimine,PTAA,Ag,Unknown,DMF >> IPA,False,120.0 >> 90.0,Spin-coating >> Spin-coating,N2 >> N2,0.09,False,1.04,20.39,0.7440000000000001,15.78,TBEyM7uV6WZL7HNVqtz2HOKyoZ-D
MAPbI3,MA,Pb,I,1.6,TiO2-c,TFB,Au,Chlorobenzene,DMSO; GBL,False,100.0,Spin-coating,N2,0.1,False,0.96,18.72,0.519,9.4,TBVU0tt776WgA7e-IQ4KLbyjDgne
MAPbI3,MA,Pb,I,1.6,TiO2-c | TiO2-mp,Spiro-MeOTAD,Ag,Unknown,DMF >> IPA,False,70.0 >> 70.0,Spin-coating >> CBD,N2 >> N2,0.12,False,1.01,19.7,0.67,13.08,TBb4okgyqPyiOZJuhLKZfEDemOUL
MAPbI3,MA,Pb,I,1.6,TiO2-c,Spiro-MeOTAD,Ag,Unknown,DMF,False,150.0,Spin-coating,Ar,0.1,False,1.031,16.73,0.62,10.85,TBcCJXupTMK9qLqFJOm9_OXWUmSx
MAPbI3,MA,Pb,I,1.6,TiO2-c | TiO2-mp,PDPP3T,Ag,Unknown,DMF,False,100.0,Spin-coating,Unknown,0.1,False,0.98,20.52,0.61,12.32,TBe5g693mI4e1m_sdRPRB604pHPy
MAPbI3,MA,Pb,I,1.6,TiO2-c | PCBM-60,ACR-TPA,Au,Diethyl ether,DMF,False,65; 100,Spin-coating,Unknown,0.125,False,1.025,22.1,0.655,14.8,TBkH_bRZTOsXsaIoGEi8jI2ZqAso
MAPbI3,MA,Pb,I,1.58,TiO2-c | TiO2-mp,Spiro-MeOTAD,Ag,Diethyl ether,DMF; DMSO,False,100,Spin-coating,Air,0.1,False,1.03,23.08,0.75,17.94,TBw75K6KrVYRdU0n3Ch4dLZbu2tx
Cs0.05FA0.8075MA0.1425PbBr0.3I2.7,Cs; FA; MA,Pb,Br; I,,PCBM-60 | BCP,PolyTPD,Ag,Toluene,DMF; DMSO,False,100.0,Spin-coating,N2,0.1,False,1.05,21.2,0.75,16.0,TC0DN-aILo5kpN-IZe3xeHNtrU8h
(ThMA)MA4Pb5I16,(ThMA); MA,Pb,I,,PCBM-60 | BCP,PEDOT:PSS,Ag,Unknown,DMF,False,110,Spin-coating,N2,0.1,False,,,,,TCSa57UTZ7q9_LZHO1KyYCirpCdF
Cs0.05FA0.79MA0.16PbBr0.51I2.49,Cs; FA; MA,Pb,Br; I,,SnO2-np | DPC60,Spiro-MeOTAD,Au,Chlorobenzene,DMF; DMSO,False,100.0,Spin-coating,Unknown,0.1,False,1.14,23.01,0.777,20.35,TCeElOzuqHUOjq8nR8jKo0RxJDWR
MAPbI3,MA,Pb,I,1.6,1‐benzyl‐3‐methylimidazolium chloride,Spiro-MeOTAD,Au,Chlorobenzene,DMSO; GBL,False,100.0,Spin-coating,N2,0.0756,False,1.0,19.32,0.711,13.74,TCi59-Ndc6OJcxuSHlwUYcRVNWZ6
Cs0.15MA0.85PbI3,Cs; MA,Pb,I,,TiO2-c | TiO2-mp | ZrO2-mp,none,Carbon,Unknown,DMF; DMSO,False,100,Spin-coating,Air,0.15,False,0.86,19.08,0.435,7.15,TCjTPbXcSRcS17QOtZ7rqyMGFC-s
MAPbI3,MA,Pb,I,1.55,TiO2-c | TiO2-mp,Spiro-MeOTAD,Au,Unknown,DMF >> IPA,False,100.0 >> 100.0,Spin-coating >> Spin-coating,Unknown >> Unknown,0.1,False,0.989,21.36,0.71,15.0,TCqhGOzlukFLlZ-ETsiAnFsnOn6-
MAPbI3,MA,Pb,I,1.6,SnO2-c | PCBM-60,PdMe2Pc,Au,Unknown,DMF; DMSO,False,60; 100,Spin-coating,N2,0.09,False,1.06,21.08,0.73,16.28,TCshvwhppyEo6xrGpxjFSMjuW0cu
MAPbI3,MA,Pb,I,1.6,TiO2-c | Al2O3-mp,Spiro-MeOTAD,Ag,Unknown,DMF,False,100.0,Spin-coating,N2,0.08,False,1.06,23.38,0.67,15.0,TD-cw5IIjgL2BznRsHBH5_4ixDMg
FA0.83MA0.17PbBr0.51I2.49,FA; MA,Pb,Br; I,1.63,TiO2-c,Spiro-MeOTAD,Au,Chlorobenzene,DMF; DMSO,False,100,Spin-coating,Unknown,0.05,False,1.13,22.42,0.725,18.36,TD5DrjbKazgW-1vSoVMK2SXNCx-y
EA0.2MA0.8PbI3,EA; MA,Pb,I,1.59,TiO2-c | TiO2-mp,Spiro-MeOTAD,Ag,Unknown,DMF,False,100.0,Spin-coating,Unknown,0.1,False,1.02,19.28,0.701,13.31,TDKqAA68db2rlkjBg6uwLiP2L6Bu
MAPbI3,MA,Pb,I,1.6,ZnO-np,P3HT,Ag,Unknown,DMF >> IPA,False,Unknown,Spin-coating >> CBD,N2 >> N2,0.0708,False,0.97,17.4,0.47,7.9,TDXpTjczGFV661D86zOR84xx9H8h
MAPbI3,MA,Pb,I,1.4,PCBM-60 | PFN,PEDOT:PSS,Ag,Unknown,DMF >> none,False,90.0 >> 60.0,Spin-coating >> Evaporation,Unknown,0.1,False,0.97,14.87,0.71,10.29,TDYqqBTPuPzOJzU7dBkhdd_hgJjy
FAPbI3,FA,Pb,I,1.48,SnO2-np,Spiro-MeOTAD,Ag,Unknown,DMF; DMSO >> IPA,False,70.0 >> 150.0,Spin-coating >> Spin-coating,N2 >> N2,0.48,False,,,,11.0,TDcjC75U_s3ijDH4JVZOScfcc3MU
Cs0.1FA0.9PbBr0.13I2.87,Cs; FA,Pb,Br; I,1.645,C60,Spiro-TTB,,,,False,,,,,False,1.08,19.59,0.803,17.04,TDjhOwMK-rO1FNSE1WD4VZlxs_jH
MAPbI3,MA,Pb,I,1.6,PCBM-60 | ZnO-np,PEDOT:PSS,Al,Unknown,DMF,False,95.0,Spin-coating,N2,0.0725,False,0.97,20.5,0.8,15.9,TDwlojaTRUqpquPLTFj_zywqFKN4
FAPbI3,FA,Pb,I,1.526,SnO2-np,Spiro-MeOTAD,Au,Vacuum,DMF; NNP,False,150.0,Spin-coating,Air,0.09,False,1.09,24.75,0.77,20.81,TE3UNgIV4LDu-WlEqZc_kYd61aGg
FA0.85MA0.15PbBr0.15I0.85,FA; MA,Pb,Br; I,,SnO2-c | PCBM-60,XPP,MoO3 | Ag,Chlorobenzene,DMF; DMSO,False,100.0,Spin-coating,N2,0.1119999999999999,False,1.07,23.05,0.726,17.9,TEEQzkPZt6eFQol5qFGmvvZVsQA-
MAPbI3,MA,Pb,I,1.6,TiO2-c,Spiro-MeOTAD,MoO3 | Au | MoO3,Unknown,DMF,False,105.0,Spin-coating,Unknown,0.06,False,0.983,12.46,0.6729999999999999,8.25,TElr0X4KKcg_F8hImtm566NPCb1T
MAPbI3,MA,Pb,I,1.6,PCBM-60,TBASBP,Al,Chlorobenzene,DMSO; GBL,False,100.0,Spin-coating,Unknown,0.04,False,1.07,22.88,0.765,18.72,TEvUpV0KR6sJcWEiz83PMrSVYKkt
Cs0.17FA0.83PbBr0.51I2.49,Cs; FA,Pb,Br; I,,TiO2-c | TiO2-mp,Spiro-MeOTAD,Au,Chlorobenzene,DMSO >> DMF; DMSO,False,100.0,Spin-coating,N2,0.1,False,0.99,20.45,0.591,11.93,TExZSoNMudNX61YHqnXBHpwWp_A7
MAPbI3,MA,Pb,I,1.6,TiO2-c,Spiro-MeOTAD,Ag,Unknown,DMF >> IPA,False,70 >> Unknown,Spin-coating >> CBD,N2 >> N2,0.06,False,1.08,22.49,0.67,15.7,TF-ahDNcgiTEDMdBayGuwSvOF_IW
MA2PA6Pb7I22,MA; PA,Pb,I,,TiO2-c | TiO2-mp,Spiro-MeOTAD,Au,Chlorobenzene,DMF; DMSO,False,105.0,Spin-coating,Ambient,0.09,False,1.04,18.95,0.7,13.97,TF0jWdKXiDsEP0DyteU3iNp2D6c4
Cs0.05FA0.79MA0.16PbBr0.45I2.55,Cs; FA; MA,Pb,Br; I,1.58,TiO2-np | PCBM-60,Spiro-MeOTAD,Au,Chlorobenzene,DMF; DMSO >> IPA,False,100 >> 100,Spin-coating >> Spin-coating,N2 >> N2,0.16,False,1.13,20.3,0.743,16.1,TFHCe8bjGsUSwTpkRI5C9sP9wnWg
MAPbI3,MA,Pb,I,1.55,PCBM-60 | BCP,PEDOT:PSS,Ag,Chlorobenzene; N2,DMF,False,80.0,Spin-coating,Air,0.9,False,0.81,18.35,0.77,11.38,TFHrvfTsBRHuoezv7hvvjYvP-FEA
MAPbI3,MA,Pb,I,1.6,TiO2-c | TiO2-mp,Spiro-MeOTAD,Au,Unknown,DMF >> IPA,False,Unknown >> 100.0,Spin-coating >> CBD,Unknown >> Unknown,0.07,False,1.03,16.9,0.685,11.92,TFQU9vRxzJgXTc6dMYwbiL4WRS9P
Cs0.05FA0.79MA0.16PbBr0.45I2.55,Cs; FA; MA,Pb,Br; I,1.6,TiO2-c | TiO2-mp | PCBM-60; Poly(N-vinylcarbazole),Spiro-MeOTAD,Au,Chlorobenzene,DMF; DMSO,False,100.0,Spin-coating,Unknown,0.0916,False,1.12,23.2,0.79,20.4,TFS-dRNi8uQw3x2ijDAmnRwNcmC0
MAPbI3,MA,Pb,I,1.55,PCBM-60 | Bphen,NiO-c | Mercaptoethylamine chlorate,Al,2-Butanol,DMF; DMSO,False,100.0,Spin-coating,N2,0.12,False,1.05,,,14.5,TFTkgz8hpfFw5NBrUMG0W0ABu80n
MAPbI3,MA,Pb,I,1.6,TiO2-c,Spiro-MeOTAD | MoOx,Al,Toluene,DMSO; GBL,False,100.0,Spin-coating,Air,0.06,False,1.008,17.785,0.7070000000000001,12.76,TFUt_xf5sq4SCx3miG4i-WqmKFgh
FA0.85MA0.15PbBr0.45I2.55,FA; MA,Pb,Br; I,,TiO2-c | TiO2-mp,X23,Au,Chlorobenzene,DMF; DMSO,False,100.0,Spin-coating,Unknown,0.16,False,1.0759999999999998,17.851,0.643,12.31,TFbPGsyhXJerjrIA_a4q2A2Feq35
FA0.88MA0.12PbI3,FA; MA,Pb,I,1.53,TiO2-c | TiO2-mp,Spiro-MeOTAD,Au,Unknown,DMF; DMSO >> IPA,False,Unknown >> 150.0,Spin-coating >> Spin-coating,N2 >> N2,0.09,False,1.04,23.2,0.65,15.6,TFdajnZvBOMKD8XEVi1cmQr_Q-Ul
MAPbI3,MA,Pb,I,1.6,TiO2-c,Spiro-MeOTAD,Ag,Diethyl ether,GBL; NMP,False,150.0,Spin-coating,Unknown,0.12,False,1.072,21.6,0.696,16.1,TFfnTkrNHoEMVISxcKcX7AAq_Kh_
MAPbI3,MA,Pb,I,1.6,TiO2-c | TiO2-mp,PTAA,Au,Chlorobenzene,DMF; DMSO,False,100.0,Spin-coating,N2,0.4,False,0.96,19.5,0.5820000000000001,10.9,TFhFp8VjBEvUsVQl1LYafF-tzR4F
Cs0.91Rb0.09PbBr3,Cs; Rb,Pb,Br,2.24,TiO2-c | TiO2-mp,none,Carbon,Unknown,DMF >> Methanol,False,90.0 >> 250.0,Spin-coating >> Spin-coating,Air >> Air,0.09,False,1.5519999999999998,7.73,0.8220000000000001,9.86,TFn9OyArdu5r0TMLfqDPDJ8g8cTT
MAPbI3,MA,Pb,I,1.6,PCBM-60,PEDOT:PSS,Al,Unknown,DMF,False,20; 90,Spin-coating,Unknown,0.045,False,0.85,20.17,0.619,10.61,TFtHSQm4Yntl2QQvsazhLzQi26qn
MAPbI3,MA,Pb,I,1.6,C60,Spiro-MeOTAD,MoO3 | Au | MoO3,Diethyl ether,DMF; DMSO,False,100,Spin-coating,N2,0.0757,False,1.0,17.77,0.6659999999999999,11.78,TFvtfpMDdNy0fUnucsYAn3Hmpr1b
MAPbI3,MA,Pb,I,1.6,PCBM-60,PEDOT:PSS,Ag,Toluene,DMSO; GBL,False,100.0,Spin-coating,N2,0.1,False,0.8440000000000001,20.47,0.633,10.94,TFxshxtaEzwoNU8ZOdlo9JNfq0my
MAPbI3,MA,Pb,I,1.6,TiO2-c | TiO2-mp,Spiro-MeOTAD,Au,Chlorobenzene,DMF; Glycerol >> DMF; DMSO,False,Unknown >> 105.0,Spin-coating >> Spin-coating,Unknown,0.09,False,1.03,20.8,0.7020000000000001,15.1,TG0ER-UhM9YVk4CMWp64kxTEzqb8
,MA | FA,Pb,Br; I,1.793,C60 | BCP,2PACz,Cu,N2,2-methoxyethanol; acetonitrile; NMP; DMF,False,Unknown,Slot-die coating,Unknown,0.16,False,1.205,14.903,0.627,11.25,TG5PYEHZYkqc0jIX6MbS6yoGeGwb
MAPbI3,MA,Pb,I,1.6,SnO2-c,Spiro-MeOTAD,Au,Diethyl ether,DMF; DMSO,False,65; 100,Spin-coating,N2,0.1,False,0.83,20.72,0.63,11.0,TG6UGlZvT1nWJE5TaFsJaKaVLVS6
CsPbBrI2,Cs,Pb,Br; I,1.84,PCBM-60 | ZnO,TPE-S,Ag,Unknown,DMF; DMSO,False,50; 250,Spin-coating,N2,0.04,False,1.26,15.6,0.785,14.0,TGA3v9yJc46CDywah4I_U0gMIB16
Cs0.17FA0.83Pb0.5Sn0.5I3,Cs; FA,Pb; Sn,I,1.26,PCBM-60 | BCP,PTAA | PFN,Ag,Anisole >> N2,DMF; DMSO,False,120,Spin-coating,N2,0.0919,False,0.69,19.9,0.519,10.3,TGB0NTWqkUvSUOzuSIn1qu42U7S2
MAPbI3,MA,Pb,I,1.6,TiO2-c,Spiro-MeOTAD,Au,Ar,DMF,False,Unknown,Spin-coating,Unknown,0.16,False,1.05,22.6,0.76,17.9,TGEmWznk3qYJLpIVNiMcNbw_rFgM
FA0.95MA0.05PbBr0.15I2.85,FA; MA,Pb,Br; I,,SnO2-np,Spiro-MeOTAD,Au,Diethyl ether,DMF; DMSO,False,150.0,Spin-coating,N2,0.125,False,1.089,22.65,0.79,18.9,TGU2T5O4ptA6T4ovo9z1e-En4PzO
MAPbBr3,MA,Pb,Br,,TiO2-c,Spiro-MeOTAD,Au,Toluene,DMSO; GBL,False,100.0,Spin-coating,Unknown,0.04,False,1.32,10.0,0.67,8.9,TGVauqRlVhQTi_Dd8Jx08ZFm-8w6
MAPb1.0I3,MA,Pb,I,1.6,PCBM-60 | Rodhamine 101 | C60 | Rodhamine 101 | LiF,PEDOT:PSS,Ag,Toluene,DMSO; GBL,False,100,Spin-coating,N2,0.11,False,1.06,17.1,0.67,12.0,TGXROWTmszsFL86l9spWlmUs7Umo
MAPbI3,MA,Pb,I,1.6,TiO2-c | TiO2-mp,Spiro-MeOTAD,Au,Unknown,DMF; DMSO >> none,False,60; 100 >> 150,Spin-coating >> Gas reaction,Air >> Air; MAI,0.11,False,1.06,22.08,0.8,17.78,TGXW9xZfqaHtiRNUv9AXqNnvb1QC
MAPbI3,MA,Pb,I,1.58,TiO2-c | TiO2-mp,Spiro-MeOTAD,Au,Chlorobenzene,DMSO,False,100.0,Spin-coating,Unknown,0.16,False,0.99,21.21,0.77,16.16,TH11z4mQLMA85j5WJyJA5v3GrjeX
MAPbI3,MA,Pb,I,1.6,TiO2-c | TiO2-mp,Spiro-MeOTAD,Au,Diethyl ether,DMF,False,100.0,Spin-coating,Air,0.09,False,0.91,17.08,0.66,10.2,THAGSGQ-CLgUx0JnqMwC67sRBzUW
MAPbBrI2,MA,Pb,Br; I,,PCBM-60,NiO-c,Al,Toluene,DMF; DMSO,False,100.0,Spin-coating,Unknown,0.12,False,1.16,13.64,0.72,11.39,THMJMiwKX4bKDNFeiiO0vC6ASkFc
MAPbI3,MA,Pb,I,1.6,PCBM-60 | LiF,PEDOT:PSS,Al,Toluene,DMSO; GBL,False,100.0,Spin-coating,Unknown,0.04,False,0.8440000000000001,19.5,0.775,12.8,THPNHicAiGs4myod2aZjB6MgovsG
MAPbBr0.33I2.67,MA,Pb,Br; I,1.65,SnO2-c,CuPc,Au,Unknown,none >> none,False,Unknown >> 130.0,Evaporation >> Evaporation,Vacuum >> Vacuum,0.1,False,0.99,17.17,0.6859999999999999,11.66,THSZXZsyBFtcgY1q92YUUuZeOlb_
MAPbI3,MA,Pb,I,1.6,PCBM-60,PEDOT:PSS,Au,Chlorobenzene,DMF,False,100.0,Spin-coating,N2,0.08,False,1.02,17.5,0.6809999999999999,12.2,THZxhwDRl6P90YkmXQA_iSLj1m7L
FA0.83MA0.17PbBr0.51I2.49,FA; MA,Pb,Br; I,1.62,TiO2-c | TiO2-mp,A102,Au,Chlorobenzene,DMF; DMSO,False,100.0,Spin-coating,Unknown,0.1,False,1.07,20.56,0.75,16.48,THdVqUwEh2_8-7C3gWCDveNb77oX
FA0.85MA0.15PbBr0.45I2.55,FA; MA,Pb,Br; I,,PCBM-60 | BCP,PII2T8T,Ag,Chlorobenzene,Unknown,False,100.0,Spin-coating,Unknown,0.06,False,1.09,21.48,0.778,18.22,THj9fsEbgBdudvPkEsOiJh5JCrAR
MAPbI3,MA,Pb,I,1.6,PCBM-60 | ZnO,PEDOT:PSS | PSS-Na,Al,Chlorobenzene,DMF,False,95.0,Spin-coating,Unknown,0.09,False,0.8,17.15,0.73,9.83,THp85tu94lkne4EY289X6aNcn-k4
MAPbI3,MA,Pb,I,1.6,PCBM-60 | BCP | LiF,PEDOT:PSS,Al,Unknown,DMF,False,100.0,Spin-coating,N2,0.04,False,0.75,16.5,0.66,8.2,THxh-bcAae0I9gWtGuYCtEfZTGA-
Cs0.05FA0.79MA0.16PbBr0.51I2.49,Cs; FA; MA,Pb,Br; I,,TiO2-c | TiO2-mp,Spiro-MeOTAD,Au,Chlorobenzene,DMF; DMSO,False,100.0,Spin-coating,Unknown,0.1,False,1.0490000000000002,20.898000000000003,0.7709999999999999,16.89,TI0YE-w2aKRSXUnG4n6VK-LH9DVm
MAPbI3,MA,Pb,I,1.6,PCBM-60 | Rhodamine 101 | C60 | Rhodamine 101 | LiF,PEDOT:PSS,Ag,Toluene,DMSO; GBL,False,100,Spin-coating,N2,0.11,False,1.1,19.3,0.74,15.6,TI94cPpIXCJMtWtEAIO9tLVCEZ8j
MAPbI3,MA,Pb,I,1.62,TiO2-c | TiO2-mp,iDM1,Au,Chlorobenzene,DMF; DMSO,False,105,Spin-coating,Unknown,0.07,False,0.91,22.59,0.7340000000000001,15.04,TIHotBmHbuo93FKBegNgXfZjJ-Ak
MAPbI3,MA,Pb,I,1.6,TiO2-c,P3HT,Ag,Unknown,DMF,False,95.0,Spin-coating,N2,0.04,False,0.96,19.9,0.61,11.7,TIIQveeOtvonKyapcEJm3YeNvAM2
MAPbI3,MA,Pb,I,1.59,PCBM-60 | BCP,PEDOT:PSS,Ag,Unknown,DMF,False,100,Spin-coating,Unknown,0.1,False,0.91,19.3,0.7809999999999999,14.5,TIKHZ5OGwXWyza5GGE6sEtqZaijt
MAPbI3,MA,Pb,I,1.6,TiO2-c | TiO2-mp,Spiro-MeOTAD,Au,Vacuum,DMF,False,100.0,Slot-die coating,Air,0.1,False,0.92,13.3,0.63,7.7,TISQdNhT8Ig9p84b7FzHPnEem9wC
MAPbI3,MA,Pb,I,1.6,TiO2-c | TiO2-mp,Spiro-MeOTAD,Au,Unknown,DMF,False,100.0,Spin-coating,Unknown,0.1032,False,0.89,18.16,0.77,12.39,TITwCrBIBTfvYjV4UZIzZPBWZMY_
MAPbI3,MA,Pb,I,1.6,TiO2-c | TiO2-mp | ZrO2-mp,none,Carbon,Unknown,GBL,False,75.0,Drop-infiltration,Air,0.1,True,0.95,20.78,0.5,10.09,TIYE1ZHC3_N8PJAw8jkVaDsI_3AG
FA0.92MA0.08PbI3,FA; MA,Pb,I,1.55,SnO2-c,PEAI | Spiro-MeOTAD,Au,Unknown,DMF; DMSO >> IPA,False,70.0 >> 150.0,Spin-coating >> Spin-coating,Air >> Air,0.07,False,1.18,25.2,0.784,23.32,TIZ9hxzFgoVgZMZpJG00SMVB-eGh
MAPbI3,MA,Pb,I,1.6,C60 | BCP,MoS2,Ag,Toluene,DMSO; GBL,False,100.0,Spin-coating,N2,0.01,False,1.02,14.45,0.5579999999999999,8.23,TIh8IAMCMSTKcBvbohktfN2gYatZ
MAPbI3,MA,Pb,I,1.6,TiO2-c | TiO2-mp,Spiro-MeOTAD,Au,Unknown,DMF >> IPA,False,70 >> 70,Spin-coating >> CBD,Air >> MAI; N2,0.25,False,0.998,18.83,0.706,13.3,TIlqRTd-tXcMdXED7hT1P2aotVTU
MAPbI3,MA,Pb,I,1.6,TiO2-c,Spiro-MeOTAD,Ag,Diethyl ether,DMF; DMSO,False,60; 100,Spin-coating,N2,0.9,False,1.09,21.69,0.615,14.54,TIoVyuESvUxtcncU69Xaa00oiWQi
CsPbBr2I,Cs,Pb,Br; I,,PCBM-60 | BCP,NiO-c | N749,Ag,Chlorobenzene,DMF; DMSO,False,100,Spin-coating,Unknown,,False,1.16,10.96,0.55,7.03,TIoZNrMTCRNDCG6mCt6J6ppo6Suu
MAPbI3,MA,Pb,I,1.6,PCBM-60,TAPC,Ag,Unknown,DMF; DMSO >> IPA,False,Unknown >> 105.0,Spin-coating >> Spin-coating,Unknown,0.04,False,1.01,19.39,0.7390000000000001,14.43,TIrv794Y5kpSKMQN5pfqrWWvzrjd
MAPbI3,MA,Pb,I,1.6,PCBM-60,NiO-np,Au,Toluene,DMSO; GBL,False,60; 100,Spin-coating,Unknown,0.1,False,1.04,19.66,0.7070000000000001,14.4,TIumPCEv6torMoWOZQuVOk13JXZz
MAPbI3,MA,Pb,I,1.6,TiO2-c,Spiro-MeOTAD,Au,Chlorobenzene,DMF,False,100.0,Spin-coating,N2,0.1,False,1.02,18.7,0.7,13.5,TIvePQdh9bV6qXWbrwRk3r8VT98s
MAPbI3,MA,Pb,I,1.6,TiO2-c | ZrO2-mp,none,Carbon,Unknown,GBL,False,60.0,Drop-infiltration,N2,0.7,False,0.92,23.3,0.45,9.69,TIy6yaC-SaIOHhP5seaApHyn3N1k
FA0.85MA0.15PbBr0.45I2.55,FA; MA,Pb,Br; I,,TiO2-c,Spiro-MeOTAD,Au,Chlorobenzene,DMF; DMSO,False,100.0,Spin-coating,N2,1.0,False,1.06,22.42,0.741,17.62,TJ00pHlcbzlmhcW_GXUXdxtQQuca
MAPbI3,MA,Pb,I,1.6,TiO2-c | TiO2-mp,Spiro-MeOTAD,Au,Unknown,DMF >> none,False,110.0 >> 70.0,Spin-coating >> Gas reaction,Air >> Air; MACl,0.1,False,1.07,13.34,0.63,8.98,TJ9oCyl6OPTVXc-4yf4gFc6zFoJN
MAPbI3,MA,Pb,I,1.6,ZnO-c | Al2O3-mp,Spiro-MeOTAD,Au,Unknown,DMF >> IPA,False,70.0 >> 70.0,Spin-coating >> CBD,Dry air >> Dry air,0.06,False,0.99,15.78,0.643,9.97,TJOi_w_qnDkiLohtF0FenzAL5L3Q
FA0.4MA0.6PbBr0.6I2.4,FA; MA,Pb,Br; I,,TiO2-c | Al2O3-mp,NiO-mp,Carbon,Unknown,DMF >> IPA,False,70.0 >> 100.0,Drop-infiltration >> CBD,Air >> Air,0.129,False,0.974,13.54,0.66,8.71,TJQA7b61bJ4qt66BDHpBvTtB5LQC
MAPbI3,MA,Pb,I,1.6,TiO2-c | TiO2-mp | Al2O3-mp,NiO-mp,none,Unknown,DMF >> IPA,False,70.0 >> 70.0,Drop-infiltration >> CBD,Unknown,0.159,False,,,,13.2,TJRZK38Y8kJqlp9Jc-cgUETDkAmJ
MAPb1.0I3,MA,Pb,I,1.6,TiO2-c | TiO2-mp | ZrO2-mp,none,Carbon,Toluene,DMSO; GBL,False,100,Spin-coating,Unknown,0.1,False,0.99,22.86,0.611,13.83,TJWNkuGW8RlUafFjIZ2ZWS8JKdKf
MAPbI3,MA,Pb,I,1.6,PCBM-60 | BCP,NiO-np,Au,Unknown,Unknown,False,Unknown,Unknown,Unknown,0.1,False,1.04,18.61,0.701,14.45,TJmscW5Gv8iV4NsEnudNSDgoLzk3
MAPbI3,MA,Pb,I,1.6,TiO2-c | TiO2-mp | ZrO2-mp,none,Carbon,Unknown,GBL,False,60.0,Drop-infiltration,Air,0.1,False,0.9,19.48,0.455,7.97,TJyCFD-4_iH60sWspH9lFHZ1yDFm
MAPbI3,MA,Pb,I,1.6,ZnO-c,Spiro-MeOTAD,Ag,Unknown,DMF,True,100.0,Spin-coating,N2,0.625,False,0.92,20.9,0.71,13.7,TK0hN0ediVvtHXlYhgK7jf6046Ys
MAPbI3,MA,Pb,I,1.6,PCBM-60 | ZnO-np,none,Al,Unknown,DMF; DMSO >> IPA,False,Unknown >> 90.0,Spin-coating >> Spin-coating,N2 >> N2,0.1,False,0.94,13.73,0.6,7.72,TKABnA1BhDihKtcr-qAH1cS9VQzj
MAPbI3,MA,Pb,I,1.6,PCBM-60 | BCP,PTAA,Al,Unknown,DMSO,False,100.0,Spin-coating,Unknown,0.04,False,1.06,11.7,0.6920000000000001,8.5,TKHFW1U--ONfSE5K6lnfQ_pO3JH2
FA0.85MA0.15PbBr0.45I2.55,FA; MA,Pb,Br; I,,TiO2-c | SnO2-np,Spiro-MeOTAD,Au,Ethyl acetate,DMF; DMSO,False,120.0,Spin-coating,Unknown,0.16,False,1.086,22.19,0.738,17.78,TKIOBgYZDGcBD5oBivuEJ8u3LPcp
FAPbI3,FA,Pb,I,1.48,TiO2-c,Spiro-MeOTAD,Au,Unknown,DMF,False,170.0,Spin-coating,N2,0.0625,False,0.94,23.3,0.65,14.2,TKSmH05iG0lxpVPqBHV7C3NvJeY6
MAPbBr0.3I2.7,MA,Pb,Br; I,1.5,PCBM-60,PEDOT:PSS | VOx,Al,Toluene,DMSO; GBL,False,Unknown,Spin-coating,Unknown,0.4639999999999999,False,1.07,17.64,0.77,14.5,TKTDdEBUCvnPZLFUHIBhiLvE3hG5
MAPbI3,MA,Pb,I,1.6,PCBM-60 | bis-C60,NiO-c,Ag,Toluene,DMSO; GBL,False,100.0,Spin-coating,N2,0.0314,False,1.07,16.81,0.74,13.3,TKVnJbQp6m0RIXi_AGvDaMsltOL2
MAPbI3,MA,Pb,I,1.6,ZnO-np,P3HT,Au,Unknown,none >> IPA,False,Unknown,Evaporation >> CBD,Vacuum >> N2,0.13,False,0.947,15.5,0.601,8.8,TKaQxWKMxqSGGoCQVrnLogEpiMLO
MAPbI3,MA,Pb,I,1.6,TiO2-c | TiO2-mp,Spiro-MeOTAD,Au,Diethyl ether,DMF; DMSO,False,100.0,Spin-coating,Air,0.16,False,1.01,21.2,0.653,14.0,TKbuLwiNlNQvD2RDwNELvO8cEfTm
MAPbI3,MA,Pb,I,1.6,TiO2-c | TiO2-nw,Spiro-MeOTAD,Ag,Chlorobenzene,DMF; DMSO,False,110,Spin-coating,Unknown,0.09,False,1.02,21.16,0.61,13.16,TKdE9uPsN05EnWwEWj_MNuX3jhGl
MAPbI3,MA,Pb,I,1.6,SnO2-np,Spiro-MeOTAD,Ag,Unknown,DMF; DMSO,False,100.0,Spin-coating,Unknown >> Vacuum,0.1,False,1.05,22.77,0.736,17.6,TKfCYlO6l5Ck0EkfWjQgzGenvDtY
CsPbBrI2,Cs,Pb,Br; I,,SnO2-np,Spiro-MeOTAD,Au,Unknown,DMSO,False,40; 160,Spin-coating,Dry air,0.1,False,1.18,16.31,0.7879999999999999,14.95,TKnn0YBM67t2ywCE4DliDj-cZaWC
MAPbI3,MA,Pb,I,1.6,TiO2-c | TiO2-mp,Spiro-MeOTAD,Au,Diethyl ether,DMF; DMSO,False,50; 100,Spin-coating,N2,1.0,False,1.04,19.5,0.61,12.4,TKpqWTQTS4B_oyGLEFWnWIMHvmvx
MAPbI3,MA,Pb,I,1.55,TiO2-c | TiO2-mp,P3HT,Au,Unknown,DMF >> IPA,False,70.0 >> 70.0,Spin-coating >> CBD,N2 >> N2,0.1,False,0.984,15.55,0.627,9.59,TL7nqRLpUY4l6ZM3fssYuiHhoHxR
MAPbI3,MA,Pb,I,1.59,PCBM-60 | BCP,PEDOT:PSS,Ag,Toluene,DMSO; GBL,False,100,Spin-coating,Unknown,0.1,False,0.93,14.0,0.643,10.5,TL9fguxfNtV_Zv0r2p-JV5bwY0Jo
MAPbI3,MA,Pb,I,1.6,TiO2-c | TiO2; SiO2-IO,Spiro-MeOTAD,Au,Unknown,DMF,False,10.0,Spin-coating,Unknown,0.0625,False,0.98,13.4,0.67,8.8,TLDz964ttrsVTWUZHm68eqjiyINH
Cs0.125FA0.875PbBr0.375I2.625,Cs; FA,Pb,Br; I,,TiO2-c | TiO2-mp,Spiro-MeOTAD,Au,Diethyl ether,DMF; DMSO,False,140.0,Spin-coating,Unknown,0.125,False,1.08,21.796,0.746,17.55,TLNNAlrUg1gIVCDLDqSAIkKbWYrT
MAPbI3,MA,Pb,I,1.59,PCBM-60,NiO-c,Ag,Toluene,DMSO; GBL,False,100.0,Spin-coating,Unknown,0.0314,False,1.07,19.3,0.76,15.7,TLn4SacCpD62D66LzzBhMEvtNmas
MAPbI3,MA,Pb,I,1.6,TiO2-c | TiO2-mp,Spiro-MeOTAD,Ag,Chloroform; Toluene,DMSO; GBL,False,100.0,Spin-coating,N2,0.1,False,1.09,21.25,0.71,16.48,TLz924u7DMZg9eNFMULfM6Mgx7cm
MAPbI3,MA,Pb,I,1.6,C60 | BCP,CuOx,Ag,Toluene,DMSO; GBL,False,100.0,Spin-coating,N2,0.1,False,0.96,14.4,0.586,8.1,TMOYrFPkVOvS17TB4k4fE6A0G1xZ
MAPbI3,MA,Pb,I,1.6,PCBM-60 | BCP,NiO-c,Ag,Unknown,DMSO >> IPA,False,Unknown >> 100.0,Spin-coating >> Spin-coating,Unknown,0.0625,False,0.97,21.17,0.633,12.98,TMX1OcDRiSOB_c1Zh7HBOgmxqS-g
MAPbI3,MA,Pb,I,1.6,TiO2-c,Spiro-MeOTAD,Au,Chlorobenzene,DMSO; GBL,False,100.0,Spin-coating,N2,0.0725,False,1.05,22.5,0.75,17.7,TMZ-lozg2uGMTlMUHqiv2EuVl0_o
Cs0.05FA0.79MA0.16PbBr0.51I2.49,Cs; FA; MA,Pb,Br; I,,TiO2-c | TiO2-mp,Spiro-MeOTAD,Au,Chlorobenzene,DMF; DMSO,False,100.0,Spin-coating,N2,0.16,False,1.03,22.0,0.63,18.0,TMdL_LyBmLm4Gm7DZyrqREdFgEGp
MAPbI3,MA,Pb,I,1.56,TiO2-mp,Spiro-MeOTAD,Ag,Toluene,DMSO; GBL,False,100.0,Spin-coating,N2,0.16,False,0.893,21.85,0.523,10.2,TMossdZOWOw7fSb-dy31UmDsGGg-
MAPbI3,MA,Pb,I,1.6,SnO2-c,Spiro-MeOTAD,Au,Diethyl ether,DMF; DMSO,False,100.0,Spin-coating,Unknown,0.1,False,1.083,23.01,0.73,18.2,TMpQGrBGFCEnAvbMglB0W8hkvgjl
FAPbI3,FA,Pb,I,1.48,TiO2-c,Spiro-MeOTAD,Au,Unknown,DMF,False,20; 100,Spin-coating,N2,0.1,False,1.0,22.469,0.755,16.94,TMqT_3ZUqPweuENgcUHC0WGlGxzT
FASnI3,FA,Sn,I,1.4,C60 | bis-C60,Spiro-MeOTAD,Ag,Unknown,DMF; DMSO >> IPA,False,Unknown >> 80.0,Spin-coating >> Spin-coating,N2 >> N2,0.0314,False,0.47,22.45,0.6779999999999999,7.0,TMurFdhVkhgnhb1n2kUP-WJhr-Ro
MAPbI3,MA,Pb,I,1.6,TiO2-c | TiO2-mp,Spiro-MeOTAD,Au,Chlorobenzene,DMF; DMSO,False,100.0,Spin-coating,Air,0.1,False,,,,,TN1ubcKseOCftyW97iuCifVVlX17
Cs0.1FA0.75MA0.15Rb0.05PbI,Cs; FA; MA; Rb,Pb,I,1.72,TiO2-c | TiO2-mp,Spiro-MeOTAD,,,,,,,,,,1.268,18.8,0.769,,TNVqHYDGLJVc2Cw4Zs1jgk4BORh-
MAPbI3,MA,Pb,I,1.6,SnO2-c,Spiro-MeOTAD,Ag,Diethyl ether,DMF; DMSO,False,65; 100,Spin-coating,Unknown,0.1,False,1.129,22.34,0.767,19.35,TNczNFS8EE7Q45lobJSh7-3ePyq8
FAPbI3,FA,Pb,I,1.48,TiO2-c,Spiro-MeOTAD,Au,Unknown,none,False,Unknown,Co-evaporation,Vacuum,0.1,False,1.04,22.7,0.75,17.7,TNg81B6h_zrFAF6jDnXzlzE5dRhY
MAPbI3,MA,Pb,I,1.6,SnO2-np,CuIn1.5Se3-QDs,Au,Ethyl acetate,DMF; DMSO,False,100,Spin-coating,Air,0.5,False,0.962,20.31,0.6679999999999999,13.05,TNnZdVaEbxbihvpnePo1TNCrUBw6
CsPbBrI2,Cs,Pb,Br; I,1.91,TiO2-c,PTAA,Au,Unknown,DMSO,False,60; 250,Spin-coating,Air,0.09,False,1.14,15.18,0.77,13.3,TO-WyfqJlJAIAxzXC9r1-6s9tSZM
MAPbI3,MA,Pb,I,1.6,N2200 | ZnO-np,PEDOT:PSS,Al,Unknown,DMF,False,90.0,Spin-coating,N2,0.0725,False,0.84,14.7,0.66,8.15,TO23slH6VwbFBM0EiXiwkWmk0-b3
MAPbI3,MA,Pb,I,1.6,PCBM-60 | C60 | BCP,PEDOT:PSS,Ag,Toluene,DMSO; GBL,True,100.0,Spin-coating,Unknown,0.11,False,0.93,20.46,0.7490000000000001,14.22,TO9sxWYJbH8dewq2wvd7TerfJHta
MAPbI3,MA,Pb,I,1.6,TiO2-c | TiO2-mp | SiO2-mp,none,Carbon,N2,DMF >> IPA,False,100 >> 100,Spin-coating >> CBD,Air >> Air,0.1,False,0.917,21.2,0.5710000000000001,11.1,TObsKI1L3qqpvIi47c9a_k-NEsxQ
MAPbI3,MA,Pb,I,1.6,C60 | BCP | LiF,MoO3 | PEDOT:PSS,Al,Diethyl ether,DMF; DMSO,False,65.0; 100.0,Spin-coating,Unknown,0.0177,False,1.03,21.9,0.72,16.1,TOdh1WykiMHpbBu_2UY0_ueD6SP7
MAPbI3,MA,Pb,I,1.6,TiO2-c | TiO2-mp,Spiro-MeOTAD,Au,Diethyl ether,GBL; N-methyl-2-pyrrolidinone,False,150.0,Spin-coating,Air,0.1,False,0.98,17.11,0.608,10.19,TPC-bspv-uPjCTIIyJmFIa7hG2wJ
MAPbI3,MA,Pb,I,1.6,TiO2-c | TiO2-mp,Spiro-MeOTAD,Au,Diethyl ether,DMF; DMSO,False,Unknown,Spin-coating,Unknown,0.16,False,1.07,18.0,0.7,13.8,TPCvkJd7jrljVr9GQT388FyYPVNr
MAPbI3,MA,Pb,I,1.6,TiO2-c | TiO2-mp,Spiro-MeOTAD,Au,Unknown,DMF,False,105,Spin-coating,N2,0.08,False,1.0,20.68,0.731,15.16,TPVe0Qb3lD3OIpAKmAb8l86pGrYW
CsPbBrI2,Cs,Pb,Br; I,,SnO2-np,Aminothiazolium iodide | P3HT,Au,Unknown,DMF; DMSO,False,40; 160,Spin-coating,Unknown,1.0,False,1.15,14.06,0.696,11.26,TPbWs03XW5jMToX6GuBFPOMRDOdC
Cs0.2FA0.8PbI3,Cs; FA,Pb,I,,TiO2-c,Spiro-MeOTAD,Ag,Unknown,Cyclohexyl-2-pyrrolidone; DMF,False,170.0,Spin-coating,N2,0.1,False,1.0,23.5,0.735,17.2,TPfRKR42hzi3Y2Iu7iI7L1LOFXiD
MAPbI3,MA,Pb,I,1.6,TiO2-nanosphere,Spiro-MeOTAD,Au,Ar,DMF; DMSO,False,115.0,Spin-coating,Unknown,0.16,False,0.993,22.8,0.67,15.25,TPk85D4m4O-FADeLk0v3NjvsAeuD
MAPbI3,MA,Pb,I,1.6,TiO2-c,Spiro-MeOTAD,Ag,Chlorobenzene,DMF,False,100,Spin-coating,N2,0.12,False,1.027,17.18,0.6729999999999999,11.86,TPrg4Beh7AHL_8UqXcUYeaOzvHaR
MAPbI3,MA,Pb,I,1.6,TiO2-c | PCBM-60,Spiro-MeOTAD,Ag,Toluene,DMSO; GBL,False,100.0,Spin-coating,Unknown,0.07,False,1.05,21.96,0.71,16.37,TPz3fq8T3Udu8CPFyi32lxyFKnva
MAPbI3,MA,Pb,I,1.6,TiO2-c | ZrO2-mp,none,Carbon,Unknown,GBL,False,60.0,Drop-infiltration,N2,0.7,False,0.88,23.5,0.4379999999999999,9.11,TQ1VzSyeQc1UFhbxSYZZDgPQlRaI
MAPbI3,MA,Pb,I,1.6,TiO2-c | SnO2-np,Spiro-MeOTAD,Au,Diethyl ether,DMF; NMP,False,150.0,Spin-coating,Air,0.126,False,0.99,22.8,0.754,17.1,TQ8--RUQTvKsburw-S8L9WuDK-OX
FAPbI3,FA,Pb,I,,SnO2-c,Spiro-MeOTAD,Au,Chlorobenzene,DMF; DMSO,False,150.0,Spin-coating,N2,0.1024,False,0.97,23.9,0.52,12.3,TQE2FbjYnGoDYlu59E3RYuYAR8IK
MAPbI3,MA,Pb,I,1.6,IPH | PDINO,PEDOT:PSS | PolyTPD,Ag,Unknown,none,False,Unknown,Co-evaporation,Vacuum,0.1,False,1.101,17.03,0.76,14.3,TQP_omVkGIxrHyres7OuVFdzZnoD
MAPbBr0.8I2.2,MA,Pb,Br; I,1.75,PCBM-60 | C60 | BCP,PTAA,Al,Unknown,DMF >> IPA,False,100.0 >> 75.0; 100,Spin-coating >> Spin-coating,Unknown,0.075,False,1.21,15.8,0.779,14.9,TQQO8-1SegJvrCnVJI209Fuwcr06
FAPbI3,FA,Pb,I,1.48,TiO2-c | TiO2-mp,Spiro-MeOTAD,Au,Unknown,DMF >> IPA,False,Unknown >> 40.0; 100,Spin-coating >> CBD,Air >> Air,0.1,False,0.94,19.7,0.7,12.9,TQiyzLhpJrSfTcqBm8uBvpGS2nFB
MAPbI3,MA,Pb,I,1.6,C60 | bis-C60,NiO-c,Ag,Toluene,DMSO; GBL,False,100.0,Spin-coating,Unknown,0.0314,False,1.05,22.23,0.76,17.74,TR9o4x9Paxsfdfi0JApselP5F1UX
MAPb1.0I3,MA,Pb,I,1.57,TiO2-c,Spiro-MeOTAD,MoO3 | Ag,Chlorobenzene,DMF,False,100,Spin-coating,N2,0.045,False,1.06,21.93,0.787,18.3,TRRtal9hqR53FOwwrPYf-XRI0hDs
MAPbI3,MA,Pb,I,1.6,PCBM-60,PEDOT:PSS,Ag,Diethyl ether,DMF; DMSO,False,Unknown,Spin-coating,Unknown,0.1,False,1.03,16.91,0.67,11.1,TRV2JC8sXzpfK6QkAAYQYo5pos1z
MAPbI3,MA,Pb,I,1.6,PCBM-60,PEDOT:PSS,Al,Antisolvent,DMF; NMP,False,Unknown,Spin-coating,N2,0.04,False,0.8,11.76,0.76,7.75,TRWgLRgvFfNN_FK3rwCKCdd-ttbF
FA0.85MA0.15PbBr0.45I2.55,FA; MA,Pb,Br; I,,SnO2-c,Spiro-MeOTAD,Au,Toluene,DMF; DMSO,False,Unknown,Spin-coating,Unknown,0.16,False,1.12,17.58,0.583,11.48,TRZ7czwOHdgUCsqLCgePHrpCR_RX
Cs0.05FA0.79MA0.16PbBr0.51I2.49,Cs; FA; MA,Pb,Br; I,1.61,TiO2-c | TiO2-mp,Spiro-MeOTAD,Au,Chlorobenzene,DMF; DMSO >> IPA,False,100 >> 70,Spin-coating >> Spin-coating,N2 >> N2,0.16,False,0.98,19.0,0.71,13.4,TRsEm_B2Bl3RQob_JrqTLzFXiT07
FAPbBr0.3I2.7,FA,Pb,Br; I,,TiO2-c | TiO2-mp,Spiro-MeOTAD,Au,Chlorobenzene,DMF; DMSO,False,100.0,Spin-coating,Air,0.09,False,0.99,19.12,0.6829999999999999,12.93,TRxIkWBDF2QTMTM1eTDkdxnqs26d
MAPbI3,MA,Pb,I,1.6,SnO2-c | PCBM-60,Spiro-MeOTAD,Au,Chlorobenzene,DMF,False,90.0,Spin-coating,N2,0.11,False,1.07,22.18,0.718,17.0,TS4r9Q2nwusCckFFy_1XMgTUF--4
FA0.8MA0.2PbBr0.6I2.40,FA; MA,Pb,Br; I,1.5,TiO2-c | PCBM-60,Spiro-MeOTAD,Ag,Toluene,DMSO; GBL,False,100,Spin-coating,N2,0.0314,False,1.04,19.77,0.6679999999999999,13.74,TSANNse4coKLfYyDcsZZgBZD55uk
MAPbI3,MA,Pb,I,1.6,PCBM-60 | BCP,NiO-c,Ag,Chlorobenzene,DMF,False,100.0,Spin-coating,N2,0.1,False,1.03,18.9,0.7659999999999999,14.9,TSMVYSv5uFWJkhA42IEcpy663oTN
CsPbBrI2,Cs,Pb,Br; I,1.88,PCBM-60 | C60 | BCP,P3CT-N,Ag,IPA,DMF; DMSO,False,40 >> 180 >> 150,Spin-coating,Unknown,0.09,False,1.223,16.35,0.7959999999999999,15.53,TSSLOyhct3mQxCHnKbPUojU7M9PY
MAPbI3,MA,Pb,I,1.6,TiO2-c | TiO2-mp,YC01,Ag,Unknown,DMSO; GBL,False,100.0,Spin-coating,N2,0.16,False,1.029,21.42,0.753,16.61,TSgTEu2Y3x5TFbmM_XhMOPICDL36
FA0.85MA0.15PbBr0.45I2.55,FA; MA,Pb,Br; I,,TiO2-c | TiO2-nanoflowers,PTAA,Au,Unknown,DMF; DMSO,False,Unknown,Spin-coating,Air,0.09,False,1.073,22.1,0.76,17.55,TSh6FLTik0L32sF0_vgm5CkIDl--
MAPbI3,MA,Pb,I,1.6,PCBM-60 | BCP,DMZ,Ag,Chlorobenzene,DMF; DMSO,False,100.0,Spin-coating,Unknown,0.11,False,1.0,21.4,0.826,17.62,TSl2GFBqFTb33KNvJ7lhm5swrVDC
MAPbI3,MA,Pb,I,1.5,PCBM-60 | BCP,PEDOT:PSS,Ag,Unknown,DMSO,False,90.0,Spin-coating,N2,0.06,False,1.03,16.18,0.69,11.5,TSq8K3n6IoM1sTqqRmnZpXd39TX_
MAPbI3,MA,Pb,I,1.6,C60 | BCP,V2Ox,Ag,Chlorobenzene,DMF,False,100.0,Spin-coating,N2,0.1,False,0.97,21.9,0.688,14.8,TSw0SK03SOn0gYl0nUVcUtet7CmU
MAPbI3,MA,Pb,I,1.6,C60 | BCP,m-MTDATA,Ag,Unknown,DMF,False,Unknown,Spin-coating,Unknown,0.044,False,1.033,20.96,0.774,16.76,TT0FO38kpK5KVIDHTOom-48ZQF7N
MAPbI3,MA,Pb,I,1.63,C60 | BCP,PEDOT:PSS,Ag,Chlorobenzene,DMSO; GBL,False,Unknown,Spin-coating,N2,0.0314,False,0.86,13.91,0.74,8.85,TT9HNc6ty2eBQDzFI3qfq7N0pT35
FA0.66MA0.34Pb0.5Sn0.5I3,FA; MA,Pb; Sn,I,1.26,C60 | BCP,PEDOT:PSS,,,,False,,,,,False,0.77,27.0,,14.4,TTE69d-SffqFwYLtGOvmbldl7x4a
MAPbI3,MA,Pb,I,1.5,PCBM-60,PEDOT:PSS,Al,Unknown,DMF,False,100.0,Spin-coating,N2,0.09,False,0.93,19.02,0.736,13.08,TTF_xcDQ_HlQn2x39nZngvfzdHP_
MAPb0.7Sn0.255I3,MA,Pb; Sn,I,1.3,PCBM-60 | BCP,PEDOT:PSS,Ag,Unknown,DMF; DMSO >> IPA,False,Unknown >> 110.0,Spin-coating >> Spin-coating,N2 >> N2,0.09,False,0.754,22.3,0.74,12.5,TTJRkFZzLh5toSF423gx01LL3JS1
MAPbI3,MA,Pb,I,1.6,SnO2-np,Spiro-MeOTAD,Au,Diethyl ether,DMF; DMSO,False,100.0,Spin-coating,Air,0.04,False,1.06,22.4,0.72,17.3,TTPSBceAnvN0XtOl-TQsRvPUk7Yc
MAPbI3,MA,Pb,I,1.5,TiO2-c | TiO2-mp | ZrO2-mp,none,Carbon,Unknown,GBL,False,50.0,Drop-infiltration,Unknown,0.16,False,0.85,22.7,0.66,12.9,TTTCwMtGl6ToZRPJ4CMkjGaN_WQx
Cs0.17FA0.83PbBr0.3I2.7,Cs; FA,Pb,Br; I,,SnO2-c | SnO2-c,V1056,Au,Anisole,DMF; DMSO,False,100.0,Spin-coating,Dry air,0.0919,False,1.05,22.0,0.59,13.5,TTYTJoKhnyfW2o-b62ktxsd_me0D
MAPbI3,MA,Pb,I,1.6,ZnO-np,PEDOT:PSS,Al,Unknown,DMF,False,100.0,Spin-coating,N2,0.0725,False,0.9,16.6,0.69,10.27,TTaeGriOw10klwk6ji58N04MhSEK
MAPbI3,MA,Pb,I,1.55,ZnO-nanospheres,Spiro-MeOTAD,Ag,Gas,DMF; DMSO,False,Unknown,Spin-coating,Unknown,0.1,False,0.945,18.0,0.69,11.73,TTiD35KNVIy7bgO334d_t3SX6QVA
FA0.3MA0.7PbI3,FA; MA,Pb,I,,SnO2-c | C60-SAM,CZ-STA; CZ-TA,Au,Diethyl ether,Unknown,False,100.0,Spin-coating,N2,0.08,False,1.08,22.43,0.8,19.55,TTmjK_XC0U3OmJJB7ZoEDcumBigk
CsPbBrI2,Cs,Pb,Br; I,,ZnO-c,Spiro-MeOTAD,Au,Unknown,DMF; DMSO >> IPA,False,140.0,Spin-coating >> Spin-coating,N2 >> N2,0.1,False,1.17,15.59,0.74,13.57,TTpzq--Mu6M3Fb7tyi_81KJ-b0nG
MAPbI3,MA,Pb,I,1.5,PCBM-60 | BCP,NiO-c,Ag,Chlorobenzene,DMSO; GBL,False,100.0,Spin-coating,Unknown,0.25,True,1.014,21.55,0.813,17.77,TTqMqeNJiZAfWjGiauwkTJ9oJNT9
Cs0.05FA0.79MA0.16PbBr0.51I2.49,Cs; FA; MA,Pb,Br; I,,TiO2-c,Spiro-MeOTAD,Au,Chlorobenzene,DMF; DMSO,False,100.0,Spin-coating,N2,0.1,False,1.14,22.62,0.777,20.06,TU2WZ_WXkqV4tB29aSh8hBeLDma-
MAPbI3,MA,Pb,I,1.6,BaSnO3,NiO,FTO | SLG,Toluene,2-methoxyethanol; DMSO; GBL,False,100.0,Spin-coating,Unknown,0.096,False,1.05,22.0,0.62,14.4,TU4RycyJV2uWo5C_LEjWXu72E6SH
Cs0.05FA0.8265MA0.1235PbBr0.39I2.61,Cs; FA; MA,Pb,Br; I,,TiO2-c | TiO2-mp,Spiro-MeOTAD,Au,Chlorobenzene,DMF; DMSO,False,100.0,Spin-coating,N2,0.1,False,1.045,21.1,0.6990000000000001,15.4,TU9O5mAvwto-6vjwi_TpaxIZXCBe
MAPbI3,MA,Pb,I,1.6,TiO2-c | TiO2-mp,tetra-substituted azulene,Au,Toluene,DMSO,False,100.0,Spin-coating,N2,0.04,False,1.02,20.5,0.71,14.8,TUEwhnEWv044LwB7W1dRrFjRenQz
