Repository: GouravSidana/firstML

# firstML
My first Machine Learning Project

File: filtered_perovskite.csv (part 75 of 155)
Formula,A_ion,B_ion,X_ion,Bandgap,ETL,HTL,Backcontact,Antisolvent,Solvent,Solv_annel,Anneal_temp,Dep_procedure,Synth_atm,Cell_area,Is_module,Voc,Jsc,FF,PCE,entry_id
CsPbI3,Cs,Pb,I,1.8,SnO2-np,Spiro-MeOTAD,Ag,Unknown,Octane,False,Unknown,Spin-coating >> Dipp-coating,Unknown,,False,1.19,16.3,0.6,11.69,TUVXhXsOenUjQkWN2-HRcaUg2mhU
MAPbI3,MA,Pb,I,1.6,TiO2-c,Spiro-MeOTAD,Au,Ar,DMF; DMSO,True,100.0,Spin-coating,Unknown,0.16,False,0.992,22.21,0.73,16.08,TUe1JtHzr7dR9ZCit6YjWV2SX_LS
FA0.4MA0.6PbI3,FA; MA,Pb,I,,TiO2-c | TiO2-mp | ZrO2-mp,none,Carbon,Diethyl ether,DMF; DMSO,False,80; 100,Spin-coating,Unknown,0.1,False,0.93,20.86,0.48,10.02,TUjAnFpUtq-qPFXzV2QsrlTTwklH
MAPbI3,MA,Pb,I,1.6,C60 | BCP,PolyTPD,Ag,Toluene,DMF; DMSO,True,100,Spin-coating,Unknown,0.1,False,1.03,23.31,0.701,16.82,TUxKZScnVDgDDAd0xs3272pV3cuN
MAPbI3,MA,Pb,I,1.6,TiO2-c,Spiro-MeOTAD,Ag,Unknown,DMF; DMSO,False,Unknown,Spin-coating,Unknown,0.1,False,1.03,21.18,0.72,15.61,TV9lMf6jWS1fU5-KsClNl0fhbnwv
MAPbI3,MA,Pb,I,1.6,TiO2-c | TiO2-mp,Spiro-MeOTAD,Au,N2,DMSO; GBL,False,85.0,Spin-coating,Unknown,0.16,False,1.033,20.38,0.76,16.0,TVG4wdxDWao7q5BZdNjU46vjnYyJ
MAPbI3,MA,Pb,I,1.6,PCBM-60 | Rhodamine 101,NiO-c | Al2O3-mp,Au | Ag,Diethyl ether,DMF,False,65; 100,Spin-coating,Unknown,2.0,False,1.0659999999999998,16.92,0.713,12.51,TVK9GwHK99BethodBIzgGQ6WEwxJ
MAPbI3,MA,Pb,I,1.6,TiO2-c,Cu2MnSn4-np,Au,Diethyl ether,Unknown,False,130.0,Spin-coating,N2,0.1,False,0.8590000000000001,16.683,0.583,8.35,TVa0l5aj7hXEj1YzlqNhwUjZ23se
FA0.1MA0.9PbBr0.4I0.6,FA; MA,Pb,Br; I,1.81,PCBM-60,P-TPD,,,,False,,,,,False,1.21,17.5,0.802,16.98,TVaM5uOpjZDlZOuRCOcBVjPYmQ_r
FA0.85MA0.15PbBr0.45I2.55,FA; MA,Pb,Br; I,,SnO2-nanospheres,Spiro-MeOTAD,Au,Chloroform,DMF; DMSO,False,130,Spin-coating,Unknown,0.1,False,1.09,21.5,0.73,17.1,TVc7saZ41UVV8UzwBNqLtExdRG_Y
MAPbI3,MA,Pb,I,1.6,TiO2-c,Spiro-MeOTAD,Au,Unknown,DMF,False,100.0,Spin-coating,N2,0.09,False,0.93,17.4,0.6609999999999999,10.7,TVdtsZwgtNy1snkRtpFC6QP3l_gF
(EDA)0.01FA0.29MA0.7Pb1.0I3,(EDA); FA; MA,Pb,I,,SnO2-np,Spiro-MeOTAD,Au,Chlorobenzene,DMF; DMSO,False,100,Spin-coating,N2,0.09,False,1.065,23.47,0.77,19.44,TVny9QIBHkhIxvNIr35q4VhOtf82
MAPbI3,MA,Pb,I,1.6,ZnO-c | ZnO-nw | Al2O3-c,Spiro-MeOTAD,Au,Unknown,DMF; DMSO >> IPA,False,Unknown >> 100.0,Spin-coating >> CBD,N2 >> N2,0.1,False,1.02,19.65,0.58,11.72,TW5Isz5SDg-OMC3duNrO2vCsBrC_
MAPbI3,MA,Pb,I,1.6,TiO2-c | TiO2-mp,Spiro-MeOTAD,Au,Unknown,acetonitrile; Methylamine,False,100.0,Spin-coating,Unknown,0.096,False,0.845,22.22,0.591,11.49,TW8YvHLuu8e_tQreIAarMVCfVt1e
MAPbI3,MA,Pb,I,1.6,PCBM-60 | PEIE,PEDOT:PSS,Ag,Unknown,DMF,False,100.0,Electrospraying,N2,0.1,False,0.92,22.4,0.69,14.2,TW909wySfAbvieGSJ7V41WMEFExE
MAPbI3,MA,Pb,I,1.6,C60 | BCP,PBT,Ag,Chlorobenzene,DMF,False,100.0,Spin-coating,Unknown,0.1,False,1.01,21.1,0.76,15.5,TWAizSVXIuxMtltlc2ihtxN5-wEu
MAPbI3,MA,Pb,I,1.6,SnO2-c | TiO2-mp | ZrO2-mp,none,Carbon,Unknown,GBL,False,50,Drop-infiltration,Unknown,0.107,False,0.88,22.99,0.62,12.49,TWNkHe1QRxTvsjxfKO-oJaJCz3ze
FA0.85MA0.15PbBr0.45I2.55,FA; MA,Pb,Br; I,,TiO2-np,Spiro-MeOTAD,Au,Chlorobenzene,Unknown,False,100.0,Spin-coating,Unknown,0.049,False,1.08,22.6,0.752,18.36,TWiGuITHJJad8qPB_h7IIwO8fk6s
MAPbI3,MA,Pb,I,1.6,TiO2-c | TiO2-mp,Spiro-MeOTAD,Au,Toluene,DMSO; GBL,False,50.0; 100.0,Spin-coating,Unknown,0.1,False,1.073,15.49,0.634,10.54,TWuOvfNRmOOiiNLpeTdo5OFvo1id
Cs0.15FA0.85PbI3,Cs; FA,Pb,I,1.554,ZnO-c,Spiro-MeOTAD,Ag,Chlorobenzene,DMSO,False,130,Spin-coating,N2,0.04,False,1.11,21.2,0.672,15.81,TX7hWXBSmOCxKCrJU4_l6k0Ya0qi
CsPbBrI2,Cs,Pb,Br; I,,TiO2-c,Spiro-MeOTAD,Au,Unknown,DMF; DMSO,False,35; 120; 165,Spin-coating,Unknown,0.09,False,1.27,15.19,0.727,14.05,TXCs3pcELn2mOpe_YvTDmtNGRUGR
MAPbI3,MA,Pb,I,1.6,ZnO-c | ZnO-nw,Spiro-MeOTAD,Ag,Unknown,DMF >> IPA,False,70.0 >> 100.0,Spin-coating >> Spin-coating,Unknown,0.12,False,0.965,21.7,0.7,16.19,TXIj8ozqvkrUQe8ld0q4LCAWiGvX
MAPbI3,MA,Pb,I,1.6,C60 | BCP,PEDOT:PSS,Ag,Chlorobenzene,DMF,False,80,Spin-coating,N2,0.1,False,0.87,21.6,0.757,14.3,TXZlx04yZQHMocjL0TJa9V2XRNvK
MAPbI3,MA,Pb,I,1.6,TiO2-c,P3HT,Au,Unknown,DMF,False,100.0,Spin-coating,Air,0.07,False,0.76,20.51,0.59,9.17,TXcmCdklRl6v6UpYfa9BdsevGc7U
MAPbI3,MA,Pb,I,1.56,TiO2-mp,Spiro-MeOTAD,Ag,Toluene,DMSO; GBL,False,100.0,Spin-coating,N2,0.16,False,1.057,22.02,0.7070000000000001,16.46,TXfYh7p0JE1afGodMDPWGtPUtS76
MAPbI3,MA,Pb,I,1.6,TiO2-c | TiO2-mp,Spiro-MeOTAD,Au,Toluene,DMF,False,100.0,Spin-coating,Air,0.1,False,0.999,21.67,0.733,15.86,TXgfSZ2cbuYDonZtE-hDoc-bdLpM
CsPbBr3,Cs,Pb,Br,2.3,TiO2-c | TiO2-mp,"2-(3,5-bis(5-(5-hexylthiophen-2-yl)thiophen-2-yl)thiophen-2-yl)-3,5-bis(5-(5-hexylthiophen-2-yl)thiophen-2-yl)thiophene",Carbon,Unknown,DMF >> Methanol,False,80.0 >> 250.0,Spin-coating >> Spin-coating,Unknown,0.1,False,1.5,7.56,0.8190000000000001,9.32,TXi30iF6XVJmuftayh5dmZojwtua
MAPbI3,MA,Pb,I,1.59,TiO2-c | TiO2-mp,Spiro-MeOTAD,Au,Unknown,DMF; DMSO >> IPA,False,70.0 | 120.0,Spin-coating >> CBD,Air >> Air,0.1,False,1.07,18.59,0.77,15.33,TXnHjTKc4Ce4zsgwe11rEqCjleI8
MAPbI3,MA,Pb,I,1.6,TiO2-c | TiO2-mp,Spiro-MeOTAD,Au,Unknown,DMF >> IPA,False,70.0 >> 70.0,Spin-coating >> CBD,N2 >> N2,0.16,False,0.94,21.27,0.66,13.2,TXrdKLmWB3d30jcy6gbTVEAZKH9n
MAPbI3,MA,Pb,I,1.6,C60 | BCP,PEDOT:PSS,Au,Unknown,DMF >> IPA,False,70 >> Unknown,Spin-coating >> Spin-coating,N2 >> N2,0.1,False,0.96,18.8,0.657,11.9,TXtfQJxTRxPEsghYQnKAZRZtfg2p
MAPbI3,MA,Pb,I,1.6,TiO2-c | TiO2-mp,Spiro-MeOTAD,Au,Toluene,DMSO; GBL,False,100.0,Spin-coating,Unknown,0.1,False,1.01,20.95,0.72,15.3,TY0ikyIlIe5i0NlPPL29o1CRaWiY
FAPbCl3,FA,Pb,Cl,,PCBM-70; PTB7-Th,none,Ca | Al,Toluene,DMF,False,Unknown,Spin-coating,N2,0.04,False,0.74,18.96,0.58,8.14,TY732zaSyjorLaCsjrg6a48Ianox
FA0.15MA0.85PbBr2.55I0.45,FA; MA,Pb,Br; I,1.53,TiO2-c,Spiro-MeOTAD,Au,Unknown,DMF; NMP >> IPA,False,Unknown >> 100.0,Spin-coating >> Spin-coating,Unknown,0.096,False,,,,12.67,TYWBvQ52yPsP4ZEno61UFHCNGTyy
MAPbI3,MA,Pb,I,1.6,Boron subphthalocyanine chloride | PCBM-60,PEDOT:PSS,Ag,Unknown,DMF,False,100.0,Spin-coating,N2,0.04,False,0.99,19.29,0.629,12.01,TYc15Kfn6UeZITNiFUaFqprcEF0o
MAPbI3,MA,Pb,I,1.6,ZnO-np,P3HT,Ag,Unknown,DMF >> IPA,False,Unknown,Spin-coating >> CBD,N2 >> N2,0.0708,False,0.94,17.8,0.64,10.7,TZ3dpuv4MlLYWNy7OJMSUckAeUUO
Cs0.1FA0.75MA0.15PbBr0.35I2.65,Cs; FA; MA,Pb,Br; I,,SnO2-np,Spiro-MeOTAD,Au,Chlorobenzene,DMF; DMSO,False,25; 100,Spin-coating,Unknown,0.1,False,1.12,22.0,0.74,18.2,TZLT5CY7v1ckVCXgLfdfmOSIQPlp
MAPbI3,MA,Pb,I,1.53,TiO2-c | TiO2-mp,Spiro-MeOTAD,Au,Unknown,DMF >> none,False,110.0 >> 145.0,Spin-coating >> Gas reaction,Air >> Air; MAI,0.1,False,0.875,19.42,0.73,12.49,TZTSJgQmLmzdCbHJiY15UcC-Iq5f
FA0.83MA0.17PbBr0.51I2.49,FA; MA,Pb,Br; I,1.62,TiO2-c | TiO2-mp,A102,Au,Chlorobenzene,DMF; DMSO,False,100.0,Spin-coating,Unknown,0.1,False,1.05,19.77,0.73,15.17,TZbJHI8CvAMcfGV_Nf8ZmSF7XKpL
MAPbI3,MA,Pb,I,1.6,PCBM-60 | BCP,NiO-c,Ag,Diethyl ether,DMF; DMSO,False,60.0,Spin-coating,Unknown,0.14,False,1.04,21.5,0.73,16.37,TZv2FtrCDbteEuCGKPxt73f9pA2J
MAPbI3,MA,Pb,I,1.6,SnO2-c | ABA-SAM,Spiro-MeOTAD,Au,Unknown,DMF >> IPA,False,75.0 >> 135.0,Spin-coating >> CBD,Unknown,0.1031,False,1.04,22.0,0.72,16.5,TZwLjIoNeip_BoEX-UcQIIJCswJd
MAPbI3,MA,Pb,I,1.59,PCBM-60,NiO-c,Ag,Toluene,DMSO; GBL,False,100.0,Spin-coating,Unknown,0.0314,False,1.09,19.3,0.76,16.0,T_6jKofbWsanX0KoEUpNq0SsTInj
MAPbI3,MA,Pb,I,1.6,SnO2-c | Graphene,Spiro-MeOTAD,Au,Diethyl ether,DMF; DMSO,False,100.0,Spin-coating,Unknown,0.39,False,1.061,22.41,0.68,16.17,T_7A_llWuhspfJeMAKmIR7LCweu8
MAPbI3,MA,Pb,I,1.6,ZnO-c | ZnO-nw,Spiro-MeOTAD,Ag,Unknown,DMF >> IPA,False,70.0 >> 100.0,Spin-coating >> Spin-coating,Unknown,0.12,False,0.927,18.0,0.63,11.99,T_7phBG18GHdCEfug5XjpIOuKoNX
MAPbI3,MA,Pb,I,1.6,PCBM-60 | ZnO-np,TPAC2M,Al,Toluene,DMSO; GBL,False,Unknown,Spin-coating,N2,0.1,False,0.99,22.58,0.71,15.77,T_8gIp6mXkoFe064V7wjd8AkmNEa
Cs0.1FA0.85Rb0.05PbI3,Cs; FA; Rb,Pb,I,,SnO2-c | PCBM-60; PMMA,PMMA | Spiro-MeOTAD,Au,Chlorobenzene,DMF; DMSO,False,100.0,Spin-coating,N2,0.1024,False,1.12,25.1,0.77,20.4,T_C3hwdHUr2TzgZjfULJjtlZczwx
CsPbI3,Cs,Pb,I,1.73,TiO2-c,P3HT,MoO3 | Ag,Unknown,Octane >> Octane >> Octane >> Octane,False,Unknown,Spin-coating >> Spin-coating >> Spin-coating >> Spin-coating,Air >> Air >> Air >> Air,0.00725,False,1.23,10.91,0.73,9.82,T_D40fPi27dY2YTqJVxMbp12BpxA
MAPbI3,MA,Pb,I,1.6,PCBM-60 | Rhodamine 101,PEDOT:PSS,Ag,Unknown,DMF,False,90.0,Spin-coating,Dry air,0.1,False,0.92,19.14,0.7340000000000001,12.94,T_eQzjAbtqTU6mkBUQOPyMweIwv7
MAPbI3,MA,Pb,I,1.6,PCBM-60 | BCP,NiO-c,Ag,Chlorobenzene,DMF; DMSO,False,100.0,Spin-coating,N2,0.1,False,0.75,16.5,0.6,8.2,T_eqdDN1WDkhlm29TJFFrQ55eeyR
(HEA)2Cs3.9FA35.1Pb40Br12.3I110.7,(HEA); Cs; FA,Pb,Br; I,1.68,TiO2-c | TiO2-mp,Spiro-MeOTAD,Au,Chlorobenzene,DMF; DMSO,False,105.0,Spin-coating,Unknown,0.09,False,1.1,22.45,0.794,14.22,T_f7Ii6Il1uZq96m5xrK8ddXCJwe
Cs0.06FA0.77MA0.17PbBr0.17I0.83,Cs; FA; MA,Pb,Br; I,,TiO2-np,Spiro-MeOTAD,Au,Anisole,DMF; DMSO,False,110.0,Spin-coating,N2,0.09,False,1.12,22.45,0.706,17.69,Ta6b3x3K3YPGJXoQAiduQFKD7Rl-
MAPbI3,MA,Pb,I,1.6,PCBM-60,PEDOT:PSS,Al,Unknown,DMF,False,80.0,Spin-coating,N2,0.0725,False,0.97,21.71,0.75,15.8,TaAm02Ab7dT6QABe1YQbVLiiXxhc
CsPbBrI2,Cs,Pb,Br; I,,SnO2-np,Spiro-MeOTAD,Au,Unknown,DMF; DMSO,True,Unknown,Spin-coating,N2,0.108,False,1.22,15.22,,14.21,TaFvpCWPMv_pW8Ifn3m95VRdv3Nc
MAPbI3,MA,Pb,I,1.6,PCBM-60 | PEI,PTB7,Ag,Unknown,DMSO; GBL,False,100,Spin-coating,Unknown,0.1058,False,1.07,20.37,0.78,17.02,TaIlkaWBv8DK9seyh33HBBHNRL0p
MAPbI3,MA,Pb,I,1.6,CPTA | BACl,Spiro-MeOTAD,MoO3 | Au,Unknown,Methylammonium acetate,False,60.0; 100.0,Spin-coating,Ambient,0.05,False,1.072,22.05,0.748,17.69,TaN76Hko6DAKh_k7nhyTaODYWWT-
FA0.85MA0.15PbBr0.45I2.55,FA; MA,Pb,Br; I,,TiO2-c | TiO2-mp,Spiro-MeOTAD,Au,Chlorobenzene,DMF; DMSO,False,100.0,Spin-coating,Air,0.1,False,1.06,23.16,0.76,18.69,TaOeN9pYox9GzW_qUGiztoQ7zQdq
MAPbI3,MA,Pb,I,1.6,Fe2O3-c,Spiro-MeOTAD,Au,Toluene,DMF; DMSO,False,100.0,Spin-coating,N2,0.1,False,0.988,22.5,0.63,13.9,TaXH6VszFt_VsubXLIWhkIeVm29b
MAPbI3,MA,Pb,I,1.6,TiO2-c | TiO2-mp,Spiro-MeOTAD,Au,Unknown,DMF >> none,False,90.0 >> 100.0,Spin-coating >> Gas reaction,Ambient >> Air; MAI,0.1,False,1.05,21.5,0.754,17.0,Tadx8XoTrZ5RfF5WPuLlXhdwUuiz
MAPbI3,MA,Pb,I,1.6,CPTA,Spiro-MeOTAD,Au,Chlorobenzene,DMF; DMSO,False,60; 80,Spin-coating,Unknown,0.1,False,1.09,21.35,0.731,17.04,Tapgh0vE3O1KvyxLIi4LOakQj0ge
MAPbI3,MA,Pb,I,1.6,PCBM-60,NiO-c,IZTO,Toluene,DMF; DMSO,False,100.0,Spin-coating,N2,0.1,False,1.063,18.01,0.6709999999999999,12.0,TasnYUc_ysKON_6xFk-resqubY2v
MAPbI3,MA,Pb,I,1.59,PCBM-60,PEDOT:PSS,Ag,Toluene,DMSO; GBL,False,100.0,Spin-coating,N2,0.1,False,0.94,13.765999999999998,0.713,9.23,TawTZWT_tY9yGgIeR1d7RjVovY-e
Cs0.05FA0.79MA0.16PbBr0.51I2.49,Cs; FA; MA,Pb,Br; I,1.62,SnO2-c,Spiro-MeOTAD,Au,liquid N2; N2,DMF; DMSO,False,105.0,Spin-coating,Unknown,0.04,False,1.13,23.0,0.79,20.5,Tax6axmfi9ymE01HO6r9roGErtKL
FAPbI3,FA,Pb,I,1.48,TiO2-nw,PEDOT,ITO | PEN,Vacuum,GBL,False,100.0,Drop-infiltration,Air,1.0,False,0.94,20.84,0.63,12.34,Tb5vUD4Z0W-dzY3mnZ-N7JmcVJ8Y
MAPbI3,MA,Pb,I,1.6,PCBM-60 | PFN; ZnO-np,PEDOT:PSS,Al,Unknown,DMF,False,95.0,Spin-coating,N2,0.09,False,0.9,18.41,0.77,12.76,TbDvVhsB0blHCUK-7P5RXbqbjrsP
MAPbI3,MA,Pb,I,1.55,TiO2-c,Spiro-MeOTAD,Ag,Ethyl acetate; Petroleum ether,DMF,False,100.0,Spin-coating,N2,0.16,False,1.038,22.2,0.67,15.5,TbJrbrn9PI9WjVsOsX13gWczhirR
MAPbI3,MA,Pb,I,1.6,PCBM-60 | BCP,NiMgLiO-c,Ag,Diethyl ether,DMF; DMSO,False,Unknown,Spin-coating,N2,0.09,False,1.039,20.31,0.752,15.85,TbKRW5rhK9SshSU8G4UZypIqVfnJ
FA0.85MA0.15PbBr0.45I2.55,FA; MA,Pb,Br; I,,TiO2-c | TiO2-mp,Z25,Au,Chlorobenzene,DMF; DMSO,False,100.0,Spin-coating,N2,0.16,False,1.145,23.12,0.64,16.7,TbS6J1sIMrmV6eBWZD5ebQETezaj
Cs0.05FA0.79MA0.16Pb0.5Sn0.5I3,Cs; FA; MA,Pb; Sn,I,,PCBM-60 | AZO-np | BCP,PEDOT:PSS,Ag,Toluene,DMF; DMSO,False,70.0,Spin-coating,N2,0.63,False,0.62,27.59,0.61,10.54,TbgOxhW_5IbH2W4OPV6r9SZLtCrj
MAPbI3,MA,Pb,I,1.6,TiO2-c,Spiro-MeOTAD,Au,Unknown,DMF; DMSO >> DMSO; IPA,False,100.0 >> 100.0,Spin-coating >> Spin-coating,N2 >> N2,0.25,False,0.95,12.6,0.75,7.1,TboQ6kmLsiqsz_uKRB107_-Akuk5
MAPbI3,MA,Pb,I,1.6,TiO2-mp,Spiro-MeOTAD,Au,Unknown,DMF; DMSO >> IPA,False,70 >> 120,Spin-coating >> CBD,Air >> Air,0.1,False,1.023,18.29,0.616,11.41,TbrkjKRVBg4bU4wmGNrlXroOwXGm
MAPbI3,MA,Pb,I,1.6,TiO2-c | TiO2-mp,Spiro-MeOTAD,Au,Unknown,DMF >> IPA,False,70 >> 85,Spin-coating >> CBD,Air >> Air,0.1,False,1.036,18.69,0.578,11.29,TbswhTIBanxdPTUBB48i766cH_4q
MAPbI3,MA,Pb,I,1.6,ZnO-np,Spiro-MeOTAD,MoOx | Ag,Unknown,DMF >> IPA,False,Unknown >> 100.0,Spin-coating >> Spin-coating,N2 >> N2,0.1,False,1.07,21.1,0.54,11.8,TbyhwVFTie2yvKy68S7dz9mY4R5F
MAPbI3,MA,Pb,I,1.6,PCBM-60,NiO-np,Ag,Unknown,DMSO,False,100.0,Spin-coating,Unknown,0.07,False,0.933,17.8,0.63,10.42,Tc029GgTgs-qSEsY5VoIdBOLASrb
MAPbI3,MA,Pb,I,1.6,TiO2-c | TiO2-mp,CuI,Au,Chlorobenzene,DMF; DMSO,False,100.0,Spin-coating,Unknown,0.1,False,1.03,22.78,0.75,17.6,TcKxFibj1jTNOO_bRd2Cj6JWwRCi
MAPbI3,MA,Pb,I,1.6,PCBM-60,PEDOT:PSS,Ag,Toluene,DMF,False,80.0,Spin-coating,N2,0.2,False,0.976,19.09,0.684,12.74,TcKzlyDFA6rFW96Ng30HIePUBCfr
MAPbI3,MA,Pb,I,1.6,TiO2-c | TiO2-mp,Spiro-MeOTAD,Au,Diethyl ether,DMF; DMSO,False,Unknown,Spin-coating,Unknown,0.16,False,0.95,15.2,0.58,8.5,TcMXAWY7JJ7G_FrfW5Xj1jrUJ8_d
FA0.6MA0.4Pb0.4Sn0.6I3,FA; MA,Pb; Sn,I,1.25,C60 | BCP,PEDOT:PSS,Ag,Diethyl ether,DMF; DMSO,False,100.0,Spin-coating,N2,0.1,False,0.8240000000000001,29.1,0.7,17.2,TcQWMc1tpAlDJw3Zu7qtlC6izibM
MAPbI3,MA,Pb,I,1.6,TiO2-c | TiO2-mp,Spiro-MeOTAD,Au,Unknown,DMF >> IPA,False,70.0 >> 70.0,Spin-coating >> CBD,Air >> Air,0.06,False,1.045,19.7,0.649,13.4,TcVmG7qrbqzw_vuKDhn5sOxiZMKx
Cs0.16FA0.8MA0.04PbBr1.5I1.5,Cs; FA; MA,Pb,Br; I,1.82,PEAI | PCBM-60 | BCP | SnO2-c,NiO-c,Ag,Chlorobenzene,DMF; DMSO,False,65; 100,Spin-coating,N2,0.1,False,1.2,14.53,0.82,14.33,TcZ5P6eHTLQcUsKWpnFDzkVMiOac
MAPbI3,MA,Pb,I,1.6,TiO2-c | ZrO2-mp,none,Carbon,Unknown,GBL,False,60.0,Drop-infiltration,N2,0.7,False,0.79,23.1,0.3829999999999999,7.01,TccMUk3hbF9Ac0pDOQVQU39umk2s
Cs0.05FA0.79MA0.16PbBr0.51I2.49,Cs; FA; MA,Pb,Br; I,,TiO2-c,Spiro-MeOTAD,Au,Ethyl acetate,DMF; DMSO,False,105.0,Spin-coating,Unknown,0.125,False,1.11,21.86,0.7,17.02,Tcjd1c5SfmVy_gZEKcVN3w8DWa_x
MAPbI3,MA,Pb,I,,TiO2-c | TiO2-mp,HA1,Ag,Unknown,DMF >> IPA >> IPA,False,100; 25 >> 25 >> 25,Spin-coating >> CBD >> Rinsing,Unknown,0.126,False,0.912,17.28,0.76,11.98,TcwCF3I7oPx3O_gtbTB7MR6m9XCT
CsPbI3,Cs,Pb,I,1.71,TiO2-c,PPDI | Spiro-MeOTAD,Au,Unknown,DMF; DMSO,False,180.0,Spin-coating,Unknown,0.09,False,1.01,15.2,0.63,9.6,Td32tYREzliNxUP5qPCQ8XKrkhxU
MAPbI3,MA,Pb,I,1.6,TiO2-c | TiO2-mp,Spiro-MeOTAD,Ag,Unknown,DMF >> none,False,Unknown >> 150.0,Spin-coating >> Gas reaction,Unknown >> MAI,0.07065,False,0.7,17.0,0.625,7.7,TdIGRcdn50XFm_Os6sCW7tb0aIRG
MAPbI3,MA,Pb,I,1.6,TiO2-c | SrTiO3-np; TiO2-nw,Spiro-MeOTAD,Ag,Unknown,DMF >> IPA,False,Unknown >> 100,Spin-coating >> Spin-coating,Unknown,0.1,False,0.95,16.48,0.53,8.29,TdJ5mDqZn7Xim1iuXw3elC5DR35s
MAPbI3,MA,Pb,I,1.6,C60:PhIm | C60,TaTm | TaTm:F6-TCNNQ,Au,Unknown,none,False,Unknown,Co-evaporation,Vacuum,0.01,False,1.13,18.66,0.833,17.55,TdJ69kui3oJjQVvOrrarARHyzcde
MAPbI3,MA,Pb,I,1.55,TiO2-c,P3HT,Ag,Unknown,DMF,False,90.0; 120.0,Spin-coating,N2,0.04,False,0.91,22.6,0.66,13.7,TdV5eK8ed-QCfgytnCGDlNUFeAy-
MAPbI3,MA,Pb,I,1.6,TiO2-c | TiO2-mp,Spiro-MeOTAD,Ag,Diethyl ether,DMF; DMSO,False,65; 100,Spin-coating,Air,0.125,False,1.06,21.0,0.77,17.14,TdWXIKink3iq2gKcXIsHoDozlkXk
FA0.85MA0.15PbBr0.451I2.55,FA; MA,Pb,Br; I,,TiO2-c | TiO2-mp,Spiro-MeOTAD,Au,Chlorobenzene,DMF; DMSO,False,100,Spin-coating,N2,0.1,False,1.0,23.9,0.698,17.31,Td_3k3dmOrl6Kcqqscw7CJuIXseG
Cs0.05FA0.81MA0.14PbI3,Cs; FA; MA,Pb,I,,TiO2-c,Spiro-MeOTAD,Au,Chlorobenzene,Unknown,False,100.0,Spin-coating,N2,0.1,False,1.1,22.4,0.723,17.76,Te1CtXCbVCk5kyA846DMyK_bkdz9
Cs0.05FA0.79MA0.16PbBr0.39I2.61,Cs; FA; MA,Pb,Br; I,1.59,PCBM-60 | BCP,NiO-c,Ag,Toluene,DMF,False,100,Spin-coating,N2,,False,1.06,18.5,0.67,13.1,Te4ZLrXQZwD9sTNclH5ueRkIZomy
Cs0.2FA0.8PbBr0.9I2.1,Cs; FA,Pb,Br; I,1.75,SnO2-c | C60,Spiro-MeOTAD,Au,Diethyl ether,DMF; DMSO,False,65; 100,Spin-coating,Unknown,0.08,False,1.17,18.22,0.748,15.95,Te6fNbm7l93x7hhniSdhhf8guHm4
MAPbI3,MA,Pb,I,1.6,PCBM-60 | C60 | BCP,PEDOT:PSS,Al,Unknown,DMF >> none >> IPA,False,70.0 >> 70.0,Spin-coating >> Gas reaction >> Spin-coating,"N2 >> N2; 1,2-dichlorobenzene >> N2",0.1,False,0.9,19.04,0.706,12.13,TeDIVM3vnf1ieVaEIBgzU_58tcGi
MAPbI3,MA,Pb,I,1.59,TiO2-c | TiO2-nanobeads,Spiro-MeOTAD,Au,Unknown,DMF >> IPA,False,71.0 >> 70.0,Spin-coating >> CBD,Air >> Air,0.2,False,0.99,17.4,0.52,9.0,TeF8G_jKC8uuiXrDZeMfbnt9qWVW
MAPbI3,MA,Pb,I,1.6,PCBM-60 | Rhodamine 101 | LiF,PEDOT:PSS,Ag,Chlorobenzene,DMF; DMSO,False,60; 85,Spin-coating,Unknown,0.09,False,1.003,21.31,0.8,17.54,TeHPy4NpM2Wdww_x_8Yt-Txzwc6z
MAPbI3,MA,Pb,I,1.6,C60 | Bphen,PEDOT:PSS,Ca | Ag,Unknown,none >> none,False,Unknown,Evaporation >> Evaporation,Vacuum >> Vacuum,0.05,False,0.98,20.8,0.6859999999999999,13.9,TeIdjgaILqmFQw8WRbg4vv9rx1fR
MAPbI3,MA,Pb,I,1.61,SnO2-c,Spiro-MeOTAD,Au,Ethyl ether,DMF; DMSO,False,65,Spin-coating,Ar,0.1,False,1.02,20.7,0.6,12.7,TeS0DjPUHrCvz2WB1kG1lJwSFjI0
MAPbI3,MA,Pb,I,1.6,PCBM-60 | BCP,PEDOT:PSS,Ag,Unknown,DMSO; GBL,False,100.0,Spin-coating,N2,0.07,False,1.0,18.74,0.71,13.31,Te_ooVOfqLz7rUw_105rZQ-ZMA3v
MAPbI3,MA,Pb,I,1.6,PCBM-60 | m-PYBrZnPor,PTAA,Ag,Unknown,DMF >> DMF,True,90.0 >> Unknown,Spin-coating >> Spin-coating,Unknown,0.057,False,,,,16.8,TejheZ20Ucat4uc1DzRDW3MpnVTX
Cs0.1MA0.9PbI3,Cs; MA,Pb,I,,TiO2-c,Spiro-MeOTAD,Au,Chlorobenzene,DMF,False,100.0,Spin-coating,N2,0.1,False,1.0,20.73,0.43,8.91,TemvFwe41DrhVe8huAqfAHp0OkK3
MAPbI3,MA,Pb,I,1.6,TiO2-c,Spiro-MeOTAD,Ag,Chlorobenzene; Ethyl acetate,DMF,False,100.0,Spin-coating,N2,0.1,False,1.02,21.5,0.7090000000000001,15.5,TequjVSgt30veoUdSN-g3WLp3pxc
Cs0.05FA0.79MA0.16PbBr0.51I2.49,Cs; FA; MA,Pb,Br; I,,TiO2-c | TiO2-mp,Spiro-MeOTAD,Au,Chlorobenzene,DMF; DMSO,False,100.0,Spin-coating,N2,0.1,False,1.0,20.2,0.56,11.31,TerWjLg9M66DUaBRj7AJEJu5QoJE
MAPbI3,MA,Pb,I,1.6,TiO2-c,Spiro-MeOTAD,Au,Chlorobenzene,DMF,False,130.0,Spin-coating,N2,0.12,False,1.11,22.59,0.77,19.31,Tf9nj8rdFlBh_lZbry8RHAIN3sSd
FA0.85MA0.15PbBr0.45I2.55,FA; MA,Pb,Br; I,,TiO2-c | TiO2-mp,Spiro-MeOTAD,Au,Chlorobenzene,DMF; DMSO,False,100.0,Spin-coating,Unknown,0.16,False,1.12,21.5,0.71,17.5,TfSnxvPo_9WtIQxT9DmzzTasEBgA
MAPbI3,MA,Pb,I,1.58,TiO2-c | TiO2-mp,Spiro-MeOTAD,Au,Diethyl ether,DMF; DMSO,False,130.0,Spin-coating,Unknown,0.14,False,1.08,23.53,0.71,18.12,Tf_hYBalGMR-2vPO6W4fnTu76aK6
MAPbI3,MA,Pb,I,1.6,TiO2-c | TiO2-mp | Carbon-QDs,Spiro-MeOTAD,Au,Toluene,DMF,False,100,Spin-coating,N2,,False,1.017,21.89,0.6829999999999999,15.08,TfgSGGrImo7KrTsqmlyt5qqwuKA5
Cs0.15FA0.72MA0.13PbBr0.45I2.55,Cs; FA; MA,Pb,Br; I,,TiO2-c | TiO2-mp,Spiro-MeOTAD,Au,Chlorobenzene,DMF; DMSO,False,100.0,Spin-coating,Air,0.09,False,,,,,TfjXNNksE7nC2BrOO91l_jiHc11q
MAPbI3,MA,Pb,I,1.6,TiO2-c | TiO2-mp,BDT:TT,Au,Diethyl ether,DMF; DMSO,False,65; 100,Spin-coating,Air,0.1,False,0.89,21.98,0.62,12.38,TfnP_TSWjqPY3g6OFSSJqkJOIgzZ
MAPbI3,MA,Pb,I,1.6,SnO2-c | SnO2-mp,Spiro-MeOTAD,Au,Unknown,DMF,False,70.0,Spin-coating,N2,0.1,False,1.112,22.8,0.758,19.12,Tfr7qvDY0w32jWPkuTsugVLBcCsC
FA0.2MA0.8PbBr0.6I2.4,FA; MA,Pb,Br; I,,PCBM-60 | ZnO-np,PEDOT:PSS,Ag,Unknown,DMSO; GBL,False,100.0,Spin-coating,N2,0.1,False,1.01,21.3,0.73,15.8,TfwwVGBH-GlqINybyCBeVbWMM1cO
Cs0.05FA0.79MA0.16PbBr0.51I2.49,Cs; FA; MA,Pb,Br; I,,TiO2-c | TiO2-mp,quart-p-phenylene1,Au,Chlorobenzene,DMF; DMSO,False,100.0,Spin-coating,N2,0.1,False,1.04,17.9,0.73,12.8,Tg6RefHoJAIOvXjaL4jVAgUmtnG9
FA0.85MA0.15PbBr0.45I2.55,FA; MA,Pb,Br; I,,TiO2-c | CsPbI3-QDs,Spiro-MeOTAD,Au,Chlorobenzene,DMF; DMSO,False,150.0,Spin-coating,Unknown,0.1,False,1.103,22.22,0.7440000000000001,18.24,Tg79QEMYqlDxyJdzvwujDd8qOlzQ
MAPbI3,MA,Pb,I,,TiO2-c,Spiro-MeOTAD,Au,Toluene,DMSO; GBL,False,100,Spin-coating,N2,0.09,False,0.96,17.33,0.56,9.38,TgCU9cgZngcTNSwCgH4H672rj78s
MAPbI3,MA,Pb,I,1.6,SnO2-c,Spiro-MeOTAD,Au,Unknown,acetonitrile; Ethanol; Methylamine,False,100.0,Spin-coating,N2,0.096,False,1.14,21.79,0.72,17.83,TgCfxZ5XGytPM3-_T0cmxfDvRaRg
MAPbI3,MA,Pb,I,1.6,C60 | BCP | LiF,PEDOT:PSS,Al,Unknown,DMF; DMSO,False,65; 100,Spin-coating,Air,0.0177,False,0.96,20.1,0.83,16.0,TgXKC2YlMGsyYa6VFcW85dM2qaXx
MAPbI3,MA,Pb,I,1.6,ZnO | PTFE,NiO-c,Ag,Diethyl ether,DMF; DMSO,False,100.0,Spin-coating,Air,0.1,False,1.02,19.93,0.67,13.62,TgoeCWDGpjVonSzS2nwQuu1uOlEv
MAPb1.0I3,MA,Pb,I,1.55,SnO2-np,Spiro-MeOTAD,Au,Unknown,Unknown,False,Unknown,Spin-coating,Unknown,1.0,False,1.07,20.9,0.66,14.7,Tgr6BvXpEjH29s80j9O4j9dTZXIR
MAPbI3,MA,Pb,I,1.6,TiO2-c | TiO2-mp,Spiro-MeOTAD,Au,Unknown,DMF >> IPA,False,70.0 >> 70.0,Spin-coating >> CBD,N2 >> Air,0.1,False,1.0590000000000002,20.28,0.715,15.36,Th8w2Jdxb5ip4IIap7e_sXfriXcc
CsPbI3,Cs,Pb,I,1.69,TiO2-c,PTAA,Au,Unknown,DMF; DMSO,False,150.0,Spin-coating,Air,0.01,False,1.08,19.22,0.747,15.72,ThA4ir70QbpU9urkUrZDfQNHOdXd
MAPbI3,MA,Pb,I,1.6,TiO2-c | TiO2-mp,Spiro-MeOTAD,Ag,Chlorobenzene,DMF,False,100.0,Spin-coating,N2,0.09,False,1.03,11.46,0.693,8.18,ThB4U9I4ZqttrrwWo8ozr_Ee1Wkp
MAPbI3,MA,Pb,I,1.6,C60 | BCP,PEDOT:PSS,Al,Unknown,1-Octadecene; n-Heptane >> none,False,Unknown,Crystallization >> Recrystallization,Air >> Air; Methylamin,0.06,False,0.84,19.0,0.47,7.55,ThJDgsNos3Uw-GiZ1Fj0UiPGopl2
MAPbI3,MA,Pb,I,1.6,TiO2-c,Spiro-MeOTAD,Ag,Unknown,DMF,False,100.0,Spin-coating,N2,0.0725,False,0.9,20.81,0.79,13.67,ThOqZLBHRRQ4iehIStNgTHSkWDaR
Cs0.1FA0.9PbBr0.1I2.9,Cs; FA,Pb,Br; I,,SnO2-c | C60,Spiro-MeOTAD,Au,Unknown,none,False,Unknown >> Unknown >> 100,Co-evaporation >> Gas reaction >> Spin-coating,Vacuum >> Vacuum >> IPA,5.909,True,1.0,16.24,0.596,9.34,ThS_1fzWHZx9-Wjv9DsZ5suhHzgH
MAPbI3,MA,Pb,I,1.59,PCBM-60,PEDOT:PSS,Ag,Chlorobenzene,DMSO; GBL,False,Unknown,Spin-coating,N2,0.14,False,0.89,16.3,0.675,9.84,ThhfLHrDjSgUHvofTgtz0vYrqeHx
MAPbI3,MA,Pb,I,1.59,ZnO-np,Spiro-MeOTAD,Ag,Unknown,DMF >> IPA,False,60.0 >> 110.0,Spin-coating >> CBD,N2 >> N2,0.1,False,1.07,16.82,0.6609999999999999,11.9,ThjGULAyDYLsFxTds9jeFKyhhEsb
MAPbI3,MA,Pb,I,1.59,TiO2-c | TiO2-mp,2TPA-2-DP,Au,Unknown,DMF >> IPA,False,Unknown >> 90,Spin-coating >> CBD,Air >> Air,0.08,False,0.974,14.73,0.652,9.35,ThnRAeILBJPdCzRr_x1et-dBMaCD
MAPbI3,MA,Pb,I,1.6,PCBM-60,PEDOT:PSS,Ca | Al,Unknown,none >> IPA,False,Unknown >> 115,Evaporation >> CBD,Vacuum >> Ar,0.12,False,0.99,17.19,0.72,12.25,Thq6kr2QJmf0R7KdjIzgpz5-iglf
MAPbI3,MA,Pb,I,1.6,PCBM-60 | LiF,PEDOT:PSS,Al,Unknown,DMF,False,100.0,Spin-coating,N2,0.1,False,0.99,19.02,0.737,13.9,ThtHOcDjIAqg3VQjrHD82z4Ps1wV
Cs0.15FA0.68MA0.17PbBr0.51I2.49,Cs; FA; MA,Pb,Br; I,1.65,C60 | BCP,PTAA,,,,False,,,,,False,1.09,20.3,0.757,16.8,Ti-dunvo4S3_dtqZptBopsGruzwS
MAPbI3,MA,Pb,I,1.6,TiO2-c | TiO2-mp,Spiro-MeOTAD,Au,Chlorobenzene,DMF; DMSO,False,100.0,Spin-coating,N2,0.1,False,1.03,22.38,0.72,15.76,Ti2xOOyhjBI5HG5bCgVhTA49Hcd4
MAPbI3,MA,Pb,I,1.6,TiO2-c | TiO2-mp | HOOC-Ph-SH,Pentafluorobenzenethiol | Spiro-MeOTAD,Au,Unknown,DMF >> IPA,False,120 >> 100,Spin-coating >> CBD,Air >> Air,0.12,False,0.97,20.66,0.6579999999999999,13.21,TiDAKW0tFzAcnorHJ8KiD23gn6X9
MAPbI3,MA,Pb,I,1.6,PCBM-60 | BCP,PEDOT:PSS,Ag,Unknown,DMF; DMSO >> IPA,False,Unknown >> 100.0,Spin-coating >> Spin-coating,N2 >> N2,0.1,False,0.98,21.59,0.773,16.26,TiDQvpiA7mLl_seeGrDwKWW0l6g1
MAPbI3,MA,Pb,I,1.6,TiO2-c,Spiro-MeOTAD,Au,Unknown,Unknown,False,100.0,Spin-coating,Unknown,0.1,False,1.0,23.18,0.73,16.13,TiFgfv9vgKcIdqpkbkUIqARyMIDx
FA0.85MA0.15PbBr0.45I2.55,FA; MA,Pb,Br; I,,TiO2-c,Spiro-MeOTAD,Au,Toluene,DMF; DMSO,False,400.0,Spin-coating,N2,0.1,False,1.129,23.67,0.74,19.51,TiQS31SNce6tn9-slE8OnMPUQ-yq
MAPbI3,MA,Pb,I,1.6,PCBM-60 | Rhodamine 101 | LiF,PEDOT:PSS,Ag,Toluene,DMF,False,100.0,Spin-coating,N2,0.1,False,0.98,22.76,0.715,15.96,TifPVkwTYd6mfRes4tB5TOxQMQGA
Cs0.08FA0.77MA0.15PbBr0.51I2.49,Cs; FA; MA,Pb,Br; I,1.6,C60 | BCP,PTAA,Cu,Ethyl acetate,DMF; DMSO,False,100,Spin-coating,N2,0.16,False,1.104,19.693,0.745,16.19,TirO4vy67SnkyOap_RoODPfd3MHs
Cs0.17FA0.83PbBr1.2I1.8,Cs; FA,Pb,Br; I,,none,Spiro-MeOTAD,Au,Unknown,DMF,False,185.0,Spin-coating,Ar,0.1018,False,0.99,17.09,0.64,10.85,Tj2Rs9uGavklSQyG01kf3kAkHeO3
MAPbI3,MA,Pb,I,1.6,TiO2-c | TiO2-mp,Spiro-MeOTAD,Au,Chlorobenzene,DMF,False,100.0,Spin-coating,Unknown,0.09,False,0.95,17.5,0.573,9.53,Tj3wHE81nOwMOmo27OnXKG88E-G4
FAPbBr0.1I2.9,FA,Pb,Br; I,,TiO2-c | TiO2-np | ZrO2-mp,none,Carbon,Unknown,DMF >> IPA,False,70.0 >> 100.0,Drop-infiltration >> CBD,Air >> Air,0.1475,False,0.95,20.9,0.555,11.2,TjCKdtOwImK3NTyXMPRFnpHG7Cxf
MAPbI3,MA,Pb,I,1.6,TiO2-c | TiO2-nw,Spiro-MeOTAD,Au,Unknown,DMF >> IPA,False,70.0 >> 70.0,Spin-coating >> CBD,Unknown,0.09,False,0.9,17.5,0.552,8.9,TjOZBxO4KMnGlHHF_7T-PzpVHSB4
MAPbI3,MA,Pb,I,1.6,PCBM-60; F8TBT,PEDOT:PSS,Ag,Chlorobenzene,DMF; DMSO,False,95.0,Spin-coating,Unknown,0.09,False,1.1,21.89,0.79,19.02,TjRNmDr2cBF6oUybOclwJfZpHdXH
MAPbI3,MA,Pb,I,1.6,ZnO-c,Spiro-MeOTAD,Ag,IPA,DMF >> IPA,False,Unknown >> 80.0,Spin-coating >> CBD,Unknown >> Unknown,0.04,False,1.03,18.14,0.653,12.45,TjbACzlM51rYXnUXONZx_kKuTQtn
MAPbI3,MA,Pb,I,1.6,PCBM-60 | Bphen,Poly(2-ethyl-2-oxazoline); PEDOT:PSS,Ag,Chlorobenzene,Unknown,False,100.0,Spin-coating,N2,0.18,False,1.02,20.45,0.74,15.36,Tjbpc24GXy5qOfz4cGXLNxpTlH6n
Cs0.05FA0.79MA0.16PbBr1.2I2.6,Cs; FA; MA,Pb,Br; I,1.71,ICBA | C60 | BCP,PTAA,Cu,Toluene,DMF; DMSO,False,70; 100,Spin-coating,Unknown,0.075,False,1.11,18.0,0.733,14.6,TjcheQWgGCji4SgQffyDQr8NMECu
MAPbI3,MA,Pb,I,1.6,PCBM-60 | ZnO-np,CuI | PEDOT:PSS,Al,Unknown,DMF,False,60,Spin-coating,Unknown,0.1,False,0.91,19.8,0.75,13.5,Tk7ijZkahL6K-jbL-gIZPEUsTW9l
MAPbI3,MA,Pb,I,1.6,TiO2-c | TiO2-mp,Spiro-MeOTAD,Au,Unknown,DMF,False,140.0,Spin-coating,Air,0.1,False,0.955,19.4,0.604,11.8,Tk9hLl89HdaLL_GytayVjELr6uem
MAPbI3,MA,Pb,I,1.6,PCBM-60 | BCP,NiO-c,Ag,Unknown,DMF >> IPA,False,Unknown >> 70.0,LT-SCD >> LT-SCD,Air >> Air,5.0,False,1.03,21.5,0.701,15.5,TkGX5OWUw-W1C4gzP50YmViiRd4n
Cs0.15FA0.72MA0.13PbBr0.45I2.55,Cs; FA; MA,Pb,Br; I,,TiO2-c | TiO2-mp,Spiro-MeOTAD,Au,Chlorobenzene,DMF; DMSO,False,100.0,Spin-coating,Air,0.09,False,,,,,TkIZ5szuXJHCSLyvx1p5Xn6RRJSm
MAPbI3,MA,Pb,I,1.6,TiO2-c | TiO2-mp,Spiro-MeOTAD,Au,Unknown,DMF >> IPA,False,100.0 >> 100.0,Spin-coating >> CBD,N2 >> N2,0.04,False,1.01,22.36,0.713,16.09,TkLvyrSd5IxmIQDBBQqJeSnV-k6q
MAPbI3,MA,Pb,I,1.6,ZnO-c | PCBM-60,PTAA,Au,Unknown,DMF >> IPA,False,70.0 >> 105.0,Spin-coating >> Spin-coating,N2 >> Air,1.0,False,1.05,20.4,0.703,15.1,TkPnwlBKlJEZrdQXF7QoUiMiSSEo
MAPbI3,MA,Pb,I,1.6,TiO2-c,Spiro-MeOTAD,Au,Unknown,DMSO >> IPA,False,Unknown >> 150,Spin-coating >> CBD,N2 >> N2,0.1,False,1.07,23.66,0.7759999999999999,19.24,TkcUBhfJb9poOUGQnytbwKYp7jGH
MAPbI3,MA,Pb,I,1.6,TiO2-c | TiO2-mp,P3HT,Au,Chlorobenzene,DMSO,False,100.0,Spin-coating,Ar,0.1,False,0.94,20.4,0.7,13.2,Tkd-u78WKlcXmMW77XGN7vOBUcCI
MAPbI3,MA,Pb,I,1.6,TiO2-c | Carbon-nt; TiO2-mp,PTAA,Au,Diethyl ether,DMF; DMSO,False,65.0,Spin-coating,N2,0.1,False,1.1,23.6,0.79,18.0,Tkk8Q3n35Rb32A4k5g2IVVHfLvyI
MAPb1.0I3,MA,Pb,I,1.6,TiO2-c | TiO2-mp,Spiro-MeOTAD,Au,Unknown,DMF; DMSO,False,Unknown,Spin-coating,N2,0.1,False,1.061,20.74,0.726,16.4,Tkn8Q7Nf2xA4fTIn5F_9kSjWOUL2
MAPbI3,MA,Pb,I,1.6,TiO2-c,Spiro-MeOTAD,Au,Chlorobenzene,Unknown,False,25.0; 100.0,Spin-coating,N2 >> Air,0.09,False,1.07,20.62,0.71,15.68,Tkok7isR0YmoTHSqe1nkcuMC5-hW
MAPbI3,MA,Pb,I,1.6,PCBM-60 | BCP,PEDOT:PSS,Ag,N2,DMF; DMSO,False,100.0,Spin-coating,Air,0.1,False,0.91,20.2,0.76,14.0,Tl66fHvvTnRYeGRhbnRHD6SMlPOx
MAPbI3,MA,Pb,I,1.6,TiO2-c | TiO2-mp,Spiro-MeOTAD,Au,Unknown,DMF,False,100.0,Spin-coating,Vacuum >> Air,0.24,False,0.76,20.05,0.52,7.9,Tl7bTW7Fl4J5FFDNO6m7l5GXxNE2
Cs0.2FA0.8PbBr0.9I2.1,Cs; FA,Pb,Br; I,1.714,SnO2-np,Spiro-MeOTAD,,,,False,,,,,False,1.198,19.5,0.766,17.88,TlLfwqpaZOGXIlRHeULbyobfOuUx
MAPbI3,MA,Pb,I,,TiO2-c | TiO2-mp,Spiro-MeOTAD,Ag,Unknown,DMF >> IPA,False,25; 100; 25 >> 100,Spin-coating >> Dipp-coating,Unknown,0.0625,False,0.98,19.68,0.69,13.3,TlUoqZQfEkVr_aORjHzXynyXlKdt
MAPbI3,MA,Pb,I,1.6,PCBM-60 | BCP,NiO-c | PTAA,Au,Toluene,DMF; DMSO,False,100.0,Spin-coating,Unknown,0.1,False,1.02,20.8,0.7829999999999999,16.7,Tlgwa-xVBpT-wrhLjG_uwCHhASuy
FA0.85MA0.15PbBr0.55I2.45,FA; MA,Pb,Br; I,,TiO2-c | TiO2-mp,Spiro-MeOTAD,Au,Toluene,DMF; DMSO,False,100,Spin-coating,N2,0.16,False,1.1,23.3,0.76,19.7,Tm5u9ou87cHi8srgvCv4v9sfDnE6
FA0.85MA0.15PbBr0.45I2.55,FA; MA,Pb,Br; I,,TiO2-c | TiO2-mp,T(EDOT-TPA)2,Au | Ag,Chlorobenzene,DMF; DMSO,False,100,Spin-coating,Unknown,1.02,False,1.04,20.25,0.583,12.27,Tm7iKhq1hIZ21P2d1OSRmkbi72FL
MAPbI3,MA,Pb,I,1.55,TiO2-c,Spiro-MeOTAD,Ag,Ethyl acetate; Petroleum ether,DMF,False,100.0,Spin-coating,N2,0.16,False,1.037,22.0,0.6579999999999999,15.0,Tm9AIUSouTPdsaA7flK5nY5ynQaM
MAPbI3,MA,Pb,I,1.6,PCBM-60 | DTAB,PEDOT:PSS,Ag,Unknown,DMF >> IPA,False,70.0 >> 100.0,Spin-coating >> Spin-coating,Unknown,0.12,False,1.02,15.65,0.44,7.03,TmG-pD1GtPuw9ddA5Wj6sbPr4iCl
CsPbBrI2,Cs,Pb,Br; I,,TiO2-c,Spiro-MeOTAD,Au,Chlorobenzene,DMF; DMSO,False,280.0,Spin-coating,N2,0.09,False,,,,10.3,TmId90VvY-fugx4ppA9_PZ8pGuzX
Cs0.88FA0.12PbI3,Cs; FA,Pb,I,1.51,TiO2-c | TiO2-mp,Spiro-MeOTAD,Au,Diethyl ether,DMF; DMSO,False,150,Spin-coating,N2,0.125,False,1.006,22.72,0.77,18.28,TmMyWUWuolEE3vIVNzGcTjDEJZPD
CsPbBrI2,Cs,Pb,Br; I,,SnO2-np,P3HT,Ag,Chlorobenzene,DMSO,False,150.0,Spin-coating,N2,0.04,False,1.08,14.21,0.5589999999999999,8.56,TmSm93VUTyFLPuzLOrV9Iqu0QoEH
MAPbI3,MA,Pb,I,1.6,PCBM-60,NiO-c,Ag,Chlorobenzene,Unknown,False,100.0,Spin-coating,N2,0.07,False,1.09,19.9,0.769,16.49,TmemFDQGzoLnANm6RUV-Xn0TTWc1
MAPbI3,MA,Pb,I,1.6,ZnO-np,Spiro-MeOTAD,Ag,Unknown,DMF >> IPA,False,Unknown >> 80.0,Spin-coating >> Spin-coating,Ambient >> Ambient,0.04,False,1.08,20.52,0.715,15.57,TmhAFCcKe6ulhqxub53PSZqY0yb0
MAPbI3,MA,Pb,I,1.6,TiO2-c,"3,6-di(2H-imidazol-2-ylidene)cyclohexa 1,4-diene-C6",Au,Unknown,DMF >> IPA,False,Unknown >> 70,Spin-coating >> CBD,Unknown,0.07,False,0.91,15.86,0.54,7.79,TmhKv7R0VlgJbwIlreG4ftmnY9Ti
Cs0.1FA0.9PbBr0.315I2.685,Cs; FA,Pb,Br; I,,TiP2-c | PCBM-60,Spiro-MeOTAD,Au,Unknown,DMF; DMSO >> IPA,False,Unknown >> 100.0,Spin-coating >> Spin-coating,N2 >> N2,0.08,False,1.04,22.1,0.779,18.2,TnHeZAYrb8DZSWMRdVP1pBs_tYgf
Cs0.17FA0.83PbBr0.51I2.49,Cs; FA,Pb,Br; I,,LiF | C60 | SnO2-c | ZnSnO2-c,NiO-c,ITO | Ag,Chlorobenzene,DMF; DMSO,False,52; 105,Spin-coating,N2,0.12,False,,,,,TnKQQn9OrjcLKfOYs-Vn9j-GmIhK
MAPbI3,MA,Pb,I,1.6,PCBM-60,NiO,Al,Unknown,DMF,False,100,Spin-coating,Glovebox,0.1,False,,,,,TnMeuiKyC7g6iHZMGPe8fl6lqL-9
MAPbI3,MA,Pb,I,1.6,TiO2-c | TiO2-mp,CuPc,Au,Unknown,DMF >> IPA,False,70.0 >> 70.0,Spin-coating >> CBD,Unknown,0.1,False,0.91,14.95,0.57,7.8,TnR5TBmhx-iFib19iFmfiaanLY31
FA0.85MA0.15PbBr0.45I2.55,FA; MA,Pb,Br; I,,TiO2-c | TiO2-mp,NiPc | V2O5,Au,Chlorobenzene,DMF; DMSO,False,100,Spin-coating,Ar,0.126,False,1.08,23.1,0.7340000000000001,17.5,TngEuWRieHFDXK5v8Rrw1RYELKzp
FAMAPbI3,FA; MA,Pb,I,,PCBM-60 | TiO2-c,NiMgLiO,Ag,Chlorobenzene,DMF; DMSO >> IPA,False,Unknown >> 100.0,Spin-coating >> Spin-coating,N2 >> N2,0.25,False,1.1,23.09,0.8140000000000001,20.65,TnjwGcMN4ydq9HHaUxP4SrGO1nAZ
MAPbI3,MA,Pb,I,1.6,TiO2-c,Spiro-MeOTAD,Ag,Chlorobenzene,DMF,False,100.0,Spin-coating,N2,0.1,False,1.007,19.09,0.61,11.63,TnorQWiCtHXOs6EBKpUR6C4a49wt
MAPbI3,MA,Pb,I,1.6,TDTP | LiF,PEDOT:PSS,Al,Unknown,DMF,False,100.0,Spin-coating,N2,0.09,False,0.95,18.8,0.718,12.8,TnsrN9CVHrQ35vERQudsSavL1Qmj
MAPbI3,MA,Pb,I,1.61,PCBM-60 | BCP,NiO-c,Ag,Chlorobenzene,DMF,False,100.0,Spin-coating,N2,0.1,False,1.123,22.5,0.794,20.0,TnxPAKbQnwNCxTaKv54OXAA0ubpN
FA0.92MA0.08PbI3,FA; MA,Pb,I,1.55,SnO2-c,PEAI | Spiro-MeOTAD,Au,Unknown,DMF; DMSO >> IPA,False,70.0 >> 150.0,Spin-coating >> Spin-coating,Air >> Air,0.07,False,1.15,24.49,0.799,22.5,To1-P341DCTYwGq390LFAGbjYBcZ
MAPbI3,MA,Pb,I,1.6,TiO2-c | TiO2-mp,Spiro-MeOTAD,Au,Diethyl ether,DMF; DMSO,False,70; 100,Spin-coating,Unknown,0.1,False,1.08,22.44,0.748,18.13,To1rtT3HWPgB1A8TZTScFWlyqsYo
MAPbI3,MA,Pb,I,1.59,TiO2-c | TiO2-mp,2TPA-1-DP,Au,Unknown,DMF >> IPA,False,Unknown >> 90,Spin-coating >> CBD,Air >> Air,0.08,False,0.974,19.16,0.662,12.34,ToGKt-_gYSTGt2FQE6wSJZu-Lemg
FA0.5MA0.5PbI3,FA; MA,Pb,I,1.6,TiO2-c,CuSCN,Au,Unknown,DMF >> IPA,False,Unknown >> 120.0,Spin-coating >> Spin-coating,N2 >> N2,0.1,False,0.89,20.39,0.601,10.9,ToOylv3Itz2Sg1bS7wJuknv_AHKn
MAPbI3,MA,Pb,I,1.6,PCBM-60,NiO-c,Au,Unknown,DMF,False,100.0,Spin-coating,N2,0.06,False,0.8,19.21,0.45,7.05,ToWjhwu4NI1aZ_EVqGdSQGL53hGO
FA0.6MA0.4Pb0.4Sn0.6I3,FA; MA,Pb; Sn,I,,PCBM-60 | BCP,PEDOT:PSS,Ag,Anisole,DMF; DMSO,False,100,Spin-coating,Unknown,0.1,False,0.64,25.68,0.706,11.81,To_DvnQDMZNRtqsMCAKW8k3X1ht-
MAPbI3,MA,Pb,I,1.6,PCBM-60,PEDOT:PSS,LiF | Al,Unknown,DMF >> IPA,False,Unknown >> 100.0,Spin-coating >> Spin-coating,N2 >> N2,0.11,False,1.05,18.71,0.73,14.4,Tolwf1UDG90MnKQ30P0R2TUwHMnH
FA0.85MA0.15PbBr0.45I2.55,FA; MA,Pb,Br; I,,SnO2-np | SnO2-c,Spiro-MeOTAD,Au,Chlorobenzene,DMF; DMSO,False,100.0,Spin-coating,Ar,0.1,False,1.08,20.92,0.721,16.07,TovXEYVE_htj6_g4SRiD4AQJCWcW
MAPbI3,MA,Pb,I,,TiO2-c | TiO2-mp,Spiro-MeOTAD,Au,Unknown,DMF; DMSO >> IPA,False,100,Spin-coating >> CBD,Air >> Air,0.09,False,1.05,21.5,0.77,17.3,TovcUZgvZrSS9dRJRShfWTKTNMlI
MAPbI3,MA,Pb,I,1.614,PCBM-60 | BCP,PTAA,Ag,Unknown,DMF; DMSO >> IPA >> IPA,False,25 >> 100 >> 70,Spin-coating >> Spin-coating >> Spin-coating,N2 >> N2 >> N2,,False,1.07,21.49,0.732,16.81,Toy5SOoBRyRA1Ogv92COfwyE77kA
Cs0.05FA0.79MA0.16Pb1.0Br0.51I2.49,Cs; FA; MA,Pb,Br; I,,C60 | BCP,CuPc | PEI,Ag,Chlorobenzene,DMF; DMSO,False,100,Spin-coating,N2,0.09,False,1.017,18.96,0.672,12.96,Tp2bwvtAdoTDkUDbtu9_EZgARBNH
MAPbI3,MA,Pb,I,1.6,TiO2-c | TiO2-mp,Spiro-MeOTAD,Au,Unknown,DMF >> IPA,False,Unknown >> 100.0,Spin-coating >> CBD,N2 >> N2,0.07,False,0.99,21.06,0.64,13.27,Tp8p2LttXJ17S-SsEsy7zINCbsdx
(EDA)0.015FA0.29MA0.695Pb1.0I3,(EDA); FA; MA,Pb,I,,SnO2-np,Spiro-MeOTAD,Au,Chlorobenzene,DMF; DMSO,False,100,Spin-coating,N2,0.09,False,1.085,23.7,0.778,19.94,TpF00H48IOIniSKFhJKrHwENTldn
MAPbI3,MA,Pb,I,1.6,TiO2-c,Spiro-MeOTAD,Ag,Unknown,DMF >> none,False,Unknown >> 150.0,Spin-coating >> Gas reaction,Unknown >> MAI,0.07065,False,0.9,16.5,0.6890000000000001,10.2,TpPfTxTW8aVf5ktDe4Nkmo0O1tHY
MAPbI3,MA,Pb,I,1.6,TiO2-c | TiO2-mp,P2,Ag,Diethyl ether,DMF; DMSO,False,65; 100,Spin-coating,Unknown,0.11,False,1.01,16.84,0.72,12.29,TpU92BLNQadKKuodA_kJc_xLQEQ8
MAPbI3,MA,Pb,I,,SnO2-np,Spiro-MeOTAD,Au,Diethyl ether,DMF; DMSO,False,100,Spin-coating,Unknown,,False,1.09,21.9,0.69,16.66,TpVjZNGvY8fmgXaX1AnAXZZ9XNhp
CsPbBrI2,Cs,Pb,Br; I,,SnO2-np,Spiro-MeOTAD,Au,Unknown,DMF; DMSO,False,80.0,Spin-coating,N2,0.1,False,1.0,12.97,0.609,8.53,Tpg8vOcjf-3u-yCch8BI55O31p8E
MAPbI3,MA,Pb,I,1.6,SnO2-c,Spiro-MeOTAD,Au,Antisolvent,DMSO; GBL,False,100.0,Spin-coating,Unknown,0.1,False,1.09,22.32,0.7390000000000001,17.9,TpkGrSnj7FiabnpL2QooCe9NPItx
Cs0.2FA0.8PbBr0.3I2.7,Cs; FA,Pb,Br; I,,PCBM-60 | BCP,NiO-np,Ag,Chlorobenzene,DMSO; GBL,False,150.0,Spin-coating,Unknown,0.09,False,0.902,18.92,0.6729999999999999,11.44,Tpq-u3TOsDS3rl5SI70uiYZPjYI6
MAPbI3,MA,Pb,I,1.6,PCBM-60 | MoS2,PEDOT:PSS,Ag,Unknown,DMF,False,90.0,Spin-coating,N2,0.12,False,1.062,22.423,0.71,16.89,TpvTheH2P__bg6b2Dtbm3yDtISgb
MAPbI3,MA,Pb,I,1.6,SnO2-np,Spiro-MeOTAD,Ag,Unknown,DMSO >> IPA,False,90.0 >> 80.0,Spin-coating >> Spin-coating,Air >> Air,0.045,False,0.944,22.82,0.754,16.23,Tpy9SPKX2_aRNyFLyQNKbJUQy0um
Cs0.05FA0.79MA0.16PbBr1.2I1.8,Cs; FA; MA,Pb,Br; I,,SnO2-np,Spiro-MeOTAD,Au,Chlorobenzene,DMF; DMSO,False,135,Spin-coating,N2,,False,1.24,16.95,0.73,15.52,Tq8LVzS49OjaWdl-6BcDh68totuJ
Cs0.1FA0.9PbBr0.9I2.1,Cs; FA,Pb,Br; I,1.7,PCBM-60 | BCP,PolyTPD,Ag,Chlorobenzene,DMF; DMSO,False,80; 120; 180,Spin-coating,Unknown,0.07,False,1.12,18.1,0.72,14.5,Tq9ihfh8DOlrnNuroWNmBv6ubl9U
FA0.85MA0.15PbBr0.45I2.55,FA; MA,Pb,Br; I,,SnO2-c,Spiro-MeOTAD,Au,Chlorobenzene,DMF; DMSO,False,100.0,Spin-coating,N2,0.1,False,,,,,TqAHHNS67CuQvVtYp9PLFj01WDVD
MAPbI3,MA,Pb,I,1.6,TiO2-c,Spiro-OEtTAD,Au,Toluene,DMF; DMSO,False,95.0,Spin-coating,Unknown,0.4,False,1.11,23.93,0.7559999999999999,20.16,TqAK1t0HF51vUO1btdwu7ekvI9UE
FAPbI3,FA,Pb,I,1.48,PCBM-60 | LiF,NiO-c,Ag,Diethyl ether,DMF; DMSO,False,20; 100,Spin-coating,N2,0.1,False,0.97,17.8,0.606,10.45,TqBCUkrcRNVMg-95NiPLhR09GfrP
MAPbI3,MA,Pb,I,1.6,SnO2-np,CuIn1.5Se3-QDs,Au,Ethyl acetate,DMF; DMSO,False,100,Spin-coating,Air,1.0,False,0.957,20.03,0.636,12.19,TqBYuIHS1Q4pmqB23o-LZHO4SxMr
MAPbI3,MA,Pb,I,,Nb2O5 | TiO2-mp,Spiro-MeOTAD,Au,Unknown,DMF >> IPA,False,70 >> 100,Spin-coating >> Spin-coating,N2 >> N2,0.34,False,0.98,21.77,0.73,15.4,TqCcx_RZ7U88WUdhtVqhgeV9Wogu
Cs0.17FA0.83Pb0.8Sn0.2I3,Cs; FA,Pb; Sn,I,1.36,PCBM-60 | BCP,PTAA | PFN,Ag,Anisole >> N2,DMF; DMSO,False,120,Spin-coating,N2,0.0919,False,0.77,14.4,0.648,7.7,TqJjIgdpFPhKbE5CF9naTkA-vlsF
FA0.85MA0.15PbBr0.45I2.55,FA; MA,Pb,Br; I,,TiO2-c,Spiro-MeOTAD,Au,Toluene,DMF; DMSO,False,400.0,Spin-coating,N2,0.1,False,1.131,23.7,0.763,20.45,TqPsDyDg-QXgMA5gPqyxpliv0VH4
MAPbI3,MA,Pb,I,1.595,TiO2-c | TiO2-np | TiO2-mp,Spiro-MeOTAD,Au,Unknown,DMF,False,140.0,Spin-coating,Air,0.1,False,0.9,14.9,0.746,10.04,TqUk_Enmhq7GVTllBVyctyzV16Ef
MAPbI3,MA,Pb,I,1.6,PCBM-60 | C60 | BCP,PEDOT:PSS,Al,Unknown,DMF,False,130.0,Dropcasting,Unknown,0.1,False,,,,14.5,TqUvPnlJhO0fHQWLhvB031HoA8oV
FA0.7MA0.3PbI3,FA; MA,Pb,I,1.6,ZnO-c | TiO2-c | PCBM-60,Spiro-MeOTAD,Ag,Unknown,DMF >> IPA,False,Unknown >> 100.0,Spin-coating >> Spin-coating,N2 >> N2,0.075,False,1.07,23.23,0.7559999999999999,19.07,TqeMwtltcXW8PriARoFuH8NUqB-Q
MAPbI3,MA,Pb,I,1.6,PCBM-60 | BCP,NiO-c,Ag,Unknown,DMF; DMSO >> IPA,False,Unknown >> 100.0,Spin-coating >> Spin-coating,N2 >> N2,0.159,False,1.061,19.9,0.748,15.5,TqmQNm109annEragT1hysSMLff6W
MAPbI3,MA,Pb,I,1.6,TiO2-c,Spiro-MeOTAD,Au,Unknown,DMF >> IPA,False,70; 100 >> 100,Spin-coating >> Spin-coating,Unknown,0.06,False,0.96,20.1,0.48,9.3,TqpRTdbWixIkHE7HOHkkH0Udyreb
Cs0.2FA0.8PbBr0.3I2.7,Cs; FA,Pb,Br; I,,PCBM-60 | BCP,NiO-np,Ag,Chlorobenzene,DMSO; GBL,False,150.0,Spin-coating,Unknown,0.09,False,,,,,TqsyEGHY8ks79iniYEKJuthB5hTy
MAPbI3,MA,Pb,I,1.6,TiO2-c | Au-np; TiO2-mp,Spiro-MeOTAD,Au,Chlorobenzene,DMF,False,100.0,Spin-coating,Unknown,0.1,False,1.03,23.46,0.647,15.64,Tr6Q9ajWx7Iz0k64nCo6vjptVZls
MAPbI3,MA,Pb,I,1.6,SnO2-c,Spiro-MeOTAD,Ag,Diethyl ether,DMF; DMSO,False,65; 100,Spin-coating,Unknown,0.1,False,1.125,21.2,0.73,17.0,TrAsqHydbo_7kmFRxr2VHcgSjKKu
MAPbI3,MA,Pb,I,1.63,TiO2-c,Spiro-MeOTAD,Au,Diethyl ether,DMF; DMSO >> none >> IPA,False,130.0 >> Unknown >> 100.0,Spin-coating >> Evaporation >> CBD,N2 >> Vacuum >> N2,0.07,False,1.138,23.51,0.732,19.59,TrIDzyNfNjJ7q6czncszdpi_WUb7
Cs0.05FA0.79MA0.16PbBr0.51I2.49,Cs; FA; MA,Pb,Br; I,,TiO2-c | TiO2-mp,Spiro-MeOTAD,Au,Chlorobenzene,DMF; DMSO,False,100.0,Spin-coating,N2,0.09,False,1.05,20.13,0.73,15.74,TrJad6V-c40eYvq-2IhvY0F73W60
FA0.83MA0.17PbBr0.51I2.49,FA; MA,Pb,Br; I,,TiO2-c,Spiro-MeOTAD,Au,Chlorobenzene,DMF; DMSO,False,150.0,Spin-coating,N2,0.1,False,1.125,23.35,0.703,18.05,TrOEXA66e1ThOZviRFPmfVYlW7z7
MAPbI3,MA,Pb,I,1.6,TiO2-c | TiO2-mp,Spiro-MeOTAD,Au,Unknown,DMF; DMSO >> IPA,False,Unknown >> 100.0,Spin-coating >> Spin-coating,Unknown,0.06,False,1.04,17.15,0.71,17.15,TrQItm95fF7zTtIHq2z6rHUWg1cj
MAPbI3,MA,Pb,I,1.6,PCBM-60 | Rhodamine 101,PEDOT:PSS,Ag,Toluene,DMSO; GBL,False,100.0,Spin-coating,N2,0.11,False,0.93,18.38,0.76,13.0,TrRiqqDy0S-37OXbklu7XrS7IE_i
MAPbI3,MA,Pb,I,1.6,PCBM-60,NiO,Ag,Chlorobenzene,DMF,False,100,Spin-coating,Unknown,0.1,False,0.988,20.51,0.775,15.1,TrcQ_bKCIA4TRA7gKeS_dnGCrYea
FA0.4MA0.6PbBr0.2I2.8,FA; MA,Pb,Br; I,1.58,SnO2-c | SnO2-np,Spiro-MeOTAD,Ag,N2,DMF,False,100,Spin-coating,N2,,False,0.93,18.61,0.562,9.85,TrfIdfSnABzN6kKPQarwBT-TwbMc
MAPbI3,MA,Pb,I,1.6,PCBM-60,PEDOT:PSS,Ag,Unknown,DMF >> IPA,False,100.0 >> 70.0,Spin-coating >> Spin-coating,Unknown,0.12,False,,,,,TrzAg2UVe2Ul4zK6Lds3QRiQh3Yt
MAPbI3,MA,Pb,I,1.596,PCBM-60,NiO-c,Ag,Unknown,DMF >> none,False,90.0 >> 110.0,Spin-coating >> Gas reaction,Unknown >> MAI; Vacuum,0.07,False,1.009,18.1,0.61,13.02,TsLYXRKqYTEtomxIdHWGNlUd7G7S
MAPbI3,MA,Pb,I,1.6,PCBM-60 | Rhodamine 101,PEDOT:PSS,Ag,Toluene,DMSO; GBL,False,25.0,Spin-coating,Air,0.16,False,0.94,17.9,0.61,10.29,TsO5vLg1NtcPK6ukDknBV6uBa1yh
CsPbBrI2,Cs,Pb,Br; I,,TiO2-c,Spiro-MeOTAD,Au,Chlorobenzene,DMF; DMSO,False,35; 120; 165,Spin-coating,Unknown,0.09,False,1.3,14.83,0.72,13.88,TsYJhnmvT6n1-ivS0ACmrRLMLi0N
