Repository: GouravSidana/firstML

# firstML
My first Machine Learning Project

File: filtered_perovskite.csv (part 76 of 155)
Formula,A_ion,B_ion,X_ion,Bandgap,ETL,HTL,Backcontact,Antisolvent,Solvent,Solv_annel,Anneal_temp,Dep_procedure,Synth_atm,Cell_area,Is_module,Voc,Jsc,FF,PCE,entry_id
MAPbI3,MA,Pb,I,1.6,C60 | BCP,PEDOT:PSS,Ag,Unknown,DMF,False,Unknown,Spin-coating,Unknown,0.044,False,0.8959999999999999,19.17,0.802,13.78,Ts_CYymWr8sRnWEhpQDol4KOz3v7
MAPbI3,MA,Pb,I,1.6,PCBM-60,PEDOT:PSS,Al,Toluene,DMF; DMSO,False,Unknown,Spin-coating,N2,0.142,False,1.04,22.61,0.802,18.85,TscZRsVe2GP3-icTGDZA_ub57F4q
MAPbI3,MA,Pb,I,1.6,none,Spiro-MeOTAD,Au,Unknown,DMF,False,Unknown,Spin-coating,N2,0.04,False,1.02,18.35,0.49,9.25,Tsf1dvJQq7pyJYcju7CUyxYn7Lgu
MAPbI3,MA,Pb,I,1.6,TiO2-c | C60-SAM,Spiro-MeOTAD,Au,Unknown,DMF; Tetrahydrothiophene-1-oxide,False,25; 130,Spin-coating,Unknown,0.083,False,1.065,22.4,0.69,8.0,TsnDevV_cwua9-2z1r86-2uQjGIu
MAPbI3,MA,Pb,I,1.6,PCBM-60,PhNa-1T,Ag,Diethyl ether,DMF; DMSO,False,65; 100,Spin-coating,N2,0.12,False,1.01,17.6,0.736,13.3,Tss7wB_BSz_A04hdJ5TnqRTwkMos
MAPbI3,MA,Pb,I,1.59,PCBM-60,PEDOT:PSS,Ag,Unknown,DMF,False,100.0,Spin-coating,N2,0.06,False,0.9,16.2,0.56,7.7,TsszVtbJzMbePBIUe_31ZFvYXbIS
MAPbI3,MA,Pb,I,1.6,TiO2-c | TiO2-mp,Spiro-MeOTAD,Au,Chlorobenzene,DMSO; GBL,False,100.0,Spin-coating,N2,0.1,False,1.03,22.15,0.58,13.17,TsvdlWLv876_ggnTMdHoUMM_IWN6
Cs0.05FA0.81MA0.14PbBr0.45I2.55,Cs; FA; MA,Pb,Br; I,1.56,TiO2-c | TiO2-mp,Spiro-MeOTAD,Au,Chlorobenzene,DMF,False,100.0,Spin-coating,N2,0.06,False,1.08,22.84,0.775,19.1,Tsyg-T8KyxKZr4wn4FFciskhKBJR
MAPbI3,MA,Pb,I,1.6,TiO2-c | TiO2-mp,none,Au,Diethyl ether,DMF; DMSO,False,65; 100,Spin-coating,Air,0.1,False,0.79,14.05,0.66,7.32,Tt9iIEDIQ8o3rDYReTzUMjGq7853
Cs0.05FA0.8MA0.15PbBr0.45I2.55,Cs; FA; MA,Pb,Br; I,1.63,C60 | SnO2 | ZTO,PTAA,IZO,Diethyl ether,DMF; DMSO,False,100.0,Spin-coating,Unknown,0.059,False,1.124,20.8,0.79,18.2,TtCQOE0-9DE-SqWPR1eQGcPAxd-n
MAPbI3,MA,Pb,I,1.6,TiO2-c | TiO2-mp,Spiro-MeOTAD,Ag,Unknown,DMF >> DMF; IPA,False,70.0 >> 100.0,Spin-coating >> CBD,Unknown,0.09,False,0.925,16.1,0.649,9.65,TtKee3xruHZ7dcf0UJyekxnpLj8j
Cs0.1FA0.83MA0.17PbBr0.51I2.49,Cs; FA; MA,Pb,Br; I,,TiO2-c | TiO2-mp,Spiro-MeOTAD,Au,Chlorobenzene,DMF; DMSO,False,100,Spin-coating,N2,0.15,False,1.01,17.8,0.69,11.4,TtO4xO3ehl9ALMzT36-WNJLyCo7y
MAPbI3,MA,Pb,I,1.6,PCBM-60 | BCP,PEDOT:PSS,Ag,Unknown,DMF,False,25; 100.0,Spin-coating,N2,0.045,False,0.9,20.4,0.72,13.22,TtTgSTeRAYzAXWqvdCC0JHeumotP
MAPbI3,MA,Pb,I,1.55,TiO2-c | TiO2-mp,Spiro-MeOTAD,Au,Trifluorotoluene,DMSO,False,100,Spin-coating,N2,0.16,False,1.09,19.61,0.76,17.1,TtolxP4B5zBxKL0IQ-chqHRDcLE0
MAPbI3,MA,Pb,I,1.55,PCBM-60,PEDOT:PSS,Al,Unknown,DMF >> IPA,False,70.0 >> 100.0,Spin-coating >> Spin-coating,Unknown,0.045,False,0.88,14.0,0.65,8.2,TuSdn14QllJUx-sxcuQ-EEAEQNfv
CsPbBr3,Cs,Pb,Br,2.32,TiO2-c,CuPc,Carbon,Unknown,DMF >> Methanol >> Methanol,False,90.0 >> 250.0 >> 250.0,Spin-coating >> CBD >> Spin-coating,Air >> Air >> Air,0.071,False,1.258,7.46,0.7859999999999999,7.38,TuUu9apREgS4AHTu1q_Othr1bFEG
MAPbI3,MA,Pb,I,1.57,TiO2-c | TiO2-mp,Spiro-MeOTAD,Au,Unknown,DMF >> none,False,Unknown >> 100.0,Spin-coating >> Gas reaction,Dry air >> Dry air; Methylamin,0.1,False,1.03,22.08,,,TuUubRPRQSBo7trXZipO4UGxl1Ba
MAPbI3,MA,Pb,I,1.6,PCBM-60 | TOPD,MoOx | PEDOT:PSS,Ag,Chlorobenzene,DMF; DMSO,False,100.0,Spin-coating,N2,0.1,False,0.91,21.75,0.807,16.04,Tub9uH1-4wcsAAp85YMoD4dKyGGW
MAPbI3,MA,Pb,I,1.583,TiO2-c | TiO2-mp,Spiro-MeOTAD,Au,Unknown,DMF,False,140.0,Spin-coating,Air,0.0784,False,,,,10.8,TufKONuxCswwld99vPT5pOhQyh8a
FA0.85MA0.15PbBr0.45I2.55,FA; MA,Pb,Br; I,,SnO2-np,Spiro-MeOTAD,Au,Ethyl acetate,DMF; DMSO,False,120.0,Spin-coating,Unknown,0.16,False,1.096,21.57,0.7390000000000001,17.46,TujufemG3YvlHfqlL5K7Rcw4dwFC
MAPbI3,MA,Pb,I,1.6,ZnO-c | ZnO-nw,Spiro-MeOTAD,Ag,Chlorobenzene,DMF,False,70,Spin-coating,Unknown,0.09,False,1.13,22.42,0.72,18.24,TulGikXVge6_1sj68SZQb85R2jAH
Cs0.05FA0.79MA0.16PbBr0.51I2.49,Cs; FA; MA,Pb,Br; I,,TiO2-c | TiO2-mp,Spiro-MeOTAD,SWCNTs,Chlorobenzene,DMF; DMSO,False,100.0,Spin-coating,N2,0.16,False,1.12,21.0,0.71,14.3,TutKI1GCr6D_233vuegHOoz68Lh1
MAPbI3,MA,Pb,I,1.6,TiO2-c,Spiro-MeOTAD,Au,Chlorobenzene,DMSO; GBL,False,100.0,Spin-coating,N2,0.0725,False,1.08,22.8,0.76,18.7,TuuVM2z-lqOOejNEBwVrJUBnuyU2
MAPbI3,MA,Pb,I,1.578,PCBM-60,NiO-c,Ag,Chlorobenzene,DMF; DMSO,False,100,Spin-coating,Air,0.1,False,1.02,22.37,0.735,16.83,Tv94A9gaWOEEDe0MaLdY91wS5NUO
MAPbI3,MA,Pb,I,1.6,TiO2-c | TiO2-mp,Spiro-MeOTAD,Au,Unknown,DMF,False,100.0,Spin-coating,N2,0.09,False,,,,,TvDDqrfY3v6kCLuWaaMdbVNVvNRd
MAPbI3,MA,Pb,I,1.6,PCBM-60 | BCP,PEDOT:PSS,Ag,Unknown,DMF; DMSO,False,40; 100,Spin-coating,N2,0.1,False,0.88,16.5,0.67,9.7,TvL4lpK_RVr6I4Or9NgGSJjxv-R8
MAPbI3,MA,Pb,I,1.6,TiO2-c | TiO2-mp,Spiro-MeOTAD,Au,Unknown,DMF >> IPA,False,80.0 >> 110.0,Spin-coating >> Spin-coating,Air >> Air,0.16,False,1.0,18.63,0.629,11.57,TvddBciX4jAqrWWERL8tUo3gnkL5
MAPbBr0.45I2.55,MA,Pb,Br; I,,TiO2-c | TiO2-nw,Spiro-MeOTAD,Au,Unknown,DMSO >> IPA,False,Unknown,Spin-coating >> Spin-coating,Unknown,0.09,False,0.91,19.11,0.66,11.43,Tvea4wrg0XUf9LB7ti1S5AJQ90Z2
MAPbI3,MA,Pb,I,1.58,TiO2-c | C60,TaTm | F6-TCNNQ; TaTm,Au,Unknown,none,False,Unknown,Co-evaporation,Vacuum,0.01,False,1.158,21.91,0.821,20.83,Tvo41Tbu-Nodem6B0Zua7h0r9oMd
MAPbI3,MA,Pb,I,1.6,PCBM-60 | BCP,PEDOT:PSS,Ag,Unknown,acetonitrile; Methylamine,False,140.0,Spin-coating,N2,0.09,False,0.93,18.6,0.55,9.0,TvrEQb2ASy-tCxLu8IzUx8igPjRs
Cs0.05FA0.81MA0.14PbBr0.51I2.49,Cs; FA; MA,Pb,Br; I,,TiO2-c | TiO2-mp,Spiro-MeOTAD,Au,Toluene,DMF; DMSO,False,100.0,Spin-coating,Ar,0.16,False,1.1,22.62,0.74,18.37,TvyjX4GZdw79u_61tgcZsyJw2UFu
FA0.95MA0.05PbBr0.15I2.85,FA; MA,Pb,Br; I,,TiO2-c | PCBM-60,Spiro-MeOTAD,Au,Diethyl ether,DMF; DMSO,False,65.0; 135.0,Spin-coating,Unknown,0.12,False,1.065,21.82,0.621,15.82,TwBeK5Lzv5oncTmsJyY7TDkvUquQ
MAPbI3,MA,Pb,I,1.573,TiO2-c | TiO2-mp,Spiro-MeOTAD,Au,Unknown,DMF,False,110.0,Spin-coating,Ar,0.1,False,0.79,17.3,0.7240000000000001,9.9,TwW6feX0gDMGcVfvaj97WBAEwf6v
Cs0.2668FA0.666MA0.0664PbBr0.095I0.905,Cs; FA; MA,Pb,Br; I,1.65,TiO2-np,Spiro-MeOTAD,Au,Unknown,DMF >> IPA,False,70.0 >> 135.0,Spin-coating >> Spin-coating,Air >> N2 >> Air,0.102,False,1.0759999999999998,22.77,0.755,18.49,Twb-0kKb2dGdjp3o5tXs4gpMngVZ
MAPbI3,MA,Pb,I,1.6,TiO2-c | TiO2-mp,Spiro-MeOTAD,Au,Chlorobenzene,DMSO,False,100.0,Spin-coating,Ar,0.16,False,1.0759999999999998,22.51,0.768,18.61,TwdCJeYoG57KmpvntWVxmR7Faw6H
Cs0.1FA0.9PbI3,Cs; FA,Pb,I,1.55,TiO2-c | TiO2-mp | SnO2-c,Spiro-MeOTAD,Au,Chlorobenzene,DMF; DMSO,False,150,Spin-coating,Unknown,0.16,False,0.981,24.74,0.759,18.44,TwdwkdSxTAwsinJ_oHBbrKrp0eQJ
CsPbI3,Cs,Pb,I,1.73,TiO2-c,P3HT,Au,Unknown,DMF,False,150.0,Spin-coating,Unknown,0.1,False,1.06,12.21,0.61,7.89,TwlcZ9zVvSdcvz0X1ygSghw1xPMO
MAPbI3,MA,Pb,I,1.6,TiO2-c | TiO2-mp,Spiro-MeOTAD,Au,N2,DMF; DMSO,False,100.0,Dropcasting,N2,0.159,False,1.035,21.0,0.731,16.5,Twy5uTPCfdlXueot52qJmW-oILFF
FA0.3MA0.7PbBr0.3I2.7,FA; MA,Pb,Br; I,1.59,PCBM-60 | C60 | BCP,PEDOT:PSS,Ag,Toluene,DMSO; GBL,True,100.0,Spin-coating,Unknown,0.11,False,1.0,21.57,0.752,16.13,TwzM83ZjIOrHZnfQLum50vexW-Lb
Cs0.05FA0.79MA0.16PbBr0.15I0.85,Cs; FA; MA,Pb,Br; I,,C60 | BCP,NiO-c,Ag,Chlorobenzene,DMF; DMSO,False,100.0,Spin-coating,N2,0.1425,False,1.08,22.66,0.7959999999999999,19.49,Tx73ifbvSU5ug5c8tP1HeBwHHic8
MAPbI3,MA,Pb,I,1.6,PCBM-60 | PEI,PEDOT:PSS,Ag,Chlorobenzene,DMSO; GBL,False,100.0,Spin-coating,Unknown,0.045,False,,,,12.65,TxEvP44VL0oPS0hpbAbvyAzOEm96
MAPbI3,MA,Pb,I,1.6,PCBM-60,PEDOT:PSS | Al2O3-np,Ag,Chlorobenzene,DMF; DMSO,False,90.0,Spin-coating,N2,0.04,False,0.95,24.2,0.65,15.0,TxEw9q87h-Qjin4nm_EGl72r4Hv2
FA0.85MA0.15PbBr0.45I2.55,FA; MA,Pb,Br; I,1.6,PCBM-60 | LiF,BTF1,Ag,Chlorobenzene,Unknown,False,100.0,Spin-coating,Unknown,0.059,False,0.96,16.1,0.7240000000000001,11.19,TxHYL5ue3H7SBzkcGqmPWc_4mT9k
MAPbI3,MA,Pb,I,1.6,C60 | BCP,PEDOT:PSS,Ag,Diethyl ether,DMF,False,100.0,Spin-coating,Unknown,0.1,False,0.92,20.2,0.74,13.5,TxIVFN80zIWmlAzYGBNwyNWuc7e2
MAPbI3,MA,Pb,I,1.6,ZnO-c | Al2O3-mp,Spiro-MeOTAD,Au,Unknown,DMF >> IPA,False,70.0 >> 70.0,Spin-coating >> CBD,Dry air >> Dry air,0.06,False,0.94,14.95,0.511,7.19,TxLHFmWIcvwMqM17GrbH5CQ6ve0F
FA0.5MA0.5PbI3,FA; MA,Pb,I,,PCBM-60,PEDOT:PSS,Ca | Al,Unknown,DMF >> IPA,False,85.0 >> 85.0,Spin-coating >> Spin-coating,N2 >> N2,0.06,False,0.883,18.66,0.73,12.09,TxNEwdo9VNx6WYL0UKxOPmvuqNC0
FA0.81MA0.15PbBr0.45I2.55,FA; MA,Pb,Br; I,,PCBM-60 | C60 | BCP,PTAA,Cu,Unknown,DMF; DMSO >> IPA,False,105.0 >> 105,Spin-coating >> Spin-coating,N2 >> N2,0.07,False,1.17,22.65,0.75,19.88,TxY6cIcrJc34YdfgAXenR4yzmW1u
MAPbI3,MA,Pb,I,1.5,TiO2-c,Spiro-MeOTAD,Ag,Unknown,DMF >> none,False,100 >> 120; 100,Spin-coating >> Gas reaction,Air >> MAI; NH4Cl,0.12,False,0.993,18.54,0.664,12.2,TxgPARqZ0o0XHkzCPUJy7WMxteWL
MAPbI3,MA,Pb,I,1.55,TiO2-c | AAO,Spiro-MeOTAD,Au,Unknown,DMF >> Unknown,False,Unknown >> 105.0,Drop-infiltration >> Spin-coating,Vacuum >> Unknown,0.06,False,1.03,16.54,0.747,12.77,Txw2VJrBF1Y9Pw94aPsBCyNwlGfx
MAPbI3,MA,Pb,I,1.6,TiO2-c | TiO2-mp,PTAA,Au,Chlorobenzene,DMF,False,100.0,Spin-coating,Unknown,0.09,False,1.01,21.59,0.71,15.48,TxyJFfS2taoGSzVUuI0MadoLySj9
MAPbI3,MA,Pb,I,1.6,PCBM-60,PEDOT:PSS,Ag,Chlorobenzene,DMF; DMSO,False,100.0,Spin-coating,N2,0.067,False,0.9,15.0,0.7,11.2,Ty1MjH5Vm_nCXPQEv6vLn_ac0GRJ
Cs0.05FA0.81MA0.14PbBr0.45I2.55,Cs; FA; MA,Pb,Br; I,,PCBM-60 | BCP,PTAA,Ag,Unknown,DMF,False,100.0,Spin-coating,N2,0.1,False,1.13,21.05,0.69,16.33,Ty87mTtRClGzeQQp0OyU4HTmOfwC
MAPbI3,MA,Pb,I,1.6,TiO2-c | TiO2-mp,Spiro-MeOTAD,Au,Unknown,DMF >> IPA,False,70 >> 85,Spin-coating >> CBD,Air >> Air,0.1,False,1.06,19.43,0.6509999999999999,13.43,TyE_S47UuiLGF2F5vwj3V-4K2thb
MAPbI3,MA,Pb,I,1.6,ZnO-c,Spiro-MeOTAD,Au,N2,DMF >> IPA,False,Unknown >> 70.0,Spin-coating >> CBD,N2 >> N2,0.1,False,1.032,23.3,0.628,15.1,TyEiPUx2OcSVN6LLB5KRRMNZdVmj
MAPbI3,MA,Pb,I,1.6,TiO2-c | TiO2-mp,Spiro-MeOTAD,Au,Diethyl ether,DMF; DMSO,False,65.0; 100,Spin-coating,Unknown,0.06,False,1.06,20.28,0.713,15.31,TySEdHLtpR8ZqD6K0EyOLGWKw_Jt
Cs0.25FA0.75PbBr0.6I2.4,Cs; FA,Pb,Br; I,1.67,C60 | SnO2-c,PolyTPD | PFN,,,,False,,,,,False,1.185,20.9,0.807,20.0,TyUgoiHg2RaTZf6fdZdyfjhy_ZaI
MAPbI3,MA,Pb,I,1.6,PCBM-60 | Bphen,PEDOT:PSS,Ag,Chlorobenzene,Unknown,False,100.0,Spin-coating,N2,0.18,False,0.94,16.14,0.75,11.37,TyWUkrK_8u8-zIQ7pU_ZSADxkS5W
MAPbI3,MA,Pb,I,1.6,TiO2-c,Spiro-MeOTAD,Au,Unknown,DMF,False,100.0,Spin-coating,Unknown,0.0314,False,0.898,20.7,0.63,11.6,TylYnOqYDHwemr5Scw-xFmYZyWE-
BA2MA3Pb4I13,BA; MA,Pb,I,1.6,PCBM-60 | PEIE,PEDOT:PSS,Ag,Unknown,DMF,False,50; 100,Dropcasting,Air,0.1,False,1.13,18.55,0.6940000000000001,14.55,TypCiKLP-fPR-DiGZxu08FeurMdU
MAPbI3,MA,Pb,I,1.6,TiO2-c,Spiro-MeOTAD,Ag,Unknown,DMF >> TBA,False,100.0 >> 100.0,Spin-coating >> Spin-coating,Ar >> Ar,0.0625,False,0.965,19.3,0.662,12.0,TyrLK3gS5BAJRibm9nytTWpsG1Id
MAPbI3,MA,Pb,I,1.6,PCBM-70 | C60,PEDOT:PSS,Al,Unknown,DMF >> IPA,False,80.0 >> 100.0,Spin-coating >> CBD,Air >> Air,0.1,False,0.96,19.2,0.77,14.2,Tywj0upOhF19rRptxkA13VUlsNow
MAPbI3,MA,Pb,I,,TiO2-c | TiO2-mp,B186,Au,Chlorobenzene,DMSO,False,105,Spin-coating,Unknown,0.24,False,0.98,20.11,0.733,14.59,Tz4ZYKLlhYAQHdqLJfVnPTOPq-rm
MAPbI3,MA,Pb,I,1.6,TiO2-c | TiO2-mp,none,Carbon,Chlorobenzene,DMF; DMSO,False,100.0,Spin-coating,Unknown,0.08,False,0.9,20.15,0.53,9.44,TzDond6LVcNACvE6HpdquAprmSfo
MAPbI3,MA,Pb,I,1.583,TiO2-c | TiO2-mp,Spiro-MeOTAD,Au,Unknown,DMF,False,140.0,Spin-coating,Air,0.0784,False,0.888,20.6,0.628,11.5,TzI0214_MFkPttzY1DMGywhT7ojh
MAPbI3,MA,Pb,I,1.6,C60 | BCP,PEDOT:PSS,Ag,Unknown,DMF >> IPA,False,Unknown >> 75.0,Spin-coating >> CBD,Air >> Air,0.1,False,1.09,17.7,0.71,13.7,TzQ55ZJVQ7KU97nmIOnD26KcgeG6
MAPbI3,MA,Pb,I,1.6,TiO2-c | TiO2-mp,Spiro-MeOTAD,Au,Unknown,DMF >> IPA,False,90.0 >> 115.0,Spin-coating >> CBD,N2 >> N2,0.1,False,1.01,21.65,0.73,16.0,TzQnTgph84ziWFumulP2WWG9iLlj
MAPbI3,MA,Pb,I,1.6,TiO2-c,Spiro-MeOTAD,Ag,Unknown,DMF >> none,False,150.0,Spin-coating >> Gas reaction,Unknown >> MAI; Vacuum,0.09,False,0.81,19.12,0.51,7.9,TzdPI8f_BrZ0_RxBZb7b5sp-Umik
FA0.9MA0.1PbBr0.1I2.9,FA; MA,Pb,Br; I,1.57,TiO2-c,Spiro-MeOTAD,Au,Unknown,DMF; DMSO >> IPA,False,70.0 >> 150.0,Spin-coating >> Spin-coating,Air >> Air,0.09,False,1.13,23.6,0.784,20.6,U-BhZtm38tWUt_CoapNObiqoIs_q
MAPbI3,MA,Pb,I,1.6,ZnO-np,PTAA,Au,Unknown,DMF >> IPA,False,Unknown,Spin-coating >> Spin-coating,Air >> Air,0.096,False,0.98,18.22,0.603,10.76,U-CWqqCacqWRbAaSX7l5p3U7JlG4
MAPbI3,MA,Pb,I,1.6,TiO2-nw,Spiro-MeOTAD,WO3 | Ag,Unknown,DMF >> IPA,False,70.0 >> 110.0,Spin-coating >> Spin-coating,N2 >> N2,0.13,False,0.75,15.49,0.568,8.23,U-M2sao9JbhudvS5bARVv88HFZEy
FA0.83MA0.17PbBr0.51I2.49,FA; MA,Pb,Br; I,,TiO2-c,Spiro-MeOTAD,Au,Chlorobenzene,DMF,False,170; 100,Spin-coating,N2,0.1,False,1.078,20.49,0.64,14.1,U-SKY8ld6udng4IuuGySLiGXRzbm
MAPbI3,MA,Pb,I,1.6,PCBM-60,PEDOT:PSS,Ca | Al,Unknown,Unknown,False,Unknown,Spin-coating,Unknown,0.1,False,0.79,12.03,0.769,7.83,U-TpsfvPIUM6CZb0zyFot93uhKIc
MAPb1.0I3,MA,Pb,I,1.6,C60 | BCP,PEDOT:PSS,Al,Chlorobenzene,DMF,False,90,Spin-coating,N2,0.0757,False,0.84,19.02,0.78,12.44,U-X1uYKic-ULkNy6dUySS8MZzP5H
MAPbI3,MA,Pb,I,1.6,TiO2-c | PCBM-60,Spiro-MeOTAD,Au,Unknown,DMF,False,65; 100,Spin-coating,Air,0.125,False,1.012,15.037,0.77,11.72,U-d9SSHWGjpVwigFdfQpXgmaTVTs
MAPbI3,MA,Pb,I,1.6,PCBM-60,PEDOT:PSS,Ag,Unknown,DMF,False,100.0,Spin-coating,N2,0.0725,False,0.93,18.84,0.57,10.07,U-qJR0HwoOpSSYBbSwiFOoD2a62Q
MAPbI3,MA,Pb,I,1.6,TiO2-c,Spiro-MeOTAD,Au,Unknown,DMF,False,Unknown,Spin-coating,Unknown,0.09,False,0.92,20.2,0.602,11.2,U08_CELDR2-Zoz2nKC0i-R8fky5S
FA0.85MA0.15PbBr0.45I2.55,FA; MA,Pb,Br; I,,TiO2-c | TiO2-mp,Spiro-MeOTAD,Au,Chlorobenzene,DMF; DMSO,False,100.0,Spin-coating,Unknown,0.1,False,0.95,20.3,0.718,13.8,U09aFUYYeaq-hZiIKDA33F1fMWSy
Cs0.07FA0.93PbI3,Cs; FA,Pb,I,1.54,TiO2-c,Spiro-MeOTAD,Au,Unknown,DMF; DMSO >> none >> IPA,False,100.0 >> 155.0 >> 150.0,Spin-coating >> Gas reaction >> Ion exchange,Air >> Vacuum >> N2,0.1,False,0.99,21.1,0.7509999999999999,15.4,U0ATXjgsLZtFPF0Xs0M9KO-Mp6Yh
MAHg0.15Pb0.85I3,MA,Hg; Pb,I,,PCBM-60,PEDOT:PSS,Ag,Toluene,DMF,False,100.0,Spin-coating,N2,0.45,False,0.81,14.3,,8.2,U0AyJ3vkAxciJU0ImOxh09_yoARY
Cs0.05FA0.8075MA0.1425PbBr0.3I2.7,Cs; FA; MA,Pb,Br; I,,PCBM-60 | BCP,PolyTPD | PFN,Ag,Toluene,DMF; DMSO,False,100.0,Spin-coating,N2,0.1,False,1.02,21.7,0.68,15.0,U0BMFhHrfJlN_AbcP6vklXlx35ZA
MAPbI3,MA,Pb,I,1.6,SnO2-np | PCBM-60,TZ3,Ag,Toluene,DMF; DMSO,False,100.0,Spin-coating,Ar,0.1,False,0.85,22.4,0.57,10.85,U0GwyNYMgTqzpyh-XY7PgUXvdLP-
CsPbBrI2,Cs,Pb,Br; I,,TiO2-c,Spiro-MeOTAD,Ag,Unknown,DMF,False,130.0,Spin-coating,Air,0.1,False,1.13,13.61,0.6859999999999999,10.56,U0MNWRcZMlR2wMNijkvwPULttDXI
MAPbI3,MA,Pb,I,1.6,PCBM-60,PEDOT:PSS,Au,Chlorobenzene,DMF,False,100.0,Spin-coating,N2,0.08,False,0.96,16.46,0.619,9.75,U0cjiXRQ6_ZxG8TYsXzvBm1UoqMq
MAPbI3,MA,Pb,I,1.6,TiO2-c | TiO2-mp,Spiro-MeOTAD,Au,Unknown,DMF; GBL,False,100,Spin-coating,Unknown,0.16,False,0.998,21.48,0.711,15.23,U0sl3h0Br8dlL1XO2dVXQ5C8JdQ8
MAPbI3,MA,Pb,I,1.6,TiO2-c | TiO2-mp,Spiro-MeOTAD,Au,Unknown,Unknown,False,Unknown,Unknown,Unknown,0.1,False,1.02,14.77,0.52,7.89,U11XmZtc-U4eAuOlvMUGRCD0kpgS
MAPbI3,MA,Pb,I,1.6,TiO2-c | TiO2-mp,Spiro-MeOTAD,Ag,Toluene,DMSO,False,Unknown,Spin-coating,Unknown,0.1,False,0.99,18.5,0.68,12.4,U1CE7WCbpPBP1XaH5f3kK7W6r5sI
Cs0.1FA0.1MA0.8Pb1.0I3,Cs; FA; MA,Pb,I,,PCBM-60 | PN6,NiO,Ag,Unknown,DMSO; GBL,False,100,Spin-coating,N2,0.045,False,1.11,20.07,0.75,16.78,U1FaJd5S3OJk1kyuvtuqOzD6_LMr
FAPbI3,FA,Pb,I,1.52,TiO2-c,Spiro-MeOTAD,Au,Diethyl ether,DMF; DMSO,False,50; 150,Spin-coating,Unknown,0.125,False,1.0,21.0,,11.5,U1JvanP_mzNXi7PL-A71zTcRieGy
MAPbI3,MA,Pb,I,1.6,TiO2-c | TiO2-mp,CT1,MoO3 | Ag,Toluene,DMSO; GBL,False,100.0,Spin-coating,Unknown,0.16,False,1.03,22.45,0.7659999999999999,17.71,U1TBrRccyHrts5iw6fdkoRBi7wGd
FA0.83MA0.17PbBr0.17I0.83,FA; MA,Pb,Br; I,,PCBM-60 | Bphen,PEDOT:PSS,Ag,Unknown,DMF,False,100.0,Spin-coating,N2,0.0725,False,0.98,21.92,0.72,15.56,U1WrjQYC8iIz7GtUQEEhFs1vwDEq
MAPbI3,MA,Pb,I,1.6,TiO2-c,Spiro-MeOTAD | MoO3,Al,Unknown,DMF >> IPA,False,Unknown >> 100.0,Spin-coating >> Spin-coating,N2 >> N2,0.1,False,1.02,17.0,0.7,12.2,U1am2xBW8wEdpOlLXvw1lhEyX3WW
MAPbI3,MA,Pb,I,1.6,TiO2-c | TiO2-mp,Spiro-MeOTAD,Ag,Unknown,DMF; DMSO >> IPA,False,Unknown >> 150.0,Spin-coating >> Spin-coating,N2 >> N2,0.1,False,0.96,17.59,0.6579999999999999,12.11,U1cFDQV8pVK75oI1fQ4wlP_O4P7b
CsPbBr2I,Cs,Pb,Br; I,2.05,TiO2-c,none,Carbon,Unknown,DMSO,False,100.0,Spin-coating,Unknown,0.09,False,,,,,U1d5gKikpBSTwOSrQMpAFHkyeOxt
MAPbI3,MA,Pb,I,1.6,TiO2-c | TiO2-mp,Spiro-MeOTAD,Au,Unknown,DMF >> IPA,False,70.0 >> 70.0,Spin-coating >> CBD,Unknown,0.09,False,0.97,19.8,0.62,11.9,U1gp_Eepzq3DQ4U1o1BdALHQMnJL
MAPbI3,MA,Pb,I,,TiO2-c | TiO2-mp,DM1,Au,Chlorobenzene,DMSO,False,105,Spin-coating,Unknown,0.24,False,0.99,17.99,0.684,12.26,U1mWlJt_RK2Nt2uF7JvHsEqIaw3W
MAPbI3,MA,Pb,I,1.6,PCBM-60,PEDOT:PSS,Al,Chlorobenzene,DMF; DMSO,True,90,Spin-coating,Unknown,0.13,False,0.97,15.98,0.77,11.98,U1pYff7hMqjIlDdfG9lfO1V84DzV
FA0.85MA0.15PbBr0.45I2.55,FA; MA,Pb,Br; I,,SnO2-c | PCBM-60,Spiro-MeOTAD,Au,Anisole,DMF; DMSO,False,100.0,Spin-coating,Unknown,0.09,False,1.14,22.0,0.67,16.9,U1pu5mbiXWTcQgZYHgeSNoY6Ydl9
MAPbI3,MA,Pb,I,1.6,C60 | BCP,PEDOT:PSS,Al,Unknown,DMF; DMSO,False,150.0,Spin-coating,N2,0.06,False,0.9,16.29,0.74,10.85,U1t8Qa7Zq3nwSWQZKcXDIk_A2CZC
MAPbI3,MA,Pb,I,1.6,PCBM-60 | BCP,NiO-np,Ag,Toluene,DMF; DMSO,False,60; 100,Spin-coating,Unknown,0.0464,False,1.084,19.1,0.8440000000000001,17.4,U1xbcZ1lTrgGii3o7jdaF4ItQPF7
Cs0.05FA0.81MA0.14PbBr0.45I2.55,Cs; FA; MA,Pb,Br; I,,TiO2-c | TiO2-mp,Spiro-MeOTAD,Au,Chlorobenzene,DMF; DMSO,False,100.0,Spin-coating,N2,0.09,False,1.112,23.18,0.752,19.37,U24IfWOhVZcNeNQZe9kxs0ApznMq
MAPbI3,MA,Pb,I,1.6,TiO2-c,COPV3,Au,Unknown,DMF,False,100.0,Spin-coating,N2,0.04,False,0.88,18.7,0.73,12.0,U29WC5uY2G5ponevCWVyagfDTReV
MAPbI3,MA,Pb,I,1.6,TiO2-c,Spiro-MeOTAD,Ag,Unknown,DMF,False,Unknown,Spin-coating,Unknown,0.06,False,1.01,20.02,0.696,14.08,U2DRblXQsDDZu1NONBkAPTCD-Db6
MAPbI3,MA,Pb,I,1.6,none,Spiro-MeOTAD,Au,Diethyl ether,DMF; DMSO,True,25; 60; 100,Spin-coating,Dry air,0.105,False,1.088,19.62,0.7040000000000001,15.03,U2GHSzN5hyuh9xIIuOzvPkmCam_U
MAPbI3,MA,Pb,I,1.6,TiO2-c | TiO2-mp,Spiro-MeOTAD,Au,Unknown,DMF,False,100.0,Spin-coating,Air,0.1,False,0.98,23.7,0.63,14.6,U2ItEjo7ZKE3wq6cKfVl_mzHkMXi
MAPbI3,MA,Pb,I,1.6,TiO2-c | TiO2-mp,Spiro-MeOTAD,Au,Unknown,DMF >> IPA,False,Unknown >> 100,Spin-coating >> Spin-coating,Unknown,0.1,False,0.99,22.6,0.59,13.3,U2Qfy4fppCf9j2unOopwk72rgCYy
MAPbI3,MA,Pb,I,1.6,C60 | BCP,VOx | Cu phtalocyanine,Ag,Unknown,none >> IPA,False,Unknown >> 60.0,Evaporation >> Spin-coating,Vacuum >> N2,0.0706,False,0.979,20.26,0.6779999999999999,13.45,U2dq-MZt2NxiBG7F_rpU3vYqw9mB
MAPbI3,MA,Pb,I,1.6,ZnO-c | PCBM-60,Spiro-MeOTAD,Au,Unknown,DMF >> IPA,False,100.0 >> 70.0,Spin-coating >> CBD,Unknown,0.1,False,1.07,22.24,0.75,17.85,U2se24bFFonpkiritJgc6GMTFqgN
MAPbI3,MA,Pb,I,1.6,PCBM-60 | PEIE,PEDOT:PSS,Ag,Unknown,DMF,False,100.0,Electrospraying,N2,0.1,False,0.91,20.8,0.65,12.3,U31RYbz7-bYS3x4HHCQTZgevgCQu
MASnBr2I,MA,Sn,Br; I,1.77,TiO2-c | TiO2-mp,Spiro-MeOTAD,Au,Unknown,DMSO,False,100.0,Spin-coating,N2,0.09,False,0.39,9.5,,,U33NdaFvRpUFVzykqE756vP8lbyh
MAPbI3,MA,Pb,I,1.6,TiO2-c,PTAA,Au,Unknown,DMF >> IPA,False,60.0 >> 105.0,Spin-coating >> Spin-coating,N2 >> N2,1.0,False,1.097,20.43,0.735,16.39,U3E7BElzZUoKBNOZo-tZlTZWPo2d
FA0.83MA0.17PbBr0.03I2.97,FA; MA,Pb,Br; I,,SnO2-c,Spiro-MeOTAD,Au,Unknown,DMF; DMSO >> IPA,False,70.0 | 135.0,Spin-coating >> Spin-coating,Unknown,0.0588,False,1.09,22.9,0.8009999999999999,19.73,U3TEMAee3xIRb4VpmqP3QCe7JbgO
MAPbI3,MA,Pb,I,1.6,PCBM-60,PEDOT:PSS,Al,Unknown,DMF,False,90.0,Spin-coating,Unknown,0.075,False,0.88,13.24,0.677,7.89,U3rga5fN5D0ExPhko51KRg-lIBhW
MAPbI3,MA,Pb,I,1.6,TiO2-c | TiO2-mp,Spiro-MeOTAD,Au,Unknown,DMSO,False,100.0,Spin-coating,N2,0.09,False,0.99,16.5,0.7240000000000001,11.8,U3taCy7mmSofRofGFopx5DZxYyzj
MAPbI3,MA,Pb,I,1.51,TiO2-c,Spiro-MeOTAD,Au,Unknown,DMF >> IPA,False,100.0 >> 150.0,Spin-coating >> CBD,Unknown,0.1,False,1.09,23.6,0.779,18.6,U3vUEejY-Isxogdii46ussbMQrYU
MAPb0.38Sn0.62I3,MA,Pb; Sn,I,1.22,TiO2-c,PVP | Spiro-MeOTAD,Au,Unknown,none >> none,False,Unknown,Evaporation >> Gas reaction,Vacuum >> Ar; MAI,0.1,False,0.77,24.58,0.69,13.1,U47ny5-AoS59frGJP-byvo38BSp_
FAPbI3,FA,Pb,I,1.526,SnO2-np,Spiro-MeOTAD,Au,Vacuum,DMF; NNP,False,150.0,Spin-coating,Air,0.09,False,1.04,23.73,0.8,19.71,U4CxI9riY_M9rQrdpul5GUXaU2dc
Cs0.08FA0.8MA0.12PbBr0.36I2.64,Cs; FA; MA,Pb,Br; I,,TiO2-c | TiO2-mp,BX-OMeTAD,Au,Chlorobenzene,DMF; DMSO,False,100,Spin-coating,Air,0.16,False,1.01,22.93,0.613,14.19,U4G0I8ANyyk7_sdpT8Z9hzH_FugO
Cs0.05FA0.79MA0.16PbBr0.51I2.49,Cs; FA; MA,Pb,Br; I,,SnO2-c,Spiro-MeOTAD,Au,Chlorobenzene,DMF; DMSO,False,100.0,Spin-coating,N2,0.16,False,1.133,21.1,0.633,15.1,U4Jg8EIayYU_kZCXoJ8psTc2Hphq
MAPb0.9Sn0.1I3,MA,Pb; Sn,I,,PCBM-60 | C60 | BCP,PEDOT:PSS,Al,Unknown,DMF >> IPA,True,100.0 >> 100.0,Spin-coating >> Spin-coating,N2 >> N2,0.0314,True,,,,10.25,U4NbQh-IhNw6EKn9A9w4fvMwixfm
MAPbI3,MA,Pb,I,1.6,TiO2-c,Spiro-MeOTAD,Ag,Unknown,DMF,False,100.0,Spin-coating,N2,0.09,False,1.06,20.62,0.71,15.45,U4U7FEQtkMOiW7rh9yTKd-dgz-1-
MAPbI3,MA,Pb,I,1.53,PCBM-60,PEDOT:PSS,Al,Toluene,DMSO; GBL,False,100.0,Spin-coating,Air,0.1,False,0.88,14.7,,9.1,U4brX5du5nB_r6AZq33A4WkKOqsS
Cs0.05FA0.79MA0.16PbBr0.65I2.35,Cs; FA; MA,Pb,Br; I,,PCBM-60 | Ppz,NiO-np,Al,Chlorobenzene,DMF; DMSO,False,100.0,Spin-coating,N2,0.1,False,1.02,20.5,0.787,16.4,U4ciAws6AxRvhIIRsH7jND3khJF5
MAPbBr0.5I2.5,MA,Pb,Br; I,,PCBM-70 | BCP,PEDOT:PSS,Ag,N2,DMF,False,100,Spin-coating,N2,0.13,False,0.958,19.9,0.718,13.7,U4fjx3A5Y8o8rGhOeUc-wFPdk1QB
MAPb0.2Sn0.8I3,MA,Pb; Sn,I,1.189,PCBM-60,PEDOT:PSS | NiO-c,Al,Unknown,DMF,False,100.0,Spin-coating,N2,0.045,False,0.6579999999999999,20.2,0.569,7.6,U4fp4wxDhmYciCkSxnlRcsCIszrT
Cs0.05FA0.79MA0.16PbBr0.51I2.49,Cs; FA; MA,Pb,Br; I,1.57,SnO2-c,Spiro-MeOTAD,Au,Ethyl acetate,DMF; DMSO,False,120.0,Spin-coating,N2,0.16,False,1.12,22.96,0.78,20.12,U4n70--6AJaMrZjbFHimCvu8Be7z
MAPbI3,MA,Pb,I,1.6,ZnO-c,Spiro-MeOTAD,Ag,Unknown,DMF >> IPA,False,Unknown >> 80.0,Spin-coating >> Spin-coating,Air >> Air,0.12,False,1.077,18.84,0.6990000000000001,14.18,U4s6wRdS2DdJ_6VSrD23q7QFYlPk
MAPbI3,MA,Pb,I,1.6,TiO2-c | TiO2-mp,Spiro-MeOTAD,Au,Ethyl acetate,DMF; DMSO,False,100.0,Spin-coating,N2,0.1,False,1.067,20.235,0.7,15.01,U5A6bYyKZNhQEkZrUQrKHmUmMYnN
MAPbI3,MA,Pb,I,1.6,TiO2-c,Spiro-MeOTAD,Au,Unknown,DMF >> IPA,False,90 >> 160,Spin-coating >> Spin-coating,Unknown,0.06,False,1.02,23.2,0.61,14.4,U5Es5I32IB-rRardGFkWD9p0I-IR
MAPbI3,MA,Pb,I,1.6,TiO2-c | TiO2-mp | ZrO2-mp,none,Carbon,Unknown,GBL,False,50.0,Drop-infiltration,Air,0.2,False,0.953,21.71,0.62,12.89,U5FidVIJ0r-rPqq_HMmh6gxARBuL
MAPbI3,MA,Pb,I,1.6,TiO2-c | PCBA,Spiro-MeOTAD,Au,Toluene,DMF,False,100.0,Spin-coating,N2,0.04,False,,,,9.8,U5NmDZROX1znnjjB1JllY7INzI2s
Cs0.25FA0.75Pb0.6Sn0.4I3,Cs; FA,Pb; Sn,I,,C60 | SnO2-c,PEDOT:PSS,IZO,Diethyl ether,DMF; DMSO,False,120.0,Spin-coating,Air,0.1003299999999999,False,0.68,28.53,0.7290000000000001,14.2,U5W6DdYljNPMZPtjpGt0QwzTPIBk
MAPbI3,MA,Pb,I,1.58,PCBM-60 | LiF,PEDOT:PSS,Al,Toluene,DMSO; GBL,False,100.0,Spin-coating,N2,0.11,False,0.93,18.3,0.7,11.9,U5Y_d3htLQWbEFFnIskl1KKAF-2G
MAPbI3,MA,Pb,I,1.6,CeOx-np,NiMgLiO,Ag,Diethyl ether,DMF; DMSO,False,Unknown,Spin-coating,Unknown,0.09,False,0.799,16.93,0.612,8.28,U5hbra_m7ZPb9cseWt3AP8be0Jsg
MAPbI3,MA,Pb,I,1.6,TiO2-c | TiO2-mp,Spiro-MeOTAD,Au,Chlorobenzene; DMSO,Unknown,False,100.0,Spin-coating,Unknown,0.09,False,0.98,19.9,0.76,14.54,U5uN9mgpB2O1LcodcmkJPJ5dRFhb
MAPbI3,MA,Pb,I,1.6,PCBM-60,NiO-c,Ag,Chlorobenzene,DMSO; GBL,False,100.0,Spin-coating,N2,0.09,False,1.04,22.42,0.77,16.24,U66AqJJynuDDQcvgeauq1zP0-sOw
MAPbI3,MA,Pb,I,1.6,TiO2-c | TiO2-mp,none,Carbon,Toluene,DMF; DMSO,False,75; 105,Spin-coating,N2,0.14,False,0.932,16.93,0.529,8.35,U68wmUDTfyQP2IX9I7O-ZHZP7Ky4
MAPbI3,MA,Pb,I,1.6,TiO2-c | TiO2-mp,Spiro-MeOTAD,Au,Unknown,DMF >> IPA,False,Unknown >> 100.0,Spin-coating >> CBD,Air >> Air,0.16,False,0.953,20.8,0.74,14.6,U6DLxUBwVNEPGtKmvjK1cZRcHICS
(THM)0.2MA0.8PbI3,(THM); MA,Pb,I,,TiO2-c | TiO2-mp,Spiro-MeOTAD,Au,Chlorobenzene,DMF; DMSO,False,100.0,Spin-coating,N2,0.09,False,1.06,19.89,0.722,15.21,U6HsSrZ3D7p6L3fH1p9yAb-Mz5PG
Cs0.05FA0.8075MA0.1425PbBr0.45I2.55,Cs; FA; MA,Pb,Br; I,,SnO2-np,Spiro-MeOTAD,Au,Anisole,DMF; DMSO,False,150.0,Spin-coating,N2,0.14,False,1.067,21.27,0.7659999999999999,17.38,U6ZtlrHAm853pTYYVGqb8moET5Fo
FA0.9MA0.1PbBr0.03I2.97,FA; MA,Pb,Br; I,,SnO2-np,CH3-PEIA | Spiro-MeOTAD,Au,Unknown,DMF; DMSO >> IPA,False,70.0 | 140.0,Spin-coating >> Spin-coating,N2 >> N2,0.044,False,1.09,24.08,0.732,19.21,U6eXpo9DvJJqDD05Np0Eo_ukzsYz
MAPbI3,MA,Pb,I,1.6,PCBM-60; F8TBT,PEDOT:PSS,Ag,Chlorobenzene,DMF; DMSO,False,95.0,Spin-coating,Unknown,0.09,False,1.06,21.47,0.74,17.98,U6krzTvCy_uNi3_RWK5Q2XG2YTgQ
Cs0.21FA0.56MA0.23PbBr0.06I2.94,Cs; FA; MA,Pb,Br; I,,SnO2-c,Spiro-MeOTAD,Ag,Unknown,DMF >> IPA,False,70.0 >> 150.0,Spin-coating >> Spin-coating,Ambient >> Ambient,0.09,False,0.91,15.72,0.63,9.4,U6nj2MLdp5PH4N5BDETZ5hA6aDnR
Cs0.1FA0.76MA0.14PbBr0.45I2.55,Cs; FA; MA,Pb,Br; I,,TiO2-c | TiO2-mp | SnO2-c,Spiro-MeOTAD,Au,Chlorobenzene,DMF; DMSO,False,100.0,Spin-coating,N2,0.16,False,1.11,23.55,0.77,20.1,U6vi2mPS-zDuZh_LOVFAm7o7h0n0
MAPbI3,MA,Pb,I,1.6,TiO2-c,Spiro-MeOTAD,Au,Diethyl ether,DMSO,False,65; 100,Spin-coating,Air,0.13,False,1.05,19.3,0.74,14.0,U6wv0y24Omq96r3hdnAz71E3uCJV
FA0.2MA0.8PbI3,FA; MA,Pb,I,,NDI-BTH1,PEDOT:PSS,Ag,Toluene,DMSO; GBL,False,100.0,Spin-coating,N2,0.1,False,0.96,21.3,0.67,13.7,U7-IjerjCQ93Wyhaf4S_ypJS7XTx
Cs0.8FA0.2PbBr0.9I2.1,Cs; FA,Pb,Br; I,1.73,ITO | PTAA,C60 | BCP,,,,False,,,,,False,1.19,17.93,0.786,16.72,U70w9BcfL0XoHQU5Xa7uY9Tao0hF
MAPbI3,MA,Pb,I,1.6,TiO2-c | TiO2-mp,Azu-Bu,Au,Toluene,DMF; DMSO,False,40; 55; 75; 100,Spin-coating,Unknown,0.1,False,1.11,22.44,0.73,18.2,U744O4Wkcs5A0IsjB3qnfLR5FHMI
MAPbI3,MA,Pb,I,1.6,TiO2-c | C60,Spiro-MeOTAD,Au,Toluene,DMSO; GBL,False,Unknown,Spin-coating,Air,0.04,False,1.08,22.71,0.696,17.04,U77RIgRaQdrg1XVrEIbVS7PpnoOR
MAPbI3,MA,Pb,I,1.6,TiO2-c,Spiro-MeOTAD,Au,Chlorobenzene,DMSO; GBL,False,100.0,Spin-coating,Unknown,0.09,False,1.102,22.35,0.759,18.69,U7KiljLWkFmMF2ZgyMQt2Ytf5gGZ
MAPbI3,MA,Pb,I,1.6,TiO2-c | TiO2-mp,Spiro-MeOTAD,Au,Unknown,DMF; Glycerol >> DMF >> IPA,False,Unknown >> 70.0 >> 70.0,Spin-coating >> Spin-coating >> Spin-coating,Unknown,0.09,False,0.98,18.5,0.6459999999999999,11.7,U7MHeUbwnzmBepMe7JRlTnYgg0ia
MAPbI3,MA,Pb,I,1.6,TiO2-c | Al2O3-mp,Spiro-MeOTAD,Au,Unknown,DMF,False,100.0,Spin-coating,N2,0.1,False,1.03,17.1,0.61,10.8,U7T-y5IaRHJP7lxnpjPCXjpZKt0S
MAPbI3,MA,Pb,I,,TiO2-c | TiO2-mp,"4,4′-(9-Methyl-9H-naphtho[2,1-c]carbazole-2,12-diyl)bis(N,N-bis(4-methoxyphenyl)aniline)",Ag,Diethyl ether,DMSO,False,Unknown,Spin-coating,N2,0.04,False,1.0,21.0,0.73,16.0,U7ZEc0J78QpcHAKbfvT9ju0CVIb1
MAPbI3,MA,Pb,I,1.6,PCBM-60; F8TBT,PEDOT:PSS,Ag,Chlorobenzene,DMF; DMSO,False,95.0,Spin-coating,Unknown,0.09,False,1.11,22.12,0.81,19.89,U7bHF37ujPbxJPmv9pp0MP_OyIvP
(ThMA)MA4Pb5I16,(ThMA); MA,Pb,I,,PCBM-60 | BCP,PEDOT:PSS,Ag,Unknown,DMF,False,110,Spin-coating,N2,0.1,False,,,,,U7bsnww-jaQ0iTsyJLp0H0vtfLet
MAPbI3,MA,Pb,I,1.6,TiO2-c,Spiro-MeOTAD,Au,Unknown,DMF,False,110.0,Spin-coating,N2,0.1,False,0.975,22.0,0.58,12.5,U7eFFEahyWiyiSwj7tiwEWi_4QmP
MAPb1.0I3,MA,Pb,I,1.5,TiO2-c | TiO2-mp,Spiro-MeOTAD,Au,Unknown,DMF >> IPA,False,70 >> 70,Spin-coating >> CBD,Unknown,0.09,False,1.09,21.16,0.58,13.47,U7xAU36vsW789yxcA9pB6A1vP1yX
MAPbI3,MA,Pb,I,1.8,TiO2-c | TiO2-mp,Spiro-MeOTAD,Au,Unknown,DMF; DMSO,False,100.0,Spin-coating,Air,2.175,False,0.75,17.7,0.619,8.23,U7xYpLuoYLmIqMhdIGrozJBDTiQ4
MAPbI3,MA,Pb,I,1.6,PCBM-60 | C60 | BCP,P3CT-CH3NH2,Ag,Chlorobenzene,DMF; DMSO,False,60.0; 100.0,Spin-coating,N2,0.06,False,1.09,22.2,0.81,19.1,U7x_XqYIcRiqNPqpFRo3CVz1iBSh
MAPbI3,MA,Pb,I,1.6,TiO2-c,Spiro-MeOTAD,Ag,Unknown,DMF,False,85; 100,Spin-coating,Unknown,0.06,False,0.87,15.38,0.73,9.76,U80BVf_YXXgzBsDvcMnzKtE1n7eh
CsFAPbBrI,Cs; FA,Pb,Br; I,,LiF | C60 | SnO2-c,Spiro-TTB,IZO | Ag,Unknown,none >> Ethanol,False,Unknown >> 150.0,Evaporation >> Spin-coating,Vacuum >> N2,0.25,False,1.05,18.4,0.596,11.51,U8PqbZLud3qEmPpVFN_fuYAbNY0L
MAPbI3,MA,Pb,I,1.6,SnO2-np,Spiro-MeOTAD,Au,Chlorobenzene,DMF; DMSO,False,130.0,Spin-coating,N2,0.1,False,1.1,22.93,0.7509999999999999,18.93,U8U1laM3v9lGK08X3L22h3HUESWe
FA0.6MA0.4Pb0.6Sn0.4I3,FA; MA,Pb; Sn,I,1.25,C60 | BCP,PEDOT:PSS,,,,False,,,,,False,0.76,31.3,0.64,15.2,U8g7APa2SZbEYOA27L2jsFQ2RAf_
MAPbI3,MA,Pb,I,1.6,TiO2-c | TiO2-mp,Spiro-MeOTAD,Au,Unknown,DMF >> IPA,False,Unknown >> 70.0,Spin-coating >> Spin-coating,Unknown,0.09,False,0.95,17.05,0.68,10.73,U8xP4IYGgBxaJ7AilScDc1INUT-L
MAPbI3,MA,Pb,I,1.6,TiO2-c | TiO2-nw,Spiro-MeOTAD,Au,Chlorobenzene,DMF; DMSO,False,100.0,Spin-coating,Unknown,0.1,False,0.95,20.37,0.74,14.44,U9-FPOFzvFe01AAcPUpEkKNtpis-
MAPbI3,MA,Pb,I,1.6,SnO2-c,Spiro-MeOTAD,Au,Chlorobenzene,DMF,True,100.0,Spin-coating,N2,0.1,False,1.07,22.16,0.732,17.35,U94fJfeOPEHhGUTdJwtsFMErDt__
MAPbI3,MA,Pb,I,1.6,PCBM-60 | CeOx-np,NiMgLiO,Ag,Diethyl ether,DMF; DMSO,False,Unknown,Spin-coating,Unknown,0.09,False,1.083,21.296,0.664,15.32,U95q0A_kY1I8v4zzppd8OPZHPyxr
FA0.83MA0.17PbBr0.51I2.49,FA; MA,Pb,Br; I,,SnO2-c,Spiro-MeOTAD,Au,Toluene,DMF; DMSO,False,100.0,Spin-coating,Unknown,0.07,False,1.09,21.98,0.745,18.2,U9Cu6wnuZyVja-dnpsn5p3mk9P2w
MAPbI3,MA,Pb,I,1.6,PCBM-60 | BCP,PEDOT:PSS,Ag,Unknown,none >> IPA,False,60.0 >> Unknown,Evaporation >> CBD,Vacuum >> N2,0.09,False,1.0,17.12,0.621,10.63,U9HBVVjP2iX0WkjOybSjFotslxdn
MAPbI3,MA,Pb,I,1.6,TiO2-c | TiO2-mp,Spiro-MeOTAD,Au | ITO | Au,Unknown,DMF >> IPA,False,70.0 >> 70.0,Spin-coating >> CBD,Unknown,0.25,False,1.028,16.8,0.581,10.0,U9axPC3mzAeoCxHaeEBkIpQAcWLO
FA0.5MA0.5Pb0.5Sn0.5I3,FA; MA,Pb; Sn,I,1.23,PCBM-60 | BCP,PEDOT:PSS,,,,False,,,,,False,0.71,28.59,0.66,13.41,U9epurcQyAuI3xUMLjid024Tny0k
MAPb1.0I3,MA,Pb,I,1.55,PCBM-60 | BCP,Graphene oxide,Ag,Unknown,DMF,False,80,Spin-coating,N2,0.04,False,1.0,18.4,0.768,14.14,UA3GbJYQEh9iAWWnBm2J8h8hZ60Z
FA0.33PbBr1.5I1.5,FA,Pb,Br; I,1.855,TiO2-c | TiO2-mp,Spiro-MeOTAD,Au,Chlorobenzene,DMF; DMSO,False,100.0,Spin-coating,N2,0.16,False,1.133,13.878,0.677,10.75,UA8jLKr7_n4VHvsXIj4LnOTf90oy
MAPbI3,MA,Pb,I,1.6,PCBM-60 | BCP,PEDOT:PSS,Ag,Unknown,DMSO; GBL,False,75.0,Spin-coating,N2,0.07,False,,,,15.6,UA95ZjkzFfNodY19EXxzmDxRCOrh
FA0.57MA0.43PbBr0.13I2.87,FA; MA,Pb,Br; I,,SnO2-np,Spiro-MeOTAD,Au,Unknown,DMF; DMSO >> IPA,False,70.0 >> 150.0,Spin-coating >> Spin-coating,N2 >> Air,0.102,False,1.104,24.03,0.8,20.3,UAWv7s4FFnPF0OEriK-LvBDmBSo0
MAPbI3,MA,Pb,I,1.6,PCBM-60 | BCP,NiMgLiO,Ag,Toluene,DMSO; GBL,False,100.0,Spin-coating,Unknown,0.09,False,1.045,20.292,0.767,16.25,UAhWQ_aSbOt5fIFVcdsdeKKVnCvP
MAPbI3,MA,Pb,I,1.6,TiO2-c,Spiro-MeOTAD,Ag,Unknown,Dimetyletanamid,False,105.0,Spin-coating,Unknown,0.0405,False,1.07,22.8,0.62,15.12,UArYSIPfSMJvwUFubIXEFJ-l-UVg
CsPbBr3,Cs,Pb,Br,,TiO2-c,Spiro-MeOTAD,Ag,Unknown,Unknown,False,400.0,Co-evaporation,Vacuum,0.09,False,1.411,7.21,0.7170000000000001,7.24,UAyDovXqkhYSc7dp7rCLXcJVt85y
MAPbI3,MA,Pb,I,1.6,TiO2-c | TiO2-mp,Spiro-MeOTAD,Au,Unknown,DMF >> IPA,False,Unknown >> 130.0,Spin-coating >> Spin-coating,Unknown,0.1,False,0.91,16.85,0.53,8.12,UB7513Mc2S8Qzl43kKwj97t9HwGz
MAPbI3,MA,Pb,I,1.6,TiO2-c,Spiro-MeOTAD,Au,Unknown,DMSO >> IPA,False,Unknown >> 150,Spin-coating >> CBD,N2 >> N2,0.1,False,1.05,20.97,0.753,16.61,UB9SPgbV6Lbv8Vi2_llRn1G-wC4g
MAPbI3,MA,Pb,I,1.56,TiO2-c,CuSCN,Au,Chlorobenzene,DMF,False,100.0,Spin-coating,N2,0.16,False,0.861,22.18,0.662,12.64,UBSrY76oJqFIWjaXawR8yB_bKzdp
Cs0.05FA0.7885MA0.1615PbBr0.51I2.49,Cs; FA; MA,Pb,Br; I,,TiO2-c | TiO2-mp,MoS2 | Spiro-MeOTAD,Au,Chlorobenzene,DMF; DMSO,False,100.0,Spin-coating,Unknown,0.09,False,1.122,21.46,0.71,17.18,UBV9TyIGlutecH24BVUPje2HgAcA
MAPbI3,MA,Pb,I,1.6,PCBM-60 | C60 | LiF,PEDOT:PSS,Al,Chlorobenzene,DMF; DMSO,False,100.0,Spin-coating,N2,0.1,False,0.84,21.88,0.68,12.5,UBzoEJvmb7hG1cAcDT5KmvPPE25G
CsPbBrI2,Cs,Pb,Br; I,1.89,Nb2O5,NiO,Ag,Unknown,DMSO,False,42; 160,Spin-coating,N2,0.155,False,1.2,14.23,0.8270000000000001,14.11,UC3ekgXA-V8r4qBbykjrv1MZQEw8
MAPbI3,MA,Pb,I,1.6,TiO2-c | TiO2-mp,Spiro-MeOTAD,Carbon | FTO,Unknown,DMF; DMSO >> IPA,False,Unknown >> 150.0,Spin-coating >> Spin-coating,Unknown,0.2,False,0.98,19.99,0.5660000000000001,11.09,UC7u4paUP-DtKmFw-B3bjbn0Q52l
MAPbI3,MA,Pb,I,1.6,TiO2-c,Spiro-MeOTAD,Au,Chlorobenzene,DMF,False,100.0,Spin-coating,Unknown,0.1,False,1.014,20.22,0.77,15.76,UCHexnGFhN5tgjicgwFkFDox1Lla
MAPbI3,MA,Pb,I,1.6,TiO2-c | TiO2-mp | Al2O3-mp,none,Carbon,Unknown,GBL,False,50.0,Drop-infiltration,N2,0.1,False,0.79,18.3,0.56,8.13,UCNAMHPpFrrcxfVdpn9rwKsvDvk7
MAPbI3,MA,Pb,I,1.6,TiO2-c | TiO2-mp,Spiro-MeOTAD,Ag,Unknown,DMF >> IPA,False,70.0 >> 100.0; 150.0,Spin-coating >> Spin-coating,Ar >> Ar,0.12,False,0.981,19.46,0.6940000000000001,13.24,UCR_5akWGQHDz_uQAhKr5Vnxnbfb
MAPbI3,MA,Pb,I,1.6,TiO2-c | TiO2-mp,H112,Au,Unknown,DMF >> IPA,False,70.0 >> 70.0,Spin-coating >> CBD,Air >> Air,0.2,False,1.07,20.0,0.71,15.2,UCVSuhlTEf-tZnBFjfxR1rCXv0nZ
Cs0.05FA0.79MA0.16PbBr0.47I2.53,Cs; FA; MA,Pb,Br; I,1.59,SnO2-c,CuSCN,Carbon,Chlorobenzene,DMF; DMSO,False,100,Spin-coating,N2,0.115,False,1.02,19.2,0.578,11.3,UCWtmrph9sPb2am5f1oOTCLMYnzn
FAPbI3,FA,Pb,I,1.48,TiO2-c,Spiro-MeOTAD,Au,Unknown,DMF >> IPA,False,100 >> 150,Spin-coating >> CBD,Unknown,0.123,False,1.0,17.93,0.564,10.11,UCZynPyEZxZEB3ocumzVn7msa5vD
CsPbBrI2,Cs,Pb,Br; I,,TiO2-c,Spiro-MeOTAD,MoO3 | Ag,Chlorobenzene,DMSO,False,260.0,Spin-coating,N2,0.09,False,1.16,16.92,0.79,15.45,UCa7jNmQw3hWdhWmQRfoTRGYqY4q
FA0.85MA0.15PbBr0.45I2.55,FA; MA,Pb,Br; I,,TiO2-c | TiO2-mp,Spiro-MeOTAD,Au,Toluene,DMF; DMSO,True,110,Spin-coating,Unknown,0.25,False,1.1,20.79,0.71,16.2,UCaBS8LyHggmS2-GkbWVwvPLUnFP
MAPbI3,MA,Pb,I,1.6,TiO2-c | SnO2,Spiro-MeOTAD,Ag,Chlorobenzene,DMF; DMSO,False,70; 120,Spin-coating,Unknown,0.06,False,1.06,22.1,0.74,17.3,UClfgUtSl-eOU-aU5vOgSa35uotl
MAPbI3,MA,Pb,I,,TiO2-c | TiO2-mp,Spiro-MeOTAD,Au,Unknown,DMF >> IPA,False,70 >> 70,Spin-coating >> Dipp-coating,Air >> Air,,False,0.99,18.9,0.7,12.97,UCr5cjPLXPfYukWptg1P1NVgZ8al
FA0.83MA0.17PbBr0.51I2.49,FA; MA,Pb,Br; I,,TiO2-c | TiO2-mp,Spiro-MeOTAD,Au,Chlorobenzene,DMF; DMSO,False,Unknown,Spin-coating,N2,0.125,False,0.99,18.5,0.6,11.0,UCs01rETZSf-YmJX09RF8WqsKQar
MAPbBr0.45I2.55,MA,Pb,Br; I,,TiO2-c | TiO2-mp,Spiro-MeOTAD,Au,Chlorobenzene,DMSO,False,100,Spin-coating,Unknown,0.16,False,1.087,18.8,0.72,14.7,UCseTyqlBw7VKDEyLfpID2uC1bQ4
MAPbI3,MA,Pb,I,1.59,C60 | BCP,PEDOT:PSS,Ag,Chlorobenzene,DMSO; GBL,False,100,Spin-coating,N2,2.8,True,0.989,18.46,0.7979999999999999,15.0,UCwsF-qU9jgFa7mARI7eAlI-_rzg
MAPb0.75Sn0.25I3,MA,Pb; Sn,I,1.3,PCBM-60 | BCP,PEDOT:PSS,Ag,Unknown,DMF; DMSO >> IPA,False,Unknown >> 110.0,Spin-coating >> Spin-coating,N2 >> N2,0.09,False,0.754,22.3,0.74,12.5,UD55aTHFcuPZlQt5pyMeQmgpPb4q
MAPbI3,MA,Pb,I,1.6,TiO2-c,Spiro-MeOTAD,Au,Chlorobenzene,DMF,False,100.0,Spin-coating,Unknown,0.15,False,0.91,17.3,0.73,11.43,UDGYZAIfQy3zxrde_nK8swcOAv77
Cs0.1FA0.9PbBr0.135I2.865,Cs; FA,Pb,Br; I,,TiO2-c,Spiro-MeOTAD,MoO3 | ITO | MgF2,Toluene,DMF; DMSO; GBL,False,100.0,Spin-coating,N2,0.13,False,1.07,21.1,0.723,16.7,UDHrUJc4TvUtPnQpJ9dll5RQx7ts
MAPbBrI2,MA,Pb,Br; I,1.8,PCBM-60 | BCP,NiO-c,Ag,Chlorobenzene,DMF >> IPA,False,100.0 >> Unknown,Spin-coating >> Spin-coating,N2 >> N2,0.1,False,0.97,0.128,0.679,30.6,UDMSdAy4THT6IkFggpimH7x31_TI
MAPbI3,MA,Pb,I,1.6,SnO2-c,Spiro-MeOTAD,Ag,Toluene,DMF; DMSO,False,100.0,Spin-coating,Unknown,0.1,False,1.07,22.6,0.7559999999999999,18.3,UDYDF7ULbUPD-GQegsqvpTOQSa1s
MAPbI3,MA,Pb,I,1.6,TiO2-c,Spiro-MeOTAD,Ag,Unknown,DMF,False,100.0,Spin-coating,N2,0.0725,False,0.89,19.97,0.71,12.61,UDYDHnBp-XizoIw0HvsPSvcmpff5
MAPbI3,MA,Pb,I,1.61,SnO2-np,Spiro-MeOTAD,Au,Vacuum,DMF; DMSO,False,Unknown,Spin-coating,Unknown,0.09,False,1.04,21.09,0.68,15.12,UDiWcc7C5llbvW_JG5GBSsX6s4ap
MAPbI3,MA,Pb,I,1.6,TiO2-c | TiO2-mp,Spiro-MeOTAD,Au,Chlorobenzene,DMF; DMSO,False,100.0,Spin-coating,Ar,0.1,False,1.06,21.85,0.65,14.73,UDpSDnNTkJyeHUAw-yZNYABbpFB8
MAPbI3,MA,Pb,I,1.6,TiO2-c | TiO2-mp,M104,MoO3 | Ag,Chlorobenzene,DMSO; GBL,False,100.0,Spin-coating,N2,0.16,False,1.037,21.01,0.705,15.37,UDzzenOR4FOhe0NcwRpuHFIhXb34
CsFAPbI3,Cs; FA,Pb,I,1.55,PCBM-60 | BCP,NiO-c,Ag,Chlorobenzene,DMSO; GBL,False,100,Spin-coating,Dry air,0.09,False,0.96,22.3,0.76,16.4,UE5I6zSngyxjfiIjcjWbfXERNYM4
Cs0.125FA0.875PbBr0.375I2.625,Cs; FA,Pb,Br; I,,TiO2-c | TiO2-mp,Spiro-MeOTAD,Au,Diethyl ether,DMF; DMSO,False,140.0,Spin-coating,Unknown,0.125,False,1.082,22.485,0.7809999999999999,19.01,UE8LdaJYz3e-mVf1y7ci_ndZe5zj
CsPbBrI2,Cs,Pb,Br; I,,SnO2-c | KOH,none,Carbon,Chlorobenzene,DMSO,False,50; 150,Spin-coating,N2,0.09,False,1.16,13.89,0.6609999999999999,11.22,UEK84DdHC9SBE-rY-km9FDVwpPSp
Cs0.05FA0.80MA0.15PbBr0.43I2.57,Cs; FA; MA,Pb,Br; I,,TiO2-c | TiO2-mp,Spiro-MeOTAD,Au,Chlorobenzene,DMF; DMSO,False,100.0,Spin-coating,N2,0.16,False,1.07,22.7,0.74,17.1,UENvufBhh9J6X5mLBj7FW0j1gEwd
MAPbI3,MA,Pb,I,1.6,TiO2-c,Spiro-MeOTAD,Ag,Unknown,DMF,False,100.0,Spin-coating,Unknown,0.09,False,0.91,20.4,0.68,12.8,UENxwY0qjcqZNPLbMJEBX9kZzK3l
FA0.48MA0.52PbI3,FA; MA,Pb,I,1.62,TiO2-c | PCBM-60,Spiro-MeOTAD,Au,Unknown,DMSO >> IPA,False,115,Spin-coating >> Spin-coating,N2,0.1,False,1.07,22.19,0.7,16.58,UEcDeGrt_90gs3AbXfm6vUPxRREv
MAPbI3,MA,Pb,I,1.6,TiO2-c,Spiro-MeOTAD,Au,Toluene,DMSO; GBL,False,100.0,Spin-coating,N2,0.09,False,1.04,20.78,0.61,13.22,UEm_3kYk9YYJ9NhU70c6d5Yk113f
Cs0.17FA0.83PbBr0.3I2.7,Cs; FA,Pb,Br; I,,SnO2-c | SnO2-c,V1102,Au,Anisole,DMF; DMSO,False,100.0,Spin-coating,Dry air,0.0919,False,1.07,22.1,0.79,16.1,UEwrM8TNhUnhk9zZwUGdmu7fhaOG
MAPbI3,MA,Pb,I,1.6,NiO-c,PCBM-60,AZO | Ag | AZO,Unknown,none,False,100.0,CVD,Ar; MAI; PbI2,1.0,False,0.92,20.5,0.71,13.39,UF_A8J_sUmIKyANQYeES1k7tjiXT
MAPbI3,MA,Pb,I,1.6,S-acetylthiocholine chlorde | C60 | BCP,PEDOT:PSS,Ag,Unknown,DMF,False,90.0,Spin-coating,N2,0.08,False,1.06,23.52,0.77,19.2,UFbZQDxvajZ0K5Nh_T1c0xTD0k-B
Cs0.05FA0.8075MA0.1425PbBr0.3I2.7,Cs; FA; MA,Pb,Br; I,,PCBM-60 | BCP,CL1-2,Ag,Toluene,DMF; DMSO,False,100.0,Spin-coating,N2,0.1,False,1.06,20.3,0.76,16.0,UFcyPpPlEwlxpuuglFkAtq4ZJvJ1
MAPbI3,MA,Pb,I,1.6,TiO2-c,Spiro-MeOTAD,Au,Chlorobenzene,DMSO; GBL,False,100.0,Spin-coating,N2,0.0725,False,1.06,22.7,0.76,18.4,UFrUgVadjjchE0H6GgVqXEipOlGy
Cs0.08FA0.77MA0.15PbBr0.51I2.49,Cs; FA; MA,Pb,Br; I,1.6,C60 | BCP,PTAA,Cu,Ethyl acetate,DMF; DMSO,False,100,Spin-coating,N2,0.16,False,1.064,19.187,0.761,15.53,UFxbaRS-ni7AOC0GWJVwY7u6QgUr
FAPbI3,FA,Pb,I,1.48,TiO2-c | TiO2-mp,Spiro-MeOTAD,Au,Unknown,DMF; DMSO >> IPA,False,150; 100 >> 100,Spin-coating >> Spin-coating,Unknown,0.1,False,1.07,25.9,0.782,21.7,UG2c_JXALzNQLxI5EO8SbvTAvBsi
MAPbI3,MA,Pb,I,1.6,C60; PCBM-60 | Zr(acac)4,NiO-np,Ag,Chlorobenzene,DMF,True,100.0,Spin-coating,N2,0.1,False,1.07,23.3,0.765,19.07,UGP9WkxxKh6ZKJkuHkWOvQOoMXt4
MAPbI3,MA,Pb,I,1.6,PCBM-60 | BCP,DMZ,Ag,Chlorobenzene,DMF; DMSO,False,100.0,Spin-coating,Unknown,0.11,False,1.02,18.98,0.71,13.8,UGVgt05lHTyupZNASoamkWPB5-w1
FA0.8MA0.2PbI3,FA; MA,Pb,I,1.35,TiO2-c,Spiro-MeOTAD,Au,Unknown,DMF >> IPA,False,100.0 >> 150.0,Spin-coating >> Spin-coating,N2 >> N2,0.096,False,0.97,23.1,0.721,16.1,UGYoEKt-1ThDBImxu9yDObuLRtUT
MAPbI3,MA,Pb,I,1.6,Zn2SnO4,PTAA,Au,Toluene,Unknown,False,100.0,Spin-coating,Unknown,0.096,False,1.04,20.9,0.629,13.7,UGZ2_Uc6MGWATnXvXJaCdXijLwC-
MAPbI3,MA,Pb,I,1.6,TiO2-c | TiO2-mp,CoPcNO2-OPh,Au,Unknown,DMF >> IPA,False,Unknown,Spin-coating >> Spin-coating,Unknown,0.15,False,1.01,12.49,0.54,7.22,UG_J7GaLASdY7qw-t0r-BcBh9mLo
Cs0.05FA0.8075MA0.1425PbBr0.45I2.55,Cs; FA; MA,Pb,Br; I,,SnO2-np,Spiro-MeOTAD,Au,Anisole,DMF; DMSO,False,150.0,Spin-coating,N2,1.0,False,1.123,20.97,0.745,17.54,UGhwwF0XJ5lqjpH9mw4pYEkpLrPs
FA0.83MA0.17PbBr0.51I2.49,FA; MA,Pb,Br; I,,SnO2-c,Spiro-MeOTAD,Ag,Anisole,DMF; DMSO,False,100.0,Spin-coating,N2,0.1,False,1.126,22.18,0.75,18.64,UGn6zTH_QdpuT7q_LkQXP1ujUkhu
MAPbI3,MA,Pb,I,1.6,TiO2-c | TiO2-mp,Spiro-MeOTAD,Au,Unknown,DMF >> IPA,False,Unknown >> 95.0,Spin-coating >> Spin-coating,Unknown >> Air,0.08,False,0.945,16.15,0.72,11.05,UGtDn9t0oOY285Kb1I6HoJKCzbXg
MAPbI3,MA,Pb,I,1.6,TiO2-c,CMO,Au,Unknown,DMF; DMSO,False,Unknown,Spin-coating,N2,0.07,False,0.85,14.15,0.7140000000000001,8.63,UH8hM1Ptis_KpARWnBMd6CqrM9Dg
MAPbI3,MA,Pb,I,1.6,TiO2-c | TiO2-mp,none,Carbon,Unknown,DMF >> IPA,False,Unknown >> 125.0,Spin-coating >> Spin-coating,Unknown,0.08,False,0.84,21.39,0.6,10.87,UH9icETCYFVd5xVksGl2wDmCBSEX
