Repository: GouravSidana/firstML

# firstML
My first Machine Learning Project

File: filtered_perovskite.csv (part 77 of 155)
Formula,A_ion,B_ion,X_ion,Bandgap,ETL,HTL,Backcontact,Antisolvent,Solvent,Solv_annel,Anneal_temp,Dep_procedure,Synth_atm,Cell_area,Is_module,Voc,Jsc,FF,PCE,entry_id
MAPbI3,MA,Pb,I,1.6,TiO2-c | TiO2-mp | Au-np,Spiro-MeOTAD,Ag,Unknown,DMSO; GBL,False,60.0,Spin-coating,N2,0.09,False,0.95,18.21,0.62,10.7,UHMzWlMMZIGKUzABYvtYZ4zB8tNC
MAPbI3,MA,Pb,I,1.6,PCBM-60 | LiF,PEDOT:PSS,Al,Unknown,DMF,False,100,Spin-coating,N2,0.04,False,0.91,21.91,0.622,12.43,UHP7NRewjqmSZA1FRqcbl7L9bzII
MAPbI3,MA,Pb,I,1.8,PCBM-60 | Bphen,PTAA,Ag,Chlorobenzene,DMF,False,60; 100,Spin-coating,N2,0.045,False,0.98,19.94,0.6940000000000001,13.63,UHXsnyckAH2X0YmXS4p0v8Zn0L6a
MAPbI3,MA,Pb,I,1.6,PCBM-60 | BCP,PEDOT:PSS,Ag,Unknown,DMF >> Ethanol,False,75.0 >> 100.0,Spin-coating >> Spin-coating,N2 >> N2,0.16,False,0.95,19.85,0.7879999999999999,15.13,UHZcYowrvc0zTj0jIk_MXPVevVf5
MAPbI3,MA,Pb,I,1.5,PCBM-60 | BCP,NiO-np,Ag,Chlorobenzene,DMF; DMSO,False,100.0,Spin-coating,N2,0.04,False,1.04,20.25,0.7609999999999999,16.09,UH_MKpeKjR3cCI3I-5Te8u-JJZzV
MAPbI3,MA,Pb,I,1.6,TiO2-c | TiO2-mp | ZrO2-mp,none,Carbon,Unknown,GBL,False,60.0,Drop-infiltration,Ar,0.1,False,0.91,19.27,0.523,9.18,UHdY6mdoPLlaQkitPEWYuVnsiBNf
MAPbBr0.1I2.9,MA,Pb,Br; I,1.6,PCBM-60,PEDOT:PSS,Al,Unknown,Dimethylacetamide; DMF,False,90.0,Spin-coating,Air,0.13,False,1.01,21.72,0.73,16.04,UHpzNegmyS45SvNnKsbW1Xas8Sm4
FA0.92MA0.08PbI3,FA; MA,Pb,I,,TiO2-c | TiO2-mp,Spiro-MeOTAD,Au,Chlorobenzene,DMF; DMSO,False,60; 105,Spin-coating,N2,0.09,False,1.1,24.19,0.782,20.8,UI1HOApbPUi7WPB8Lw8p2cpKiKqR
MAPbI3,MA,Pb,I,1.6,TiO2-c | TiO2-mp,none,Au,Unknown,DMF >> IPA,False,Unknown >> 70,Spin-coating >> CBD,Unknown,0.285,False,0.79,14.0,0.69,7.7,UI5Oezb17FjfbOYjjd5u3ZudblVc
FAPbI3,FA,Pb,I,1.48,TiO2-c | TiO2-mp,Spiro-MeOTAD,Au,Unknown,DMF; DMSO >> IPA,False,150; 100 >> 100,Spin-coating >> Spin-coating,Unknown,0.1,False,1.06,25.9,0.772,21.45,UI8sQfuTv1OhbiPrf1g6Tf0WzBNt
MAPbI3,MA,Pb,I,1.6,PCBM-60,PEDOT:PSS,Al,Unknown,DMF >> IPA,False,100.0 >> Unknown,Spin-coating >> CBD,Unknown,0.0708,False,0.8,15.0,0.6,7.6,UIBWrkLjA5eMVXCm6-srM3RGx2vM
MAPbI3,MA,Pb,I,1.6,SnO2-np,TCPI | Spiro-MeOTAD,Au,Chlorobenzene,DMF; DMSO,False,100.0,Spin-coating,Unknown,0.15,False,1.13,22.42,0.77,19.41,UIGk3AtRuu4mh9Aeai_myQb7uuZp
MAPbI3,MA,Pb,I,1.6,TiO2-c,P3HT,Au,Unknown,DMF,False,100.0,Spin-coating,Unknown,0.135,False,0.87,18.1,0.59,9.29,UINPdECQs-ZhW53dVHsa9r5CZl2b
(TEA)2MA3Pb4I14,(TEA); MA,Pb,I,1.65,PCBM-60 | Bphen,PEDOT:PSS,Al,Unknown,DMF,False,Unknown,Spin-coating,N2,0.04,False,1.02,10.78,0.66,7.22,UIYBIRaTq51p4oSX1lHY-ABtpA9C
FA0.85MA0.15PbBr0.45I2.55,FA; MA,Pb,Br; I,1.57,SnO2-np,PTAA | Spiro-MeOTAD,Au,Chlorobenzene,DMF; DMSO,False,130.0,Spin-coating,N2,0.1,False,1.1,21.91,0.71,17.12,UI__pljVTIOCV72STCf-RxMl8w_0
MAPbI3,MA,Pb,I,1.6,PCBM-60,NiO-c,Ag,Vacuum,DMF; DMSO,False,Unknown,Spin-coating,Unknown,0.15,False,1.04,19.25,0.64,12.81,UIdgL73mUHuOARBrRatKHtrUIeUo
MAPbI3,MA,Pb,I,1.6,SrTiO3 | TiO2-mp,Spiro-MeOTAD,Au,Unknown,DMF,False,130.0,Spin-coating,Unknown,0.16,False,0.99,23.82,0.72,17.0,UIqaC1zLJIeZd8wtH8TBCxZA3jIn
MAPbI3,MA,Pb,I,1.6,TiO2-c | TiO2-mp,none,Au,Unknown,DMF >> IPA,False,90.0 >> 100.0,Spin-coating >> CBD,Air >> Air,0.1,False,0.922,16.7,0.7040000000000001,10.84,UIuePVaN7PMYHU4GHoyZI4gQQKWQ
Cs0.05FA0.79MA0.16PbBr0.51I2.49,Cs; FA; MA,Pb,Br; I,,SnO2-c | PCBM-60,Spiro-MeOTAD,Au,Ethyl acetate,DMF; DMSO,False,120.0,Spin-coating,Air,0.16,False,1.128,22.78,0.78,20.04,UIvvqe3a7kwvWjQ-gN_z7cGt9sls
MAPbI3,MA,Pb,I,1.6,Cs2CO3,Spiro-MeOTAD,Au,Unknown,DMF >> IPA,False,100.0 >> 130.0,Spin-coating >> CBD,N2 >> N2,0.085,False,1.05,19.1,0.72,14.4,UJCYUy2e_53a7lEV8mSGe_U5Y9yp
MAPbI3,MA,Pb,I,1.6,PCBM-60 | AZO-np,PEDOT:PSS,SnO2-c | Ag | SnO2-c,Unknown,Unknown,False,Unknown,Spin-coating,N2,0.0177,False,0.86,17.9,0.73,11.2,UJClO5W9x98TOAjkKJFndd5LyFaQ
MAPbI3,MA,Pb,I,1.6,PCBM-60 | BCP,NiO-np | TPI-2MEO,Ag,Ether,DMF; DMSO,False,100.0,Spin-coating,N2,0.1,False,0.99,22.01,0.76,16.56,UJPRmpAj-StSproobJKUESVqQ7Ma
MAPbI3,MA,Pb,I,1.5,PCBM-60 | C60 | BCP,PTAA,Al,Unknown,DMF >> IPA,False,Unknown >> Unknown,Spin-coating >> CBD,Unknown,0.08,False,1.04,22.69,0.725,17.1,UJUxjD4xqF9OKxNn-Iyzld7lmOow
MAPbI3,MA,Pb,I,1.6,TiO2-c | TiO2-mp,Spiro-MeOTAD,MoO3 | Ag,Unknown,DMF,False,105.0,Spin-coating,Air,0.1,False,0.942,18.4,0.574,9.95,UJ_E0FhvU59Jwh6-7nEuvSSvb13u
MAPbI3,MA,Pb,I,1.6,Sn2O3-ns | PCBM-60 | Bphen,NiO-c | Sn2O3-qd,Al,2-Butanol,DMF; DMSO,True,Unknown,Spin-coating,N2,0.12,False,1.1,23.3,0.7,17.5,UJsJZ7VM-RD1owgKIfnqebRkuvnP
MACo0.031Pb0.969I3,MA,Co; Pb,I,1.56,PCBM-60 | BCP,PEDOT:PSS,Ag,Unknown,DMF; HPA,False,100.0,Spin-coating,N2,0.0919,False,1.05,16.5,0.7170000000000001,12.4,UKGcwYALu30HHUfk_dwrHemrqIni
Cs0.05FA0.79MA0.16PbBr0.51I2.49,Cs; FA; MA,Pb,Br; I,,TiO2-c | TiO2-mp | Sinapoyl malate,Co(II)P; Co(III)P,Au,Diethyl ether,DMF; DMSO,False,120.0,Spin-coating,N2,0.11,False,1.13,23.62,0.767,20.47,UKOmapTndZ4nuRUCZmpnG20d1tTt
MAPb1.0I3,MA,Pb,I,1.6,SnO2,Spiro-MeOTAD,Au,Toluene,DMSO; GBL,False,100,Spin-coating,Unknown,0.176,False,1.124,21.82,0.7929999999999999,19.44,UKTBSiJtZux6WMShQH703v2ZmEEy
MAPbI3,MA,Pb,I,1.6,PCBM-60,PEDOT:PSS,Ag,Toluene,DMF,False,70.0,Spin-coating,Unknown,0.06,False,0.91,21.33,0.77,14.95,UKU92z83kN6mg0ZgiLgS1NbvIsjY
MAPbI3,MA,Pb,I,1.6,ZnO-c | ZnO-nw,Spiro-MeOTAD,Ag,Unknown,DMF >> IPA,False,70.0 >> 100.0,Spin-coating >> Spin-coating,Unknown,0.12,False,0.87,15.8,0.62,10.22,UKZcx8hhr6X9pwcwOPrfYFIO4S_k
MAPbI3,MA,Pb,I,1.6,TiO2-c | TiO2-mp,Spiro-MeOTAD,Au,Unknown,DMF; DMSO >> IPA,False,70 >> 120,Spin-coating >> CBD,Air >> Air,0.1,False,1.033,18.89,0.6409999999999999,12.8,UKgRy6Paxcmfw1MsendR4fpc6eKn
MAPbI3,MA,Pb,I,1.6,PCBM-60 | LiF,PEDOT:PSS,Al,Toluene,DMSO; GBL,False,100.0,Spin-coating,N2,0.11,False,0.97,20.3,0.78,15.3,UKjnHMp6b37b5-Q3oNQ1KGea7CrL
FA0.8MA0.2PbBr0.6I2.4,FA; MA,Pb,Br; I,1.61,PCBM-60 | ZnO-np,PEDOT:PSS,Ag,Unknown,DMF; DMSO,False,80; 120,Spin-coating,Unknown,,False,0.99,22.6,0.78,17.5,UKk8aqfOXN0d9KgvvqoN-UUN_k0L
FA0.83MA0.17PbBr0.51I2.49,FA; MA,Pb,Br; I,1.57,SnO2-c,Spiro-MeOTAD,Ag,Anisole,DMF; DMSO,False,100.0,Spin-coating,Unknown,0.0925,False,1.13,23.6,0.73,17.2,UKkXeukxTGhQrFvbAeiPm6wA-5ti
FA0.85MA0.15PbBr0.45I2.55,FA; MA,Pb,Br; I,,TiO2-c | TiO2-mp,Spiro-MeOTAD,Au,Toluene,DMF; DMSO,False,100.0,Spin-coating,Unknown,0.15,False,1.081,23.82,0.762,19.6,UKqJ1zZWVLqaYZs2TD7f4G2sM2-J
MAPbI3,MA,Pb,I,1.5,NDP-V | C60 | BCP,P3CT-Na,Ag,Chlorobenzene,DMF; DMSO,False,60; 80,Spin-coating,N2,0.09,False,1.057,21.91,0.78,18.1,UL33tPqUd4I2elabmustaCALnwMJ
MAPbI3,MA,Pb,I,1.6,PCBM-60 | BCP,NiO-c,Ag,Chlorobenzene,DMF; DMSO,False,100.0,Spin-coating,Unknown,0.15,False,1.02,21.1,0.65,14.0,UL8iWTAC-kYyVF5822cg1fb6g-X3
FA0.85MA0.15PbBr0.45I2.55,FA; MA,Pb,Br; I,,TiO2-c,Spiro-MeOTAD,Au,Toluene,DMF; DMSO,False,400.0,Spin-coating,N2,0.1,False,1.137,22.55,0.7609999999999999,19.52,ULK3IFe7gxlTkg-jJrrWmKQoXxWS
MAPbI3,MA,Pb,I,1.6,TiO2-c | PCBM-60 | WS-C60,P3HT,Al,Unknown,DMF >> IPA,False,Unknown >> 100.0,Spin-coating >> Spin-coating,Unknown,0.045,False,0.95,27.4,0.563,14.6,ULOzr4f05q5jmGEySIyvfSP1wyca
MAPbI3,MA,Pb,I,1.6,TiO2-c,Spiro-MeOTAD,MoO3 | Al,Unknown,none,False,90.0,Co-evaporation,Vacuum,0.09,False,1.0,20.0,0.57,11.4,ULQAWeADZROb-EjHEBWZp5sdBotw
MAPbI3,MA,Pb,I,1.6,TiO2-c | TiO2-mp,Spiro-MeOTAD,Au,Unknown,DMF >> IPA,False,Unknown >> 95.0,Spin-coating >> Spin-coating,Unknown >> Air,0.08,False,0.953,19.25,0.66,12.03,ULaKKGnU9vTSoFuh_YK6fZd8cZVB
MAPbI3,MA,Pb,I,1.6,TiO2-c,Spiro-MeOTAD,Ag,Unknown,DMF >> IPA,False,70.0 >> 70.0,Spin-coating >> CBD,N2 >> N2,0.1,False,1.04,13.99,0.6759999999999999,9.86,ULcogBtq-ke6XmqaL9R5qwP6ml0N
MAPbI3,MA,Pb,I,1.6,PCBM-60 | ZnO-np,PEDOT:PSS,Al,Unknown,DMSO; GBL,False,100,Spin-coating,Unknown,0.09,False,0.926,22.9,0.672,14.3,ULsa37053WqWJ1-Iv8G6axypX8XR
MAPbI3,MA,Pb,I,1.59,SnO2-np,Spiro-MeOTAD,Au,Toluene,DMSO; GBL,False,100,Spin-coating,N2,,False,1.1,22.48,0.71,17.55,ULskJ_-enp7xaYPnvj7Q4u49HFvE
FA0.9MA0.1PbBr0.1I2.9,FA; MA,Pb,Br; I,1.56,SnO2-c,Spiro-MeOTAD,Au,Unknown,DMF; DMSO >> IPA,False,Unknown >> 150.0,Spin-coating >> Spin-coating,Dry air >> Dry air,0.125,False,1.06,22.48,0.722,17.1,ULycZ2ZuuyuFECvG51hJ7KqGF2k1
MAPbI3,MA,Pb,I,1.6,SnO2-c | PCBM-60,Spiro-MeOTAD,Au,Unknown,Unknown,False,90.0,Spin-coating,Unknown,0.11,False,0.939,20.9,0.376,7.39,UM2BrTxvA_unWAwIAhWnX3HOcuGy
MAPbI3,MA,Pb,I,1.6,TiO2-c,Spiro-MeOTAD,Ag,Chlorobenzene,DMF; DMSO,False,70; 100,Spin-coating,Air,0.1,False,1.09,20.68,0.6509999999999999,14.7,UM50NomRjpXE1AlS7d5CTmfxR3zI
MAPbI3,MA,Pb,I,1.6,TiO2-c | TiO2-nw,Spiro-MeOTAD,Au,Unknown,DMF >> IPA,False,Unknown >> 70.0,Spin-coating >> CBD,Unknown,0.09,False,0.92,16.2,0.521,7.8,UMEIqf4paea2nEdYgj7hRlP59AXS
MAPbI3,MA,Pb,I,1.6,ZnO-c,Spiro-MeOTAD,Au,Unknown,DMF,False,100.0,Spin-coating,Air,0.1,False,1.202,22.33,0.5539999999999999,14.87,UMknagnIPSxUAlT1Jj__ilnjJy73
FAPbBr0.45I2.55,FA,Pb,Br; I,,PCBM-60,PEDOT:PSS,Al,Unknown,DMF; DMSO >> IPA,False,Unknown >> 150.0,Spin-coating >> Spin-coating,Unknown,0.16,False,1.09,23.0,0.7979999999999999,20.0,UMswAIgxp33EE9PVHkoLOsDpyF2Y
MAPbI3,MA,Pb,I,1.55,TiO2-c | TiO2-mp,Spiro-MeOTAD,Au,Unknown,Unknown,False,Unknown,Unknown,Unknown,0.16,False,0.985,22.7,0.679,15.2,UNakKInrsrJK5Kb_veskPMxokzUQ
MAPbI3,MA,Pb,I,1.6,Carbon-np; SnO2-np,CTAB | Spiro-MeOTAD,Au,Chlorobenzene,DMF; DMSO,False,100.0,Spin-coating,Ambient,0.1,False,1.07,22.88,0.73,17.87,UO2D2GPtfo_N7SDwQmg_mgM4fEmi
Cs0.05FA0.81MA0.14PbBr0.45I2.55,Cs; FA; MA,Pb,Br; I,,PCBM-60 | BCP,PTAA,Ag,Unknown,DMF,False,100.0,Spin-coating,N2,0.1,False,1.05,20.59,0.63,13.7,UO4dMgeI2UjfcMs1TYtwnsE1qYra
FA0.83MA0.17PbBr0.51I2.49,FA; MA,Pb,Br; I,,SnO2-c,X2,Au,Unknown,DMF; DMSO,False,100.0,Spin-coating,Unknown,0.1,False,1.038,21.5,0.6970000000000001,15.55,UO72W2D2Tq-VWVppxNTgQQI3ldA1
MAPbI3,MA,Pb,I,1.6,TiO2-c | TiO2-mp,NiO,Au,Diethyl ether,DMF,False,100.0,Spin-coating,Air,0.07,False,0.97,18.12,0.62,10.89,UO9BeyWTlVyzPA-bU4GBfLe1ssfV
MAPbI3,MA,Pb,I,1.6,TiO2-c | TiO2-mp,none,MWCNTs,Chlorobenzene,DMF >> Cyclohexene; IPA,False,100.0 >> 100.0,Spin-coating >> CBD,Air >> Air,0.08,False,0.899,21.03,0.7440000000000001,14.07,UOITlrIArNgTVTt-dtbpBh1opqz0
FA0.2MA0.8PbBr0.6I2.4,FA; MA,Pb,Br; I,,PCBM-60 | ZnO-np,Graphene oxide,Ag,Unknown,DMSO; GBL,False,100.0,Spin-coating,N2,0.1,False,,,,,UOJA6cJ6Ozz7w5k9ZTwX2SMUhiw1
MAPbI3,MA,Pb,I,1.6,TiO2-c | TiO2-mp,BTT-1,Au,Chlorobenzene,DMF,False,100.0,Spin-coating,N2,0.16,False,1.043,20.4,0.723,16.0,UOU0fdCF0MWsHhqBTG0bzXpRr2UN
MAPbI3,MA,Pb,I,1.58,PCBM-60,PEDOT:PSS,Ca | Al,Unknown,DMF; DMSO >> Ethanol; IPA,False,Unknown >> 100.0,Spin-coating >> Spin-coating,N2 >> N2,0.044,False,1.021,19.88,0.747,15.18,UOXng-0bQ5YLAZ4ZpfonRGhhSIOY
MAPbI3,MA,Pb,I,1.6,TiO2-c,Spiro-MeOTAD,Au,Unknown,DMF >> none,False,Unknown >> 150.0; 100,Spin-coating >> Gas reaction,Air >> MAI; Vacuum,0.09,False,1.03,20.46,0.73,15.5,UOdItHyuEbMtkZGISbtSrMXf1Wjk
MAPbBr0.3I2.7,MA,Pb,Br; I,,TiO2-c | TiO2-mp,Spiro-MeOTAD,Ag,Unknown,DMF >> IPA,False,Unknown >> 100,Spin-coating >> CBD,Unknown,0.1,False,1.077,20.94,0.713,16.07,UOjmGUVTeKGgsMthCOeG8rAyNeqU
nannannan,,,,,Unknown,Unknown,,,,False,,,,,False,,,,,UOtrH-zGWmJZNJ63k5zQ-dTMQP1q
Cs0.2FA0.8PbI3,Cs; FA,Pb,I,,TiO2-c | TiO2-mp,Spiro-MeOTAD,Au,Chlorobenzene,DMF; DMSO,False,100.0,Spin-coating,Unknown,0.16,False,1.017,21.5,0.701,15.69,UPHJmsc6WrC7fANIIZpdh5Cvaq9Z
MAPbI3,MA,Pb,I,1.6,PCBM-60,PEDOT:PSS,Al,Unknown,DMF,False,100.0,Spin-coating,N2,0.1,False,0.98,18.4,0.58,10.5,UPJofl4u0rwHDj31uKNSV4RHUidd
MAPbI3,MA,Pb,I,1.6,SnO2-c,Spiro-MeOTAD,Au,Diethyl ether,DMF,False,100.0,Spin-coating,Air,0.102,False,1.091,22.58,0.769,18.95,UPLHjkaI2j0VW2QbUihRwdkNSU_L
MAPbI3,MA,Pb,I,1.6,TiO2-c | TiO2-mp,Spiro-MeOTAD,Au,Chlorobenzene,DMF; DMSO,False,105.0,Spin-coating,Unknown,0.09,False,1.09,21.9,0.39,9.31,UPRi_-1NLdJiVGC_ObYDY0BIgrEv
MAPbI3,MA,Pb,I,1.6,PCBM-60 | BCP,NiO-c,Ag,Unknown,DMF; DMSO >> IPA,False,Unknown >> 100.0,Spin-coating >> Spin-coating,N2 >> N2,0.159,False,1.048,19.1,0.7170000000000001,13.9,UPVwAj_U9ueSDRhLjjDmQp4jHJnA
Cs0.2FA0.8PbI3,Cs; FA,Pb,I,1.515,TiO2-c | TiO2-mp,Spiro-MeOTAD,Au,Unknown,DMF >> IPA,False,Unknown >> 160,Spin-coating >> Spray-coating,Air >> Air,0.15,False,1.01,17.4,0.67,11.8,UPW5jOUhYY0_v6W8gkWaI8KsQCnp
FA0.85MA0.15PbBr0.45I2.55,FA; MA,Pb,Br; I,,TiO2-c,Spiro-MeOTAD,Au,Ethyl acetate,DMF; DMSO,False,120.0,Spin-coating,Unknown,0.16,False,1.035,22.62,0.7,16.39,UQ1SpAstXuQo6ink34AGpIte3G9U
MAPbI3,MA,Pb,I,1.6,TiO2-c | TiO2-mp,none,Au,Unknown,DMF,False,130; 120,Spin-coating,Air,0.16,False,0.75,21.0,0.586,9.23,UQH6MU15HLiWTfLa-LvOcLhLwOE6
MAPbI3,MA,Pb,I,1.6,PCBM-60 | C60 | BCP,PEDOT:PSS,Al,Unknown,DMSO >> IPA,False,Unknown >> 100.0,Spin-coating >> Spray-coating,N2 >> N2,0.1,False,0.91,20.84,0.586,10.32,UQKrKV-fuY29X5s7oi85D-wtth15
MAPbI3,MA,Pb,I,1.6,TiO2-c,Spiro-MeOTAD,Ag,Chlorobenzene,DMF; DMSO,False,100.0,Spin-coating,N2,0.07,False,1.06,21.5,0.72,16.5,UQRnQVxH4fS5-4k9ONZfPDBx_dlj
MAPbI3,MA,Pb,I,1.6,PCBM-60 | PEIE,NiO-c,Cu,Toluene,DMF,False,100.0,Spin-coating,N2,0.1,False,1.01,16.19,0.73,11.95,UQ_BUtErfjr7E9COZacLkJQaK70D
MAPbI3,MA,Pb,I,1.6,TiO2-c,Spiro-MeOTAD,Au,N2,DMF,False,100.0,Spin-coating,Air,0.1,False,1.09,22.3,0.728,17.98,UQgBEQITuC4MPJSKCre9L3NlDQPI
MAPbI3,MA,Pb,I,1.6,SnO2-c,Spiro-MeOTAD,Ag,Diethyl ether,DMF >> IPA,False,100.0 >> 100,Spin-coating >> Spin-coating,N2 >> N2,0.102,False,1.111,23.14,0.75,19.18,UQghPjvpexp_ZMiM8nsYgxYk5rwf
MAPbI3,MA,Pb,I,1.55,TiO2-c,C12-carbazole,Au,Unknown,DMF >> IPA,False,Unknown >> 135.0,Spin-coating >> Spin-coating,Dry air >> Dry air,0.108,False,1.07,21.1,0.73,16.5,UQhhGuSCQFRETsD1Xe_xJfUZZtvC
FAPbI3,FA,Pb,I,1.48,SnO2-c,Spiro-MeOTAD,Au,Unknown,DMF >> IPA,False,90.0 >> 110.0,Spin-coating >> Spin-coating,N2 >> N2,0.102,False,1.068,21.4,0.69,15.76,UQmvetw76VzVgE0c8X66MJUId96c
MAPbI3,MA,Pb,I,1.6,TiO2-c,CMO,Au,Unknown,DMF; DMSO,False,Unknown,Spin-coating,N2,0.07,False,0.92,17.59,0.7659999999999999,12.45,UQsGz5Y_G7btm4BRxPpKysAGSujT
MAPbI3,MA,Pb,I,1.5,PCBM-60 | C60 | BCP,PTAA,Al,Unknown,DMF >> IPA,False,Unknown >> Unknown,Spin-coating >> CBD,Unknown,0.08,False,1.13,22.69,0.757,19.2,UQu0NkOMxT8WQvCWLlSNq4yoezlj
Cs0.05FA0.81MA0.14PbBr0.42I2.58,Cs; FA; MA,Pb,Br; I,1.61,TiO2-c | TiO2-mp,none,Carbon,Chlorobenzene,DMF; DMSO,False,100,Spin-coating,N2,0.12,False,0.89,21.03,0.6,11.24,UQupG6Ux30JEw0u5UsHEDonla1vi
Cs0.08FA0.77MA0.15PbBr0.51I2.49,Cs; FA; MA,Pb,Br; I,1.6,C60 | BCP,PEDOT:PSS,Cu,Ethyl acetate,DMF; DMSO,False,100,Spin-coating,N2,0.16,False,0.791,18.986,0.548,8.23,UR5wdPg4x7qHi5cAlEIBeohOnjz3
MAPbI3,MA,Pb,I,1.6,PCBM-60 | BCP,PEDOT:PSS,Au,Unknown,DMF; DMSO,False,100.0,Spin-coating,Unknown,0.1,False,1.011,19.66,0.81,16.24,UR9HPndFA6vaFSftKhMJ0qNdOz0z
MAPbI3,MA,Pb,I,1.6,PCBM-60,PTAA | PFN,Ag,Diethyl ether,DMF; DMSO,False,60; 100,Spin-coating,N2,1.0,False,1.1,20.0,0.675,15.0,URIE7qX2PZGyblQBtyciLHX_gpz2
FA0.85MA0.15PbBr0.45I2.55,FA; MA,Pb,Br; I,1.5,TiO2-np,Spiro-MeOTAD,Au,Chlorobenzene,DMF; DMSO,False,100.0,Spin-coating,N2,0.1,False,0.99,17.23,0.49,8.49,URTfxdcD8gP2P6uM5pPdSCI4OP5M
MAPbI3,MA,Pb,I,1.56,PEIE | PCBM-60,P3HT,Au,Diethyl ether,DMF; DMSO,False,65.0; 100.0,Spin-coating,Dry air,1.4,False,1.031,18.69,0.598,11.53,URVwvVM-PlN7W4MdOLmLqEKyO4vl
MAPbI3,MA,Pb,I,1.6,TiO2-c | TiO2-mp,Spiro-MeOTAD,Au,Unknown,DMF; DMSO,False,Unknown,Spin-coating,N2,0.16,False,1.11,22.6,0.76,20.9,URaV_1u7Anz8GLmfBhd4WMOgIUHq
MAPbI3,MA,Pb,I,1.6,TiO2-c | TiO2-mp,Spiro-MeOTAD,Au,Diethyl ether,DMF; DMSO,False,100,Spin-coating,Unknown,0.1,False,1.09,21.68,0.736,17.38,URdtciNv4nwI9SDQU-O115Wh_DNm
MAPbI3,MA,Pb,I,1.6,C60 | BCP,PT,Ag,Unknown,DMF >> IPA,False,Unknown,Spin-coating >> CBD,Unknown,0.14,False,1.03,17.0,0.65,10.6,URhN9BowUvhK_6YgjeILgql91_sS
MAPbI3,MA,Pb,I,1.6,PCBM-60,PEDOT:PSS,Al,Unknown,DMF,False,90.0,Spin-coating,Unknown,0.1,False,0.99,17.9,0.638,10.4,URl6zxcUEC4OYQKjhFJV5YrWCeHl
FA0.85MA0.15PbBr0.45I2.55,FA; MA,Pb,Br; I,1.6,TiO2-c | TiO2-mp,Spiro-MeOTAD,Au,Chlorobenzene,DMF; DMSO,False,100.0,Spin-coating,Ar,0.1,False,1.0,20.74,0.589,12.19,USC1DgwRe5XZDNbm40u7uHOXFPOX
FA0.6MA0.4Pb0.6Sn0.6I3,FA; MA,Pb; Sn,I,1.25,C60 | BCP,PEDOT:PSS,Ag,Diethyl ether,DMF; DMSO,False,100.0,Spin-coating,N2,0.12,False,0.795,26.86,0.706,14.5,USEYSSnfGHSsqILfH14IiVKTjZHD
Cs0.05FA0.81MA0.14PbBr0.45I2.55,Cs; FA; MA,Pb,Br; I,,TiO2-c | TiO2-mp,Spiro-MeOTAD,Au,Chlorobenzene,DMF; DMSO,False,100.0,Spin-coating,Dry air,0.1,False,1.09,21.63,0.75,16.3,USFi_gWw2mAiMycIAujLbR-bUODT
MAPbI3,MA,Pb,I,1.625,TiO2-c | TiO2-nw,Spiro-MeOTAD,Au,Unknown,DMF >> IPA,True,Unknown >> 90.0,Spin-coating >> Spin-coating,Air >> Air,0.16,False,1.08,20.69,0.72,16.02,UScrmsQEnMi4qq_--wTJ64ImPmoW
MAPbI3,MA,Pb,I,1.6,TiO2-c | TiO2-mp | ZrO2-mp,NiO-mp,Carbon,Unknown,DMF >> IPA,False,Unknown,Dropcasting >> CBD,Unknown,0.1,False,0.917,21.36,0.76,14.9,UShAndnr2-ema0SMAr9n5ECSaz_y
MAPbI3,MA,Pb,I,1.6,TiO2-c | TiO2-mp,Spiro-MeOTAD,Au,Unknown,DMF >> IPA,False,40.0 >> 100.0,Spin-coating >> Spray-coating,Air >> Air,0.09,False,0.89,16.7,0.48,7.19,USs6BiVrPX9XBDKs7yFYm4OJDVPE
MAPbI3,MA,Pb,I,1.6,TiO2-c | TiO2-mp,PBDTTT-E-T | MoO3,Ag,Unknown,DMF; DMSO >> IPA,False,0 >> 100,Spin-coating >> Spin-coating,N2 >> N2,0.04,False,0.973,20.21,0.532,10.46,UTGZ8khUv-0vYOtmrFIPZMP3mz7-
MAPbI3,MA,Pb,I,1.6,ZnO-np,P3HT | P3HT; PMMA,Au,Unknown,none >> IPA,False,Unknown >> Unknown,Evaporation >> Spin-coating,Vacuum >> Air,0.0708,False,0.92,16.0,0.49,9.3,UTVRIN1JuQN2dN4GefZs4Iypihct
CsPbI3,Cs,Pb,I,1.69,TiO2-c,PTAA,Au,Unknown,DMF; DMSO,False,150.0,Spin-coating,N2,0.09028,False,1.0590000000000002,18.95,0.7490000000000001,15.07,UTVeUzVY6vBxC8YzfE0N2DvvA1yJ
FA0.87MA0.13PbBr0.39I2.61,FA; MA,Pb,Br; I,,TiO2-c | TiO2-mp,PTAA,Au,Ethyl ether,DMF; DMSO,False,Unknown,Spin-coating,Unknown,0.094,False,1.1,24.0,0.778,20.1,UTYHJxoLz0h_JQw4blwIpr0ltmtI
Cs0.1FA0.75MA0.15PbBr0.35I2.65,Cs; FA; MA,Pb,Br; I,,C60 | BCP,PTAA,Ag,Chlorobenzene,DMF; DMSO,False,100.0,Spin-coating,N2,0.105,False,1.05,22.543000000000003,0.77,18.22,UThm1FT7u32iKNHI_Z1Q9BfslSh0
MAPbBr0.3I2.7,MA,Pb,Br; I,,PCBM-60 | BCP,CuO,Ag,N2 >> Chlorobenzene,DMF; DMSO,False,100.0,Spin-coating,N2,1.0,False,1.075,15.85,0.76,12.95,UTntx2EOIVIO0Dcm3Kqa4rndVTE4
FA0.3MA0.7Pb1.0I3,FA; MA,Pb,I,1.55,TiO2-c | C60-SAM,Spiro-MeOTAD,Ag,Unknown,DMF >> IPA,False,100,Spin-coating >> Spin-coating,N2 >> N2,0.075,False,1.05,22.28,0.7,16.38,UTrlhnuFX0lPx2YWpotMg_-Nmvp7
FAPbI3,FA,Pb,I,1.48,TiO2-np,Spiro-MeOTAD,MoO3 | Ag,Unknown,DMF >> Ethanol,False,70.0 >> 125.0,Spin-coating >> Spin-coating,Unknown,0.1,False,1.08,20.62,0.7709999999999999,17.21,UTwaFL_WLY0Z19p_iQI06SepxxYY
MAPbI3,MA,Pb,I,1.6,TiO2-c | TiO2-mp | ZIF-8,Spiro-MeOTAD,Ag,Toluene,DMSO; GBL,False,100,Spin-coating,N2,0.3,False,0.951,18.3,0.58,10.1,UTyKJxA8EnZbrAyO7dkomdxUogXy
Cs0.05FA0.79MA0.16PbBr0.51I2.49,Cs; FA; MA,Pb,Br; I,,SnO2-np,Spiro-MeOTAD,Au,Chlorobenzene,DMF; DMSO,False,100.0,Spin-coating,N2,0.1,False,1.08,17.37,0.75,14.07,UU3fv8KBfd2W8SOwF0jmnr8bjijj
MAPb1.0I3,MA,Pb,I,1.6,TiO2-c | Al2O3-mp,Spiro-MeOTAD,Au,Unknown,DMF,False,100,Spin-coating,N2,0.1,False,1.04,21.8,0.66,13.5,UUBtAurqg2VylDUU0fGOrF4HClXj
MAPbI3,MA,Pb,I,1.6,SnO2-np,Spiro-MeOTAD,Au,Chlorobenzene,DMF; DMSO,False,100.0,Spin-coating,Unknown,0.1,False,1.071,22.63,0.733,17.77,UUCZr9wVmCuJYTnucZTTQPC2x3c-
FA0.4MA0.6PbI3,FA; MA,Pb,I,1.54,ZnO,Spiro-MeOTAD,Ag,Unknown,DMF >> IPA,False,100 >> 75,Spin-coating >> CBD,Air >> Air,0.1,False,0.992,20.16,0.642,12.84,UUIzQK1MwbltKjODxrujrQ-K7kvN
MAPbI3,MA,Pb,I,1.55,PCBM-60,NiO-c | PS,Ag,Chlorobenzene,DMSO; GBL,False,100.0,Spin-coating,Unknown,0.25,False,1.062,21.22,0.643,14.49,UUPDRCjmHDNrOBqZcbIo9jTFA1jz
FA0.3MA0.7PbI3,FA; MA,Pb,I,1.58,PCBM-60 | BCP,NiO-c,Ag,Unknown,DMF >> IPA >> Chlorobenzene; DMF,False,Unknown >> 100.0 >> Unknown,Spin-coating >> Spin-coating >> Spin-coating,Air >> Air >> Air,0.1,False,1.08,21.78,0.68,15.94,UUVfN0p2yyNz5fcM6ZGkJw7V0_3Y
MAPbI3,MA,Pb,I,1.6,ZnO-c,Spiro-MeOTAD,Au,Unknown,DMF,False,100.0,Spin-coating,Air,0.1,False,1.203,22.74,0.56,15.32,UUbGUYQYT4fL-aqJ6B_8fUqyvB1q
CsPbBrI2,Cs,Pb,Br; I,1.91,TiO2-c,Spiro-MeOTAD,Au,Unknown,DMF; DMSO,False,120; 200,Spin-coating,Unknown,0.09,False,1.18,15.36,0.782,14.26,UUeWSdKDDmYznrkwJtK5pXBl9EPb
MAPbI3,MA,Pb,I,1.6,TiO2-c | TiO2-mp | ZrO2-mp,none,Carbon,Unknown,DMF >> IPA,False,Unknown,Dropcasting >> CBD,Unknown,0.1,False,0.8540000000000001,16.7,0.55,7.9,UUrIVouQbd7npwPogavVcrL858eP
FA0.88MA0.12PbBr0.15I2.85,FA; MA,Pb,Br; I,,TiO2-c | TiO2-mp,Spiro-MeOTAD,Au,Unknown,DMF; DMSO >> IPA,True,Unknown >> 100.0,Spin-coating >> Spin-coating,Unknown,0.06,False,0.967,23.28,0.76,16.95,UUvhowZeckZzwRQEVZmTu8-6POMG
MAPbI3,MA,Pb,I,1.6,PCBM-60,PEDOT:PSS,Al,Unknown,DMF >> IPA >> IPA,False,100.0 >> 25.0 >> 25.0,Spin-coating >> Spin-coating >> Spin-coating,Unknown,0.1,False,0.8,23.9,0.552,10.5,UV07aMMug0UmtR9GpAE9HDpFCTGR
MAPbI3,MA,Pb,I,1.6,TiO2-c | TiO2-mp,Spiro-MeOTAD,Au,Unknown,DMF,False,100.0,Slot-die coating,Air,0.09,False,0.89,18.33,0.727,11.74,UV2DAfynk3upHEhxu-JrCyMXQyxg
FA0.9MA0.1PbBr0.1I2.9,FA; MA,Pb,Br; I,,TiS2,Spiro-MeOTAD,Ag,Unknown,DMF; DMSO >> IPA,False,Unknown >> 150.0,Spin-coating >> Spin-coating,Air >> Air,0.757,False,1.02,24.88,0.596,15.2,UV641n247mGdUm9YA_UHXDMsnQPX
Cs0.06FA0.58MA0.36PbBr0.12I2.88,Cs; FA; MA,Pb,Br; I,,SnO2-np,PTAA; Spiro-MeOTAD,Au,Unknown,DMF; DMSO >> IPA,False,145,Spin-coating >> Spin-coating,Unknown,0.09408,False,1.12,23.8,0.7759999999999999,22.9,UVKGzITGZBAVt_69oH8C3OCrXILC
MAPbI3,MA,Pb,I,1.6,TiO2-c | TiO2-mp,Spiro-MeOTAD,Au,Unknown,DMF >> IPA,False,70.0 >> 85.0,Spin-coating >> Electrospraying,Air >> Air,0.12,False,0.018,0.897,0.7140000000000001,11.22,UVL-PbnrPK5dosOHn-0gbBykkwkz
Cs0.05FA0.79MA0.16PbBr0.5I2.5,Cs; FA; MA,Pb,Br; I,1.63,TiO2-c | TiO2-mp,Spiro-MeOTAD,Au,Chlorobenzene; IPA,DMF; DMSO,False,110,Spin-coating,N2,,False,1.025,23.65,0.655,15.8,UVQt3jRQ3n2EHUhaaUmwhkJQzsUt
MAPbI3,MA,Pb,I,1.6,PCBM-60,PEDOT:PSS,Al,Unknown,DMF,False,80.0,Spin-coating,N2,0.0725,False,0.97,21.68,0.7,14.71,UVjmDAC0VdSo1BhB8hDPfpg_mHGz
MAPbI3,MA,Pb,I,1.55,TiO2-c | TiO2-mp,P3HT,Au,Unknown,DMF >> IPA,False,70.0 >> 70.0,Spin-coating >> CBD,N2 >> N2,0.1,False,1.024,23.19,0.6859999999999999,16.27,UVnc-Vt_2WqM1_AEY2nWMDQ9V9uw
FA0.83MA0.17PbBr0.51I2.49,FA; MA,Pb,Br; I,,TiO2-c | TiO2-mp,Spiro-MeOTAD,Au,Unknown,DMF; DMSO,False,Unknown,Spin-coating,N2,0.09,False,1.048,19.79,0.711,14.74,UVnyPA4qSPMJZAILho9RClild5hM
MAPbI3,MA,Pb,I,1.6,PCBM-60 | C60 | BCP,PEDOT:PSS,Ag,Unknown,DMF >> IPA,False,Unknown >> 100.0,Spin-coating >> Spin-coating,Unknown,0.096,False,0.94,16.2,0.737,10.9,UVuZ5eErMkLbeEIZnBnJ8EI57AJi
MAPbI3,MA,Pb,I,1.6,TiO2-c | Au@TiO2-np; TiO2-mp,Spiro-MeOTAD,Ag,Unknown,Unknown,False,100.0,Spin-coating,Unknown,0.07,False,1.079,21.14,0.731,16.68,UW7lA3qt0hedsW59TtxxUj58C51n
MAPbI3,MA,Pb,I,1.6,PCBM-60 | C60 | LiF,PEDOT:PSS,Al,Unknown,DMF,False,105.0,Spin-coating,N2,0.04,False,0.93,22.21,0.6920000000000001,14.24,UWBbnn1b-srmU8YcEDDXL4wF7V9D
Cs0.05FA0.7917MA0.1583PbBr0.5I2.5,Cs; FA; MA,Pb,Br; I,,TiO2-c | TiO2-mp,SDTCz2F,Au,Chlorobenzene,DMF; DMSO,False,100.0,Spin-coating,N2,0.16,False,1.05,20.66,0.7559999999999999,15.0,UWD9lgMPQCBtzg4nJ9QM-x4yLOtN
Cs0.1MA0.9PbI3,Cs; MA,Pb,I,,TiO2-c,Spiro-MeOTAD,Au,Chlorobenzene,DMF,False,100.0,Spin-coating,Unknown,0.1,False,1.01,23.06,0.48,11.2,UWIphVqAzja8nQFwRjte0hWV0ybZ
MAPbI3,MA,Pb,I,1.6,TiO2-c | TiO2-mp | ZrO2-mp,none,Carbon,Unknown,Unknown,False,50.0,Drop-infiltration,Unknown,0.1,False,0.901,22.97,0.68,14.07,UWJCjvOFEcX29D6QEZNjvHX_z-7k
MAPbBrI2,MA,Pb,Br; I,,PCBM-60,PEDOT:PSS,Ca | Al,Chlorobenzene,DMF; DMSO,False,80.0; 120.0,Spin-coating,N2,0.1,False,1.04,12.68,0.8029999999999999,10.59,UWK6nKsM3CrTYx2YthpmSXx0XDQ0
MAPbI3,MA,Pb,I,1.6,TiO2-c | TiO2-mp,none,Carbon,Unknown,DMF >> IPA,False,Unknown,Spin-coating >> CBD,Air >> Air,0.1,False,0.866,21.1,0.64,11.65,UWREwFW3GjyZLV-wrLDXTLB5vkkq
MAPbI3,MA,Pb,I,1.59,PCBM-70,PEDOT:PSS,Al,Unknown,DMF >> none,False,70.0 >> 150.0,Spin-coating >> Gas reaction,Air >> MAI; Vacuum,0.06,False,0.87,19.7,0.547,9.37,UWduJ2yJS_VWHb6_vi8yG286SYAM
MAPbI3,MA,Pb,I,1.6,TiO2-c | TiO2-mp | ZrO2-mp,none,Carbon,Unknown,Unknown,False,50.0,Drop-infiltration,Unknown,3.0,False,0.81,21.3,0.4,7.0,UWkvu53wbazsar8qo0w9RpbQ_SF-
MAPbI3,MA,Pb,I,1.6,PCBM-70 | BCP,PEDOT:PSS,Ag,Chlorobenzene,DMF; DMSO,False,60; 100,Spin-coating,N2,0.04,False,0.97,15.03,0.7,10.24,UWqQ2BlOXk7V333etB0t2eh79oSp
CsPbI3,Cs,Pb,I,,TiO2-c,PTAA,MoOx | Ag,Unknown,Octane >> Methyl acetate,False,Unknown,Spin-coating >> Spin-coating,Air >> Air,0.0725,False,1.242,14.62,0.753,13.67,UWqua-bIs1k9xGySZjBMd_stHNh2
MAPbI3,MA,Pb,I,1.6,PCBM-60,PEDOT:PSS | PSS-Na,Al,Chlorobenzene,DMSO; GBL,False,100.0,Spin-coating,N2,0.09,False,1.01,20.0,0.75,15.15,UWreHfoVl55yj3ofZXme3fbFBn97
FA0.85MA0.15PbBr0.45I2.55,FA; MA,Pb,Br; I,,TiO2-c | SnO2-np,Spiro-MeOTAD,Au,Ethyl acetate,DMF; DMSO,False,120.0,Spin-coating,Unknown,0.16,False,1.086,22.19,0.738,17.78,UX48FS0aYNcJ-RfAnZhGR_2Dvr8Q
MAPbI3,MA,Pb,I,1.6,TiO2-c | TiO2-mp,Spiro-MeOTAD,Au,Unknown,DMF >> IPA,False,Unknown,Spin-coating >> CBD,Unknown,0.2,False,1.06,17.2,0.63,11.4,UXITpxfkutqG-Rco3JZ97bacf9Dp
MAPbI3,MA,Pb,I,1.6,ZnO-c,Spiro-MeOTAD,MoOx | Al,Unknown,DMF >> IPA,False,70.0 >> 70.0,Spin-coating >> Spin-coating,N2 >> N2,0.1,False,1.1,18.9,0.65,13.5,UXM8tIugt8jwq-eleC-yVoVcN8H8
MAPbI3,MA,Pb,I,1.6,PCBM-60 | C60,PEDOT:PSS,Ag,Unknown,DMF,False,Unknown,Hot-casting,Unknown,0.1,False,0.96,22.33,0.64,13.7,UXM8vIUs3AUTbaaOWJDVpVMOgGOx
CsPbBrI2,Cs,Pb,Br; I,,SnO2-np,P3HT,Au,Ethyl acetate,DMF; DMSO,False,45.0; 160.0,Spin-coating,Air,0.1,False,1.232,14.49,0.742,13.0,UXXEOspnEydBgDOuvkgMkfHrqcsq
MAPbI3,MA,Pb,I,1.588,TiO2-c | TiO2-mp,Spiro-MeOTAD,Au,Unknown,DMF,False,140.0,Spin-coating,Air,0.0784,False,0.925,22.3,0.69,14.2,UYJsUUfF2cnWZ6rWDAuKy18syKYd
MAPbI3,MA,Pb,I,1.6,PCBM-60,WO3,Al,Unknown,DMF >> IPA,False,Unknown,Spin-coating >> CBD,Unknown,0.04,False,0.92,18.1,0.64,7.68,UYZOsMS_7L6aH7mQ7veBc6XDDQoh
FA0.28MA0.72PbI3,FA; MA,Pb,I,,TiO2-c | PCBM-60,Spiro-MeOTAD,Ag,Unknown,DMF >> IPA,False,Unknown >> 100.0,Spin-coating >> Spin-coating,N2 >> N2,0.075,False,1.04,23.4,0.7,17.2,UYh0LQXBh4zaCzHqKebDO6e_T6g4
MAPbI3,MA,Pb,I,1.6,TiO2-c | TiO2-mp,Spiro-MeOTAD,Au,Diethyl ether,DMF; DMSO,False,130.0,Spin-coating,N2,0.09,False,1.03,23.07,0.735,17.57,UYl0f_-BE4vS3XXgrniKjf8J4lwY
CsPbBrI2,Cs,Pb,Br; I,,ZnO-np,P3HT,Au,Hot air,DMSO,False,280.0,Spin-coating,Air,0.09,False,1.052,11.588,,,UYznOTSdDRMQcKp997hoHX5SWqCH
MAPbI3,MA,Pb,I,1.6,TiO2-c | Na2SO4,Spiro-MeOTAD,Ag,Ethyl ether,DMF,False,100.0,Spin-coating,Unknown,0.1,False,1.1,20.71,0.701,16.02,UZ7g2pcS93drV3zb_zTIaqh78MJ5
MAPbI3,MA,Pb,I,1.6,TiO2-c | C60,Spiro-MeOTAD,Au,Toluene,DMSO; GBL,False,Unknown,Spin-coating,Air,2.0,False,1.04,21.31,0.662,14.67,UZf3C_Cez7vz5X-MPWPhyhymF7PN
MAPbI3,MA,Pb,I,1.6,TiO2-c,Spiro-MeOTAD,MoO3 | Ag,Unknown,DMF >> IPA,False,100.0 >> 135.0,Spin-coating >> Spin-coating,N2 >> N2,0.02,False,1.02,20.0,0.6,12.32,U_26ip3OiFtfz37qT5uYgfox7DNT
FA0.85MA0.15PbBr0.45I2.55,FA; MA,Pb,Br; I,,TiO2-c,Spiro-MeOTAD,Au,Chlorobenzene,DMF; DMSO,False,150.0,Spin-coating,N2,0.03,False,0.97,23.2,0.7559999999999999,17.1,U_4TAOppOaHyezI7_iA2zjPRKVHg
MAPbI3,MA,Pb,I,1.6,TiO2-c | TiO2-mp,Spiro-MeOTAD,Au,Unknown,DMF >> IPA,False,100.0 >> 70.0,Spin-coating >> CBD,Unknown,0.1,False,1.04,20.09,0.7,14.63,U_Eedm_1etYAXOGswPPZAnlIeKsO
Cs0.05FA0.81MA0.14PbBr0.45I2.55,Cs; FA; MA,Pb,Br; I,,TiO2-c | TiO2-mp,Spiro-MeOTAD,Au,Chlorobenzene,DMF; DMSO,False,100.0,Spin-coating,Unknown,0.15,False,1.107,22.989,0.747,18.91,U_Fgwr-_A8nwvtU31G_GkSC7A-wa
MAPbI3,MA,Pb,I,1.6,PCBM-60 | PEI,PEDOT:PSS,Ag,Toluene,DMF; GBL,False,100.0,Spin-coating,Unknown,0.04,False,0.88,16.9,0.7,10.41,U_HJgxLNrMHTiY2DWuSVFpF97kWP
MAPbI3,MA,Pb,I,1.6,TiO2-c,Spiro-MeOTAD,Au,Unknown,acetonitrile; Ethanol; Methylamine,False,100.0,Spin-coating,Unknown,0.096,False,0.95,19.21,0.492,8.99,U_HfEr6KIbklSQHcvqioypB4L4fJ
FA0.92MA0.08PbI3,FA; MA,Pb,I,1.55,SnO2-c,Spiro-MeOTAD,Au,Unknown,DMF; DMSO >> IPA,False,70.0 >> 150.0,Spin-coating >> Spin-coating,Air >> Air,0.07,False,1.11,23.94,0.7879999999999999,20.95,U_TKgPes2cmpx2Qm87BLgH3Soz-E
MAPbI3,MA,Pb,I,1.6,PCBM-60,NiO-np,Ag,Unknown,DMSO,False,100.0,Spin-coating,Unknown,0.07,False,1.002,18.6,0.65,12.11,U__lpzPbX2_vZXWIOUolvwVafWTd
MAPbI3,MA,Pb,I,1.6,PCBM-60 | LiF,TAPC,Al,Unknown,DMF >> IPA,False,Unknown >> 90.0,Spin-coating >> Spin-coating,Unknown,0.1,False,1.05,18.0,0.6920000000000001,13.2,U_fB2I4jrJdsNlON6CbdLKIrc2ez
MAPbI3,MA,Pb,I,1.6,PCBM-60 | LiF,PEDOT:PSS,Al,Chlorobenzene,DMF; DMSO,False,100.0,Spin-coating,N2,0.1,False,,,,12.2,U_mKclk3nKrsYVkZQ8lQUB9qxSPy
MAPbI3,MA,Pb,I,1.6,C60 | BCP,PEDOT:PSS,Ag,Chlorobenzene,DMF,False,80,Spin-coating,N2,0.1,False,0.93,20.0,0.7859999999999999,15.2,U_x3rd2l2fxXO6d-KWu0OOrwfgMt
MAPbI3,MA,Pb,I,1.5,TiO2-c | C60,TaTm | TPBi | MoO3,Au,Unknown,none,False,Unknown,Co-evaporation,Vacuum,0.0651,False,1.015,21.2,0.51,11.0,U_xDLLKhcnp7dzZ9shxTE8e2WkfZ
Cs0.2FA0.8PbBr0.3I2.7,Cs; FA,Pb,Br; I,,PCBM-60 | BCP,NiO-np,Ag,Chlorobenzene,DMSO; GBL,False,150.0,Spin-coating,Unknown,0.09,False,,,,,U_ydAKfLP1vyYWeyjfGXZZ5PXIAn
MAPbI3,MA,Pb,I,1.55,TiO2-c | TiO2-mp,P3HT,Ag,Unknown,DMF,False,100.0,Spin-coating,N2,0.12,False,0.91,20.6,0.56,10.6,U_yjpaJZqIMCjE8Y7NW32XRU-iXK
BA2MA4Pb5I16,BA; MA,Pb,I,,PCBM-60 | BCP,PEDOT:PSS,Ag,Unknown,DMF,False,100.0,Spin-coating,Unknown,0.06,False,,,,13.3,Ua-EKRjupVDUAJPVVLYZwjeON7HT
MAPb0.5Sn0.5I3,MA,Pb; Sn,I,,TiO2-c | ZnO-c,CZTS-np,Au,Diethyl ether,DMF; DMSO,False,70; 100,Spin-coating,Unknown,0.09,False,0.79,19.1,0.64,9.66,Ua4VXqU3RB40cquHj9t0EmmsfrAg
MAPbI3,MA,Pb,I,1.6,SnO2-c,IT-4F; PBDB-T-SF,MoO3 | Ag,Unknown,DMSO; GBL >> DMF; IPA,False,100 >> 100,Spin-coating >> Spin-coating,N2 >> N2,0.038,False,0.8190000000000001,23.92,0.547,10.72,Ua9FPDyCBkkjMAXVnRCFUOBljLeC
MAPb0.75Sn0.25I3,MA,Pb; Sn,I,1.3,TiO2,PTAA,,,,False,,,,,False,0.72,23.01,0.552,9.2,Ua9zXkMid91txHxez44r5v6cHWnv
MAPbI3,MA,Pb,I,1.59,SnO2-np,Spiro-MeOTAD,Au,Toluene,DMSO; GBL,False,100,Spin-coating,N2,,False,1.1,22.96,0.71,17.11,UaFgShGy1R_fC4UXd5Fjgcx_jo3R
MAPbI3,MA,Pb,I,1.6,PCBM-60 | BCP,PTAA,Ag,Unknown,DMF >> Ethanol,False,Unknown >> 100.0,Spin-coating >> Spin-coating,Unknown,0.057,False,1.06,21.32,0.752,17.04,UaHzX8I90do8KXgD8MVj5iyJgceY
FAPbI3,FA,Pb,I,1.48,TiO2-c,Spiro-MeOTAD,Au,Unknown,DMSO; GBL,False,150.0,Spin-coating,N2,0.09,False,1.04,23.84,0.67,16.53,UaTbeRTxhhA2IO9gHL6sR24yXePH
FA0.8MA0.2PbBr0.256I0.744,FA; MA,Pb,Br; I,1.72,TiO2-np,Spiro-MeOTAD,Au,Unknown,DMF >> IPA,False,70.0 >> 135.0,Spin-coating >> Spin-coating,Air >> N2 >> Air,0.102,False,1.149,16.1,0.499,9.23,UaXAkfyhfO8pORNCMdt2WyLtYgDp
MAPbI3,MA,Pb,I,1.6,TiO2-c,Spiro-MeOTAD,Au,Unknown,DMF >> IPA,False,Unknown >> 135.0,Spin-coating >> Spin-coating,Air >> Air,0.108,False,1.029,21.08,0.745,16.11,Uabdj-jJN8QIc1YSgHEaJ2VBCGXm
MAPbI3,MA,Pb,I,1.6,TiO2-c,none,Au,Unknown,DMF >> IPA,False,70.0 >> 170.0,Spin-coating >> CBD,Unknown,0.09,False,0.8,17.7,0.62,8.7,Uacsewi4PhOfpzIVcGSaPpAxCjt1
FAPbI3,FA,Pb,I,1.53,none,Spiro-MeOTAD,Au,Unknown,Unknown >> Unknown,False,70 >> 120,Spin-coating >> Spin-coating,Dry air >> Dry air,0.108,False,,20.29,0.76,15.49,UagfO3Xdk3qaUjCfv9FTDzx6_FSV
MAPbI3,MA,Pb,I,1.6,TiO2-c | Ag-nw; TiO2-np,Spiro-MeOTAD,Ag,Unknown,DMF,False,80; 100,Spin-coating,N2,0.1,False,0.94,19.35,0.69,10.73,Uamkt3onU8By6gVhs1K4a8EhFSo0
MAPbI3,MA,Pb,I,1.6,ZnO-c,Spiro-MeOTAD,Au,Chlorobenzene,DMF; DMSO,False,65; 100,Spin-coating,N2,0.09,False,1.05,20.4,0.682,14.62,Uaq5fIeoXMqyD2TUrpz4vQi3uQvq
MAPbI3,MA,Pb,I,1.6,PCBM-60 | EFGnPs-H,PEDOT:PSS,Al,Unknown,DMF,False,100.0,Spin-coating,Air,0.13,False,,,,11.8,UaqDCR5Tt312U-YT3U5QoRQ9Radx
FAPbI3,FA,Pb,I,1.48,TiO2-c,Spiro-MeOTAD,Au,Unknown,DMF,False,20; 100,Spin-coating,N2,0.1,False,1.0,19.281,0.736,14.24,UaqtegEjQmYhW_6E5ijNlcbsAcXp
MAPbI3,MA,Pb,I,1.6,PCBM-60 | MoS2,PEDOT:PSS | Graphene oxide; PEG,Ag,Unknown,DMF,False,90.0,Spin-coating,N2,0.12,False,1.135,22.834,0.738,19.14,Uat2DADXBwHnkEOXcpZx-zMQiYqS
MAPbI3,MA,Pb,I,1.6,ZnO-c,Spiro-MeOTAD,Au,Unknown,DMF >> IPA,False,Unknown >> 70.0,Spin-coating >> CBD,Unknown,0.04,False,0.97,18.03,0.56,9.7,UbC1d9DS9eEeyEhZWtUZ_gBZbcKB
MAPbI3,MA,Pb,I,1.6,TiO2-c | TiO2-mp,Spiro-MeOTAD,Au,Unknown,DMF,False,100,Spin-coating,Air,0.15,False,0.99,19.9,0.728,14.3,UbDz5cy--1HR_jvlMIHRlJrfRqIk
CsPbBr3,Cs,Pb,Br,,TiO2-c | TiO2-mp | ZrO2-mp,none,Carbon,Unknown,DMF >> Methanol,False,70; 150 >> 400,Dropcasting >> CBD,Unknown,0.25,False,1.44,7.75,0.735,8.19,UbRqj6CY-7ADj_-kU-08LZPigJDI
MAPbI3,MA,Pb,I,1.6,TiO2-c | TiO2-mp,S101,Au,Unknown,DMF >> IPA,False,70.0 >> 100.0,Spin-coating >> CBD,Unknown,0.2,False,,,,10.6,UblfYozxr0MuTRkc9kh0z34VYspa
FA0.85MA0.15PbBr0.45I2.55,FA; MA,Pb,Br; I,1.59,TiO2-c | TiO2-mp,P3HT,Au,Ethyl acetate,DMF; DMSO,False,100,Spin-coating,N2,0.1,False,1.024,20.56,0.679,14.3,Uc5DAWtknvTBShnlW1Qz1YsxgPHZ
MAPbI3,MA,Pb,I,1.6,TiO2-c,P3HT; Spiro-MeOTAD,Au,Unknown,DMF,False,25; 100,Spin-coating,N2,0.1,False,1.04,18.37,0.691,13.19,UcAUbIUKSeo0kw1NMM9ywo1sRP2r
MAPbI3,MA,Pb,I,1.6,TiO2-c | TiO2-mp,Spiro-MeOTAD,Ag,Unknown,DMF,False,100.0,Spin-coating,Unknown,0.1,False,1.03,21.21,0.71,15.51,UcCFGPx9IXJ8gnE6lZ_x51wUymHz
MAPbI3,MA,Pb,I,1.6,C60 | BCP,Unknown,Ag,Chlorobenzene,DMF,False,80,Spin-coating,N2,0.1,False,1.11,21.6,0.773,18.5,UcCGaf26Gv0s2wpy9cAIKMsGHfQV
MAPbI3,MA,Pb,I,1.6,ICBA | C60 | BCP,PEDOT:PSS,Al,Unknown,DMF,False,100.0,Spin-coating,N2,0.06,False,0.98,13.7,0.644,8.65,Ucftl8qiHlzHsgknYG0mfyXmBJpr
Cs0.05FA0.79MA0.16PbBr0.3I2.7,Cs; FA; MA,Pb,Br; I,,TiO2-c,CuPc(tBu)4,Au,Chlorobenzene,DMF; DMSO,False,100.0,Spin-coating,Ar,0.09,False,1.06,21.7,0.57,13.2,UchcpOvBUJ6OZMT97Pm03_xSxRBo
MAPbI3,MA,Pb,I,1.6,TiO2-c | TiO2-mp,Spiro-MeOTAD,Ag,Unknown,DMF >> IPA,False,70.0 >> 70.0,Spin-coating >> CBD,Unknown,0.09,False,0.947,18.71,0.552,9.8,UcrZAxjYIYBwhr_NhQqa-EctsU5h
FA0.85MA0.15PbBr0.45I2.55,FA; MA,Pb,Br; I,,TiO2-c | TiO2-mp,Spiro-MeOTAD,Au,Chlorobenzene,DMF; DMSO,False,105.0,Spin-coating,Dry air,0.09,False,1.08,22.58,0.7390000000000001,18.09,UctvedRC95mtqqQzedxWXsPNrXQ4
MAPbI3,MA,Pb,I,1.6,PCBM-60 | LiF,PEDOT:PSS,Al,Chlorobenzene,DMSO; GBL,False,100.0,Spin-coating,N2,0.1,False,1.0,21.023000000000003,0.8240000000000001,17.44,Ud3vctpEKrE8fnzoEV3fxc62QPZa
MAPbI3,MA,Pb,I,1.55,C60 | BCP,PTAA,Cu,Unknown,DMF,False,100.0,Doctor blading,N2,0.08,False,1.12,22.7,0.828,21.0,Ud5dB5Mw7vFh7rG49n9mlBG4lnG9
MAPbI3,MA,Pb,I,1.6,PCBM-60 | BCP,PEDOT:PSS,Al,Toluene,DMF,False,Unknown,Spin-coating,N2,0.1,False,1.006,18.56,0.828,15.46,Ud6K1SXPVuEq0FafPA_1G4wpgvCg
MAPbI3,MA,Pb,I,1.55,C60 | BCP,PEDOT:PSS,Ag,Unknown,acetonitrile; Methylamine,False,130.0,Doctor blading,Air,0.15,False,0.894,15.81,0.7659999999999999,10.45,Ud9nib-BbbWoUa1F6tHCX9e9GrSm
MAPbI3,MA,Pb,I,1.6,PCBM-70 | BCP,NiO-c,Ag,Chlorobenzene,DMF; DMSO,False,60; 100,Spin-coating,N2,0.04,False,1.02,18.02,0.62,11.4,UdG6lHTp7M0J1_JWj-1WnCJj0k-u
Cs0.07FA0.785MA0.115PbBr0.45I2.55,Cs; FA; MA,Pb,Br; I,1.58,TiO2-c | TiO2-mp | PCBM-60; PMMA,PDPP-3T,MoOx | Ag,Chlorobenzene,DMF; DMSO,False,100.0,Spin-coating,N2,0.16,False,1.088,17.2,0.643,13.9,UdGwP8cdsUTBUTuk0rKzoDVZTUV8
MAPb1.0Br0.6I2.4,MA,Pb,Br; I,1.62,TiO2-c,Spiro-MeOTAD,Ag,Unknown,DMF >> IPA,False,140,Spin-coating >> Spin-coating,N2 >> N2,0.09,False,1.03,20.47,0.61,12.91,Uduu7KEHNVMtnc7160b3YcK_r4Fm
MAPbI3,MA,Pb,I,1.6,PCBM-60 | BCP,NiO-c,Au,Diethyl ether,DMF; DMSO,False,65; 100,Spin-coating,Unknown,0.125,False,0.901,21.743,0.7509999999999999,14.71,UeEGaweOrnONON_Uy4jCpeVM6Hpq
MAPbI3,MA,Pb,I,1.6,TiO2-c | TiO2-mp,Spiro-MeOTAD,Au,Chlorobenzene,DMSO,False,100,Spin-coating,Unknown,0.16,False,1.087,21.5,0.79,18.4,UeKLrbe-_mvp1SrH4paHCFz-M8cc
MAPbI3,MA,Pb,I,1.6,TiO2-c | TiO2-mp,Spiro-MeOTAD,Au,Chlorobenzene,DMF; DMSO,False,105.0,Spin-coating,N2,0.4,False,0.983,22.2,0.58,12.7,UeRGHTZFsn2K-zvdEIUr_XIA0mlL
Cs0.05FA0.95PbI3,Cs; FA,Pb,I,,SnO2-np | ZnO-np,Spiro-MeOTAD,Au,Chlorobenzene,DMF; DMSO,False,80 >> 150,Spin-coating,Unknown,0.04,False,1.01,24.21,0.782,19.1,Ue_NTtwh_V2FEGprQRL7YU1ApvCM
MAPbI3,MA,Pb,I,1.6,PCBM-60 | AZO-np,PEDOT:PSS,Ag,Unknown,DMF >> Ethanol,False,Unknown >> 100.0,Spin-coating >> Spin-coating,N2 >> N2,0.26,False,0.96,19.88,0.79,15.2,UefauM96Pcm9LsOF5KyDEde95f_c
Cs0.05FA0.79MA0.16PbBr0.51I2.49,Cs; FA; MA,Pb,Br; I,,TiO2-c | TiO2-mp,Carbon,Carbon | Al,Chlorobenzene,DMF; DMSO,False,100.0,Spin-coating,N2,0.3,False,0.81,20.33,0.5,8.3,Uein7OrJFPDC2lsP1J-U3kRoioqZ
Cs0.05FA0.94MA0.01PbBr0.03I2.97,Cs; FA; MA,Pb,Br; I,1.55,TiO2-c | TiO2-mp,Spiro-MeOTAD,Au,Chlorobenzene,DMF; DMSO,False,100,Spin-coating,N2,0.12,False,1.052,24.94,0.7709999999999999,18.7,Ueq7EXPQtD3e1qH8jKtskZlX_lMG
MAPbI3,MA,Pb,I,1.56,TiO2-c,Spiro-MeOTAD,Au,Unknown,DMSO,False,100.0,Spin-coating,Unknown,0.1,False,1.105,21.23,0.7659999999999999,17.97,UewgIiLpza5nu9V1iUgFfQqPeRgI
MAPbI3,MA,Pb,I,1.6,TiO2-c | TiO2-mp,Spiro-MeOTAD,Au,Unknown,DMF >> IPA,False,100.0 >> 100.0,Spin-coating >> Spin-coating,Unknown,0.1,False,,,,,UeyzUM9AZE-uR9btr6Nn5zYu2N5F
FAPbI3,FA,Pb,I,1.48,TiO2-c,Spiro-MeOTAD,Au,Unknown,none >> none,False,Unknown >> 210.0,Evaporation >> Gas reaction,Vacuum >> FAI; N2; Vacuum,2.0,True,0.94,17.8,0.54,8.8,Uf3R6Jce-V1TpT_neuvOMg8KBkuL
MAPbI3,MA,Pb,I,1.55,PCBM-60; F8BT | C60,PEDOT:PSS,Al,Unknown,DMF,False,95.0,Spin-coating,N2,0.09,False,0.995,24.61,0.65,15.9,UfK3mTdWndKsLKfMO2nXkOAdeaj1
MAPbI3,MA,Pb,I,1.6,SrTiO3-c | SrTiO3-mp,Spiro-MeOTAD,Au,Unknown,DMF; DMSO,False,Unknown,Spin-coating,N2,0.09,False,1.03,21.2,0.57,12.4,UfYWyR1zNzxA5Z7R8N-VS7Y0mf7n
MAPbI3,MA,Pb,I,1.6,TiO2-c,Spiro-MeOTAD,Ag,Chlorobenzene,DMF,False,100.0,Spin-coating,Dry air,0.07,False,0.998,22.03,0.653,14.37,Ufb8ueqPV9ztazRru8HWhENHCtGh
Cs0.05FA0.81MA0.14PbBr0.45I2.55,Cs; FA; MA,Pb,Br; I,,TiO2-c | TiO2-mp,Spiro-MeOTAD,Carbon | Carbon-fibre,Chlorobenzene,DMF; DMSO,False,100.0,Spin-coating,N2,0.16,False,1.12,20.42,0.67,15.29,UfdHblpj9TgzpD7WfxULk1WDEkqW
Cs0.02FA0.84MA0.14PbBr0.05I2.95,Cs; FA; MA,Pb,Br; I,,TiO2-c,CuSCN,Au,Chlorobenzene,DMF; DMSO,False,100.0,Spin-coating,N2,0.15,False,1.01,21.7,0.7240000000000001,15.8,Ufdt0Sy4t_hI33oE2sVPRcNHrbNr
CsPbBrI2,Cs,Pb,Br; I,,SnO2-np,P3HT,Ag,Chlorobenzene,DMSO,False,150.0,Spin-coating,N2,0.04,False,1.14,15.06,0.642,11.03,UfkVygJeaYKgtA5xprv6A9CCHmYH
MAPbI3,MA,Pb,I,1.6,PCBM-60 | BCP,PEDOT:PSS,Ag,Unknown,acetonitrile; Methylamine,False,120.0,Spin-coating,N2,0.09,False,0.9,18.5,0.7,11.5,Ufn5eTml_rd3y6fsKw_Jv_Nf8N2z
MAPbI3,MA,Pb,I,1.6,PCBM-60,PEDOT:PSS,Ca | Al,Unknown,DMF,False,100.0,Spin-coating,N2,0.1,False,0.92,19.2,0.78,13.98,UfuSRSYW_uG_iAHCb5mHafab0jFo
MAPbI3,MA,Pb,I,1.6,ZnO-c | ZnO-nw | TiO2-c,Spiro-MeOTAD,Au,Unknown,DMF >> IPA,False,70.0 >> 70.0,Spin-coating >> CBD,Air >> Air,0.1,False,0.9,18.25,0.5,8.24,Ug6t0fHP-KKYnP0_q2AQwQx-CCzm
Cs0.1FA0.9PbBr0.1I2.9 | (PEA)PbBr0.1I2.9,Cs; FA | (PEA),Pb | Pb,Br; I | Br; I,1.565,TiO2-c | TiO2-mp,Spiro-MeOTAD,Au,Diethyl ether,DMF; DMSO >> IPA,False,145 >> 100,Spin-coating >> Spin-coating,Unknown,0.125,False,1.044,22.78,0.7659999999999999,18.21,Ug7jwkdmfxOkdWDmz0wPb4V6-iqX
MAPbI3,MA,Pb,I,1.6,C60 | BCP,PolyTPD,Ag,Toluene,DMF; DMSO,True,100,Spin-coating,Unknown,0.1,False,1.03,23.38,0.716,17.2,UgCJ-6177ci86JS61-t8-JBYJOyN
FA0.87MA0.13PbBr0.39I2.61,FA; MA,Pb,Br; I,,SnO2-np,Spiro-MeOTAD,Ag,Chlorobenzene,DMF; DMSO,False,140.0,Spin-coating,N2,0.1,False,1.13,23.56,0.7170000000000001,17.6,UgCQ-BFW8A8smGSy3KhUrRG-O-nL
MAPbI3,MA,Pb,I,1.6,TiO2-c | TiO2-mp,Spiro-MeOTAD,Au,Unknown,DMF >> IPA,False,100.0 >> 100.0,Spin-coating >> Spin-coating,Air >> Air,0.09,False,0.93,18.24,0.49,8.34,UgObVXP8_A3b9UeRiDUBoS-Zjc-f
FA0.85MA0.15PbBr0.45I2.55,FA; MA,Pb,Br; I,,SnO2-c | PCBM-60,Spiro-MeOTAD,Au,Anisole,DMF; DMSO,False,100.0,Spin-coating,Unknown,0.09,False,1.05,21.1,0.64,13.3,UgcT3BNnC_1c9v6WXLE5iFJRk6aX
MAPbI3,MA,Pb,I,1.6,TiO2-c | TiO2-mp | ZrO2-mp,none,Carbon,Unknown,GBL,False,50,Drop-infiltration,Air,0.18,False,0.85,21.57,0.5579999999999999,10.25,UglW0cGKOHVMVvlpnAdWSTiAzTCt
FA0.9MA0.1PbBr0.1I2.9,FA; MA,Pb,Br; I,,C60 | BCP,PTAA,Cu,Unknown,DMF; DMSO >> IPA,False,Unknown >> 150.0,Spin-coating >> Spin-coating,Dry air >> Dry air,0.1,False,1.02,21.11,0.75,16.2,UgmI5m5LrSp3I-GcDJQEfUXLxt5R
MAPbI3,MA,Pb,I,1.6,ZnO-c,Spiro-MeOTAD,Au,Unknown,DMF >> IPA,False,70.0 >> 70.0,Spin-coating >> CBD,N2 >> N2,0.25,False,0.96,19.4,0.64,11.91,Ugqj4viY-i2VNtLDUqBVi440JBCW
MAPbI3,MA,Pb,I,1.6,PCBM-60 | Bphen,P3CT-N,Ag,Chlorobenzene,DMF; DMSO,False,60; 80,Spin-coating,N2,0.09,False,1.109,22.05,0.789,19.29,UguXxehmJFJ0DIjwekmeJbBHf_hO
MAPbI3,MA,Pb,I,1.6,PCBM-60,PEDOT:PSS,Ag,Unknown,DMF,False,100.0,Spin-coating,Air,0.0464,False,1.0,14.69,0.735,10.79,Uh4iPBrXFNpf99g6KD0TElPpnL3j
MAPbI3,MA,Pb,I,1.6,TiO2-c | TiO2-mp,Spiro-MeOTAD,Au,Unknown,DMF >> none,False,110.0 >> 70.0,Spin-coating >> Gas reaction,Air >> Air; MAI,0.1,False,1.05,14.0,0.65,9.5,Uh84AvRmA2kUPnv1wG2Vn0k0P9Vt
