Repository: GouravSidana/firstML

# firstML
My first Machine Learning Project

File: filtered_perovskite.csv (part 78 of 155)
Formula,A_ion,B_ion,X_ion,Bandgap,ETL,HTL,Backcontact,Antisolvent,Solvent,Solv_annel,Anneal_temp,Dep_procedure,Synth_atm,Cell_area,Is_module,Voc,Jsc,FF,PCE,entry_id
MAPbI3,MA,Pb,I,1.51,TiO2-c | TiO2-mp,1d @ triphenylamine modified azobenzene dyes,Au,Unknown,DMF | IPA,False,70 | 70,Spin-coating | CBD,Air | Air,0.1,False,0.8959999999999999,13.88,0.616,7.66,UhCeLxRIKkOJB9tq6dlwbVPnIygI
MAPbI3,MA,Pb,I,1.6,TiO2-c | TiO2-mp,Spiro-MeOTAD,Ag,Chlorobenzene,DMSO,False,100.0,Spin-coating,Unknown,0.04,False,1.07,20.53,0.76,16.62,UhFBdtI6tbcnqMT8qMNkExskUqpu
MAPbI3,MA,Pb,I,1.6,TiO2-c,Spiro-MeOTAD,Au,Unknown,DMF,False,110.0,Spin-coating,N2,0.09,False,0.88,17.93,0.547,8.68,UhI_7_9vhvX8jT__tU5CfM7TX4bJ
MAPbI3,MA,Pb,I,1.6,TiO2-c,none,Carbon-nanowalls,Unknown,DMF >> IPA,False,Unknown >> 70.0,Spin-coating >> Spin-coating,Unknown,0.1,False,0.84,18.81,0.62,10.43,UhN12zQLtJbUMabE1N0ffhvJD0dN
MAPbI3,MA,Pb,I,1.6,ZnO-c | ZnO-nw | SnO2-c,Spiro-MeOTAD,Ag,Unknown,DMF >> IPA,False,Unknown >> 70.0,Spin-coating >> CBD,N2 >> N2,0.07065,False,0.909,23.31,0.574,12.17,UhNsxOfp4_xWXICmmxGc53gSIGlq
MAPbI3,MA,Pb,I,1.596,PCBM-60,NiO-c,Ag,Unknown,DMF >> none,False,90.0 >> 110.0,Spin-coating >> Gas reaction,Unknown >> MAI; Vacuum,0.07,False,1.002,15.18,0.5,7.53,UhPcPu88XSnZpWPkrze5S6ulG5fL
Cs0.05FA0.81MA0.14PbBr0.45I2.55,Cs; FA; MA,Pb,Br; I,,TiO2-c,Spiro-MeOTAD,Au,Chlorobenzene,Unknown,False,100.0,Spin-coating,N2,0.1,False,1.08,22.2,0.7020000000000001,16.86,UhaDauYa0WOVOGIY_Ok7TyJrnn0G
MAPbI3,MA,Pb,I,1.6,PCBM-60,PEDOT:PSS,Ag,Unknown,DMF,False,100,Spin-coating,Air,0.1,False,0.799,14.9,0.77,9.17,UheiI7eRwSREVfSeDZVRILnVFn8C
FA0.85MA0.15PbBr0.45I2.55,FA; MA,Pb,Br; I,,TiO2-c | TiO2-mp,LD29,Au,Chlorobenzene,DMF; DMSO,False,100.0,Spin-coating,Unknown,0.1,False,1.02,19.6,0.71,14.29,UhlfEwL8pV59cpHB6VXbyt51T8h9
MAPbI3,MA,Pb,I,1.6,SnO2-c,Spiro-MeOTAD,Ag,Toluene,DMSO; GBL,False,100.0,Spin-coating,Unknown,0.0314,False,1.03,16.6,0.49,8.42,UhoLzIMHI6PlQzJPkxOiUfEq3xm-
MAPbI3,MA,Pb,I,1.6,TiO2-c,MEH-PPV | Spiro-MeOTAD,Ag,Chlorobenzene,DMSO; GBL,False,100,Spin-coating,Glovebox,0.045,False,0.99,22.0,0.77,16.38,UhocgMZGz7j5Wi9tZzmdsQzGOm3O
Cs0.05FA0.46MA0.49PbBr0.12I2.88,Cs; FA; MA,Pb,Br; I,,SnO2-np,Spiro-MeOTAD,Au,Unknown,DMF; DMSO >> IPA,False,70.0 >> 150.0,Spin-coating >> Spin-coating,N2 >> Air,0.1,False,1.129,23.49,0.7859999999999999,20.24,UhouorgILxOl76UzoA0FDR7nS4GE
Cs0.05FA0.79MA0.16PbBr0.51I2.49,Cs; FA; MA,Pb,Br; I,,TiO2-c | TiO2-mp,Spiro-MeOTAD,Au,Chlorobenzene,DMF; DMSO,False,100.0,Spin-coating,Dry air,0.16,False,1.14,23.35,0.775,20.5,UhpwJaFxvAAWcXvcUfzOSjiPlZy3
FA0.85MA0.15PbBr0.45I2.55,FA; MA,Pb,Br; I,,GAN,Spiro-MeOTAD,Au,Chlorobenzene,DMF; DMSO,False,100.0,Spin-coating,N2,0.1,False,0.977,22.56,0.6890000000000001,15.18,UhqAosGg5bLgdpW5Pj58rHqriLgA
MAPbI3,MA,Pb,I,1.6,TiO2-c | TiO2-mp,Spiro-MeOTAD,Au,Unknown,DMF >> IPA,False,70.0 >> 70.0,Spin-coating >> CBD,N2 >> N2,0.1,False,0.9,17.93,0.635,10.24,UhtGEsPAGbBHtp4YxZxpDMoMpEWa
MAPbI3,MA,Pb,I,1.61,TiO2-c,Spiro-MeOTAD,Au,Diethyl ether,DMF; DMSO,False,100,Spin-coating,Unknown,0.54,False,1.08,16.4,0.64,11.4,Uhut6ecgLN-DHYl0LAdnQN9GmzVQ
MAPbI3,MA,Pb,I,1.6,TiO2-c,Spiro-MeOTAD,Au,Unknown,DMF,False,Unknown,Spin-coating,N2,0.1,False,0.965,18.7,0.612,12.7,Ui5MnfiMsFsno8lUI6WJxkWAU7GG
MAPbI3,MA,Pb,I,1.6,PCBM-60 | Bphen,PTAA,Al,2-Butanol,DMF; DMSO,True,100.0,Spin-coating,N2,0.12,False,1.08,22.16,0.7559999999999999,18.08,UiEeJraScwU2ehFDS4TyvbaEY6SU
Cs0.1FA0.9PbI3,Cs; FA,Pb,I,,TiO2-c | C60,Spiro-MeOTAD,Au,Unknown,IPA >> DMF >> none,False,Unknown >> 170.0 >> Unknown,Spin-coating >> Spin-coating >> Gas reaction,N2 >> N2 >> FAI; Vacuum,0.09,False,0.88,22.4,0.6940000000000001,13.63,UiGdWCAjxrphHwHBP-saIJAfCB1S
MAPbI3,MA,Pb,I,1.6,none,Spiro-MeOTAD,Au,Unknown,DMF; DMSO,False,Unknown,Spin-coating,Unknown,0.06,False,1.08,19.9,0.73,15.72,UiP-iJlVlNweHP7Ef16jfwhsxEud
MAPbI3,MA,Pb,I,1.6,TiO2-c,Spiro-MeOTAD,Ag,Chlorobenzene,DMSO; GBL,False,100.0,Spin-coating,N2,0.045,False,1.017,21.02,0.743,14.3,Uia0KHZZvJ8ILy1cSPbyJMlq8pPy
MAPbI3,MA,Pb,I,1.6,SnO2-c,Spiro-MeOTAD,Ag,Ethyl acetate,DMF; DMSO,False,100.0,Spin-coating,Ambient,0.09,False,1.086,22.25,0.598,14.46,Uiaw5NrOItBAasnz2QbPJt6HnAnN
Cs0.05FA0.81MA0.14PbBr0.45I2.55,Cs; FA; MA,Pb,Br; I,,TiO2-c,HAB1,Au,Chlorobenzene,DMF; DMSO,False,100.0,Spin-coating,Unknown,0.16,False,1.06,23.32,0.6859999999999999,16.24,UihGQjaJ2_-QGtLWD_2sjipON55t
MAPbI3,MA,Pb,I,1.6,PCBM-60 | BCP,NiO-c,Ag,Diethyl ether,DMF; DMSO,False,50; 100,Spin-coating,Air,0.1,False,0.95,20.18,0.679,13.08,UisD0euq003Gy0o9OZ-5KcTlfPB_
FA0.85MA0.15PbBr0.45I2.55,FA; MA,Pb,Br; I,,TiO2-c | TiO2-mp,Spiro-MeOTAD,Au,Chlorobenzene,DMF; DMSO,False,100.0,Spin-coating,N2,0.16,False,1.145,22.1,0.72,18.4,Uj5fuOet3dJv56ldjkqSqEB_GCP0
MAPbI3,MA,Pb,I,1.6,TiO2-c | TiO2-mp,Spiro-MeOTAD,Ni,Chlorobenzene,DMF,False,100.0,Spin-coating,N2,0.1,False,0.8340000000000001,18.21,0.516,7.83,UjBsrDK_QAc2nyGJxXPmFwEN4H5E
FA0.25MA0.75SnI3,FA; MA,Sn,I,1.33,C60 | BCP,PEDOT:PSS,Ag,Chlorobenzene,DMSO,False,100.0,Spin-coating,Unknown,0.1,False,0.61,21.2,0.627,8.12,UjE8n1GTgDiZGvuHBDvyB6Op88pt
Cs0.2FA0.66MA0.14PbBr0.5I2.5,Cs; FA; MA,Pb,Br; I,1.6,PCBM-60 | C60 | BCP,PEDOT:PSS,Ag,Toluene,DMSO; GBL,False,100.0,Spin-coating,N2,0.0314,False,,,,9.23,UjKHqYmBx-Eb0U4ImteSR2Vy1NSJ
FA0.85MA0.15PbBr0.45I2.55,FA; MA,Pb,Br; I,,TiO2-c | TiO2-mp,Spiro-MeOTAD,Au,acetonitrile; Chlorobenzene,DMF; DMSO,False,40.0,Spin-coating,N2,0.159,False,1.03,15.3,0.511,8.03,UjbPUTNlZmXac3A_ujfkG0WCejc3
MAPbI3,MA,Pb,I,1.6,TiO2-c | TiO2-mp,PTAA,Au,Chlorobenzene,DMSO,False,100.0,Spin-coating,Unknown,0.16,False,1.07,22.47,0.797,19.15,UjevaLrZc4UTdAxVDspYza9piBNu
FA0.9MA0.1PbBr0.1I2.9,FA; MA,Pb,Br; I,,SnO2-np,Spiro-MeOTAD,Au,Unknown,DMF; DMSO >> IPA >> IPA,False,72.0 >> Unknown >> 140.0,Spin-coating >> Spin-coating >> Spin-coating,N2 >> N2 >> N2,0.044,False,1.13,23.99,0.746,20.0,UjilJV06SSRJTsObRwPAMnmXmcZd
MAPbI3,MA,Pb,I,1.6,SnO2-c,Spiro-MeOTAD,Au,Unknown,DMF,False,130.0,Spin-coating,Air,0.17,False,1.01,22.56,0.696,15.85,UjyhUEPF1EgyfqfQs4GqSPdJH31w
MAPbI3,MA,Pb,I,1.5,ITIC | PCBM-60 | PEIE,PEDOT:PSS,Au,Antisolvent,DMF,False,100.0,Spin-coating,N2,0.1,False,1.0,18.28,0.708,12.94,Uk7AoUUmk8mbzVe02bA8AruqVJAs
MAPbI3,MA,Pb,I,1.6,DBP | PCBM-60 | Bphen,PEDOT:PSS,Ag,2-Butanol,DMF; DMSO,True,100.0,Spin-coating,N2,0.04,False,0.976,19.58,0.78,14.91,Uk9Cz3Zyk57GJK2fJU_zCSCUvkGh
CsFAPbI3,Cs; FA,Pb,I,1.56,SnO2-np,Spiro-MeOTAD,Ag,Chlorobenzene,DMSO,False,130,Spin-coating,N2,,False,1.04,22.78,0.72,17.02,UkFBVnDjTDle6g769QvBJWfvTmhJ
MAPbI3,MA,Pb,I,1.6,TiO2-c | TiO2-mp,Spiro-MeOTAD,Au,Unknown,DMF,False,25.0,Spin-coating,Unknown,0.1,False,1.07,21.32,0.7,16.01,UkFQQYiEY7PcVILZQA28qjoEluKp
MAPbI3,MA,Pb,I,1.6,ZnO-c,Spiro-MeOTAD,Au,Unknown,DMF,False,100.0,Spin-coating,Unknown,0.15,False,0.989,18.7,0.698,12.81,UkT9ZGeoZ6Lb8vblwcmSIEMzunnx
MAPbI3,MA,Pb,I,1.6,TiO2-c | TiO2-mp,Spiro-MeOTAD,Au,Chlorobenzene,DMSO; GBL,False,100.0,Spin-coating,N2,0.1,False,1.02,21.93,0.64,14.27,UkZ1GhlZJ6_qqUzi3Mj4wXGnRIWT
Cs0.05FA0.8075MA0.1425PbBr0.3I2.7,Cs; FA; MA,Pb,Br; I,,PCBM-60 | BCP,CL1-2,Ag,Toluene,DMF; DMSO,False,100.0,Spin-coating,N2,0.1,False,0.94,20.4,0.77,14.7,Ukhl2HyHdGe1FVwO02bKEp4WQcZ_
MAPbI3,MA,Pb,I,1.59,TiO2-c,Spiro-MeOTAD,Ag,Unknown,DMF >> IPA,False,70.0 >> 70.0,Spin-coating >> Spin-coating,Unknown >> Unknown,0.06,False,0.9,20.13,0.7,12.67,Ukl2_a8IZ1_9_b5X68icE_UPFszW
MAPbI3,MA,Pb,I,1.6,TiO2-c | TiO2-mp,Spiro-MeOTAD,Au,Unknown,DMF >> IPA,False,70.0 >> 70.0,Spin-coating >> CBD,Unknown,0.08,False,0.86,18.34,0.47,7.85,UkuW28AHRwD1OtRgrE4UVaHntUZn
MAPbI3,MA,Pb,I,1.6,TiO2-c,Spiro-MeOTAD,Au,Chlorobenzene,DMF; DMSO,False,100.0,Spin-coating,Unknown,0.09,False,1.0,19.8,0.705,14.0,Ul56iYLGJQlsbg7zVjmq7NtiGRiK
MAPbI3,MA,Pb,I,1.6,SnO2-c | C60-5e,Spiro-MeOTAD,Au,Diethyl ether,DMF; DMSO,False,100.0,Spin-coating,Unknown,0.1,False,1.07,23.6,0.73,18.4,Ul7DG4dNBegbxqXs6d5YB57ruHvX
MAPbI3,MA,Pb,I,1.6,TiO2-c | TiO2-mp,Spiro-MeOTAD,Au,Chlorobenzene,DMF; DMSO,False,105.0,Spin-coating,Unknown,0.09,False,1.03,18.1,0.7290000000000001,14.1,UlLAAupySprpQW-sWTcIckuPxycI
MAPbI3,MA,Pb,I,1.6,PCBM-60,PEDOT:PSS,Ag,Unknown,DMF; GBL; IPA >> IPA,False,Unknown >> 100.0,Spin-coating >> Spin-coating,Air >> Air,0.04,False,0.85,19.3,0.6940000000000001,11.4,UlNBW5fBDSLBYZaEbUSM2Qdq_3oY
Cs0.05FA0.79MA0.16PbBr0.51I2.49,Cs; FA; MA,Pb,Br; I,,TiO2-c | TiO2-mp,Spiro-MeOTAD,Au,Ethyl acetate,DMF; DMSO,False,100,Spin-coating,Unknown,10.0,True,1.07,20.52,0.69,15.11,UlSyrj3ATnJmA5DD7tuCwcVs1AMN
MAPbI3,MA,Pb,I,1.5,PCBM-60,PEDOT:PSS,Al,Unknown,DMF,False,80.0,Spin-coating,N2,0.2,False,0.84,21.12,0.48,7.23,UlX1B9Z4UzoFtFYUXrB4T6zHhlGe
MAPbI3,MA,Pb,I,1.6,TiO2-c | TiO2-mp,Spiro-CPDT,Au,Unknown,DMF >> DMF >> Ethanol,False,Unknown >> 85.0 >> 85.0,Spin-coating >> Spin-coating >> Spray-coating,Unknown,0.16,False,0.982,13.8,0.7559999999999999,10.3,Uln3JSwTioQO72bBn_jH05GGBt2I
MAPbBr0.04I2.96,MA,Pb,Br; I,,TiO2-np,Spiro-MeOTAD,Au,Unknown,DMF >> IPA,False,Unknown >> 100.0,Spin-coating >> CBD,Unknown,0.12,False,1.05,22.45,0.779,18.41,Ulq0mgfEaxaGAM1DAGTt_YtcWbqM
Cs0.05FA0.79MA0.16PbBr1.2I1.8,Cs; FA; MA,Pb,Br; I,1.79,ITO | PTAA,PC60BM/Rh,,,,False,,,,,False,1.14,17.19,0.723,14.17,UlqfJzWWLMsslzvonyQz3XFDFH23
MAPbI3,MA,Pb,I,1.6,TiO2-c | TiO2-mp | ZrO2-mp,none,Carbon,Unknown,DMF,False,100.0,Spin-coating,Unknown,0.1,False,0.873,20.77,0.46,8.36,Uluw2T_GVx3IKxUFndoXhr3seWCi
FA0.97MA0.03PbBr2.91I0.09,FA; MA,Pb,Br; I,,SnO2-c,Spiro-MeOTAD,Au,Unknown,DMF >> IPA,False,70; 150,Spin-coating,N2,0.18,False,,22.36,0.78,17.37,Uluz0_77F0p9yk3NcsIyPYPZtfDx
MAPb1.0I3,MA,Pb,I,1.6,PCBM-60 | Rodhamine 101 | C60 | Rodhamine 101 | LiF,PEDOT:PSS,Ag,Toluene,DMSO; GBL,False,100,Spin-coating,N2,0.11,False,1.08,17.44,0.68,12.9,UlwDuZeCK8bXmczuHbLJ-NzG9150
MAPbI3,MA,Pb,I,1.6,C60,Spiro-MeOTAD,Ag,Toluene,DMF; DMSO,False,100.0,Spin-coating,Unknown,0.1,False,1.045,22.1,0.701,16.21,UmFte0F2RuJYzt1Al239dayQ0eRF
MAPbI3,MA,Pb,I,1.6,SnO2-np | CPTA,Spiro-MeOTAD,Au,Chlorobenzene,DMF; DMSO,False,60; 80,Spin-coating,N2,0.1,False,1.068,22.62,0.76,18.26,UmMqMBGDfVVgDVF-WJoOsd7FcEeD
MAPbI3,MA,Pb,I,1.6,C60-BPy | BCP,NiO-c,Ag,Toluene,DMF; DMSO,False,100,Spin-coating,Unknown,0.1,False,,,,16.83,UmQGEiXLgNxYLeVY_a4RhGCCA7NJ
MAPbI3,MA,Pb,I,1.52,PCBM-60,PEDOT:PSS,Ag,Unknown,DMF,False,Unknown,Spin-coating,N2,0.1,False,0.97,22.3,0.7959999999999999,17.1,UmUSnaPAsoY3Nj0DmuuiKJm9OZqG
MAPbI3,MA,Pb,I,1.57,TiO2-c,Spiro-MeOTAD,Au,Unknown,DMF >> none,False,Unknown,Spin-coating >> Diffusion,Unknown,0.09,False,1.02,19.36,0.6459999999999999,12.76,Umd4KbGEKr0u4zIAsLwEWict_dWp
Cs0.05FA0.79MA0.16PbBr0.51I2.49,Cs; FA; MA,Pb,Br; I,,TiO2-c,Spiro-MeOTAD,Au,Chlorobenzene,DMSO; NMP,False,100,Spin-coating,Unknown,0.125,False,1.11,21.52,0.73,17.44,UmlpiwkukldbtSNe9y5FOH13OaU8
Cs0.12FA0.88PbBr0.36I2.64,Cs; FA,Pb,Br; I,,TiO2-c | TiO2-mp,CuSCN,Au,Diethyl ether,DMF; DMSO >> IPA,False,150.0 >> 100.0,Spin-coating >> Spin-coating,Unknown,0.125,False,1.062,19.52,0.65,13.5,Un2FWZ5v1AFUuUNBFZtgMzFt0uQc
MAPbI3,MA,Pb,I,1.6,TiO2-c | TiO2-mp,Spiro-MeOTAD,Au,Unknown,DMF >> IPA,False,Unknown >> 70,Spin-coating >> CBD,N2 >> N2,0.04,False,0.96,21.0,0.68,13.6,Un8ids8jILgg2tJdT-eRDxobFuHG
MAPbI3,MA,Pb,I,1.6,PCBM-60 | Rhodamine 101,NiO-c,Au | Ag,Diethyl ether,DMF,False,65; 100,Spin-coating,Unknown,0.52,False,0.795,16.99,0.523,7.61,UnMUQZHuGNhbGFw0iKhFXNihKVBa
MAPbI3,MA,Pb,I,1.56,TiO2-c | TiO2-mp,none,Au,Unknown,DMF; DMSO >> IPA,False,150.0,Spin-coating >> Spin-coating,Unknown,0.1,False,0.84,19.47,0.54,8.78,UnQWF8kgqPpr4ILqECZk5Yjaf15t
MAPbI3,MA,Pb,I,,TiO2-c | TiO2-mp,Spiro-MeOTAD,Au,Unknown,DMF; DMSO,False,90,Spin-coating,Unknown,0.096,False,1.13,23.83,0.809,21.8,UnURg_7p6yl4-yEN7vKOmyjwgIoD
MAPb1.0I3,MA,Pb,I,1.55,TiO2-c,Spiro-MeOTAD,Au,Unknown,DMF >> IPA,False,100 >> 100,Spin-coating >> CBD,N2 >> N2,0.1969999999999999,False,,16.0,,,UnVFNHXkAVvr_R9wOMfFaub7i_ts
MAPbI3,MA,Pb,I,1.6,PCBM-60 | AgAl-np | Au-np | LiF,NiO-c,AgAl,Chlorobenzene,DMSO; GBL,False,100.0,Spin-coating,Unknown,0.09,False,1.05,20.82,0.743,16.19,UnqTuJ60SIY6yChJMLjWR_HBwbsl
MAPb1.0I3,MA,Pb,I,1.55,PCBM-70 | ZnO-np,PEDOT:PSS,Al,Unknown,DMF; Tetraline,False,120,Spin-coating,N2,0.09,False,0.92,14.7,0.74,12.0,UnqXTSzGpZJUDR_m-dgPEVxLOlqu
FA0.85MA0.15PbBr0.45I2.55,FA; MA,Pb,Br; I,1.6,TiO2-c | TiO2-mp,YT4,Au,Chlorobenzene,DMF; DMSO,False,100.0,Spin-coating,Unknown,0.09,False,1.13,23.25,0.77,20.23,UnqXX5tkQIxWEf533Zt0f5YlN7ux
MAPbI3,MA,Pb,I,1.61,TiO2-nt,Spiro-MeOTAD,Au,Unknown,DMF >> IPA,False,Unknown >> 70.0,Spin-coating >> Spin-coating,Dry air >> Dry air,0.22,False,0.986,22.2,0.63,14.0,UnsXvQJvhRkfmrxJFemU5q-MK2Ew
Cs0.05FA0.79MA0.16PbBr0.45I2.55,Cs; FA; MA,Pb,Br; I,,SnO2-np | PCBM-60,Spiro-MeOTAD,Au,Chlorobenzene,DMF; DMSO,False,100.0,Spin-coating,Unknown,0.14,False,1.09,23.15,0.73,18.42,Uo1nMOZtqX1awIMqrKdwgg_JtO-B
MAPbI3,MA,Pb,I,1.6,TiO2-c | TiO2-mp | ZrO2-mp,none,Carbon,Unknown,GBL,False,60.0,Drop-infiltration,Ar,0.1,False,0.89,20.28,0.544,9.84,UohdKuLZ7weEUbeOu5qFz9OhV5jJ
(PMA)2MA3Pb4I13,(PMA); MA,Pb,I,,SnO2-np,Spiro-MeOTAD,Ag,Unknown,DMSO,False,100.0,Spin-coating,N2,0.0485,False,,,,7.8,Uoi8FdBn0puXqnR4xL99oY38lrWQ
MAPbI3,MA,Pb,I,1.6,Zn2SnO4-c,Spiro-MeOTAD,Au,Toluene,GBL,False,100.0,Spin-coating,Unknown,0.03,False,0.986,12.68,0.59,7.38,UomFnYkUWOpuEALWCOhBINxArYHS
MAPbI3,MA,Pb,I,1.6,TiO2-c | TiO2-mp,CuSCN,Au,Unknown,DMF; DMSO >> IPA,False,Unknown >> 70.0,Spin-coating >> CBD,Air >> Air,0.25,False,0.87,18.02,0.63,9.86,UopGwwIFmlJ6b2NgUCIx2HLIB6yt
Cs0.08FA0.77MA0.15PbBr0.51I2.49,Cs; FA; MA,Pb,Br; I,1.6,C60 | BCP,PTAA,Cu,Ethyl acetate,DMF; DMSO,False,100,Spin-coating,N2,0.16,False,1.05,19.663,0.727,15.0,UorQnE-nLAoSD4FPwVQ78AYyD2ef
FA0.25MA0.75Pb0.75Sn0.25I3,FA; MA,Pb; Sn,I,1.34,PCBM-60 | bis-C60,PEDOT:PSS,Ag,Toluene,DMSO; GBL,False,100.0,Spin-coating,N2,0.1,False,0.8,22.52,0.77,13.87,UpOd8Lp5WoVN_qXKeBucvXalrP-b
MAPbI3,MA,Pb,I,1.6,TiO2-c,PTAA,Au,Unknown,DMF,False,100,Spin-coating,N2,0.18,False,0.76,19.7,0.49,7.3,UpOdN2PBhSo_j6yDMAWPG0Quy-42
CsPbBrI2,Cs,Pb,Br; I,,TiO2-c,Spiro-MeOTAD,Au,Diethyl ether,DMF; DMSO,False,260.0,Spin-coating,N2,0.09,False,1.22,15.45,0.8079999999999999,15.23,UpRNvpB7kIz_6I3wk9pOjtq7GrK8
Cs0.17FA0.83PbBr0.51I2.49,Cs; FA,Pb,Br; I,,C60 | BCP,NiO-c,Ag,N2,DMF; DMSO,False,60; 100,Spin-coating,Unknown,0.12,False,0.931,19.4,0.82,14.3,UpThyY3nc2d7kp5qfv6tisLNUreq
MAPbI3,MA,Pb,I,1.6,TiO2-c | CoCr,Spiro-MeOTAD,Au,Unknown,DMF | none,False,70 | 145,Spin-coating | Gas reaction,Air | Ari; MAI,0.09,False,0.99,21.3,0.76,15.92,UpZZZZphjFLzkWX1DHdGFTYGzLmV
MAPbI3,MA,Pb,I,1.6,ZnO-c | PCBM-70,Spiro-MeOTAD,Ag,Unknown,DMSO >> IPA,False,Unknown,Spin-coating >> CBD,N2 >> N2,0.1,False,0.97,18.3,0.502,8.9,Uq-x_e2xZYGDqW5_NqRfFfa7I4pe
MAPbI3,MA,Pb,I,1.6,TiO2-c | TiO2-mp | ZrO2-mp | PbTiO3,none,Carbon,Unknown,DMF; DMSO,False,90.0,Spin-coating,Unknown,0.2,False,0.95,19.72,0.45,8.38,Uq6-Fyq0gv6PmHdNhIJpBwkR29Yd
Cs0.09FA0.77MA0.14PbBr0.42I2.58 | (PEA)2PbI4,Cs; FA; MA | (PEA),Pb | Pb,Br; I | I,,TiO2-c | TiO2-mp,CuSCN,Au,Chlorobenzene,DMF; DMSO >> IPA,False,100.0 >> 100,Spin-coating >> Spin-coating,N2 >> N2,0.16,False,1.064,20.34,0.682,14.79,Uq7G5srlaLWNE3e_zICM85uPZ5j9
Cs0.32FA0.58GA0.1PbBr0.81I2.19,Cs; FA; GA,Pb,Br; I,1.75,ETM,HTM,Metal,Unknown,Unknown,False,Unknown,Unknown,Unknown,0.1,False,1.225,15.5,0.721,13.7,Uq9LGF9mrbptD-1QLq0-D5HMx355
Cs0.05FA0.7885MA0.1615PbBr0.51I2.49,Cs; FA; MA,Pb,Br; I,,TiO2-c | TiO2-mp,PTAA,Au,Chlorobenzene,DMF; DMSO,False,100.0,Spin-coating,N2,0.04,False,1.171,22.66,0.79,20.09,UqAB9iRCEEDk5bKPIc18HtmQaeG1
MAPbI3,MA,Pb,I,,"(2Z,2′Z)-3,3′- (5,5′-(2,7-dioctyl-1,3,6,8-tetraoxo-1,2,3,6,7,8-hexahydrobenzo [lmn][3,8]phenanthroline-4,9-diyl)bis (thiophene-5,2-diyl))bis(2-(4-(trifluoromethyl)phenyl) acrylonitrile)",PEDOT:PSS,Ag,Unknown,DMSO; GBL,False,100,Spin-coating,Unknown,,False,0.76,22.21,0.4579999999999999,7.71,UqDhmliQtC2Zt1UF52tg2YoajYsQ
(THM)0.025MA0.975PbI3,(THM); MA,Pb,I,,TiO2-c | TiO2-mp,Spiro-MeOTAD,Au,Chlorobenzene,DMF; DMSO,False,100.0,Spin-coating,N2,0.09,False,1.08,22.87,0.768,18.95,UqTH5EDvdWMwoYswQu3D2RmPDjfD
MAPbI3,MA,Pb,I,1.6,ZnO-np | SnO2-np,Spiro-MeOTAD,Ag,Unknown,DMF; DMSO,False,100.0,Spin-coating,Unknown >> Vacuum,0.1,False,1.13,21.23,0.721,17.3,UqgRoTo2xBskABz8z-HsAg1L2e-y
Cs0.17FA0.83PbBr1.2I1.8,Cs; FA,Pb,Br; I,1.79,SnO2-np,Spiro-MeOTAD,Au,Chlorobenzene,DMF; DMSO,False,100.0,Spin-coating,N2,0.0893,False,1.284,17.8,0.722,16.51,UqqVgKaaA3hzTdmvGRrJNkZdl3eW
MAPbI3,MA,Pb,I,1.6,TiO2-c | TiO2-mp,none,Carbon,Diethyl ether,DMF; DMSO,False,100.0,Spin-coating,N2,0.09,False,0.943,19.34,0.611,11.15,UqsjFBzMyFNooZFGl9Wpevm7r1J3
FA0.85MA0.15PbBr0.45I2.55,FA; MA,Pb,Br; I,,TiO2-c | TiO2-mp,Spiro-MeOTAD,Au,Toluene,DMF; DMSO,False,110,Spin-coating,Unknown,0.25,False,1.09,21.72,0.69,16.4,UqtLppM5sVZByuu72b06Q8mgeCXK
MAPbI3,MA,Pb,I,1.6,TiO2-c | TiO2-mp,Li-TFSI; TBP,Au,Unknown,DMF,False,100.0,Spin-coating,Unknown,0.1,False,0.76,15.6,0.64,7.6,Ur4-EvV6640-jciDmWFCze8Yalck
FA0.4MA0.6PbI3,FA; MA,Pb,I,,PCBM-60 | BCP,PEDOT:PSS,Ag,Chlorobenzene,DMSO; GBL,False,100.0,Spin-coating,N2,0.075,False,0.92,12.0,0.675,7.5,UrB7AFW6-4C1lpjY8XzmEZa-Buub
MAPbI3,MA,Pb,I,1.6,C60 | Rhodamine 101,PEDOT:PSS,Ag,Toluene,DMSO; GBL,False,50; 100,Spin-coating,N2,0.16,False,0.95,20.86,0.778,15.54,UrH-x1d2FkyremCB7kpDY2Iksf9S
FA0.5MA0.5PbBr2I,FA; MA,Pb,Br; I,1.957,TiO2-c | TiO2-mp,Spiro-MeOTAD,Au,Chlorobenzene,DMF; DMSO,False,100.0,Spin-coating,N2,0.16,False,1.035,12.623,0.603,7.88,UrNBkzrkbTJVJ1O5atw2pXtDCAV1
Cs0.05FA0.79MA0.16PbBr0.51I2.49,Cs; FA; MA,Pb,Br; I,,TiO2-c | TiO2-mp,WT3,MoOx | Al,Trifluorotoluene,DMF; DMSO,False,100.0,Spin-coating,Unknown,0.15,False,1.095,22.6,0.785,19.44,Uro7xKDCObUe-HU-p6NVxnqSmHjE
MAPbI3,MA,Pb,I,1.6,PCBM-60 | BCP,NiO-c | PTAA,Ag,Chlorobenzene,DMF; DMSO,True,100.0,Spin-coating,N2,0.1,False,1.073,21.738000000000003,0.757,17.78,Us2i-3j6er2K-YMd8TNidbQxfFJA
MAPbI3,MA,Pb,I,1.6,TiO2-c | C60,Spiro-MeOTAD,Ag,Unknown,acetonitrile; Methylamine >> IPA,False,Unknown >> 100,Spin-coating >> Spin-coating,Dry air >> Dry air,0.7,False,1.03,19.2,0.69,12.4,Us7Bh94dCdmZzguxnjf_q3SNHn-n
MAPbI3,MA,Pb,I,1.6,TiO2-c | TiO2-mp,Spiro-MeOTAD,Au,Unknown,DMF >> IPA,False,Unknown >> 100.0,Spin-coating >> CBD,Unknown,0.13,False,1.05,17.91,0.74,13.99,UsBTF2DLOkANIse-FmrzckZ3VW5Z
MAPbI3,MA,Pb,I,1.6,ZnO | ZnO-nw,P3HT,Au,Unknown,DMF | IPA,False,Unknown | 100,Spin-coating | Spin-coating,Unknown,0.04,False,0.84,21.93,0.57,10.45,UsDelN4XtlYcSJ5Y8M2YWKGtpcKx
MAPbI3,MA,Pb,I,1.6,PCBM-60 | BCP,WO3-nw@PEDOT,Ag,Unknown,DMF,False,80.0,Spin-coating,N2,0.04,False,1.0,17.25,0.768,13.24,UsFWJ18I67mZOKCyAFVYvl88hxcM
MAPb1.0I3,MA,Pb,I,1.6,TiO2-c | TiO2-mp,Spiro-MeOTAD,Au,Chlorobenzene,DMF,False,100,Spin-coating,Unknown,0.09,False,1.083,22.72,0.76,18.69,UsIWYKh7WLCU2Wz7woaJYg806TDI
MAPbI3,MA,Pb,I,1.605,TiO2-c,Spiro-MeOTAD,Au,Unknown,none >> none,False,Unknown >> 150,Co-evaporation >> Diffusion-gas reaction,Vacuum >> MAI; N2,0.09,False,1.01,22.17,0.7,15.82,UsWn6zrTARf-L0y7Y9F8RyK0NgV5
MAPbI3,MA,Pb,I,1.6,TiO2-c,Spiro-MeOTAD,Au,Unknown,DMF,False,100.0,Spin-coating,Unknown,0.06,False,0.87,21.74,0.62,11.58,UskkQ5gnjKG7yeA5d4MlIqU8S5K8
MAPbI3,MA,Pb,I,1.6,TiO2-c | TiO2-mp | ZrO2-mp,none,Carbon,Unknown,GBL,False,50.0,Drop-infiltration,Air,0.2,False,0.895,21.94,0.59,11.56,UsnEkhKAf8OQQZ2XrlU8xXdTllTc
MAPbI3,MA,Pb,I,1.6,TiO2-c,Spiro-MeOTAD,Au,Chlorobenzene,DMF; DMSO,False,100.0,Spin-coating,Unknown,0.13,False,1.0,19.6,0.535,10.5,Usr4rAzmiWmR-vPpp2oZwJnvYH_T
MAPbI3,MA,Pb,I,1.6,Nb2O5 | (EMIM)PF6,Spiro-MeOTAD,Au,Unknown,DMF,False,100.0,Spin-coating,N2,0.09,False,1.03,22.4,0.67,15.8,Ut5I7Bw9T3w2_SDQ4frnt2kg4LKY
MAPbI3,MA,Pb,I,1.6,TiO2-c,Spiro-MeOTAD,Au,Unknown,DMF >> IPA,False,Unknown >> 100.0,Spin-coating >> Spin-coating,N2 >> N2,0.09,False,1.01,18.5,0.6509999999999999,13.05,UtYf5ouDLVpSSy1VqrQq_mwDlxod
MAPbI3,MA,Pb,I,1.48,TiO2-c | TiO2-mp,Spiro-MeOTAD,Au,Unknown,DMF,False,70.0,Spin-coating,Unknown,0.16,False,0.878,14.2,0.72,8.9,UtbYs1GRPegV3g7rK2IsjgxBC7kd
MAPbI3,MA,Pb,I,1.6,TiO2-c,Spiro-MeOTAD,Au,Toluene,DMF; GBL,False,100; 130,Spin-coating,N2,0.1,False,,,,17.1,UtjErlqS2yQzguONqFzOk26Dyg43
Cs0.065FA0.79MA0.145PbBr0.49I2.51,Cs; FA; MA,Pb,Br; I,,PCBM-60 | ZnMgO,Ni | NiMgO | PVP,Al,Chlorobenzene,DMF; DMSO,False,100.0,Spin-coating,N2,0.1,False,1.142,21.1,0.78,18.7,UtxzpmlQRVgqSMGOAovOLvwwMpy3
MAPbI3,MA,Pb,I,1.6,PCBM-60,CuSCN,Al,Chlorobenzene,DMF,False,100.0,Spin-coating,Unknown,0.05,False,1.0,19.1,0.647,12.4,UtzYcjB9dcJmKyqEMEmyPeOhwyYW
MAPbI3,MA,Pb,I,1.6,TiO2-c,Spiro-MeOTAD | MoOx,Al,Toluene,DMSO; GBL,False,100.0,Spin-coating,Air,0.06,False,1.015,17.602999999999998,0.713,12.74,Uu7Wsfdm5oO2hPSwuTbfBoOMdrdQ
MAPbI3,MA,Pb,I,1.5,TiO2-c | TiO2-mp,none,Au,Unknown,GBL,False,100,Spin-coating,Ar,0.12,False,0.5660000000000001,2.1,0.62,7.28,UuBs91xbnt8h84YVrVyKCIeqzmhU
MAPbI3,MA,Pb,I,1.6,SnO2-np,Spiro-MeOTAD,Au,Chlorobenzene,DMF; DMSO,False,65; 100,Spin-coating,Unknown,0.1,False,1.05,16.02,0.61,10.21,UuNM6RFtPI9mLvGYWFWUmln5aPS2
MAPbI3,MA,Pb,I,1.6,TiO2-c | WO3,Spiro-MeOTAD,Ag,Unknown,DMF >> IPA,False,Unknown >> 150.0,Spin-coating >> Spin-coating,Unknown,0.078,False,1.09,23.28,0.706,17.46,UuTvWqTWlK1GEYlstZOyJW2TPO4Q
MAPbI3,MA,Pb,I,1.58,PCBM-60,PEDOT:PSS,Ca | Al,Unknown,DMF; DMSO >> Ethanol; IPA,False,Unknown >> 100.0,Spin-coating >> Spin-coating,N2 >> N2,0.044,False,1.032,19.34,0.741,14.79,UuZx1aprMNQ88wayCSFKBpxYYkwC
FA0.85MA0.15PbBr0.45I2.55,FA; MA,Pb,Br; I,,TiO2-c | TiO2-mp,YK1,Au,Chlorobenzene,DMF; DMSO,False,100.0,Spin-coating,Unknown,0.09,False,1.11,23.55,0.77,19.68,UuiJahAD5m7Blr-Y8YzY9M9KNmrR
FA0.2MA0.8PbI3,FA; MA,Pb,I,,NDIF2,PEDOT:PSS,Ag,Toluene,DMSO; GBL,False,105.0,Spin-coating,Unknown,0.1,False,0.76,17.52,0.67,10.0,UuuNItWXo_ep1anQfa84sGHoXAvB
MAPbI3,MA,Pb,I,1.6,TiO2-c,none,Carbon,Unknown,DMF >> IPA,False,Unknown >> 100,Spin-coating >> CBD,N2 >> N2,0.1,False,1.04,19.58,0.629,12.75,Uv-lgVDKBJfhierbVpZqd9LumYz5
FAPbI3,FA,Pb,I,1.59,TiO2-c,Spiro-MeOTAD,Au,Unknown,DMSO; GBL,False,150,Spin-coating,N2,0.1,False,1.1,23.18,0.73,18.61,Uv1JNeWk3jl7F3OwtUCO2biqHbzV
FA0.92MA0.08PbI3,FA; MA,Pb,I,1.55,SnO2-c,PEAI | Spiro-MeOTAD,Au,Unknown,DMF; DMSO >> IPA,False,70.0 >> 150.0,Spin-coating >> Spin-coating,Air >> Air,0.07,False,1.15,24.96,0.82,23.53,Uv4Q9ogWsaCXn1NYs-FIIdJ2cevP
MAPbI3,MA,Pb,I,1.6,TiO2-c,Spiro-MeOTAD,Ag,Chlorobenzene,DMF,False,100.0,Spin-coating,Unknown,0.06,False,0.98,20.36,0.7020000000000001,14.01,UvDexEs-nguQqzgnOj9z0BV2ywxI
MAPbI3,MA,Pb,I,1.6,PCBM-60,PEDOT:PSS,Ag,Toluene,DMF,False,70.0,Spin-coating,Unknown,0.06,False,0.89,20.77,0.76,14.04,UvSVPWksftIoFF-mMCPqgbXcFi1x
MAPbI3,MA,Pb,I,1.6,TiO2-nw,Spiro-MeOTAD,Ag,Unknown,DMF,False,100.0,Spin-coating,N2,0.1,False,0.784,16.9,0.62,8.26,Uv_eAFAvLfpKT9PiJ8MY_B54Pzlf
Cs0.05FA0.79MA0.16PbBr0.51I2.49,Cs; FA; MA,Pb,Br; I,,TiO2-c | TiO2-mp,CuSCN,Au,Chlorobenzene,DMF; DMSO,False,100.0,Spin-coating,Dry air,0.16,False,,,,,UvaWCMVlVnCn7I9-QEstmoMte1QP
MAPbI3,MA,Pb,I,1.6,TiO2-c | TiO2-mp,Spiro-MeOTAD,Au,Chlorobenzene,DMF; DMSO >> IPA,False,100.0 >> 100.0,Spin-coating >> Spin-coating,Ar >> Ar,0.09,False,1.02,19.54,0.74,14.4,UvxAopvLsS3QKfrL-yEmx4Mu3Iuo
FAPbI3,FA,Pb,I,1.48,TiO2-c | TiO2-mp,Spiro-MeOTAD,Au,Unknown,DMF; DMSO >> IPA,False,150; 100 >> 100,Spin-coating >> Spin-coating,Unknown,0.1,False,1.06,25.9,0.772,21.45,Uvyvit7lVaMnO1qCoGxNW3eJtAKj
MAPbI3,MA,Pb,I,1.6,TiO2-c | TiO2-mp,none,Au,Unknown,DMF,False,130; 100,Spin-coating,Air,0.16,False,0.79,25.67,0.564,11.45,Uw6geg4q-DcTpeaH7Y62IpV80XG2
MAPbI3,MA,Pb,I,1.6,SnO2-np | TiO2-c,Spiro-MeOTAD,Au,Unknown,DMF,False,95.0,Spin-coating,Unknown,0.1256,False,1.02,20.67,0.691,14.56,UwGqPfLhz8xsR3djNQgXnxfM-JVx
MAPbI3,MA,Pb,I,1.54,ZnO-c,Spiro-MeOTAD,Ag,Unknown,DMF,False,100.0,Spin-coating,Unknown,0.1,False,0.9,21.93,0.493,9.7,UwI6aVJeDdZZ7jZzWHtk-9P7QFQj
MAPbI3,MA,Pb,I,1.6,TiO2-c | TiO2-mp,Spiro-MeOTAD,AgAl,Ether,DMSO; GBL,False,110.0,Spin-coating,Unknown,0.09,False,1.05,23.14,0.75,18.21,UwPsb01yUBaZK5-REXmN53jVBM8B
Cs0.05MA0.79PbBr0.3I2.7,Cs; MA,Pb,Br; I,,ZnO-c,EDT; PbS,Au,Unknown,DMF; DMSO,False,100.0,Spin-coating,Air,0.045,False,0.59,27.4,0.6559999999999999,10.6,Uwa7lFF2VWSxS-If2EkG_qfE9-0u
MAPbI3,MA,Pb,I,1.6,PCBM-60 | BCP,PEDOT:PSS | PTAA,Ag,Unknown,DMF; DMSO >> IPA,False,Unknown >> 95.0,Spin-coating >> Spin-coating,N2 >> N2,0.1,False,1.08,22.46,0.76,18.78,Uwb0EK2v866xk_eQIol6b-86ZeRu
Cs0.09FA0.83MA0.08PbBr0.15I2.85,Cs; FA; MA,Pb,Br; I,,TiO2-c | TiO2-mp,X62,Au,Chlorobenzene,DMF; DMSO,False,100.0,Spin-coating,Unknown,0.16,False,1.01,22.4,0.7040000000000001,15.9,UwewplFgQQlXCi6cXpx7g9ywt9Rv
FA0.85MA0.15PbBr0.45I2.55,FA; MA,Pb,Br; I,,TiO2-c | TiO2-mp,Spiro-MeOTAD,Au,Unknown,DMF; DMSO >> IPA,False,70.0 >> 100.0,Spin-coating >> Spin-coating,N2 >> N2,0.16,False,1.12,21.99,0.742,18.67,UwvvQN9__HYElXf5It00P75900LD
MAPbI3,MA,Pb,I,1.6,TiO2-c,PTAA,Au,IPA,none >> none,False,Unknown >> 70.0,Evaporation >> Diffusion-gas reaction,Vacuum >> N2,0.1134,False,1.099,22.44,0.787,19.42,Ux88bv514PIn-Qe2U-J-Oz1yRZ6J
MAPbI3,MA,Pb,I,1.6,SrTiO3-c | SrTiO3-mp,Spiro-MeOTAD,Au,Unknown,DMF; DMSO,False,Unknown,Spin-coating,N2,0.09,False,1.11,22.2,0.73,17.8,UxFYOO04D3zwh2ryL9sG1LyJYeiQ
MAPbI3,MA,Pb,I,1.6,TiO2-c | TiO2-mp,WY-3,Au,Unknown,DMF >> IPA,False,Unknown >> 70,Spin-coating >> CBD,Unknown,0.1,False,1.047,18.27,0.674,12.89,UxKm31u_r9OMD662sQ1Umhs45zqH
MAPb1.0I3,MA,Pb,I,1.55,PCBM-60 | BCP,NiO-c,Ag,Chlorobenzene,DMF; DMSO,False,100,Spin-coating,N2,1.02,False,0.99,20.44,0.705,14.3,UxPvWuMcwlRC3z2er2Q7x2QeQj7H
MAPbI3,MA,Pb,I,1.6,TiO2-c,NiPc,Au,Unknown,DMF,False,100.0,Spin-coating,Unknown,0.09,False,0.94,17.64,0.73,12.1,UxaXUtZKaYPfelxMZSh5cZRSugqz
Cs0.1FA0.75MA0.15PbBr0.35I2.65,Cs; FA; MA,Pb,Br; I,,SnO2-np,Spiro-MeOTAD,Au,Chlorobenzene,DMF; DMSO,False,100,Spin-coating,Unknown,0.1,False,1.14,22.81,0.7609999999999999,19.79,UxaxkYapplY6e072w97KSm_p8pJ3
MAPbI3,MA,Pb,I,1.6,PEI | PCBM-60,PTAA,MoO3 | Ag,Diethyl ether,DMSO; GBL,False,100.0,Spin-coating,N2,0.05,False,,,,,UxesdvoWd8Ae2SNd1yXLlG1qmOzu
MAPbI3,MA,Pb,I,1.6,CSCNT@Al2O3-c,NiO-c,CSCNT@Al2O3-c | CSCNT@SnO2,Unknown,DMF; DMSO,False,110.0,Spin-coating,Unknown,0.1,False,,,,9.0,UxiCO89tH4obg5yV0CoZ56wePpOS
CsFA0.83MA0.17PbBr0.5I2.5,Cs; FA; MA,Pb,Br; I,,TiO2-c | SWCNTs; TiO2-mp,Spiro-MeOTAD,Au,Chlorobenzene,DMF; DMSO,False,100.0,Spin-coating,N2,0.1,False,1.07,22.52,0.7,16.86,Uy6o5OHE4fuIN-X7K50NlX00XUnD
CsPbBrI2,Cs,Pb,Br; I,,SnO2-c,Spiro-MeOTAD,Ag,Hot air,DMF; DMSO >> Methyl acetate,False,280.0,Spin-coating >> Dropcasting,Unknown,0.12,False,1.26,12.02,0.75,11.38,Uy7IMEMSXqW8Kef6uEDADJIqv5bj
MAPbI3,MA,Pb,I,1.6,TiO2-c,Spiro-MeOTAD,Ag,Unknown,DMF,False,100.0,Spin-coating,N2,0.0919,False,1.01,18.6,0.61,9.9,UyADMChdxrMu4c-LLftWEGBsWxk3
FA0.83MA0.17PbBr0.51I2.49,FA; MA,Pb,Br; I,1.62,TiO2-c | TiO2-mp,A101,Au,Chlorobenzene,DMF; DMSO,False,100.0,Spin-coating,Unknown,0.1,False,0.95,17.19,0.61,10.07,UyALUbANLewOEzjTX6Ho05Xem4bC
FA0.85MA0.15PbBr0.45I2.55,FA; MA,Pb,Br; I,,TiO2-c | TiO2-mp,Spiro-MeOTAD,Au,Chlorobenzene,DMF; DMSO,False,100.0,Spin-coating,Air,0.09,False,1.069,20.4,0.738,16.1,UyKK1eYNhedUWVTSHGiYtSO7xwXv
MAPbI3,MA,Pb,I,1.6,PCBM-60 | PCBDANI | LiF,PEDOT:PSS,Al,Unknown,DMF,False,105.0,Spin-coating,N2,0.031,False,0.91,21.38,0.79,15.62,UyOIOsyX29-_zW9mTshjyubhuK1E
FA0.85MA0.15PbBr0.45I2.55,FA; MA,Pb,Br; I,,TiO2-c | TiO2-mp,"S,N-heteropentacene",Au,Chlorobenzene,DMF; DMSO,False,100.0,Spin-coating,Ar,0.16,False,0.97,20.2,0.7,13.9,UyOmJ1xloaClAsTK43ugmaoOBSDM
MAPbI3,MA,Pb,I,1.6,TiO2-c | TiO2-mp,Spiro-MeOTAD,Au,Diethyl ether,DMF; DMSO,False,100.0,Spin-coating,N2,0.05,False,,,,,UyVSM_o5ImRD5zvGBkpm-CW_pwJ2
FA0.85MA0.15PbBr0.45I2.55,FA; MA,Pb,Br; I,1.65,SnO2-c,Spiro-MeOTAD,Au,Chlorobenzene,DMF; DMSO,False,100.0,Spin-coating,N2,0.16,False,1.05,21.62,0.45,10.23,Uy_QhEApahil7jcplzdkameeqBaB
MAPbI3,MA,Pb,I,1.6,TiO2-c | TiO2-mp,Spiro-MeOTAD,Au,Unknown,DMF; DMSO >> DMF; DMSO >> IPA,False,70.0 >> 70.0 >> 80.0,Spin-coating >> Spin-coating >> Spin-coating,N2 >> N2 >> N2,0.16,False,0.983,20.7,0.71,14.2,UyeJ5o62DnTci8YqaL2o_CnYhNF6
MAPbI3,MA,Pb,I,1.6,TiO2-c | TiO2-mp,Spiro-MeOTAD,Au,Toluene,DMF,False,100.0,Spin-coating,Air,0.1,False,,,,18.82,Uyf9phWROgAwuzbobl9iYe6xPq9h
MAPb1.0I3,MA,Pb,I,1.6,PCBM-60 | Rodhamine 101 | C60 | Rodhamine 101 | LiF,PEDOT:PSS,Ag,Toluene,DMSO; GBL,False,100,Spin-coating,N2,0.11,False,1.06,16.62,0.74,13.0,UyfY8jlzpw2SB1iKdnjZ4vHRUdfZ
MAPbI3,MA,Pb,I,1.6,PCBM-60 | BCP,PEDOT:PSS,Ag,Toluene,DMF,False,100.0,Spin-coating,Unknown,0.1,False,1.0,19.27,0.742,14.3,UygzH5Eq3e3Tv3Q-sMvCKBsGryrV
MAPbI3,MA,Pb,I,1.62,QCAPZ | LiF,PEDOT:PSS,Al,Unknown,Unknown,False,100.0,Spin-coating,N2,0.1,False,0.86,16.55,0.721,10.26,Uyn9FOo9RCecvP7prc8UUzawDIfU
MAPbI3,MA,Pb,I,1.6,PCBM-60,PEDOT:PSS | PolyTPD,Au,Unknown,none,False,Unknown,Co-evaporation,Vacuum,0.06,False,1.04,14.7,0.56,8.6,UywAqAQJH4mlLLZAC4cw_wQ4cv2y
FASnI3,FA,Sn,I,,C60 | BCP,PEDOT:PSS,Ag,Chlorobenzene,DMF; DMSO,False,90.0,Spin-coating,N2,0.04,False,0.546,20.52,0.6890000000000001,7.71,UywotkREAx5aYKd0Qnu2As9R06Zc
MAPbI3,MA,Pb,I,1.5,AgAu-np | TiO2-c,Spiro-MeOTAD,Au,Unknown,none >> IPA,False,Unknown >> 70.0,Evaporation >> CBD,Vacuum >> N2,0.1,False,1.01,21.54,0.638,13.91,Uyxlhjg-EEOtGqbcrHSrEckKhwLE
Cs0.05FA0.79MA0.16PbBr0.51I2.49,Cs; FA; MA,Pb,Br; I,,SnO2-c,Spiro-MeOTAD,Au,Chlorobenzene,DMF; DMSO,False,100.0,Spin-coating,N2,0.16,False,1.169,21.4,0.769,19.3,UzVyj0tiqh7Nll-Sq4OkUZ8nQbF0
MAPbI3,MA,Pb,I,1.6,C60 | BCP | LiF,MoO3 | PEDOT:PSS,Al,Unknown,DMF; DMSO,False,65; 100,Spin-coating,Air,0.0177,False,0.97,20.0,0.69,13.3,UzXPZNnuWVOs9JfaaXNzplGwq-jt
MAPbI3,MA,Pb,I,1.6,TiO2-c,Spiro-MeOTAD,MoO3 | Au | MoO3,Ar,DMF; DMSO,False,100.0,Spin-coating,Unknown,0.1,False,0.984,18.0,0.616,13.0,UzYALPczloq5sN56Ka2_A5a0R0A9
MAPbI3,MA,Pb,I,1.6,TiO2-c | TiO2-mp,Spiro-MeOTAD,Au,Unknown,DMF,False,100.0,Spin-coating,Unknown,0.2,False,0.8740000000000001,14.8,0.69,8.9,UzisM6_Xmg-_dETgKm-2IgrrG7RJ
MAPbI3,MA,Pb,I,1.6,PCBM-60 | BCP,NiO-c,Ag,Toluene,DMF,False,100.0,Spin-coating,N2,0.09,False,0.928,16.555999999999997,0.617,9.47,UznldmMxyW_KqLKdtTuZx1TfLuI1
Cs0.2FA0.8PbBr0.15I2.85,Cs; FA,Pb,Br; I,,TiO2-c,Spiro-MeOTAD,Au,Chlorobenzene,DMF; DMSO,False,100.0,Spin-coating,N2,0.09,False,1.07,22.7,0.768,18.64,UzvxVjF5l8Wkl1OOEQ3Az8_1nskU
MAPbI3,MA,Pb,I,1.6,TiO2-c | TiO2-mp,Spiro-MeOTAD,Au,Unknown,acetonitrile; Methylamine,False,100.0,Spin-coating,Unknown,0.096,False,1.0759999999999998,23.51,0.746,18.89,UzwDb7blbj7t-xYpmwkPdkbZdov2
MAPbI3,MA,Pb,I,1.6,TiO2-c | PCBM-60,Spiro-MeOTAD,Au,Chlorobenzene,DMF; DMSO,False,100.0,Spin-coating,N2,0.1,False,1.07,20.14,0.682,14.76,UzycrOMmjKC1jbHFwpBsN00gWPyJ
MAPbI3,MA,Pb,I,1.6,TiO2-c | TiO2-mp,Spiro-MeOTAD,Ag,Unknown,DMF >> IPA,False,Unknown >> 100.0,Spin-coating >> Spin-coating,N2 >> N2,0.16,False,0.94,16.02,0.48,7.27,V--WooN8TiCuGcwbRdbuhU2pnc3O
FA0.83MA0.17PbBr0.5I2.5,FA; MA,Pb,Br; I,,TiO2-c | TiO2-mp | Carbon-QDs,Spiro-MeOTAD,Au,Chlorobenzene,DMF; DMSO,False,100,Spin-coating,N2,0.09,False,1.03,24.48,0.72,17.08,V-9j7eI39B5cuQiqpenOxS3fHFTM
MAPbI3,MA,Pb,I,1.6,TiO2-c,Spiro-MeOTAD,Au,Unknown,DMF >> IPA >> IPA,False,Unknown >> 100,Spin-coating >> CBD >> Spin-coating,Unknown,0.12,False,0.96,21.2,0.56,11.4,V-LmJWMqmyL6bTMzbbWKPJjV9hF7
MAPbI3,MA,Pb,I,1.6,TiO2-c,Spiro-MeOTAD,Au,Toluene,DMSO; GBL,False,100.0,Spin-coating,N2,0.09,False,1.06,21.26,0.66,14.95,V-Lw4OByhqp9zFGOECUNOzhbx0Ws
MAPbI3,MA,Pb,I,,SnO2-np | PCBM-60,Spiro-MeOTAD,Ag,Chlorobenzene,DMF; DMSO,False,100,Spin-coating,N2,1.03,False,1.13,22.62,0.7140000000000001,18.25,V-OuXlYslL0YgebPyKOo3dZvXJfA
CsPbBrI2,Cs,Pb,Br; I,,TiO2-c,PTAA,Au,Unknown,DMF >> Ethyl acetate,False,300.0 >> Unknown,Spin-coating >> Dipp-coating,N2 >> N2,0.09,False,1.156,14.61,0.758,12.8,V-TtUOMDaPOGSUbnOMx_PVt_xNz3
MAPbI3,MA,Pb,I,1.59,PCBM-60 | C60 | LiF,PEDOT:PSS,Al,Chlorobenzene,DMSO; GBL,False,100,Spin-coating,N2,0.09,False,1.02,19.1,0.785,15.3,V-dJfqXvA3E_-4nvzmRZmwm_KLT5
FA0.85MA0.15PbBr0.03I2.97,FA; MA,Pb,Br; I,,TiO2-np,Spiro-MeOTAD,Au,Unknown,DMF >> IPA,False,150,Spin-coating >> Spin-coating,Air | Air,,False,1.1,22.9,0.762,19.2,V-iL6N5o3cMwKjOmRn04aWq7ip94
FA0.83MA0.17PbBr0.51I2.49,FA; MA,Pb,Br; I,,SnO2-np,Spiro-MeOTAD,Au,Chlorobenzene,DMF; DMSO,False,25; 100,Spin-coating,Unknown,0.1,False,1.11,21.0,0.64,15.0,V-izJxYtPSGSWAPXEaYjQDR5Y8HK
MAPbI3,MA,Pb,I,1.6,PCBM-60 | PEOz,NiO,Ag,Chlorobenzene,DMF; DMSO,False,100,Spin-coating,Ambient,0.1,False,1.03,20.33,0.677,14.15,V-lnmJrwjl0DjupYTkzomUyyayYw
MAPbBr2I,MA,Pb,Br; I,,TiO2-c | C60,Spiro-MeOTAD,Au,Unknown,DMF >> none,False,Unknown >> 150.0,Spin-coating >> Gas reaction,N2 >> MAI; Vacuum,0.09,False,1.016,22.12,0.7020000000000001,15.3,V-pFbh5Mg1VWkhFDUq4rEOMADJMP
MAPbI3,MA,Pb,I,1.6,ZnO-c | WPF‐6‐oxy‐F,pDPA-DBTP,Au,Unknown,DMF >> IPA,False,Unknown >> 100,Spin-coating >> CBD,Unknown,0.0707,False,1.06,19.07,0.68,13.58,V-vH4eJhTIFlL4RZksea_VgV0j0U
MAPbI3,MA,Pb,I,1.6,TiO2-c | TiO2-mp | ZrO2-mp,none,Carbon,Diethyl ether,DMF; DMSO,False,100.0,Spin-coating,Unknown,0.1,False,0.9,19.85,0.51,9.16,V0-FBPkM-9XJUglR5eL_oN2pH5B5
Cs0.05FA0.83MA0.12PbBr0.39I2.61,Cs; FA; MA,Pb,Br; I,,TiO2-c | SnO2-c,Spiro-MeOTAD,Au,Chlorobenzene,DMF; DMSO,False,120; 100,Spin-coating,Dry air,0.16,False,,,,,V08GzR0O48powFT88e12nw_dheV-
Cs0.1FA0.85MA0.15PbBr0.45I2.55,Cs; FA; MA,Pb,Br; I,1.611,TiO2-c | TiO2-mp,Spiro-MeOTAD,Au,Chlorobenzene,Unknown,False,100,Spin-coating,Ar,0.16,False,1.061,21.28,0.696,15.71,V0Dkgz3VeoAAUDojqGbHndWA81j1
MAPbI3,MA,Pb,I,1.6,TiO2-c | TiO2-mp | ZrO2-mp,none,Carbon,Unknown,GBL,False,50.0,Dropcasting,Unknown,0.1,False,0.868,23.21,0.69,13.89,V0VtTCqewZB-cUnD52hzO3sbVdQF
MAPbI3,MA,Pb,I,1.6,PCBM-60 | BCP,PEDOT:PSS,Ag,Toluene,DMF; GBL,True,100.0,Spin-coating,Unknown,0.125,False,1.02,22.23,0.8059999999999999,18.0,V0qCMlw4bf4bQ6nPe4KbYeaX1fxl
MAPbI3,MA,Pb,I,1.6,1-ethyl-3-methylimidazolium iodide | C60 | 1-ethyl-3-methylimidazolium iodide,Spiro-MeOTAD,Au,Chlorobenzene,DMF; DMSO,False,Unknown,Spin-coating,Unknown,0.09,False,0.92,22.22,0.6559999999999999,13.34,V0uGrr06vebjd8CHIrJjNJEtIxKi
Cs0.08FA0.76MA15PbBr0.51I2.49,Cs; FA; MA,Pb,Br; I,1.62,PCBM-60 | ZnO-np,NiO-np,Ag,Chlorobenzene,DMF; DMSO,False,100.0,Spin-coating,N2,0.09,False,0.98,19.6,,12.5,V0yZhXzMzxppm7Yd94QOz7kXlTI-
MAPbI3,MA,Pb,I,1.6,TiO2-c,Spiro-MeOTAD,Au,Chlorobenzene,DMF,False,120.0,Spin-coating,Unknown,0.09,False,1.01,21.5,0.79,17.1,V16DpGmytfSK9NjV6JG0Pm7MW3eY
Cs0.05FA0.8MA0.15PbBr0.45I2.55,Cs; FA; MA,Pb,Br; I,1.6,Nb2O5,NiO-c,Ag,Chlorobenzene,DMF; DMSO,False,110.0,Spin-coating,N2,0.155,False,1.14,21.49,0.741,18.1,V1751Q_7eUxqbDOf6h4NA1fuBy5L
MAPbI3,MA,Pb,I,1.6,PCBM-60,PEDOT:PSS,Ag,Toluene,DMF,False,80.0,Spin-coating,N2,1.1,False,1.01,17.5,0.58,10.2,V1A7SAXdiU9G86B8HznhuyWviNKo
Cs0.1FA0.7MA0.2Pb0.5Sn0.5I3,Cs; FA; MA,Pb; Sn,I,,C60 | BCP,NiO-np,Cu,Ethyl acetate,DMF; DMSO,False,100.0,Spin-coating,N2,0.1,False,0.722,25.5,0.7090000000000001,13.1,V1ERpITQr50sBgBAIHIG9x3R4Tae
CsPbBrI2,Cs,Pb,Br; I,,TiO2-c,Spiro-MeOTAD,Au,IPA,DMSO,False,50; 100; 160,Spin-coating,N2,0.1,False,1.23,16.79,0.778,16.07,V1VoB0y60qj6QIOuk6K3AAhGHocK
MAPbI3,MA,Pb,I,1.6,SnO2-np,Spiro-MeOTAD,Au,Chlorobenzene,DMF; DMSO,False,100.0 >> 150,Spin-coating >> Spin-coating,Unknown,0.1,False,1.086,22.61,0.6859999999999999,16.86,V1WwrZShip1gSJ9GAIuimQiAc5nV
MAPbI3,MA,Pb,I,1.5,PCBM-60 | Rhodamine 101,PEDOT:PSS,Ag,Toluene,DMSO; GBL,False,100.0,Spin-coating,N2,0.16,False,0.8,21.08,0.67,11.32,V1dXDKJ0ZASFuBjG0IkcFpwLqfgs
MAPbI3,MA,Pb,I,1.6,ZnO-np,Spiro-MeOTAD,Au,Unknown,DMF; DMSO >> IPA,False,Unknown >> 85.0,Spin-coating >> CBD,Air >> Air,0.0625,False,1.045,20.87,0.7090000000000001,15.47,V1ftZMCAwwI8E6dQsfx4hyzb30Xp
Cs0.05FA0.95PbI3,Cs; FA,Pb,I,1.52,TiO2-c,Spiro-MeOTAD,MoOx | Al,Toluene,DMF; DMSO,False,170,Spin-coating,N2,0.0579999999999999,False,1.029,21.35,0.737,16.2,V1ieTgkUJulV5hJVXjA-DUQ82YLz
MAPbI3,MA,Pb,I,1.6,TiO2-c,Spiro-MeOTAD,Au,Gas,DMF,False,Unknown,Spin-coating,Unknown,0.7,False,0.95,18.1,0.42,7.5,V1jn2y35pv7H5qhYOB33EerWNGkT
nannannan,,,,,Unknown,Unknown,,,,False,,,,,False,,,,,V1x7E_rmGt7sBweIfUK7cxh6Flkv
MAPbI3,MA,Pb,I,1.6,SnO2-np,Spiro-MeOTAD,Au,Chlorobenzene,DMF; DMSO,False,65; 100,Spin-coating,Unknown,0.1,False,1.07,22.26,0.7,16.59,V2M3TDI7bZW01Fb07grwfspOWyYn
FA0.85MA0.15PbBr0.451I2.55,FA; MA,Pb,Br; I,,TiO2-c | SnO2-c,Spiro-MeOTAD,Au,Unknown,DMF; DMSO | IPA,False,150 | 100,Spin-coating | Spin-coating,N2 | N2,0.1,True,,,,16.74,V2TSqk6KTDGNxqAWVcNUrMNd47Rx
Cs0.05FA0.79MA0.16PbBr0.51I2.49,Cs; FA; MA,Pb,Br; I,,TiO2-c | TiO2-mp,Spiro-MeOTAD,Au,Chlorobenzene,DMF; DMSO,False,100.0,Spin-coating,N2,0.16,False,1.07,22.5,0.72,17.3,V2b8jJDa5SUbv1V0lvOdtSLUr-UL
FA0.86MA0.15PbBr0.45I2.55,FA; MA,Pb,Br; I,,TiO2-c | TiO2-mp,TTPA-BDT,Au,Chlorobenzene,DMF; DMSO,False,100.0,Spin-coating,Unknown,0.16,False,,,,16.98,V2ceDuDSCmXilgtI0w38hXWkf86G
MAPbI3,MA,Pb,I,1.6,TiO2-c | TiO2-mp,Spiro-MeOTAD,Pt,Chlorobenzene,DMF,False,100.0,Spin-coating,N2,0.1,False,1.006,20.58,0.711,14.72,V2mH-Q_N_HUiMa8tek3op8PvdMbS
MAPbBr0.84I2.16,MA,Pb,Br; I,,PCBM-60 | Bphen,PEDOT:PSS,Ag,Unknown,DMF; DMSO >> none >> none >> none,False,100.0 >> 100.0 >> 1000 >> Unknown,Spin-coating >> Gas reaction >> Solvent annealing >> Recrystallization,N2 >> Air; DMSO; HBr >> Air; DMSO >> Air; Methylamin,5.04,False,1.08,17.86,0.639,12.34,V2nU7gsSAoTM1-W3IIfx0S8FvdBX
Cs0.17FA0.83PbBr1.2I1.8,Cs; FA,Pb,Br; I,,KY7F22-np,Spiro-MeOTAD,Au,Unknown,DMF,False,185.0,Spin-coating,Air,0.107,False,0.986,18.2,0.7,12.6,V2zE37RndHjlIpz32QBJRrSucetp
MAPbI3,MA,Pb,I,1.6,f-C60 | C60,P3HT,MoO3 | Ag,Unknown,DMF >> IPA,False,Unknown >> 100.0,Spin-coating >> Spin-coating,Unknown,0.0757,False,1.04,21.32,0.762,16.8,V392kdgt3SCCuSuzoZfrECQPT1Dj
MAPbI3,MA,Pb,I,1.6,TiO2-c | C60,Spiro-MeOTAD,Au,Unknown,DMF >> none,True,Unknown,Spin-coating >> Gas reaction,Dry air >> Air; MAI,0.09,False,1.06,22.41,0.77,18.23,V3UYCLF4k3G2Dor2YXtjnx8GAt8F
MAPbI3,MA,Pb,I,,TiO2-c | TiO2-mp,"N2,N2,N12,N12-Tetrakis(4-methoxyphenyl)-9-methyl-9H-naphtho[2,1-c]carbazole-2,12-diamine",Ag,Diethyl ether,DMSO,False,Unknown,Spin-coating,N2,0.04,False,0.93,21.35,0.5710000000000001,11.28,V3f-aS0hm6TmnSo8Cf2y8PAMevXl
MAPbI3,MA,Pb,I,1.6,PCBM-60 | C60 | BCP,c-OTPD; TPACA,Al,Unknown,DMF,True,100,Doctor blading,Unknown,0.0725,False,1.05,21.8,0.66,15.1,V3hKgfCMRJOz3wLIRpdgu6EDt9dH
MAPbI3,MA,Pb,I,1.63,TiO2-c | TiO2-mp,TFB,Au,Unknown,DMF >> IPA,False,Unknown >> 100.0,Spin-coating >> Spin-coating,Air >> Air,0.07,False,0.99,19.3,0.67,12.8,V3xTOI8MPtpFIo7Z4nD3c-b1jqmt
MAPbI3,MA,Pb,I,1.6,TiO2-np | C-PCBOD,Spiro-MeOTAD,Au,Unknown,DMF; DMSO >> IPA,False,Unknown >> 140.0,Spin-coating >> Spin-coating,N2 >> N2,0.09,False,1.026,23.91,0.7170000000000001,17.5,V47S3EaxhA-IbXAVUsDCzUgcEnlK
MAPbI3,MA,Pb,I,1.6,TiO2-c | TiO2-mp,Spiro-MeOTAD,Ag,Ethyl acetate,DMF; DMSO,False,100.0,Spin-coating,Unknown,0.1,False,1.06,21.03,0.7709999999999999,17.11,V4ErARxbZiIG5BTzj-goBoLxqp9m
Cs0.05FA0.8075MA0.1425PbBr0.45I2.55,Cs; FA; MA,Pb,Br; I,,TiO2-c | TiO2-mp,Spiro-MeOTAD,Au,Chlorobenzene,DMF; DMSO,False,100.0,Spin-coating,Air,0.16,False,1.09,23.9,0.77,19.8,V4Fg6fUAVWR_vqYWV-jkgojzd6df
MAPbI3,MA,Pb,I,1.6,PCBM-60 | TIPD,PEDOT:PSS,Al,Unknown,DMF,False,100.0,Spin-coating,Unknown,0.04,False,0.89,18.1,0.619,9.93,V4MCCmV-IBvPa3IgNzqDehOCI-99
MAPbI3,MA,Pb,I,1.6,C60 | BCP,DBTMT,Ag,Unknown,DMF >> IPA,False,Unknown >> 90.0,Spin-coating >> Spin-coating,N2 >> N2,0.1,False,1.09,23.03,0.7509999999999999,18.81,V4NwT1ZwOfFTlC6o4XEgESxJFPOR
MAPbI3,MA,Pb,I,1.6,C60 | bis-C60,NiO-np,Ag,Unknown,DMF >> IPA >> none,False,Unknown,Spin-coating >> CBD >> Recrystallization,Air >> Air >> Pyridine,0.06,False,0.975,20.9,0.696,14.19,V4ODidsxMuixdAVC4ysev2OeMG61
Cs0.05FA0.79MA0.16PbBr0.51I2.49,Cs; FA; MA,Pb,Br; I,1.58,TiO2-c | TiO2-mp,Spiro-MeOTAD,Au,Toluene,DMF; DMSO,False,100.0,Spin-coating,Air,0.25,False,1.15,23.6,0.73,19.1,V4_jsynb1fnG4Jm-vTygjkUkKsxC
MAPbI3,MA,Pb,I,1.6,TiO2-c | TiO2-mp,Spiro-MeOTAD,Au,Unknown,DMF >> IPA,False,Unknown >> 70.0,Spin-coating >> Spin-coating,Unknown,0.09,False,1.07,16.9,0.69,12.48,V52FD4TXVNOCt4kcOT4HNc8LsRGw
MAPbI3,MA,Pb,I,1.6,TiO2-c | TiO2-mp,P3HT,Au,Unknown,DMF >> IPA,False,80.0 >> 80.0,Spin-coating >> Spin-coating,Unknown,0.03,False,0.86,24.4,0.36,7.62,V5C6BB0qwZAUZCKFhlJ-0fiEGp8b
MAPbI3,MA,Pb,I,1.6,TiO2-c,Spiro-MeOTAD,Au,Toluene,DMF,False,100.0,Spin-coating,N2,0.09,False,1.05,17.02,0.55,9.91,V5NI5uwcWBJUmyPP592opHBEcZnV
CsPbBrI2,Cs,Pb,Br; I,,TiO2-c | TiO2-mp,poly(DTSTPD-r-BThTPD),Au,Unknown,DMF; DMSO,False,180,Spin-coating,Air,,False,1.33,11.3,0.66,9.99,V5RFxTdDRn_q_mEjaxnBxAD4uhYw
MAPbI3,MA,Pb,I,1.6,PCBM-60,PEDOT:PSS,Ca | Al,Unknown,DMF >> IPA,False,Unknown >> 100,Spin-coating >> Spin-coating,Unknown,0.035,False,0.98,14.58,0.73,10.4,V5WkVm6CogREIecUMv79AlAv3yiH
