Repository: GouravSidana/firstML

# firstML
My first Machine Learning Project

File: filtered_perovskite.csv (part 79 of 155)
Formula,A_ion,B_ion,X_ion,Bandgap,ETL,HTL,Backcontact,Antisolvent,Solvent,Solv_annel,Anneal_temp,Dep_procedure,Synth_atm,Cell_area,Is_module,Voc,Jsc,FF,PCE,entry_id
MAPbI3,MA,Pb,I,1.6,PCBM-60 | BCP,PTAA,Ag,Unknown,DMF >> Ethanol,False,Unknown >> 100.0,Spin-coating >> Spin-coating,Unknown,0.057,False,1.04,21.08,0.7440000000000001,16.34,V5Ws99GrhRXaZWz4TjViPGzms_Eu
MAPbI3,MA,Pb,I,1.6,PCBM-60 | LiF,NiO-c,Al,Unknown,DMSO; GBL,False,100.0,Spin-coating,N2,0.04,False,1.07,17.7,0.77,14.4,V5aUBLQZLwSlWRZLvIG-hmX3Wc4m
MAPbI3,MA,Pb,I,1.6,PCBM-60 | BCP,PEDOT:PSS,Al,Unknown,DMF >> Methanol,False,Unknown >> 100.0,Spin-coating >> Spin-coating,Air >> Air,0.757,False,0.95,17.83,0.6890000000000001,11.65,V5h9QRuVOTu9Hne_UaSwkltdDy0O
MAPbI3,MA,Pb,I,1.6,TiO2-c | Al2O3-mp,Spiro-MeOTAD,Au,Unknown,Unknown,False,100.0,Spin-coating,Unknown,0.0625,False,1.05,19.0,0.76,16.7,V5nYtKAfSY9O_pzHwAZJwknFjRdU
Cs0.06FA0.94PbI3,Cs; FA,Pb,I,,PCBM-60 | AZO-np | SnO2-c,PTAA,Ag-nw,N2,DMF; NMP,False,100.0,Spin-coating,N2,0.1,False,1.02,16.552,0.77,13.0,V60r78WTsw1j-ixwRlKmdpQ_DSHO
MAPbI3,MA,Pb,I,1.6,TiO2-c | PCBA,Spiro-MeOTAD,Au,Toluene,DMF,False,100.0,Spin-coating,N2,0.04,False,0.99,21.39,0.563,11.9,V6BzrFqBBQuqaM0G8QAqYJZmxovg
MAPbI3,MA,Pb,I,1.6,SnO2-c,Spiro-MeOTAD,Ag,Diethyl ether,DMF >> IPA,False,100.0 >> 100,Spin-coating >> Spin-coating,N2 >> N2,0.102,False,1.091,22.63,0.73,18.08,V6G934QfqLsbHjLt4rHyjquALz-b
MAPbI3,MA,Pb,I,1.55,TiO2-c | TiO2-mp | In2O3,P3HT,Au,Unknown,DMF,False,100.0,Spin-coating,Air,0.1,False,0.92,21.29,0.58,11.44,V6QQmQD04pg1o6VQ7Ww1NVrfCMgg
MAPbI3,MA,Pb,I,1.6,PCBM-60 | BCP,NiO-c,Ag,Toluene,Dimethylacetamide; NMP,False,100.0,Spin-coating,Unknown,0.115,False,1.08,20.56,0.72,15.62,V6VhFTLRE73pvdUhK-CYnYVPr4oa
Cs0.16FA0.8MA0.04PbBr1.5I1.5,Cs; FA; MA,Pb,Br; I,1.82,PEAI | PCBM-60 | BCP | SnO2-c,NiO-c,Ag,Chlorobenzene,DMF; DMSO,False,65; 100,Spin-coating,N2,0.1,False,1.2,14.53,0.82,14.33,V6fhW4IOahNH2HybgRsnx2a6cWNr
MAPbI3,MA,Pb,I,1.6,PCBM-60 | BCP,PTAA | PFN,Cu,Diethyl ether,DMF; DMSO,False,100.0,Spin-coating,N2,0.1,False,1.15,21.1,0.8,19.5,V6iO0tXJWrH7_S_PiB7cAt_ZkI1F
MAPbI3,MA,Pb,I,1.6,TiO2-c,Spiro-MeOTAD,MoO3 | Au | MoO3,Ar,DMF; DMSO,False,100.0,Spin-coating,Unknown,0.1,False,0.95,14.7,0.65,9.3,V6ql1Yr27DK1tKSLfsGICKhxU4Ua
Cs0.05FA0.79MA0.16PbBr0.5I2.5,Cs; FA; MA,Pb,Br; I,1.63,TiO2-c | TiO2-mp,Spiro-MeOTAD,Au,Chlorobenzene; IPA,DMF; DMSO,False,110,Spin-coating,N2,,False,1.005,23.3,0.602,14.1,V70Py_P6ItUuLCj45XNk4hreSANS
Cs0.05FA0.79MA0.16PbBr0.51I2.49,Cs; FA; MA,Pb,Br; I,,C60 | BCP,V1036,Cu,Ethyl acetate,DMF; DMSO,False,100.0,Spin-coating,N2,0.16,False,0.93,21.22,0.665,13.16,V71UMD_nWELDkVdqkq-O-3rS6MXc
MAPbI3,MA,Pb,I,1.6,TiO2-c | TiO2-mp,Spiro-MeOTAD,Au,Toluene,DMSO; GBL,False,50.0; 100.0,Spin-coating,Unknown,0.1,False,1.073,20.76,0.738,16.45,V745Nulst7F_m0FvjBJzh4IrnL6j
MAPbI3,MA,Pb,I,1.6,Unknown,Spiro-MeOTAD,Au,Unknown,DMF; Tetrahydrothiophene 1-oxid,False,25; 130,Spin-coating,N2,0.1,False,,,,16.5,V77Bv-VJzqhR6HswRDgmP4uml87P
MAPbI3,MA,Pb,I,1.6,TiO2-c,JY6,Ag,Unknown,DMF,False,95.0,Spin-coating,N2,0.09,False,,,,17.48,V7AToBWNpI167PLClq-n6dsPQUOD
MAPbI3,MA,Pb,I,1.6,TiO2-c | SrTiO3-np; TiO2-nw,Spiro-MeOTAD,Ag,Unknown,DMF >> IPA,False,Unknown >> 100,Spin-coating >> Spin-coating,Unknown,0.1,False,0.92,14.78,0.54,7.34,V7EYpvN6WnWFQ00rujjEMMcZcKTU
Cs0.09FA0.58MA0.33PbBr0.65I2.35,Cs; FA; MA,Pb,Br; I,1.59,PCBM-60 | BCP,NiO-c,Ag,Ethyl acetate,DMF; DMSO,False,100,Spin-coating,O2,0.09,False,1.05,23.0,0.76,18.3,V7JP3lCiUM14uLqBwu5cK-M00mlT
FA0.3MA0.7PbI3,FA; MA,Pb,I,,SnO2-c | C60-SAM,CZ-STA; CZ-TA,Au,Diethyl ether,Unknown,False,100.0,Spin-coating,N2,0.08,False,1.08,13.13,0.7759999999999999,18.32,V7MlUHD-dQ2yD0r0y-5ahc2weUib
MAPbI3,MA,Pb,I,1.6,TiO2-c,Spiro-MeOTAD,Ag,Unknown,DMF,False,Unknown,Spin-coating,N2,0.07,False,1.057,21.38,0.745,16.57,V7sZKH6tGA52nrdWBwtZ1PrNMpsm
FA0.85MA0.15PbBr0.45I2.55,FA; MA,Pb,Br; I,1.6,SnO2-np | C60,BTF3,Au,Chlorobenzene,Unknown,False,100.0,Spin-coating,Unknown,0.059,False,1.08,20.4,0.743,16.34,V7t7v8j5r9Doa9YiQkJIVSM9MdlG
MAPbI3,MA,Pb,I,1.6,PCBM-60 | ZnO-np,PEDOT:PSS,Ag,Chlorobenzene,DMF,False,110.0,Spin-coating,N2,0.1,False,0.99,22.05,0.7609999999999999,15.99,V7uNp3wk0y1u6fysA1UyH-I30oKr
MAPbI3,MA,Pb,I,1.6,TiO2-c,Spiro-MeOTAD,Ag,Unknown,DMF >> none,False,Unknown,Spin-coating >> Gas reaction,Unknown >> MAI,0.06,False,1.034,21.87,0.687,15.51,V8AjXrSuOUNFRI4zMttHvKU56cDw
FA0.85MA0.15PbBr0.45I2.55 | (FEA)2PbI4,FA; MA | (FEA),Pb | Pb,Br; I | I,,TiO2-c | TiO2-mp,Spiro-MeOTAD,Au,Chlorobenzene,DMF; DMSO >> IPA,False,105.0 >> 105,Spin-coating >> Spin-coating,Air >> Air,0.09,False,1.06,21.5,0.73,17.4,V8Ecg3QskpMAAtXFhBMsGGLVqKND
FAPbI3,FA,Pb,I,1.48,SnO2-c,Spiro-MeOTAD,Ag,Diethyl ether,DMF; NNP,False,100; 150,Spin-coating,Dry air,0.1,False,,,,,V8IB7-QnUDSPyye0cX0WjYRDvwui
MAPbI3,MA,Pb,I,1.6,TiO2-c,Spiro-MeOTAD,Ag,Unknown,DMF,False,100.0,Spin-coating,N2,0.0919,False,1.07,20.4,0.74,14.1,V8Qn-PpjhTV53OrbAPjaEmvJOFjT
MAPbI3,MA,Pb,I,1.6,TiO2-c | TiO2-mp,Spiro-MeOTAD,Au,Unknown,DMF >> IPA,False,100.0 >> 100.0,Spin-coating >> Spin-coating,N2 >> N2,0.283,False,0.843,18.61,0.62,9.77,V8S87heCTW53Oex8y06Oz0iYZET0
MAPbI3,MA,Pb,I,1.6,TiO2-c | TiO2-mp,Spiro-MeOTAD,Ag,Unknown,DMF; DMSO >> IPA,True,80.0 >> 100.0,Spin-coating >> CBD,N2 >> N2,0.09,False,0.882,21.86,0.601,11.59,V8_yQ_v41bTbSjg5YnqrBSp5nCQ4
EA0.3MA0.7PbI3,EA; MA,Pb,I,1.59,TiO2-c | TiO2-mp,Spiro-MeOTAD,Ag,Unknown,DMF,False,100.0,Spin-coating,Unknown,0.1,False,1.04,19.21,0.672,13.28,V8hvgchPBkqY8N4UDMqzJC39WJgy
MAPbI3,MA,Pb,I,1.6,TiO2-c | TiO2-mp,Spiro-MeOTAD,Ag,Diethyl ether,DMF; DMSO,False,100.0,Spin-coating,Unknown,0.07,False,1.018,21.46,0.596,13.02,V8iSebSbVDZEpiedRNhVNKN3goHF
MAPbI3,MA,Pb,I,1.6,PCBM-60 | Rhodamine 101 | LiF,PEDOT:PSS,Ag,Chlorobenzene,DMSO; GBL,False,100.0,Spin-coating,N2,0.11,False,1.05,20.2,0.753,16.0,V8wP5MNUWP3G4mM5b8hL2oMOLwO8
Cs0.2MA0.8PbI3,Cs; MA,Pb,I,,TiO2-c | TiO2-mp,Spiro-MeOTAD,Au,Diethyl ether,DMF; DMSO,False,100.0,Spin-coating,N2,0.16,False,1.0,19.78,0.6629999999999999,13.2,V9-rVT-emC3VNvkQLhxMZ9wc1ruY
MAPbI3,MA,Pb,I,1.6,TiO2-c,PBTTTV-h,Au,Unknown,Unknown,False,Unknown,Spin-coating,N2,0.07,False,0.96,21.1,0.69,13.9,V905fbOpiRRfI0wmI1FF6Bc7nmXO
MAPbI3,MA,Pb,I,1.6,TiO2-c | TiO2-mp,Spiro-MeOTAD,Au,Unknown,DMF; DMSO >> IPA,False,Unknown >> 100.0,Spin-coating >> Spin-coating,Unknown,0.06,False,0.978,23.05,0.657,14.36,V93lrn2HxlaquRJmbW7nnsnBso8H
Cs0.09FA0.58MA0.33PbBr0.65I2.35,Cs; FA; MA,Pb,Br; I,1.59,TiO2-c,Spiro-MeOTAD,Au,Ethyl acetate,DMF; DMSO,False,100,Spin-coating,O2,0.09,False,1.15,24.1,0.76,20.02,V99HHacWqBZMzDtHQbPN7ixADF3b
FA0.1MA0.9Pb1.0I3,FA; MA,Pb,I,,TiO2-c | TiO2-mp,Spiro-MeOTAD,Au,Chlorobenzene,DMSO,False,100,Spin-coating,N2,0.16,False,1.08,23.61,0.7959999999999999,20.26,V9G4w90ruwVk6ZyG00j6X1rXIdMY
Cs0.05FA0.8075MA0.1425PbBr0.45I2.55,Cs; FA; MA,Pb,Br; I,,SnO2-np,Spiro-MeOTAD,Au,Anisole,DMF; DMSO,False,150.0,Spin-coating,N2,0.14,False,1.071,21.13,0.799,18.24,V9Nl8Jyh41_APbGVO7D2UuNkSLlZ
FA0.4MA0.6PbI3,FA; MA,Pb,I,,TiO2-c | TiO2-mp | ZrO2-mp,none,Carbon,Unknown,Unknown,False,100.0,Spin-coating,Unknown,0.07,False,0.954,24.58,0.57,13.31,V9Ta1lG5ObJ8iFJW3nmu8Wc6ppRw
Cs0.05FA0.82MA0.13PbBr0.45I2.55,Cs; FA; MA,Pb,Br; I,,C60 | BCP,PTAA | LiF,Ag,Chlorobenzene,DMF; DMSO,False,120.0,Spin-coating,Unknown,0.09,False,1.102,20.84,0.711,16.48,V9VH3gWei0JFzzaalha37hf3Eid_
Cs0.08FA0.92PbI3,Cs; FA,Pb,I,1.51,C60 | BCP,PTAA,Cu,N2,2-methoxyethanol,False,150,Doctor blading,N2,0.08,False,,,,22.0,V9cB18S4m8b32u32FcPLN-AMxwB2
MAPbI3,MA,Pb,I,1.65,TiO2-c,Spiro-MeOTAD,Au,Unknown,DMSO >> IPA,False,Unknown,Spin-coating >> CBD,N2 >> N2,0.09,False,,,,9.7,V9iSKHRYGGvGv0Ifrh9l4-MJL6qi
FA0.85MA0.85PbBr0.45I2.55,FA; MA,Pb,Br; I,,Zn2SnO4-c | rGO; Zn2SnO4-fiber,Spiro-MeOTAD,Au,Unknown,DMSO; GBL,False,100.0,Spin-coating,Unknown,0.03,False,1.009,23.01,0.65,15.78,V9vCVNC9YzmDgeuYIgm5N9YlNvnF
MAPbI3,MA,Pb,I,1.6,TiO2-c | TiO2-mp,Spiro-MeOTAD,Au,Chlorobenzene,DMF,False,100.0,Spin-coating,N2,0.1,False,1.05,21.22,0.7509999999999999,16.73,V9vEqLRMmfK2mJ7LmPHi8gNXLfwG
MAPbI3,MA,Pb,I,1.6,Fullerene-2b,PEDOT:PSS,Ag,Toluene,DMF,False,70.0,Spin-coating,N2,0.06,False,,,,16.37,VA4BWW-jb1YH6S50aK1GVQ0Yp0Zc
Cs0.05FA0.8075MA0.1425PbBr0.3I2.7,Cs; FA; MA,Pb,Br; I,,PCBM-60 | BCP,CL1-2,Ag,Toluene,DMF; DMSO,False,100.0,Spin-coating,N2,0.1,False,1.0,19.3,0.7,13.0,VAONVk-BT0X08BlnfJ2bAxOmtH3m
MAPb1.0I3,MA,Pb,I,1.6,TiO2-c | TiO2-mp,[BMPA-BTD]3-TPA,Au,Unknown,DMF >> IPA,False,70 >> 70,Spin-coating >> CBD,Unknown,0.16,False,0.884,20.595,0.634,11.54,VATOw7WWmraOY1bvRL7B8ak4zBOY
MAPbI3,MA,Pb,I,1.6,PCBM-60,PEDOT:PSS,Ca | Al,Unknown,DMF,False,90.0,Ultrasonic spray,Air,0.025,False,0.84,14.9,0.63,7.8,VATq6ZFVenyVoifY0m7_jJPCyct4
MAPbI3,MA,Pb,I,1.6,TiO2-c,Spiro-MeOTAD,MWCNTs,Unknown,DMF,False,130.0,Spin-coating,N2,0.13,False,0.94,19.0,0.4,7.1,VAZvUwvRfDhTD1kqilfT9Fr3Yob2
MAPbI3,MA,Pb,I,,TiO2-c | TiO2-mp,"4,4′-(9-Methyl-9H-naphtho[2,1-c]carbazole-2,12-diyl)bis(N,N-bis(4-methoxyphenyl)aniline)",Ag,Diethyl ether,DMSO,False,Unknown,Spin-coating,N2,0.04,False,0.99,22.31,0.716,15.86,VAjaSMvsB_SFAI2KMCPBJob3ggrq
MAPbI3,MA,Pb,I,1.56,TiO2-c | TiO2-mp,Spiro-MeOTAD,Au,Unknown,Dimethylacetamide,False,100.0,Spin-coating,Unknown,0.1369999999999999,False,0.845,17.65,0.47,7.0,VAxNr3GuS118XtOTMnw-LGYfmBe7
MAPbI3,MA,Pb,I,1.55,TiO2-c,Spiro-MeOTAD,Ag,Chlorobenzene,DMF,False,100.0,Spin-coating,N2,0.16,False,,,,14.49,VB3qUOoeDr1kam3TlM7jN9clsPeS
FA0.85MA0.15PbBr0.45I2.55,FA; MA,Pb,Br; I,,TiO2-c,Spiro-MeOTAD,Au,Toluene,DMF; DMSO,False,300.0,Spin-coating,N2,0.1,False,1.135,22.66,0.755,19.43,VB6KGxxR1rkmP-PRvl4dd4wtF_Tr
MAPbI3,MA,Pb,I,1.6,TiO2-c | TiO2-mp,Spiro-MeOTAD,Au,Unknown,DMF; DMSO >> IPA,False,Unknown >> 150.0,Spin-coating >> CBD,Unknown,0.1,False,1.08,20.28,0.67,16.31,VB6nwHxnrBU10-I18_uEq8toKvdr
MAPbBr1.2I1.8,MA,Pb,Br; I,1.83,PCBM-60 | bis-C60,PEDOT:PSS,Ag,Unknown,DMF,False,90.0,Spin-coating,N2,0.314,False,1.06,11.5,0.62,7.6,VBCD7zNQNv68AZlxjL4cQqTEV6P7
MAPbI3,MA,Pb,I,1.6,PCBM-60,PEDOT:PSS,Al,Toluene,DMF; DMSO,False,85.0,Spin-coating,N2,0.1,False,1.06,22.4,0.779,18.5,VBbzPvPCaOmLc194WBnu10ah6xde
(DMA)PbI3,(DMA),Pb,I,,TiO2-c,Spiro-MeOTAD,Au,Unknown,DMF,False,140; 180,Spin-coating,Unknown,0.09,False,0.912,19.5,0.62,11.0,VBftmYfEYwOynu35UUWCFVbf9QrP
MAPbI3,MA,Pb,I,1.6,TiO2-c | TiO2-mp,Spiro-MeOTAD,Ag,Diethyl ether,DMF; DMSO,False,100.0,Spin-coating,N2,4.0,False,1.06,22.7,0.6779999999999999,16.26,VBl4I9uKh_SbOx27WX9hqAOS8_bB
MAPbI3,MA,Pb,I,1.6,TiO2-c,Spiro-MeOTAD,Au,Unknown,GBL,False,120.0,Spin-coating,Unknown,0.81,False,1.08,20.56,0.711,15.78,VBtjCO3St4go6pCuQMr3Sw-JRkDN
MAPbI3,MA,Pb,I,1.6,TiO2-c | TiO2-mp,Spiro-MeOTAD,Au,Chlorobenzene,DMF; DMSO,False,100.0,Spin-coating,Ar,0.09,False,1.01,22.8,0.75,17.3,VBvqZDODBJYeENW2Ymz_rBtqzjcD
MAPbI3,MA,Pb,I,1.6,TiO2-c | PCBA,Spiro-MeOTAD,Au,Toluene,DMF,False,100.0,Spin-coating,N2,0.04,False,1.0,20.33,0.635,12.9,VC64VnSkoY1OG5u8k6thoLkyX2cj
MAPbI3,MA,Pb,I,1.6,SnO2-c | TiO2-mp,Spiro-MeOTAD,Au,Toluene,DMF; DMSO,False,130.0,Spin-coating,Air,0.07,False,1.06,22.21,0.626,14.67,VCE6eUYYt5KNU6gNDCLhQqM4PWsP
MAPbI3,MA,Pb,I,1.6,TiO2-c,P3HT,Ag,Unknown,DMF,False,100.0,Spin-coating,Ar,0.1,False,0.91,18.4,0.64,10.7,VCM-XCVh_HZOt_nPRwyMdbTDuTAf
MAPbI3,MA,Pb,I,1.61,TiO2-c | TiO2-mp,Spiro-MeOTAD,Au,Chlorobenzene,DMSO,False,100.0,Spin-coating,N2,0.16,False,1.04,17.2,0.64,11.5,VCXFLjOd4sm7kzbMS9supYhbz0_j
Cs0.05FA0.46MA0.49PbBr0.12I2.88,Cs; FA; MA,Pb,Br; I,,SnO2-np,Spiro-MeOTAD,Au,Unknown,DMF; DMSO >> IPA,False,70.0 >> 150.0,Spin-coating >> Spin-coating,N2 >> Air,0.1,False,,,,,VCYQpkVLixJwkuUYdB5pxvX9CBNR
MAPbI3,MA,Pb,I,1.6,TiO2-c | TiO2-mp,IEICO; PBDTTT-E-T | MoO3,Ag,Unknown,DMF; DMSO >> IPA,False,0 >> 100,Spin-coating >> Spin-coating,N2 >> N2,0.04,False,0.993,24.07,0.61,14.57,VCZ737jFml8URE31Zvdjo0qOc0Yb
MAPbI3,MA,Pb,I,1.6,TiO2-c,Spiro-MeOTAD,Au,Unknown,DMF,False,100.0,Spin-coating,N2,0.16,False,0.957,26.71,0.4429999999999999,11.47,VCaxT2v1ihpw4lU7_XapvT9BRnAX
Cs0.04FA0.80MA0.16PbBr0.51I2.49,Cs; FA; MA,Pb,Br; I,1.61,C60 | BCP,PTAA,Ag,Ethyl acetate,DMF; DMSO,False,60; 100,Spin-coating,N2,1.0,False,1.03,22.48,0.733,17.03,VCm_qVBh1K2vCFyh92M67Hh8Nrv-
MAPbI3,MA,Pb,I,1.6,TiO2-c,Spiro-MeOTAD,Au,Unknown,DMF,False,100.0,Spin-coating,N2,0.1,False,1.139,22.94,0.7559999999999999,19.24,VCoZH9ZJ_DM2zx1uqbtw5RK79F_u
MAPbI3,MA,Pb,I,1.6,PCBM-60 | BCP,PEDOT:PSS,Ag,Chlorobenzene,DMF; DMSO,False,100.0,Spin-coating,Unknown,0.11,False,,,,11.1,VDGBMHoVoHzJHmjm6BjQQRC6siYJ
MAPbI3,MA,Pb,I,1.6,TiO2-c,IEICO-4F | Spiro-MeOTAD,MoO3 | Ag,Chlorobenzene,DMSO; GBL,False,100.0,Spin-coating,Unknown,0.16,False,,,,18.88,VDNhRUNcjnVV4fNNTiCwai3We-ka
MAPbI3,MA,Pb,I,1.6,TiO2-c,Spiro-MeOTAD,Au,Unknown,DMF >> IPA,False,70.0 >> 70.0,Spin-coating >> CBD,N2 >> N2,0.09,False,1.01,20.47,0.6970000000000001,14.41,VDmQ85LBuhYKmmzjOrNZQmFMTxpa
MAPbI3,MA,Pb,I,1.6,PCBM-60 | PFN,PEDOT:PSS,Ag,Unknown,DMF,False,100.0,Spin-coating,N2,0.04,False,0.836,20.55,0.6559999999999999,11.3,VDpVGkAfnr4Cpev2iOECYY0olzLu
Cs0.05FA0.79MA0.16PbBr0.51I2.49,Cs; FA; MA,Pb,Br; I,1.67,C60 | BCP,NiO-c,Cu,Ethyl acetate,DMF; DMSO,False,100.0,Spin-coating,Unknown,0.16,False,1.07,21.75,0.7340000000000001,17.07,VE3Ysu03rrakyQMPnX5uEQNeuQtb
Cs0.08FA0.77MA0.15PbBr0.51I2.49,Cs; FA; MA,Pb,Br; I,1.6,C60 | BCP,PTAA,Cu,Ethyl acetate,DMF; DMSO,False,100,Spin-coating,N2,0.16,False,0.908,20.052,0.722,13.15,VE3jtQUKIeZowGz-TIpQpQNeulBZ
MAPbI3,MA,Pb,I,1.6,TiO2-c | In2O3-c,Spiro-MeOTAD,Ag,Chlorobenzene,DMF; DMSO,False,100.0,Spin-coating,Unknown,0.1,False,1.04,20.8,0.6990000000000001,15.1,VE6oV5NO8q5T3Q7U6EGEnzE_fg6h
MAPbI3,MA,Pb,I,1.6,TiO2-c | NaYF4:Yb:Er-np,Spiro-MeOTAD,Ag,Unknown,DMF >> IPA,True,100.0 >> 100.0,Spin-coating >> Spin-coating,Unknown,0.1,False,0.99,18.64,0.7,12.88,VE9T8BlzEBkg2mPlmToBSctzvCeh
MAPbI3,MA,Pb,I,1.6,TiO2-c | TiO2-mp,none,Au,Unknown,DMF,False,130; 130,Spin-coating,Air,0.16,False,0.79,24.27,0.601,11.53,VEDqLf23CDc36QhTdqYrPBaBNoll
MAPbI3,MA,Pb,I,,PCBM-60 | BCP,PEDOT,Ag,Chlorobenzene,Unknown,False,100,Spin-coating,N2,0.0725,False,0.98,21.45,0.76,16.1,VEFdoZTFN0W-HYtfB6OUCulge_GX
MAPbBrI2,MA,Pb,Br; I,,TiO2-c | TiO2-mp,Spiro-MeOTAD,Au,Unknown,DMF >> none,False,100.0 >> 100.0,Spin-coating >> Gas reaction,Unknown >> MABr,0.1,False,1.06,23.4,0.62,15.34,VELXioyEm5-dk4Ds8ACtbblnlcJk
MAPbI3,MA,Pb,I,1.6,TiO2-c | TiO2-mp,none,Au,Unknown,DMF,False,130; 100,Spin-coating,Air,0.16,False,0.83,24.48,0.526,10.69,VESEKh7UZxge64RCUSDimc0pj4kt
MAPbI3,MA,Pb,I,1.6,TiO2-c | TiO2-mp,Spiro-MeOTAD,Au,Unknown,DMF >> IPA,False,100.0 >> 100.0,Spin-coating >> CBD,Air >> Air,0.06,False,0.957,19.7,0.64,12.0,VEZjQTAowfg9IiSQcN4bs-vUiaM1
MAPbI3,MA,Pb,I,1.6,TiO2-c | TiO2-mp,Spiro-MeOTAD,Au,Chlorobenzene,DMF; DMSO >> IPA,False,100; 300 >> 100,Spin-coating >> Spin-coating,Ar >> Ar,0.09,False,,,,15.8,VElIUhfyYPjU6T69NJ7opLRtt-aN
MAPbI3,MA,Pb,I,1.6,TiO2-c | TiO2-mp,Spiro-MeOTAD,Au,Unknown,DMF,False,Unknown,Spin-coating,N2,,False,1.02,21.95,0.738,16.52,VErbpEA6E_b3qtpeP6PjPjKIchLU
MAPbI3,MA,Pb,I,1.6,TiO2-c,Spiro-MeOTAD,Au,Chlorobenzene,Unknown,False,25.0; 100.0,Spin-coating,N2 >> Air,0.09,False,1.08,21.28,0.73,16.78,VF9mNGpqAVAADT7JBt79lwRS_NFd
MAPbI3,MA,Pb,I,1.6,TiO2-c,Spiro-MeOTAD,Au,Unknown,DMF,False,100.0,Spin-coating,N2,0.1,False,1.085,22.27,0.759,18.35,VFD6bWmi10uYeJ5s5D7CO0djGenK
Cs0.05FA0.79MA0.16PbI3 | NMABrPbIBr,Cs; FA; MA | NMABr,Pb | Pb,I | I; Br,1.56,SnO2-np,Spiro-MeOTAD,Au,Unknown,DMF; DMSO,False,100,Spin-coating,Unknown,,False,1.12,23.14,0.787,20.39,VFLFY92xyaCzZyt4hory6H-z8sqO
MAPbI3,MA,Pb,I,1.6,PCBM-60,PEDOT:PSS,Ag,Toluene,DMSO; GBL,False,100.0,Spin-coating,N2,0.11,False,0.91,17.49,0.53,8.4,VFMo76YFp18KdTEO3-6feiCFP2jN
MAPbI3,MA,Pb,I,1.6,C60; PDI | BCP,P3CT-Na,Ag,Chlorobenzene,DMF; DMSO,False,60.0; 80.0,Spin-coating,N2,0.09,False,1.061,22.1,0.792,18.21,VFNxAFS6kvwtFxg_lnXRZyZuRrqv
MAPbI3,MA,Pb,I,1.6,TiO2-c,Spiro-MeOTAD,Ag,Chlorobenzene,DMF; DMSO,True,100.0,Spin-coating,N2,0.16,False,1.12,22.43,0.72,18.33,VFfllE4wWLsEQT0RZe-lWekrBVTS
MAPbI3,MA,Pb,I,1.6,PCBM-60,NiO-c,Al,Unknown,DMF; DMSO >> IPA,False,Unknown >> 100.0,Spin-coating >> Spin-coating,N2,0.16,False,1.1,22.38,0.778,19.5,VFlVx0gZyu4WQCJfEXLDumYZkMsf
Cs0.2FA0.8PbBr0.32I2.68,Cs; FA,Pb,Br; I,,TiO2-c | TiO2-mp,Spiro-MeOTAD,Au,Chlorobenzene,DMF; DMSO,False,100.0,Spin-coating,Unknown,0.1,False,0.987,21.49,0.738,15.7,VFpLnj6D4hSHWr_NKk2Om6gCHXzm
MAPbI3,MA,Pb,I,1.61,TiO2-c | TiO2-mp,Spiro-MeOTAD,Au,Chlorobenzene,DMF; DMSO,False,100.0,Spin-coating,N2,0.09,False,0.911,22.4,0.626,12.8,VFvMF_IcsLv9JzNVjxhHIzMSQ-NA
CsPbI3,Cs,Pb,I,,TiO2-c,Spiro-MeOTAD,Ag,Unknown,DMF,False,180.0,Spin-coating,Unknown,0.12,False,1.051,18.89,0.685,13.61,VG2BbYV0_ue69dUy4s763EgMFmcu
MAPbI3,MA,Pb,I,1.6,TiO2-c | TiO2-mp,Spiro-MeOTAD,Au,Unknown,DMF >> none,False,Unknown,Spin-coating >> Gas reaction,N2 >> MAI; N2; O2,0.06,False,1.0,23.2,0.69,16.1,VGZulyNjYN8-2x5Q6QkH3YiaKCCs
MAPbI3,MA,Pb,I,1.6,TiO2-c,Spiro-MeOTAD,Au,Chlorobenzene,DMF; DMSO,True,110.0,Spin-coating,N2,0.16,False,1.08,22.46,0.635,15.4,VG_R8R8oPKIr_LqaFOC-9fRsVyZ2
MAPbI3,MA,Pb,I,1.6,TiO2-c | TiO2-mp,Spiro-MeOTAD,Au,Chlorobenzene,DMSO,False,100,Spin-coating,N2,0.16,False,1.034,21.41,0.71,16.3,VGcYcAvPspEvWs47eKcmR1ccC-dS
MAPbI3,MA,Pb,I,1.6,HATNAS3C7-Cs,NiO-c,Ag,Toluene,DMSO; GBL,False,100.0,Spin-coating,Unknown,0.1119999999999999,False,0.94,19.69,0.758,13.95,VGiw8xHL3pZPk6LWvXiKJcLy5ATm
MAPbI3,MA,Pb,I,1.6,C60 | BCP,PEDOT:PSS,Ag,N2,DMF,False,100.0,Spin-coating,N2,0.1,False,0.93,19.0,0.68,10.71,VH-VpngGnVpbzaTeXXwTRcqGdQ9A
MAPbI3,MA,Pb,I,1.5,TiO2-c | C60,Crosslinked TCTA-BVP,Ag,Toluene,DMSO; GBL,False,100.0,Spin-coating,N2,0.1119999999999999,False,1.07,21.7,0.787,18.0,VH1ohypYm0d4c64jCmr_DIHOnuF7
MAPbI3,MA,Pb,I,1.6,C60 | BCP,PTAA,Ag,Unknown,DMF; DMI >> Ethanol,False,Unknown >> 110.0; 120,Spin-coating >> Spray-coating,Ar >> Ar,0.1,False,0.934,21.05,0.706,13.88,VHDblEqXDHZUq575h_YxsIxwvDWw
CsPbBrI2,Cs,Pb,Br; I,,ZnO-np | C60,NiO-c,Ag,Unknown,DMSO,False,160.0,Spin-coating,Unknown,0.09,False,1.23,15.87,0.78,14.21,VHHCOAVD8iYKi5Njg8XM7BWH_F0r
FA0.79MA0.16PbBr0.51I2.49,FA; MA,Pb,Br; I,,PCBM-60 | BCP,NiO-np | PMMA,Ag,Ethyl acetate,DMF; DMSO,False,105.0,Spin-coating,N2,0.09,False,1.12,23.35,0.8059999999999999,21.07,VHIVsk1GwcsxbucwOjhT5ALrrNzm
Cs0.17FA0.83PbBr0.51I2.49,Cs; FA,Pb,Br; I,,PCBM-60 | BCP,PolyTPD,Ag,Anisole,DMF; DMSO,False,100.0,Spin-coating,N2,0.0925,False,1.04,21.9,0.7,18.5,VHMBZHxKI5TUHzhBcB7gqKTtrNdq
CsPbBrI2,Cs,Pb,Br; I,,TiO2-c,Spiro-MeOTAD,Au,Unknown,DMF; DMSO,False,35; 120; 165,Spin-coating,Unknown,0.09,False,1.24,13.55,0.698,11.64,VHSmgMF9mTIMjyDbCmi85htwcjX4
MAPbI3,MA,Pb,I,1.6,TiO2-c | TiO2-mp,Spiro-MeOTAD,Au,Unknown,DMF >> IPA,False,70.0 >> 70.0,Spin-coating >> Spin-coating,Unknown,0.56,False,0.911,13.575,0.57,9.09,VHW3Ad5gl8ya58u243NgKzyKKOMF
MAPbI3,MA,Pb,I,1.6,PCBM-60 | bis-C60,PEDOT:PSS,Ag,Unknown,DMF,False,90.0,Spin-coating,N2,0.0314,False,0.91,13.3,0.52,7.01,VHh74azwgwzrQxn5YbJ4wt16T-31
CsPbBrI2 | CsPbBrI2,Cs | Cs,Pb | Pb,Br; I | Br; I,1.91,TiO2-c,PTAA,Au,Unknown,DMF; DMSO >> Octane >> IPA,False,300 >> Unknown,Spin-coating >> Spin-coating >> CBD,Unknown,0.09,False,1.221,15.1,0.8029999999999999,14.55,VHiQ3muexieN40vyDA-OiOxbcKfB
MAPbBr0.3I2.7,MA,Pb,Br; I,1.684,TiO2-c | TiO2-mp,Spiro-MeOTAD,Au,Unknown,DMF >> IPA,False,70.0 >> 70.0,Spin-coating >> Spin-coating,Unknown,0.09,False,1.07,18.96,0.6459999999999999,13.1,VHn6_jWIhlV_PUOpiW_7oK5yx_ql
MAPbI3,MA,Pb,I,1.6,PCBM-60,PEDOT:PSS,Al,Chlorobenzene,DMF; DMSO,False,120.0,Spin-coating,Unknown,0.04,False,0.95,21.37,0.8,16.43,VIDeFeRToksMhn1NBqnOi6XN9LdT
MAPbI3,MA,Pb,I,1.6,PCBM-60 | PDINO,PEDOT:PSS,Al,Chlorobenzene,DMF,False,100.0,Spin-coating,Unknown,0.05,False,0.88,18.66,0.7859999999999999,12.84,VIHo6BFrsa1_f8XWSCbuQHyVH5YN
MAPbI3,MA,Pb,I,1.59,TiO2-c,Spiro-MeOTAD,Ag,Unknown,DMF >> IPA,True,Unknown >> 100,Spin-coating >> Spin-coating,Ar >> Ar,0.15,False,0.914,21.5,0.537,10.5,VIX9aCLkOMe16wrZmze58o9e9_5j
MAPbI3,MA,Pb,I,1.5,TiO2-c,Spiro-MeOTAD,Au,Unknown,DMF,False,180.0,Spray-coating,Air,0.1,False,1.05,20.68,0.61,13.24,VIh24OC7IbCBytwiMpl-VmiBYSM4
Cs0.05FA0.79MA0.16PbBr1.2I2.6,Cs; FA; MA,Pb,Br; I,1.71,PCBM-60 | C60 | BCP,PTAA,Cu,Toluene,DMF; DMSO,False,70; 100,Spin-coating,Unknown,0.075,False,1.1,17.0,,,VIhyDnTMVtg12YUTlxj0AniV6VCj
MAPbI3,MA,Pb,I,1.6,TiO2-c | TiO2-mp,Spiro-MeOTAD,Au,Chlorobenzene,DMF; DMSO,False,100.0,Spin-coating,Unknown,0.1,False,1.11,22.33,0.74,18.36,VItlmHvivff4J-Nk8WMRA5Wi503p
Cs0.05FA0.8075MA0.1425PbBr0.45I2.55,Cs; FA; MA,Pb,Br; I,,SnO2-c | PCBM-60,Spiro-MeOTAD,Au,Chlorobenzene,DMF; DMSO,False,100.0,Spin-coating,N2,0.08,False,1.0,23.14,0.72,16.73,VIxPdyaBjRrDnQ2_jlu4QzQLoQvj
MAPbI3,MA,Pb,I,1.6,TiO2-c | TiO2-mp,Spiro-MeOTAD,Au,Unknown,DMF >> IPA,False,90.0 >> 100.0,Spin-coating >> CBD,Air >> Air,0.1,False,0.962,22.51,0.742,16.07,VJ6fJdluyWvNACYqyYsSgs-gAQI3
Cs0.1FA0.9PbBr0.3I2.7,Cs; FA,Pb,Br; I,1.48,PCBM-60 | BCP,NiMgLiO,Ag,Unknown,DMF; DMSO,False,150,Spin-coating,N2,0.09,False,0.952,22.4,0.762,17.42,VJHRZa126mFJEYfq935U3it3xC4i
MAPbI3,MA,Pb,I,1.6,C60,PEDOT:PSS,Ag,Vacuum,DMF,False,100.0,Spin-coating,N2,0.09,False,0.88,19.4,0.7440000000000001,12.6,VJO8CLfT_JMCRdJBWnA6z6gQpO4U
MAPbI3,MA,Pb,I,1.59,PCBM-60,PEDOT:PSS,Ca | Al,Unknown,DMF >> IPA,True,Unknown >> 100,Spin-coating >> Spin-coating,Air >> Air,2.25,True,0.938,21.25,0.77,15.4,VJdEULqajLYz00d23iA2E_Pk7ZGA
MAPbI3,MA,Pb,I,1.6,PCBM-60,PTAA,Al,Unknown,DMF; DMSO >> IPA,False,Unknown >> 100,Spin-coating >> Spin-coating,N2 >> N2,0.1,False,1.05,23.22,0.78,19.6,VJnBTQVcPu5s31TL1ujHCukysCCS
FA0.85MA0.15PbBr0.15I0.85,FA; MA,Pb,Br; I,1.63,SnO2-np,Spiro-MeOTAD,Au,Chlorobenzene,DMF; DMSO,False,80,Spin-coating,N2,,False,0.97,20.12,0.679,13.68,VK--UY2DZHkbP_5uAxRnyT3P5FE0
MAPbI3,MA,Pb,I,1.6,TiO2-c | TiO2-mp | ZrO2-mp,NiO-c,Carbon,Unknown,GBL,False,50,Drop-infiltration,Unknown,1.0,False,0.8,16.8,0.61,7.8,VK6nUkAnsLjvvVUK_bec4KsHTcvl
MAPbI3,MA,Pb,I,1.6,C60 | BCP,PEDOT:PSS,Ag,Toluene,DMF; DMSO,True,100.0,Spin-coating,Unknown,0.1,False,1.06,21.53,0.79,18.03,VKaFqXNlE8G04s4JFecYYmb5VKHz
MAPbI3,MA,Pb,I,1.6,TiO2-np,Spiro-MeOTAD,Au,Ar,DMF,True,100.0,Spin-coating,N2,0.16,False,0.992,20.91,0.69,14.32,VKohGfeFYnkOAxwdX-y_IxfnOGAr
MAPbI3,MA,Pb,I,1.6,C60 | BCP,MoS2,Ag,Toluene,DMSO; GBL,False,100.0,Spin-coating,N2,0.01,False,0.96,14.73,0.523,7.36,VKrzZMbt12b8wIZLP_76zj4zvXfV
Cs0.05FA0.7885MA0.1615PbBr0.51I2.49,Cs; FA; MA,Pb,Br; I,,TiO2-c | TiO2-mp,Spiro-MeOTAD,Au,Chlorobenzene,DMF; DMSO,False,100.0,Spin-coating,Unknown,4.9,True,1.045,18.03,0.5670000000000001,10.28,VKvzXgKTTSBoArezRCMXyAhYZwpA
Cs0.29FA0.71PbBr0.24I0.76,Cs; FA,Pb,Br; I,1.73,C60 | BCP,ITO | MoO3 | TaTm,,,,False,,,,,False,1.151,17.7,0.775,15.9,VL3k_Sy40oVOqh1-7HNtg2MZmjJ8
MAPbI3,MA,Pb,I,1.6,SnO2-c,Spiro-MeOTAD,Au,Anisole,DMF; DMSO,False,100.0,Spin-coating,Dry air,0.0919,False,1.1,23.2,0.73,18.2,VLIUMjwFHmzNFHhDsqsRcI20-l1o
Cs0.05FA0.79MA0.16PbBr0.51I2.49,Cs; FA; MA,Pb,Br; I,,TiO2-c,Spiro-MeOTAD,Au,Chlorobenzene,DMF; DMSO,False,150.0,Spin-coating,N2,0.09,False,1.117,22.35,0.7709999999999999,19.26,VLKKS8iIkDb1Pe6v1SW1Il8JqqT3
MAPbI3,MA,Pb,I,1.6,C60 | BCP,PEDOT:PSS,Ag,Unknown,DMSO; GBL,False,120,Ultrasonic spray,Air,2.0,False,0.83,20.3,0.605,10.18,VLUmpiNCUFeBAWpib-mFhvQGe0fz
MAPbI3,MA,Pb,I,1.6,TiO2-c | TiO2-mp,NiO-np,Carbon,Chlorobenzene,DMF; DMSO,False,60; 100,Spin-coating,N2,0.07,False,0.96,21.37,0.61,12.5,VLYiT9u5sO22lIy4Wut-OEz0o9Ot
FA0.85MA0.15PbBr0.45I2.55,FA; MA,Pb,Br; I,,TiO2-c,Spiro-MeOTAD,Au,Toluene,DMF; DMSO,False,400.0,Spin-coating,N2,1.0,False,1.125,22.44,0.701,17.69,VLbqjcGnCgHI3jmnPwPGTqmsrsOB
MAPbI3,MA,Pb,I,1.55,TiO2-c,Spiro-MeOTAD,Au,Diethyl ether,DMF; DMSO,False,150.0,Spin-coating,Air,0.105,False,1.096,20.5,0.69,15.52,VLebJNe-v45Db5mxiPSktfzNl4IA
MAPbI3,MA,Pb,I,1.5,TiO2-c | TiO2-mp | ZrO2-mp,none,Carbon,Unknown,GBL,False,50.0,Drop-infiltration,Unknown,0.16,False,0.85,22.7,0.66,12.9,VM9btAhSQqXZD3tjJJ7okC4QywQu
MAPbI3,MA,Pb,I,1.6,TiO2-c,Spiro-MeOTAD,Au,Unknown,DMF,False,50.0,Doctor blading,N2,0.09,False,0.82,16.26,0.522,7.53,VMYZqjCGDjDVjcKax0lOkSniQOai
Cs0.05FA0.05MA0.9PbBr0.05I2.95,Cs; FA; MA,Pb,Br; I,,SnO2-np,Spiro-MeOTAD,Au,Chlorobenzene,DMF; DMSO,False,100.0,Spin-coating,Unknown,0.12,False,1.05,22.15,0.742,18.19,VMeCcRd3mHa0nILYAnV6ClqfM7_h
CsPbBr3,Cs,Pb,Br,,TiO2-c | TiO2-mp,none,Carbon,Unknown,DMF >> Methanol,False,90.0 >> 250.0,Spin-coating >> Spin-coating,Air >> Air,0.09,False,1.594,7.48,0.851,9.53,VMfayYSZZRH_z5S-1FssW_th1yP4
CsPbI3,Cs,Pb,I,1.73,TiO2-c,CuI,Au,Unknown,DMF; DMSO,False,100.0,Spin-coating,Unknown,0.09,False,0.89,16.02,0.5660000000000001,8.07,VMmFh_oUcHoyN2VvijXuVLN63leg
GAMA4Pb4I13,GA; MA,Pb,I,,PCBM-60 | BCP,PEDOT:PSS,Ag,Toluene,DMF; DMSO,False,90,Spin-coating,N2,0.06,False,0.92,17.71,0.81,13.13,VMmuNUzVc5ZN-XUhdRteFPRF8iSo
MAPbI3,MA,Pb,I,1.6,TiO2-c,Spiro-MeOTAD,Ag,Unknown,DMF,False,90; 100,Spin-coating,Unknown,0.12,False,0.82,19.94,0.61,9.86,VMrfJddRL-aKP485sttTASSq74i2
Cs0.2FA0.8PbBr0.5I0.5,Cs; FA,Pb,Br; I,1.85,PEAI | PCBM-60 | AZO-np | SnO2,MeO-2PACz,,,,False,,,,,False,1.34,15.6,0.81,16.8,VMroN0h46_y8wUF5HJpWr3HG0v_n
MAPbI3,MA,Pb,I,1.6,ZnO-c,none,Carbon,Unknown,DMF >> IPA,False,Unknown >> Unknown,Spin-coating >> CBD,Dry air >> Dry air,0.12,False,0.77,18.56,0.56,8.07,VN5jGyNjKnPRFzdgBkNxNYScp1ug
Cs0.05FA0.85MA0.15PbBr0.45I2.55,Cs; FA; MA,Pb,Br; I,,TiO2-c,Spiro-MeOTAD,Au,Bromobenzene,DMF; DMSO,False,100,Spin-coating,Ar,0.1,False,1.061,20.73,0.775,17.04,VN9DTDWq4LclAoSElXtga-etQOqT
MAPb0.9Sr0.1I3,MA,Pb; Sr,I,1.63,TiO2-np,Spiro-MeOTAD,Au,Unknown,DMF >> IPA,False,75.0 >> 135.0,Spin-coating >> Spin-coating,Dry air >> Dry air,0.108,False,0.96,18.08,0.68,11.8,VNJvLK_j8qyt9QbxOuN9eeVYFpAs
FA0.83MA0.17PbBr0.47I2.53,FA; MA,Pb,Br; I,1.61,TiO2-c | TiO2-mp | BaTiO3,Spiro-MeOTAD,Au,Chlorobenzene,DMF; DMSO,False,100.0,Spin-coating,N2,0.1,False,1.1,22.41,0.705,17.41,VNKbMNGbxhETIdadNW8d-vz6XL-S
MAPbBr0.2I2.7,MA,Pb,Br; I,,TiO2-c | TiO2-nw,Spiro-MeOTAD,Au,Unknown,DMF; DMSO >> IPA,False,Unknown >> 140.0,Spin-coating >> Spin-coating,N2 >> N2,0.09,False,1.02,20.42,0.72,15.07,VNnnXKMATGy9WQBIEv0QdaS2ztzU
Cs0.05FA0.79MA0.16PbBr0.51I2.49,Cs; FA; MA,Pb,Br; I,1.602,TiO2-c | TiO2-mp,Spiro-MeOTAD,Au,Chlorobenzene,DMF; DMSO >> IPA,False,100 >> 70,Spin-coating >> Spin-coating,N2 >> N2,0.16,False,0.85,18.7,0.639,10.1,VNoVexJLbfGIhIleeOudYyM1UaP8
MAPbI3,MA,Pb,I,1.6,TiO2-c,2D-PT,Au,Unknown,Unknown,False,Unknown,Spin-coating,N2,0.07,False,0.83,21.86,0.57,10.7,VNoiLu7Bpc6gHBk_Bqhin8qmd-pL
Cs0.05FA0.81MA0.14PbBr0.45I2.55,Cs; FA; MA,Pb,Br; I,,PCBM-60 | BCP,PTAA,Ag,Unknown,DMF,False,100.0,Spin-coating,N2,0.1,False,1.12,21.92,0.75,18.16,VNzQ8uxUaYk6v1BgvF81w6Ruq_0o
MAPbI3,MA,Pb,I,1.57,TiO2-c,Spiro-MeOTAD,Ag,Unknown,DMF >> none,False,80 >> 100,Spin-coating >> Gas reaction,N2 >> N2,,False,1.05,18.13,0.68,12.8,VO-Kg0Qu4ITff54kObOMIlvaivU_
MAPbI3,MA,Pb,I,1.6,PCBM-60,PEDOT:PSS,Ca | Ag,Unknown,DMF >> IPA,False,Unknown >> 100.0,Spin-coating >> Spin-coating,Unknown,0.1,False,0.792,1.88,0.81,11.98,VO9GOJU01i9WtbwLpEddJG4dTiKO
FA0.28MA0.72PbI3,FA; MA,Pb,I,,TiO2-c | PCBM-60,Spiro-MeOTAD,Ag,Unknown,DMF >> IPA,False,Unknown >> 100.0,Spin-coating >> Spin-coating,N2 >> N2,0.075,False,1.04,23.47,0.72,17.8,VOD4Ji6RLuaUywMlMz7rxoLs3nF7
GUMA3Pb3I10,GU; MA,Pb,I,,TiO2-c,Spiro-MeOTAD,Au,Chlorobenzene,DMF; DMSO,False,150.0,Spin-coating,N2,0.09,False,1.11,20.09,0.688,14.8,VOKuSGtNENO7okdlncjd3pzHzHQg
MAPbBr0.1I2.9,MA,Pb,Br; I,1.6,TiO2-c | TiO2-mp,Spiro-MeOTAD,Au,Unknown,DMF >> IPA,False,70.0 >> 70.0,Spin-coating >> Spin-coating,Unknown,0.09,False,1.0,21.54,0.66,14.23,VOMQ1ij0BECYhRiyj5hbDlf6ICh8
MAPbI3,MA,Pb,I,1.65,SnO2-np,CZTS,Carbon,Chlorobenzene,DMF; DMSO,False,100,Spin-coating,Unknown,0.04,False,1.067,22.97,0.6779999999999999,16.62,VORcthAupgwzM0MW37ySMOXnheWR
(PDA)2MA3Pb4I13,(PDA); MA,Pb,I,,C60 | BCP,PEDOT:PSS,Ag,Unknown,DMF,False,120.0,Spin-coating,Unknown,0.1,False,0.96,18.4,0.701,12.6,VO_CvGczoIuG2DqiCYKXItuxCc_d
MAPbI3,MA,Pb,I,1.6,TiO2-c | TiO2-mp,none,Carbon,Unknown,DMF >> IPA,False,70.0 >> 70.0,Spin-coating >> CBD,Unknown,0.1,False,0.989,18.41,0.63,11.49,VOct9pqLyh3bKaLO1G41JP4B51gi
FA0.83MA0.17PbBr0.39I2.61,FA; MA,Pb,Br; I,1.6,TiO2-c | TiO2-mp,X2,Au,Chlorobenzene,DMF; DMSO,False,100.0,Spin-coating,N2,0.125,False,1.04,19.3,0.63,14.9,VOfu6tEQfv2n4D4LdGocJY_cqRsN
MAPbI3,MA,Pb,I,1.6,ZnO-c | PVP,Spiro-MeOTAD,MoO3 | Ag,Toluene,DMSO; GBL,False,100.0,Spin-coating,N2,0.06,False,1.07,16.21,0.42,12.6,VOnLJJS4pvmua8UoNECmx5S0zi-G
FA0.29MA0.71PbBr0.3I2.7,FA; MA,Pb,Br; I,,SnO2-np,Spiro-MeOTAD,Au,Unknown,DMF; DMSO >> DMSO; IPA,False,70.0 >> 150.0,Spin-coating >> Spin-coating,N2 >> Ambient,0.1009999999999999,False,1.09,24.81,0.763,20.63,VOyOVs-xfSuDFwwnpSvHaefYGikr
Cs0.08FA0.77MA0.15PbBr0.51I2.49,Cs; FA; MA,Pb,Br; I,1.6,C60 | BCP,PTAA,Cu,Ethyl acetate,DMF; DMSO,False,100,Spin-coating,N2,0.16,False,1.029,18.568,0.797,15.22,VP11P-xLz3H6iM0Cvd29cfJac0WN
MAPbI3,MA,Pb,I,1.59,PCBM-60,NiO-c,Ag,Toluene,DMSO; GBL,False,100.0,Spin-coating,Unknown,0.0314,False,1.1,20.3,0.8,17.9,VP3cRLwG6x6JFypZzpnpdA0prvtR
MAPbI3,MA,Pb,I,1.6,PCBM-60 | C60 | BCP,PEDOT:PSS,Al,Unknown,DMF,False,100.0,Spin-coating,N2,0.06,False,0.9,13.5,0.649,7.89,VP49PX2LGHd87jLlDJiWeu3TBTEX
MAPbI3,MA,Pb,I,1.6,SnO2-c | NiCl2,Spiro-MeOTAD,Ag,Vacuum,DMF; DMSO,False,100.0,Spin-coating,N2,0.085,False,1.13,22.49,0.722,18.38,VP9piT-kWBKvaLFEbqPSbD3e-Ps5
FA0.85MA0.15PbBr0.45I2.55,FA; MA,Pb,Br; I,1.54,TiO2-c | TiO2-mp,Spiro-MeOTAD,Au,Chlorobenzene,DMF; DMSO,False,120.0,Spin-coating,Unknown,0.09,False,1.029,22.56,0.62,14.39,VPD1bhZcAx9DbM7HMxMitD3L4VUK
MAPbI3,MA,Pb,I,1.6,TiO2-c,Spiro-MeOTAD,Ag,Chlorobenzene,DMF,False,100,Spin-coating,N2,0.12,False,1.034,17.71,0.6940000000000001,12.73,VPH11g1IDtvWo5zVUGic6belaYBe
MAPbI3,MA,Pb,I,1.6,TiO2-c | TiO2-mp | Al2O3-mp,Spiro-MeOTAD,Au,Toluene,DMF; GBL,False,100.0,Spin-coating,N2,0.045,False,0.98,19.86,0.48,9.42,VPISefgJ_AWtzjnQgZvYhoEl0f-U
Cs0.065FA0.79MA0.145PbBr0.49I2.51,Cs; FA; MA,Pb,Br; I,,PCBM-60 | ZnMgO,NiMgO,Al,Chlorobenzene,DMF; DMSO,False,100.0,Spin-coating,N2,0.1,False,1.065,22.08,0.75,17.6,VPY9xtZMmrmHMCGq-vtrhHciVrJw
MAPbI3,MA,Pb,I,1.6,PCBM-60 | BCP,PEDOT:PSS,Au,Unknown,DMF,False,100.0,Spin-coating,Unknown,0.1,False,0.018,0.94,0.79,13.46,VPnwsNMt23KvWsHC889kXw3Duwal
MAPbI3,MA,Pb,I,1.6,TiO2-c | TiO2-mp | Al2O3-mp,none,Carbon,Diethyl ether,NMP,False,Unknown,Drop-infiltration,Air,0.09,False,,,,,VQ5KPA8Ztwbq0vi99xUKDI58Tj_i
MAPbI3,MA,Pb,I,1.6,TiO2-c | TiO2-mp,TQ2,Au,Chlorobenzene,DMF; DMSO,False,100.0,Spin-coating,Unknown,0.09,False,1.09,21.79,0.602,13.87,VQRQ4ou0ZeChby54WylJE4GBP_ic
FA0.83MA0.17PbBr0.39I2.61,FA; MA,Pb,Br; I,,TiO2-c,Spiro-MeOTAD,Au,Chlorobenzene,DMF; DMSO,False,100.0,Spin-coating,Unknown,0.24,False,1.01,20.71,0.669,14.08,VQRpyD6ZV94pAFLwipiFA8VQUmqh
MAPbI3,MA,Pb,I,,TiO2-c,Spiro-MeOTAD,Au,Unknown,none >> none >> IPA,False,25 >> 25 >> 70,Evaporation >> Sandwiching >> Rinsing,Vacuum >> N2 >> N2,0.01134,False,1.08,20.9,0.68,15.35,VQYyW9q7l6dgC2EdSGC68iF8Csvl
Cs0.05FA0.79MA0.16PbBr0.48I2.52,Cs; FA; MA,Pb,Br; I,1.63,C60 | BCP,NiO-c,Cu,Ethyl acetate,DMF; DMSO,False,100,Spin-coating,Unknown,0.16,False,1.07,21.4,0.76,17.2,VQcfe-1aXpDjLZtws4x_6aUUNN0M
MAPbI3,MA,Pb,I,1.6,ZnO-c | C-PCBSD,Spiro-MeOTAD,Au,Unknown,DMF >> IPA,False,Unknown >> 70.0,Spin-coating >> CBD,Unknown,0.04,False,0.88,16.4,0.64,9.3,VQhuYzigv0S3ltz4_yLflSzO9J7s
MAPbI3,MA,Pb,I,1.58,TiO2-c | TiO2-mp,Spiro-MeOTAD,Au,Unknown,DMF; DMSO >> IPA,False,100.0 >> 100.0,Spin-coating >> Spin-coating,Air >> Air,0.1,False,0.96,19.49,0.61,11.39,VQiQ9xyUszRHMDZFa6BWWHbJGQZb
MAPbI3,MA,Pb,I,1.5,TiO2-c | TiO2-mp,Spiro-MeOTAD,Au,Unknown,DMF >> IPA,False,70.0 >> 70.0,Spin-coating >> CBD,Unknown,0.122,False,1.014,21.5,0.741,16.06,VR-xv2SQCC3_LSb7axIHfDDLPoXu
FA0.83MA0.17PbBr0.51I2.49,FA; MA,Pb,Br; I,1.62,TiO2-c | TiO2-mp,A101,Au,Chlorobenzene,DMF; DMSO,False,100.0,Spin-coating,Unknown,0.1,False,1.01,16.76,0.67,11.38,VR9FAn9PoD_Z5H75wVr07Y72bkFD
Cs0.05FA0.79MA0.16PbBr0.3I2.7,Cs; FA; MA,Pb,Br; I,,TiO2-c,Al2O3 | CuPc(tBu)4,Au,Chlorobenzene,DMF; DMSO,False,100.0,Spin-coating,Ar,0.09,False,1.07,19.8,0.56,11.9,VRG45TAbowoP3ov7b5ElY2kpoAzJ
Cs0.1FA0.75MA0.15PbBr0.51I2.49,Cs; FA; MA,Pb,Br; I,,TiO2-np,Spiro-MeOTAD,Au,Chlorobenzene,DMF,False,100.0,Spin-coating,N2,0.105,False,1.145,22.1,0.77,19.5,VRGM5tk7eRCNzmhQPtMjpe13gJIQ
MAPbI3,MA,Pb,I,1.6,PCBM-60 | PFN,p-PFP-O | PTAA,Al,Diethyl ether,DMF; DMSO,False,100.0,Spin-coating,N2,0.0464,False,1.07,19.72,0.7,14.7,VRVF16bGP0xV1vHOT_j9l_IptMBx
MAPbBr0.6I2.4,MA,Pb,Br; I,1.7,PCBM-60 | bis-C60,PEDOT:PSS,Ag,Unknown,DMF,False,90.0,Spin-coating,N2,0.314,False,0.99,14.9,0.68,10.0,VRVYk2txiGL7RtwBdx_kbG75-NCk
(PBA)BAMA3Pb4I13,(PBA); BA; MA,Pb,I,1.65,PCBM-60 | BCP,PTAA,Ag,Unknown,DMF; DMSO,False,100,Spin-coating,N2,0.08,False,1.19,17.3,0.78,16.0,VRX7wEXxvnX6LKm8x_XClBMKum0A
FA0.6MA0.4Pb0.4Sn0.6Br0.3I2.7,FA; MA,Pb; Sn,Br; I,1.33,C60 | BCP,PEDOT:PSS,Ag,Toluene,DMF; DMSO,False,Unknown,Spin-coating,N2,0.1,False,0.7,21.87,0.67,10.25,VRje_aTk47uHORLsoE0GF-vbVT8y
MAPb1.0I3,MA,Pb,I,1.6,PCBM-60 | C60,PEDOT:PSS,Al,Unknown,DMF,True,95,Spin-coating,Air,0.09,False,0.95,14.89,0.6,8.51,VRjxSjrx0m6pb2UJgKuLyh_k1D0F
MAPbI3,MA,Pb,I,1.6,TiO2-c | TiO2-mp,Spiro-MeOTAD,Au,Chlorobenzene,DMSO,False,100,Spin-coating,Unknown,0.16,False,0.982,17.0,0.73,12.2,VRoGUYIihWWBlVia0vdQWk36NdK2
MAPbI3,MA,Pb,I,1.59,CdS,Spiro-MeOTAD,Ag,Unknown,none >> none,False,Unknown >> 110.0,Evaporation >> Gas reaction,Vacuum >> MAI; Vacuum,0.09,False,0.94,17.65,0.6,9.93,VRrQLe-DWmSaS88b0nHv26G0_19n
MAPbI3,MA,Pb,I,1.6,TiO2-c | TiO2-mp,Spiro-MeOTAD,Au,Unknown,GBL,False,Unknown,Inkjet printing,Air,0.04,False,0.91,19.55,0.69,12.3,VRs3n_EFQM3fBD47docyGWL9iMmm
Cs0.05FA0.79MA0.16PbBr0.51I2.49,Cs; FA; MA,Pb,Br; I,,DPC60,Spiro-MeOTAD,Au,Chlorobenzene,DMF; DMSO,False,100.0,Spin-coating,Unknown,0.1,False,0.95,18.41,0.66,11.48,VRsai-M9_joQALTfXWlz_8SkNEDj
MAPbI3,MA,Pb,I,1.5,PCBM-60 | BCP,MoOx,Ag,Chlorobenzene,DMF; DMSO,False,60; 80,Spin-coating,N2,0.09,False,1.01,17.23,0.667,11.46,VS3vWZ5zhqxGK1_yH_ZAuwd3bslU
FAPbI3,FA,Pb,I,1.48,PCBM-60 | BCP,PEDOT:PSS,Ag,Unknown,DMF,False,100; 120; 140,Spin-coating,N2,0.0725,False,0.89,19.44,0.73,12.56,VS5WgcwY7iGe9gNEnrYa9ogukP4C
Cs0.05FA0.79MA0.16PbBr0.51I2.49,Cs; FA; MA,Pb,Br; I,,TiO2-c,Spiro-MeOTAD,Au,Chlorobenzene,DMF; DMSO,False,100,Spin-coating,Unknown,0.1,False,1.114,22.07,0.75,17.1,VSPm2jsWPXd546YQxoYZ1IWNX70p
Cs0.1FA0.76MA0.14PbBr0.45I2.55,Cs; FA; MA,Pb,Br; I,,TiO2-c | TiO2-mp | SnO2-c,CS02,Au,Chlorobenzene,DMF; DMSO,False,100.0,Spin-coating,N2,0.16,False,1.0,18.15,0.71,12.81,VSSc_Tl4zI93HQ1RaS-gzPJM_rcG
FA0.5MA0.5Pb0.5Sn0.5I3,FA; MA,Pb; Sn,I,1.33,PCBM-60 | BCP,PEDOT:PSS,Ag,Diethyl ether,DMF; DMSO,False,60; 100,Spin-coating,N2,0.09,False,0.73,27.6,0.653,13.19,VSWpXusSxsa8PnxHVkIkpjwJSnxh
FAPbBr2.43Cl0.57,FA,Pb,Br; Cl,2.36,PSS | PCBM-60 | BCP,NiO-np | PSS,Ag,Unknown,DMF >> IPA,False,65.0 >> 125.0,Spin-coating >> Spin-coating,N2 >> N2,0.1,False,1.55,6.7,0.72,7.84,VSecIUTHpvSp3wlEy7d2hmyhWDnJ
Cs0.05FA0.795MA0.16PbBr0.51I2.5,Cs; FA; MA,Pb,Br; I,,TiO2-c | TiO2-mp,Spiro-MeOTAD,Au,Chlorobenzene,DMF; DMSO,False,100.0,Spin-coating,Unknown,0.16,False,1.139,23.9,0.7140000000000001,19.43,VSgwzaVBMpwnYe00kPDPVaz9owXH
Cs0.15FA0.85PbI3,Cs; FA,Pb,I,,ADAHCl | C60 | BCP,NiO-c,Ag,Chlorobenzene,DMF; DMSO,False,110.0,Spin-coating,Unknown,0.1,False,1.13,22.8,0.77,19.75,VSsJOiN-yHde_oUcfMES8lZCBZ5F
MAPbI3,MA,Pb,I,1.6,TiO2-c | TiO2-mp | ZrO2-mp,none,Carbon-nt | Carbon,Unknown,Unknown >> IPA >> none,False,40.0; 100 >> 90.0 >> Unknown,Spin-coating >> Drop-infiltration >> Recrystallization,Unknown >> Unknown >> Methylamin,0.07,False,,,,9.74,VT5o1xxjJrhgNTCab24hk7qB-Eab
MAPbI3,MA,Pb,I,1.6,TiO2-c | TiO2-mp,Spiro-MeOTAD,Au,Unknown,DMSO; GBL,False,100.0,Doctor blading,Dry air,0.11,False,1.04,22.9,0.77,16.1,VT6gSotEIugrk6mS2JIVq000w_rP
MAPbI3,MA,Pb,I,1.6,PCBM-60 | Rhodamine 101,PEDOT:PSS,Ag,Unknown,DMF,False,90.0,Spin-coating,Dry air,0.1,False,0.93,19.02,0.7390000000000001,13.08,VT7wcUP_ZJt4WiqmUlmXAEFK7L3O
FA0.85MA0.15PbBr0.45I2.55,FA; MA,Pb,Br; I,,TiO2-c | TiO2-mp,Spiro-MeOTAD,Au,Chlorobenzene,DMF; DMSO,False,100,Spin-coating,N2,0.1,False,1.09,22.99,0.76,19.11,VT88h1tg18koDGCQgat5OfTQQGWk
Aa0.05MA0.95PbI3,Aa; MA,Pb,I,,PCBM-60 | PEI,NiO,Ag,Unknown,DMSO; GBL,False,Unknown,Spin-coating,N2,0.09,False,1.17,22.73,0.777,19.9,VT9Qv6Rm9f0-eu-6Byztmd9WsOrP
MAPbI3,MA,Pb,I,1.6,TiO2-np,Spiro-MeOTAD,Au,Ar,DMF,True,100.0,Spin-coating,N2,0.16,False,1.043,21.2,0.71,15.75,VTEEjm0FrbxekdME_KhfzvYtOWom
Cs0.05FA0.79MA0.16PbBr0.54I2.46,Cs; FA; MA,Pb,Br; I,,TiO2-c | TiO2-mp,EH44,Au,Chlorobenzene,DMF; DMSO,False,100.0,Spin-coating,N2,0.1,False,,,,,VTEgoXCZb7d3JRq7Iblv2jH_Tzke
MAPbI3,MA,Pb,I,1.6,ZnO-c,Spiro-MeOTAD,Ag,IPA,DMF >> IPA,False,Unknown >> 80.0,Spin-coating >> CBD,Unknown >> Unknown,0.04,False,1.06,19.77,0.727,15.32,VTKE1rJBbTiDYS67i1U2H20K3NZt
FA0.7MA0.3PbI3,FA; MA,Pb,I,1.6,ZnO-c | TiO2-c | PCBM-60,Spiro-MeOTAD,Ag,Unknown,DMF >> IPA,False,Unknown >> 100.0,Spin-coating >> Spin-coating,N2 >> N2,0.075,False,1.04,22.95,0.6509999999999999,15.23,VTW-ORbvzhTp00zXcrp3M9ZuwLmO
MAPbI3,MA,Pb,I,1.6,TiO2-c,pm-TPE-4DPA,Ag,Unknown,DMF,False,95.0,Spin-coating,N2,0.09,False,1.07,20.04,0.72,15.44,VTfrkJL8FWDxQefXdLUBZRgRsNF9
MAPbI3,MA,Pb,I,1.6,TiO2-c | TiO2-mp | C60-SAM,Spiro-MeOTAD,Au,Unknown,DMF,False,100.0,Spin-coating,Air,0.089,False,0.8390000000000001,19.2,0.67,10.9,VTgzn4iVsshPHw5fZSYzXkpuAMw_
MAPbI3,MA,Pb,I,1.6,C60,Spiro-MeOTAD,MoO3 | Au,Unknown,none >> Ethanol; Methoxyethanol,False,Unknown >> 150.0,Evaporation >> Spin-coating,Vacuum >> N2,0.16,False,1.01,18.1,0.7,12.6,VTsrfJFJgIj4buIU9c08vPwq1DTq
MAPbI3,MA,Pb,I,1.6,ZnO-c | ZnO-nw,Spiro-MeOTAD,Ag,Unknown,DMF >> IPA,False,70.0 >> 100.0,Spin-coating >> Spin-coating,Unknown,0.12,False,,,,10.57,VTwN1shaIomdhJLIWrx2stCVxEzX
MAPbI3,MA,Pb,I,1.61,C60; PCBM-60 | bis-C60,NiO,Ag,Toluene,DMSO; GBL,False,100,Spin-coating,N2,0.0314,False,1.05,20.13,0.73,15.43,VU1O9F-DIHmTG_42kg1L5ECtg17m
MAPbI3,MA,Pb,I,1.6,TiO2-c | TiO2-mp,Spiro-MeOTAD,Au,Unknown,DMF,False,100.0,Spin-coating,Ar,0.1,False,0.99,15.4,0.71,10.9,VU4sdz5XcbaUH4c-K92DOJOXgf8v
MAPbI3,MA,Pb,I,1.6,TiO2-c | TiO2-mp,Spiro-MeOTAD,Ag,Unknown,DMF >> IPA,False,50; 100 >> 100,Spin-coating >> Spin-coating,N2 >> N2,0.1,False,1.05,16.21,0.631,10.8,VU5aZ0Gk0ybtRL6PjbCDs-Qpq6yD
MAPbI3,MA,Pb,I,1.6,TiO2-c,Spiro-MeOTAD,Au,Unknown,DMF,False,100,Gas-assisted fast crystallisation,N2,0.16,False,0.97,21.13,0.38,7.86,VUA0NMgSTDGLwPMJdGugzg9r6qtq
FA0.9MA0.1PbI3,FA; MA,Pb,I,1.53,TiO2-c | C60,Spiro-MeOTAD,Au,Unknown,DMF >> none,False,Unknown >> 170,Spin-coating >> Gas reaction,N2 >> FAI; MAI; Vacuum,0.09,False,0.98,21.55,0.701,14.79,VUBPHjev2qdnUmVnRK4oY8k8Uit8
MAPbI3,MA,Pb,I,1.6,PCBM-60 | Bphen,PEDOT:PSS,Ag,Unknown,DMF; DMSO >> none >> none >> none,False,100.0 >> 100.0 >> 1000 >> Unknown,Spin-coating >> Gas reaction >> Solvent annealing >> Recrystallization,N2 >> Air; DMSO; HBr >> Air; DMSO >> Air; Methylamin,1.04,False,0.929,20.27,0.755,14.22,VUF6_YTnNii6vHc4FUkr5el5IUhw
MAPbI3,MA,Pb,I,1.6,PCBM-60 | bis-C70,PEDOT:PSS,Al,Unknown,DMF,False,75.0,Spin-coating,N2,0.12,False,0.92,14.68,0.67,9.05,VUJG9j-8EzbHLnwfI224SUfuugsE
FAPbI3,FA,Pb,I,1.48,TiO2-c,Spiro-MeOTAD,Au,Unknown,DMF,False,100.0,Spin-coating,N2,0.1,False,0.87,14.36,0.625,7.81,VUT8r6OzzY63fX8XZy1VaP5ntyM9
MAPbI3,MA,Pb,I,1.6,CSCNT@Al2O3-c,NiO-c,CSCNT@Al2O3-c | CSCNT@SnO2,Unknown,DMF; DMSO,False,110.0,Spin-coating,Unknown,0.1,False,0.97,20.6,0.72,14.0,VUYcaojoxr5x9MWKrKomXrfl8Csl
FA0.85MA0.15PbBr0.27I2.73,FA; MA,Pb,Br; I,,SnO2-c,none,Carbon,Unknown,DMF >> IPA,True,Unknown >> 150,Spin-coating >> Spin-coating,Air >> Air,0.0514,False,1.08,21.67,0.632,13.1,VUfR6SpRGzk3jQmv-E-dKw4L_gQ0
MAPbI3,MA,Pb,I,1.6,AZO-c,Spiro-MeOTAD,Ag,Unknown,DMF >> IPA,False,Unknown,Spin-coating >> Spin-coating,N2 >> N2,0.1,False,1.07,21.7,0.75,17.6,VVFjLmWL8ihiVzVzIrI5IdsKyLQo
MAPbI3,MA,Pb,I,1.6,TiO2-c | TiO2-mp,Spiro-MeOTAD,Au-np,Unknown,DMF,False,100.0,Dipp-coating,Unknown,0.1,False,0.93,11.44,0.66,7.02,VVtjxEaZsTI7mY9X4yieflEXrkfH
Cs0.1FA0.76MA0.14PbBr0.51I2.49 | (EPA)2PbI4,Cs; FA; MA | (EPA),Pb | Pb,Br; I | I,1.61,TiO2-c | TiO2-mp,Spiro-MeOTAD,Au,Trifluorotoluene,DMF; DMSO,False,100.0,Spin-coating,N2,0.16,False,,,,,VVudCwsMV3IILgYPdTxHjnS-XKe5
MAPbBr0.19I2.81,MA,Pb,Br; I,,PCBM-60 | CIL,PEDOT:PSS,Ag,Unknown,DMSO; GBL,False,150.0,Spin-coating,N2,0.64,False,1.03,16.99,0.71,12.54,VWCAYKrGO2orPPjS6nFwR-ImK_6B
MAPbI3,MA,Pb,I,1.6,TiO2-c,Spiro-MeOTAD,Au,Unknown,DMF >> IPA,False,100.0 >> 100.0,Spin-coating >> Spin-coating,Unknown,0.06,False,0.8809999999999999,17.91,0.62,9.78,VWJU4o14WyBGwvC60rxQG3Z4ZJDp
MAPbI3,MA,Pb,I,1.6,TiO2-c,Spiro-MeOTAD,Ag,Unknown,DMF,False,95.0,Spin-coating,N2,0.072,False,1.0,21.5,0.7,15.22,VWPc5XZokPocGKo_ssMzoQl2ipND
