Repository: GouravSidana/firstML

# firstML
My first Machine Learning Project

File: filtered_perovskite.csv (part 80 of 155)
Formula,A_ion,B_ion,X_ion,Bandgap,ETL,HTL,Backcontact,Antisolvent,Solvent,Solv_annel,Anneal_temp,Dep_procedure,Synth_atm,Cell_area,Is_module,Voc,Jsc,FF,PCE,entry_id
MAPbI3,MA,Pb,I,1.6,PCBM-60 | Phosphoniumfluorene,PEDOT:PSS,Ag,Unknown,Unknown,False,100.0,Spin-coating,Dry air,0.1,False,0.89,22.22,0.72,14.71,VXJbg_1om_OvuY3vtiWvNv3sxug7
Cs0.1FA0.75MA0.15PbBrI2,Cs; FA; MA,Pb,Br; I,1.73,TiO2-c | TiO2-mp,PTAA,MoOx | ITO | MgF2,Chlorobenzene,DMF; GBL,False,100.0,Spin-coating,N2,0.3,False,1.13,19.4,0.7,16.0,VXPJpkKTJpUx4A3bdtf-qTYAfkUu
MAPbI3,MA,Pb,I,1.6,TiO2-c | TiO2-mp,Spiro-MeOTAD,Au,Unknown,DMSO; GBL,False,100.0,Doctor blading,Dry air,0.56,False,0.99,22.5,0.62,14.0,VXQfR8K-xCw8c0-TD7bcDfJoa20O
MAPbI3,MA,Pb,I,1.6,PCBM-60 | TIPD,PEDOT:PSS | NiO-c,Al,Unknown,DMF,False,100.0,Spin-coating,Unknown,0.04,False,0.975,23.1,0.765,17.3,VXUGnrbClPRXMdjaHvh8exrGA08l
MAPbI3,MA,Pb,I,1.6,TiO2-c,Spiro-MeOTAD,Ag,Diethyl ether,DMF; DMSO,False,110.0,Spin-coating,N2,0.1,False,1.09,22.3,0.727,17.5,VXVZQcmCy5UW4sLWeQjIRd68QyZr
MAPbI3,MA,Pb,I,1.6,TiO2-c | TiO2-mp,Spiro-MeOTAD,Au,Diethyl ether,DMF,False,65; 100,Spin-coating,Unknown,0.125,False,1.07,21.0,0.74,17.2,VXejhHZs76qaON3ouK-ao5zrhxkP
MAPbI3,MA,Pb,I,1.6,C60 | Rhodamine 101,PEDOT:PSS,Ag,Toluene,DMSO; GBL,False,50; 100,Spin-coating,N2,0.16,False,0.99,22.14,0.794,17.4,VXgvfn_Z3vXtG0JrfNiVPaAibmxY
MAPbI3,MA,Pb,I,1.55,TiO2-c | TiO2-mp,none,Carbon,Chlorobenzene,DMF; DMSO,False,60.0; 100.0,Spin-coating,N2,0.04,False,0.931,19.02,0.5870000000000001,10.39,VXhTWJy0y1tUDVRHzjnKLvJN6uHh
FAPbI3,FA,Pb,I,1.48,TiO2-c,Spiro-MeOTAD,Au,Chlorobenzene,DMF; DMSO >> IPA,False,140.0 >> Unknown,Spin-coating >> Spin-coating,Air >> Air,0.09,False,1.05,21.23,0.767,21.23,VXql16SWvsSwpbEts2Cm8s0niGsa
MAPbI3,MA,Pb,I,1.6,TiO2-c | TiO2-mp,Spiro-MeOTAD,Au,Ethyl acetate,DMF; DMSO,False,100.0,Spin-coating,N2,0.1,False,1.0490000000000002,20.391,0.66,14.08,VXy_rA1Wxa5zJ5REI16i2cKvPbII
Cs0.2FA0.8PbBr0.6I2.4,Cs; FA,Pb,Br; I,1.68,C60 | BCP,PTAA,,,,False,,,,,False,1.19,20.94,0.816,20.31,VYiyTxCVrChqazb-fqwUr1As4l2T
CsEu0.09Pb0.91BrI2,Cs,Eu; Pb,Br; I,,TiO2-c | TiO2-mp,Spiro-MeOTAD,Au,Unknown,DMF; DMSO,False,280.0,Spin-coating,Unknown,0.16,False,1.07,13.95,0.735,10.97,VYo-0GH0xxqq0lH3SoU41huTWrX0
CsPbBrI2,Cs,Pb,Br; I,1.92,ZnO-np | SnO2-np,Spiro-MeOTAD,MoO3 | Ag,Unknown,DMF; DMSO,False,55.0,Spin-coating,N2,0.04,False,1.2,15.2,0.7759999999999999,14.2,VYoeUsMsRIFHWOdI0mW9aR03aKE8
MAPbI3,MA,Pb,I,1.6,PCBM-60,Spiro-MeOTAD,MoO3 | Ag | MoO3,Unknown,DMF,False,100.0,Spin-coating,Unknown,0.12,False,,,,9.0,VZDfUTPHQJ9XQDA6ZZVNctUKWW5Y
MAPbI3,MA,Pb,I,1.5,Nb2O5,Spiro-MeOTAD,Au,Chlorobenzene,DMSO; GBL,False,100.0,Spin-coating,Unknown,0.0725,False,1.03,22.0,0.7,15.9,VZgI7lHtPP-wbQgJ7Ru7DwNJDO5E
MAPbI3,MA,Pb,I,1.6,PCBM-60 | bis-C60,NiO-c,Ag,Unknown,DMF; DMSO,False,100.0,Spin-coating,Unknown,0.0314,False,1.08,20.73,0.77,17.24,VZp52JaLjBzr40jFSXtuU8upgROA
FA0.15MA0.85PbI3,FA; MA,Pb,I,,TiO2-c | TiO2-mp,Spiro-MeOTAD,Au,Toluene,DMF; DMSO,False,120,Spin-coating,Unknown,0.1,False,0.99,19.5,0.63,12.27,VZp_o7NBadRuI3RtmomSDWuuVg9S
MAPbI3,MA,Pb,I,1.5,Nb2O5,Spiro-MeOTAD,Au,Chlorobenzene,DMSO; GBL,False,100.0,Spin-coating,Unknown,0.0725,False,1.04,22.9,0.72,17.1,VZv6gppGVlKMxIRULBKEbK9MBH8u
MAPbI3,MA,Pb,I,1.6,TiO2-c,Spiro-MeOTAD,Ag,Unknown,DMF,False,100,Spin-coating,Air,0.1,False,1.011,19.94,0.613,12.36,V_1wdpWMde5SetWvO4fNx5v0xI3z
MAPbI3,MA,Pb,I,1.6,TiO2-c | TiO2-mp,MoS2-QDs; rGO-flakes | Spiro-MeOTAD,Au,Diethyl ether,DMF; DMSO,False,50; 100,Spin-coating,N2,0.1,False,,,,18.6,V_5v5gxCwH3Y14-1SNgAkx7gdoyS
MAPbI3,MA,Pb,I,1.6,TiO2-c | TiO2-mp,Spiro-MeOTAD,AgAl,Unknown,DMF >> IPA,False,40; 90 >> 95,Spin-coating >> Spin-coating,Ar >> Ar,0.1,False,0.94,23.68,0.62,13.8,V_dPvya9SeQ7SZNT3jNf4MgPAkdI
CsPbI3,Cs,Pb,I,1.73,TiO2-c,Spiro-MeOTAD,Ag,Unknown,DMF; DMSO,False,80; 150; 350,Spin-coating,Unknown,0.1,False,1.12,17.7,0.58,11.4,V_ka_MbkEHeXZ6q4dnHJCRIJvxDT
MAPbI3,MA,Pb,I,1.614,PCBM-60 | BCP,PTAA,Ag,Unknown,DMF; DMSO >> IPA >> IPA,False,25 >> 100 >> 70,Spin-coating >> Spin-coating >> Spin-coating,N2 >> N2 >> N2,,False,1.09,22.3,0.754,18.29,V_kjeISlXit-K43-ttdU84WFbC3i
FAPbI3,FA,Pb,I,1.48,TiO2-c,Spiro-MeOTAD,Au,Unknown,DMSO; GBL,False,150.0,Spin-coating,N2,0.09,False,0.98,20.39,0.72,14.33,V_lWJoKbP2PbpNOWHwWCIzctqN5i
Cs0.1FA0.9PbI3,Cs; FA,Pb,I,,TiO2-c | TiO2-mp,Spiro-MeOTAD,Au,Vacuum,DMF; DMSO; GBL,False,100.0,Spin-coating,N2,0.16,False,1.15,24.0,0.74,20.7,V_yY7kTHlCPitXp9pZySfQZVeFJr
MAPbI3,MA,Pb,I,1.59,PCBM-60 | BCP,PolyTPD,Ag,Anisole,DMF; DMSO,False,100,Spin-coating,N2,0.0919,False,0.96,21.3,0.61,12.8,Va4hHb7mT5fdxePtkuRt8UyRLsHg
Cs0.05FA0.79MA0.16PbBr0.5I2.5,Cs; FA; MA,Pb,Br; I,1.5,TiO2-c | TiO2-mp,Spiro-MeOTAD,Au,Chlorobenzene,DMF; DMSO,False,100.0,Spin-coating,N2,0.12,False,1.14,23.6,0.76,20.4,Va5p-uTLKHZzQnn7Uzkvpoq1xkAx
MAPbI3,MA,Pb,I,1.6,TiO2-c | TiO2-mp,Spiro-MeOTAD,Au,Unknown,DMF >> IPA,False,Unknown >> 70,Spin-coating >> CBD,Unknown,0.1,False,1.041,19.2,0.742,14.84,Va9Q0WoqtCB24vofLmyhIrWCkzGP
MAPbI3,MA,Pb,I,1.6,TiO2-c,CuPc,Au,Unknown,DMF,False,100.0,Spin-coating,Unknown,0.09,False,0.92,16.8,0.675,10.4,VaD8BVF94ujWWLwfAOudtxv7eJNh
MAPbI3,MA,Pb,I,1.59,SnO2-np,Spiro-MeOTAD,Au,Ethyl acetate,DMF; DMSO,False,100,Spin-coating,Ar,0.08,False,1.01,20.86,0.72,15.12,VaFNQzeoHa3nIELunk9sr__l4GgO
MAPbI3,MA,Pb,I,1.6,TiO2-c | Al2O3-mp,Spiro-MeOTAD,Ag,Unknown,DMF,False,100.0,Spin-coating,N2,0.0625,False,1.03,17.3,0.64,11.4,VaRZ321ZqjybXkcA2GIEDRIj6bsK
MAPbI3,MA,Pb,I,1.6,PCBM-60 | Rhodamine 101 | LiF,PEDOT:PSS,Ag,Toluene,DMF,False,100.0,Spin-coating,N2,0.1,False,0.97,19.66,0.77,14.8,VaUubXw7K6qmDqpLq7U21vRl4AII
MAPbI3,MA,Pb,I,1.6,PCBM-60 | BCP,PEDOT:PSS,Ag,Vacuum,DMF; DMSO,False,100.0,Spin-coating,Unknown,0.1,False,0.9,17.03,0.69,10.54,VadeWRL41UpFa0W_V1Au4sbtNVLo
MAPbI3,MA,Pb,I,1.6,TiO2-c,Spiro-MeOTAD,Au,Unknown,DMF,False,130.0,Spin-coating,N2,3.76,True,0.975,19.8,0.79,15.3,Vakuon1sWMsx3Xk3i3jFHSbI8OSh
Cs0.17FA0.83PbBr0.51I2.49,Cs; FA,Pb,Br; I,,PCBM-60; PDI-DA,NiO-c,Ag,Chlorobenzene,DMF; DMSO,False,120.0,Spin-coating,Unknown,1.07,False,0.97,17.8,0.605,10.44,ValpKyu77ZutZDa4krYT5SU6LR_V
MAPbI3,MA,Pb,I,1.6,TiO2-c | TiO2-mp,Spiro-MeOTAD,Au,Unknown,DMF >> IPA,False,70.0 >> 100.0,Spin-coating >> Spin-coating,N2 >> N2,0.1,False,1.05,20.26,0.72,15.38,VaoxtR96ME0JrzSfyIsHYxaqyljn
MAPbI3,MA,Pb,I,1.6,"2,6-Py | PCBM-60 | PEI",NiO-c,Ag,IPA,DMF; DMSO,False,100.0,Spin-coating,Unknown,0.1058,False,1.09,23.14,0.77,14.73,VbDOZ_nmGbxS2pvbZIfDh8XfT3s9
MAPbI3,MA,Pb,I,1.6,PCBM-60,PEDOT:PSS,Ag,Diethyl ether,DMF; DMSO >> IPA,False,100.0 >> Unknown,Spin-coating >> Spin-coating,N2 >> N2,0.086,False,0.861,20.08,0.59,10.37,VbGPFZYPc9I68e3jT0TkG8dmK5eX
MAPbI3,MA,Pb,I,1.6,TiO2-c,Spiro-MeOTAD,Au,Chlorobenzene,DMF; DMSO >> IPA,False,100.0 >> 150,Spin-coating >> Spin-coating,N2 >> N2,0.16,False,1.02,22.3,0.76,17.3,VbGdidXiTYMWrMGjCDV3u-PtkeaZ
MAPbI3,MA,Pb,I,1.6,PCBM-60 | Bphen,PEDOT:PSS,Ag,Chlorobenzene,DMF,False,100.0,Spin-coating,N2,0.045,False,0.902,18.47,0.65,10.83,VbH634A7smCtabouDT4t2p61z7sv
MAPbI3,MA,Pb,I,1.6,TiO2-np,Spiro-MeOTAD,Au,Unknown,none,False,Unknown,Co-evaporation,Vacuum,0.105,False,1.14,17.5,0.727,14.5,VbJPRn1r9WD3etpNiEnWdb0US67D
MAPbI3,MA,Pb,I,1.61,TiO2-c | TiO2-mp,Spiro-MeOTAD,Au,Chlorobenzene,DMSO,False,100.0,Spin-coating,N2,0.16,False,1.06,20.5,0.67,14.6,VbKzuS-qukvly_is3BeE0PxT4K35
Cs0.05FA0.79MA0.16PbBr0.51I2.49,Cs; FA; MA,Pb,Br; I,,TiO2-c | TiO2-mp,Spiro-MeOTAD,Au,Diethyl ether,DMF; DMSO,False,120.0,Spin-coating,N2,0.11,False,1.11,23.52,0.7509999999999999,19.6,VbLB7J9E4Vc2h2s5HT1cJkUuOOOw
MAPbI3,MA,Pb,I,1.6,PCBM-60 | BCP,NiMgLiO,Ag,Toluene,DMSO; GBL,False,100.0,Spin-coating,Unknown,0.09,False,1.027,18.822,0.492,9.51,VbML212JJfXHK9IOCeKlNPTqWdcj
MAPb1.0I3,MA,Pb,I,1.6,TiO2-c | TiO2-mp | ZrO2-mp,none,Carbon,Toluene,DMSO; GBL,False,100,Spin-coating,Unknown,0.1,False,0.97,22.37,0.562,12.19,VbMa1jKNe7z8-iaAw56ajItqn_uX
CsPbBrI2,Cs,Pb,Br; I,,Ca | C60,TAPC | MoO3; TAPC,MoO3 | Ag,Unknown,none,False,260.0,Co-evaporation,Vacuum,0.051,False,1.11,14.6,0.52,8.4,VbYCGENnGGGQZGo8kb7-siE8gZNk
FA0.3MA0.7PbBr0.9I2.1,FA; MA,Pb,Br; I,,SnO2-np,Spiro-MeOTAD,Au,Chlorobenzene,DMF; DMSO,False,100.0,Spin-coating,N2,0.09,False,1.13,22.29,0.68,17.23,Vb_y1kP3q7jxVNsWTmPa_i_rvqaO
MAPbI3,MA,Pb,I,1.6,ZnO-c,Spiro-MeOTAD,Au,Chlorobenzene,DMF; DMSO,False,70.0,Spin-coating,N2,0.1,False,1.02,20.01,0.67,13.68,VboiE0nVUeNsj_vF1cl7gmlEkuH8
MAPbI3,MA,Pb,I,1.6,Unknown,Spiro-MeOTAD,Ag,Toluene,DMF; DMSO,False,100.0,Spin-coating,Unknown,0.12,False,0.944,20.64,0.5720000000000001,10.05,Vbql5rsr86lb1IYBSLkdGXchEmW5
Cs0.05FA0.85MA0.15PbBr0.45I2.55,Cs; FA; MA,Pb,Br; I,,SnO2-np,Spiro-MeOTAD,Ag,Toluene,DMF; DMSO,False,120.0,Spin-coating,N2,0.0908,False,1.16,22.8,0.8059999999999999,21.3,VbwrXyiUzglJpph8pzKFP9hqtfEI
CsPbBr0.6I2.4,Cs,Pb,Br; I,,SnO2-np | ZnO-c,PTAA,MoO3 | Ag,Unknown,DMF; DMSO,False,280.0,Spin-coating,N2,0.04,False,1.15,14.08,0.69,11.2,Vc53rDdtaFDfaI04Vq2Ts0lEwlG7
MAPbI3,MA,Pb,I,1.63,PCBM-60 | BCP,PEDOT:PSS,Ag,Chlorobenzene,DMSO; GBL,False,Unknown,Spin-coating,N2,0.0314,False,0.89,17.7,0.76,12.0,VcE_lbd8OHZksrIg2EpDvCCqjAh9
MAPbI3,MA,Pb,I,1.6,SnO2-c,Spiro-MeOTAD,Au,Unknown,DMF; DMSO >> IPA,False,70 >> 70,Spin-coating >> CBD,Unknown,0.09,False,0.78,19.46,0.59,8.97,VcN48dD_uP7GqR40t3UJI0prpsd7
MAPbI3,MA,Pb,I,1.6,TiO2-c | TiO2-mp,none,Carbon,Unknown,DMF; DMSO >> IPA,False,Unknown >> 100.0,Spin-coating >> CBD,Air >> Air,0.16,False,0.84,18.1,0.53,8.21,VcZ0QcsYybTrMzLf2aAL4CRh8Rfz
MAPbI3,MA,Pb,I,1.6,PCBM-60 | Zr(acac)4,NiO-np | NaCl,Ag,Chlorobenzene,DMF; DMSO,False,50; 100,Spin-coating,N2,0.1,False,1.15,21.89,0.794,19.98,Vcjdv69II7HJsJnLOvBWYPpEJ5wF
Cs0.1FA0.75MA0.15PbBr0.45I2.55,Cs; FA; MA,Pb,Br; I,,C60 | BCP,NiO-c,Au,Vacuum,DMF; DMSO; GBL,False,100.0,Inkjet printing,Air,0.1,False,1.11,24.6,0.8,18.5,VcnbfpxaYowqUbPr5McL8s7UEkOQ
Cs0.05FA0.79MA0.16PbBr0.51I2.49,Cs; FA; MA,Pb,Br; I,,C60 | BCP,PTAA | PFN-Br,Cu,Ethyl acetate,DMF; DMSO,False,100.0,Spin-coating,Unknown,1.0,False,1.198,22.88,,,VcrErp5a-bO2i1wEem_AXDjO2xbh
MAPbI3,MA,Pb,I,1.596,TiO2-c | TiO2-mp,Spiro-MeOTAD,Au,Unknown,DMF,False,110.0,Spin-coating,Ar,0.1,False,0.87,18.0,0.626,9.8,VdFtQiNZYdPJa3Fpo0MFXGBXqTXV
MAPbI3,MA,Pb,I,1.5,TiO2-c,DR3TBDTT; PDMS,Au,Unknown,DMF >> IPA,False,Unknown,Spin-coating >> CBD,Unknown,0.0314,False,0.95,15.3,0.6,8.8,VdR1WVDvl0vTDuSuJqGtVx8Togn2
MAPbI3,MA,Pb,I,1.6,TiO2-c | TiO2-mp | ZrO2-mp,none,Carbon,Unknown,GBL,False,50.0,Drop-infiltration,Air,0.8,False,0.97,24.37,0.66,15.5,VdRAfRReQA7Ikfz1JtzjCYDM0unq
MASnCl3,MA,Sn,Cl,,ZnO-mp,Ta2O5 | Spiro-MeOTAD,Graphite,Unknown,DMF >> DMF >> IPA,False,100 >> 100 >> 100,Spin-coating >> Spin-coating >> CBD,Unknown,0.1,False,0.74,14.89,0.69,7.6,VdZ6zT9WePC97Eg6oxTTwt01N5lA
CsPbBrI2,Cs,Pb,Br; I,,SnO2-np,P3HT,Ag,Chlorobenzene,DMSO,False,150.0,Spin-coating,N2,0.04,False,1.08,14.0,0.581,8.8,VdaY43CrOoEyLTDHpIbzzSTS4Qht
MAPbI3,MA,Pb,I,1.6,TiO2-c | TiO2-mp,Spiro-MeOTAD,Au,Diethyl ether,DMF; DMSO,False,70; 100,Spin-coating,Unknown,0.1,False,1.09,22.99,0.7559999999999999,18.96,Vdbloc5k3hT86DXnLUKCLYI2iWuF
MAPbI3,MA,Pb,I,,SnO2-np,Spiro-MeOTAD,Ag,Chlorobenzene,DMF; DMSO,False,50; 85,Spin-coating,N2,,False,1.15,19.42,0.778,17.6,Vdfnt3qdwdnhEZKmnr5cDDMQTvZP
MAPbI3,MA,Pb,I,1.6,TiO2-c | PCBM-60,Spiro-MeOTAD,Carbon-nt,Ethyl acetate,DMF; DMSO,False,50.0,Spin-coating,N2,0.15,False,0.82,18.98,0.53,8.4,VdgcqSyCn3n6Vn_ZtObDpnQMKKq4
Cs0.15MA0.85PbI3,Cs; MA,Pb,I,,TiO2-c | TiO2-mp,Spiro-MeOTAD,Au,Chlorobenzene,DMSO,False,100,Spin-coating,Unknown,0.16,False,0.741,16.6,0.65,7.9,VdjLar3YgoCrHhRhOYEB2Dr116HC
Cs0.05FA0.79MA0.16PbBr0.65I2.35,Cs; FA; MA,Pb,Br; I,,PCBM-60,NiO-np,Al,Chlorobenzene,DMF; DMSO,False,100.0,Spin-coating,N2,0.1,False,1.01,20.2,0.705,14.4,Vdtzxw4RNHdjicj8H5I8eDc_j165
MAPbI3,MA,Pb,I,1.6,TEACl | PCBM-60 | PEI,NiO-c,Ag,Unknown,DMSO; GBL,False,70.0,Spin-coating,Air,0.09,False,1.12,18.47,0.644,13.34,VdzENzYYNka-zZoKJojFCXOxsKQb
FA0.85MA0.15PbBr0.45I2.55,FA; MA,Pb,Br; I,,TiO2-c,Spiro-MeOTAD,Au,Chlorobenzene,DMF; DMSO,False,100.0,Spin-coating,N2,0.1,False,1.09,20.92,0.65,14.95,Ve06NYPMfc6BE8nTNyxPlqLzu9jK
FA0.85MA0.15PbBr0.45I2.55,FA; MA,Pb,Br; I,,TiO2-c | TiO2-mp,Spiro-MeOTAD,Au,Chlorobenzene,DMF; DMSO,False,100.0,Spin-coating,N2,0.09,False,1.12,22.2,0.68,17.0,Ve5loIyZ_3ygkNvt8j8G-h3nUufA
MAPbI3,MA,Pb,I,1.6,TiO2-c | TiO2-mp | ZrO2-mp,none,Carbon,Unknown,DMF >> IPA,False,Unknown >> 70.0,Drop-infiltration >> Drop-infiltration,Unknown,0.128,False,0.902,16.71,0.65,9.79,VeBglb_PdKojt62WpxUcEaJ0Gpal
MAPbI3,MA,Pb,I,1.6,TiO2-c,PTAA,Au,Unknown,DMF,False,90.0,Spin-coating,N2,0.06,False,0.96,21.4,0.727,14.9,VeBvONlaoRJgaROKJ2GXvRMcQunV
MAPbI3,MA,Pb,I,1.596,PCBM-60,NiO-c,Ag,Unknown,DMF >> none,False,90.0 >> 110.0,Spin-coating >> Gas reaction,Unknown >> MAI; Vacuum,0.07,False,1.012,19.01,0.63,12.11,VeFW82lqhDeMsoajnElprkWdjJX-
MAPb0.95Sb0.05I3,MA,Pb; Sb,I,1.63,PCBM-60,NiO-c,Al,Unknown,DMF >> IPA,False,25.0 >> 100.0,Spin-coating >> Spin-coating,N2 >> N2,0.1,False,0.94,15.2,0.51,7.29,VeIe5DN_ISznpk-S5DLYMowVbLPF
FA0.85MA0.15PbBr0.45I2.55,FA; MA,Pb,Br; I,,SnO2-np,Spiro-MeOTAD,Ag,Chlorobenzene,DMF; DMSO >> IPA,False,100.0 >> 100,Spin-coating >> Spin-coating,N2 >> N2,0.102,False,1.164,23.19,0.76,19.63,VePFupKi35LV3cgJB0p6X0sU6i62
FA0.85MA0.15PbBr0.45I2.55,FA; MA,Pb,Br; I,,TiO2-c | TiO2-mp,Spiro-MeOTAD,Au,Chlorobenzene,DMF; DMSO,False,100.0,Spin-coating,Unknown,0.1,False,1.11,22.02,0.75,18.25,Venu3378HDGytKQ3TLsjRi_GdSsi
FA0.95MA0.05PbBr0.15I2.75,FA; MA,Pb,Br; I,,Carbon-np; SnO2-np,CTAB | Spiro-MeOTAD,Au,Chlorobenzene,DMF; DMSO,False,105.0,Spin-coating,Ambient,0.1,False,1.11,23.17,0.76,19.62,Veo6LssvxciCeLj2od1y_3zQfMNs
MAPbI3,MA,Pb,I,1.56,TiO2-c,Spiro-MeOTAD,Au,Unknown,DMSO,False,90.0,Spin-coating,Air,0.045,False,1.065,20.45,0.762,16.59,VeprXPGU3l23-KT115cLILyQWtmJ
MAPbI3,MA,Pb,I,1.6,C60; C70,Spiro-MeOTAD,Au,Diethyl ether,DMF; DMSO,False,100.0,Spin-coating,Unknown,0.1,False,1.04,23.2,0.71,16.9,Vepvhg-W1AyQlxJh46N6Zdpz4UYP
,MA | FA,Pb,Br; I,1.793,C60 | BCP,2PACz,Cu,N2,2-methoxyethanol; acetonitrile; NMP; DMF,False,Unknown,Slot-die coating,Unknown,0.16,False,1.233,15.307,0.67,12.64,Vex5j-TG6jdJAUlj70rt8RrP0RZe
MAPbI3,MA,Pb,I,1.6,C60 | BCP,P3CT-Na,Ag,Chlorobenzene,DMF; DMSO,False,60.0; 80.0,Spin-coating,Unknown,0.09,False,1.028,21.01,0.76,16.35,VfAvpEXF51K4AQfep8Z-hfZmbfhP
MAPbI3,MA,Pb,I,1.6,TiO2-c | C60,Spiro-MeOTAD,Ag,Unknown,DMF,False,100,Spin-coating,N2,0.04,False,0.93,15.02,0.67,9.0,VfB-Us5iZZYiuLW03nIKdr8CtSgx
MAPb1.0I3,MA,Pb,I,1.55,TiO2-c,Spiro-MeOTAD,Au,Unknown,DMF,False,Unknown,Spin-coating,Unknown,0.14,False,1.08,21.86,0.75,16.6,VfERdBq6Ek1UAzfEYF2a3dIp9MXF
FAPbI3,FA,Pb,I,1.51,C60,PTAA,Ag,Chlorobenzene,DMF; DMSO,False,140,Spin-coating,N2,0.11,False,0.94,20.93,0.52,10.23,VfQFck5facCSiB9H2kxDyjvLK7Bq
MAPbI3,MA,Pb,I,1.6,PCBM-60 | ZnO-np,PEDOT:PSS,Al,Unknown,DMF; DMSO,False,100.0,Spin-coating,Unknown,0.104,False,0.928,17.1,0.6859999999999999,10.8,VfiGpeEu37hhXNd8fxr9TYgK3Y42
Cs0.1FA0.9PbBr0.3I2.7,Cs; FA,Pb,Br; I,,TiO2-c | TiO2-mp,Spiro-MeOTAD,Au,Chlorobenzene,DMF; DMSO,False,105.0,Spin-coating,Dry air,0.09,False,1.09,22.89,0.784,19.52,Vfj7_8dAcgpFnUUXEvL7iuNADtgS
Cs0.1FA0.75MA0.15PbBr0.45I2.55,Cs; FA; MA,Pb,Br; I,,SnO2-c,CuPc,Carbon,Chlorobenzene; IPA,DMF; DMSO,False,100.0,Spin-coating,Air,0.071,False,1.05,22.68,0.61,14.57,VfnsysyToWhufUmBM1sqMIV-auAr
Cs0.05FA0.89MA0.06PbBr0.18I2.82,Cs; FA; MA,Pb,Br; I,,TiO2-c | TiO2-mp,Spiro-MeOTAD,Au,Chlorobenzene,DMF; DMSO,False,100.0,Spin-coating,N2,0.12,False,1.101,24.44,0.754,20.3,VfnuUetEUNqo0mHxNhjLljYOir-V
MAPbI3,MA,Pb,I,1.6,TiO2-c | TiO2-mp,CuI,Au,Chlorobenzene,DMF; DMSO,False,100.0,Spin-coating,Unknown,0.1,False,0.99,20.25,0.72,14.43,VfoUwmWZe8OssGlLmqOcnd77KV_A
MAPbI3,MA,Pb,I,1.6,TiO2-c | TiO2-mp,Spiro-MeOTAD,AgAl,Toluene,DMSO; GBL,False,Unknown,Spin-coating,N2,0.09,False,1.1,23.14,0.721,18.34,Vfv-o9N4X0qx_YNU2kadu0DoTvFI
MAPbI3,MA,Pb,I,1.6,SnO2-c,Spiro-MeOTAD,Au,Diethyl ether,DMF,False,100.0,Spin-coating,Air,0.102,False,1.07,21.84,0.759,17.73,Vg7ozSwA3xNjlcSNxkrpuBgkEGzq
Cs0.05FA0.7885MA0.1615PbBr0.51I2.49,Cs; FA; MA,Pb,Br; I,,TiO2-c,Spiro-MeOTAD,Au,Unknown,DMF; DMSO,False,300.0,Spin-coating,Air,0.125,False,1.12,22.04,0.7609999999999999,18.09,VgCwM77NsQXK3TU5zfZ82OKw3g3O
MAPbI3,MA,Pb,I,1.6,TiO2-c,Spiro-MeOTAD,MoO3 | Al,Unknown,DMF,False,60.0,Doctor blading,Unknown,0.1,False,1.1,20.58,0.7240000000000001,16.8,VgKl3mSTgaM6CV7ld8kGLQFXLueP
MAPbI3,MA,Pb,I,1.6,TiO2-c | C60,PTAA,Ag,Unknown,DMF,False,100.0,Spin-coating,Dry air,0.12,False,1.03,21.0,0.79,17.1,VgRrHjSRqe5tV9U6UixbJvllGsSY
MAPbI3,MA,Pb,I,1.59,TiO2-c,Spiro-MeOTAD,Au,Unknown,DMF; DMSO >> IPA,False,Unknown >> 100,Spin-coating >> Spin-coating,N2 >> N2,0.04,False,1.09,22.94,0.789,19.71,VgTdRccsoHbndyIR9LQcI7tvSWxq
MAPbI3,MA,Pb,I,1.6,bis-C60,NiO-c,Ag,Unknown,DMF; DMSO,False,100.0,Spin-coating,Unknown,0.0314,False,1.05,22.33,0.648,15.14,VgWUBN1rEn_bvExFDlYoAIEEeNHo
MAPbBr0.6I2.4,MA,Pb,Br; I,,PCBM-60 | BCP,PTAA | PFN,Cu,Diethyl ether,DMF; DMSO,False,100.0,Spin-coating,N2,0.1,False,1.13,18.5,0.77,16.0,Vg_O-z0Xb3HtnLsKYfjym9RDC_d7
Cs0.06FA0.79MA0.15PbBr0.45I2.55,Cs; FA; MA,Pb,Br; I,,TiO2-c | TiO2-mp,Spiro-MeOTAD,Ag,Chlorobenzene,DMF; DMSO,False,100.0,Spin-coating,Unknown,0.1,False,1.02,24.06,0.71,17.4,VghMyP_mW9OWtAWMcAglhldYbEox
MAPbI3,MA,Pb,I,1.6,C60 | BCP,CuI-np,Ag,Chlorobenzene,DMF,False,100.0,Spin-coating,Unknown,0.1,False,1.01,22.8,0.73,16.8,Vgiekrl1hYygtrL_9HC4BRuOEEFM
FA0.95MA0.05PbBr01.51I2.85,FA; MA,Pb,Br; I,,SnO2-c | SnO2-np,Spiro-MeOTAD,Au,Ethyl ether,DMF; DMSO,False,100,Spin-coating,Unknown,0.096,False,1.01,23.2,0.795,17.7,Vh5JdV0PSlnx2h0aYNinq__KNLk4
Cs0.05FA0.79MA0.16PbBr0.3I2.7,Cs; FA; MA,Pb,Br; I,,SnO2-c,Spiro-MeOTAD,Au,Anisole,DMF; DMSO,False,100.0,Spin-coating,Dry air,0.0919,False,1.07,23.2,0.81,19.5,Vh7Km3XVfvRah8OAEfkVxLWY83iZ
Cs0.34MA0.66PbI3,Cs; MA,Pb,I,1.652,TiO2-c,Spiro-MeOTAD,Au,Unknown,none >> none,False,Unknown >> 150,Co-evaporation >> Diffusion-gas reaction,Vacuum >> MAI; N2,0.09,False,1.05,22.04,0.74,17.13,VhILuFVaXnyQyP7hAS60GUYZBe_u
MAPbI3,MA,Pb,I,1.6,PCBM-60 | C60-N,PVBT-TMA,Ag,Unknown,DMF,False,90.0,Spin-coating,N2,0.055,False,0.94,22.2,0.76,15.8,VhIO9S3an5Uq9vSBEE5TPunLl6hw
MAPbI3,MA,Pb,I,1.6,C60 | LiF,PEDOT:PSS,Ag,Unknown,DMF; DMSO,False,80.0,Spin-coating,N2,0.13,False,0.885,16.04,0.75,11.07,VhKRjp7fgGpMdnyHptfoVfnfEWP6
MAPbI3,MA,Pb,I,1.6,PCBM-60 | LiF,PEDOT:PSS,Al,Chlorobenzene,DMF,False,25.0,Spin-coating,Unknown,0.04,False,1.01,20.42,0.732,15.2,VhQ8S4rRkV7HbUYvJqqzna9x7y8X
MAPbI3,MA,Pb,I,1.6,TiO2-c | 60,Spiro-MeOTAD,Ag,Toluene,DMSO; GBL,False,100.0,Spin-coating,Unknown,0.1119999999999999,False,1.04,20.8,0.723,15.64,VhX3tU_atYjxuRwyGFm66y6WNJhK
FAPbI3,FA,Pb,I,1.48,PCBM-60 | BCP,PEDOT:PSS,Ag,Unknown,DMF,False,100; 120; 140,Spin-coating,N2,0.0725,False,0.89,21.48,0.71,12.56,VhsQ6IbzZZ85rThQMX6uf8HttGn2
CsPbBr3,Cs,Pb,Br,,TiO2-c | TiO2-mp,none,Carbon,Unknown,DMF >> Methanol,False,90.0 >> 250.0,Spin-coating >> Spin-coating,Air >> Air,0.09,False,1.492,2.77,0.6920000000000001,10.12,VhtJsmN2fMg0_l--urTCYf0dQ7IW
MAPbI3,MA,Pb,I,1.6,TiO2-c | TiO2-mp,Spiro-MeOTAD,Au,Unknown,GBL,False,100,Spin-coating,Dry air,0.285,False,0.8190000000000001,14.9,0.63,7.55,Vi0N_vhqij8uUeK95sFQsjv4ufpd
MAPbI3,MA,Pb,I,,SnO2-c,Spiro-MeOTAD,Au,Diethyl ether,DMF; DMSO,False,65; 100,Spin-coating,N2,0.1,False,1.035,23.6,0.7,17.1,ViCSwxFUezrWaGTqxI-9iKhiOHAw
MAPbI3,MA,Pb,I,1.6,C60,Spiro-MeOTAD,MoO3 | Au,Unknown,none >> Ethanol; Methoxyethanol,False,Unknown >> 150.0,Evaporation >> Spin-coating,Vacuum >> N2,1.2,False,,,,12.5,ViSaG0ivd1kKrwjpjqhQUSNHByPB
MAPbI3,MA,Pb,I,1.6,TiO2-c | TiO2-mp,Spiro-MeOTAD,Au,Chlorobenzene,DMF; DMSO,False,100.0,Spin-coating,Unknown,0.06,False,,,,,ViXrs_SBx6J4e8_eYPp7C_Vcb86g
MAPbI3,MA,Pb,I,1.6,PCBM-60 | BCP,PTAA,Au,N2,DMF; NMP,False,100.0,Spin-coating,Unknown,0.09,False,1.033,18.98,0.7390000000000001,14.49,ViaJZ77-pfE7JunjzqALAAsdDVKI
CsPbBrI2,Cs,Pb,Br; I,,TiO2-c,IEICO-4F | Spiro-MeOTAD,MoO3 | Ag,Chlorobenzene,DMSO,False,100.0,Spin-coating,Unknown,0.16,False,1.18,16.84,0.79,15.72,Visk6h2klOPbIxvajXjK-3TaOcfk
Cs0.1FA0.75MA0.15PbBr0.35I2.65,Cs; FA; MA,Pb,Br; I,,NDI; SnO2-np,Spiro-MeOTAD,Au,Chlorobenzene,DMF; DMSO,False,120.0,Spin-coating,Unknown,0.1,False,1.098,22.53,0.713,17.77,Vizs32OXCb9YExOSP28ZM2rKZH7h
BA2MA3Pb4I13,BA; MA,Pb,I,,PCBM-60,NiO-c,Ag,Unknown,DMF; DMSO,False,100.0,Spin-coating,N2,0.05,False,,,,11.75,Vj1GLvR3ht5hql5itaigUep46xTY
MAPbI3,MA,Pb,I,1.55,TiO2-c | TiO2-mp,Spiro-MeOTAD,Au,Unknown,DMF,False,140.0,Spin-coating,Air,0.09,False,0.845,18.6,0.551,8.66,Vj78l0KPiRlIF9RoAlDwPvEZ1kWE
FA0.5MA0.5PbBr0.45I2.55,FA; MA,Pb,Br; I,,TiO2-c | TiO2-mp,FePc-Cou,Au,Chlorobenzene,DMF; DMSO,False,Unknown,Spin-coating,Unknown,0.1,False,1.051,18.59,0.48,9.4,VjAGg7UjS4-pW3pjg2DiouwLkz47
MAPbI3,MA,Pb,I,1.6,TiO2-c | TiO2-mp,Spiro-MeOTAD,Au,Chlorobenzene,DMSO,False,100.0,Spin-coating,Unknown,0.09,False,1.06,20.5,0.71,15.38,VjGJJozT_IcEojJ4jdj7Ra72kcVy
MAPbI3,MA,Pb,I,1.6,SnO2-c,Spiro-MeOTAD,Au,Propyl acetate,DMF; DMSO,False,100.0,Spin-coating,Unknown,0.1,False,0.97,20.67,0.6679999999999999,13.4,VjbdcJi14HrtC3Os4tz-oOCiPqG1
MAPbI3,MA,Pb,I,1.6,TiO2-c | TiO2-mp,none,Carbon,Unknown,DMF >> IPA,False,100.0 >> 100.0,Spin-coating >> CBD,Air >> Air,0.1,False,0.851,18.26,0.605,9.42,VjijbdKDNUITzXb1Ik8wfNkqprg_
MAPbI3,MA,Pb,I,1.56,TiO2-c | TiO2-mp,Co-Porphyrin,Au,Diethyl ether,DMF; DMSO,False,Unknown,Spin-coating,Air,0.1,False,,,,,VjjWq95cjMjyHqxKpOQJAvsVJ758
MAPbI3,MA,Pb,I,1.6,PCBM-60 | BCP,NiO-c,Ag,Unknown,DMF; DMSO,False,100.0,Spin-coating,Unknown,0.09,False,1.06,22.21,0.75,17.66,VjjoOKcm4C4xLnqjZHWmVba5gtPQ
Cs0.05FA0.8265MA0.1235PbBr0.39I2.61,Cs; FA; MA,Pb,Br; I,,SnO2-c,Ome-DPA-CuPc,Au,Unknown,Unknown,False,Unknown,Spin-coating,N2,0.16,False,1.042,22.13,0.679,15.66,Vjv98Y-uj0Ic4H3FDhWQ_PMKWado
Cs0.1FA0.9PbI3,Cs; FA,Pb,I,,TiO2-c | TiO2-mp,Spiro-MeOTAD,Au,Vacuum,DMF; DMSO; GBL,False,100.0,Spin-coating,N2,0.16,False,1.14,24.3,0.72,20.0,Vk56wqeN0E_dxeFrlJPSwuxyrgCJ
MAPbBr0.15I2.85,MA,Pb,Br; I,,PCBM-60 | ZnO-np,PEDOT:PSS,Ag,Chlorobenzene,DMSO; GBL,False,100,Spin-coating,N2,0.135,False,1.01,19.9,0.73,15.61,VkHAMxtm4zKa1yGm-8xNvmcAOoAd
MAPbI3,MA,Pb,I,1.6,PCBM-60 | C60 | BCP,PEDOT:PSS,Ag,Unknown,DMF,False,60; 100,Spin-coating,N2,0.04,False,0.7,17.48,0.61,7.43,VkQCwofi7E-CmlXhSJC4XWfPjoTJ
FA0.85MA0.15Pb0.6Sn0.4Br0.45I2.55,FA; MA,Pb; Sn,Br; I,,PCBM-60 | bis-C60,PEDOT:PSS,Ag,Chlorobenzene,DMF; DMSO,False,100,Spin-coating,Unknown,0.059,False,0.87,26.45,0.7909999999999999,18.21,VkWTnBJsR2ouQrHD4rZh83X1LGEo
MAPb1.0I3,MA,Pb,I,1.55,PCBM-60,PEDOT:PSS,Al,Unknown,DMF,False,95,Spin-coating,N2,0.09,False,0.93,17.56,0.62,10.27,VkgK4nuZzUSiunIoKKw50PfVicQq
MAPbI3,MA,Pb,I,1.6,TiO2-c | TiO2-nanofibers,Spiro-MeOTAD,Au,Chlorobenzene,DMSO,False,95.0,Spin-coating,Unknown,0.081,False,0.9,17.56,0.62,9.8,VklNjEr8NxlNMX1i2Bz90Xf-KxeO
MAPbI3,MA,Pb,I,1.6,TiO2-c,Spiro-MeOTAD,Au,Vacuum,DMSO; GBL,False,Unknown,Inkjet printing,Air,0.04,False,1.04,21.77,0.644,14.53,Vkr_yleRJdpdveoWLJCjtAsvs6B1
MAPbI3,MA,Pb,I,1.5,PCBM-60 | BCP,PTAA,Au,Unknown,DMF; DMSO,False,100.0,Spin-coating,Unknown,0.04,False,1.03,23.11,0.765,18.16,VkwCBQJ1AMlYw0FwxUiRfkRN2BdO
MAPbI3,MA,Pb,I,1.6,TiO2-c | PCBM-60,Spiro-MeOTAD,Au,Chlorobenzene,DMF; DMSO,False,100,Spin-coating,Unknown,0.06,False,0.93,20.01,0.7,13.0,Vkz2ar0bUyZLXN9yApHmcp7uEd3h
MAPb1.0I3,MA,Pb,I,1.55,PCBM-60,PEDOT:PSS | X-QUPD,Al,Unknown,DMF,False,100,Spin-coating,N2,0.075,False,0.95,17.34,0.66,10.87,Vl1OBwAtsJg4kCdllEo0W-hDV4BD
Cs0.04FA0.82MA0.14PbBr0.42I2.58,Cs; FA; MA,Pb,Br; I,,SnO2-QDs,Spiro-MeOTAD,Au,Chlorobenzene,DMF; DMSO,False,100.0,Spin-coating,N2,0.09,False,1.11,21.47,0.775,18.3,Vl9wJX1fG4zulztqs70WwRJrLqId
MAPbI3,MA,Pb,I,1.59,PCBM-60,Au-np; Graphene oxide,Ag,Unknown,DMF,True,100.0,Spin-coating,N2,0.0225,False,0.961,20.8,0.726,14.6,Vlf9u__dxRuMB5F6wybplfIXM24C
FA0.4MA0.6PbBr0.1I2.9,FA; MA,Pb,Br; I,1.56,C60 | BCP,PTAA | PFN-P2,Cu,Diethyl ether,DMSO,False,130.0,Spin-coating,Dry air,0.0754,False,0.99,20.9,0.691,14.4,VlxdmXb2PVFOq6Q6du0JtCUdsjPD
MAPbI3,MA,Pb,I,1.6,PCBM-60 | BCP,NiO-c,Ag,Unknown,DMF; DMSO,False,100.0,Spin-coating,Unknown,0.09,False,1.146,22.69,0.7859999999999999,20.43,Vm0_cwe3lk9K6V3ncdiVTuekEtlB
MAPbI3,MA,Pb,I,1.6,C60; C70,Spiro-MeOTAD,Au,Diethyl ether,DMF; DMSO,False,100.0,Spin-coating,Unknown,0.1,False,1.02,21.2,0.55,11.8,Vm1OFiCTSvxScXp44ObvR966eG-r
MAPbI3,MA,Pb,I,1.6,TiO2-c,Spiro-MeOTAD,Au,Chlorobenzene,DMF; DMSO,False,100.0,Spin-coating,Unknown,0.09,False,1.09,23.95,0.703,18.22,VmD5oFFJjV3Wy8pYWrX2_uujh4Nc
MAPbI3,MA,Pb,I,1.6,TiS2,Spiro-MeOTAD,Au,Chlorobenzene,DMF; DMSO,False,100.0,Spin-coating,Unknown,0.09,False,1.09,21.37,0.7120000000000001,16.55,VmIw5Ov2B42CRn_LxcPBcXhCE-My
MAPbI3,MA,Pb,I,1.6,TiO2-c | TiO2-nw,Spiro-MeOTAD,Au,Unknown,DMF >> IPA,False,Unknown >> 100.0,Spin-coating >> CBD,Unknown,0.16,False,0.949,19.29,0.615,10.94,VmK_vsggcnv4BUkdmFKuxZQypQ7T
MAPbI3,MA,Pb,I,1.6,C60 | B4PyMPM,PTAA,Ag,Chlorobenzene,DMF,False,100.0,Spin-coating,Unknown,0.09,False,0.92,20.5,0.772,14.6,VmUHECh-ig4xHMUB64Xc1Tikx_pC
MAPbI3,MA,Pb,I,1.6,SnO2-np,Spiro-MeOTAD,Au,Unknown,DMF; DMSO,False,100.0,Roller-coating,Air,0.1,False,0.98,21.92,0.71,15.26,VmdO2ZEncZ5xIONapDRMB6ZdfdJh
FAPbBr3,FA,Pb,Br,2.27,PSS | PCBM-60 | BCP,NiO-np | PSS,Ag,Unknown,DMF >> IPA,False,65.0 >> 125.0,Spin-coating >> Spin-coating,N2 >> N2,0.1,False,1.47,7.75,0.75,8.53,Vme3DmLn8yX5qh0tD2W2JLDr6x5o
MAPbI3,MA,Pb,I,1.55,C60 | BCP,none,Cu,Toluene,DMSO; GBL,False,100.0,Spin-coating,N2,0.16,False,0.87,18.98,0.445,7.39,VmnuFEFJaOTok8QpaA3gljg3znsS
MAPbI3,MA,Pb,I,1.51,TiO2-c | TiO2-mp,Spiro-MeOTAD,Au,Unknown,DMF >> IPA,False,70.0 >> 70.0,Spin-coating >> CBD,Unknown,0.09,False,0.91,19.8,0.631,11.4,VnFs4dPJ3byrmge6ob76ssKXCtXd
MAPbI3,MA,Pb,I,1.6,PCBM-60 | C60 | BCP,PTAA,Cu,Toluene,DMF; DMSO,False,65; 100,Spin-coating,Unknown,0.1,False,1.09,22.3,0.765,18.6,VnQ_6AeQUQ1mvZxwcCkIgUgjJrHp
FA0.5MA0.5PbI3,FA; MA,Pb,I,,PCBM-60 | BCP,NiO-c,Ag,Unknown,DMF >> IPA,False,Unknown >> 100,Spin-coating >> Spin-coating,Ar >> Ar,0.07,False,,,,10.2,VnSZSz34DsPYL0pTHrzzp7Z4-TXm
Cs0.05FA0.79MA0.16PbBr0.48I2.52,Cs; FA; MA,Pb,Br; I,,TiO2-c | TiO2-mp,Spiro-MeOTAD,Au,Chlorobenzene,DMF; DMSO,False,100.0,Spin-coating,N2,0.16,False,,,,19.64,VnY_OSU0iH8SwGLJwfAU8DbVxAF_
MAPbI3,MA,Pb,I,1.6,TiO2-c | TiO2-mp,Spiro-MeOTAD,Au,Unknown,DMF >> IPA,False,Unknown >> 100.0,Spin-coating >> CBD,N2 >> N2,0.07,False,0.99,22.4,0.64,14.22,Vnsn_v4O_Q3zSPBgpkjzBtH-O92R
MAPbI3,MA,Pb,I,1.6,TiO2-c | TiO2-mp,none,MoO3 | Ag,Toluene,DMF,False,100.0,Spin-coating,Unknown,0.09,False,0.87,15.11,0.534,7.02,VnzCi1qgwZVeeJ1chshujyQpXQBe
MAPbI3,MA,Pb,I,1.6,PCBM-60 | BCP,PTAA | PFN,Cu,Diethyl ether,DMF; DMSO,False,100.0,Spin-coating,N2,0.1,False,1.14,17.7,0.78,15.7,Vo5yti3gxYxqtz_PcmkIioRrUHHI
MAPbI3,MA,Pb,I,1.6,TiO2-c | TiO2-mp,Spiro-MeOTAD,Au,Unknown,DMF,False,120,Spin-coating,N2,0.1,False,,,,10.2,VoHPMV5kfxWiXN17rc2ixxQveHII
MAPbI3,MA,Pb,I,1.59,PCBM-60,PEDOT:PSS,Ag,Chlorobenzene,DMSO; GBL,False,Unknown,Spin-coating,N2,0.14,False,0.87,16.24,0.557,7.88,VoHRfsORaYIIn7pLaLM_zqg-31YV
MAPb0.99Sb0.01I3,MA,Pb; Sb,I,,none,Spiro-MeOTAD,Ag,Unknown,DMF,False,Unknown,Spin-coating,N2,0.04,False,0.97,17.23,0.564,9.43,VoKbGa4VKL8P9cmDUUluRXMc63x4
Cs0.17FA0.83Pb0.9999Sn0.0001I3,Cs; FA,Pb; Sn,I,1.52,PCBM-60 | BCP,PTAA | PFN,Ag,Anisole >> N2,DMF; DMSO,False,120,Spin-coating,N2,0.0919,False,0.98,21.6,0.746,16.0,VoQTUQOGebSRBFVT-gW27WuZZCI2
Cs0.07FA0.81MA0.12PbBr0.39I2.61,Cs; FA; MA,Pb,Br; I,,SnO2-np,Spiro-MeOTAD,Au,Chlorobenzene,DMF; DMSO,False,150.0,Spin-coating,Air,0.108,False,1.14,23.13,0.818,21.55,VoRI_-f1s_qSHepFAl2DmGVo7g7t
MAPbI3,MA,Pb,I,1.56,C60-SAM,Spiro-MeOTAD,Ag,Unknown,DMF; DMSO,False,100.0,Spin-coating,Unknown,0.104,False,1.05,21.2,0.69,17.1,VoVP7vJVIm5Hxckoe02WwRF6gZMM
MAPbI3,MA,Pb,I,,TiO2-c | TiO2-mp,"4,4′-(9-Methyl-9H-naphtho[2,1-c]carbazole-2,12-diyl)bis(N,N-bis(4-methoxyphenyl)aniline)",Ag,Diethyl ether,DMSO,False,Unknown,Spin-coating,N2,0.04,False,1.0,21.0,0.73,16.0,Volftq07EZWWUK1Rhu4BXvYj4llg
MAPbI3,MA,Pb,I,1.6,PCBM-70,PEDOT:PSS,Ag,Toluene,DMSO; GBL,False,100.0,Spin-coating,N2,0.04,False,,,,9.75,VoqZzLTj3Uss-DyRZ35Y0htNbJxf
FA0.5MA0.5PbBr0.45I2.55,FA; MA,Pb,Br; I,,TiO2-c | TiO2-mp,NiO | Spiro-MeOTAD,Au,Unknown,DMF; DMSO >> IPA,False,70.0 >> 100.0,Spin-coating >> Spin-coating,Unknown,0.1,False,1.083,21.856,0.644,15.24,VowgyDuCpTyHuzOv8ZA1fFZJVcCy
MAPbI3,MA,Pb,I,1.6,TiO2-c | TiO2-mp,Spiro-MeOTAD,Au,Unknown,DMF >> IPA,False,60; 70 >> 70; 115,Spin-coating >> CBD,Unknown,1.1,False,0.873,16.6,0.6609999999999999,16.09,Vp8yYh9CB5qbwDXz2uNf7N6HbEoL
Cs0.05FA0.747K0.05MA0.153PbBr0.51I2.49,Cs; FA; K; MA,Pb,Br; I,,TiO2-c | TiO2-nw,Spiro-MeOTAD,Au,Chlorobenzene,DMF; DMSO,False,100,Spin-coating,Unknown,0.1,False,1.08,21.44,0.7140000000000001,16.55,VpA_20rUyafpHmUoKxMjce6uVWtI
MAPbI3,MA,Pb,I,1.6,SnO2-c,Spiro-MeOTAD,Ag,Diethyl ether,DMF; DMSO,False,65; 100,Spin-coating,Unknown,0.1,False,1.09,19.2,0.66,14.0,VpGQmsRaZxny78jnIj7RbZqMHR_T
MAPbI3,MA,Pb,I,1.5,TiO2-c,Spiro-MeOTAD,Ag,Unknown,DMF >> none,False,100 >> 120; 100,Spin-coating >> Gas reaction,Air >> MAI,0.12,False,0.917,20.27,0.584,10.86,VpJtpRaDf19_yReQQRJK55cwgQBY
Cs0.07FA0.93PbI3,Cs; FA,Pb,I,,TiO2-c,Spiro-MeOTAD,Au,Unknown,DMF; DMSO >> none >> IPA,False,Unknown >> Unknown >> 150.0,Spin-coating >> Gas reaction >> Ion exchange,N2 >> FAI; Vacuum >> N2,2.0,True,0.953,21.66,0.584,12.6,VpQjGjwalItjh9EoOfeiL_XARmkz
MAPbI3,MA,Pb,I,1.6,C60,Spiro-MeOTAD,Au,Toluene,DMF; DMSO,False,100.0,Spin-coating,Unknown,0.04,False,0.987,17.8,0.57,10.1,VpRBaGnpbNB3KfCUq5JGcnTZIVt2
MAPbI3,MA,Pb,I,1.6,TiO2-c | TiO2-mp,Spiro-MeOTAD,Au,Unknown,GBL,False,110.0,Spin-coating,Dry air,0.25,False,0.93,19.0,0.53,9.36,VpeEf_1yqyWD6Z99LtSbnCqtrZeA
FA0.4MA0.6PbI3,FA; MA,Pb,I,1.53,TiO2-c | TiO2-mp,Spiro-MeOTAD,Au,Unknown,DMF >> IPA,False,75.0 >> 75.0,Spin-coating >> CBD,Dry air >> Dry air,0.285,False,0.992,18.96,0.69,13.4,Vpmns_6fRfcrqUORyZO5mjrQkNgr
MAPbI3,MA,Pb,I,1.6,TiO2-c,Spiro-MeOTAD,MoOx | Ag | ZnS,Unknown,DMF >> IPA,False,100.0 >> 100.0,Spin-coating >> Spin-coating,Dry air >> Dry air,0.1,False,1.02,19.9,0.687,14.9,VpqwDGa80Kg1nb19fE6_IeFU0Ty1
MAPbI3,MA,Pb,I,1.6,TiO2-c,Spiro-MeOTAD | MoOx,Al,Toluene,DMSO; GBL,False,100.0,Spin-coating,Air,0.06,False,1.022,17.412,0.6940000000000001,12.38,Vq2y8FuIuPZC9m11a8HYxFZ5rMtm
MAPbI3,MA,Pb,I,1.6,B2F | C60,PEDOT:PSS,Al,Chlorobenzene,DMF,False,100.0,Spin-coating,N2,0.09,False,0.989,22.13,0.6829999999999999,15.0,Vq9YURt6cr4szpxhwvsw0I3TrHyM
MAPbI3,MA,Pb,I,1.6,TiO2-c | TiO2-mp,Spiro-MeOTAD,Ag,Unknown,DMF >> IPA,False,70 >> 75; 70,Spin-coating >> CBD,N2 >> N2,0.06,False,0.95,18.12,0.71,12.18,VqBQdiqZV28V4KRVAN7f_0tagmoM
MAPbI3,MA,Pb,I,1.6,PCBM-60 | TiO2-c,NiO-np,Ag,Chlorobenzene,DMF; DMSO,False,100.0,Spin-coating,Unknown,1.02,False,1.02,20.48,0.72,15.04,VqKZG2NfzsjzRPJd65xli_3punwx
CsPbI3,Cs,Pb,I,,TiO2-c,PTAA,Au,Methyl acetate,DMF; DMSO,False,150.0,Spin-coating,Air,0.1,False,1.11,18.31,0.78,15.91,VqUXIpiZFE7pXsbxRitCAGT33frt
MAPbI3,MA,Pb,I,1.6,PCBM-60 | BCP,NiMgLiO-c,Ag,Diethyl ether,DMF; DMSO,False,Unknown,Spin-coating,N2,0.09,False,1.05,20.5,0.78,16.5,VqXjoHZXcpf-fj6fDCQLvOWHMePS
MAPbI3,MA,Pb,I,1.6,TiO2-c,Spiro-MeOTAD,Au,Chlorobenzene,DMF; DMSO,False,100.0,Spin-coating,Unknown,0.07,False,0.95,15.0,0.7,9.7,VqY_xJLji-SuBncBX70ci1IG4uxw
MAPbI3,MA,Pb,I,1.6,TiO2-c | TiO2-mp,Spiro-MeOTAD,Au,Unknown,DMF >> none,False,Unknown >> 160.0,Spin-coating >> Gas reaction,Air >> MAI; Vacuum,0.06,False,0.97,23.9,0.73,16.9,VqgPNCHMZQn6e9Wq5817uL_3igf4
Cs0.09FA0.91PbBr0.12I2.88,Cs; FA,Pb,Br; I,,TiO2-c | TiO2-mp,Spiro-MeOTAD,Au,Chlorobenzene,DMF; DMSO,False,100.0,Spin-coating,N2,0.12,False,1.145,24.52,0.775,21.14,Vr18cjuktqQQFviE_AaDrswZm4T1
CsPbBrI2,Cs,Pb,Br; I,1.89,TiO2-c,Spiro-MeOTAD,Au,Chlorobenzene,DMF; DMSO,False,120,Spin-coating,N2,0.09,False,1.18,14.89,0.772,13.54,Vr3y6Id54ri7rb-h6XSnE2si67kt
MAPbI3,MA,Pb,I,1.6,TiO2-c,Spiro-MeOTAD,Au,Chlorobenzene,DMSO; GBL,False,100.0,Spin-coating,Unknown,0.1,False,1.07,21.82,0.69,16.13,Vr4upKtxZjkVi_BwTALJOZAgJ1fs
FA0.95MA0.05PbBr0.15I2.85,FA; MA,Pb,Br; I,,SnO2-np | ImAcHcl,Spiro-MeOTAD,Au,Diethyl ether,DMF; DMSO,False,150.0,Spin-coating,N2,0.125,False,1.133,22.95,0.77,20.11,Vr6LZuoEGnPRWRotpXoQVHVV2pag
MA2PA4Pb3I10,MA; PA,Pb,I,,TiO2-c | TiO2-mp,Spiro-MeOTAD,Au,Chlorobenzene,DMF; DMSO,False,105.0,Spin-coating,Ambient,0.09,False,0.97,15.3,0.47,8.52,Vr808lyDK13hpL5vpBL4AVWhzJky
MAPbI3,MA,Pb,I,1.6,TiO2-c | TiO2-mp,Spiro-MeOTAD,Au,Unknown,DMF; HMPA >> IPA,False,Unknown >> 100.0,Spin-coating >> CBD,Unknown,0.06,False,1.0,18.93,0.54,10.1,VrHhQttCVxaRhGZ7EufrbIichyA4
MAPbI3,MA,Pb,I,1.6,TiO2-c,Spiro-MeOTAD | PEDOT:PSS,Graphene | PMMA | PDMS,Unknown,DMF,False,100.0,Spin-coating,N2,0.01,False,0.965,17.2,0.44,7.3,VrKJ3DWKWkmyFuYb8p_NrDJVlxgD
MAPbI3,MA,Pb,I,1.6,TiO2-c | TiO2-mp | ZrO2-mp,none,Carbon-nt | Carbon,Unknown,Unknown >> IPA,False,40.0; 100 >> 90.0,Spin-coating >> Drop-infiltration,Unknown,0.07,False,,,,8.19,VrOp_ornrVylYgFW98cDI38qu_Bl
Cs0.05FA0.80MA0.15PbBr0.25I2.75,Cs; FA; MA,Pb,Br; I,,SnO2-np,Spiro-MeOTAD,Au,Chlorobenzene,DMF; DMSO,False,150.0,Spin-coating,N2,0.1,False,0.98,23.2,0.66,14.5,VrVQmuupbniB9Uh9J1hLvprLy847
MAPbI3,MA,Pb,I,1.6,TiO2-c,JY7,Ag,Unknown,DMF,False,95.0,Spin-coating,N2,0.09,False,1.04,20.44,0.69,14.64,VrejB6SaxRkRg3iqVXz8WLcLGA3Y
MAPbI3,MA,Pb,I,1.6,PCBM-60 | LiF,PEDOT:PSS,Ag,Toluene,DMSO; GBL,False,100.0,Spin-coating,Unknown,0.1,False,0.8440000000000001,20.3,0.69,11.6,VrgHyMxrOsv3sCwNXG4UGpwPTYbl
MAPbI3,MA,Pb,I,1.6,TiO2-c,Spiro-MeOTAD,Au,Unknown,DMF,False,100.0,Spin-coating,Unknown,0.135,False,1.0,19.91,0.532,10.59,VrnnI_pBEVaLpnIIYKKHFjpQp9mD
MAPbI,MA,Pb,I,1.58,C60 | BCP,PEDOT:PSS,Cu,Ethyl acetate,DMF; DMSO,False,100,Spin-coating,N2,0.16,False,0.831,18.924,0.635,9.99,Vrq_hNL8dVza9cbDPKVaHeiVD32l
MAPbI3,MA,Pb,I,1.6,TiO2-c,Spiro-MeOTAD,Au,Chlorobenzene,Unknown,False,25.0; 100.0,Spin-coating,N2 >> Air,0.09,False,1.0,20.78,0.75,15.59,VrslK8UURRXODxX2v5yiON28m-Ki
FASnI3,FA,Sn,I,,C60 | BCP,PEDOT:PSS,Ag,Chlorobenzene,DMSO,False,100.0,Spin-coating,N2,0.09,False,0.56,23.34,0.735,9.61,Vrw_mjMra5PBQh6PZMvMwkpZLUnG
MAPbI3,MA,Pb,I,1.6,PCBM-60 | Bphen,PTAA,Al,2-Butanol,DMF; DMSO,True,100.0,Spin-coating,N2,0.12,False,1.08,22.96,0.762,18.94,Vrxo-vBCjslD1qd3VfNzuOuRSDzx
MAPbI3,MA,Pb,I,1.6,TiO2-c | TiO2-mp,Spiro-MeOTAD,AgAl,Diethyl ether,DMSO; GBL,False,110.0,Spin-coating,Unknown,0.1,False,0.99,20.91,0.74,15.42,Vs-wa-RnUVa-DrBjmrgtKbNEMBUT
MAPbI3,MA,Pb,I,1.6,C60 | BCP,MoO3 | TaTm,Ag,Unknown,none,False,Unknown,Co-evaporation,Vacuum,0.1,False,1.037,20.42,0.75,15.6,Vs3PmXfEw2O3N1488E0xi00R84GN
FA0.83MA0.17PbBr0.46I2.54,FA; MA,Pb,Br; I,1.57,TiO2-c | TiO2-mp,Spiro-MeOTAD,Au,Chlorobenzene,DMF; DMSO,False,100.0,Spin-coating,N2,0.16,False,1.12,22.9,0.76,19.7,Vs7CzlZzbiUPi3M0St35208JAu-n
MAPbI3,MA,Pb,I,1.6,PCBM-60 | BCP,rGO | PTAA,Ag,Chlorobenzene,DMF; DMSO,False,100.0,Spin-coating,Unknown,1.02,False,1.09,19.2,0.75,15.4,VsHSBDVaGji4XyENeG2ZDgTUzbe3
MAPbI3,MA,Pb,I,1.59,SnO2-np,Spiro-MeOTAD,Ag,Diethyl ether,DMF; DMSO,False,100,Slot-die coating,Air,0.052,False,1.04,20.1,0.7040000000000001,14.7,VsuZqLjy75NcoNdzlqOR-sHyrxkA
MAPbI3,MA,Pb,I,1.6,TiO2-c | TiO2-mp,Spiro-MeOTAD,Au,Unknown,DMF >> none,False,Unknown >> 210.0,Spin-coating >> Diffusion,Inert >> Inert,0.1,False,0.84,15.94,0.54,7.2,VswwftP7a6hW-ooxJBOoUF1xR2Qx
MAPbI3,MA,Pb,I,1.6,TiO2-c | TiO2-mp,Spiro-MeOTAD,Au,Chlorobenzene,DMF,False,100.0,Spin-coating,Unknown,0.196,False,0.96,23.13,0.723,15.4,Vt7nZLuX4yoRqh2g6pP0L0QBbTic
MAPbI3,MA,Pb,I,1.6,TiO2-c | TiO2-mp,Spiro-MeOTAD,Au,Unknown,DMF >> IPA,False,Unknown,Spin-coating >> CBD,Air >> Air,0.1,False,1.01,15.9,0.6709999999999999,10.9,VtC6N0bchh55BxZHpvvsoB5CL4Tx
MAPbI3,MA,Pb,I,1.6,ZnO-c | PCBM-60,Spiro-MeOTAD,MoOx | Ag,Toluene,DMF; GBL,False,100.0,Spin-coating,N2,0.45,False,1.1,19.1,0.588,12.3,VtF3WcOCrlmUvv22uaVv2K0pqdG3
MAPbI3,MA,Pb,I,1.6,ZnO-c | ZnO-nw,Spiro-MeOTAD,Au,Unknown,DMF; DMSO >> IPA,False,Unknown >> 100.0,Spin-coating >> CBD,N2 >> N2,0.1,False,1.01,17.85,0.5770000000000001,10.6,VtQPwEGiqIbGVZLTvtIVlbOW2eFJ
MAPbI3,MA,Pb,I,1.6,TiO2-c | TiO2-mp,Spiro-MeOTAD,Au,Chlorobenzene,DMF; DMSO,False,100.0,Spin-coating,N2,0.09,False,0.991,22.7,0.767,17.2,VtaKfwnKWYsnt5oCjfV_ImgpM8fg
FA0.5MA0.5PbBr0.13I2.92,FA; MA,Pb,Br; I,,SnO2-np,Spiro-MeOTAD,Au,Unknown,DMF; DMSO >> IPA,False,70.0 >> 150.0,Spin-coating >> Spin-coating,N2 >> Air,0.102,False,1.05,22.0,0.76,17.56,VuBmNVG1Z_JFSsblIIVG8Q5_1ZIm
MAPbI3,MA,Pb,I,1.6,PCBM-60 | BCP,PEDOT:PSS,Ag | MoO3,Toluene,DMSO; GBL,False,100.0,Spin-coating,N2,0.07,False,0.98,18.21,0.74,13.38,VuHA5p1a-4m9Jv2KNSsyXQ1q9mmi
MAPbI3,MA,Pb,I,1.6,PCBM-60 | BCP,P3CT-Na,Ag,Chlorobenzene,DMF; DMSO,False,60.0; 80.0,Spin-coating,N2,0.09,False,1.03,21.05,0.7659999999999999,16.57,VuKL9GXUd4EWKGtev-fhgqy4tqOI
Cs0.10FA0.36MA0.54PbBr0.2I2.8,Cs; FA; MA,Pb,Br; I,,TiO2-c | TiO2-mp,NiCo2O4-np,Au,Chlorobenzene,DMF; DMSO,False,100.0,Spin-coating,N2,0.09,False,0.98,18.14,0.612,10.86,VuRsE1Pgc3SPUZmopBDuY4_yEN6J
MAPbI3,MA,Pb,I,1.6,TiO2-c,Cu2ZnSnS4,Al,Unknown,DMF,False,120.0,Spin-coating,Air,0.46,False,0.72,16.84,0.605,7.33,VuZ18zFbilcKRJqO1DsP3twCVtFN
MAPbI3,MA,Pb,I,1.6,TiO2-c | TiO2-mp,Spiro-MeOTAD,Au,Unknown,Unknown,False,Unknown,Unknown,Unknown,0.1,False,1.03,21.8,0.755,17.0,VuaXwxw-_lrSihzzT22_zKlDIudN
MAPbI3,MA,Pb,I,1.6,PCBM-60 | ZnO-np,P3CT-K,Al,Chlorobenzene,DMF; DMSO,False,100.0,Spin-coating,N2,0.06,False,1.03,22.5,0.721,16.7,Vuf7qyvoNfAQjIOf4U3zU_u_Zw0A
FA0.83MA0.17PbBr0.51I2.49,FA; MA,Pb,Br; I,,PCBM-60,NiO-np,Au,Chlorobenzene,DMF; DMSO,False,100.0,Spin-coating,N2,0.09,False,1.02,20.12,0.68,14.02,VufH8AC6kGhW4qLZjOkm_79kkfUI
MAPbI3,MA,Pb,I,1.6,TiO2-c | TiO2-mp | ZrO2-mp,none,Carbon-nt | Carbon,Unknown,Unknown >> IPA,False,40.0; 100 >> 90.0,Spin-coating >> Drop-infiltration,Unknown,0.07,False,0.99,19.91,0.416,9.77,VuhllKtlcXeIvQrOTVvE-7e8-8aM
Cs0.05FA0.7885MA0.1615PbBr0.51I2.49,Cs; FA; MA,Pb,Br; I,,C60 | BCP,PEDOT:PSS,Ag,Chlorobenzene,DMF; DMSO,False,100.0,Spin-coating,Dry air,0.12,False,0.89,20.1,0.82,14.7,VuxMSPigd_vgt37ecvr_muHDyl2D
MAPbBr0.19I2.81,MA,Pb,Br; I,,PCBM-60,PEDOT:PSS | VOx,Al,Unknown,DMSO; GBL,False,150.0,Spin-coating,N2,0.1,False,1.06,18.26,0.77,15.02,Vv3zsEcns7zIxPzimquSrmvgSGbX
MAPbI3,MA,Pb,I,1.6,PCBM-60 | BCP,PolyTPD,Al,Unknown,DMSO,False,100.0,Spin-coating,Unknown,0.04,False,1.05,18.5,0.768,15.0,VvEZUFem6RnJocJdmfG1ZQEMEFbf
Cs0.17FA0.83PbBr1.2I1.8,Cs; FA,Pb,Br; I,1.72,SnO2-c | PCBM-60,Spiro-MeOTAD,Au,Unknown,DMF,False,70; 175,Spin-coating,N2,0.0919,False,1.17,18.9,0.7,15.8,VvOrIyeUDlcDLbjmXQDVcdQ8z1pm
MAPbI3,MA,Pb,I,1.6,C60 | BCP | LiF,PEDOT:PSS,Al,Unknown,DMSO,False,100.0,Electrospraying,Unknown,0.0177,False,0.96,18.55,0.75,13.0,VvUqJ-_Ms-JqQNh1WT2iVM0Wednm
MAPbI3,MA,Pb,I,1.614,PCBM-60 | BCP,PTAA,Ag,Unknown,DMF; DMSO >> IPA >> IPA,False,25 >> 100 >> 70,Spin-coating >> Spin-coating >> Spin-coating,N2 >> N2 >> N2,,False,1.08,23.29,0.821,18.06,VvakMjr5bWnvLVDgW9TSLMfKX26s
MAPbI3,MA,Pb,I,1.6,PCBM-60,NiO-c | PhNa-1T,Ag,Diethyl ether,DMF; DMSO,False,100.0,Spin-coating,N2,0.12,False,1.03,21.4,0.7709999999999999,17.0,VvgRaKaAQKdIajhSyX2-s5d8oFMs
MAPbI3,MA,Pb,I,1.6,TiO2-mp,Spiro-MeOTAD,Au,Unknown,DMF >> IPA,False,70 >> 85,Spin-coating >> CBD,Air >> Air,0.1,False,0.987,17.34,0.632,10.66,VvlbdzbrlmWYrClEM_FkorCIjnh_
MAPbI3,MA,Pb,I,1.59,TiO2-c | TiO2-mp,Spiro-MeOTAD,Au,Unknown,DMF; DMSO >> IPA,False,100.0 >> 100.0,Spin-coating >> Spin-coating,N2 >> N2,0.025,False,,,,,Vw60djTE3SD7ZYsoTgpyJ53TJUUn
MAPbI3,MA,Pb,I,1.6,TiO2-c | TiO2-mp,Spiro-MeOTAD,AgAl,Ether,DMSO; GBL,False,110.0,Spin-coating,Unknown,0.09,False,1.02,22.5,0.7020000000000001,16.12,VwI-wNkozXohjLZgwpqSJ37cDM2Q
MAPbI3,MA,Pb,I,1.6,Ca | C60,TPTPA | TPTPA; MoO3,MoO3 | Ag,Unknown,none >> none,False,Unknown,Evaporation >> Evaporation,Vacuum >> Vacuum,0.1,False,1.08,22.73,0.711,18.0,VwJDAdGFgb9fu_L1tmO2eXPpNdSC
MAPbI3,MA,Pb,I,1.6,PCBM-60,PEDOT:PSS,Ag,Unknown,DMF,False,100.0,Spin-coating,N2,0.0725,False,0.96,18.5,0.62,11.28,Vw_Be-3H9qDlwKEgaMqY4QZLjZ66
MAPbI3,MA,Pb,I,1.6,TiO2-c,Spiro-MeOTAD,Ag,Unknown,DMF,False,100.0,Spin-coating,Air,0.15,False,1.016,20.85,0.5660000000000001,11.99,Vwcjhc-eR-S9OQIJqnw2LeMu4nUm
FA0.85MA0.15PbBr0.45I2.55,FA; MA,Pb,Br; I,,SnO2-np | SnO2-c,Spiro-MeOTAD,Au,Chlorobenzene,DMF; DMSO,False,100.0,Spin-coating,Ar,0.1,False,1.08,20.92,0.721,16.07,VwllOGSLoDo-OvQOBzDek7Iq6RdM
MAPbI3,MA,Pb,I,1.6,TiO2-c | TiO2-mp,Spiro-MeOTAD,Au,Unknown,DMF,False,100.0,Spin-coating,N2,0.08,False,,,,,VwmYtCMJlgm0v9aJdpxufoCCx_od
MAPbI3,MA,Pb,I,1.6,TiO2-c | Al2O3-mp,Spiro-MeOTAD,Au,Unknown,DMF,False,100,Spin-coating,Air,0.0625,False,1.0,16.25,0.64,9.59,Vwz2MRXHMY6BpxXcMm7aB2ngY_V_
