Repository: GouravSidana/firstML

# firstML
My first Machine Learning Project

File: filtered_perovskite.csv (part 81 of 155)
Formula,A_ion,B_ion,X_ion,Bandgap,ETL,HTL,Backcontact,Antisolvent,Solvent,Solv_annel,Anneal_temp,Dep_procedure,Synth_atm,Cell_area,Is_module,Voc,Jsc,FF,PCE,entry_id
Cs0.05FA0.79MA0.16PbBr0.31I2.7,Cs; FA; MA,Pb,Br; I,1.59,PCBM-60 | ZnO-np | ZnO-c,NiO-np,ITO | MgF2,Chlorobenzene,DMF; DMSO,False,100.0,Spin-coating,N2,0.09,False,0.996,19.8,0.731,14.4,Vx2N614bxUQF1Mpaf1JeDsfyV4fC
MAPbI3,MA,Pb,I,1.6,PCBM-60 | ZnO-np,PEDOT:PSS,Ag,Chlorobenzene,DMF,False,110.0,Spin-coating,N2,0.1,False,0.94,18.49,0.73,12.04,Vx5LsOHoFEsqsDGO4LtdYvuoTkQB
MAPbI3,MA,Pb,I,1.6,PCBM-60 | PEIE,PEDOT:PSS,Ag,Unknown,DMF,False,100.0,Spin-coating,N2,0.09,False,0.96,16.88,0.77,12.77,VxHxxMNuHCrTESUjEU-wJDZM8Ik8
MAPbI3,MA,Pb,I,1.6,PCBM-60,PEDOT:PSS,Ca | Al,Unknown,DMF,False,80,Spin-coating,N2,0.1,False,0.81,17.7,0.653,10.41,VxJmKrwikPsFQERU0jAJZ8qlHILt
Cs0.05FA0.79MA0.16PbBr0.51I2.49,Cs; FA; MA,Pb,Br; I,,SnO2-c,Spiro-MeOTAD,Au,Chlorobenzene,DMF; DMSO,False,100,Spin-coating,N2,0.0314,False,1.12,21.82,0.83,19.1,Vxa3cNyiLwViJHE_19eiU9EQfgd1
MAPbI3,MA,Pb,I,1.6,Nb2O5-c | TiO2-mp,Spiro-MeOTAD,Au,Chlorobenzene,DMSO,False,100.0,Spin-coating,N2,0.1,False,0.93,18.0,0.73,12.2,VxlR5QWFdGJxb-3-dHRe2VKhalae
MAPbI3,MA,Pb,I,1.6,PCBM-60,PEDOT:PSS,Ag,Unknown,DMF,False,80.0,Spin-coating,Unknown,0.1,False,0.9,14.0,0.57,7.18,VxoCeLsUwYT6uPhSbKVG4WpWVmNH
MAPbI3,MA,Pb,I,1.6,TiO2-c,Spiro-MeOTAD,Ag,Unknown,Dimethylacetamide,False,105,Spin-coating,Air,0.0405,False,1.03,20.8,0.6629999999999999,14.2,VxwRy1K_G-GWmP9uFnzgMVGbo3i3
FA0.95MA0.05PbBr0.15I2.85,FA; MA,Pb,Br; I,,TiO2-c | TiO2-mp,Spiro-MeOTAD,Au,Chlorobenzene,DMF; DMSO,False,150; 100,Spin-coating,Unknown,0.1,False,1.08,23.43,0.828,20.91,Vy-2PWlAybJKcfBDgPU24z1xkqjb
MAPbI3,MA,Pb,I,1.56,TiO2-c,Spiro-MeOTAD,MoO3 | Ag,Chlorobenzene,DMF; DMSO,False,100.0,Spin-coating,N2,0.1,False,1.03,22.33,0.7,16.23,VyEFfZRQww4wqvuIxJ3bayp-qs_K
MAPbI3,MA,Pb,I,,TiO2-c | TiO2-mp,"N2,N2,N12,N12-Tetrakis(4-methoxyphenyl)-9-methyl-9H-naphtho[2,1-c]carbazole-2,12-diamine",Ag,Diethyl ether,DMSO,False,Unknown,Spin-coating,N2,0.04,False,1.01,23.0,0.73,17.0,VyEaBIZPUtL5ccViIJ1a9IzNgmzn
FA0.5MA0.5PbBr0.45I2.55,FA; MA,Pb,Br; I,,TiO2-c | TiO2-mp,NiO-np | CuSCN,Au,Unknown,DMF; DMSO >> IPA,False,70.0 >> 100.0,Spin-coating >> Spin-coating,Unknown,0.1,False,,,,,VyGa3k7CL1s6Z0iWiWUUBjwF4iEQ
MAPbI3,MA,Pb,I,1.6,C60 | BCP,PEDOT:PSS,Ag,Unknown,DMSO,False,Unknown,Spin-coating,Unknown,0.06,False,0.7,16.61,0.72,8.37,VyIKTL7GLD6YkVyFgXL-GYgroeeW
MAPbI3,MA,Pb,I,1.6,TiO2-c | TiO2-mp,Spiro-MeOTAD,Ag,Unknown,DMF; DMSO >> IPA,False,Unknown >> 150.0,Spin-coating >> Spin-coating,Unknown,0.1,False,1.02,18.76,0.71,13.66,VyNM-t35J6eYv21F9A5pGxa872LK
MAPbI3,MA,Pb,I,1.6,TiO2-c | TiO2-mp,Spiro-MeOTAD,Au,Chlorobenzene,DMF; DMSO,False,100.0,Spin-coating,Unknown,0.06,False,0.97,22.2,0.75,16.3,VyY-u4mswBURH_DiNneq5Ng-6JVH
Cs0.05FA0.79MA0.16PbBr0.52I2.48,Cs; FA; MA,Pb,Br; I,1.38,PCBM-60,PEDOT:PSS,Ag,Chlorobenzene,DMF; DMSO,False,100,Spin-coating,N2,0.04,False,0.7,19.82,0.69,9.7,Vy_D2h-vcNje0VJqbM9-Tn2a-yUr
MAPbI3,MA,Pb,I,1.6,TiO2-c | TiO2-mp,Spiro-MeOTAD,Au,Diethyl ether,DMF; DMSO,False,70; 100,Spin-coating,Unknown,0.1,False,1.07,21.5,0.722,16.68,VyiSXAXdxGQ--e2QprxICZabac6g
CsFAPbI3,Cs; FA,Pb,I,1.55,PCBM-60 | BCP,NiO-c,Ag,Chlorobenzene,DMSO; GBL,False,100,Spin-coating,Dry air,0.09,False,,22.5,0.79,17.8,Vyji-Xv-fhOq7Hwyehp1HwCQ4eLu
MAPbI3,MA,Pb,I,1.6,PCBM-60 | C60-N,PEDOT:PSS,Ag,Unknown,DMF >> IPA,False,85.0 >> 85.0,Spin-coating >> Spin-coating,N2 >> N2,0.055,False,0.98,18.95,0.7040000000000001,13.0,VykN_mQB--_FiQwepVkhY1jchk5d
MAPbI3,MA,Pb,I,1.6,C60 | BCP,br-4C,Ag,Chlorobenzene,DMF,False,100.0,Spin-coating,N2,0.09,False,1.0,19.5,0.79,15.6,VykQqfYEFJp8Y6_-5X91zmLzbCMB
MAPbI3,MA,Pb,I,1.6,TiO2-c,Spiro-MeOTAD,Ag,Chlorobenzene,DMF; DMSO,False,Unknown,Spin-coating,Unknown,0.05,False,1.06,19.82,0.63,14.89,VykYS2jXrTMC-L4EkTWYD456Co7t
MAPbI3,MA,Pb,I,1.6,SnO2-c,Spiro-MeOTAD,Au,Chlorobenzene,DMF,False,100.0,Spin-coating,Unknown,0.1,False,1.22,18.0,0.5,7.2,VylevrswfwicuBoxP7D0VSQnfA-A
FA0.85MA0.15PbBr0.45I2.55,FA; MA,Pb,Br; I,,TiO2-c,Spiro-MeOTAD,Au,Toluene,DMF; DMSO,False,100.0,Spin-coating,N2,1.0,False,1.122,17.28,0.584,11.33,Vyq5gwBdqCcCMoWPw_jy-RGb_tru
MAPbI3,MA,Pb,I,1.57,TiO2-c,Spiro-MeOTAD,Ag,Unknown,DMF >> IPA,False,70.0 >> 100.0,Spin-coating >> Air brush spray,Air >> Air,0.15,False,1.08,20.5,0.68,15.1,Vz0X6P2MGz9rIQTeL8I26fLVYxif
MAPbI3,MA,Pb,I,1.6,TiO2-c | CdS,Spiro-MeOTAD,Ag,Unknown,DMF >> none,False,100 >> 150,Spin-coating >> Gas reaction,Unknown,0.12,False,1.0,21.81,0.52,11.37,Vz5E8lOpk9Uwg1dtlEFWi1J5JIFz
MAPbI3,MA,Pb,I,1.6,TiO2-c | TiO2-mp,HTM,Ag,Unknown,DMF >> IPA,False,Unknown >> 145.0,Spin-coating >> Spin-coating,Dry air >> Dry air,0.1,False,1.01,19.13,0.73,14.04,VzC4EgV4XRNBTY5wkIVXukactNAV
MAPbI3,MA,Pb,I,1.6,PCBM-60 | PEI,PEDOT:PSS,Ag,Toluene,DMSO; GBL,False,100.0,Spin-coating,N2,0.06,False,1.0,19.51,0.77,15.08,VzHKn0TZu3GmOS0i_Dt6R-1b8QCC
MAPbI3,MA,Pb,I,1.56,TiO2-c | TiO2-mp,Co-Porphyrin,Au,Diethyl ether,DMF; DMSO,False,Unknown,Spin-coating,Air,0.1,False,1.09,22.91,0.76,19.01,VzN2pcwQv_W-tyhYpTPPW-AXR8tY
MAPbI3,MA,Pb,I,1.6,TiO2-c,Spiro-MeOTAD,Au,Unknown,DMF; DMSO,False,Unknown,Slot-die coating,Ambient,9.25,True,0.8320000000000001,19.0,0.706,11.2,VzY1T6Xuz0G9chw33b13THfUsvh_
FA0.9MA0.1PbBr0.1I2.9,FA; MA,Pb,Br; I,,SnO2-np,Spiro-MeOTAD,Au,Unknown,DMF; DMSO >> IPA >> IPA,False,72.0 >> Unknown >> 140.0,Spin-coating >> Spin-coating >> Spin-coating,N2 >> N2 >> N2,0.044,False,1.15,24.55,0.75,21.09,VzYcwDcN4RJD-_SQ-K3N0YzGnA2T
MAPbI3,MA,Pb,I,1.6,TiO2-c | TiO2-mp | PbS-QDs,P3HT,Au,Unknown,DMF,False,Unknown,Spin-coating,Unknown,0.16,False,0.7020000000000001,14.7,0.6559999999999999,7.25,VzZJLwYtbHgzE0EG7LZ5bwT7lDlj
MAPbI3,MA,Pb,I,1.6,TiO2-c | TiO2-mp,P3HT,Au,Diethyl ether,DMF; DMSO,False,100.0,Spin-coating,Unknown,0.1,False,0.98,19.04,0.6709999999999999,12.57,VzeuMw6pn6t1P1-Rgjdul8uNcP17
MAPbI3,MA,Pb,I,1.6,SnO2-np,Spiro-MeOTAD,Ag,Vacuum,DMF; DMSO,False,100.0,Spin-coating,Unknown,0.1,False,1.03,21.8,0.73,16.44,Vzgv2KXO-C6lVf4nW0_00HOfeCHv
Cs0.05FA0.79MA0.16PbCs0.49FA2.51MA,Cs; FA; MA,Pb,Cs; FA; MA,1.63,SnO2,Spiro-MeOTAD,Au,Unknown,DMF; DMSO; GBL,False,100,Slot-die coating,N2,0.09,False,0.73,21.6,0.48,7.61,Vzs-5rHZCFZ7PskdtQrRXMBDdpyC
MAPbI3,MA,Pb,I,1.6,TiO2-c,Spiro-MeOTAD,Au,Chlorobenzene,Unknown,False,25.0; 100.0,Spin-coating,N2 >> Air,0.09,False,1.08,21.36,0.76,17.53,VzsHewG2ek0yF3eoaWkAjxUxCjco
CsPbBrI2,Cs,Pb,Br; I,,Mg0.25Zn0.75O-np,P3HT,Au,Hot air,DMSO,False,280.0,Spin-coating,Air,0.09,False,1.265,12.653,0.74,11.0,W-8KKoSFTazkNgTV2EeS4htgGUaq
CsPbBrI2,Cs,Pb,Br; I,,TiO2-c | TiO2-mp,P3HT,Au,N2,DMF; DMSO,False,100,Spin-coating,N2,0.159,False,0.938,14.3,0.622,8.3,W-WC6DYOaOIn6lPsIJ_DpUc3CI_P
MAPbI3,MA,Pb,I,1.6,ITCPTC-Th | C60 | BCP,P3CT-Na,Ag,Chlorobenzene,DMF; DMSO,False,60; 80,Spin-coating,N2,0.09,False,1.035,21.78,0.76,17.02,W-ZBRTM9DP0DInoBK8Cr4H4T9naU
FA0.85MA0.15PbBr0.45I2.55,FA; MA,Pb,Br; I,,TiO2-c | TiO2-mp,Spiro-MeOTAD,Au,Chlorobenzene,DMF; DMSO,False,105.0,Spin-coating,Air,0.09,False,1.05,20.49,0.77,16.74,W-sAG8x3oGLkMmyUDeCd7MJnO-KH
MAPbI3,MA,Pb,I,1.6,TiO2-c | SnO2,Spiro-MeOTAD,Ag,Chlorobenzene,DMF; DMSO,False,100.0,Spin-coating,N2,1.0,False,1.08,21.1,0.632,14.4,W06ctLvaneHvN5ZH_01fhy55_vM7
MAPbI3,MA,Pb,I,1.6,TiO2-c,PCBM-60,Au,Chlorobenzene,DMSO; GBL,False,100.0,Spin-coating,N2,0.09,False,1.04,19.4,0.716,14.58,W07kHOzK3CcEKk9TuTYGm-v89ZGQ
MAPbI3,MA,Pb,I,1.61,CPTA-E,P3CT,Al,Chlorobenzene,DMF; DMSO,False,60; 80,Spin-coating,N2,0.1,False,1.082,19.82,0.769,16.51,W09gdjjPeQm-ygN_lE9NFbkbrHfN
MAPbI3,MA,Pb,I,1.57,TiO2-c,Spiro-MeOTAD,Ag,Unknown,DMF >> IPA,False,70.0 >> 100.0,Spin-coating >> Air brush spray,Air >> Air,0.15,False,1.06,18.1,0.65,12.5,W0FmVC54EFl0uLgjpu4uD6GUvIGV
MAPbI3,MA,Pb,I,1.6,PCBM-60,PEDOT:PSS,Al,Unknown,DMF,False,80.0,Spin-coating,N2,0.2,False,1.0,16.0,0.55,8.8,W0dOClh2JW_1HLW3IyxgfbAU1OqA
MAPbI3,MA,Pb,I,1.6,TiO2-c,Spiro-MeOTAD,Au,Unknown,DMF >> none,False,70.0 >> 130.0,Spin-coating >> Gas reaction,Air >> Air; MAI,0.09,False,0.84,14.26,0.71,8.43,W0gdRuSVd3ukodxxyq6j0I9Hjezq
Cs0.05FA0.79MA0.16PbBr0.51I2.49,Cs; FA; MA,Pb,Br; I,,C60 | BCP,NiO-c,Cu,Antisolvent,Unknown,False,Unknown,Spin-coating,N2,0.1,False,1.075,22.73,0.797,19.47,W0yRfhsuYNniO1Wzst2jPCW0DSmx
Cs0.05FA0.81MA0.14PbBr0.45I2.55,Cs; FA; MA,Pb,Br; I,1.63,SnO2-c,Spiro-MeOTAD,Au,Chlorobenzene,DMF; DMSO,False,120.0,Spin-coating,N2,0.1,False,1.13,22.58,0.733,18.7,W11-GtrcvP9ui2gK8GctN8KDDlO1
CsPb0.5Sn0.5Br2I,Cs,Pb; Sn,Br; I,,SnO2-np | C60,Spiro-MeOTAD,Au,Chlorobenzene,DMSO,False,150.0,Spin-coating,Unknown,0.06,False,0.73,13.86,0.7340000000000001,7.43,W1SVySWAVoCfOQ6Y_cHhXnuBZBws
MAPbI3,MA,Pb,I,1.6,TiO2-c | TiO2-mp,Spiro-MeOTAD,Au,Unknown,GBL,False,Unknown,Inkjet printing,Air,0.04,False,0.8440000000000001,15.73,0.64,8.5,W1T5w93P6fHCA9TDXrZ8rCM6Ur6F
FA0.29MA0.71PbBr0.3I2.7,FA; MA,Pb,Br; I,,SnO2-np,Spiro-MeOTAD,Au,Unknown,DMF; DMSO >> IPA,False,70.0 >> 150.0,Spin-coating >> Spin-coating,N2 >> Ambient,0.1009999999999999,False,1.04,23.86,0.76,18.87,W1UyEheZjqoGp58p_TJhRhm2vVXi
MAPbI3,MA,Pb,I,1.6,TiO2-c | TiO2-mp,Spiro-MeOTAD,Au,Unknown,DMF,False,100.0,Spin-coating,Unknown,0.1,False,0.7,20.22,0.55,7.78,W1_hAkSerouMfzzzW1-LLtRCNBH_
FA0.85MA0.15PbBr0.45I2.55,FA; MA,Pb,Br; I,,PCBM-60 | C60 | BCP,PTAA,Cu,Toluene,DMF; DMSO,False,Unknown,Spin-coating,Unknown,0.1,False,1.1,23.2,0.7759999999999999,19.8,W1bAhgoi9n5k1OWkQDe1oxb1GeuA
MAPbI3,MA,Pb,I,1.6,C60 | BCP,PT,Ag,Unknown,DMF >> IPA,False,Unknown,Spin-coating >> CBD,Unknown,0.14,False,1.01,10.8,0.642,7.14,W1du7z_tKECWygRZZlGFyn4zZMqO
FA0.7MA0.3PbBr0.3I2.9,FA; MA,Pb,Br; I,,SnO2-np | PCBM-60; PCBA | C60,Spiro-MeOTAD,MoO3 | Au,Unknown,DMF; DMSO >> IPA,False,Unknown >> 100,Spin-coating >> Spin-coating,Unknown,0.0676,False,1.06,19.8,0.67,14.0,W1jvfdT5h6f94GgubaTwZLh5ERA1
MAPbI3,MA,Pb,I,1.6,ZnO-c,P3HT,Ag,Unknown,DMF >> IPA,False,Unknown >> 100.0,Spin-coating >> CBD,Air >> Air,0.045,False,0.7490000000000001,20.47,0.462,7.08,W1pBhW3P579sYPp1IPF0qxKuYBlH
Cs0.05FA0.79MA0.16PbBr0.51I2.49,Cs; FA; MA,Pb,Br; I,,SnO2-c,Spiro-MeOTAD,Ag,Chlorobenzene,DMF; DMSO,False,85.0,Spin-coating,Unknown,0.1,False,1.09,22.09,0.6509999999999999,15.49,W1vtisGBAVnbzJCAdg3tIRN2vFrW
MAPbI3,MA,Pb,I,1.6,TiO2-c | PCBA,Spiro-MeOTAD,Au,Toluene,DMF,False,100.0,Spin-coating,N2,0.04,False,0.99,19.95,0.625,12.4,W23bSlTU44Q5UgpmfOi9SC-wgJ9v
Cs0.1FA0.76MA0.14PbBr0.55I2.55,Cs; FA; MA,Pb,Br; I,1.61,TiO2-c | TiO2-mp,LCS01,Au,Chlorobenzene,DMF; DMSO,False,100,Spin-coating,N2,0.16,False,1.02,23.38,0.72,17.16,W26DGMFZDwqz3xJ8dSDpQhov3Xmt
MAPbI3,MA,Pb,I,1.6,ZnO-c | ZnO-nw,Spiro-MeOTAD,Au,Unknown,DMF,False,90,Spin-coating,Unknown,0.1,False,0.89,17.8,0.56,8.87,W27UO8xgUUD72XnEHM60uyxHYJkH
MAPbI3,MA,Pb,I,1.6,TiO2-c,Spiro-MeOTAD,Ag,Chlorobenzene,DMF,False,100,Spin-coating,N2,0.12,False,1.032,18.11,0.6829999999999999,12.78,W2EPbV4AI28XchgWddjTcVnyvIeR
MAPbI3,MA,Pb,I,1.6,TiO2-c | TiO2-nt,Spiro-MeOTAD,Au,Unknown,DMF >> IPA,False,Unknown >> 100.0,Spin-coating >> CBD,Unknown,0.1,False,0.915,18.1,0.68,11.3,W2FrmhZUGHXShhbKBEDfqmA-VeXw
MAPb1.0I3,MA,Pb,I,1.55,TiO2-c | TiO2-mp,Spiro-MeOTAD,Au,Unknown,DMF >> IPA,False,Unknown,Spin-coating >> CBD,Unknown,0.12,False,0.9,18.4,0.68,10.7,W2IBsNgYzlb-3-xe9XtzM83B1-d-
MAPbI3,MA,Pb,I,1.6,PCBM-60 | LiF,PEDOT:PSS,Al,Chlorobenzene,DMF; DMSO,False,100.0,Spin-coating,N2,0.1,False,0.96,23.31,0.738,16.47,W2IEA2PldrXA3_1esziJfuv62Nvc
Cs0.17FA0.83PbI3,Cs; FA,Pb,I,,TiO2-c | TiO2-mp | SnO2-c,Spiro-MeOTAD,Au,Chlorobenzene,DMF; DMSO,False,100.0,Spin-coating,Unknown,0.16,False,1.06,23.84,0.73,17.6,W2OshutZeRxbWfyef6nIO6_a3z-V
MAPbI3,MA,Pb,I,1.6,PCBM-60; F8TBT,PEDOT:PSS,Ag,Chlorobenzene,DMF; DMSO,False,95.0,Spin-coating,Unknown,0.09,False,1.1,21.6,0.77,18.3,W2TZC7BSl5VqYc_owkIc8hbG_sFW
MAPbI3,MA,Pb,I,1.6,TiO2-c,Spiro-MeOTAD,Ag,Unknown,Unknown,False,Unknown,Unknown,Unknown,0.1,False,0.927,22.76,0.6779999999999999,14.3,W2VFWzmZ0Of5UNGXa4x34XpnBYyA
MAPbI3,MA,Pb,I,1.55,TiO2-c | AAO,Spiro-MeOTAD,Au,Unknown,DMF >> Unknown,False,Unknown >> 105.0,Drop-infiltration >> Spin-coating,Vacuum >> Unknown,0.06,False,1.0,14.49,0.698,10.11,W2cSOtChwLWVPOFOIxZhQLS_CRdZ
MAPbI3,MA,Pb,I,1.6,PCBM-60 | LiF,PEDOT:PSS | PEI,Ag,Unknown,DMF,False,90.0,Spin-coating,Unknown,0.1,False,,,,10.77,W2qvuk0iuyP3HiO7ny2KIpnjKK6e
MA0.05Pb0.95I3,MA,Pb,I,,TiO2-c,Spiro-MeOTAD,Ag,Chlorobenzene,DMF; DMSO,False,75.0; 150.0,Spin-coating,Unknown,0.09,False,1.03,21.13,0.72,15.67,W2vtB-LGmv_m9ikcEOBq_pwEsTJR
MAPbI3,MA,Pb,I,1.5,TiO2-c | TiO2-mp,mp-SFX-2PA,Au,Unknown,DMF >> IPA,False,Unknown >> 100.0,Spin-coating >> CBD,N2 >> N2,0.1,False,,,,17.21,W310-7c6l1p6qpQc9Fxgv5OW-Syt
MAPbI3,MA,Pb,I,1.6,PCBM-60 | PEI,PTB7-Th,Ag,Unknown,DMSO; GBL,False,100,Spin-coating,Unknown,0.1058,False,1.05,20.79,0.78,17.08,W3CgsnhUxBbBCMgkZP2XQC43cwWi
MAPbI3,MA,Pb,I,1.6,TiO2-c | TiO2-mp,Spiro-MeOTAD,Au,Diethyl ether,DMF; DMSO,False,65; 100,Spin-coating,Unknown,0.1,False,1.08,23.9,0.7120000000000001,18.4,W3SAuHqgV-LOV4WY5eP1fyU-pZ94
MAPb0.95Sb0.05I3,MA,Pb; Sb,I,,none,Spiro-MeOTAD,Ag,Unknown,DMF,False,Unknown,Spin-coating,N2,0.04,False,0.98,17.88,0.6,10.51,W3cKN90HP9QDt1uEKpvsVPNzqCkO
MAPbI3,MA,Pb,I,1.6,TiO2-c,Spiro-MeOTAD,Au,Chlorobenzene,DMSO; GBL,False,100.0,Spin-coating,N2,0.1,False,1.08,21.71,0.75,17.51,W3dakbomYMYAzl0ukdSemsLp9raL
MAPbI3,MA,Pb,I,1.6,TiO2-c | TiO2-mp,none,Carbon,Toluene,DMF; DMSO,False,75; 105,Spin-coating,N2,0.14,False,0.934,17.06,0.531,8.46,W3wmdzP2I-_e_EWFZME5BNfbzZ-k
Cs0.05FA0.81MA0.14PbBr0.45I2.55,Cs; FA; MA,Pb,Br; I,1.6,SnO2-np | OEABS,Spiro-MeOTAD,Au,Chlorobenzene,DMF; DMSO,False,120.0,Spin-coating,Unknown,0.1,False,1.14,22.63,0.768,19.82,W3xEUBp80EHLmWdwQtZvMFLjJ7To
Cs0.1FA0.9PbI3,Cs; FA,Pb,I,,TiO2-c | TiO2-mp,Spiro-MeOTAD,Au,Chlorobenzene,DMF; DMSO,False,150,Spin-coating,Unknown,1.0,False,,,,,W4P0fsnMnQd1G90d_4zecB_nHcoQ
MAPbI3,MA,Pb,I,1.6,TiO2-c | Graphene; SrTiO3,Spiro-MeOTAD,Ag,Unknown,DMF >> IPA,False,70.0 >> 100.0,Spin-coating >> CBD,Air >> Air,0.1,False,0.91,13.91,0.56,7.08,W4_aYe8fs0e84cagRQSOH-l63vkD
MAPbI3,MA,Pb,I,1.6,TiO2-c | TiO2-mp,P3HT,Au,Unknown,DMF >> IPA,False,70.0 >> 100.0,Spin-coating >> CBD,Unknown,0.1,False,1.026,19.72,0.79,16.04,W4bP55bYf41FDI9EhqKX5eMegZVt
MAPbI3,MA,Pb,I,1.6,TiO2-c | TiO2-mp,Spiro-MeOTAD,Au,Unknown,DMF; DMSO >> IPA,False,Unknown >> 130.0,Spin-coating >> Spin-coating,N2 >> N2,0.089,False,1.018,19.5,0.75,14.8,W4jQxaseMQdOeaQIITs2LqgFFoQL
BE2FA9Pb9I28,BE; FA,Pb,I,,TiO2-c | TiO2-mp,Spiro-MeOTAD,Au,Chlorobenzene,DMF,False,160; 100,Spin-coating,Air,0.09,False,1.09,21.89,0.73,17.4,W4otuRDqMS5Z6dNwdWLc6566dFdY
MAPbI3,MA,Pb,I,1.6,TiO2-c,Spiro-MeOTAD,Au,Toluene,DMF; DMSO,False,100.0,Spin-coating,N2,0.15,False,0.97,20.9,0.72,14.5,W5-DfPdIB_NGPh2hNtAUpNOj1wUm
FA0.9MA0.1PbBr0.1I2.9,FA; MA,Pb,Br; I,,C60 | BCP,PTAA,Cu,Unknown,DMF; DMSO >> IPA,False,Unknown >> 150.0,Spin-coating >> Spin-coating,Unknown,0.1,False,1.05,25.11,0.79,20.93,W55xsnPuyzbUGdUZU6Wz0OIePfsE
MAPbI3,MA,Pb,I,1.6,TiO2-c | TiO2-mp,Spiro-MeOTAD,Au,Diethyl ether,DMF; DMSO,False,60; 100,Spin-coating,Unknown,0.12,False,1.08,22.68,0.7,17.03,W5AODYOJ7xve_4ZVzLjNejEDj2L6
MAPbI3,MA,Pb,I,1.6,TiO2-c,CuPc | Spiro-MeOTAD,Au,Chlorobenzene,DMSO; GBL,False,100.0,Spin-coating,N2,0.0725,False,1.112,22.7,0.78,19.7,W5LCnsFihxIIoXgxChDWIoln08co
Cs0.05FA0.83MA0.12PbBr0.39I2.61,Cs; FA; MA,Pb,Br; I,1.6,SnO2-c,P3HT,Au,Unknown,Unknown,False,Unknown,Spin-coating,N2,0.08,False,1.015,24.81,0.695,13.65,W5clKcv_lt45C1fHAqXv28L-gVfC
FA0.85MA0.15PbBr0.45I2.55,FA; MA,Pb,Br; I,,TiO2-c | TiO2-mp,Spiro-MeOTAD,Au,Toluene,DMF; DMSO,True,110,Spin-coating,Unknown,0.25,False,1.06,21.07,0.67,15.1,W5lTrD-rRADbSU1vIbMw9S2ls8dF
MAPbI3,MA,Pb,I,1.6,PCBM-60 | ZnO-np,P3CT-K,Al,Chlorobenzene,DMF; DMSO,False,100.0,Spin-coating,N2,0.06,False,1.03,23.6,0.7829999999999999,19.07,W5sOxSviaTzsbuPA8sp8ebQlcdm9
MAPbI3,MA,Pb,I,,PCBM-60 | Bphen,PEDOT:PSS | MoO3,Ag,Unknown,DMF,False,Unknown,Spin-coating,Unknown,0.0725,False,0.94,21.25,0.67,13.05,W5w0mmIbDnvWG9h16sDHWrTdNYrs
MAPbI3,MA,Pb,I,1.59,TiO2-c,Spiro-MeOTAD,Au,Chlorobenzene,DMF,False,100,Spin-coating,N2,,False,0.96,20.0,0.59,11.3,W67Ug6ZnvLhcQHyYnr7DXNgOcKZQ
MAPbI3,MA,Pb,I,1.6,PCBM-60; Zn0.8Cd0.2S-np,NiO-c,Ag,Chlorobenzene,DMF; DMSO,False,60; 100,Spin-coating,Unknown,0.01,False,1.05,20.98,0.78,17.18,W67eFED0ut9XIsVe4Xiw0AiEiFzp
MAPbI3,MA,Pb,I,1.6,TiO2-c | TiO2-mp,Spiro-MeOTAD,Au,Unknown,DMF; DMSO >> IPA,False,70.0 >> 100.0,Spin-coating >> Spin-coating,N2 >> N2,0.09,False,1.058,22.1,0.691,16.16,W6DiY8SWz7GfET7sQlYwpDrvUJLF
MAPbI3,MA,Pb,I,1.6,TiO2-c | TiO2-mp,Spiro-MeOTAD,Au,Unknown,DMF >> IPA,False,70.0 >> 70.0,Spin-coating >> CBD,Air >> Air,0.2,False,1.05,19.5,0.69,14.0,W6FOzfCqUWrhpKwgvy1Cb5CP94p5
MAPbI3,MA,Pb,I,1.5,ZnO-np,NiO-c,Al,Unknown,DMF >> IPA,False,70.0 >> 100.0,Spin-coating >> Spin-coating,N2 >> N2,0.1,False,0.98,21.7,0.695,14.8,W6NF9eii8-ikIQ9b5-J0hsSQYgBs
FA0.4MA0.6PbI3,FA; MA,Pb,I,,ZnO-c,Spiro-MeOTAD,Ag,N2,DMF,False,100.0,Spin-coating,N2,0.045,False,1.016,22.14,0.7020000000000001,15.8,W6_lLKMALrRwJhdUkPxZOX2s3lBz
MAPbI3,MA,Pb,I,1.6,TiO2-c | TiO2-mp,Spiro-MeOTAD,Au,Unknown,DMF >> IPA,False,110.0 >> 110.0,Spin-coating >> Spin-coating,Air >> Air,0.1,False,0.94,19.2,0.57,10.2,W6hNLT6r38rq4zCO5iGvcLnOcD3B
MAPbI3,MA,Pb,I,1.6,TiO2-c | SnO2-mp,P1,Au,Diethyl ether,DMF; NMP,False,150.0,Spin-coating,Air,0.1,False,0.96,21.5,0.638,13.3,W6iM1wUK5DQxVVCmux50G5hdhq56
MAPbI3,MA,Pb,I,1.6,TiO2-c,Spiro-MeOTAD,Ag,Unknown,DMF,False,95.0,Spin-coating,N2,0.07,False,0.9,17.35,0.55,9.07,W6nENtwGKcqYOorK8zGzXWrr3hiH
MAPbI3,MA,Pb,I,1.626,TiO2-c | PCBM-60,Spiro-MeOTAD,Au,Diethyl ether,DMF; DMSO,False,65.0; 100.0,Spin-coating,N2,0.09,False,1.01,17.6,0.7290000000000001,12.99,W6oGW5O86f1E-JbbPHrfFeNXHevk
MAPbI3,MA,Pb,I,1.6,TiO2-c,Spiro-MeOTAD,Ag,Unknown,DMF,False,100.0,Spin-coating,N2,0.0725,False,0.94,21.71,0.77,13.13,W6uiHR8NRQdLvCUSPoLcgBmcPiL6
FA0.85MA0.15PbI3,FA; MA,Pb,I,,TiO2-c,Spiro-MeOTAD,Au,Chlorobenzene,DMF; DMSO,False,150.0,Spin-coating,Unknown,0.09,False,1.03,24.19,0.726,18.3,W70gBjNXJxyKjDNUrSTUcm3kPh9q
MAPbI3,MA,Pb,I,1.6,PCBM-60 | ZnO-np,TPP-OMeTAD,Al,Unknown,DMF >> IPA,False,Unknown >> 90,Spin-coating >> Spin-coating,N2 >> N2,0.06,False,1.0,18.56,0.79,14.6,W7CoQkfyf-mPAsp8IAOlEK1HWLZ8
MAPbI3,MA,Pb,I,1.6,TiO2-c | Al2O3-mp,Spiro-MeOTAD,Au,Unknown,DMF,False,100.0,Spin-coating,Unknown,0.24,False,0.96,18.5,0.55,11.0,W7GN7nMEHKRp0nhfBpeKlf_B9g3F
MAPbI3,MA,Pb,I,1.6,PCBM-60,PEDOT:PSS,Ca | Al,Unknown,none >> IPA,False,Unknown >> 100.0,Evaporation >> CBD,Vacuum >> Ar,0.1,False,0.94,24.0,0.731,16.5,W7Itk9JKM0hm7HrGyX-3DuV-_qxg
FA0.95MA0.05PbBr0.15I2.85,FA; MA,Pb,Br; I,,TiO2-c | TiO2-mp,Spiro-MeOTAD,Au,Ethyl ether,DMF; DMSO,False,150 >> 100,Spin-coating,Unknown,0.094,False,1.1,23.21,0.821,21.2,W7ba3-oGULLtVtNAVsKtfZqEOTzo
MAPbI3,MA,Pb,I,1.6,TiO2-mp,Spiro-MeOTAD,Au,Unknown,DMF >> IPA,False,70 >> 85,Spin-coating >> CBD,Air >> Air,0.1,False,0.98,17.58,0.573,9.87,W7stU7GtgfCmvAAu9kSj5IwROvU1
MAPbI3,MA,Pb,I,1.6,TiO2-c | TiO2-mp,"2,2'-[(4,5-Bis(2-ethylhexyl)-dithieno[2,3-d:2',3'-d']thieno[3,2-b:4,5-b']dipyrrole-2,7-diyl)-bis(4,3'-dihexyl-2,2'-bithien-5,5'-diyl)bis(methane-1-yl-1-ylidine)]dimalononitrile",Au,Unknown,DMF >> IPA,False,70 >> 70,Spin-coating >> CBD,Dry air >> Dry air,0.285,False,0.873,15.2,0.67,8.9,W7yD25z1d17Xsu1hOoT_y4qOJT8H
MAPbI3,MA,Pb,I,1.6,TiO2-c | TiO2-mp,BDTT:DPPD:TT,Au,Diethyl ether,DMF; DMSO,False,65; 100,Spin-coating,Air,0.1,False,0.98,23.24,0.69,15.81,W88g5SK4dbtKJp6YsWpBWQDzQXYu
MAPbI3,MA,Pb,I,1.6,PCBM-60 | BCP,DA-PEDOT:PSS,Ag,Unknown,DMSO; GBL,False,100.0,Spin-coating,N2,0.07,False,0.95,19.47,0.62,11.47,W8UN-L8o9PZwsCYqhoZ24lS2yr7H
MAPbI3,MA,Pb,I,1.6,TiO2-c | TiO2-mp,none,Carbon | CsAc,Ethyl acetate; Toluene,DMF; DMSO,False,60; 100,Spin-coating,Dry air,0.48,False,0.993,19.62,0.65,12.66,W8bX4fDykX7Vd-Qq5dV0wefFmfWw
MAPbI3,MA,Pb,I,1.6,TiO2-c | TiO2-mp,PTAA,Au,Chlorobenzene,DMSO,False,100.0,Spin-coating,Unknown,0.16,False,1.06,22.2,0.759,17.85,W8eaFL9g1VOlYb6D4kB6PEg3JA9y
MAPbBr0.6I2.4,MA,Pb,Br; I,1.72,ICBA | C60 | BCP,PEDOT:PSS,Al,Unknown,DMF >> IPA,True,100 >> 70; 100,Spin-coating >> Spin-coating,Unknown,0.075,False,1.02,15.3,0.61,9.6,W8mzw4lmdPY0z2BjM6C_FIZTDoMg
MAPbI3,MA,Pb,I,1.55,TiO2-c | TiO2-mp,Spiro-MeOTAD,Au,Unknown,DMF >> IPA,False,70.0 >> 70.0,Spin-coating >> CBD,N2 >> N2,0.1,False,1.046,17.39,0.6920000000000001,12.56,W8nBqT2escPN-KAs8piUwxrl3QVS
FA0.25MA0.75PbI3,FA; MA,Pb,I,,PCBM-60 | BCP,PEDOT:PSS,Ag,Unknown,DMF >> IPA,False,Unknown >> 100.0,Spin-coating >> Spin-coating,Unknown,0.075,False,0.95,20.8,0.73,14.3,W8rVztJ2btWTx1x0-FW4MQMbZuR2
IM0.4MA0.40.6PbI3,IM; MA,Pb,I,,TiO2-c | TiO2-mp,Spiro-MeOTAD,Au,Antisolvent,DMSO,False,100.0,Spin-coating,Unknown,0.16,False,0.91,14.52,0.64,8.31,W92tZLnMMS4XNeyObpV4p4cfT-Zj
MAPbI3,MA,Pb,I,1.59,TiO2-c | TiO2-mp,TAA14,Au,Diethyl ether,DMF; DMSO,False,100,Spin-coating,Air,0.107,False,0.925,15.8,0.52,7.6,W9H0pHNItei3sE7dZirzOa_ylvjV
MAPbI3,MA,Pb,I,1.6,TiO2-np,BDTS-2DPP,Au,Unknown,DMF >> IPA,False,90.0 >> 150.0,Spin-coating >> Spin-coating,Air >> Air,0.102,False,1.06,22.0,0.779,18.2,W9JfoPXD73n_RkSIbpXcbNiiWzjV
MAPbI3,MA,Pb,I,1.6,SnO2-c | PCBM-60,Spiro-MeOTAD,MoO3 | Ag,Chlorobenzene,DMF; DMSO,False,100.0,Spin-coating,N2,0.1119999999999999,False,1.03,20.8,0.769,16.5,W9KlmzCOUOZ4TA8uKs79CiyiBrHL
MAPbI3,MA,Pb,I,1.6,TiO2-c,Spiro-MeOTAD,Ag,Unknown,DMF >> IPA,False,70 >> Unknown,Spin-coating >> CBD,N2 >> N2,0.06,False,1.08,20.64,0.636,14.2,W9Mrx4VpNydEDcCw0ig4V_fadhjT
MAPbI3,MA,Pb,I,1.5,PCBM-60 | PEIE,NiO-c,Ag,Toluene,DMSO; GBL,False,100.0,Spin-coating,Unknown,0.1,False,1.0,21.21,0.75,16.91,W9PNM4KoNJ0JonmE-RygaohG8Ii5
MAPbI3,MA,Pb,I,1.6,TiO2-c | TiO2-mp,Spiro-MeOTAD,Au,Unknown,DMF,False,70; 100,Spin-coating,N2,0.2,False,0.82,17.3,0.55,7.9,W9Z1rYq6rNe_djjNXEW5Y-0CT7AD
MAPb0.75Sn0.25I3,MA,Pb; Sn,I,,PCBM-60,PEDOT:PSS,Al,2-Butanol,DMF; DMSO,False,100.0,Spin-coating,N2,0.07,False,0.8,21.03,0.67,11.63,W9Zmka8aWo3Oo_TZCod4XOy7hwpp
MAPbI3,MA,Pb,I,1.6,SnO2-c,Spiro-MeOTAD,Ag,Diethyl ether,DMF; DMSO,False,65; 100,Spin-coating,Unknown,0.1,False,1.125,21.0,0.66,16.0,W9_QZ0L18mMr-Z13FEGrttPDg79r
Cs0.17FA0.83PbBr0.51I2.49,Cs; FA,Pb,Br; I,,C60 | BCP,IrTiOx-c,Ag,N2,DMF; DMSO,False,60; 100,Spin-coating,Unknown,0.12,False,1.017,19.8,0.768,15.47,W9_ey-U4sNs55EPO9A-Com1Vs19s
Cs0.025FA0.825MA0.15PbBr0.45I2.55,Cs; FA; MA,Pb,Br; I,1.651,TiO2-c | TiO2-mp,Spiro-MeOTAD,Au,Chlorobenzene,DMF; DMSO,False,Unknown,Spin-coating,N2,0.09,False,1.055,22.55,0.8079999999999999,19.21,W9anzh7WYdM9xC0e8nMyT3xejOBG
MAPbI3,MA,Pb,I,1.6,PCBM-60 | PEI,MeO-FDPA,Ag,Chlorobenzene,DMSO; GBL,False,100.0,Spin-coating,Unknown,0.045,False,,,,12.41,W9bvY1OO9b3aUtE-XTiNBqBrzBh-
MAPbI3,MA,Pb,I,1.6,C60 | BCP,PEDOT:PSS,Ag,Chlorobenzene,DMF,False,100.0,Spin-coating,Unknown,0.1,False,0.79,20.3,0.69,11.0,W9hVGlHRmTWBEv5xtuF9HgPOAdKF
Cs0.05FA0.83MA0.17PbBr0.36I2.64,Cs; FA; MA,Pb,Br; I,,SnO2-np,P3HT; Spiro-MeOTAD,Au,Unknown,DMF; DMSO,False,100,Spin-coating,Unknown,0.06,False,1.03,18.63,0.61,11.73,W9vJgscMBDMuYCVBPaGcSWIbc6fO
MAPbI3,MA,Pb,I,1.6,PCBM-60 | PFN,PTAA | MoS2,Al,Unknown,DMF >> IPA,False,100.0 >> 100.0,Spin-coating >> Spin-coating,Unknown,0.5,False,,,,16.75,W9vfGbUZL8erOsx3z2HNw9qSS2Ly
MAPbI3,MA,Pb,I,1.6,c-HATNA | bis-C60,NiO-c,Ag,Toluene,DMF; DMSO,False,100.0,Spin-coating,Unknown,0.1,False,1.07,21.13,0.775,17.52,W9zkeg5o9Wiq1VjUjJRCPIQ-UxhK
MAPbI3,MA,Pb,I,1.6,C60,FBA2,MoO3 | Ag,Chlorobenzene,DMF; DMSO,False,60.0; 85.0,Spin-coating,N2,0.04,False,1.06,22.03,0.773,17.97,WAIyAYtACdUiU4P_NF0yzlYf6Dpe
MAPbI3,MA,Pb,I,1.55,PCBM-60,3F-SAM | PEDOT:PSS,Ag,Unknown,GBL,False,80.0,Spin-coating,Air,0.1,False,0.95,18.69,0.75,13.23,WAMNrD3MpnBpNJhFKG3VGAXHXOnZ
MAPbI3,MA,Pb,I,1.6,TiO2-c | Al2O3-mp,Spiro-MeOTAD,Ag,Unknown,DMF,False,100,Spin-coating,Air,0.08,False,1.02,16.9,0.659,11.3,WANwRbSMMsHM8L57FMYxUyTmuiXQ
MAPbI3,MA,Pb,I,1.6,TiO2-c | TiO2-mp,Spiro-MeOTAD,Au,Chlorobenzene,GBL,False,100,Spin-coating,Air,0.1,False,1.0,13.8,0.67,11.7,WAO4SfmelAw9cmGfbmPYqVsX1sP-
FAPbI3,FA,Pb,I,1.51,C60,PTAA,Ag,Chlorobenzene,DMF; DMSO,False,130,Spin-coating,N2,0.11,False,0.89,20.11,0.52,9.31,WAWNC78PADS9gcNrRCK-S3f38Xq5
MAPbI3,MA,Pb,I,1.59,CdS,Spiro-MeOTAD,Au,Chlorobenzene,DMSO; GBL,False,80.0,Spin-coating,Unknown,0.1,False,0.968,15.84,0.499,7.7,WAbsCUj21c-pO1JbdaoX6CeYovOt
MAPbI3,MA,Pb,I,1.6,PCBM-60 | BCP,NiO-c,Ag,Toluene,Diethyl ether; DMF; DMSO,False,Unknown,Spin-coating,N2,0.1,False,1.1,19.49,0.705,15.09,WAeuhg-qBwbwLXWBId0RmKc8vZAI
MAPbI3,MA,Pb,I,1.625,TiO2-c,Spiro-MeOTAD,Ag,Diethyl ether,DMF; DMSO,False,100,Spin-coating,Air,0.12,False,1.06,20.31,0.67,14.56,WAq1sx-CoZ2wX_rcUvVl4PP-c5T4
MAPbI3,MA,Pb,I,1.6,ZnO-c,Spiro-MeOTAD,Ag,Unknown,DMF >> IPA,False,Unknown,Spin-coating >> CBD,Air >> Air,0.04,False,1.02,18.29,0.6659999999999999,12.48,WAqDzFT3E4zY1ZGR_FaOQKFf6CSM
Cs0.05FA0.79MA0.16PbBr0.51I2.49 | HAPbI4,Cs; FA; MA | HA,Pb | Pb,Br; I | I,,SnO2-c,Spiro-MeOTAD,Ag,Chlorobenzene,DMF; DMSO >> IPA,False,100 >> Unknown,Spin-coating >> Spin-coating,Unknown,0.1,False,1.13,22.46,0.71,18.0,WAt6DKlfw3D4yNtFK1k0_pfxZet9
Cs0.05FA0.79MA0.16PbBr0.49I2.51,Cs; FA; MA,Pb,Br; I,,TiO2-c | TiO2-mp,Polymer4,Au,Chlorobenzene,acetonitrile; DMF; DMSO,False,65; 100,Spin-coating,Unknown,0.1,False,1.05,20.6,0.75,16.3,WBBd7QE739B5ZQiq9CTFTmqUJ1Qs
IM0.2MA0.8PbI3,IM; MA,Pb,I,,TiO2-c | TiO2-mp,Spiro-MeOTAD,Au,Unknown,DMSO >> none,False,100.0 >> Unknown,Spin-coating >> Recrystallization,N2 >> Methylamin,0.16,False,1.09,21.56,0.778,18.21,WBCLogPg4Jf-4IbJBPEavzUO8qud
MAPbI3,MA,Pb,I,1.6,TiO2-c,Spiro-MeOTAD,Ag,Toluene,DMSO; GBL,False,85.0,Spin-coating,N2,0.12,False,1.03,21.1,0.73,15.9,WBFNmwBL4uhEPNf2V96IGksX86vo
MAPbI3,MA,Pb,I,1.6,TiO2-c | SnO2-np,Spiro-MeOTAD,Au,Diethyl ether,DMF; NMP,False,150.0,Spin-coating,Air,0.126,False,1.04,22.8,0.784,18.6,WBSlcSf8pb5zs5qyF82GDYFq73IA
Cs0.88FA0.12PbI3 | Cs0.88FA0.12PbIx(PF6)x,Cs; FA | Cs; FA,Pb | Pb,I | I; (PF6),1.5,TiO2-c | TiO2-mp,Spiro-MeOTAD,Au,Diethyl ether,DMF; DMSO >> IPA,False,150 >> 100,Spin-coating >> Spin-coating,N2,0.125,False,1.028,22.97,0.77,18.28,WBaQNiaB351Q69MTX3r0WdiiOQj2
MAPbI3,MA,Pb,I,1.6,C60,PEDOT:PSS,Al,Unknown,DMF,False,100.0,Spin-coating,N2,0.04,False,0.902,20.19,0.469,8.55,WBhKHXm3dIP9jB4syo4zCgoo6oAh
FAPbBrxIx,FA,Pb,Br; I,,PCBM-60,PEDOT:PSS,Al,Unknown,DMF,False,100,Spin-coating,Unknown,1.0,False,1.07,22.0,0.76,17.9,WBt-OIz_Gk3_EPxLNLoQWDxmZ7qu
MAPbI3,MA,Pb,I,1.6,TiO2-c,Spiro-MeOTAD,Au,Chlorobenzene,DMSO; GBL,False,100.0,Spin-coating,Unknown,0.09,False,1.101,21.42,0.7390000000000001,17.0,WBvAcazyVvtnIZTL46d1eJZ7aosi
MAPbI3,MA,Pb,I,1.6,TiO2-c | TiO2-mp,Spiro-MeOTAD,Au,Unknown,DMF >> IPA,False,70.0 >> 130.0,Spin-coating >> Spin-coating,N2 >> N2,0.09,False,0.89,17.62,0.62,9.79,WBvYLgmqMAo650Hk7DjrRVdFpkL7
FA0.85MA0.15PbBr0.45I2.55,FA; MA,Pb,Br; I,,TiO2-c | SnO2-np,Spiro-MeOTAD,Au,Chlorobenzene,DMF; DMSO,False,100.0,Spin-coating,Ar,0.2,False,1.14,24.2,0.711,19.8,WC4c0IPLnyv85LTfnvXoDjvdzfUU
Cs0.05FA0.95PbI3,Cs; FA,Pb,I,,TiO2-c | TiO2-np | ZrO2-mp,none,Carbon,Unknown,DMF >> IPA,False,70.0 >> 100.0,Drop-infiltration >> CBD,Air >> Air,0.1475,False,0.954,20.12,0.5760000000000001,11.05,WCGyfHrEuVHZRAVOWQPY4M87EojE
MAPbI3,MA,Pb,I,1.6,TiO2-c,Spiro-MeOTAD,Au,Chlorobenzene,DMF,False,100.0,Spin-coating,Unknown,0.15,False,0.925,19.04,0.73,12.93,WCY6DBQ_OwjaEprSry2mzZ1PZhWN
MAPbI3,MA,Pb,I,1.6,C60 | PCBM-60 | BCP,PEDOT:PSS,Ag,N2,DMF,False,100.0,Slot-die coating,Air,0.1,False,0.88,16.6,0.78,11.4,WCvhDWhXGiWb-8mT1rm8t4yqhZSg
Cs0.3FA0.7Pb0.7Sn0.3I3,Cs; FA,Pb; Sn,I,1.3,C60 | BCP,PEDOT:PSS,Ag,Chlorobenzene,DMF; DMSO,False,150.0,Spin-coating,N2,0.09,False,0.7,24.83,0.736,13.6,WCxCWTj6UQFyy1t9MQyngANulQrB
MAPbI3 | CsPbBr3,MA | Cs,Pb | Pb,I | Br,,TiO2-c,Spiro-MeOTAD,Au,Unknown,DMF >> IPA >> Toluene,False,70 >> 150 >> 70,Spin-coating >> Spin-coating >> Spin-coating,Unknown,0.15,False,1.147,21.8,0.7659999999999999,19.16,WCxzgHvnHEx2ngxSalwQkW5zfUAd
FAPbI3,FA,Pb,I,1.5,TiO2-c | TiO2-mp,Spiro-MeOTAD,Ag,Diethyl ether,DMF; DMSO,False,145.0,Spin-coating,Air,0.125,False,1.04,22.47,0.67,15.66,WD8wMM_RVM8_uGqRsUGIQ9jqt0Bj
MAPb1.0I3,MA,Pb,I,1.55,PCBM-60 | BCP,NiO-c,Ag,Toluene,DMF; DMSO,False,100,Spin-coating,N2,1.02,False,,,,,WDAMHScqb7XekT1Pp1KKhzjzCttu
MAPbI3,MA,Pb,I,1.6,TiO2-nw,Spiro-MeOTAD,Au,Unknown,DMF,False,100.0,Spin-coating,N2,0.11,False,0.833,16.91,0.625,8.86,WDI7XqAX27ycobAfdb7K8l7Yf-Yz
MAPbI3,MA,Pb,I,1.6,TiO2-c,Spiro-MeOTAD,NiO | Ag | NiO | NaYF4 | Ag,Chlorobenzene,DMF; DMSO,False,100.0,Spin-coating,N2,0.1,False,1.06,20.24,0.73,16.2,WDO1KDxVpuOVQ8yJVsmSiLbaHXUv
MAPbI3,MA,Pb,I,,C60 | BCP,PTAA,Ag,Unknown,DMF; DMI >> Ethanol,False,25 >> 120,Spin-coating >> CVD,Ar >> Vacuum,1.8,False,1.048,21.76,0.833,19.0,WDRA36F5ShUq3HQ_7RrhrcaUKnuH
(5-AVA)0.05MA0.95PbI3,(5-AVA); MA,Pb,I,,TiO2-c | TiO2-mp | Al2O3-mp,none,Carbon black; Graphite,Unknown,GBL,False,50,Spin-coating,Air,0.16,False,0.85,16.95,0.589,8.49,WDUB_2hcPZMd_yJKba1TlE9ehQpL
MAPbI3,MA,Pb,I,1.6,PCBM-60,NiO-c,Ag,Chlorobenzene,DMF; DMSO,False,100.0,Spin-coating,Unknown,0.06,False,0.96,19.6,0.7,13.2,WDUsHnD4X1Y3ZQQb6LJ6xIUujOGZ
MAPbI3,MA,Pb,I,1.6,TiO2-c | TiO2-mp,none,Carbon,Diethyl ether,DMF; DMSO,False,100.0,Spin-coating,N2,0.09,False,0.97,22.78,0.64,14.29,WDp5UKiqrs5Fx1b3EkIgaaIHkHeS
MAPbI3,MA,Pb,I,1.6,TiO2-c,Spiro-MeOTAD,Au,Diethyl ether,DMF; DMSO,False,50; 100,Spin-coating,Air,0.09,False,1.06,17.96,0.631,11.94,WDzdusL5qcH3kYnSne-HvfyH_C6X
MAPbI3,MA,Pb,I,1.6,C60,FBA2,MoO3 | Ag,Chlorobenzene,DMF; DMSO,False,60.0; 85.0,Spin-coating,N2,0.04,False,,,,,WE32oVvdrdWvsrs-uV4a_VglQSwE
MAPbI3,MA,Pb,I,1.6,TiO2-c,Spiro-MeOTAD,Au,Unknown,DMF,False,100.0,Spin-coating,N2,0.25,False,1.037,18.3,0.674,12.8,WEFMIgXImWTeU0rqCLGo43nNOJVm
MAPbI3,MA,Pb,I,1.591,PCBM-60 | BCP,PEDOT:PSS,Ag,Toluene,DMSO; GBL,False,100.0,Spin-coating,Unknown,0.075,False,1.03,14.6,0.68,9.9,WEMLE_GoYWoKel9uHPvtj6Uymc74
Cs0.07FA0.785MA0.115PbBr0.45I2.55,Cs; FA; MA,Pb,Br; I,1.58,TiO2-c | TiO2-mp | PCBM-60; PMMA,PDPP-3T,MoOx | Ag,Chlorobenzene,DMF; DMSO,False,100.0,Spin-coating,N2,0.16,False,1.1,18.5,0.6729999999999999,14.3,WEPdVPhQYc9z11ympjjruHQOLqyi
CsPbBrI2,Cs,Pb,Br; I,1.92,ZnO-np,Spiro-MeOTAD,MoO3 | Ag,Unknown,DMF; DMSO,False,55; 240,Spin-coating,N2,0.04,False,1.17,13.1,0.725,11.2,WEV_bAmcjLXqgHfFV54TlaZ61TYo
MAPbI3,MA,Pb,I,1.6,TiO2-c | TiO2-mp,Spiro-MeOTAD,Au,Ethyl acetate,DMF; DMSO,False,100.0,Spin-coating,N2,0.1,False,1.043,21.194000000000003,0.65,14.3,WE_dE6bsL6bI1OP49sB42Z2tVBnM
MAPbI3,MA,Pb,I,1.6,PCBM-60,PEDOT:PSS,Ag,Chlorobenzene,DMF,False,100.0,Spin-coating,N2,0.07,False,0.78,17.7,0.64,8.8,WEeVhan-l2XJSgCXqXWvbJQ28jwj
Cs0.05FA0.78MA0.16PbBr0.5I2.5,Cs; FA; MA,Pb,Br; I,,HfO2 | SnO2-np,Spiro-MeOTAD,Au,Chlorobenzene,DMF; DMSO,False,100,Spin-coating,N2,0.09,False,,,,,WEsibigz_Fi39PN7Yxqoi3a571qF
MAPbI3,MA,Pb,I,1.6,TiO2-c | TiO2-mp,DPPS | Spiro-MeOTAD,Au,Chlorobenzene,DMF,False,210.0,Spin-coating,N2,0.009,False,0.908,20.32,0.637,11.75,WEvsv-33jOSrdHKmFV9NaiV50u6y
FA0.95MA0.05PbBr0.15I2.85,FA; MA,Pb,Br; I,,SnO2-np | ImAcHcl,Spiro-MeOTAD,Au,Diethyl ether,DMF; DMSO,False,150.0,Spin-coating,N2,0.125,False,1.127,22.99,0.78,20.33,WExUcKh9Ik3Uaw-re_v-wM9Q48JD
FA0.9GU0.1SnI3,FA; GU,Sn,I,,C60 | BCP,PEDOT:PSS,Ag,Chlorobenzene,DMSO,False,70.0,Spin-coating,N2,0.1,False,0.51,21.4,0.684,7.4,WF4yLPxc6mS46ChcGq_WLguARWzb
FA0.25MA0.75Pb0.75Sn0.25I3,FA; MA,Pb; Sn,I,1.33,PCBM-60 | BCP,PEDOT:PSS,Ag,Vacuum,DMF; DMSO,False,100.0,Doctor blading,N2,0.09,False,0.78,24.9,0.78,15.15,WFDhhyYC7XZFfga4291NcNU_gs1h
MAPbI3,MA,Pb,I,1.6,TiO2-c | TiO2-mp,DAHI | Spiro-MeOTAD,Au,Unknown,DMF,False,100.0,Spin-coating,Unknown,0.06,False,0.9,19.35,0.598,10.41,WFFXz9ka8rJsjldQPGAE-WeNXi0m
Cs0.05FA0.79MA0.16PbBr0.3I2.7,Cs; FA; MA,Pb,Br; I,,PCBM-60 | BCP,PolyTPD,Ag,Toluene,DMF; DMSO,False,100,Spin-coating,N2,0.0919,False,,,,15.7,WFGqoLVNoaJ2TuOjrZHZsgzsMs-H
MAPbI3,MA,Pb,I,1.6,TiO2-c | TiO2-mp,BDTT:DPPD:TT,Au,Diethyl ether,DMF; DMSO,False,65; 100,Spin-coating,Air,0.1,False,0.95,23.52,0.66,14.98,WFKBODDDD-SQqS4FKWtLGOGyvrXV
Cs0.05FA0.79MA0.16PbBr0.51I2.49,Cs; FA; MA,Pb,Br; I,,SnO2-c,Spiro-MeOTAD,Au,Toluene,DMF; DMSO,False,150.0,Spin-coating,N2,0.1,False,1.17,21.1,0.7440000000000001,18.3,WFKezpyINpI6cuS3iktocj7idKS4
MAPbI3,MA,Pb,I,1.6,TiO2-c,Spiro-MeOTAD,Au,Toluene,DMSO; GBL,False,100.0,Spin-coating,Unknown,0.16,False,1.03,15.75,0.629,10.2,WFiLZZPC7fnXiYXG0gTIsiR9CmID
Cs0.1FA0.79MA0.16PbBrI2,Cs; FA; MA,Pb,Br; I,1.72,TiO2-c | TiO2-mp,Spiro-MeOTAD,,,,False,,,,,False,1.268,18.8,0.769,18.4,WFlN-Vn2NvuvtVqFnc6-tbhrLblk
MAPbI3,MA,Pb,I,1.6,C60 | BCP,PTAA,Cu,Unknown,DMF >> IPA,False,110.0 >> 105.0,Spin-coating >> CBD,Unknown,0.1,False,1.11,24.0,0.78,20.7,WFmQk3q3QznQqudn6M_AaOa7NEhX
FA0.85MA0.85PbBr0.45I2.55,FA; MA,Pb,Br; I,,SnO2-np,Spiro-MeOTAD,Ag,Unknown,DMF; DMSO >> IPA,False,70.0 >> 150.0,Spin-coating >> Spin-coating,N2 >> N2,0.48,False,1.07,24.25,0.7909999999999999,20.3,WFmb4qTPa5gCPmsqjIvHs0qkaqlB
MAPbI3,MA,Pb,I,1.51,TiO2-c | TiO2-mp,JK-216D,Ag,Unknown,DMSO; GBL,False,100.0,Spin-coating,Unknown,0.16,False,0.969,21.754,0.6990000000000001,14.74,WFzMhYvA6eWL0oswTXc8kvSilJ_A
MAPbI3,MA,Pb,I,1.6,TiO2-c | TiO2-mp,Spiro-MeOTAD,Au,Unknown,DMF >> IPA,False,Unknown >> 100.0,Spin-coating >> CBD,Unknown >> Unknown,0.07,False,1.01,17.41,0.655,11.51,WG2ruyD0x0qSoJBDBTPUkIqqRbQo
MAPbI3,MA,Pb,I,1.6,TiO2-mp,Spiro-MeOTAD,Au,Diethyl ether,DMF; DMSO,False,65; 100,Spin-coating,Unknown,0.1,False,1.02,19.15,0.66,12.89,WGFfgdaZp5eTxlG55WuSNCjReQI7
Cs0.08FA0.77MA0.15PbBr0.51I2.49,Cs; FA; MA,Pb,Br; I,1.6,C60 | BCP,PEDOT:PSS,Cu,Ethyl acetate,DMF; DMSO,False,100,Spin-coating,N2,0.16,False,0.903,17.99,0.764,12.42,WGdbXwRcpQxXgONs8FszE1LuvvpA
MAPbI3,MA,Pb,I,1.6,TiO2-c | TiO2-mp,GD; P3HT,Au,Unknown,DMF >> IPA,False,Unknown >> 90.0,Spin-coating >> CBD,Air >> Air,0.08,False,0.939,19.63,0.715,13.17,WGl-_DEs7GtbeM71zoozpYx4TlsA
MAPbI3,MA,Pb,I,1.6,PCBM-60,PEDOT:PSS,Ag,Unknown,DMF,False,90.0,Spin-coating,N2,0.1,False,0.96,18.0,0.66,11.5,WGlILN1Uj-wykpGBxToKeSWG9QHD
FA0.85MA0.15PbBr0.45I2.55,FA; MA,Pb,Br; I,,TiO2-c | TiO2-mp,Spiro-MeOTAD,Au,Unknown,DMF; DMSO >> IPA,False,70.0 >> 100.0,Spin-coating >> Spin-coating,N2 >> N2,0.16,False,1.14,22.97,0.723,19.26,WGvtk5UcvS9hWR7h_hLwF4rVpVuu
Cs0.05FA0.85MA0.1PbBr0.45I2.55 | (PEA)2PbI4,Cs; FA; MA | (PEA),Pb | Pb,Br; I | I,,SnO2-c,Spiro-MeOTAD,Au,Chlorobenzene,DMF; DMSO >> IPA,False,105.0 >> Unknown,Spin-coating >> Spin-coating,N2 >> N2,0.1,False,1.08,22.16,0.68,16.32,WGwvawDizgV_9t4vfLGksFlrz8lR
MAPbI3,MA,Pb,I,1.6,PCBM-60,PEDOT:PSS | PolyTPD,Au,Unknown,none,False,Unknown,Co-evaporation,Vacuum,0.06,False,0.97,18.5,0.52,9.3,WGzvAtreuFsIPt9GgYnPTl7JHPdB
MAPbI3,MA,Pb,I,1.6,PCBM-60 | LiF,PEDOT:PSS,Al,Unknown,DMF >> IPA,False,Unknown >> 100.0,Spin-coating >> Spin-coating,Air >> Air,0.9,False,1.02,17.1,0.73,12.73,WH1KYA37uyOFbCu0Oh8oAMqi_O43
FA0.5MA0.5PbI3,FA; MA,Pb,I,,TiO2-c,Spiro-MeOTAD,MoO3 | Ag,Unknown,Unknown,False,Unknown,Spin-coating,Unknown,0.1,False,,,,19.19,WH3MfKCCqJaa9I1BRd-NmlrW2Gjo
MAPbI3,MA,Pb,I,1.6,PCBM-60,PEDOT:PSS,Al,Toluene,DMF; DMSO,False,Unknown,Spin-coating,N2,0.142,False,0.98,20.0,0.7390000000000001,14.67,WH3hn46zmCWiIPMzza0lmQ2jr0E5
MAPbI3,MA,Pb,I,1.6,TiO2-c | TiO2-mp,Spiro-MeOTAD,Au,Toluene,DMF; DMSO,False,100.0,Spin-coating,Unknown,0.1,False,1.0,23.08,0.753,17.46,WHFdEeU6rpbKMlUlnIuKUF1i-rVK
(PEA)0.5MA0.5PbI3,(PEA); MA,Pb,I,1.6,TiO2-c | TiO2-mp,Spiro-MeOTAD,Au,Unknown,DMF >> none,False,Unknown >> 135.0,Spin-coating >> Gas reaction,Air >> MAI,0.2,False,1.03,18.63,0.677,13.01,WHIGKf8RWB8nksXX8lf7SRb1BkAV
MAPb1.0I3,MA,Pb,I,1.55,TiO2-c,Spiro-MeOTAD,Ag,Unknown,DMF,False,100,Spin-coating,Unknown,0.1,False,0.98,22.0,0.68,15.01,WHcqrVlSgJ23jLTtNSKELd7SH1Qa
MAPbI3,MA,Pb,I,1.59,PCBM-60 | C60 | BCP,PEDOT:PSS,Al,Unknown,DMF >> IPA,False,Unknown >> 100,Spin-coating >> Spin-coating,Air >> Air,0.04,False,0.9,17.82,0.62,9.96,WHmEKq1rSERrMpwx41M1srNZk0iT
CsPbBrI2,Cs,Pb,Br; I,,TiO2-c,P3HT,Au,Unknown,DMSO,False,43 >> 160,Spin-coating,Unknown,0.0625,False,,,,,WHs2AJSyu5AVdzsEMrJBK9gF-DjY
MAPbI3,MA,Pb,I,1.6,SnO2-c | TiO2-mp,Spiro-MeOTAD,Au,Unknown,DMF >> IPA,False,Unknown >> 25.0,Spin-coating >> CBD,Air >> Air,0.1,False,0.99,15.53,0.591,9.07,WHwODacSibt0VuBfBGBGA6sfHrrg
MAPbI3,MA,Pb,I,1.6,TiO2-c | SnO2-np,Spiro-MeOTAD,Ag,Chlorobenzene,DMF; DMSO,False,100.0,Spin-coating,N2,0.12,False,1.061,22.95,0.807,19.66,WI5HWns_dfYJ6JOjz7meYfyaF5-a
MAPbI3,MA,Pb,I,1.6,PCBM-60 | TIPD,PEDOT:PSS | NiO-c,Al,Unknown,DMF,False,100.0,Spin-coating,Unknown,0.04,False,0.955,22.8,0.738,16.0,WIJ0NAMsCO8UAcW3_zxQT-DhtP-3
MAPbI3,MA,Pb,I,1.6,PCBM-60,CuInS2 | Al2O3-mp,Ag,Unknown,DMF,False,100.0,Spin-coating,Air,0.04,False,0.86,16.99,0.57,8.49,WIXu8fxAeFcRjyoU9O1F9B8gXyaC
MAPbI3,MA,Pb,I,1.58,TiO2-c | TiO2-mp,Spiro-MeOTAD,Au,Chlorobenzene,DMF; DMSO,False,105.0,Spin-coating,N2,0.09,False,0.98,19.24,0.698,13.16,WIfCdg76-a0A1hbACH8QmTLYKxSu
FAPbI3,FA,Pb,I,1.48,SnO2-np,Spiro-MeOTAD,Au,Vacuum,DMF,False,150.0,Spin-coating,Unknown,0.09,False,1.04,24.81,0.78,20.23,WIrlSkzOlwaaOeJE384VD4rDQNPe
FAPbBr3,FA,Pb,Br,,TiO2-c | TiO2-mp,Spiro-MeOTAD,Au,Unknown,DMF; DMSO >> IPA,False,80.0 >> 60.0,Spin-coating >> CBD,N2 >> N2,0.16,False,,,,,WIrutBB43C88VKlffpMzOd1uuPpq
MAPbI3,MA,Pb,I,1.6,TiO2-c,Spiro-MeOTAD,Ag,Unknown,DMF,False,95.0,Spin-coating,Unknown,0.07,False,0.866,21.38,0.574,10.63,WJE5VnfeBq0A60fv_Zd0J53Q_NHs
MAPbI3,MA,Pb,I,1.6,PCBM-60 | Rhodamine 101 | C60 | BCP | Rhodamine 101 | LiF,PEDOT:PSS,Ag,Toluene,DMSO; GBL,False,100.0,Spin-coating,Unknown,0.11,False,0.87,17.15,0.57,8.6,WJSYSby6kdMxgYXLdCGHTNnHrtOI
MAPbI3,MA,Pb,I,1.6,TiO2-c | TiO2-mp,Spiro-MeOTAD,Au,Unknown,DMF,False,100,Spin-coating,Dry air,0.285,False,0.938,18.37,0.68,11.66,WJY63_z128Wzp6JCdISKLK8iOJ0O
MAPbI3,MA,Pb,I,1.6,PCBM-60 | BCP,NiO-np,Ag,Toluene,DMF; DMSO,False,60; 100,Spin-coating,Unknown,0.0464,False,1.095,18.16,0.7240000000000001,14.42,WJgWtFP09X0FaDR8h9t4YjOfYVc9
MAPbI3,MA,Pb,I,1.6,TiO2-c,Spiro-MeOTAD,Au,Toluene,DMF,False,100.0,Spin-coating,N2,0.09,False,1.06,16.56,0.56,9.81,WJhqsuov6vjBP3YvJQYdZw-uwg8X
MAPbI3,MA,Pb,I,1.6,TiO2-c | TiO2-mp,Spiro-MeOTAD,Au,Unknown,DMF >> IPA,False,75.0 >> 75.0,Spin-coating >> CBD,Air >> Air,0.14,False,0.938,12.4,0.65,7.6,WJln0197wyt_PKY1E1HVn7KRFsa8
MAPbI3,MA,Pb,I,1.6,TiO2-c,Spiro-MeOTAD,Au,Unknown,DMF >> none,False,Unknown,Spin-coating >> Gas reaction,N2 >> MAI; N2; O2,0.06,False,0.97,22.8,0.66,14.6,WK-TxhIImGANXTMRvGdzSltWjvjU
MAPbI3,MA,Pb,I,1.6,TiO2-c,Spiro-MeOTAD,Au,Chlorobenzene,DMSO,False,100.0,Spin-coating,Unknown,0.09,False,1.05,20.89,0.72,15.82,WK5xkxJqPAmS8kEwBQGK7X8NEM-4
MAPbI3,MA,Pb,I,1.6,PCBM-60,PEDOT:PSS,Al,Unknown,DMF,False,100.0,Spin-coating,N2,0.08,False,0.961,18.9,0.7,12.7,WKItqB2srxAguPCKWFwdo6KhBNch
MAPbI3,MA,Pb,I,1.6,TiO2-c | TiO2-mp,Spiro-MeOTAD,Au,Chlorobenzene,DMSO,False,100,Spin-coating,Unknown,0.16,False,1.031,19.6,0.66,13.4,WKKcjgoDI68D5IlXGnTDpv28V3dC
Cs0.05FA0.79MA0.16PbBr0.51I2.49,Cs; FA; MA,Pb,Br; I,,TiO2-c | SnO2-c,Spiro-MeOTAD,Au,Chlorobenzene,DMF; DMSO,False,100.0,Spin-coating,Unknown,0.09,False,1.08,20.9,0.7929999999999999,17.9,WKis4KAp_-1VNdv3-6hhZMAtbYya
FA0.05MA0.95PbBr0.4I0.6,FA; MA,Pb,Br; I,1.81,PCBM-60,P-TPD,,,,False,,,,,False,1.17,17.1,0.801,16.03,WKvA9RzsXXStHhDv14NlHIy8520P
MAPbI3,MA,Pb,I,1.6,TiO2-c,Spiro-MeOTAD,Au,Chlorobenzene,DMF,False,100.0,Spin-coating,Unknown,0.16,False,0.91,20.0,0.58,10.6,WLA_yM8FHVQ5kmKQF3S5cQ_NPvBL
Cs0.05FA0.81MA0.14PbBr0.45I2.55,Cs; FA; MA,Pb,Br; I,,TiO2-c | TiO2-mp,asy-PBTBDT,Au,Chlorobenzene,DMF; DMSO,False,100.0,Spin-coating,N2,0.09,False,1.1,22.7,0.797,20.0,WLCUey0YKuk-QaEkE7YvoNYtWZhC
MAPbI3,MA,Pb,I,1.6,C60-BPy | BCP,NiO-c,Ag,Toluene,DMF; DMSO,False,100,Spin-coating,Unknown,0.1,False,1.0,21.59,0.716,15.5,WLTWajH1KAEvi7myWAHliPyj5JgL
MAPbI,MA,Pb,I,1.58,C60 | BCP,PTAA,Cu,Ethyl acetate,DMF; DMSO,False,100,Spin-coating,N2,0.16,False,1.012,20.849,0.762,16.08,WLWRKMrbJy153CnwJ8hqPZlZ0MSK
GU0.125MA0.875PbI3,GU; MA,Pb,I,,TiO2-c | TiO2-mp,Spiro-MeOTAD,Au,Chlorobenzene,DMSO,False,100.0,Spin-coating,Unknown,0.16,False,1.094,22.79,0.785,19.58,WLYxf9kMkT_ywfaHVlMcEqm532Ih
MAPbI3,MA,Pb,I,1.61,TiO2-c,Spiro-MeOTAD,Au,Ethyl acetate,DMF; DMSO,False,100,Spin-coating,Unknown,0.16,False,1.06,21.3,0.6,13.6,WLmLyqNO0Z6bcwJQnpSK3y4LxSp-
Cs0.05FA0.79MA0.16PbBr0.45I2.55,Cs; FA; MA,Pb,Br; I,,TiO2-c,3-Methylthiophene | Spiro-MeOTAD,Au,Chlorobenzene,DMF; DMSO,False,100.0,Spin-coating,Unknown,0.0625,False,,,,18.15,WLvIewRY4GMXtqWX3jw4_UiWDH3i
MAPbI3,MA,Pb,I,,"(2Z,2′Z)-3,3′- (5,5′-(2,7-dioctyl-1,3,6,8-tetraoxo-1,2,3,6,7,8-hexahydrobenzo [lmn][3,8]phenanthroline-4,9-diyl)bis (thiophene-5,2-diyl))bis(2-(4-(trifluoromethyl)phenyl) acrylonitrile)",PEDOT:PSS,Ag,Unknown,DMSO; GBL,False,100,Spin-coating,Unknown,,False,0.75,16.22,0.581,7.08,WLx1rRZ_Cvq0eNZvQv9-2ugbgT1b
