Repository: GouravSidana/firstML

# firstML
My first Machine Learning Project

File: filtered_perovskite.csv (part 82 of 155)
Formula,A_ion,B_ion,X_ion,Bandgap,ETL,HTL,Backcontact,Antisolvent,Solvent,Solv_annel,Anneal_temp,Dep_procedure,Synth_atm,Cell_area,Is_module,Voc,Jsc,FF,PCE,entry_id
MAPb0.75Sn0.25I3,MA,Pb; Sn,I,1.3,PCBM-60 | BCP,PEDOT:PSS,Ag,Unknown,DMF; DMSO >> IPA,False,Unknown >> 110.0,Spin-coating >> Spin-coating,N2 >> N2,0.09,False,0.747,21.44,0.71,11.4,WM1fQfO1XHp8gz5OBrsNHUZiYEgH
MAPbI3,MA,Pb,I,1.6,TiO2-c,Spiro-MeOTAD,Au,Ar,DMF,False,100.0,Spin-coating,Unknown,0.16,False,0.993,21.53,0.65,13.82,WM2P8ESiYuyg6wcztBmrZ_cQaSHY
Cs0.1FA0.2MA0.7PbBr0.2I0.8,Cs; FA; MA,Pb,Br; I,1.69,C60 | BCP,PTAA,,,,False,,,,,False,1.18,20.1,0.782,18.5,WMBUS9uL5v4_-ZhDQEtMhs7sBtNB
FA0.75MA0.25PbBr0.24I2.76,FA; MA,Pb,Br; I,,TiO2-c | TiO2-mp,Spiro-MeOTAD,Au,Chlorobenzene,DMF,False,150.0; 100.0,Spin-coating,N2,0.1,False,0.015,0.8959999999999999,0.61,8.35,WMLP7KGn-XrauLN1MeyY7SkW2iFi
Cs0.05FA0.79MA0.15PbBr0.51I2.49,Cs; FA; MA,Pb,Br; I,,TiO2-c,Spiro-MeOTAD,Au,Chlorobenzene,DMF; DMSO,False,100,Spin-coating,Unknown,0.1,False,0.95,19.61,0.57,10.71,WMPjgh7NeVKIPoLrpoQMDl-c8efB
MAPbI3,MA,Pb,I,1.6,PCBM-60 | ZnO-np,PEDOT:PSS,Ag-nw,Chlorobenzene,DMF,False,110.0,Spin-coating,N2,0.1,False,0.97,11.55,0.722,7.81,WMQ8UHb9FHb-UFX6NmmhbHmO15GY
MAPbI3,MA,Pb,I,1.6,TiO2-c | TiO2-mp,Spiro-MeOTAD,Ag,Unknown,DMF,False,Unknown,Spin-coating,N2,0.07,False,0.982,20.57,0.645,13.02,WMShOF3Y8IybOqyA9644oxBDMUN2
MAPbI3,MA,Pb,I,1.6,PCBM-60 | BCP,NiO-c,Ag,Toluene,DMF; DMSO,False,100.0,Spin-coating,Ar,0.1,False,1.04,18.08,0.767,14.37,WMdTzPsVI7V1TDR2Z5PN3CSmzlzA
MAPbI3,MA,Pb,I,1.6,PCBM-60 | ZnO-np,PTAA,Al,Unknown,DMF >> IPA,False,Unknown >> 90.0,Spin-coating >> Spin-coating,N2 >> N2,0.055,False,1.05,22.9,0.67,16.2,WMlWrHxwxamUcOgYtKfazjBtONGx
MAPbI3,MA,Pb,I,1.6,TiO2-c | TiO2-mp,Spiro-MeOTAD,Au,Unknown,DMF >> IPA,False,Unknown >> 95.0,Spin-coating >> Spin-coating,Unknown >> Air,0.08,False,0.924,17.57,0.69,11.23,WMmawZMNAFbvVK6Dv0NW-0dzwlTi
MAPbI3,MA,Pb,I,1.6,TiO2-c | TiO2-mp,Spiro-MeOTAD,Au,Unknown,DMF,False,140.0,Spin-coating,Air,0.1,False,0.879,21.7,0.6940000000000001,13.2,WMqsIOZFAHtBl6lprTNh5e7pGzIi
MAPbI3,MA,Pb,I,1.6,TiO2-c | TiO2-mp,Spiro-MeOTAD,Au,Unknown,DMF >> IPA >> IPA,False,40 >> 100 >> 100,Spin-coating >> CBD >> Spin-coating,Unknown,0.172,False,1.09,21.01,0.711,16.27,WMzWpkLKtlLxOPjjtgpy7wK5sF40
MAPbI3,MA,Pb,I,1.6,PCBM-60 | PDINO,PEDOT:PSS,Al,Chlorobenzene,DMF,False,100.0,Spin-coating,Unknown,0.05,False,0.9,19.5,0.657,11.7,WN-CNLwmZqX2wWv7v6ziL4h252L4
MAPbI3,MA,Pb,I,1.6,TiO2-c | PCBM-60,Spiro-MeOTAD,Au,Unknown,none >> IPA,False,Unknown >> 120.0,Evaporation >> Spin-coating,Vacuum >> N2,0.1,False,0.98,19.5,0.49,9.36,WN156a33FUey94LBktFa5ATmRNTk
MAPbI3,MA,Pb,I,1.6,SnO2-c | PCBM-60,Spiro-MeOTAD,Au,Diethyl ether,DMF; DMSO,False,100.0,Spin-coating,Unknown,0.1,False,1.04,23.5,0.65,16.1,WN29uRr4gjcjZXxkwn1qDD67aHhL
MAPbI3,MA,Pb,I,1.6,TiO2-c | TiO2-mp,Spiro-MeOTAD,Au,Unknown,DMF >> IPA,False,70.0 >> 70.0,Spin-coating >> CBD,Ambient >> Ambient,0.04,False,0.935,18.1,0.687,11.7,WN5T92rkm_T8xo5N_9NW71lJZp-8
CsPbBrI2,Cs,Pb,Br; I,,ZnO-c,Spiro-MeOTAD,Ag,Unknown,DMSO,False,50; 150,Spin-coating,Unknown,0.1,False,1.2,14.77,0.785,13.92,WN9thcLbcQIZ8tOv1jyp946F5BvC
MAPbI3,MA,Pb,I,1.6,PCBB-S-N | PCBM-60,PTAA,Al,Unknown,DMF; DMSO >> IPA,False,Unknown >> 100.0,Spin-coating >> Spin-coating,N2 >> N2,0.1,False,1.12,23.82,0.7909999999999999,20.9,WNGkzbbS8TIcb2gqMt8egdv1zFqB
MAPbI3,MA,Pb,I,1.6,TiO2-c,Spiro-MeOTAD,Au,Unknown,none,False,Unknown,Co-evaporation,Vacuum,0.06,False,1.098,19.92,0.524,11.48,WNKw5U4EDoVuWUmsgv3DOopORMWc
Cs0.1FA0.9PbI3,Cs; FA,Pb,I,,PCBM-60 | ZnO,TPE-S,Ag,Chlorobenzene,DMF; DMSO,False,100,Spin-coating,Unknown,0.04,False,1.13,23.3,0.797,21.0,WNSKITt4VrvbSmVFYH5NclbpC4rp
MAPbI3,MA,Pb,I,1.6,TiO2-c | TiO2-np | TiO2-mp,Spiro-MeOTAD,Au,Unknown,DMF,False,140.0,Spin-coating,Air,0.1,False,0.91,15.1,0.691,9.54,WNWuijJ3p7WehwlJsJlV4CQi_uM0
MAPbI3,MA,Pb,I,1.6,TiO2-c | TiO2-mp,Spiro-MeOTAD,Au,Unknown,DMSO,False,100.0,Spin-coating,N2,0.16,False,1.036,20.09,0.77,15.98,WNZ-UOZBWxF-qhts2LKYjEEE2HUz
CsPbBr3,Cs,Pb,Br,,TiO2-c,Spiro-MeOTAD,Ag,Unknown,Unknown,False,350.0,Co-evaporation,Vacuum,0.09,False,1.432,9.35,0.716,9.53,WOEXTgdPGSWSEBLBC1opfbtADRFb
Cs0.05FA0.79MA0.16PbBr0.51I2.49,Cs; FA; MA,Pb,Br; I,,TiO2-c,Spiro-MeOTAD,Au,Chlorobenzene,DMF; DMSO,False,150.0,Spin-coating,N2,0.09,False,1.11,22.03,0.7490000000000001,18.33,WOGNLpSKQTKOqxk5NbhzgtE4JL7p
MAPbI3,MA,Pb,I,1.6,TiO2-c,Spiro-MeOTAD,Au,Chlorobenzene,DMF; DMSO,False,100.0,Spin-coating,Unknown,1.02,False,1.069,21.96,0.728,17.09,WOQP62xL-P9MTFhsa3Y9zVWPRhsw
MAMg0.09Pb0.91I3,MA,Mg; Pb,I,,TiO2-c | TiO2-mp,Spiro-MeOTAD,Au,Unknown,DMF,False,100.0,Spin-coating,N2,0.04,False,1.04,22.8,0.6,14.2,WOQVdkEpnkkglnF3Glx--iDYBYRc
Cs0.05FA0.79MA0.16PbBr0.51I2.49 | CsPbI3,Cs; FA; MA | Cs,Pb | Pb,Br; I | I,,C60 | BCP,PTAA,Cu,Chlorobenzene,DMF; DMSO >> Toluene,False,100.0 >> Unknown,Spin-coating >> Spin-coating,N2 >> Air,0.07,False,1.12,20.88,0.731,17.09,WOTuiBfauejvkqA1CbuJv9TBCU8d
Cs0.125FA0.875PbBr0.375I2.625,Cs; FA,Pb,Br; I,,SnO2-c,Spiro-MeOTAD,Au,Diethyl ether,DMF; DMSO,False,145.0,Spin-coating,Unknown,0.125,False,1.06,20.79,0.69,15.2,WOYjotOZYNwpo2BiiP6X1qH8j2yM
Cs0.15FA0.71MA0.14PbBr0.75I2.25,Cs; FA; MA,Pb,Br; I,,ICBA | C60 | BCP,PTAA,Cu,Toluene,DMF; DMSO,False,65; 100,Spin-coating,Unknown,0.1,False,1.18,19.6,0.8,18.5,WOaXmtrtUtYlvRk71PmPnCWgDtK9
MAPbI3,MA,Pb,I,1.6,TiO2-c | TiO2-mp,Spiro-MeOTAD,Au,Ethyl acetate,DMF; DMSO,False,100.0,Spin-coating,N2,0.1,False,1.047,21.322,0.64,14.25,WOjr0YEQ1O_PX6R-xTNKkKPysEFD
MAPbI3,MA,Pb,I,,TiO2-c | TiO2-mp,Spiro-MeOTAD,Au,Unknown,DMF >> IPA,False,Unknown >> 100,Spin-coating >> Spin-coating,Unknown,0.06,False,0.99,19.65,0.68,10.92,WOllffaeGYLfMl1AKvEowqsLDcNO
MAPb0.85Sn0.15I3,MA,Pb; Sn,I,,PCBM-60 | bis-C60,PEDOT:PSS,Ag,Unknown,DMF,False,90.0,Spin-coating,N2,0.0314,False,0.76,19.1,0.66,9.77,WP4w2RpDjruBbkzqsR-Sp3uIu7sj
FA0.85MA0.15PbBr0.15I0.85,FA; MA,Pb,Br; I,,SnO2-c | PCBM-60,XPP,MoO3 | Ag,Chlorobenzene,DMF; DMSO,False,100.0,Spin-coating,N2,0.1119999999999999,False,1.11,22.52,0.6709999999999999,16.8,WP5rdm7nhggiPoC55x1ejD46N80g
MAPbI3,MA,Pb,I,1.57,TiO2-c | TiO2-mp,Spiro-MeOTAD,Au,Vacuum,acetonitrile,False,100.0,Spin-coating,Unknown,0.096,False,1.05,21.06,0.72,15.9,WPAHcUBZROxOkMPFxUV_hhdWwBl8
FA0.83MA0.17PbBr0.51I2.49,FA; MA,Pb,Br; I,,SnO2-c,Spiro-MeOTAD,Au,Chlorobenzene,DMF; DMSO,False,100.0,Spin-coating,N2,0.16,False,1.16,21.7,0.72,19.1,WPGugJMmrQkc5BImtOqXmgnhqaPm
MAPbI3,MA,Pb,I,1.6,PCBM-60,PEDOT:PSS,Al,Unknown,DMF,False,70.0,Spin-coating,Unknown,0.04,False,0.93,14.29,0.58,7.73,WPIp4TgX92mJ8_yUez8FciUzb55g
Cs0.05FA0.79MA0.16PbBr0.51I2.49,Cs; FA; MA,Pb,Br; I,1.63,TiO2-c | TiO2-mp,Spiro-MeOTAD,Au,Chlorobenzene,DMF; DMSO,False,100.0,Spin-coating,N2,0.16,False,1.145,22.2,0.72,18.3,WPPmcxZZuAq34NSwzZjscaT9dwH7
Cs0.1FA0.85Rb0.05PbI3,Cs; FA; Rb,Pb,I,,SnO2-c | PCBM-60; PMMA,PMMA | Spiro-MeOTAD,Au,Chlorobenzene,DMF; DMSO,False,100.0,Spin-coating,N2,0.16,False,1.08,25.06,0.76,20.35,WPVrnvlCmsa2xs49NpApQN_RTATJ
MAPbI3,MA,Pb,I,1.6,TiO2-c,3-Butylthiophene | Spiro-MeOTAD,Au,Unknown,DMF; DMSO >> IPA,False,Unknown >> 100.0,Spin-coating >> Spin-coating,Unknown,0.0625,False,,,,16.34,WPXKPwWH8ntEAwuy7_wFa9lwlZ2k
MAPbI3,MA,Pb,I,1.55,TiO2-c,Spiro-MeOTAD,Au,Unknown,DMF >> IPA,False,Unknown >> 100.0,Spin-coating >> Spin-coating,Air >> Air,0.06,False,0.97,20.05,0.635,9.07,WPkMsBVff-fUljRexkyXhBL-gSYl
MAPbI3,MA,Pb,I,1.51,TiO2-c,Spiro-MeOTAD,Au,Unknown,DMF >> IPA,False,100.0 >> 150.0,Spin-coating >> CBD,Unknown,0.1,False,1.06,23.4,0.735,11.4,WPscSAcN4dUxUxOaDvdfd1Vb6I39
MAPbI3,MA,Pb,I,1.6,TiO2-c,Spiro-MeOTAD,Au,He,DMF,False,100.0,Spin-coating,Air,0.1,False,,,,17.08,WPuFGXSghQ9YQiH6618jhF1WYoLg
Cs0.1FA0.9PbI3,Cs; FA,Pb,I,1.55,TiO2-c,Spiro-MeOTAD,Au,Unknown,DMF; DMSO >> none >> IPA,False,100.0 >> 155.0 >> 150.0,Spin-coating >> Gas reaction >> Ion exchange,Air >> Vacuum >> N2,0.1,False,0.99,20.8,0.7340000000000001,15.0,WPuZ92QSTgLas6EQPG4Cy5vYQBW_
MAPbI3,MA,Pb,I,1.6,TiO2-c,Spiro-MeOTAD,Au,Chlorobenzene,DMSO; GBL,False,100.0,Spin-coating,N2,0.1,False,1.06,20.14,0.71,15.23,WPuqT0DJpRp6xIC0_HZ_ky0inLi9
MAPbI3,MA,Pb,I,1.6,PCBM-60 | BCP,NiO-c,Au,Toluene,DMF; DMSO,False,100.0,Spin-coating,Unknown,0.1,False,0.94,19.7,0.7120000000000001,13.2,WQ1tGVaFZU0Mf2Y7pAodC5jSdEGq
MAPbI3,MA,Pb,I,1.6,PCBM-60 | Zr(acac)4,NiO-np,Au,Toluene,DMF; DMSO; GBL,False,70; 100,Spin-coating,Unknown,0.04,False,1.08,21.43,0.76,17.5,WQ6E3Q-z0SsrP8kEjo9eGNjKC0W8
MAPbI3,MA,Pb,I,1.6,SnO2,Spiro-MeOTAD,Au,Diethyl ether,DMF; DMSO,False,100,Spin-coating,Unknown,0.12,False,1.088,22.7,0.708,17.48,WQ7udCDp2jnYseMhLhq5WC3_BLx8
FA0.85MA0.15PbBr0.45I2.55,FA; MA,Pb,Br; I,,TiO2-c | TiO2-mp,X22,Au,Chlorobenzene,DMF; DMSO,False,100.0,Spin-coating,Unknown,0.16,False,1.038,20.981,0.657,14.6,WQBrvhOj4AOzBspGZqNuUoUevehF
MAPbI3,MA,Pb,I,1.6,TiO2-np,Spiro-MeOTAD,Au,Diethyl ether,DMF; DMSO,False,100.0,Spin-coating,Unknown,0.01,False,1.1,22.81,0.78,19.57,WQMGJFom7T23z2UWOUSiCgKusaOc
FA0.85MA0.15PbBr0.45I2.55,FA; MA,Pb,Br; I,,SnO2-c,Spiro-MeOTAD,Ag,Chlorobenzene,DMF; DMSO,False,140.0,Spin-coating,Unknown,0.1,False,1.13,22.4,0.7340000000000001,18.2,WQMI9grdIhXsIlgPlatSXA8et2Rh
Cs0.05FA0.79MA0.16PbBr0.51I2.49,Cs; FA; MA,Pb,Br; I,,TiO2-c,Spiro-MeOTAD,Au,Unknown,DMF; DMSO,False,100.0,Spin-coating,Unknown,0.1,False,0.97,23.9,0.68,15.8,WQReo1q5qJCnv3DlaYl6FJl9Mp_h
MAPbI3,MA,Pb,I,1.6,TiO2-mp | SAM1,Spiro-MeOTAD,Au,Unknown,DMF,False,100.0,Spin-coating,Air,0.089,False,0.753,17.4,0.64,8.4,WQWF7RGNzY2FUaALInH2fTQQBKvs
MAPbBr0.15I2.85,MA,Pb,Br; I,1.53,TiO2-c,Spiro-MeOTAD,Au,Unknown,DMF >> IPA,False,100.0 >> 150.0,Spin-coating >> CBD,Unknown,0.1,False,1.07,23.0,0.677,16.8,WQXkmQu3TnNs9GNK5Mglm-oLgP9i
MAPbI3,MA,Pb,I,1.6,PCBM-60 | BCP,P3CT-N,Ag,Chlorobenzene,DMF,False,100.0,Spin-coating,Unknown,0.09,False,1.05,20.79,0.6970000000000001,14.25,WQZ_cQu3QotnEirg_qSjNbSVLnAg
MAPbI3,MA,Pb,I,1.6,TiO2-c | TiO2-nw,Spiro-MeOTAD,Au,Unknown,DMF,False,110.0,Spin-coating,Ar,0.1,False,0.8,19.2,0.62,9.5,WQalZQfX-YUc2MQSfwhnAI0Cpmpf
CsPbBrI2,Cs,Pb,Br; I,1.9,SnO2-np,Spiro-MeOTAD,Au,Unknown,DMSO,False,50; 160,Spin-coating,Unknown,0.1,False,1.23,15.56,0.727,13.85,WQeZCxwfu8XoL3Ew__iwwcq8DOqf
MAPbI3,MA,Pb,I,1.6,TiO2-c | TiO2-mp,none,Carbon,Chlorobenzene,DMSO; GBL,False,100,Spin-coating,Air,0.09,False,,,,11.44,WRJLDFFN92ycb-KwM4tKayBISi1V
MAPbI3,MA,Pb,I,1.6,PCBM-60 | Rhodamine 101 | LiF,PEDOT:PSS,Ag,Toluene,DMSO; GBL,False,100.0,Spin-coating,N2,0.11,False,1.01,17.72,0.73,13.1,WRKEXh9Yox1BWk_oiWsIrUQbJfyR
MAPbI3,MA,Pb,I,1.55,ZnO-c | ZnO-nw,Spiro-MeOTAD,Au,Toluene,DMF,False,95.0,Spin-coating,Unknown,0.1,False,0.98,21.0,,13.78,WRZMzaNwOAyr-I9W5exK_3AD2E2G
MAPbI3,MA,Pb,I,1.6,PCBM-60 | TiO2,CON-10 | PEDOT:PSS,Al,Chlorobenzene,DMSO; GBL,False,100.0,Spin-coating,Unknown,0.15,False,0.95,16.33,0.65,10.17,WRap7bihfyMHtUKRFHCacjngzCV1
MAPbI3,MA,Pb,I,1.6,TiO2-c | TiO2-mp,Spiro-MeOTAD,Ag,Toluene,DMSO,False,Unknown,Spin-coating,Unknown,0.1,False,0.99,20.7,0.69,14.1,WRdw8q1D2MoX7lID6F7yv3zgIhCR
MAPbI3,MA,Pb,I,1.6,TiO2-c | TiO2-mp,Carbon-nt,FTO | SLG,Unknown,DMF >> Cyclohexane; IPA,False,100.0 >> 100.0,Spin-coating >> CBD,N2 >> N2,0.07,False,,,,,WRnHdpBaRUnlJ6EmcCSsy_5wyNIn
MAPbI3,MA,Pb,I,,TiO2-c,Spiro-MeOTAD,Au,Unknown,none >> none >> IPA,False,25 >> 25 >> 70,Evaporation >> Sandwiching >> Rinsing,Vacuum >> N2 >> N2,0.01134,False,1.03,21.87,0.72,15.73,WS62LnWrlxkJSaC1opTwWf-TYYRo
MAPbI3,MA,Pb,I,1.65,PCBM-60 | LiF,PEDOT:PSS,Ag,Toluene,DMF,False,100.0,Spin-coating,Unknown,0.82,False,1.0,17.51,0.66,11.76,WSGz3_rsOkm07mWVA3P1y6o3oTaS
MAPbI3,MA,Pb,I,1.6,PCBM-60 | BCP,PEDOT:PSS,Ag,Unknown,DMF >> DMF; IPA,False,Unknown >> 100,Spin-coating >> Spin-coating,N2 >> N2,0.07,False,1.01,16.3,0.747,12.3,WSL2kWpBc0CRDGm6Eyr1g_tFHRFC
MAPbI3,MA,Pb,I,1.59,PCBM-60 | BCP,PEDOT:PSS,Ag,Unknown,DMF,False,100,Spin-coating,N2,0.045,False,0.88,22.2,0.77,15.0,WSNva8ivFoE5TXi2f2fKyAQGBdge
MAPbI3,MA,Pb,I,1.51,TiO2-c | TiO2-mp,Spiro-MeOTAD | Cu2O,Ag,Toluene,DMSO; GBL,False,100.0,Spin-coating,N2,0.09,False,1.03,21.52,0.732,16.21,WSQQoJDQF-CO8dVCrxAOQ6SmJ2Np
MAPbI3,MA,Pb,I,1.6,PCBM-60 | BCP,NiO-c,Ag,Diethyl ether; Chlorobenzene,DMF; DMSO,False,100.0,Spin-coating,Ambient,0.11,False,0.95,19.8,0.66,12.4,WSTaMCK4fc1PP-MRhMG7NIjITcKc
Cs0.1FA0.9PbBr0.3I2.7,Cs; FA,Pb,Br; I,,TiO2-c | TiO2-mp,Spiro-MeOTAD,Au,Chlorobenzene,DMF; DMSO,False,105.0,Spin-coating,Dry air,0.09,False,1.14,2.55,0.7140000000000001,16.68,WSVbognESCiRRdsgopmp6IywWoKZ
MAPbI3,MA,Pb,I,1.6,C60 | BCP,Polythiophene,Ag,Unknown,DMF >> IPA,False,Unknown >> 100.0,Spin-coating >> CBD,Air >> Air,0.1,False,0.97,20.2,0.75,14.7,WSWgkdE81d0hDNMOjtq7PBp3BHjG
MAPbI3,MA,Pb,I,1.5,TiO2-c,Spiro-MeOTAD,Au,Unknown,Unknown,False,Unknown,Spin-coating >> Spin-coating,Air >> Air,0.1,False,0.94,21.17,0.52,10.96,WSa-cfyDNDgA9CkbfA7fatJgTilb
MAPbI3,MA,Pb,I,1.6,TiO2-c,CuSCN,Ag,Unknown,Unknown,False,120.0,Spin-coating,Air,0.1,False,0.931,14.86,0.63,8.74,WSa4OJas7wfybqTYzLQBBv1pjik3
Cs0.15FA0.75MA0.1PbBr0.1I2.9,Cs; FA; MA,Pb,Br; I,,ZnO-c | TiO2-c,Spiro-MeOTAD,MoO3 | Ag,Chlorobenzene,DMSO,False,110,Spin-coating,N2,0.0544,False,0.96,21.94,0.58,12.22,WSlk-Qhdfg_W4vaumMvMqcMlU0G2
MAPbI3,MA,Pb,I,1.6,PCBM-60 | LiF,PEDOT:PSS,Al,Unknown,DMF,False,100.0,Spin-coating,Air >> N2,0.16,False,0.94,14.9,0.77,10.9,WSp3jb4S5nB8HRvCTjmVVL3b8DR4
MAPbI3,MA,Pb,I,1.6,TiO2-c | TiO2-mp,Spiro-MeOTAD,Au,acetonitrile; Chlorobenzene,DMF; DMSO,False,150.0,Spin-coating,Unknown,0.09,False,1.063,21.22,0.809,18.25,WSpgFv0ZU1mhU7ROI3cXO6ZYzJbj
MAPbI3,MA,Pb,I,1.6,PCBM-60 | Rhodamine 101 | C60 | BCP | Rhodamine 101 | LiF,PEDOT:PSS,Ag,Toluene,DMSO; GBL,False,100.0,Spin-coating,Unknown,0.11,False,0.97,17.43,0.65,11.0,WSsYozK_cbfis0gZsRVNiNym5OcN
Cs0.05FA0.79MA0.16PbBr0.54I2.46,Cs; FA; MA,Pb,Br; I,,TiO2-c | TiO2-mp,EH44,Au,Chlorobenzene,DMF; DMSO,False,100.0,Spin-coating,N2,0.1,False,1.09,20.61,0.619,13.92,WSsZROm-zakfS--q3DkvvyQG1kWo
MAPbI3,MA,Pb,I,1.6,PCBM-60,PEDOT:PSS,Ag,Unknown,DMF,False,100.0,Spin-coating,N2,0.0725,False,0.96,18.56,0.65,11.6,WSuMOzbgdsYnOvmy8qxWEEm60D7i
Cs0.05FA0.7885MA0.1615PbBr0.45I2.55,Cs; FA; MA,Pb,Br; I,,SnO2-c,Spiro-MeOTAD,Au,Unknown,DMF; DMSO,False,100.0,Spin-coating,N2,0.1,False,1.111,22.2,0.7559999999999999,18.57,WT-FoVb4AX76ZTCE97EDINJ9-Grc
MAPbI3,MA,Pb,I,1.6,SnO2-c,Spiro-MeOTAD,Ag,Diethyl ether,DMF; DMSO,False,65; 100,Spin-coating,Unknown,0.1,False,1.084,21.79,0.7190000000000001,16.97,WT2RzY2DF1zrjrc_ML7LC79PoNmz
FASnBrI2,FA,Sn,Br; I,1.55,PCBM-60 | PEI,PEDOT:PSS,Ag,Toluene,DMSO; GBL,False,90,Spin-coating,Unknown,0.06,False,0.65,17.89,0.614,7.1,WTCf4017t8Ge2U8deLvk1rEnlHEm
MAPbI3,MA,Pb,I,1.58,PCBM-60,PEDOT:PSS,Ca | Al,Unknown,DMF; DMSO >> Ethanol; IPA,False,Unknown >> 100.0,Spin-coating >> Spin-coating,N2 >> N2,0.044,False,1.016,19.05,0.7709999999999999,14.94,WTN4ogiLUFkerLjutFgXEvRvSPnE
MAPbI3,MA,Pb,I,1.6,TiO2-c,Spiro-MeOTAD,Au,Unknown,DMF,False,100.0,Spin-coating,Unknown,0.1,False,0.98,20.66,0.6629999999999999,13.42,WTe6rjdJYyiXASh_qFITZfXdUs9s
MAPbI3,MA,Pb,I,1.59,TiO2-c,Spiro-MeOTAD,Ag,Chlorobenzene,DMF,False,100.0,Spin-coating,N2,0.1,False,1.007,20.38,0.6970000000000001,14.3,WU38vOxhnttH0L2xx2HTL_ndDwDr
Cs0.15FA0.85PbBr0.15I2.85,Cs; FA,Pb,Br; I,,PCBM-60 | BCP,NiMgLiO,Ag,Chlorobenzene,DMF; DMSO,False,150.0,Spin-coating,Unknown,0.09,False,1.05,21.17,0.772,17.2,WULpyVbL_gMb0kpEiVzYcEkMgEeo
MAPbI3,MA,Pb,I,1.61,PCBM-60 | AZO,NiO-c,Ag,Chlorobenzene,DMF; DMSO,True,100,Spin-coating,Unknown,0.185,False,0.95,17.5,0.71,11.9,WUWCAkevFsG-LOXP0DzKaJF8XikH
MAPbI3,MA,Pb,I,1.6,PCBM-60,PEDOT:PSS,Ag,Unknown,DMF,False,100.0,Spin-coating,N2,0.0725,False,,19.37,,10.43,WUZfJAnN22OoO2lkRsHtAhBmTDGi
MAPbI3,MA,Pb,I,1.6,TiO2-c,Spiro-MeOTAD,MoO3 | Al,Unknown,none >> none,False,Unknown >> 90.0,Evaporation >> Evaporation,Vacuum >> Vacuum,0.09,False,0.99,21.8,0.53,11.4,WUZlJPKThrnOnd8bSqp8XGduti6P
MAPbI3,MA,Pb,I,1.6,PCBM-60 | BCP,PEDOT:PSS,Al,Unknown,DMF >> IPA >> none,False,Unknown >> Unknown >> 150.0,Spin-coating >> Spin-coating >> Close space sublimation,Unknown >> Unknown >> Vacuum,0.25,False,0.92,19.4,0.723,12.9,WU_zqJe1F8zlghFCn6CcWeeOvJEG
MAPbI3,MA,Pb,I,1.6,PCBM-60 | BCP,PTAA,Ag,Chlorobenzene,DMF; DMSO,False,100.0,Spin-coating,Unknown,0.06,False,,,,18.11,WUboeXTVS3frm636M4J7jIEgEtlT
MAPbI3,MA,Pb,I,1.6,TiO2-c,Spiro-MeOTAD,Au,Unknown,DMF,False,100.0,Spin-coating,Unknown,0.09,False,0.98,20.13,0.54,10.9,WUh3yE_guC-ZWw2eqk0FCYhio3NM
Cs0.25FA0.75PbBr0.6I2.4,Cs; FA,Pb,Br; I,1.68,LiF | C60 | PEIE | SnO2-c | ZTO,PolyTPD | PFN,Au,Methyl acetate,DMF; DMSO,False,85; 100,Spin-coating,Unknown,0.0579999999999999,False,,,,,WUmMVXqiLy31bsp1ipvnT50FgQBi
MAPbI3,MA,Pb,I,1.6,ZnO,Spiro-MeOTAD,Au,Unknown,DMF >> IPA,False,60.0; 100 >> 100.0,Spin-coating >> CBD,Unknown,0.1,False,1.05,19.69,0.736,15.86,WUqP0rXnFzQnWFQsejRK_7zd5SVe
CsPbBr2I,Cs,Pb,Br; I,2.01,TiO2-c,Spiro-MeOTAD,Au,Diethyl ether,DMSO >> IPA,False,35; 120 >> 120,Spin-coating >> Spin-coating,N2 >> N2,0.1,False,1.2,10.24,0.746,9.17,WUs8JJ1ynIj2YnEBU_tVrvXyQev8
Cs0.17FA0.83PbBr0.51I2.49,Cs; FA,Pb,Br; I,,C60 | BCP,NiO-c,Ag,N2,DMF; DMSO,False,60; 100,Spin-coating,Unknown,0.12,False,0.919,19.4,0.785,14.0,WUw8TisZrT7duLpFCRV4mSzAqZwL
MAPbI3,MA,Pb,I,1.57,TiO2-c | TiO2-mp,Spiro-MeOTAD,Au,Unknown,DMF >> none,False,Unknown >> 100.0,Spin-coating >> Gas reaction,Dry air >> Dry air; Methylamin,0.1,False,1.03,22.08,,,WVGLcBRpyawwRaTBDRV3FZeolTOn
FA0.3MA0.7PbI3,FA; MA,Pb,I,,SnO2-c,Spiro-MeOTAD,Au,Unknown,DMF; DMSO,False,65; 100,Spin-coating,N2,0.1,False,1.07,22.4,0.738,17.78,WVX4tSYhwCWOUEAMA_cTmAigxV0H
MAPbI3,MA,Pb,I,1.6,TiO2-c | TiO2-mp,Spiro-MeOTAD,Au,Unknown,DMF >> none,False,Unknown >> 100.0,Spin-coating >> Gas reaction,Air >> MAI,0.09,False,0.944,19.03,0.589,11.1,WVbQ295Kz0-W9xVX_WEEH4zLKcYw
MAPbBr3,MA,Pb,Br,2.31,TiO2-c | TiO2-mp,Spiro-MeOTAD,Au,Toluene,DMF; DMSO,False,Unknown,Spin-coating,N2,0.1,False,1.42,7.55,0.773,8.29,WVfhq2-kBSB03PCyGabXQPivgWgq
MAPbI3,MA,Pb,I,1.5,TiO2-c | TiO2-mp | ZrO2-mp,none,Carbon,Unknown,GBL,False,50.0,Drop-infiltration,Air,0.07,False,,23.21,,13.4,WVunBRsbWFKyrWj7DbMK9jF2XiLf
MAPbI3,MA,Pb,I,1.6,PCBM-60 | BCP,PEDOT:PSS,Ag,Chlorobenzene,DMSO; GBL,False,100.0,Spin-coating,N2,0.08,False,0.942,16.27,0.7979999999999999,12.23,WVzB9r-IUCilQqjwKGoti8OxGDjb
MAPbI3,MA,Pb,I,1.6,SnO2-np,PTAA,MoO3 | Ag,Unknown,DMF; DMSO >> IPA,False,Unknown >> 95.0,Spin-coating >> Spin-coating,N2 >> N2,0.1,False,1.07,21.56,0.66,15.26,WW7HJSbmdU__SIoWvLIo8ot20evs
MAPbI3,MA,Pb,I,1.6,PCBM-60,PEDOT:PSS,Al,Unknown,DMF,False,50.0,Spin-coating,N2,0.03,False,,,,8.12,WWAEzNndihF4Pb8rmOYYvt5cUh33
CsPbI3,Cs,Pb,I,1.8,TiO2-c,PTAA,Au,Unknown,Octane >> Pb(OAc)2 satured ethyl acetate solution >> Ethyl acetate >> Octane >> Pb(OAc)2 satured ethyl acetate solution >> Ethyl acetate >> Octane >> Pb(OAc)2 satured ethyl acetate solution >> Ethyl acetate,False,25 >> 25 >> 25 >> 25 >> 25 >> 25 >> 25 >> 25 >> 25 >> Unknown,Spin-coating >> Dipp-coating >> Dipp-coating >> Spin-coating >> Dipp-coating >> Dipp-coating >> Spin-coating >> Dipp-coating >> Dipp-coating,N2 >> N2 >> N2 >> N2 >> N2 >> N2 >> N2 >> N2 >> N2,0.09,False,1.192,11.75,0.7829999999999999,10.75,WWB8JCiZuk0tsW8caMQwir9bFHje
Cs0.05FA0.81MA0.14PbBr0.45I2.55,Cs; FA; MA,Pb,Br; I,,TiO2-c | TiO2-mp,LD22,Au,Chlorobenzene,DMF; DMSO,False,100.0,Spin-coating,Dry air,0.1,False,1.0,19.02,0.65,12.37,WWIyL4cbALjXjHJ4EKssdtPUF61W
MAPbI3,MA,Pb,I,1.6,PCBM-60 | C60 | BCP,PTAA,Cu,Unknown,GBL,False,100; 110; 120,Space-limited inverse temperature crystallization,Unknown,0.1,False,1.05,20.5,0.69,14.9,WWKAv1aoYS4ndZX7bwXNj-v85BtK
MAPbI3,MA,Pb,I,,TiO2-c | TiO2-mp,Spiro-MeOTAD,Ag,Unknown,DMF >> IPA >> IPA,False,90; 25 >> 25 >> 120,Spin-coating >> Air brush spray >> Air brush spray,Unknown >> Air >> Air,0.09,False,0.948,19.1,0.69,12.5,WWNr3UMzF-ta0Riad8vyRc66Vex3
MAPbI3,MA,Pb,I,1.6,ZnO-c,Spiro-MeOTAD,Au,Diethyl ether,DMF; DMSO,False,100,Spin-coating,N2,0.1,False,0.984,14.0,0.627,8.7,WWSDo5zes7fiwGOOse2FOzxm0IQ2
MAPbI3,MA,Pb,I,1.6,TiO2-c,Spiro-MeOTAD,Au,Unknown,DMF,False,100.0,Spin-coating,Unknown,0.3,False,1.08,20.58,0.772,18.46,WWYrULNJqD7QjW1QLJ0m2mcXv061
MAPbI3,MA,Pb,I,,TiO2-nanocones,Spiro-MeOTAD,Ag,Toluene,DMSO; GBL,False,Unknown,Spin-coating,N2,,False,0.73,25.28,0.65,11.96,WWbrphVTLHIGP8FoA818PopIyG69
MAPb1.0I3,MA,Pb,I,1.6,TiO2-c,Spiro-MeOTAD,Au,Unknown,DMF; DMSO,False,50; 100,Spin-coating,N2,0.16,False,1.0590000000000002,23.7,0.754,18.9,WWtR6seO0Z959jiyZkhtoBXnfjLv
MAPbI3,MA,Pb,I,1.6,PCBM-70 | AZO-np,PEDOT:PSS,Al,Unknown,DMF,False,120.0,Spin-coating,N2,0.1,False,0.9,16.67,0.79,11.9,WWyTyGFncUToHQ51kN1ayoQosLCL
Cs0.05FA0.79MA0.16PbBr0.51I2.49,Cs; FA; MA,Pb,Br; I,1.62,SnO2-c,Spiro-MeOTAD,Au,N2,DMF; DMSO,False,105.0,Spin-coating,Unknown,0.04,False,1.1,22.0,0.74,18.1,WXIpF8QZNmn4oNYM4CBITU46a_0E
MAPbI3,MA,Pb,I,1.6,TiO2-c,Spiro-MeOTAD,Au,Chlorobenzene,DMF,False,100.0,Spin-coating,N2,0.1,False,1.06,20.2,0.71,15.4,WXL5060mJAfW8ZC0YbQif4kfNndu
MAPbI3,MA,Pb,I,1.6,TiO2-c | TiO2-np,Spiro-MeOTAD,Au,Unknown,DMF >> IPA,False,70.0 >> 70.0,Spin-coating >> Spin-coating,N2 >> N2,0.09,False,1.04,20.2,0.73,15.1,WXQSCy4hhuiSIObEG75SNUIxWhyC
Cs0.1FA0.7MA0.2Pb0.5Sn0.5I3,Cs; FA; MA,Pb; Sn,I,,C60 | BCP,NiO-np,Cu,Ethyl acetate,DMF; DMSO,False,100.0,Spin-coating,N2,0.1,False,0.757,28.4,0.7090000000000001,15.2,WXSdGLj5j8XSzydg2aqGl3O3O1gk
MAPbI3,MA,Pb,I,1.6,TiO2-c,Spiro-MeOTAD,MoO3 | Ag,Chlorobenzene,DMSO; GBL,False,100.0,Spin-coating,N2,0.1,False,,,,,WXqEiCtqgvzRMRPQfZAtJCoquMOA
MAPbI3,MA,Pb,I,1.6,SnO2-c | Au | SnO2-c | TiO2-mp,Spiro-MeOTAD,Au,Diethyl ether,DMF; DMSO,False,100.0,Spin-coating,N2,0.1,False,0.98,13.19,0.647,8.27,WXqJ5C_caom8-DS7oow0_pHSk_cU
MAPbI3,MA,Pb,I,1.59,TiO2-c | TiO2-mp,2TPA-3-DP,Au,Unknown,DMF >> IPA,False,Unknown >> 90,Spin-coating >> CBD,Air >> Air,0.08,False,0.952,18.67,0.688,12.22,WXvpMcP2vor2APojCe5Z_0epSJ5C
Cs0.15FA0.85PbI3,Cs; FA,Pb,I,,TiO2-c | TiO2-mp,Spiro-MeOTAD,Au,Chlorobenzene,DMF; DMSO,False,130.0,Spin-coating,Unknown,0.25,False,1.03,19.59,0.62,12.4,WXytcRppwrOuTVPypUJEYkttnqLs
MAPbI3,MA,Pb,I,1.6,TiO2-c | SnO2-np,Spiro-MeOTAD,Ag,Chlorobenzene,DMF; DMSO,False,100.0,Spin-coating,N2,0.12,False,1.039,20.48,0.758,17.71,WY7TW5BGOVmaiofxU4sn8TQlrNDg
MAPbI3,MA,Pb,I,1.6,ZnO-np,Spiro-MeOTAD,Au,Unknown,DMF >> IPA,False,Unknown,Spin-coating >> CBD,Unknown,0.1,False,0.023,0.55,0.945,12.1,WYAQoTB_IongfpWDaUQyM_8sAnbS
MAPbI3,MA,Pb,I,1.6,TiO2-c | SnO2-mp,P3,Au,Diethyl ether,DMF; NMP,False,150.0,Spin-coating,Air,0.1,False,1.11,22.8,0.777,19.7,WYD7Vgf1zxueii19YgIrL54ZWk_C
MAPbI3,MA,Pb,I,1.65,SnO2-np,CZTS,Carbon,Chlorobenzene,DMF; DMSO,False,100,Spin-coating,Unknown,0.04,False,1.023,20.59,0.66,14.19,WY_wd66ZZD2_Tifg90TW6BHa7jV9
Cs0.12FA0.83MA0.05PbBr1.2I1.8,Cs; FA; MA,Pb,Br; I,1.74,TiO2-c,Spiro-MeOTAD,Au,Chlorobenzene,DMF; DMSO,False,100.0,Spin-coating,N2,0.049,False,1.25,19.0,0.815,19.1,WYe2G9mNUKP9rqn2E0JIxUUXVBlA
MAPbI3,MA,Pb,I,1.5,PCBM-60,PEDOT:PSS,Al,Unknown,DMF >> Ethanol,False,Unknown >> 100.0,Spin-coating >> Spin-coating,Unknown,0.16,False,0.85,15.33,0.7240000000000001,9.43,WZHX-ggR100iQO2Fuo5HByaA0D9Y
MAPbI3,MA,Pb,I,1.6,PCBM-60 | BCP,PEDOT:PSS,Ag,Unknown,DMF >> IPA,False,Unknown >> 100.0,Spin-coating >> Spin-coating,Unknown,0.075,False,1.021,20.755,0.7509999999999999,15.91,WZJiDbGNJ2GSfapHbHsuG7XX0KEu
FA0.55MA0.45Pb0.45Sn0.55I0.95SCN0.05,FA; MA,Pb; Sn,I; SCN,1.24,C60 | BCP,PEDOT:PSS,,,,False,,,,,False,0.67,27.2,0.707,12.9,WZTltYM4gcCRMxk1upl15Os9PCsk
MAPbI3,MA,Pb,I,,TiO2-c | TiO2-mp,DIPO-Ph4,Au,Diethyl ether,DMF >> IPA >> IPA,False,70; 25 >> 25 >> 70,Spin-coating >> CBD >> Rinsing,Unknown,0.07,False,0.93,19.52,0.5539999999999999,10.1,WZgw4xntvKnLj64rulJIfRCc97bj
FA0.85MA0.15PbBr0.45I2.55,FA; MA,Pb,Br; I,,TiO2-c,Spiro-MeOTAD,Au,Toluene,DMF; DMSO,False,300.0,Spin-coating,N2,0.1,False,1.108,22.94,0.746,18.96,WZoR6RfIbGfHJxLJz2F6QcWOdQH9
MAPbI3,MA,Pb,I,1.6,TiO2-c | TiO2-mp,Spiro-MeOTAD,Au,Unknown,DMSO >> none,False,110.0 >> 100.0,Inkjet printing >> Diffusion-gas reaction,Air >> N2,0.04,False,0.94,20.1,0.51,10.11,W_AdS30dy02nFMFeByiMs6QqG4KI
MAPbI3,MA,Pb,I,1.6,PCBM-60 | BCP,PEDOT:PSS,Ag,Unknown,DMF,False,90.0,Spin-coating,N2,0.08,False,1.02,24.32,0.73,18.11,W_FvEh2WKQmAP6v5ta2GMMmdeSAf
MAPbI3,MA,Pb,I,1.6,TiO2-c,Spiro-MeOTAD,Au,Unknown,DMF >> IPA,False,Unknown >> 90,Spin-coating >> Spin-coating,N2 >> N2,0.098,False,1.02,18.8,0.68,13.6,W_JLALEik0OOhfrY5hNW8czznNvp
MAPbI3,MA,Pb,I,1.6,TiO2-c | TiO2-mp,"cyclopenta[2,1-b; 3,4-b′]dithiophene",MoO3 | Ag,Unknown,DMSO; GBL,False,80.0,Spin-coating,N2,2.34,True,1.01,21.55,0.755,16.43,W_KFOAp91j84piHgiIhk2Xvd96gf
MAPbI3,MA,Pb,I,1.6,PCBM-60,Spiro-MeOTAD,Ag,Unknown,none,False,Unknown,Flash evaporation,Vacuum,0.1,False,0.99,13.62,0.65,8.13,W_R__dvPfDkfjnbiekw_EOT5nI0c
MAPbI3,MA,Pb,I,1.6,PCBM-60,PEDOT:PSS,Al,Unknown,DMF >> IPA,False,Unknown >> 100.0,Spin-coating >> Spin-coating,N2 >> N2,0.1,False,0.9,13.07,0.653,7.68,W_SkwxVUygRoRrILVSbNgbblVipU
MAPbI3,MA,Pb,I,1.59,SnO2-np,Spiro-MeOTAD,Au,Toluene,DMSO; GBL,False,100,Spin-coating,N2,,False,1.1,22.96,0.71,17.11,W_i4KFmX5epWUmFUgKBWokgAlj4C
FA0.83MA0.17PbBr0.0I2.51,FA; MA,Pb,Br; I,,TiO2-c | TiO2-mp,Spiro-MeOTAD,Au,Chlorobenzene,DMF; DMSO,False,100.0,Spin-coating,N2,0.1,False,,,,,W_iW3HtmAZIJOuZR8fga1nhtrpXr
FA0.9MA0.1PbBr0.1I2.9,FA; MA,Pb,Br; I,,C60 | BCP,PTAA,Cu,Unknown,DMF; DMSO >> IPA,False,Unknown >> 150.0,Spin-coating >> Spin-coating,Unknown,0.1,False,1.03,24.53,0.7709999999999999,19.44,W_l9604xMkoQ1t0pem5swF14mOsx
CsPbBr0.45I2.55,Cs,Pb,Br; I,,TiO2-c | TiO2-mp,Spiro-MeOTAD,Au,Unknown,DMF; DMSO >> DMSO; Methanol,False,Unknown >> 280,Spin-coating >> Spin-coating,Inert >> Inert,0.1,False,1.14,9.9,0.64,7.22,W_nQppA2k7mLBRMJQfqB5oNi12A9
MAPbI3,MA,Pb,I,,TiO2-c,Spiro-MeOTAD,Au,Chlorobenzene,DMF; DMSO,False,100,Spin-coating,N2,0.09,False,1.087,23.46,0.7090000000000001,18.08,WaAft2bUnM8oGtZscFS6M2DTP6iL
MAPb1.0I3,MA,Pb,I,1.55,TiO2-c | TiO2-mp,C12-silane-SAM | Spiro-MeOTAD,Au,Unknown,Unknown,False,Unknown,Unknown,Unknown,0.1,False,0.959,20.23,0.677,13.74,WaJyOI0Sj78ffUGQ6S6MzteHw32c
MAPbBr0.3I2.7,MA,Pb,Br; I,,TiO2-c | TiO2-mp,Spiro-MeOTAD,Ag,Unknown,DMF >> IPA,False,Unknown >> 100,Spin-coating >> CBD,Unknown,0.1,False,1.072,30.89,0.716,16.03,WaP_tThbX7dtSkS-VKn2t7xLvso3
MAPbI3,MA,Pb,I,1.6,TiO2-c | ZrO2-mp,Spiro-MeOTAD,Ag,Unknown,DMF >> IPA,False,Unknown >> 100,Spin-coating >> CBD,Air >> Air,0.2,False,1.07,17.3,0.59,10.8,WabbtBedmptlUgUGja5CDM4l2WUt
MAPbI3,MA,Pb,I,1.6,TiO2-c,Spiro-MeOTAD,Ag,Chlorobenzene,DMF; DMSO,False,100.0,Spin-coating,N2,0.07,False,1.09,22.7,0.75,18.4,WanQnmC3znF3bgCHr7srk_LqSOGN
MAPbI3,MA,Pb,I,1.6,TiO2-c,CZTS,Au,Chlorobenzene,Unknown,False,100.0,Spin-coating,N2,0.1,False,0.962,22.43,0.62,13.41,WasHBejSuI0mkEy4egRFnz9jsBHM
MAPbI3,MA,Pb,I,1.6,PCBM-60,NPB,Al,Chlorobenzene,DMF; DMSO,False,100.0,Spin-coating,Dry air,0.05,False,1.03,18.62,0.703,13.57,Wasv34VJzNAyo1qsp2-wF2OBTMoV
Cs0.07FA0.73MA0.20PbBr0.47I2.53,Cs; FA; MA,Pb,Br; I,1.6,SrTiO3,Spiro-MeOTAD,Au,Chlorobenzene,DMF; DMSO,False,100.0,Spin-coating,N2,0.1,False,1.43,23.0,0.721,18.5,Wb0-hbUGcHFznqblGZ8NGrvqNcob
MAPbI3,MA,Pb,I,1.6,TiO2-c | PCBA,Spiro-MeOTAD,Au,Toluene,DMF,False,100.0,Spin-coating,N2,0.04,False,0.99,21.3,0.604,12.7,WbCNpuolVHi7P4TdHJ8DwkMv2j1c
MAPbI3,MA,Pb,I,1.6,TiO2-c,Spiro-MeOTAD,Au,Unknown,DMF,False,100.0,Spin-coating,N2,0.25,False,0.95,17.0,0.55,9.0,WbDEJaR2ZXuTjGY80BxuF80-4oEv
MAPbI3,MA,Pb,I,1.6,TiO2-c | TiO2-mp,Spiro-MeOTAD,Ag,Chlorobenzene,DMSO; GBL,False,110.0,Spin-coating,Unknown,0.09,False,0.98,17.4,0.737,12.59,WbTmxhvYHBy94hD7lmxkhE9OA3LA
MAPbI3,MA,Pb,I,1.5,ZnO-c,CuSCN,Ag,Unknown,DMF >> IPA,False,Unknown,Spin-coating >> Spin-coating,Unknown,0.2,False,0.97,17.5,0.59,10.0,Wbdak4b0b9JdorVxHnROqckwiOtv
MAPbI3,MA,Pb,I,1.56,ITIC | Zn(acac)2,PTAA,Ag,Unknown,DMF; DMSO >> IPA,False,Unknown >> 100.0,Spin-coating >> Spin-coating,Unknown,0.1,False,1.07,21.1,0.61,13.73,WbqLk1GosTJ2B_6A3_kFXFWKGttM
Cs0.12FA0.88PbBr0.36I2.64,Cs; FA,Pb,Br; I,,TiO2-c | TiO2-mp,CuSCN,Au,Diethyl ether,DMF; DMSO,False,150.0,Spin-coating,Unknown,0.125,False,1.024,19.56,0.65,13.08,WbzWAJcel70WsdxIKahlX_2Tc406
MAPbI3,MA,Pb,I,1.6,TiO2-np,Spiro-MeOTAD,Au,Chlorobenzene,DMSO; GBL,False,100.0,Spin-coating,Unknown,0.09,False,1.07,23.41,0.79,19.79,WcAZ24m0mXWO_EWoILaW-Aod9pSx
MAPbI3,MA,Pb,I,1.6,TiO2-c | Ag-nw,Spiro-MeOTAD,Ag,Unknown,DMF,False,80; 100,Spin-coating,N2,0.1,False,0.79,16.98,0.59,7.54,WcCaAmqef7UlqsnQRIEiRigmVrpP
Cs0.17FA083PbBr0.6I0.24,Cs; FA,Pb,Br; I,,SnO2-c | PCBM-60,Spiro-MeOTAD,Au,Unknown,DMF,False,Unknown,Spin-coating,N2,0.0919,False,1.13,23.9,0.76,15.0,WcErW521PpYDoQGR16MPW8MaMb6p
MAPbI3,MA,Pb,I,1.59,TiO2-c,Spiro-MeOTAD,Au,Unknown,DMF; DMSO >> IPA,False,Unknown >> 100,Spin-coating >> Spin-coating,N2 >> N2,0.04,False,1.09,22.49,0.7559999999999999,18.03,WcKI66NpoFpY8WqCwiQBD2vFd_UL
MAPbI3,MA,Pb,I,1.6,PCBM-60,PEDOT:PSS,Al,Unknown,DMF,False,95.0,Spin-coating,N2,0.09,False,0.82,19.44,0.69,11.0,WcM-CugZvuqDtPgKOxTrsG06Db__
MAPbI3,MA,Pb,I,1.6,TiO2-c,Spiro-MeOTAD,Au,Unknown,DMF,False,100.0,Spin-coating,N2,0.1,False,1.046,21.31,0.718,16.01,WchNA0rJjJVSOKzBM2sHsd1M_C7R
MAPbI3,MA,Pb,I,1.6,PCBM-60 | BCP,NiO-c,Au,Unknown,DMF; DMSO >> IPA,False,Unknown | 115.0,Spin-coating >> Spin-coating,Unknown,0.0625,False,1.132,22.28,0.747,18.85,WcpF5emvXtbzBmKfOBrLOuImmtYx
Cs0.15FA0.75MA0.1PbBr0.1I2.9,Cs; FA; MA,Pb,Br; I,,ZnO-c | TiO2-c,Spiro-MeOTAD,MoO3 | Ag,Chlorobenzene,DMSO,False,110,Spin-coating,N2,0.0544,False,,,,13.98,WcxEqBBj9jy8bOuPhGwS4TC7jHht
MAPbI3,MA,Pb,I,1.6,SnO2-np,Spiro-MeOTAD,Ag,Chlorobenzene,DMF; DMSO,False,100.0,Spin-coating,Unknown,0.1,False,1.08,22.23,0.7490000000000001,17.92,WdRwme95QSvsv4D40TJfmxGL8sM7
MAPbI3,MA,Pb,I,1.6,SnO2-np | TiO2-c,Spiro-MeOTAD,Au,Unknown,DMF,False,95.0,Spin-coating,Unknown,0.1256,False,1.027,20.54,0.682,14.38,WdUd1V6NqagdipBHtsiLxwr1y_gm
MAPbI3,MA,Pb,I,1.6,PCBM-60,NiO-c,Ag,Chlorobenzene,DMF; DMSO,False,100,Spin-coating,Air,0.1,False,0.99,20.7,0.732,14.92,WdUz9fl23Td5S7U52vqbYeJueYGR
CsPbBrI2,Cs,Pb,Br; I,1.88,PCBM-60 | C60 | BCP,P3CT-N,Ag,IPA,DMF; DMSO,False,40 >> 180 >> 150,Spin-coating,Unknown,0.09,False,1.223,16.35,0.7959999999999999,15.53,WdiUrcNUG5Knmeex6AXmjux-XrTx
MAPbI3,MA,Pb,I,1.6,TiO2-c | TiO2-mp,Spiro-MeOTAD,Au,Unknown,DMF >> IPA,False,40.0 >> 100.0,Spin-coating >> Spray-coating,Air >> Air,0.09,False,0.88,17.0,0.53,8.03,We9_edaVLOR6QTsBc5w9NELG7ECc
MAPbI3,MA,Pb,I,1.59,TiO2-c | TiO2-nw,Spiro-MeOTAD,Ag,Unknown,DMF; DMSO,False,100.0,Spin-coating,Unknown,0.4,False,0.72,15.95,0.63,7.21,WeJaZQpQpvUb2lMvBLS_lSz2959j
FAPbI3,FA,Pb,I,1.48,TiO2-c,Spiro-MeOTAD,Au,Toluene,DMF,False,170.0,Spin-coating,N2,0.06,False,1.04,18.5,0.69,13.5,WeaxjSHBi1fZuOxsKPN3WQ4wjDms
FAPbI3,FA,Pb,I,1.48,TiO2-c,Spiro-MeOTAD,Au,Chlorobenzene,DMSO; GBL,False,150.0,Spin-coating,Unknown,0.09,False,1.08,23.73,0.72,18.45,WedTDZF6SLqbdyUS_1SkJKhocV6N
MAPbI3,MA,Pb,I,1.6,TiO2-c,Spiro-MeOTAD,MoOx | Ag | ZnS,Unknown,DMF >> IPA,False,100.0 >> 100.0,Spin-coating >> Spin-coating,Dry air >> Dry air,0.1,False,1.02,18.5,0.6729999999999999,13.1,Wedt1_au4FaPe7--_gDqayHgPLcE
Cs0.15FA0.85PbI3,Cs; FA,Pb,I,,PCBM-60 | BCP,PTPD,Ag,Unknown,none >> IPA,False,80.0 >> 140.0,Spin-coating >> Spin-coating,Air >> N2,0.07,False,0.96,22.44,0.6920000000000001,14.91,WefpzsFSrxl73H5i9vIYBZ5GjWcc
MAPbI3,MA,Pb,I,1.6,C60,Spiro-MeOTAD,Au,Unknown,DMF,False,100.0,Spin-coating,Ar,0.07,False,0.938,14.2,0.607,8.1,WerkHDc43eukv-7LwDQ_N8cJEeoa
MAPbI3,MA,Pb,I,1.6,TiO2-c | TiO2-mp,Spiro-MeOTAD,Au,Unknown,DMF,False,100.0,Spin-coating,Unknown,0.09,False,,,,,WexF4JlAXmRj4TmaqdNbea5rlyWa
MAPbI3,MA,Pb,I,1.6,TiO2-c | Graphene-QDs,Spiro-MeOTAD,Au,Diethyl ether,DMF; DMSO,False,Unknown,Spin-coating,Unknown,0.105,False,1.12,22.47,0.76,19.11,Wf2-A0fBWZcEXgahJ2EeRM0vGTSR
MAPbI3,MA,Pb,I,,TiO2-c | TiO2-mp,Spiro-MeOTAD,Au,Chlorobenzene,DMF; DMSO,False,50; 100,Spin-coating,Ar,,False,1.05,21.8,0.77,17.7,Wf2uDg8WNZ6hNB6CNYkTH6AJs3aH
MAPbI3,MA,Pb,I,1.6,TiO2-c | TiO2-mp,Spiro-MeOTAD,Au,Unknown,DMF >> IPA,False,70.0 >> 70.0,Spin-coating >> CBD,N2 >> N2,0.1,False,0.95,16.2,0.6,9.48,WfAbU8SX__tAdGdpNNl98oS35vYk
FA0.83MA0.17PbBr0.03I2.97,FA; MA,Pb,Br; I,,SnO2-c,Spiro-MeOTAD,Au,Unknown,DMF; DMSO >> IPA,False,70.0 | 135.0,Spin-coating >> Spin-coating,Unknown,0.0588,False,1.06,22.1,0.713,16.7,WfDaawjV-77HdI_o_gFw277dSF8I
Cs0.08FA0.78MA0.14PbBr0.42I2.38,Cs; FA; MA,Pb,Br; I,1.61,SnO2-c | SnO2-c,NiO-np,Au,Chlorobenzene,DMF; DMSO,False,100.0,Spin-coating,Unknown,0.19,False,0.99,22.32,0.508,11.22,WfQq-QkMWAgz5wAhWQ2ekAiG7WFy
MAPbI3,MA,Pb,I,1.5,ZnO-np,P3TAA-co-P3HT,Ag,Unknown,GBL,False,100.0,Spin-coating,Unknown,0.32,False,0.928,13.32,0.63,7.83,WfaRCS8xpuDtCJSWo6E2LG-Xerm-
FA0.85MA0.15PbBr0.45I2.55,FA; MA,Pb,Br; I,,TiO2-c | TiO2-mp,Spiro-MeOTAD,Au,Chlorobenzene,DMF; DMSO,False,100.0,Spin-coating,N2,0.1,False,0.91,20.64,0.54,9.34,WfcsHHlkqbnHk2zHlNMtv6kG1w43
FA0.87MA0.13PbBr0.39I2.61,FA; MA,Pb,Br; I,,TiO2-c,Spiro-MeOTAD,Au,Toluene,DMF; DMSO,False,400.0,Spin-coating,Unknown,0.13,False,1.11,21.86,0.76,18.32,Wfe8JEUPMm-tkMNLFFUBKB81x6o1
BA2MA2Pb3I10,BA; MA,Pb,I,1.96,PCBM-60 | BCP,PEDOT:PSS,Ag,Unknown,Dimethylacetamide; NMP,False,100.0,Spin-coating,Unknown,0.06,False,,,,7.43,WfnjTJDlrsdiIqL7j4f4BgJPhRrk
MAPbI3,MA,Pb,I,1.5,SnO2-c | C60-SAM,Spiro-MeOTAD,Au,Ethyl ether,DMF; DMSO,False,65; 100,Spin-coating,N2,0.08,False,1.07,20.68,0.703,15.57,WfwtJX5JFlKsc1vVthYIUDDBFTet
Cs0.05FA0.79MA0.16PbBr0.45I2.55,Cs; FA; MA,Pb,Br; I,,TiO2-c | TiO2-mp,Spiro-MeOTAD,Au,Chlorobenzene,DMF; DMSO,False,100.0,Spin-coating,N2,0.16,False,1.007,18.0,0.68,12.3,Wg9YWzIsOihUxRwE86gvfKf3RnHJ
MAPbI3,MA,Pb,I,1.6,PCBM-60 | BCP,PEDOT:PSS,Ag,Unknown,DMF; DMSO; N-cyclohexyl-2pyrrolidone,False,100,Slot-die coating,Air,0.1,False,0.87,14.27,0.768,9.57,WgT3qTDSkfZKwLXLF1W-JsSkyxyD
FA0.4MA0.6PbBr0.2I2.8,FA; MA,Pb,Br; I,1.58,SnO2-c | SnO2-np,Spiro-MeOTAD,Ag,N2,DMF,False,100,Spin-coating,N2,,False,1.07,22.26,0.755,19.6,WgeVr6AxlJVjeiGmdyu6OwwjWzbD
MAPbI3,MA,Pb,I,1.6,TiO2-c | TiO2-mp,Spiro-MeOTAD,Au,Chlorobenzene,DMF; DMSO,False,100.0,Spin-coating,N2,1.0,False,1.07,19.5,0.6859999999999999,10.2,Wgf_xmNkYSpQQyePidaaJpqWvFrb
FA0.85MA0.15Pb1.0Br0.45I2.55,FA; MA,Pb,Br; I,1.59,TiO2-c | TiO2-mp,Spiro-MeOTAD,Au,Chlorobenzene,DMF; DMSO,False,105,Spin-coating,N2,0.09,False,1.13,17.55,0.7709999999999999,13.2,WgjGqNKxneHTyKdBkci_TP0DwMDU
FAPbI3,FA,Pb,I,1.48,TiO2-c,Spiro-MeOTAD,Au,Chlorobenzene,DMF; DMSO >> IPA,False,140.0 >> Unknown,Spin-coating >> Spin-coating,Air >> Air,0.09,False,1.07,22.42,0.772,18.1,Wgk2NaGpO0QYm4aNGqYWZG5f5ta6
MAPb1.0I3,MA,Pb,I,1.5,TiO2-c | TiO2-mp,Spiro-MeOTAD,Au,Unknown,DMF >> IPA,False,70 >> 70,Spin-coating >> CBD,Unknown,0.09,False,1.09,21.97,0.63,15.07,Wgo8x238l8YLTf8A-JDCKAFnmQiQ
Cs0.05FA0.8MA0.15PbBr0.45I2.55,Cs; FA; MA,Pb,Br; I,,SnO2-np,Spiro-MeOTAD | MoO3,Ag,Chlorobenzene,DMF; DMSO,False,100,Spin-coating,Unknown,,False,1.13,22.98,0.725,18.82,WgyyDXwbVCki8eNh4MLpPlakjmSU
MAPbI3,MA,Pb,I,1.63,TiO2-c,Spiro-MeOTAD,Au,Diethyl ether,DMF; DMSO >> none >> IPA,False,130.0 >> Unknown >> 100.0,Spin-coating >> Evaporation >> CBD,N2 >> Vacuum >> N2,0.07,False,1.113,23.04,0.727,18.64,Wh8M058o7n6h8wlr2h-p8ivQZfWo
FAPbI3,FA,Pb,I,1.49,TiO2-c,Spiro-MeOTAD,Ag,Toluene,DMF,False,170.0,Spin-coating,Air,0.12,False,0.93,20.39,0.59,11.1,WhFaGpDnSguc5fh-bbir6-SEdyqT
MAPbI3,MA,Pb,I,1.6,PCBM-60 | LiF,PEDOT:PSS,Al,Unknown,DMF,False,100.0,Spin-coating,N2,0.1,False,0.95,19.92,0.687,13.0,Whj7FwZ2_nnbtPVKjUYYo8O653an
MAPbI3,MA,Pb,I,1.6,TiO2-c | TiO2-mp,Spiro-MeOTAD,Au,Unknown,DMF >> IPA,False,75.0 >> 75.0,Spin-coating >> CBD,Air >> Air,0.14,False,0.995,14.7,0.57,8.3,WhlaeSl18tzFOO9m4KKFvMR8BIoa
MAPbI3,MA,Pb,I,1.6,C60 | BCP,DFH,Ag,Chlorobenzene,DMF; DMSO,False,35.0,Spin-coating,N2,0.1,False,0.86,18.9,0.52,8.4,WhvhRu4ZDtLvzMlIqvHuIIpVQx9Y
Cs0.17FA0.83PbBr1.2I1.8,Cs; FA,Pb,Br; I,,none,KY7F22-np | Spiro-MeOTAD,Au,Unknown,DMF,False,185.0,Spin-coating,Air,0.107,False,1.0,18.5,0.7559999999999999,14.0,Wi3wYZq2-5HAbj8eKqwk-SztXy42
FA0.85MA0.15PbBr0.45I2.55,FA; MA,Pb,Br; I,,TiO2-c | TiO2-mp,PTAA,Au,Chlorobenzene,DMF; DMSO,False,100.0,Spin-coating,N2,0.09,False,1.087,21.5,0.696,16.5,WiQu5oFsGjrvtprO0xKimEDvxsAb
FA0.81MA0.15PbBr0.45I2.55,FA; MA,Pb,Br; I,,PCBM-60 | C60 | BCP,PTAA,Cu,Unknown,DMF; DMSO >> IPA,False,105.0 >> 105,Spin-coating >> Spin-coating,N2 >> N2,0.07,False,1.13,22.67,0.78,19.98,WiRIbY9jBrHAyoTUAEGGXLEPxF5v
MAPbI3,MA,Pb,I,1.6,PCBM-60 | LiF,PEDOT:PSS,Ag,Unknown,2-methoxyethanol,False,120.0,Brush painting,N2,0.0464,False,0.95,12.7,0.645,7.75,WijbCwmT100HpPOiWYz_EqIZZxwz
MAPbI3,MA,Pb,I,1.6,TiO2-c | Graphene-QDs,Spiro-MeOTAD,Au,Diethyl ether,DMF; DMSO,False,Unknown,Spin-coating,Unknown,0.105,False,1.13,21.45,0.75,18.07,WivLdClNRI_b_7L2uXydqEv2k9rZ
MAPbI3,MA,Pb,I,1.55,TiO2-c | TiO2-mp,Spiro-MeOTAD,Au,Ethyl acetate,DMF; DMSO,False,100.0,Spin-coating,Unknown,0.1,False,1.08,22.72,0.723,17.8,Wj3I7O2s_0IkpTvywJjf5oiJyCMQ
FA0.85MA0.15PbBr0.45I2.55,FA; MA,Pb,Br; I,,TiO2-c | SnO2-np,Spiro-MeOTAD,Au,Ethyl acetate,DMF; DMSO,False,120.0,Spin-coating,Unknown,1.666666666666667,True,1.075,21.18,0.63,13.16,WjPu2VCRnv90WAiah5G2q6wZdkOH
FA0.33MA0.67PbI3,FA; MA,Pb,I,,PCBM-60 | C60 | BCP,PTAA,Ag,Unknown,DMF,False,120.0,Spin-coating,N2,0.07,False,1.08,23.12,0.77,19.23,WjVBipA0X14OIppBB4n0hFu0NYzg
MAPbI3,MA,Pb,I,1.6,TiO2-c | TiO2-mp,Spiro-MeOTAD,Au,Unknown,acetonitrile; DMSO >> IPA,False,Unknown >> 105,Spin-coating >> Spin-coating,Air >> Air,0.09,False,1.025,18.5,0.65,12.5,Wj_Va2KBv8M5EDVPVP-KXA840-iJ
MAPbI3,MA,Pb,I,1.6,PCBM-60 | ZnO-np,NiO-c,Ag,Chlorobenzene,DMF,False,100.0,Spin-coating,N2,0.126,False,1.03,19.4,0.72,14.2,Wja47yCvPjhALbNoejf5d2_tIf4y
FA0.83MA0.17PbBr0.03I2.97,FA; MA,Pb,Br; I,1.6,SnO2-np,Spiro-MeOTAD,Au,Unknown,DMF; DMSO >> IPA,False,80.0 | 150.0,Spin-coating >> Gas reaction,N2 >> FAI; MABr; MACl; N2; Vacuum,0.089,False,1.1,19.7,0.75,16.4,WjmStQG3wevGC28tFtFS4jC5khvJ
Cs0.15Ag3Bi3I9,Cs; Ag,Bi,I,1.86,TiO2-c | TiO2-mp,PDBD-T,Au,Unknown,Unknown,False,75 >> 180,Spin-coating >> Spin-coating,Unknown,,False,,,,,Wjrfv1tdhqNw0v0GYJCwzkrgCVHb
Cs0.2FA0.8PbI3,Cs; FA,Pb,I,1.59,TiO2-c | TiO2-mp,Spiro-MeOTAD,Au,Chlorobenzene,DMF; DMSO,False,150.0,Spin-coating,Dry air,0.16,False,1.01,22.78,0.687,15.87,WjvsELW7MOplw9HIpuQK_x3EFsyX
Cs0.1FA0.7MA0.2PbBr0.2I2.8,Cs; FA; MA,Pb,Br; I,,PCBM-60 | BCP,NiO-np,Ag,Chlorobenzene,DMF; DMSO,False,100.0,Spin-coating,N2,0.1,False,1.04,20.5,0.8170000000000001,17.54,Wjy40ZRNC1XrWzvAAzcvRVWLzI3O
Cs0.07FA0.73MA0.20PbBr0.47I2.53,Cs; FA; MA,Pb,Br; I,1.6,TiO2-np,Spiro-MeOTAD,Au,Chlorobenzene,DMF; DMSO,False,100.0,Spin-coating,N2,0.1,False,1.098,22.62,0.746,18.4,Wk3FXryp4Wze_ZheJC2iTbNSYn6c
FAPbI3,FA,Pb,I,1.48,TiO2-c,Spiro-MeOTAD,Ag,Unknown,DMF,False,Unknown,Spin-coating,Dry air,1.0,False,0.86,19.49,0.63,10.05,Wk44mtcy1YW54MGQ2coOPE9X0qc5
MAPbI3,MA,Pb,I,1.6,SnO2-np | LiF,Spiro-MeOTAD,Au,Toluene,Unknown,False,Unknown,Spin-coating,N2,0.06,False,1.14,20.1,0.6809999999999999,15.4,WkPV9LwSCPSFjVZd0xhTp3F9dsYD
MAPbI3,MA,Pb,I,1.6,TiO2-c | TiO2-mp | ZrO2-mp,NiO-mp,Carbon,Unknown,DMF >> IPA,False,Unknown,Dropcasting >> CBD,Unknown,0.1,False,0.909,19.17,0.64,11.2,WkaW2hacVnvFVmmO_qdPqb3A5e32
MAPbI3,MA,Pb,I,1.6,PCBM-60,PEDOT:PSS,Al,Chlorobenzene,DMF; GBL,False,Unknown,Spin-coating,Unknown,0.04,False,0.95,15.5,0.52,7.78,Wkm5ybKyqLZfoDiAcNmuxLZINXom
FAMAPbI3,FA; MA,Pb,I,,PCBM-60 | TiO2-c,NiMgLiO,Ag,Chlorobenzene,DMF; DMSO >> IPA,False,Unknown >> 100.0,Spin-coating >> Spin-coating,N2 >> N2,0.25,False,1.09,22.51,0.8109999999999999,19.89,Wkq2VgZ2aWaFDc5uJzT-4ssqyZdN
Cs0.08FA0.77MA0.15PbBr0.51I2.49,Cs; FA; MA,Pb,Br; I,1.6,C60 | BCP,PTAA,Cu,Ethyl acetate,DMF; DMSO,False,100,Spin-coating,N2,0.16,False,1.091,17.581,0.763,14.64,WkrCDoxXuwr_N5Njcxkxsnm0KSXa
MAPbI3,MA,Pb,I,,TiO2-c | TiO2-mp,Spiro-MeOTAD,Au,Unknown,DMF >> IPA,False,70 >> 70,Spin-coating >> CBD,Air >> Air,,False,1.06,21.74,0.715,16.5,WktAUSUzCDhOpKthDUNslJBeCoeo
MAPbI3,MA,Pb,I,1.62,TiO2-c | TiO2-mp,rGO,Au,Unknown,DMF >> IPA,False,100.0 >> 70.0,Spin-coating >> CBD,N2 >> N2,0.06,False,0.91,16.72,0.61,9.48,Wl6uB9VIktjN7-9gUYWGfxonI-u0
MAPbI3,MA,Pb,I,1.5,TiO2-c | TiO2-mp,TPA-TPM,Au,Chlorobenzene,DMF; DMSO,False,Unknown,Spin-coating,Unknown,0.1,False,1.07,19.19,0.73,15.06,WlSS8ueuy_MG36z2f0POHrdAk-I3
MAPbI3,MA,Pb,I,1.6,ITCPTC-Se | Rhodamine 101 | LiF,P3CT-Na,Ag,Chlorobenzene,DMF; DMSO,False,60; 80,Spin-coating,N2,0.09,False,1.035,20.01,0.7,14.59,WlfF7BffYSFuxHFuFgdiZuOSLGbG
BA2MA3Pb4I13,BA; MA,Pb,I,1.62,TiO2-c,Spiro-MeOTAD,Au,Unknown,DMF; DMSO,False,100.0,Spin-coating,N2,0.09,False,1.05,19.3,0.59,12.0,WlnblNtZveb8fuMgDWJ0pSFcCkym
FA0.85MA0.15PbBr0.45I2.55,FA; MA,Pb,Br; I,,TiO2-c | TiO2-mp,Spiro-MeOTAD,Au,Chlorobenzene,DMF; DMSO,False,100,Spin-coating,N2,0.1,False,1.09,22.99,0.76,19.11,Wlys6mE3xlJ6l6pidSY71CmsXDAr
