Repository: GouravSidana/firstML

# firstML
My first Machine Learning Project

File: filtered_perovskite.csv (part 83 of 155)
Formula,A_ion,B_ion,X_ion,Bandgap,ETL,HTL,Backcontact,Antisolvent,Solvent,Solv_annel,Anneal_temp,Dep_procedure,Synth_atm,Cell_area,Is_module,Voc,Jsc,FF,PCE,entry_id
MAPbI3,MA,Pb,I,1.6,TiO2-c | TiO2-mp,Spiro-MeOTAD,Au,Unknown,DMF >> IPA,False,100.0 >> 100.0,Spin-coating >> Spin-coating,N2 >> N2,0.09,False,0.98,18.23,0.61,10.74,Wm8_E35sSxbpcd4aXusfyvDK9zZ4
MAPbI3,MA,Pb,I,1.6,SnO2-c | TiO2-mp,Spiro-MeOTAD,Au,Unknown,DMF >> IPA,False,Unknown >> 25.0,Spin-coating >> CBD,Air >> Air,0.1,False,0.98,15.91,0.633,9.84,Wm9-2MXANLUFp-3QqBF6BGIV6d--
FA0.5MA0.5PbI3,FA; MA,Pb,I,,PCBM-60,PEDOT:PSS,Ca | Al,Unknown,DMF >> IPA,False,85.0 >> 85.0,Spin-coating >> Spin-coating,N2 >> N2,0.06,False,0.97,18.28,0.72,12.91,WmChtiVCuNEs1CziClr8nIHGuMb7
MAPbI3,MA,Pb,I,1.57,TiO2-c | TiO2-mp,Spiro-MeOTAD,Au,Unknown,Unknown >> Unknown,False,Unknown,Unknown >> Unknown,Unknown >> Unknown,0.1,False,0.95,23.0,0.565,12.3,WmOoBxiU1WPJmxo92aFjXQniMOxs
MAPbI3,MA,Pb,I,1.6,PCBM-60 | Rodhamine 101,NiO-c,Ag,Diethyl ether,DMF,False,65; 100,Spin-coating,Unknown,1.0,False,0.968,16.305999999999997,0.5920000000000001,9.35,WmaCC0QZrR7Zt6JS8q5rzEnlIFIA
MAPbI3,MA,Pb,I,1.59,SnO2-np,Spiro-MeOTAD,Ag,Diethyl ether,DMF; DMSO,False,100,Slot-die coating,Air,0.052,False,1.07,20.7,0.7709999999999999,15.5,WmluFI0f1VZcy2pbvTVveMosX4fX
MAPbI3,MA,Pb,I,1.6,ZnO-np,PTAA,Au,Unknown,DMF >> IPA,False,Unknown,Spin-coating >> Spin-coating,Air >> Air,0.096,False,0.98,18.98,0.7290000000000001,13.55,Wmu_ew4ZbesxWGebQsmYjBvTpPta
MAPbI3,MA,Pb,I,1.6,TiO2-c | TiO2-mp,Spiro-MeOTAD,Au,Unknown,DMF,False,100.0,Spin-coating,N2,0.09,False,0.84,15.8,0.5820000000000001,7.77,Wn36W03Ux3A89mB00-MTJDoD2aZr
MAPbI3,MA,Pb,I,1.6,TiO2-c | TiO2-mp,Spiro-MeOTAD,Au,Diethyl ether,DMF; DMSO,False,50.0; 100.0,Spin-coating,Unknown,0.1,True,,,,8.1,WnITeraWG9RPULbULbEEAVPBQRCB
MAPbI3,MA,Pb,I,1.5,TiO2-c | TiO2-mp,Spiro-MeOTAD,W,Unknown,DMF >> IPA,False,70.0 >> 150.0,Spin-coating >> Spin-coating,Air >> Air,0.1,False,0.948,19.54,0.6679999999999999,12.38,WnPFpyufKwKMlLPu7Q56Qe5sahTd
MAPbI3,MA,Pb,I,1.5,TiO2-c,Spiro-MeOTAD,Au,Unknown,DMF,False,100.0,Spin-coating,Air,0.096,False,1.01,20.5,0.76,15.7,WnUPNhQYNdyoYqkMM0meKKHf8BXp
MAPbBr0.01I2.99,MA,Pb,Br; I,,PCBM-70 | AZO,CuO,Al,Unknown,DMF,False,80,Spin-coating,N2,0.09,False,1.09,18.2,0.77,15.3,WnUtlUdmc_LCKS-JAacypi8na3mG
Cs0.17FA0.83PbBr0.4I2.6,Cs; FA,Pb,Br; I,,SnO2-c,Spiro-MeOTAD,Au,Chlorobenzene,DMF; DMSO,True,100.0,Spin-coating,N2,0.1,False,1.08,22.79,0.7559999999999999,18.6,WnV7HCuL8wM99_ArTBzb9A_8NNBx
MAPbI3,MA,Pb,I,1.6,C60 | BCP,PTAA,Ag,N2,DMF; DMSO,False,Unknown,Spin-coating,N2,0.1,False,1.0,22.3,0.75,16.8,WnZnT3hbTMrpJ9wuvqG_yVHR52V1
MAPbI3,MA,Pb,I,1.6,TiO2-c,P3HT | SWCNTs | PMMA,Cu,Unknown,DMF,False,100.0,Spin-coating,Unknown,0.1,False,1.04,22.51,0.69,16.2,Wne-ZS3HFLw0TiTk_24tSKMfx6FA
FA0.85MA0.15PbBr0.45I2.55,FA; MA,Pb,Br; I,,TiO2-c | TiO2-mp,Spiro-MeOTAD,Au,Toluene,DMF; DMSO,False,100.0,Spin-coating,Unknown,0.15,False,1.033,23.22,0.748,17.94,Wnplzj0mDjntxcJksJ8GD8e9-wh9
MAPbI3,MA,Pb,I,1.6,TiO2-c | TiO2-mp | Graphene-QDs,Spiro-MeOTAD,Au,Unknown,GBL,False,100.0,Spin-coating,Unknown,0.126,False,0.909,16.51,0.601,9.02,Wnu9JRYNcrgX28EC4ILW6ustF3_5
MAPbI3,MA,Pb,I,1.6,TiO2-c | TiO2-mp,Spiro-MeOTAD,Au,Unknown,DMF >> none,False,Unknown >> 100.0,Spin-coating >> Diffusion-gas reaction,Air >> Methylamin; Vacuum,0.16,False,,,,11.1,WnzhhCd7hKiBP8Ydvj2crAzzSGP2
MAPbI3,MA,Pb,I,1.6,PCBM-60 | BCP,PEDOT:PSS,Al,Unknown,DMF,True,100.0,Spin-coating,Unknown,0.1,False,0.968,18.3,0.55,9.7,Wo3VXhdKyfJcOlQWwmFIbTp_fne1
MAPbI3,MA,Pb,I,1.6,TiO2-c | TiO2-mp,Spiro-MeOTAD,Au,Unknown,Unknown,False,Unknown,Spin-coating,Unknown,0.04,False,0.99,10.6,0.715,7.5,Wo6r5HmLZ4Vy-V5U88uduih8Zq_m
FAPbI3,FA,Pb,I,1.859,C60 | BCP,2PACz,Cu,N2,2-methoxyethanol; acetonitrile; NMP; DMF,False,Unknown,Slot-die coating,Unknown,0.16,False,1.214,12.798,0.626,9.73,WoA_6oQghQfF94RUNNHEjpqJEADn
Cs0.05FA0.7885MA0.1615PbBr0.51I2.49,Cs; FA; MA,Pb,Br; I,,TiO2-c | PCBM-60,PTAA,Au,Chlorobenzene,DMF; DMSO,False,110,Spin-coating,N2,0.09,False,1.095,22.2,0.71,17.1,WoB1EVC3xhYqEs-0r77ltFmvRkp5
MAPbI3,MA,Pb,I,1.55,TiO2-c | TiO2-mp,Spiro-MeOTAD,Au,Toluene,DMF; DMSO,False,100,Spin-coating,Unknown,1.0,False,1.05,20.89,0.653,14.45,WoHFOdU9Tl4wGbgLkhIB0PD3e1wU
MAPbI3,MA,Pb,I,1.6,PCBM-60,NiO-c,Ag,Chlorobenzene,DMF,False,100.0,Spin-coating,N2,0.09,False,1.004,17.0,0.6,10.2,WoPgSFhhU6zIPy9bL9AHt5saAfP2
Cs0.08FA0.77MA0.15PbBr0.51I2.49,Cs; FA; MA,Pb,Br; I,1.6,C60 | BCP,PTAA,Cu,Ethyl acetate,DMF; DMSO,False,100,Spin-coating,N2,0.16,False,1.066,20.275,0.731,15.81,WoU9Prd4e35rxS82W2gTAQdt4JSb
Cs0.1FA0.9PbBr0.1I2.9,Cs; FA,Pb,Br; I,,SnO2-c | C60,Spiro-MeOTAD,Au,Unknown,none,False,Unknown >> Unknown >> 100,Co-evaporation >> Gas reaction >> Spin-coating,Vacuum >> Vacuum >> IPA,5.909,True,0.929,16.38,0.55,8.3,WoV5YRPfWOnHfvoWmNzTWeeB0PuJ
Cs0.05FA0.79MA0.16PbBr0.51I2.49,Cs; FA; MA,Pb,Br; I,,TiO2-c | PCBM-60,Spiro-MeOTAD,Au,Chlorobenzene,DMF; DMSO,False,100.0,Spin-coating,N2,0.1,False,1.07,23.06,0.74,18.2,WobxMl7AzdBWbinRmbOV-2W0ImXY
FA0.85MA0.15PbBr0.15I2.85,FA; MA,Pb,Br; I,,ZnO-c | TiO2-c,Spiro-MeOTAD,Au,Unknown,DMF >> IPA,False,100 >> 80; 100,Spin-coating >> CBD,Air >> Air,0.1,False,1.12,20.9,0.77,18.0,WocDCXMdEjEmQyPAALMKM649JpJP
Cs0.17FA0.83PbBr0.51I2.49,Cs; FA,Pb,Br; I,,SnO2-c | C60,PTAA,Au,Unknown,DMF; DMSO,False,100.0,Spin-coating,Dry air,0.12,False,0.94,20.0,0.39,7.4,WoclIO6BaJk4I6Bdpxnqw8Wm5PzF
MAPbI3,MA,Pb,I,1.6,TiO2-c,Cu12Sb4S13,Au,Chlorobenzene,DMF,False,100.0,Spin-coating,N2,0.25,False,1.05,18.45,0.621,12.04,Woe0-RF4BGRFn1iJh5CXkF879Qgw
MAPbI3,MA,Pb,I,1.6,PCBM-60,NiO-c,Ag,Chlorobenzene,DMF; DMSO,False,100.0,Spin-coating,Unknown,0.0625,False,1.1,19.92,0.775,16.99,Wp03j7227oTpC5XuhgsABu9DLgW_
FAPbI3,FA,Pb,I,1.48,PCBM-60,PTAA,Ag,Unknown,DMF >> IPA,False,70.0 >> 100.0,Spin-coating >> Spin-coating,N2 >> N2,0.12,False,1.0,21.04,0.716,15.01,WpEuyfRW-55VFx2m2OD2TgYgeFCc
MAPbI3,MA,Pb,I,1.55,TiO2-c,Spiro-MeOTAD,Ag,Chlorobenzene,DMF,False,100.0,Spin-coating,N2,0.16,False,1.03,20.5,0.62,13.2,WparUVghWGoRUpnbnEV8PyYj9tQp
MAPbI3,MA,Pb,I,1.6,TiO2-c,Spiro-MeOTAD,MoO3 | Ag,Chlorobenzene,DMSO; GBL,False,100.0,Spin-coating,N2,0.09,False,1.13,22.1,0.78,19.6,Wpcnop5082SugJCs6TIifWVyIFdU
Cs0.05FA0.8MA0.15PbBr0.45I2.55,Cs; FA; MA,Pb,Br; I,,PCBM-60 | C60 | BCP,PTAA,Ag,Ethyl acetate,DMF; DMSO,False,100,Spin-coating,N2,0.1,False,1.05,22.43,0.775,22.1,WpdvbHbNsfaIozHy8niCAIbQA4SR
MAPbI3,MA,Pb,I,1.56,TiO2-c,Spiro-MeOTAD,Au,Unknown,none >> IPA,False,Unknown >> 70.0,Evaporation >> CBD,Vacuum >> Air,0.1,False,1.09,20.6,0.54,12.1,WphIJeujtY-n5hvqUqDCLRCZzXNU
CsPbBrI2,Cs,Pb,Br; I,,TiO2-c,P3HT,Au,Unknown,DMSO,False,43 >> 160,Spin-coating,Unknown,0.0625,False,,,,,Wq5K_RXeMqoskJ33pJI2-4BTV_ID
Cs0.25FA0.75PbBr0.3I2.7,Cs; FA,Pb,Br; I,1.57,PCBM-60 | BCP,PTAA | CuGaO2-mp,Ag,Anisole,DMF; DMSO,False,100.0,Spin-coating,N2,0.09,False,1.088,21.96,0.6970000000000001,16.65,Wq7upoL6jliaGgbEWXoKApQtpUro
Cs0.05FA0.81MA0.14PbBr0.42I2.58,Cs; FA; MA,Pb,Br; I,1.61,TiO2-c | TiO2-mp,none,Carbon,Chlorobenzene,DMF; DMSO,False,100; 100,Spin-coating,N2,0.12,False,0.99,23.34,0.71,15.5,WqJNLdXwBxVoAPs0AUew_T6qVXOm
MAPbI3,MA,Pb,I,1.6,TiO2-c | TiO2-mp,Spiro-MeOTAD,Au,Diethyl ether,DMF; DMSO,False,100.0,Spin-coating,Unknown,0.1009999999999999,False,1.006,20.06,0.725,14.63,WqMu1Daf9-5Wi0RVdGEzvmMTpUo7
MAPbI3,MA,Pb,I,1.6,TiO2-c,Spiro-MeOTAD,Ag,Ethyl acetate,DMF,False,100.0,Spin-coating,Air,0.12,False,1.07,22.58,0.73,17.2,WqYBhRwqUKxIAkJ6aHS8REMrOjVh
MAPbI3,MA,Pb,I,1.6,TiO2-c | TiO2-mp,none,Au,Unknown,DMF >> DMF >> IPA,False,90.0 >> 90.0 >> 90.0,Spin-coating >> Spin-coating >> CBD,Air >> Air >> Air,0.08,False,0.9,15.71,0.6,8.49,WqarNKOrVZxEWyTOK50gpu75BKDg
Cs0.05FA0.79MA0.16PbBr0.51I2.49,Cs; FA; MA,Pb,Br; I,,ZnO-c | PCBM-60,Spiro-MeOTAD,Au,Chlorobenzene,DMF; DMSO,False,100.0,Spin-coating,N2,0.06,False,0.98,22.0,0.62,13.4,Wqq756FAUIqrQXi5NYdQKC818QOU
MAPbI3,MA,Pb,I,1.6,PCBM-60 | BCP,PEDOT:PSS,Ag,Unknown,DMF; DMSO,False,100.0,Spin-coating,N2,0.12,False,1.01,21.38,0.71,15.38,WqqT-nPo4f9me7BK89LDG2s_QabO
Cs0.05FA0.81MA0.14PbBr0.45I2.55,Cs; FA; MA,Pb,Br; I,,TiO2-c | TiO2-mp,Spiro-MeOTAD,Au,Chlorobenzene,DMF; DMSO,False,100.0,Spin-coating,Unknown,0.1,False,0.97,17.8,0.59,10.8,Wqr5rJYFSLkF1F_G4Lgt7zlBgsoI
FA0.1MA0.9PbI3,FA; MA,Pb,I,1.528,TiO2-c,Spiro-MeOTAD,Ag,Unknown,DMF >> IPA,False,Unknown >> 150.0,Spin-coating >> Spin-coating,Unknown,1.0,False,0.93,20.53,0.746,14.3,Wr1nf4iXh7Wo-dP7qceTorliBd9-
MAPbI3,MA,Pb,I,1.6,PCBM-60 | BCP,PEDOT:PSS,Au,Unknown,DMF; DMSO,False,Unknown,Spin-coating,Unknown,0.1,False,0.9,21.93,0.8,15.72,Wr5E1tGT_arRO6bO3Wb_DUFsuomg
FA0.85MA0.15PbI3,FA; MA,Pb,I,1.56,SnO2-np,Spiro-MeOTAD,Au,Chlorobenzene,DMF; DMSO,False,130.0,Spin-coating,N2,0.1,False,,,,,WrOM0AAvvGZah4USkmJA3toKDuaG
MAPbI3,MA,Pb,I,1.6,PCBM-60 | BCP,NiO-c,Ag,Chlorobenzene,DMSO; GBL,False,70.0,Spin-coating,N2,0.09,False,0.92,19.6,0.45,8.0,WrT09rOVH6T9kvZzoRgRwOphMKia
MAPbI3,MA,Pb,I,1.6,TiO2-c | TiO2-mp,Spiro-MeOTAD,PEDOT:PSS,Toluene,DMSO; GBL,False,95.0,Spin-coating,Unknown,0.05,False,1.11,19.25,0.68,14.6,Wr_627qHl9VaCmP1jnwKszlTmlXe
Cs0.05FA0.79MA0.16PbBr0.51I2.49,Cs; FA; MA,Pb,Br; I,,TiO2-c | NiO-np,Spiro-MeOTAD,Au,Chlorobenzene,DMF; DMSO,False,100.0,Spin-coating,Unknown,0.12,False,1.11,22.72,0.7440000000000001,18.76,Wr_i1yy8o7fAoGCL8c3to0RU2jwO
Cs0.05FA0.79MA0.16PbBr0.54I2.46,Cs; FA; MA,Pb,Br; I,,TiO2-c | TiO2-mp,EH44,Au,Chlorobenzene,DMF; DMSO,False,100.0,Spin-coating,N2,0.1,False,1.047,21.08,0.6990000000000001,15.42,WrmZFZYexl_AhkKgerPEER3tFghw
MAPbI3,MA,Pb,I,1.6,TiO2-c | TiO2-mp | ZrO2-mp,none,Carbon,Unknown,none >> none,False,Unknown >> 25.0,Springkling >> Recrystallization,N2 >> Methylamin; Vacuum,0.1,False,0.88,19.19,0.56,9.45,Wrpfkc19ZaF1COKneghr2yQdOsJd
FA0.9MA0.1PbBr0.1I2.9,FA; MA,Pb,Br; I,,SnO2-np,Spiro-MeOTAD,Ag,Unknown,DMF >> IPA,False,Unknown >> 100.0,Spin-coating >> Spin-coating,N2 >> N2,0.084,False,1.15,24.28,0.768,21.38,WrwqvCDV-lXV7Kv6gEB1QQtC55Cp
Cs0.15FA0.75MA0.1PbBr0.1I2.9,Cs; FA; MA,Pb,Br; I,1.57,ZnO-c,Spiro-MeOTAD,Ag,Chlorobenzene,DMSO,False,110,Spin-coating,N2,0.04,False,1.13,23.49,0.77,20.2,Ws5h0opJNWkae3E8R8ItyW4-ACWi
MAPbI3,MA,Pb,I,1.6,TiO2-c,BDT-C1,Ag,Unknown,DMF >> IPA,False,70 >> 70,Spin-coating >> CBD,Unknown,0.09,False,0.99,18.3,0.71,12.9,WsLTHv28VAGpcgHpbrq6hO5u3ug6
FA0.66MA0.33PbBr0.45I2.55,FA; MA,Pb,Br; I,,Nb2O5,Spiro-MeOTAD,Au,Chlorobenzene,DMF; DMSO,False,150.0,Spin-coating,N2,0.25,False,1.0,22.93,0.612,14.03,WsScfT2O_FPSOnstz15If0Z4e2Od
MASnI3 | MAPbI3,MA | MA,Sn | Pb,I | I,,GaN,Graphene aerogel | Spiro-MeOTAD,Au,Unknown,Unknown,False,80.0 >> 60.0,Spin-coating >> Spin-coating,Unknown,0.07,False,0.688,42.1,0.75,21.7,WsnJXAdvQEPuHyx0Gok9_EKqs9aY
MAPbI3,MA,Pb,I,1.6,C60 | BCP,PEDOT:PSS,Ag,Toluene,DMF; DMSO,True,100,Spin-coating,Unknown,0.1,False,0.84,21.07,0.725,12.83,WsqorXYm5Mp8hQL6W8A3-pc1ji8y
FA0.85MA0.15PbBr0.45I2.55,FA; MA,Pb,Br; I,,TiO2-c | TiO2-mp,Spiro-MeOTAD,Au,Chlorobenzene,DMF; DMSO,False,100.0,Spin-coating,Air,0.16,False,1.069,22.69,0.778,18.88,Wt5PU46MS-LYym3rnH-OmIfSRhnG
Cs0.05FA0.79MA0.16PbBr0.51I2.49,Cs; FA; MA,Pb,Br; I,,ZnO-np | Sinapoyl malate,Spiro-MeOTAD,Au,Diethyl ether,DMF; DMSO,False,120.0,Spin-coating,N2,0.11,False,1.09,22.8,0.737,18.31,WtBjMPCqlDnu0yhorzbK2PBr1Ma-
MAPbI3,MA,Pb,I,1.6,TPA-3CN | BCP,NiO-c,Al,Chlorobenzene,DMF; DMSO,False,100.0,Spin-coating,N2,0.09,False,0.98,19.7,0.6859999999999999,13.2,WtDoj0g_p0gnvMJfYu9iyx40SRZU
Cs0.05FA0.79MA0.16PbBr0.51I2.49 | (mFPEA)PbI3,Cs; FA; MA | (mFPEA),Pb | Pb,Br; I | I,,SnO2-np,Spiro-MeOTAD,Au,Chlorobenzene,DMF; DMSO | IPA,False,100,Spin-coating | Spin-coating,Unknown,0.1,False,1.131,22.58,0.762,19.46,WtEWRckdZ0FdqOoBivPrnnkVG-Df
MAPbI3,MA,Pb,I,1.6,TiO2-c | PCBM-60,Spiro-MeOTAD,Au,Unknown,DMF; DMSO,False,100.0,Spin-coating,Air,0.09,False,1.11,22.64,0.78,19.5,WtFUSsN7JTVgmu6Dv_Pd-D9l7uei
MAPbI3,MA,Pb,I,1.6,PCBM-60,PEDOT:PSS,Al,Unknown,DMF,False,20; 90,Spin-coating,Unknown,0.045,False,0.85,19.74,0.595,9.99,WtOoGfxb9OLPk2X0CB4wfQos1Kf0
MABa0.1Pb0.9I3,MA,Ba; Pb,I,,TiO2-c,Spiro-MeOTAD,Au,Unknown,DMF,False,Unknown,Spin-coating,N2,0.09,False,0.85,18.8,0.604,9.7,WtkO_8bEV0TSKGHqY7fzdf8JVOue
CsPbI3,Cs,Pb,I,1.76,TiO2-c,PTAA,MoO3 | Ag,Unknown,Hexane,False,Unknown,Spin-coating,Dry air,0.725,False,1.22,13.34,0.7,11.9,Wtq6ha-MtQFbbmHTTSEODpJvm9bS
MAPbI3,MA,Pb,I,1.6,TiO2-c | TiO2-mp | ZrO2-mp,none,Carbon,Unknown,Unknown,False,50,Drop-infiltration,Unknown,0.1,False,0.9,22.83,0.6,12.3,WttiSKBlnnI9wus-kdMGG8Su1msA
MAPbI3,MA,Pb,I,1.6,PCBM-60 | LiF,PEDOT:PSS,Ag,Unknown,DMF >> DMF,False,Unknown >> 100.0,Spin-coating >> Spin-coating,Unknown,0.1,False,1.07,18.92,0.72,14.57,Wu08f532tU6fYIfOGMdKbbLs59Sw
Cs0.05FA0.81MA0.14PbBr0.45I2.55,Cs; FA; MA,Pb,Br; I,,TiO2-c,Spiro-MeOTAD,Ag,Chlorobenzene,DMF; DMSO,False,150.0,Spin-coating,Unknown,0.1,False,1.01,20.2,0.75,15.3,Wu4E0wasiqahu6Z-RNE4ceZhfUcR
CsPbI3,Cs,Pb,I,,SnO2-c | Ba(OH)2,PDCBT,MoO3 | Au,Unknown,DMSO,False,350.0,Spin-coating,N2,0.104,False,1.15,16.4,0.73,13.7,Wu6FKBhCH85AYHGWnC0bGVBZF8-8
Cs0.17FA0.83PbBr0.51I2.49,Cs; FA,Pb,Br; I,,LiF | C60 | SnO2-c | ZnSnO2-c,NiO-c,ITO | Ag,Chlorobenzene,DMF; DMSO,False,52; 105,Spin-coating,N2,0.12,False,,,,,Wu70zsjHEcL8-IJFicnA3Td5ViYf
Cs0.1FA0.75MA0.15PbBr0.51I2.49,Cs; FA; MA,Pb,Br; I,,TiO2-c | TiO2-mp,Spiro-MeOTAD,Au,Chlorobenzene,DMF; DMSO,False,100.0,Spin-coating,Unknown,0.06,False,1.14,22.65,0.78,20.14,WuFGD6FFt_oW8mvBbFzjTpfRUy6d
MAPbI3,MA,Pb,I,1.6,TiO2-c | TiO2-mp,SGT-407,Au,Unknown,DMF >> IPA,False,70 >> 70,Spin-coating >> CBD,Unknown,0.3,False,0.993,20.35,0.6859999999999999,13.86,WuFwHYS52r9oBJ-Z9zdSRkU4ic4p
Cs0.05FA0.81MA0.14PbBr0.45I2.55,Cs; FA; MA,Pb,Br; I,1.58,TiO2-c | TiO2-mp,Spiro-MeOTAD,Au,Chlorobenzene,DMF; DMSO,False,100,Spin-coating,N2,0.16,False,1.09,23.37,0.76,19.31,WuedEVTBAZgmuSgFfZ2ZI0anukGX
MAPbI3,MA,Pb,I,1.6,TiO2-c | TiO2-mp,Spiro-MeOTAD,Au,Unknown,DMF >> IPA,False,Unknown >> 95.0,Spin-coating >> Spin-coating,Unknown >> Air,0.08,False,0.968,16.87,0.69,11.23,WukToGKYR9ZyoJW7JORyUpqZyzSK
MAPb1.0I3,MA,Pb,I,1.6,TiO2-c | TiO2-mp,Spiro-MeOTAD,Au,Unknown,DMF; DMSO,False,Unknown,Spin-coating,N2,0.1,False,1.063,20.79,0.721,15.93,Wv-rCjp_x_zhqlOYKuyOWtRYhOhI
MAPbI3,MA,Pb,I,1.6,Phenyltrichlorosilane | PCBM-60,PEDOT:PSS,Ca | Al,Vacuum,DMF,False,Unknown,Spin-coating,Unknown,0.07,False,0.88,19.15,0.71,11.96,Wv59Vmq-lx4BBFq3qPz33CH0msVt
MAPbI3,MA,Pb,I,1.6,C60,FTA1,MoO3 | Ag,Chlorobenzene,DMF; DMSO,False,60.0; 85.0,Spin-coating,N2,0.04,False,1.01,20.52,0.703,14.52,Wv9Tif9fsV9ccwF1QpkKV9yrnyfZ
FA0.83MA0.17PbBr0.51I2.49,FA; MA,Pb,Br; I,,TiO2-c | TiO2-mp,Spiro-MeOTAD,Au,Unknown,DMF; DMSO >> IPA,False,150; 100 >> 100,Spin-coating >> Spin-coating,Unknown,0.1,False,1.08,25.2,0.7809999999999999,20.8,WvAXObNFrioJTxB1Via2FBuV8uo7
MAPbI3,MA,Pb,I,1.6,TiO2-c,Spiro-MeOTAD,Au,Vacuum,DMSO; GBL,False,100.0,Inkjet printing,Air,0.09,False,1.0,18.4,0.56,11.3,WvC-YY_QMUjPTMtSBvW9oMs1xOF0
MAPbBr1.5I1.5,MA,Pb,Br; I,,PCBM-60 | BCP,PEDOT:PSS,Ag,Unknown,DMF; DMSO >> IPA,False,Unknown >> 100.0,Spin-coating >> Spin-coating,N2 >> N2,0.1,False,1.02,18.59,0.718,13.36,WvOtMVL2UM5Vs8tGljkD-b1pMUfZ
MAPbI3,MA,Pb,I,1.57,TiO2-c,Spiro-MeOTAD,Au,Chlorobenzene,DMSO; GBL,False,100.0,Spin-coating,N2,0.09,False,1.06,21.07,0.747,17.52,WvWgmatDmJq4T-X5KVH7PT0IkDAV
MAPbI3,MA,Pb,I,1.55,TiO2-c | TiO2-mp,none,Carbon,Chlorobenzene,DMF; DMSO,False,60.0; 100.0,Spin-coating,N2,0.04,False,0.953,20.53,0.6,11.75,Wv_TrLznoBVqGbiSoOj4Vwn--RtL
MAPbI3,MA,Pb,I,1.6,SnO2-c | TiO2-mp,Spiro-MeOTAD,MoO3 | Au | MoO3,Diethyl ether,DMF; DMSO,False,100.0,Spin-coating,Unknown,0.1,False,1.07,14.9,0.5720000000000001,9.1,WvsbNo4uUrTkVrcA0FSkp2mjDm_r
MAPbI3,MA,Pb,I,1.6,PCBM-60 | BCP,NiO-c,Ag,Chlorobenzene,DMF,False,100.0,Spin-coating,N2,0.04,False,0.022,1.051,0.7959999999999999,18.3,Ww0R-X2NCAtBDWn5Bbx6QObuyDlT
MAPbI3,MA,Pb,I,1.6,TiO2-c | TiO2-mp,Spiro-MeOTAD,Au,Unknown,DMF >> IPA,False,Unknown >> 95.0,Spin-coating >> Spin-coating,Unknown >> Air,0.08,False,0.991,18.74,0.68,12.26,Ww3mAqhd4sNMT8AUaMP_txcqgVax
MAPbI3,MA,Pb,I,1.6,C60 | BCP,CuCrO2,Ag,Diethyl ether,DMF; DMSO,False,60; 100,Spin-coating,N2,0.1,False,0.935,19.7,0.6920000000000001,12.7,Ww7Na0gQIhCT06Dsc7NCeodVGeJ7
MAPbI3,MA,Pb,I,1.6,NDI-BiSe,NiO-np,Ag,Chlorobenzene,DMF,False,100.0,Spin-coating,Unknown,0.1,False,0.86,17.7,0.4639999999999999,7.03,WwBZTR9hHhZny_rxGLsIwpP4Ksh7
MAPbI3,MA,Pb,I,1.6,PCBM-60 | LiF,PEDOT:PSS,Al,Unknown,DMF,False,100.0,Spin-coating,Unknown,0.1,False,0.87,19.2,0.71,13.0,WwNkvVPghNiZshZ49Qm1a43qH3rJ
MAPbI3,MA,Pb,I,1.5,PCBM-60 | Rhodamine 101,NiO-np,Ag,Diethyl ether,DMF; DMSO,False,65; 100,Spin-coating,Unknown,,False,1.03,20.41,0.716,14.39,WwTGUKxA7zxlCVaxQpNp_Cmp8s-i
MAPbI3,MA,Pb,I,1.58,TiO2-c,Spiro-MeOTAD,Ag,Unknown,DMF >> none,False,Unknown >> 145.0,Spin-coating >> Gas reaction,Air >> MAI,0.12,False,0.91,21.7,0.645,12.73,WwdLmy4D1WUYBwksWzWZN_tnRlYL
MAPbI3,MA,Pb,I,1.59,TiO2-c,Spiro-MeOTAD,Ag,Chlorobenzene,DMF,False,100.0,Spin-coating,N2,0.1,False,1.012,20.56,0.6779999999999999,14.09,Wwsaowc13jPGitKTBZbTe4g74Ldq
FA0.75MA0.25PbBr0.75I2.25,FA; MA,Pb,Br; I,,SnO2-c,Spiro-MeOTAD | MoOx,ICO,Chlorobenzene,DMF; DMSO,False,120,Spin-coating,Air,0.13,False,1.16,18.48,0.6890000000000001,14.83,WwtxWV2oYrM6eZ7Iv8TFDkZP-JAy
FA0.83MA0.17PbBr0.51I2.49,FA; MA,Pb,Br; I,1.57,PCBM-60,PEDOT:PSS,PEI | PEDOT:PSS | PDMS,Chlorobenzene,DMF; DMSO,False,100.0,Spin-coating,N2,1.01,False,1.05,16.45,0.7,12.09,Wx-N1IG8Eko4cD5VPmdJcidQ0ynP
FA0.85MA0.15PbBr0.45I2.55,FA; MA,Pb,Br; I,,SnO2-c | PCBM-60,Spiro-MeOTAD,Au,Anisole,DMF; DMSO,False,100.0,Spin-coating,Unknown,0.09,False,1.0,20.9,0.49,10.4,WxCgET5Pryz1vUAojf_15bxgbpYB
BA2MA4Pb5I16,BA; MA,Pb,I,,PCBM-60 | BCP,PEDOT:PSS,Ag,Unknown,DMF,False,100.0,Spin-coating,Unknown,0.06,False,0.98,17.34,0.76,12.98,WxEutryUCSJve0-8q0r2kpU5I5YI
MAPbI3,MA,Pb,I,1.61,PCBM-60 | BCP,NiMgO-c,Ag,Chlorobenzene,DMSO,True,100.0,Spin-coating,N2,0.09,False,1.07,21.48,0.772,17.74,WxF0k6Jh0o1yoAcnk92VNuGXZ4zk
Cs0.1FA0.9PbBr0.3I2.7,Cs; FA,Pb,Br; I,,TiO2-c | TiO2-mp,Spiro-MeOTAD,Au,Chlorobenzene,DMF; DMSO,False,100.0,Spin-coating,Air,0.09,False,1.09,22.82,0.799,19.94,WxI0QzuL_QhBOmRyR7rfQEsG60SY
MAPbBr0.9I2.1,MA,Pb,Br; I,1.75,TiO2-c,Spiro-MeOTAD,Ag,Unknown,DMF >> IPA >> IPA,False,70; 95 >> 100 >> 100,Spin-coating >> Spin-coating >> Ion exchange,Unknown,0.28,False,1.01,18.19,0.69,12.34,WxNuvERfuqaVZil75LWiHPjAzzGa
MAPbI3,MA,Pb,I,1.6,PCBM-60 | MUTAB,PEDOT:PSS,Ag,Unknown,DMF >> IPA,False,70.0 >> 100.0,Spin-coating >> Spin-coating,Unknown,0.12,False,1.02,20.66,0.735,15.5,WxO0i8AUAkg1gQBVeyYnj6QdCmfk
FA0.1MA0.9PbI3,FA; MA,Pb,I,1.565,TiO2-c,Spiro-MeOTAD,Au,Vacuum,DMF >> IPA,False,120.0 >> 120.0,Spin-coating >> Spin-coating,Unknown,0.1,False,1.08,23.53,0.77,19.06,WxTRz3Xv7lQXvcHzQHC1xOZhfgZl
MAPbI3 | BA2PbI4,MA | BA,Pb | Pb,I | I,,PCBM-60 | C60 | BCP,PTAA,Cu,Toluene,DMF; DMSO >> IPA,False,100 >> 100,Spin-coating >> Spin-coating,Unknown,0.1,False,0.87,19.8,0.56,9.69,Wxp692lT6sNKgsrkmf9as32slYwY
MAPbI3,MA,Pb,I,1.6,TiO2-c | TiO2-mp,Spiro-MeOTAD,Au,Diethyl ether,DMF; DMSO,False,100.0,Spin-coating,N2,0.05,False,0.99,22.1,0.78,17.07,WxpSBKxULpOGZCsA2h7FBxdZjTVw
Cs0.05FA0.79MA0.16PbBr0.51I2.49,Cs; FA; MA,Pb,Br; I,,TiO2-c | TiO2-mp,ZnPc-flu-ZnPc,Au,Chlorobenzene,DMF; DMSO,False,100.0,Spin-coating,N2,0.25,False,1.09,21.6,0.6609999999999999,15.6,WxqnuhgdYIJvBAVs9Mh6D631OqGX
Cs0.08FA0.77MA0.15PbBr0.51I2.49,Cs; FA; MA,Pb,Br; I,1.6,C60 | BCP,PTAA,Cu,Ethyl acetate,DMF; DMSO,False,100,Spin-coating,N2,0.16,False,1.059,19.704,0.756,15.76,WxvS4FBzQ4fEHlJALlLL8lOmR7u6
MAPbI3,MA,Pb,I,1.6,SnO2-np,PTAA,Ag,Diethyl ether,DMF; DMSO,False,65.0,Spin-coating,N2,0.1,False,1.143,22.97,0.7709999999999999,19.76,Wy6uA9zaKOIBCsFkR-33xn4lIUWM
CsPbI3,Cs,Pb,I,1.73,TiO2-c,Black phosphorous 2D | CuSCN,Au,Unknown,DMF; DMSO,False,300.0,Spin-coating,N2,0.09,False,1.08,19.3,0.684,14.17,Wy7qMtPq9359IE08nEjN62H2w5wP
CsFA0.83MA0.17PbBr0.5I2.5,Cs; FA; MA,Pb,Br; I,,TiO2-c | TiO2-mp,Spiro-MeOTAD,Au,Chlorobenzene,DMF; DMSO,False,100.0,Spin-coating,N2,0.1,False,1.046,22.509,0.72,17.04,WyIEbUkPg2QnoO2bao0qwzKov5dr
FA0.85MA0.15PbBr0.45I2.55,FA; MA,Pb,Br; I,,TiO2-c | TiO2-mp,Spiro-MeOTAD,Au,Unknown,DMF; DMSO >> IPA,False,70.0 >> 100.0,Spin-coating >> Spin-coating,N2 >> N2,0.16,False,1.15,23.01,0.738,19.81,WyYBP9JEdJ-vlq6rhnzKZf3tF8c5
FA0.85MA0.15PbBr0.55I2.45,FA; MA,Pb,Br; I,,TiO2-c | TiO2-mp,Spiro-MeOTAD,Au,Trifluorotoluene,DMF; DMSO,False,100,Spin-coating,N2,0.16,False,1.1,23.3,0.79,20.3,WyYKPWCm2FewOYr9GwMfpf8JaPt0
MAPbI3,MA,Pb,I,1.6,TiO2-c | TiO2-mp,HPPHT,Carbon,Unknown,DMF >> IPA,False,125.0 >> 125.0,Spin-coating >> Spin-coating,Unknown,0.16,False,0.954,16.59,0.614,9.68,WyqxcTchTavFydZq-Soxccd6N24g
MAPbI3,MA,Pb,I,1.6,C60 | BCP,F6-TCNNQ | TaTm,Ag,Unknown,none,False,Unknown,Co-evaporation,Vacuum,0.01,False,1.065,20.6,0.807,17.7,WywQii0soKCCFGyYaE0UjsI2XvHy
MAPbI3,MA,Pb,I,1.6,PCBM-60 | AZO,NiO-c,Ag,Chlorobenzene,DMF; DMSO,False,100.0,Spin-coating,Unknown,0.185,False,0.95,18.5,0.55,9.7,WyxUk20nY38isRaHpa0fkfYzC0TK
MAPbI3,MA,Pb,I,1.6,TiO2-c,Spiro-MeOTAD,Au,Chlorobenzene,DMF; DMSO,False,100.0,Spin-coating,Unknown,0.07,False,0.94,14.8,0.7,9.7,Wz-a6klvFcB7VbnY63sSjMBzAraI
MAPbI3,MA,Pb,I,1.6,PCBM-60,Spiro-MeOTAD,Ag,Chlorobenzene,DMF; DMSO,False,70; 100,Spin-coating,N2,,False,1.09,20.56,0.718,16.11,Wz-cdeBV6cGT-EIDQbKOU7Oxo-a_
MAPbI3,MA,Pb,I,1.6,PCBM-60 | BCP,PEDOT:PSS,Ag,Unknown,DMF; DMSO >> IPA,False,Unknown >> 120.0,Spin-coating >> Spin-coating,Ar >> Ar,0.09,False,,,,,Wz-lpG7kCjHLSgkJAiXMMtPqzMXa
Cs0.05FA0.95PbI3,Cs; FA,Pb,I,1.54,TiO2-c,Spiro-MeOTAD,Au,Chlorobenzene,DMSO; GBL,False,150,Spin-coating,N2,0.09,False,1.06,24.36,0.748,19.36,Wz630kc6roJI1S9R1bKnexADS6i7
(pF1PEA)2MA4Pb4I13,(pF1PEA); MA,Pb,I,1.6,PCBM-60,PEDOT:PSS,Al,Unknown,DMF,False,60.0,Spin-coating,Air,0.13,False,1.108,15.48,0.6629999999999999,11.5,WzDHptSmOtjBoDDMi0m8NNvPGKhb
MAPbI3,MA,Pb,I,1.6,TiO2-c | TiO2-mp,Spiro-MeOTAD,Ag,Di-n-propyl,DMF; DMSO,False,100.0,Spin-coating,N2,4.0,False,1.04,13.19,0.581,7.96,WzKHh4xQLRdzDzljzYYiXemVKK_x
MAPbI3,MA,Pb,I,1.6,TiO2-c | TiO2-mp,Spiro-MeOTAD,Ag,Unknown,DMF >> IPA,False,70 >> 75; 70,Spin-coating >> CBD,N2 >> N2,0.1,False,0.93,16.49,0.71,10.97,WzLIaHWns5jFxyIpEySK5Ad2V12t
MAPbI3,MA,Pb,I,1.5,PCBM-60 | BCP,NiO-c,Ag,Unknown,DMF >> IPA,False,70.0 >> 70.0,Spin-coating >> CBD,Unknown,0.09,False,1.035,16.3,0.62,10.4,WzNpMGlNoJgcusuND1f62t4FvUPR
MAPb1.0I3,MA,Pb,I,1.55,TiO2-c,Spiro-MeOTAD,Au,Diethyl ether,DMF; DMSO,False,65; 100,Spin-coating,N2,0.1,False,1.12,22.82,0.7759999999999999,20.63,WzT7Ae3VwE-Y87zIH3q0srrifezp
MAPbI3,MA,Pb,I,1.6,PCBM-60 | AZO-np,CuAlO2; CuO,Al,Unknown,DMF,False,80,Spin-coating,Unknown,0.09,False,1.07,19.0,0.787,16.0,WzTMxa1VlS2j8MJUQj39gXYnEFlc
Cs0.17FA0.83PbBr0.51I2.5,Cs; FA,Pb,Br; I,,TiO2-c | ZnO-np,Spiro-MeOTAD,Ag,Unknown,DMF; DMSO,False,70; 130,Spin-coating,Unknown,0.09,False,1.12,19.9,0.679,15.1,WzVW8z4eYRQviAW_mAWKTsLHKyCG
FA0.85MA0.15PbBr0.45I2.55,FA; MA,Pb,Br; I,,TiO2-c | TiO2-mp,Spiro-MeOTAD,Au,Chlorobenzene,DMF; DMSO,False,100.0,Spin-coating,Unknown,0.1,False,1.06,21.6,0.753,17.2,Wzhb0Bsklq0hzKvIPcaw6u-fNCC0
MAPbI3,MA,Pb,I,1.6,PCBM-70 | ZnO-np,PTAA,Al,Unknown,DMF >> IPA,False,Unknown >> 95.0,Spin-coating >> Spin-coating,Unknown,0.055,False,1.1,19.4,0.8,16.1,Wzmpc4EoWsiYtfz7qkba4gZ1VkPG
nannannan,,,,,Unknown,Unknown,,,,False,,,,,False,,,,,Wzur7Z2yZve-4th3owzFgJDSjMvU
FA0.3MA0.7PbI3,FA; MA,Pb,I,,PEAI | PCBM-60 | BCP,NiO-c,TeO2 | Ag,Unknown,DMF >> DMF; IPA,False,Unknown >> 100.0,Spin-coating >> Spin-coating,N2 >> N2,1.0,False,1.12,14.05,0.6709999999999999,10.55,WzxW41SKLag4JAP807fxItje2DHm
MAPbI3,MA,Pb,I,1.6,ZnO-c | ZnO-mp | PEI,Spiro-MeOTAD,Au,Unknown,DMF >> IPA,False,70.0 >> 70.0,Spin-coating >> CBD,N2 >> N2,0.25,False,1.01,24.0,0.72,17.45,X-39QySY4zpBhHuiujoDimfcyItp
MAPbI3,MA,Pb,I,1.6,TiO2-c,Spiro-MeOTAD,Carbon | FTO,Unknown,DMF; DMSO >> IPA,False,150.0 >> 150.0,Spin-coating >> Spin-coating,Unknown,0.1,False,0.8220000000000001,2.69,0.71,7.41,X-6joSNSQLA3bi-vdK-vLIgbYAxf
MAPbI3,MA,Pb,I,1.6,TiO2-c,Spiro-MeOTAD,Au,Unknown,DMF,False,100.0,Spin-coating,N2,0.2,False,1.03,18.6,0.47,9.02,X-9LtfUeir8jaZ7gcSd0v3DQ4ehT
FA0.15MA0.85PbI3,FA; MA,Pb,I,,PCBM-60,BV-FNPD,Ag,Unknown,DMF,False,100.0,Spin-coating,N2,0.01,False,0.85,19.51,0.47,7.72,X-BfdaePxicO69IuAp29E_gd6RNv
MAPbI3,MA,Pb,I,1.6,TiO2-c,Spiro-MeOTAD,Au,Chlorobenzene,DMF; DMSO,False,100.0,Spin-coating,Unknown,0.13,False,1.0,19.5,0.585,11.4,X-UBJaXfkGXtvv5ldrJJpXV_E5py
FA0.97MA0.03PbBr0.09I2.91,FA; MA,Pb,Br; I,,SnO2-np | DTPP,Spiro-MeOTAD,Au,Unknown,DMF >> IPA,False,Unknown >> 70.0; 150,Spin-coating >> Spin-coating,N2 >> N2,0.1225,False,1.12,24.68,0.767,21.18,X-eCkkEH9FYg_p7VwlcaGtPRdH4-
Cs0.05FA0.79MA0.16PbBr0.51I2.49,Cs; FA; MA,Pb,Br; I,,SnO2-np,Spiro-MeOTAD,Au,Toluene,DMF; DMSO,False,110.0,Spin-coating,Unknown,0.16,False,1.03,18.7,0.516,9.95,X0Izrdh76o4wYKuNxqHSI6GcDiXv
MAPbI3,MA,Pb,I,1.57,C60,none,Carbon,Diethyl ether,DMF; DMSO,False,100.0,Spin-coating,N2,0.07065,False,1.058,23.09,0.616,14.87,X0McW93TK6NgdW8kjsUyUM46PIxx
MAPbI3,MA,Pb,I,1.6,TiO2-c,Spiro-MeOTAD,Au,Unknown,DMSO >> IPA,False,Unknown >> 150,Spin-coating >> CBD,N2 >> N2,0.1,False,1.05,17.88,0.65,12.39,X0ZMNMsR5tUZHz3pXkctrUk1CRmf
MAPbI3,MA,Pb,I,1.6,TiO2-c,Spiro-MeOTAD,Au,Toluene,DMSO; GBL,False,100.0,Spin-coating,N2,0.09,False,1.05,22.81,0.6509999999999999,15.59,X0at4GZHB4kVs6Ha2ms-IvHsxkkE
FASnI3,FA,Sn,I,,C60 | BCP,PEDOT:PSS,Ag,Chlorobenzene,DMSO >> none,False,100.0 >> Unknown,Spin-coating >> Gas reaction,N2 >> MACl,0.09,False,0.56,18.25,0.71,7.25,X0dkYVGRQDEtR570C7tRTSRyJZtM
Cs0.05FA0.65MA0.3PbBr0.15I2.85,Cs; FA; MA,Pb,Br; I,1.55,TiO2-np,Spiro-MeOTAD,Au,Unknown,DMF; DMSO >> IPA,False,70.0 >> 150.0,Spin-coating >> Spin-coating,N2 >> N2,0.09408,False,1.153,23.53,0.807,20.9,X0egyPuafWA6qxdKmw7GZQYr3al2
MAPbI3,MA,Pb,I,1.6,TiO2-c | TiO2-mp,Spiro-MeOTAD,Au,Unknown,DMF; DMSO >> IPA,False,70.0 >> 90.0,Spin-coating >> Spin-coating,Air >> Air,0.09,False,0.97,18.2,0.58,10.28,X0jqIakdRSKQYCMnk_MB4h9nnb7N
MAPbI3,MA,Pb,I,1.6,TiO2-c | TiO2-mp,Spiro-MeOTAD,Au,Diethyl ether,DMF; DMSO,False,65; 100,Spin-coating,Air,0.09,False,0.77,10.5,,,X0sp7riMe_mkyppDNEoS6ug9l-Bm
FAPbI3,FA,Pb,I,1.48,TiO2-c,Spiro-MeOTAD,Au,Unknown,DMF,False,160.0,Spin-coating,Unknown,0.159,False,1.01,22.4,0.71,16.0,X17JHTV3P1RdymsCriqbqjc2Yi0G
MAPbI3,MA,Pb,I,1.6,SnO2-c,Spiro-MeOTAD,Au,Unknown,DMF >> IPA,False,25; 75 >> 135,Spin-coating >> Spin-coating,Dry air >> Dry air,0.1031,False,1.09,21.82,0.759,17.5,X1GUvhWzMUCbbDckC6-C-rcsOO-v
Cs0.15FA0.71MA0.14PbBr0.6I2.4,Cs; FA; MA,Pb,Br; I,,ICBA | C60 | BCP,PTAA,Cu,Toluene,DMF; DMSO,False,65; 100,Spin-coating,Unknown,0.1,False,1.15,20.9,0.804,19.3,X1Nc9F7i2ncyCbXW7YWVFn0HRhiA
MAPbI3,MA,Pb,I,1.6,PCBM-60 | TiO2-np,PEDOT:PSS,Al,Chlorobenzene,DMF,False,100.0,Spin-coating,N2,0.09,False,0.99,17.4,0.66,11.42,X1Tp9IDPPp7DLdE0P47fO4uFVjIO
MAPbI3,MA,Pb,I,1.5,SnS2,Spiro-MeOTAD,Au,Unknown,DMF,False,125.0,Spin-coating,N2,0.06,False,0.95,23.7,0.61,13.63,X1hJprh9X0IP03tMYUcJVcVVNVPu
MAPbI3,MA,Pb,I,1.59,PCBM-60 | BCP,PEDOT:PSS,Ag,Unknown,DMF,False,100,Spin-coating,N2,0.045,False,0.96,20.0,0.74,13.8,X1p_cHfDDHkGm10bnaDCuCESiZZU
MAPbI3,MA,Pb,I,1.6,TiO2-c,"N1,N1',N1'',N1'''-(ethene-1,1,2,2-tetrayltetrakis(benzene-4,1-diyl))tetrakis(N1-(4-(dimethylamino)phenyl)-N4,N4-dimethylbenzene-1,4-diamine)",Ag,Unknown,Unknown,False,95.0,Spin-coating,N2,0.09,False,0.87,21.69,0.73,13.78,X28l4lfTcum5vEciYa6p0-eeGPhZ
Cs0.1FA0.75MA0.15PbBr0.45I2.55,Cs; FA; MA,Pb,Br; I,1.63,TiO2-c | TiO2-mp,Spiro-MeOTAD,Au,Chlorobenzene,DMF; DMSO,False,100.0,Spin-coating,N2,0.09,False,0.935,21.6,0.725,14.6,X29mYrLn3dNJkimaESgHIcfPGG1e
Cs0.05FA0.79MA0.16PbBr0.51I2.49,Cs; FA; MA,Pb,Br; I,1.7,SnO2-np,D102,Au,Chlorobenzene,DMF; DMSO,False,100.0,Spin-coating,N2,0.088,False,1.12,23.06,0.6779999999999999,17.33,X2A2mtkRCSdyb6ACUlmt-39NfB4u
FA0.95MA0.05PbBr0.15I2.85 | (HTAB)0.03FA0.95MA0.05PbBr0.15I2.85,FA; MA | (HTAB); FA; MA,Pb | Pb,Br; I | Br; I,,TiO2-c | TiO2-mp,P3HT,Au,Diethyl ether,DMF; DMSO >> IPA; o-dichlorobenzene,False,150.0 >> 150,Spin-coating >> Spin-coating,Unknown,3.0,True,1.109,21.76,0.7170000000000001,17.1,X2ONCDZT-VjCirvMIN18YU3HRNWP
FAxMAxPbBrxIx,FA; MA,Pb,Br; I,,SnO2-np,Spiro-MeOTAD,Au,Unknown,DMF; DMSO,False,100,Spin-coating,N2,0.09,False,1.124,22.2,0.74,17.7,X2_WPmfWn26ZRrudFgd2YAF_qYQM
MAPbI3,MA,Pb,I,1.6,Ti,Spiro-MeOTAD,Ag,Unknown,GBL,False,100.0,Spin-coating,Unknown,0.1,False,0.83,15.24,0.66,8.39,X2ieY-yBHBGFWCx3P9HlS558KYDH
MAPbI3,MA,Pb,I,1.6,TiO2-c,Spiro-MeOTAD,Au,Unknown,DMF,False,100.0,Spin-coating,Unknown,0.08,False,1.03,24.5,0.759,19.2,X2qZO4QfecFmfDjczRl4y9crBQfJ
MAPbI3,MA,Pb,I,1.59,PCBM-60 | PEIE,PEDOT:PSS,Au,Unknown,DMF,False,100.0,Spin-coating,N2,0.04,False,0.994,20.88,0.772,16.02,X2xTjPsC6hWsbLyQya3Llody0r9k
CsPbBr2I,Cs,Pb,Br; I,2.1,none,NiO-c,Carbon,Unknown,DMSO,False,200,Spin-coating,Unknown,,False,,,,,X36JniMxf1GPtRF7dEaC-zvDyIte
MAPbI3,MA,Pb,I,1.5,SnO2-np,Spiro-MeOTAD,MoO3 | Ag,Unknown,DMF; DMSO,False,70.0; 100.0,Spin-coating,N2,0.1,False,1.045,18.6,0.72,14.0,X36Owy6tzlt_PfNtiRB9eVPldyDv
MAPbI3,MA,Pb,I,1.585,TiO2-c | CsAc,Spiro-MeOTAD,Au,Chlorobenzene,DMF; DMSO,False,100,Spin-coating,Unknown,0.09,False,1.11,22.0,0.78,19.0,X3B97nlLkNIgZylR6xTRQACC41ft
Cs0.05FA0.7885MA0.1615PbBr0.51I2.49,Cs; FA; MA,Pb,Br; I,,TiO2-c | C60-BCT,PTAA,Au,Chlorobenzene,DMF; DMSO,False,110,Spin-coating,N2,0.09,False,1.085,22.0,0.72,16.9,X3EknKsmC4XRTjFBgdKUTAaMjTa6
MAPbI3,MA,Pb,I,1.6,TiO2-c | TiO2-mp,Graphene oxide | P3HT,Au,Unknown,DMF,False,100.0,Spin-coating,Air,0.1,False,0.85,20.49,0.51,8.96,X3Qg8-k0AGvmqpQiSMyxB8-hZ-Ui
MAPbI3,MA,Pb,I,,PCBM-60 | pFN-Br,PEDOT:PSS,Ag,Unknown,DMF,False,60; 100,Spin-coating,N2,0.06,False,0.85,16.02,0.54,7.35,X3TbmvgtrQOGjYLxvIstD8YOIqRk
FA0.7MA0.3PbI3,FA; MA,Pb,I,,TiO2-c | TiO2-mp,Spiro-MeOTAD,Au,Unknown,DMF >> IPA,False,Unknown >> 160.0,Spin-coating >> Spin-coating,Unknown,0.1,False,1.04,22.6,0.68,15.5,X3ZCgSXFQd3PDwloIqnxAzOEyuPy
FA0.85MA0.15PbBr0.45I2.55,FA; MA,Pb,Br; I,,SnO2-c,SWCNTs | Spiro-MeOTAD,Au,Anisole,DMF; DMSO,False,100.0,Spin-coating,N2,0.1,False,1.15,22.6,0.74,18.4,X3eo_JCxfOlyJpiTG8Owrl909YOO
MAPbI3,MA,Pb,I,1.6,TiO2-c,Spiro-MeOTAD,Ag,Unknown,DMF,True,100.0,Spin-coating,Air,0.12,False,0.945,18.73,0.48,8.61,X3hbxndRGveSTOdLiRfnxU77_Rrz
MAPbI3,MA,Pb,I,1.6,TiO2-c,Spiro-MeOTAD,Au,Unknown,DMF,False,100,Gas-assisted fast crystallisation,N2,0.16,False,0.98,21.42,0.41,8.61,X3wYOQXMZmksNB6ro5R5OgV5yfgq
FAPbI3,FA,Pb,I,1.48,TiO2-c | TiO2-mp,Spiro-MeOTAD,Au,Unknown,DMF >> IPA,False,Unknown >> 40.0; 100,Spin-coating >> CBD,Air >> Air,0.1,False,1.02,19.4,0.62,12.0,X40Jh08IC5keBKNaG_wZxtKK8uM1
MAPbI3,MA,Pb,I,1.6,TiO2-c | TiO2-mp,Spiro-MeOTAD,Au,Unknown,DMF >> IPA,False,45; 100 >> 100,Spin-coating >> Spin-coating,Acetone; N2 >> N2,0.1,False,1.01,17.59,0.6509999999999999,11.6,X43fkPzP6H8liJL6qp9-IOKEkAFc
MAPbI3,MA,Pb,I,1.6,Ca | C60,TPTPA | TPTPA; MoO3,MoO3 | Ag,Unknown,none >> none,False,Unknown,Evaporation >> Evaporation,Vacuum >> Vacuum,0.1,False,1.08,22.45,0.635,15.5,X47KXYfGYnIYTXDCdfe1I1b-9A8D
Cs0.05FA0.79MA0.16PbBr0.47I2.53,Cs; FA; MA,Pb,Br; I,1.59,SnO2-c,CuSCN,Carbon,Chlorobenzene,DMF; DMSO,False,100,Spin-coating,N2,0.115,False,1.1,21.0,0.657,14.0,X4p1y-udfSj7BkRSVnx2HQR3VCCu
MAPbI3,MA,Pb,I,1.6,PCBM-60 | TIPD,PEDOT:PSS,Al,Unknown,DMF,False,85.0,Spin-coating,N2,0.04,False,1.02,20.07,0.71,14.72,X586k4_hctEAuVfEf3mfr5hU0xMF
MAPbI3,MA,Pb,I,1.6,TiO2-c,Spiro-MeOTAD,Au,Unknown,DMF >> IPA,False,Unknown >> 70.0,Spin-coating >> Spin-coating,N2 >> N2,0.1,False,1.03,19.96,0.657,13.47,X5D3XdtvTUnXlx5DRvKoTDIch2rj
MAPbI3,MA,Pb,I,1.6,TiO2-c,Spiro-MeOTAD,Au,Unknown,DMF >> none,False,Unknown,Spray-coating >> Gas reaction,Air >> MAI; Vacuum,0.09,False,1.08,22.05,0.74,17.56,X5IjBSR4-6WiuADUNcmrNoePtC1H
FA0.048MA0.952PbBrI2.91,FA; MA,Pb,Br; I,,SnO2-np,Spiro-MeOTAD,Au,Ethyl acetate,DMF; DMSO,False,65; 135,Spin-coating,Air,0.12,False,1.132,24.07,0.768,20.93,X5mGuOtTE38mjXe2Di03A43Vv3GN
MAPbI3,MA,Pb,I,1.5,PCBM-60 | BCP,NiO-c | Al2O3-mp,Ag,Toluene,DMSO,False,100.0,Spin-coating,Unknown,0.09,False,1.04,18.0,0.72,13.5,X5reXL6YbJrM_MKySXmMl-IaPhg7
MAPbI3,MA,Pb,I,1.6,PCBM-60,PEDOT:PSS,Au,Unknown,Unknown,False,95.0,Spin-coating,Unknown,0.1,False,0.86,15.43,0.703,9.33,X5rlYpeSvCkRAJuD8zuh5Tu3mMT9
MAPbI3,MA,Pb,I,1.6,TiO2-c,Spiro-MeOTAD,Ag,Unknown,DMF,False,100.0,Spin-coating,N2,0.0725,False,0.87,19.12,0.72,10.22,X5sd5Pg6Dr9_8XxATLppFl0iLxsg
MAPbI3,MA,Pb,I,1.6,TiO2-c,Spiro-MeOTAD,Au,Chlorobenzene,DMSO; GBL,False,100.0,Spin-coating,Unknown,0.09,False,1.06,20.97,0.7,15.56,X5ue85eSZ2SWCpgQYFgMcIKfwYi7
Cs0.05FA0.81MA0.14PbBr0.45I2.55,Cs; FA; MA,Pb,Br; I,1.63,SnO2-c | ZnTiO3-mp,Spiro-MeOTAD,Au,Chlorobenzene,DMF; DMSO,False,120.0,Spin-coating,N2,0.1,False,1.13,22.61,0.8009999999999999,20.5,X5vap5S6GJO4U548Zl_fMRpZUJ-D
MAPbI3,MA,Pb,I,1.58,TiO2-c | TiO2-mp,Spiro-MeOTAD,Au,Unknown,none >> none,False,Unknown >> 100.0,Evaporation >> Gas reaction,N2 >> MAI,0.09,False,0.94,18.1,0.68,11.6,X6E9L1A9VwYwh0ptiKo4zwOL5Orn
MAPbI3,MA,Pb,I,1.6,Cyptop | PCBM-60 | BCP,PEDOT:PSS,Ag,Chlorobenzene,DMF,False,100.0,Spin-coating,N2,1.8,False,,,,,X6WfJ-mSLa43S9s6Ko24k7UZW3PT
MAPbI3,MA,Pb,I,1.6,PCBM-60 | BCP,PEDOT:PSS,Al,Unknown,DMF,True,100.0,Spin-coating,Unknown,0.1,False,0.955,15.9,0.45,7.0,X6ZEwghDLltFF2P79uxHxQN_CRVD
MAPbI3,MA,Pb,I,1.6,PCBM-60 | BCP,PEDOT:PSS,Al,Unknown,DMF >> IPA >> none,False,Unknown >> Unknown >> 150.0,Spin-coating >> Spin-coating >> Close space sublimation,Unknown >> Unknown >> Vacuum,0.04,False,1.03,19.6,0.8,16.2,X6ZcUSMt04JGzYOq7UWwyJw4IrgQ
Cs0.05FA0.79MA0.16PbBr0.51I2.49,Cs; FA; MA,Pb,Br; I,,TiO2-c,Spiro-MeOTAD,Au,Ethyl acetate,DMF; DMSO,False,100.0,Spin-coating,Unknown,0.12,False,1.06,21.98,0.72,16.91,X6f3j87-bdMdtxzNgTboaCOM8hNS
MAPbI3,MA,Pb,I,1.6,PCBM-60; F8TBT,PEDOT:PSS,Ag,Chlorobenzene,DMF; DMSO,False,95.0,Spin-coating,Unknown,0.09,False,1.08,22.89,0.79,19.53,X6wjc4Fzgo2-jlJUdKUZUg0OL7pp
MAPbI3,MA,Pb,I,1.61,TiO2-c | TiO2-mp,Spiro-MeOTAD,Au,Unknown,DMF >> IPA,False,Unknown >> 70.0,Spin-coating >> Spin-coating,Dry air >> Dry air,0.22,False,0.912,11.3,0.67,13.6,X7-faluHl_wHQEjwUyRLEGJNIdSM
Cs0.05FA0.85MA0.15PbBr0.45I2.55,Cs; FA; MA,Pb,Br; I,,TiO2-c,Spiro-MeOTAD,Au,Chlorobenzene,DMF; DMSO,False,100,Spin-coating,N2,0.049,False,1.11,21.9,0.75,18.2,X7EWvuf5M85qULMfWYToXIsX1jOC
Cs0.24FA0.76PbI3,Cs; FA,Pb,I,,SnO2-c,Spiro-MeOTAD,Au,Unknown,none >> none >> none,False,Unknown >> Unknown >> 160,Evaporation >> Evaporation >> Gas reaction,Vacuum >> Vacuum >> FAI; N2,0.16,False,1.065,22.88,0.7120000000000001,15.84,X7FcVG-JOi21-q1mCQLZyxglk3MP
MAPbI3,MA,Pb,I,1.6,PCBM-60 | BCP,PTAA,Ag,Unknown,DMF; DMSO,False,75,Spin-coating,N2,0.9,False,1.25,20.0,0.774,17.9,X7Le7IWAzvIS85wYbzfSRn4ATl8W
CsPbI3,Cs,Pb,I,,TiO2-c,PTAA,Au,Unknown,DMF; DMSO,False,Unknown,Spin-coating,N2,0.09,False,1.07,20.16,0.76,16.43,X7OWUn4vYohfbW2snltz_jsSOIhm
MAPbI3,MA,Pb,I,1.6,TiO2-c | TiO2-mp,Spiro-MeOTAD,Au,Chlorobenzene,DMF; DMSO,False,100.0,Spin-coating,N2,0.16,False,1.025,20.4,0.7,15.2,X7OwxWo6U93ZO6ky7pgM4HDcbo0g
MAPbI3,MA,Pb,I,1.6,TiO2-c | TiO2-mp,Spiro-MeOTAD,Au,Unknown,DMF >> IPA,False,Unknown >> 70.0,Spin-coating >> Spin-coating,N2 >> N2,0.1,False,1.0,20.06,0.645,13.01,X7dxdCsvhisbvGGSl0ktae2dGDAJ
FA0.85MA0.15PbBr0.45I2.55,FA; MA,Pb,Br; I,,SnO2-c | SnO2-nw,Spiro-MeOTAD,Au,Chloroform,DMF; DMSO,False,130.0,Spin-coating,N2,0.16,False,0.95,22.4,0.632,13.56,X7jEOGlpx4oqsM2cgKEur0YcEWJX
Cs0.02FA0.38MA0.6PbBr0.025I2.975,Cs; FA; MA,Pb,Br; I,,PCBM-60,PEDOT:PSS,Ca | Al,Unknown,DMF,False,100.0,Slot-die coating,Air,0.1,False,0.92,15.12,0.679,9.44,X7nSSiqUk1t_ZLUeK4cDCUNjaKMj
MAPbI3,MA,Pb,I,1.6,PCBM-60 | C60 | BCP,P3CT-N,Ag,Chlorobenzene,DMF; DMSO,False,60.0; 80,Spin-coating,N2,0.09,False,1.12,22.63,0.715,18.5,X7pTyFbr1e42T6lkRBcjgGEoSZAl
MAPbI3,MA,Pb,I,1.59,TiO2-c | TiO2-mp,Spiro-MeOTAD,MoO3 | Ag,Chlorobenzene,DMF >> Methyl acetate,False,80.0,Spin-coating >> CBD,N2 >> N2,0.1,False,1.01,18.98,0.73,14.07,X7rC9LiseyrW4bIwURNtC9CXv5na
MAPbI3,MA,Pb,I,1.6,TiO2-c,Spiro-MeOTAD,Au,Chlorobenzene,DMSO; GBL,False,100.0,Spin-coating,Unknown,0.1,False,1.06,23.08,0.7509999999999999,18.36,X7uHchw67Soe5Cte2QJ5HU3dhZlC
MAPbI3,MA,Pb,I,1.56,PCBM-60 | Bphen,PEDOT:PSS,Ag,Unknown,DMF; GBL,False,95.0,Spin-coating,N2,0.0725,False,0.82,18.8,0.67,10.46,X7yybduWqvCPlqIDq5JCDdgb5yM0
CsFAPbBr0.2I2.8,Cs; FA,Pb,Br; I,1.65,C60 | TmPyPB,Spiro-TTB,Ag,Unknown,none >> Ethanol,False,Unknown >> 150,Co-evaporation >> Spin-coating,Vacuum >> N2,0.1,False,1.082,18.74,0.75,15.0,X83-jqaBt-Pw2ABlgB-WDmNMMzf2
MAPbI3,MA,Pb,I,1.6,TiO2-c | TiO2-mp,Spiro-MeOTAD,Au,Unknown,DMF; DMSO >> none,False,60 >> 100,Spin-coating >> Evaporation,N2 >> MAI; Vacuum,0.1,False,,,,14.2,X8864o8fTLLBV-1pWAsVz7MCbSSc
MAPbI3,MA,Pb,I,1.6,PCBM-60 | BCP,NiMgLiO,Ag,Toluene,DMSO; GBL,False,100.0,Spin-coating,Unknown,0.09,False,1.036,20.937,0.7759999999999999,16.83,X8GwS5jnxo2nvM1XhjjEqwqd2BN-
MAPbI3,MA,Pb,I,1.6,TiO2-c | TiO2-mp,Spiro-MeOTAD,Au,Diethyl ether,DMF; DMSO,False,60; 100,Spin-coating,Unknown,0.125,False,0.997,21.74,0.67,14.52,X8OP6KMqQ1bqUAX6CqvlhwtzkJUG
MAPbI3,MA,Pb,I,1.6,PCBM-60,Co0.817Cu0.183O,Ag,Ethyl ether,DMF; DMSO,False,Unknown,Spin-coating,Dry air,0.07,False,0.925,17.98,0.6,9.98,X8ppfTb2foFcijoCeBF5zj-WXXIT
FA0.58MA0.42PbI3,FA; MA,Pb,I,,TiO2-c,Spiro-MeOTAD,Au,Diethyl ether,DMF; DMSO >> DMF; DMSO,False,Unknown >> 100.0,Spin-coating >> Spin-coating,Unknown,0.136,False,1.061,21.68,0.721,16.57,X8tmDYwgmPgm_DBFCECUNhBiEV28
FA0.9MA0.1PbBr0.3I2.7,FA; MA,Pb,Br; I,,PCBM-60 | ZnO-np,PTAA,AZO | NiAl,Unknown,none >> IPA >> IPA,True,Unknown >> 150 >> 100,Evaporation >> Spin-coating >> Spin-coating,Vacuum >> N2 >> N2,0.1,False,,,,12.7,X91uvgzDDuiVpNLU3xE44qNmZ8VM
FAPbI3,FA,Pb,I,1.48,TiO2-c | TiO2-mp,PTAA,Au,Toluene,DMF; DMSO,False,150,Spin-coating,Unknown,0.09,False,1.078,21.35,0.6709999999999999,16.83,X9ELDNOCevKvM2aI5DUy1TMA4gPQ
MAPbI3,MA,Pb,I,1.6,TiO2-c,Spiro-MeOTAD,Au,Unknown,DMF >> IPA,False,90 >> Unknown,Spin-coating >> Spin-coating,N2 >> N2,0.1,False,0.91,17.37,0.5589999999999999,8.99,X9G4Gh5gghxKmAR_I1os8HnG6ipH
Cs0.07FA0.78MA0.15PbBr0.51I2.49,Cs; FA; MA,Pb,Br; I,,TiO2-c | Thiourea,Spiro-MeOTAD,Au,Unknown,DMF; DMSO,False,100.0,Spin-coating,N2,0.1,False,1.13,22.82,0.73,18.77,X9HW-kpjotMF8UZYplkiOMuleLaq
MAPbI3,MA,Pb,I,1.6,TiO2-c | TiO2-nanocones,Spiro-MeOTAD,Au,Unknown,DMF >> IPA,False,70.0 >> 70.0,Spin-coating >> CBD,Unknown,0.09,False,1.03,18.6,0.5920000000000001,11.4,X9MPAHGQAMSzM9Ak_JjZf4r8HQn9
MAPbI3,MA,Pb,I,1.6,TiO2-c | TiO2-mp,Spiro-MeOTAD,Ag,Unknown,DMF,False,100.0,Spin-coating,Unknown,0.1,False,0.83,12.26,0.7,7.18,XAJ5dSmF86NpxUXzRueQCxpQslja
Cs0.05FA0.79MA0.16PbBr0.30I2.70,Cs; FA; MA,Pb,Br; I,,TiO2-np,Spiro-MeOTAD,Au,Chlorobenzene,DMF; DMSO,False,100.0,Spin-coating,Unknown,0.125,False,1.087,21.03,0.745,17.06,XAKQtsQhT6nN-_D86vseRi5l6wHn
Cs0.1FA0.9PbBr0.1I2.9,Cs; FA,Pb,Br; I,,TiO2-c | TiO2-np | ZrO2-mp,none,Carbon,Unknown,DMF >> IPA,False,70.0 >> 100.0,Drop-infiltration >> CBD,Air >> Air,0.1475,False,,,,,XAWBQqFt6llFTyAF5Tp1-6S74Sva
MAPbI3,MA,Pb,I,1.6,PEIE | TiO2-c,Spiro-MeOTAD,Au,Unknown,DMF,False,90; 100,Spin-coating,Air,0.1,False,1.13,22.75,0.75,19.3,XApb6yYEPNj_4F3WuM54WMXSB456
Cs0.2FA0.8PbBr0.6I2.4,Cs; FA,Pb,Br; I,1.68,C60 | BCP,PTAA,,,,False,,,,,False,1.12,20.84,0.788,18.38,XAxCZ-iiT40fs59GMrmEohfQ6NSJ
MAPbI3,MA,Pb,I,1.6,TiO2-c,PEDOT:PSS,Au,Ethyl acetate,DMF,False,100.0,Spin-coating,Unknown,0.16,False,,,,12.62,XAyOkplxHtfD9nNWnLZr5Bu3ESdt
FA0.83MA0.17PbBr0.51I2.49,FA; MA,Pb,Br; I,,SnO2-c,Spiro-MeOTAD | PDPP4T,Au,Diethyl ether,DMF; DMSO,False,100,Spin-coating,Unknown,,False,,,,,XB4LL0BoN2ndm0wbfEzR733xno4M
MAPbI3,MA,Pb,I,1.6,TiO2-c | TiO2-mp,P3TAA-co-P3HT,Ag,Unknown,DMF; DMSO,False,100.0,Spin-coating,N2,0.1,False,1.068,17.22,0.65,11.95,XBL_Cm2_s22WVSa9pnQXbPMhEasS
MAPbI3,MA,Pb,I,1.6,TiO2-c,PCBM-60,Au,Chlorobenzene,DMSO; GBL,False,100.0,Spin-coating,N2,0.09,False,0.89,15.03,0.5760000000000001,7.73,XBZJ4WcFub6Qti53ycLSTCFaDgcV
MAPbI3,MA,Pb,I,1.6,TiO2-c | TiO2-mp | ZrO2-mp | Co3O4-mp,none,Carbon,Unknown,GBL,False,Unknown,Drop-infiltration,Unknown,0.09,False,0.88,23.43,0.64,13.27,XBcxQGmVsLv_DCDJF8K4qJtwLrnd
MAPbI3,MA,Pb,I,1.6,PTEBS,Spiro-MeOTAD,Au,Unknown,DMF >> IPA,False,70.0 >> 90.0,Spin-coating >> Spin-coating,N2 >> N2,0.034,False,1.026,21.79,0.69,15.4,XBh7nvpVtWKvc9CdX1uLV867d5mg
FA0.85MA0.15PbBr0.45I2.55,FA; MA,Pb,Br; I,1.54,TiO2-c | TiO2-nanofibers,Spiro-MeOTAD,Au,Chlorobenzene,DMF; DMSO,False,120.0,Spin-coating,Unknown,0.09,False,1.013,23.32,0.67,15.82,XBxI7u6dpp2BMyR5Oq8AYUxU5aW_
MAPbI3,MA,Pb,I,1.6,PCBM-60 | PFN,PEDOT:PSS,Ag,Unknown,DMF,False,80.0,Spin-coating,N2,0.1,False,0.96,19.89,0.68,13.05,XC-LBOF8fEK8aN86LsPD-YSBm1rw
