Repository: GouravSidana/firstML

# firstML
My first Machine Learning Project

File: filtered_perovskite.csv (part 84 of 155)
Formula,A_ion,B_ion,X_ion,Bandgap,ETL,HTL,Backcontact,Antisolvent,Solvent,Solv_annel,Anneal_temp,Dep_procedure,Synth_atm,Cell_area,Is_module,Voc,Jsc,FF,PCE,entry_id
Cs0.05FA0.81MA0.14PbBr0.45I2.55,Cs; FA; MA,Pb,Br; I,,PCBM-60 | BCP,PTAA,Ag,Unknown,DMF,False,100.0,Spin-coating,N2,0.1,False,1.12,19.63,0.67,14.71,XC3rrItGwxcF6T3eZ4mVizLMJYbi
MAPbI3,MA,Pb,I,1.6,PCBM-60,PEDOT:PSS,Al,Unknown,none,False,150.0,Closed space sublimation,Vacuum,1.0,False,0.96,18.0,0.6559999999999999,11.4,XCDYeoNy5mk9RPz9I_obHzK2Xvdy
FA0.87MA0.13PbBr0.13I2.83,FA; MA,Pb,Br; I,,SnO2-np,none,Carbon,Unknown,DMF; DMSO >> DMF; IPA,False,Unknown >> 140.0,Spin-coating >> Spin-coating,Air >> Air,0.08,False,1.02,22.47,0.5870000000000001,13.14,XCPvBdAJn6cQQA9Ork051ee9GDR_
MAPbI3,MA,Pb,I,1.6,PCBM-60 | AZO-np,NiO-c,Ag,Unknown,DMF >> Ethanol,False,Unknown >> 100.0,Spin-coating >> Spin-coating,Unknown,0.19,False,1.01,19.86,0.68,14.76,XCQ6ojSlucnVkrAeggHARkAAcRgL
MAPbI3,MA,Pb,I,1.6,PCBM-60,PEDOT:PSS,Al,Unknown,DMF,False,100,Spin-coating,N2,0.04,False,0.86,14.08,0.7,8.47,XCXgtgkyYyH8nuDuB6ZfVldQLtYJ
MAPbI3,MA,Pb,I,1.6,TiO2-c,Spiro-MeOTAD,Au,Chlorobenzene,DMF; DMSO,False,60; 100,Spin-coating,N2,0.066,False,1.06,22.67,0.78,18.7,XCdUpQKhSjeS_CWXU-j1_pQveXYr
Cs0.05FA0.79MA0.16Pb0.5Sn0.5Br0.5I2.5,Cs; FA; MA,Pb; Sn,Br; I,1.31,PCBM-60 | C60 | BCP,PEDOT:PSS,Ag,Toluene,DMSO; GBL,False,100.0,Spin-coating,N2,0.0314,False,0.73,21.6,0.67,10.66,XCuXVKF2zVKef7COrVxy4tFD-p3a
MAPbI3,MA,Pb,I,1.6,TiO2-c,Spiro-MeOTAD,Ag,Unknown,DMF,False,100.0,Spin-coating,N2,0.0919,False,1.07,17.2,0.72,10.6,XCx-HEZWc0ro9TOEFVZRWpVU1BuI
MAPbI3,MA,Pb,I,1.6,SnO2-c | C60,Spiro-MeOTAD,Ag,Unknown,acetonitrile; Methylamine,False,100.0,Spin-coating,Dry air,0.09,False,1.07,23.0,0.75,17.9,XDJ_AwizPEClnq8R9gDcBVkjafCU
FA0.85MA0.15Pb1.0Br0.45I2.55,FA; MA,Pb,Br; I,1.59,TiO2-c | TiO2-mp,Spiro-MeOTAD,Au,Chlorobenzene,DMF; DMSO,False,105,Spin-coating,N2,0.09,False,1.1,22.2,0.7709999999999999,18.36,XDVLFqH6si6YkwQFW_tbCb3uQXTB
MAPbI3,MA,Pb,I,1.6,TiO2-c | TiO2-mp | ZrO2-mp,none,Carbon,Unknown,GBL,False,60.0,Drop-infiltration,Ar,0.1,False,0.89,20.28,0.544,9.84,XDiQ_35NzDbPdy7TEEwIM911jtIu
MAPbI3,MA,Pb,I,1.6,TiO2-c | TiO2-mp,none,Carbon,Unknown,DMF >> IPA,False,Unknown >> 100,Spin-coating >> CBD,Air >> Air,0.1,False,0.979,20.63,0.631,12.86,XDku8r42JLBdcUNJJejLAHc8aIBc
MAPbI3,MA,Pb,I,1.59,TiO2-c | TiO2-mp | Al2O3-mp,none,Carbon,Unknown,DMF,False,70.0,Drop-infiltration,Unknown,0.16,False,1.01,19.87,0.74,14.9,XDt9HoIv88dgTFFrq0xAdP3FhPy0
Cs0.05FA0.79MA0.16PbBr0.51I2.49,Cs; FA; MA,Pb,Br; I,,C60 | BCP,PTAA,Cu,Diethyl ether,DMF; DMSO,False,100.0,Spin-coating,N2,0.06,False,,,,18.9,XDwjyYsHwCcpXHpIthfZhxSZp-s4
MAPbI3,MA,Pb,I,1.6,TiO2-c | TiO2-mp,Al2O3-np | CuBuPc,Au,Chlorobenzene,DMF; DMSO,False,90.0,Spin-coating,N2,0.06,False,0.99,19.5,0.5,9.7,XE-CrI0Ed8ReazlX8EdwXKlkUq2u
Cs0.125FA0.875PbBr0.375I2.625,Cs; FA,Pb,Br; I,,TiO2-c | TiO2-mp,Spiro-MeOTAD,Au,Diethyl ether,DMF; DMSO,False,140.0,Spin-coating,Unknown,0.125,False,1.074,21.56,0.74,17.14,XEDzneeegekuE0Jwimkwwv0yTzOR
MAPbI3,MA,Pb,I,1.6,TiO2-c | TiO2-mp,Spiro-MeOTAD,Ag,Unknown,DMF >> IPA,False,70.0 >> 90.0,Spin-coating >> Spin-coating,Unknown,0.06,False,0.85,14.0,0.6,7.5,XEE7_3RpIGj96zC5LOVCTMXbBwMS
MAPbI3,MA,Pb,I,1.61,TiO2-c | TiO2-mp,none,Carbon,Unknown,DMF,False,80,Spin-coating,Unknown,0.06,False,0.75,20.52,0.483,7.15,XEEzu3aMeoypsNYkRYrdHWnPJlvu
MAPbI3,MA,Pb,I,1.6,PCBM-60,PEDOT:PSS,Al,Chlorobenzene,DMF; DMSO,False,120.0,Spin-coating,Unknown,0.04,False,,,,14.56,XEHY17Hw_KmMPZ6lqyQxPP43-dws
MAPbI3,MA,Pb,I,1.6,PCBM-60 | LiF,PEDOT:PSS | PCDTBT,Ag,Unknown,none,False,Unknown,Co-evaporation,Vacuum,0.2,False,1.05,19.4,0.73,14.6,XETKP5tQHbY6p6p6NkX_U7OkbCJ0
Cs0.05FA0.85MA0.15PbBr0.45I2.55,Cs; FA; MA,Pb,Br; I,,TiO2-c,Spiro-MeOTAD,Au,Bromobenzene,DMF; DMSO,False,100,Spin-coating,Ar,0.1,False,1.031,19.59,0.642,12.96,XEbHSSO8o2NVK27VsYIZN0pALsgW
MAPbI3,MA,Pb,I,1.6,PCBM-60 | BCP,P3CT-N,Ag,Chlorobenzene,DMF,False,100.0,Spin-coating,Unknown,0.09,False,0.98,21.38,0.72,15.43,XFCO3x-X3HEmZFptPQ2-wx4O8pHB
MAPbI3,MA,Pb,I,1.6,C70,Spiro-MeOTAD,Au,Unknown,DMF >> IPA,False,Unknown >> 100.0,Spin-coating >> CBD,Ar >> Ar,0.07,False,1.005,14.5,0.69,10.0,XFE3W50fafSUg4DaCIPZgCHPWTgK
MAPbI3,MA,Pb,I,1.5,PCBM-60 | Bphen,PEDOT:PSS,Ag,Chlorobenzene,DMF,False,100.0,Spin-coating,Unknown,0.1,False,0.9,18.43,0.7340000000000001,12.2,XFEY6U64myuPdne8ASoBzS8P_FON
Cs0.05FA0.79MA0.16PbBr0.51I2.49,Cs; FA; MA,Pb,Br; I,,TiO2-c | TiO2-mp,Polymer4,Au,Chlorobenzene,acetonitrile; DMF; DMSO,False,65; 100,Spin-coating,Unknown,0.1,False,1.01,19.7,0.72,14.2,XFMiWMLP-hINsKA4hsyt1TMTj-ce
MAPbI3,MA,Pb,I,1.6,PCBM-60 | BCP,PEDOT:PSS,Ag,Unknown,DMF >> IPA,False,Unknown >> 100.0,Spin-coating >> Spin-coating,Unknown,0.075,False,0.98,20.13,0.7559999999999999,19.3,XFdtSkuvJQyiC_OeEbPSV7KK_-tF
MAPbI3,MA,Pb,I,1.6,TiO2-c,Spiro-MeOTAD,Ag,Chlorobenzene,DMF; DMSO,False,Unknown,Spin-coating,Unknown,0.05,False,1.07,22.65,0.7020000000000001,19.24,XFkqOZ9UBaW_ObwMXh8DmH2NDnam
MAPbI3,MA,Pb,I,1.6,PCBM-60 | BCP,TiO2-np | NiO-np,Au,Chlorobenzene,DMF; DMSO,False,100.0,Spin-coating,Unknown,0.12,False,1.09,21.72,0.6409999999999999,15.9,XFuEELZBXgxWUcTpcOXRBi1jXcKb
Cs0.05FA0.79MA0.16PbBr0.51I2.49,Cs; FA; MA,Pb,Br; I,1.63,CdS | PCBM-60,CuPc,Carbon,Chlorobenzene,DMF; DMSO,False,100.0,Spin-coating,Unknown,0.071,False,1.0,20.86,0.68,14.1,XG294owCZyYpwqgxX6D3nBuEDt63
MAPbI3,MA,Pb,I,1.66,TiO2-c | TiO2-mp,Spiro-MeOTAD,Au,Unknown,DMF >> IPA,False,Unknown >> 100.0,Spin-coating >> Spin-coating,Air >> Air,0.1,False,1.01,14.44,0.742,10.96,XGKFUf1glnXkJWx6HJZFyjoxRd-c
Cs0.05FA0.81MA0.14PbBr0.45I2.55,Cs; FA; MA,Pb,Br; I,,TiO2-c | TiO2-mp,Spiro-MeOTAD,Au,Chlorobenzene,DMF; DMSO,False,100.0,Spin-coating,Unknown,0.1,False,1.0,18.1,0.62,11.2,XGW8ZF14-OEpKghIoblbJPBsglnx
MAPbI3,MA,Pb,I,1.6,TiO2-c | TiO2-mp,Spiro-MeOTAD,Au | Ag,Chlorobenzene,DMF,False,90.0,Spin-coating,Unknown,0.1,False,0.99,21.2,0.6859999999999999,14.4,XGg0q4ejprAkNQbg1u2PYlTkPrLl
MAPbI3,MA,Pb,I,1.6,PCBM-60,PEDOT:PSS,Al,Unknown,DMF; DMSO,False,Unknown,Unknown,Unknown,0.13,False,0.91,19.36,0.74,13.22,XGiSTToeE_mUgFqNC5IyADeXci6I
MAPbI3,MA,Pb,I,1.6,PCBM-60 | C60 | BCP,P3CT-N,Ag,Chlorobenzene,DMF; DMSO,False,60.0; 80,Spin-coating,N2,0.09,False,1.088,22.19,0.7390000000000001,17.5,XGqa6nrmRCk1yOXNqc2rIc2R01yi
FA0.55MA0.45Pb0.45Sn0.55I0.95SCN0.05,FA; MA,Pb; Sn,I; SCN,1.24,C60 | BCP,PEDOT:PSS,,,,False,,,,,False,0.743,28.8,0.824,17.6,XGwz4of3rklmfIO2pCpZjaEcOVyg
FA0.5MA0.5PbSnI3,FA; MA,Pb; Sn,I,,C60 | BCP,PEDOT:PSS,Ag,Diethyl ether,DMF; DMSO,False,100.0,Spin-coating,N2,0.06,False,0.71,28.38,0.75,14.92,XH-nJWwR_Cq-mYCUmLWhXAj_16ie
FA0.81MA0.15PbBr0.45I2.55,FA; MA,Pb,Br; I,,PCBM-60 | C60 | BCP,PTAA,Cu,Unknown,DMF; DMSO >> IPA,False,105.0 >> 105,Spin-coating >> Spin-coating,N2 >> N2,0.07,False,1.2,22.51,0.76,20.53,XHCAKVb9suUrY7W_hUmEs_R0SYjg
MAPbI3,MA,Pb,I,1.6,NiO-c,PCBM-60 | BCP,Ag,Unknown,DMF,False,100.0,Doctor blading,N2,0.14,False,0.95,17.62,0.58,10.33,XHCXZ0odupoYvUXm10CVp44LXK8M
MAPbI3,MA,Pb,I,1.6,TiO2-c | TiO2-mp | Al2O3-mp,Spiro-MeOTAD,Au,Toluene,DMF; GBL,False,100.0,Spin-coating,N2,0.045,False,1.02,20.51,0.47,9.81,XHG6Di_0dpDXD5A6TU9-M017HTDK
Cs0.05FA0.79MA0.16PbBr0.51I2.49,Cs; FA; MA,Pb,Br; I,,TiO2-c | PCBM-60,Spiro-MeOTAD,Au,Chlorobenzene,DMF; DMSO,False,100.0,Spin-coating,N2,0.1,False,1.12,2.75,0.76,14.63,XHMzh5nDjmbdldoSm0IkcBn2iCjp
MAPbI3,MA,Pb,I,1.6,PCBM-60 | Bphen,PEDOT:PSS,Ag,Unknown,DMF,False,50; 60; 70; 80; 90; 100,Spin-coating,N2,0.0725,False,0.9,18.93,0.67,11.43,XHYd0MNhwZ5xtjdjnkMwBFU9saRr
MAPbBr3,MA,Pb,Br,2.3,TiO2-c | TiO2-mp,none,Carbon,Unknown,DMF; DMSO >> IPA,False,100,Spin-coating >> Spin-coating,Unknown,,False,1.36,7.4,0.76,7.64,XHaMD1IUFUp-R9x1OFFD6HXBQCMU
MAPbI3,MA,Pb,I,1.6,TiO2-c | PCBM-60,Spiro-MeOTAD,Au,Chlorobenzene,DMF; DMSO,False,100.0,Spin-coating,N2,0.1,False,0.98,20.41,0.602,12.04,XHeSkR2KTBxKLiG1M73IvhohqdG7
Cs0.05FA0.79MA0.16PbBr0.51I2.49,Cs; FA; MA,Pb,Br; I,,SnO2-np,Spiro-MeOTAD,Au,Diethyl ether,DMF; DMSO,False,120.0,Spin-coating,N2,0.11,False,1.07,21.9,0.7140000000000001,16.76,XHl-JwCVN1Xjv_VmloxV4ozxmO1J
MAPbI3,MA,Pb,I,1.6,PCBM-60,NiO,Ag,Chlorobenzene,DMF,False,100,Spin-coating,Unknown,0.1,False,0.978,20.48,0.698,13.99,XHvLY9Tq1RaFySMg2RtQgwhLy54P
MAPbI3,MA,Pb,I,1.6,SnO2-np,Spiro-MeOTAD,Ag,Chlorobenzene,DMF; DMSO,False,100.0,Spin-coating,Unknown,0.1,False,1.1,22.98,0.813,20.52,XHy6zn0Rd0hKAaDwUMLG4RJX45I3
MAPbI3,MA,Pb,I,,TiO2-c | TiO2-mp,Spiro-MeOTAD,Ag,Chlorobenzene,DMF; DMSO,False,120,Spin-coating,N2,0.12,False,0.89,23.26,0.636,13.16,XIBy7k0UFrNPSzFRhxo0gWtCCvE4
MAPbI3,MA,Pb,I,1.6,TiO2-c,Spiro-MeOTAD,Au,Ar,DMF,False,100,Spin-coating,N2,0.16,False,1.01,22.5,0.72,17.16,XID5Y6tF4cOP1DXrEq8SHJ5vJ-2-
MAPbI3,MA,Pb,I,1.6,SnO2-c,Spiro-MeOTAD,Au,Unknown,acetonitrile; Ethanol; Methylamine,False,100.0,Spin-coating,N2,0.096,False,1.14,22.0,0.75,18.75,XIRn2Np1_4ovWY4QKSXAFWU_uhqC
MAPbI3,MA,Pb,I,1.61,SnO2-c,Spiro-MeOTAD,Ag,Chlorobenzene,DMSO,True,100.0,Spin-coating,N2,0.09,False,1.16,22.61,0.758,19.88,XIoJ4RkmYbIUP2SabdHwZtwsShEM
MAPbI3,MA,Pb,I,1.6,TiO2-c | TiO2-mp,Spiro-MeOTAD,Au,Toluene,DMSO; GBL,False,100.0,Spin-coating,Unknown,0.14,False,0.99,18.2,0.69,12.41,XJ0xQXXzR6rkfJQo_YQkJtYFry4Q
MAPbI3,MA,Pb,I,1.6,PCBM-70 | LiF,PEDOT:PSS,Al,Unknown,DMF,False,70.0,Ultrasonic spray,Air,0.025,False,0.87,16.7,0.7,9.9,XJ4IwaIbnCI71odgPD5kofmuPR81
Cs0.1FA0.74MA0.13PbBr0.39I2.48,Cs; FA; MA,Pb,Br; I,,TiO2-c | TiO2-mp | SnO2-c,BL50,Au,Chlorobenzene,DMF; DMSO,False,100.0,Spin-coating,N2,0.1,False,1.06,22.52,0.742,17.81,XJHJ0ZcgRbUVivSk6KfHzeSqqYkP
MAPbI3,MA,Pb,I,1.6,Unknown,Spiro-MeOTAD,Au,Chlorobenzene,DMF; DMSO,False,100.0,Spin-coating,Unknown,0.09,False,0.97,14.52,0.62,8.71,XJJO0MU7YDnVLOp0DEkQJNe4oMKK
MAPbI3,MA,Pb,I,1.58,PCBM-60 | Bphen,PolyTPD,Ag,Unknown,acetonitrile; Methylamine,True,100.0,Spin-coating,N2,0.0256,False,1.05,18.67,0.7759999999999999,14.7,XJO6Gi4DZ1SFUxjnrREUkDPmgetZ
MAPbI3,MA,Pb,I,1.6,TiO2-c | TiO2-mp,Spiro-MeOTAD,Au,Unknown,DMF >> IPA,False,100.0 >> 100.0,Spin-coating >> Spin-coating,Unknown,0.125,False,1.038,21.07,0.69,15.09,XJR1ZLR_frDZIxLj8_DI7Ovpu0SB
MAPbI3 | MAPbBr1.2I1.8,MA | MA,Pb | Pb,I | Br; I,1.6,TiO2-c,Spiro-MeOTAD,Cr | Au,Chlorobenzene,DMF,False,95.0,Spin-coating,Unknown,0.122,False,0.918,17.5,0.6,9.64,XJV2q-IBoqJsRnHRWQZKljxL_nDZ
BA2MA3Pb4I13,BA; MA,Pb,I,,C60 | BCP,PTAA | PFN-Br,Cu,Toluene,DMF; DMSO,False,100.0,Spin-coating,Unknown,0.1,False,1.11,16.6,0.706,13.0,XJYJwOYZbQpGRSW9osppxcuY6mQh
MAPbI3,MA,Pb,I,1.625,TiO2-c | TiO2-nw,Spiro-MeOTAD,Au,Unknown,DMF >> IPA,True,Unknown >> 90.0,Spin-coating >> Spin-coating,Air >> Air,0.16,False,1.07,20.436,0.7120000000000001,15.56,XJrALtct2TZYCj6PP4p6qURURBvK
MAPbI3,MA,Pb,I,1.6,TiO2-c | TiO2-mp,Spiro-MeOTAD,Au,Unknown,DMSO >> 1-butanol,False,Unknown >> 105.0,Slot-die coating >> CBD,Unknown,0.09,False,0.81,13.2,0.55,12.4,XJvmZNqsLNQIFRXs_ie0haWMa1VN
MAPbI3,MA,Pb,I,1.61,SnO2-np,Spiro-MeOTAD,Au,Vacuum,DMF; DMSO,False,Unknown,Spin-coating,Unknown,0.09,False,1.07,21.72,0.73,16.97,XK1ml7xqSCi9KDcJi3f9INj2Adm-
MAPb1.0I3,MA,Pb,I,1.55,PCBM-60 | BCP,NiO-c,Ag,Ether,DMF; DMSO,False,100,Spin-coating,N2,1.02,False,1.088,19.68,0.7490000000000001,16.03,XKByfGlMwZlDvA24Sw8V-8Viazwf
Cs0.05FA0.79MA0.16PbBr0.51I2.49,Cs; FA; MA,Pb,Br; I,1.59,TiO2-c | TiO2-mp,Spiro-MeOTAD,Au,Chlorobenzene,DMF; DMSO,False,100.0,Spin-coating,Unknown,0.1,False,1.08,22.98,0.735,18.28,XKE89jWRKJ6-U2Ey6U4D9EMdy3VH
MAPbI3,MA,Pb,I,1.6,PCBM-60 | C60 | BCP,PolyTPD,Al,Unknown,DMF >> IPA,False,100,Spin-coating >> Spin-coating,Unknown,0.1,False,1.08,18.1,0.64,12.5,XKFMbiXWYd3lC-De1g4bK8xkL7Ys
MAPbI3,MA,Pb,I,1.59,PCBM-60,NiO-c,Ag,Toluene,DMSO; GBL,False,100.0,Spin-coating,Unknown,0.0314,False,1.07,19.3,0.76,15.7,XKMpfCQDvBAtQYxjFuS2YGXBXf8o
Cs0.1FA0.81MA0.09PbBr0.17I2.83,Cs; FA; MA,Pb,Br; I,,TiO2-c | TiO2-mp,V1209,Au,Trifluorotoluene,DMF; DMSO,False,100,Spin-coating,Unknown,0.16,False,1.017,23.5,0.713,17.0,XK_h-aFA51BQA0QQNfa-4AiwqwuE
MAPbI3,MA,Pb,I,1.58,PCBM-60 | Bphen,PolyTPD,Ag,Unknown,acetonitrile; Methylamine,True,100.0,Spin-coating,N2,0.0256,False,1.08,20.21,0.7979999999999999,16.5,XKdPtNPvXFeH2qxRmpqFBw6ytvtw
MAPbI3,MA,Pb,I,1.6,TiO2-c,Spiro-MeOTAD,MoO3 | Au,Chlorobenzene,DMSO; GBL,False,100.0,Spin-coating,Unknown,0.09,False,0.96,21.69,0.75,15.65,XKfgGHWu88qn8xNnjfu-hoBbwuJs
MAPbI3,MA,Pb,I,1.5,PCBM-60,NiO-c,Ag,Toluene,DMF; DMSO,False,40; 100,Spin-coating,N2,0.09,False,0.939,21.98,0.634,13.08,XKghcCgalvr_FES7v3wkhxR2V2qL
MAPbI3,MA,Pb,I,1.6,TiO2-c | TiO2-mp,Spiro-MeOTAD,Ag,Unknown,DMF >> H2O; IPA >> Unknown,False,70.0 >> 100.0,Spin-coating >> Dipp-coating >> Spin-coating,Unknown >> Unknown >> Air,0.16,False,0.93,18.91,0.54,9.53,XKl3IFWl6-M56Z5LcnwFOC_ZENsE
MAPbI3,MA,Pb,I,1.6,TiO2-c | TiO2-mp,Spiro-MeOTAD,Au,Diethyl ether,GBL; N-methyl-2-pyrrolidinone,False,150.0,Spin-coating,Air,0.1,False,0.97,17.0,0.612,10.09,XKpFRrkKdAoSZTCABpPskkMbA55o
MAPbI3,MA,Pb,I,1.6,TDTP | LiF,PEDOT:PSS,Al,Unknown,DMF,False,100.0,Spin-coating,N2,0.09,False,0.97,21.8,0.698,14.7,XKwNToHaabJJJJQ0QUqDMuPf-CH7
Cs0.05FA0.79MA0.16PbBr0.51I2.49,Cs; FA; MA,Pb,Br; I,,TiO2-c,Spiro-MeOTAD,Au,Chlorobenzene,DMF; DMSO,False,100,Spin-coating,Unknown,0.1,False,1.11,21.8,0.7509999999999999,17.91,XLDYRfgW1wgK4zUfCoiEYV8hD3El
(TBA)0.1Cs0.05FA0.71MA0.14PbBr0.51I2.49,(TBA); Cs; FA; MA,Pb,Br; I,,TiO2-c,Spiro-MeOTAD,Au,Chlorobenzene,DMF; DMSO,False,110.0,Spin-coating,N2,0.1,False,1.18,23.2,0.713,19.8,XLGuWOXS_X-QnSe-8Df3wdwN-Cjo
MAPbI3,MA,Pb,I,1.6,SnO2-np,Spiro-MeOTAD,Au,Unknown,DMF; DMSO >> IPA,False,70.0 >> 100.0,Slot-die coating >> CBD,Air >> Air,0.096,False,1.11,21.9,0.7559999999999999,18.3,XL_Cr9lbdOVwGPNc8o9s2LzpV87D
Cs0.05FA0.79MA0.16PbBr0.48I2.52,Cs; FA; MA,Pb,Br; I,,TiO2-c | TiO2-mp,none,Carbon,Chlorobenzene,DMF; DMSO,False,100.0,Spin-coating,N2,0.132,False,0.98,21.9,0.58,12.86,XL_ckP5M2BOk6C_TCb3dbUwpM5V1
MAPbI3,MA,Pb,I,1.6,SnO2-c | SnO2-mp,Spiro-MeOTAD,Au,Unknown,DMF >> IPA,False,90.0 >> 150.0,Spin-coating >> Spin-coating,N2 >> Air,0.102,False,0.94,21.21,0.57,11.45,XLjTLOytUyETKfGmzx8ZgupIv13U
MAPbI3,MA,Pb,I,1.6,C60 | BCP,PEDOT:PSS,Ag,Unknown,DMSO; GBL,False,120,Ultrasonic spray,Air,1.0,False,0.75,18.42,0.5820000000000001,8.08,XLns8c_DL45ZlHArsPmrYJJqDZB7
MAPbI3,MA,Pb,I,1.6,TiO2-c | TiO2-mp,Spiro-MeOTAD,AgAl,Unknown,DMF; DMSO >> IPA,False,40.0 >> 100.0,Spin-coating >> Spin-coating,Unknown,0.1,False,1.01,22.94,0.7190000000000001,16.66,XLoftUGhVD5F3Q0q1lLJWIxKTEF1
CsPbI3,Cs,Pb,I,,TiO2-c,Spiro-MeOTAD,Au,Unknown,Octane >> Methyl acetate >> Methyl acetate,False,Unknown,Spin-coating >> Dipp-coating >> Rinsing,N2 >> N2 >> N2,0.11,False,1.03,11.5,0.57,7.0,XLt3LuKtLJfsX9QWLszVVDmhONkA
MAPbI3,MA,Pb,I,1.6,TiO2-c | TiO2-mp,Spiro-MeOTAD,Au,Chlorobenzene,DMSO,False,100,Spin-coating,Unknown,0.16,False,1.026,19.8,0.7,14.2,XM1Pl9XgBW8NTyYUDgKGDAGC4arG
(CIEA)0.01MA0.99PbI3,(CIEA); MA,Pb,I,,TiO2-c | TiO2-mp,Spiro-MeOTAD,Au,Unknown,DMSO,False,100.0,Spin-coating,N2,0.16,False,1.04,22.8,0.755,17.73,XM8_V_7FEX7-pFRkpta3CVfxpjnG
MAPbI3,MA,Pb,I,1.6,PCBM-60 | BCP,NiO-c,Ag,Toluene,DMF; DMSO,False,100.0,Spin-coating,Ar,0.1,False,1.05,22.15,0.758,17.7,XMUP1nFmU6GwT8nJHorStn7Zvx0s
MAPbI3,MA,Pb,I,1.6,PCBM-60 | PEI,PEDOT:PSS | PSS-Na,Ag-nw,Chlorobenzene,DMSO; GBL,False,100.0,Spin-coating,N2,0.09,False,1.04,17.92,0.75,13.98,XMUblSYluOC5oeLU_CG3ZZT4AO4k
Cs0.05FA0.79MA0.16PbBr0.51I2.49,Cs; FA; MA,Pb,Br; I,1.64,TiO2-c | TiO2-mp,Spiro-MeOTAD,Au,Chlorobenzene,DMF; DMSO,False,100,Spin-coating,N2,0.16,False,1.03,19.2,0.75,14.8,XMVcIl_SUzgTywBEJo7kg0AvYL-e
Cs0.04FA0.8MA0.16PbBr0.45I2.55,Cs; FA; MA,Pb,Br; I,,TiO2-c | TiO2-mp,PTAA,Au,Chlorobenzene,DMF; DMSO,False,100.0,Spin-coating,O2,0.09,False,1.046,21.65,0.705,15.75,XMW9wqMspiB9B8gyHGzjkmeBY4FE
MAPbI3,MA,Pb,I,1.6,TiO2-c | TiO2-mp | ZrO2-mp,none,Carbon,Unknown,DMF; DMSO,False,100.0,Drop-infiltration,N2 >> N2,0.085,False,0.86,22.0,0.54,10.3,XMk56fQu5RstYLslzoojZuIxJI1u
MAPbI3,MA,Pb,I,1.6,TiO2-c | TiO2-mp,Spiro-MeOTAD,Au,Toluene,DMSO,False,100,Spin-coating,N2,0.04,False,1.02,18.2,0.66,12.3,XMlBc92Hu_30sgDgogzp3bFflfFN
Cs0.05FA0.75MA0.2PbBr0.3I2.7,Cs; FA; MA,Pb,Br; I,,none,Spiro-MeOTAD,Au,Toluene,DMF; DMSO,False,110.0,Spin-coating,N2,0.0938,False,0.97,16.8,0.58,16.3,XMo_uJSaGU31H8csOT1Fvx68u35Y
MAPbI3,MA,Pb,I,1.6,ZnO-c,Spiro-MeOTAD,Au,Toluene,DMF,False,100.0,Spin-coating,Unknown,0.09,False,1.06,21.55,0.6579999999999999,15.05,XMu_uMlssiQYTqsEFIk35L_VYasj
MAPbI3,MA,Pb,I,1.6,TiO2-c,Spiro-MeOTAD,Au,Toluene,DMF; GBL,False,100.0,Spin-coating,Unknown,0.1,False,1.1,23.6,0.62,16.1,XNAyy6fnJMxnFIK_v5tM-iCoqvLM
MAPbI3,MA,Pb,I,1.6,C60 | BCP,PTAA,Cu,Unknown,DMF; DMSO >> IPA,False,Unknown >> 100.0,Spin-coating >> Spin-coating,N2,0.1,False,1.04,23.26,0.77,18.62,XNC14mDClbMqNRQ96FADeKeJuqoi
MAPbI3,MA,Pb,I,1.6,PCBM-60 | PEI,MeO-FDPA,Ag,Chlorobenzene,DMSO; GBL,False,100.0,Spin-coating,Unknown,0.045,False,1.05,18.14,0.72,13.67,XNO12Iu-fE617dBMDKniiahDf-29
MAPb1.0I3,MA,Pb,I,1.55,TiO2-c | PCBM-60,Spiro-MeOTAD,Au,Unknown,DMF,False,Unknown,Spin-coating,Unknown,0.14,False,1.09,22.25,0.73,17.7,XNWBExwKWpOr6XZyHHYG5ag80hrV
Cs0.05FA0.79MA0.16PbBr0.5I2.5,Cs; FA; MA,Pb,Br; I,1.5,TiO2-c | TiO2-mp,Spiro-MeOTAD,Au,Chlorobenzene,DMF; DMSO,False,100.0,Spin-coating,N2,0.12,False,1.14,23.1,0.76,20.1,XNX-8bvWnebLtHiGZyE_0JcB_eVc
MAPbI3,MA,Pb,I,1.6,PCBM-60; F8TBT,PEDOT:PSS,Ag,Chlorobenzene,DMF; DMSO,False,95.0,Spin-coating,Unknown,0.09,False,1.12,22.43,0.82,20.67,XNgL6V7xf9mh66fOLOqINLvBLzIr
CsPbI3,Cs,Pb,I,,TiO2-c,Spiro-MeOTAD,Au,Unknown,DMF,False,100.0,Spin-coating,Unknown,1.0,False,1.03,13.78,0.544,7.72,XNgPGYJy0gw59Xpe9bwL7LlSgCBJ
Cs0.17FA0.83PbBr0.51I2.49,Cs; FA,Pb,Br; I,,PCBM-60,NiO-c,Ag,Chlorobenzene,DMF; DMSO,False,120.0,Spin-coating,Unknown,1.07,False,0.856,17.5,0.526,7.9,XNhVgohZyDVFQgCXAqxz8n3kcI1M
Cs0.05FA0.81MA0.14PbBr0.43I2.57,Cs; FA; MA,Pb,Br; I,,TiO2-c | TiO2-mp,Spiro-MeOTAD,Ag,Anisole,DMF; DMSO,False,150.0,Spin-coating,Unknown,0.14,False,1.123,21.56,0.748,18.1,XNouMZrIVrfb5JmbAabC3OETjc9n
Cs0.1FA0.2MA0.7PbBr0.1I0.9,Cs; FA; MA,Pb,Br; I,1.63,C60 | BCP,PTAA,,,,False,,,,,False,1.21,21.9,0.815,21.6,XNtuWqyy8Q1YVQ4MtFgTolNDW33n
MAPbI3,MA,Pb,I,1.6,PCBM-60 | C60 | BCP,PEDOT:PSS,Al,Unknown,DMF,False,100.0,Spin-coating,N2,0.06,False,0.91,11.9,0.672,7.28,XNuwFcSdSY6iGPGJb72tE6dBMWFI
FA0.76MA0.15PbBr0.48I2.42,FA; MA,Pb,Br; I,,TiO2-c | TiO2-mp,Spiro-MeOTAD,Au,Chlorobenzene,DMF; DMSO,False,100.0,Spin-coating,N2,0.16,False,1.133,19.9,0.72,16.23,XO2gPiCfZYL2o_4rjdAwRx2ARnMI
MAPbI3,MA,Pb,I,1.6,CeOx-np,NiMgLiO,Ag,Diethyl ether,DMF; DMSO,False,Unknown,Spin-coating,Unknown,0.09,False,0.975,17.1,0.513,8.48,XO6MVGD1Vyy4fyjTiugcXST4wfF2
FA0.83MA0.17PbBr0.39I2.61,FA; MA,Pb,Br; I,1.6,TiO2-c | TiO2-mp,X25,Au,Chlorobenzene,DMF; DMSO,False,100.0,Spin-coating,N2,0.125,False,1.1,22.5,0.7,17.4,XOBtM6r4mrvre_2aMO0zcM1vcCzQ
MAPbI3,MA,Pb,I,1.6,PCBM-60 | BCP,NiMgLiO,Ag,Toluene,DMSO; GBL,False,100.0,Spin-coating,Unknown,0.09,False,1.044,20.654,0.7659999999999999,16.52,XOGqAKTjPX-BO1XN9bELR0F5lCkU
MAPbI3,MA,Pb,I,1.6,PCBM-60,PEDOT:PSS,Al,Unknown,DMSO,False,190.0,Spin-coating,Unknown,0.06,False,0.812,19.39,0.45,7.09,XOLqTbMzJL82usq7bvqPFtBTzMUa
MAPbI3,MA,Pb,I,1.6,PCBM-60,PEDOT:PSS,Al,Unknown,DMF,False,90.0,Spin-coating,Unknown,0.1,False,0.93,17.4,0.622,10.0,XONMdSRp6oPIRp93PBi4yjFSbmns
FAPbI3,FA,Pb,I,1.526,SnO2-np,Spiro-MeOTAD,Au,Vacuum,DMF; NNP,False,150.0,Spin-coating,Air,0.09,False,1.08,23.85,0.76,19.62,XOSdq6Kzl3T79Mfom556clksd-01
FA0.8GU0.2SnI3,FA; GU,Sn,I,,C60 | BCP,PEDOT:PSS,Ag,Chlorobenzene,DMSO,False,70.0,Spin-coating,N2,0.0222,False,0.574,19.73,0.733,8.3,XOUCln5j0sDGJhWdZV48dHGHamII
MAPbI3,MA,Pb,I,1.6,TiO2-c | TiO2-mp,Spiro-MeOTAD,Ag,Diethyl ether,DMF,False,100.0,Spin-coating,Unknown,0.1,False,1.12,21.12,0.75,17.85,XO_WJND_mDcd4RGl0sLU_PdS15-S
Cs0.05FA0.79MA0.16PbBr0.51I2.49,Cs; FA; MA,Pb,Br; I,1.62,SnO2-c,Spiro-MeOTAD,Au,Chlorobenzene,DMF; DMSO,False,100.0,Spin-coating,Unknown,0.16,False,1.09,21.6,0.73,17.2,XO_abLsw8c6q96CRQL6iDuyfBV2X
MAPbI3,MA,Pb,I,,TiO2-c | Al2O3-mp,Spiro-MeOTAD | PEDOT:PSS,Transparent Conductive Adhesive | PET:Ni mesh,Unknown,DMF >> none,False,50; 100; 120 >> 25,Spin-coating >> Spin-coating,N2 >> N2,0.248,False,0.97,16.7,0.61,9.2,XOi3FP19togaWusvUIe_KXoJk7oP
MAPbI3,MA,Pb,I,1.6,TiO2-c,Spiro-MeOTAD,Ag,Unknown,DMF,False,85; 100,Spin-coating,Unknown,0.06,False,0.87,16.68,0.71,10.17,XOlNBfn8k4ILr6DCTn05Rz_1nKU8
Cs0.05FA0.75MA0.1PbBr0.3I2.9,Cs; FA; MA,Pb,Br; I,,TiO2-c | TiO2-mp,P3HT,Au,Chlorobenzene,DMF; DMSO,False,100.0,Spin-coating,Unknown,1.0,False,,,,16.1,XOsAtamMM2_i0998r6-t9s6aVb3I
MAPbI3,MA,Pb,I,1.6,TiO2-c,Spiro-MeOTAD,Au,Unknown,DMF >> none,False,70.0 >> 150.0,Spin-coating >> Gas reaction,Air >> Air; MAI,0.09,False,0.87,18.5,0.56,8.95,XOsgyN7KpMEPiOu5arQYD8cjExcD
MAPbI3,MA,Pb,I,1.6,TiO2-c | TiO2-mp,Spiro-MeOTAD,Au,Toluene,DMSO; GBL,False,100.0,Spin-coating,Unknown,0.1,False,1.09,21.69,0.6890000000000001,16.27,XOxdg7K0RfMhMPmMS2F4dJcWUADA
MAPbI3,MA,Pb,I,1.59,SnO2-np,Spiro-MeOTAD,Ag,Unknown,DMF,False,100,Spin-coating,N2,0.045,False,1.05,22.8,0.76,18.2,XP1xLPvBrb6K0iyeJ_NcYqkQz6Ms
MAPbI3,MA,Pb,I,1.6,TiO2-c | TiO2-mp,Spiro-MeOTAD,Au,Chlorobenzene,DMSO,False,100.0,Spin-coating,Ar,0.16,False,1.109,21.03,0.76,17.73,XP5ebiz_FmDryDooE-lX75oM6k6p
MAPbI3,MA,Pb,I,1.6,PCBM-60 | BCP,SrGO,Ag,Chlorobenzene,DMF; DMSO,False,100.0,Spin-coating,Unknown,0.1,False,1.01,16.78,0.706,11.66,XPA3o6bPbRBkFfWhuWp6xBhW5i4r
FA0.83MA0.17PbBr0.51I2.49,FA; MA,Pb,Br; I,,TiO2-c | TiO2-mp,none,Carbon,Chlorobenzene,DMF; DMSO,False,100,Spin-coating,Air,0.09,False,0.851,14.4,0.536,7.29,XPBlp0sXd7Rpzv8DAZm2VjE6auhz
CsPbBrI2,Cs,Pb,Br; I,,SnO2-c,Spiro-MeOTAD,Au,Chlorobenzene,DMF; DMSO,False,50; 150,Spin-coating,Unknown,0.044,False,1.27,13.6,0.73,12.62,XPE-v8z7wha87DsqaasyjZ9I1BHl
MAPb1.0I3,MA,Pb,I,1.6,PCBM-60,PEDOT:PSS,Al,Chlorobenzene,Unknown,False,100,Spin-coating,N2,0.0906,False,0.83,20.45,0.6759999999999999,11.6,XPLSkMS7sVqxF3XNKqGy9tyuQk93
MAPbI3,MA,Pb,I,1.6,TiO2-c | TiO2-mp,Spiro-MeOTAD,Ag,Unknown,DMF; n-butanol >> IPA,False,80.0 >> 80.0,Spin-coating >> Spray-coating,Unknown,0.15,False,1.1,20.7,0.684,15.5,XPMNuBLsYH5af4pb8kXn26OSeT8B
Cs0.05FA0.82MA0.13PbBr0.13I2.87,Cs; FA; MA,Pb,Br; I,,SnO2-np,pentaerythritol tetrakis(3-mercaptopropionate) | Spiro-MeOTAD,Au,Unknown,DMF; DMSO >> IPA,False,25; 150,Spin-coating,N2,0.09,False,1.13,23.08,0.728,20.9,XPT5Mj1jnc0XC-cDcPmxgcdag76v
FA0.85MA0.15PbBr0.45I2.55,FA; MA,Pb,Br; I,,TiO2-c | TiO2-mp,PEDOT,Carbon,Chlorobenzene,DMF; DMSO,False,Unknown,Spin-coating,N2,0.09,False,1.05,23.5,0.69,17.0,XPme9q8G85T6cd1SRmLILiGzhQfA
Cs0.05FA0.85MA0.15PbBr0.45I2.55,Cs; FA; MA,Pb,Br; I,,PCBM-60 | Zr(acac)4,NiO-np | KCl,Ag,Chlorobenzene,DMF; DMSO,False,100.0,Spin-coating,N2,0.1,False,1.15,22.89,0.795,20.96,XPnU7S-a0LLd2C50gietcwT76CaB
Cs0.05FA0.79MA0.16PbBr0.51I2.49,Cs; FA; MA,Pb,Br; I,1.61,SnO2-c,Spiro-MeOTAD,Au,liquid N2; N2,DMF; DMSO,False,105.0,Spin-coating,Unknown,0.04,False,1.13,22.5,0.79,20.1,XPufpSQOo60aG-lbkUfsUbKi0_dX
Cs0.05FAxMAxPbBrxIx,Cs; FA; MA,Pb,Br; I,,SnO2-np,Spiro-MeOTAD,Ag,Chlorobenzene,DMF; DMSO,False,100,Spin-coating,N2,0.102,False,1.119,23.57,0.759,18.36,XQ-OoFQTyAAVQ4RgTD9p2xgxCCil
MAPbI3,MA,Pb,I,1.6,TiO2-c | TiO2-mp | ZrO2-mp,none,Carbon,Unknown,Ethanol; GBL,False,50.0,Drop-infiltration,Unknown,0.8,False,0.9,20.3,0.65,12.0,XQEnCBNbj34ZWzwICOR-Mv7HyLOe
Cs0.05FA0.79MA0.16PbBr0.48I2.52,Cs; FA; MA,Pb,Br; I,1.61,SnO2-np,Spiro-MeOTAD,Au,Chlorobenzene,DMF; DMSO,False,100.0,Spin-coating,Unknown,0.2,False,1.06,22.0,0.77,18.0,XQeImSgeh9mgi90kBXZpdpTD-Z_T
(PEA)x(F5PEA)xCs0.15FA0.64MA0.2PbBr0.6I2.4,(PEA); (F5PEA); Cs; FA; MA,Pb,Br; I,1.68,C60 | BCP,PTAA,Ag,Diethyl ether,DMF; NMP,False,100,Spin-coating,N2,,False,1.196,21.65,0.815,21.0,XQfBWiyyLRP3HF9yhN12Sk4qtzfv
MAPb1.0I3,MA,Pb,I,1.6,PCBM-60 | C60,PEDOT:PSS,Al,Unknown,DMF,True,95,Spin-coating,Air,0.09,False,0.91,17.22,0.6,9.61,XR0rdxucEgnWpGnZhDuQCGv-E8ZN
Cs0.1FA0.9PbI3,Cs; FA,Pb,I,,TiO2-c | PCBM-60,Spiro-MeOTAD,Au,Unknown,DMF >> IPA,False,Unknown >> 160.0,Spin-coating >> Spray-coating,Unknown,0.15,False,,,,15.1,XR2183pPuJ5DBdyKgCXRq7GO_qFz
(PDA)MA3Pb4I13,(PDA); MA,Pb,I,1.63,TiO2-c,Spiro-MeOTAD,Au,Unknown,DMSO; GBL,False,70,Spin-coating,Unknown,0.066,False,0.98,19.5,0.69,13.3,XRE_dvzQQpwnVvozCLrIJHuqtaKK
MAPbI3,MA,Pb,I,1.6,TiO2-c | TiO2-mp,Spiro-MeOTAD,Ag,Unknown,DMF >> none,False,100.0 >> 165.0,Spin-coating >> Diffusion-gas reaction,N2 >> MAI; N2,0.16,False,1.0,18.14,0.733,13.33,XRJJ3Er4vAew5VjVdVaXMTfjUNVe
MAPbI3,MA,Pb,I,1.6,TiO2-c | PCBM-60,P3HT,Au,Unknown,DMF,False,110.0,Spin-coating,Unknown,0.07065,False,0.98,16.39,0.67,10.69,XRcsS9UibNHST2rr-L_qfM0NQqoi
FA0.1MA0.9PbI3,FA; MA,Pb,I,1.57,TiO2-c,Spiro-MeOTAD,Ag,Unknown,DMF,False,100.0,Spin-coating,N2,0.1,False,1.03,20.65,0.7,15.07,XRmlGNhOvShlJyYP6LObW0e7Xahc
MAPbI3,MA,Pb,I,1.6,TiO2-c | TiO2-mp,Spiro-MeOTAD,Ag,Unknown,DMF; DMSO >> IPA,True,105.0 >> 105.0,Spin-coating >> CBD,Air >> Air,0.1,False,1.0,22.85,0.7,16.0,XRyUQbcbW7O1bX8EUVR4_5hwctOB
MAPbI3,MA,Pb,I,1.6,TiO2-c | TiO2-mp,YKP03,Ag,Toluene,DMSO; GBL,False,100.0,Spin-coating,N2,0.16,False,1.03,23.07,0.68,19.46,XS1uH4ZeR7iymHTMVZm9EwyAgALm
MAPbI3,MA,Pb,I,1.5,TiO2-c | TiO2-mp,Spiro-MeOTAD,Au,Unknown,DMF >> IPA,False,70.0 >> 70.0,Spin-coating >> CBD,Unknown,0.1,False,0.96,20.42,0.6679999999999999,13.08,XSByH3J-DYG09-txLMqrYxnTNKEb
FA0.8MA0.2PbBr0.6I2.4,FA; MA,Pb,Br; I,,PCBM-60 | ZnO-np,PEDOT:PSS,Ag,Chlorobenzene,DMF; DMSO,False,Unknown,Spin-coating,N2,0.1,False,1.08,20.4,0.75,16.7,XSEdh5z7yEOtXfqGVSV60yHiSAUz
CsPbBr3,Cs,Pb,Br,,TiO2-c | TiO2-mp,none,Carbon,Unknown,DMF >> Methanol,False,100.0 >> 250.0,Spin-coating >> Spin-coating,N2 >> N2,0.09,False,1.51,6.12,0.825,7.66,XSNtulPNiLMy7BF5GQLBpbmdmdAf
FA0.9MA0.1PbBr0.3I2.7,FA; MA,Pb,Br; I,1.5,C60 | SnS,NiO,Ag,Chlorobenzene,DMF; DMSO,True,100.0,Spin-coating,N2,0.11,False,1.04,23.19,0.65,15.62,XSZxPNd8g2EZSgedXZRNTXJbJ-In
MAPbI3,MA,Pb,I,1.6,PCBM-70 | C60,PEDOT:PSS,Al,Unknown,DMF >> IPA,False,Unknown >> 100,Spin-coating >> CBD,Unknown,0.1,False,0.95,18.7,0.75,13.3,XSlU9v9CNVQ4X4hR8KPQnaE7_OWr
FAPbI3,FA,Pb,I,1.48,TiO2-c | TiO2; Al2O3-mp,Spiro-MeOTAD,Au,Unknown,DMF,False,155.0,Spin-coating,Unknown,0.09,False,0.87,17.1,0.5,7.4,XSmKvoAGfAIdG-5_icBae2YXdfHo
MAPbI3,MA,Pb,I,1.63,TiO2-c,Spiro-MeOTAD,Au,Unknown,DMSO >> IPA,False,Unknown >> 100.0,Spin-coating >> CBD,N2 >> N2,0.1,False,1.074,20.08,0.674,15.1,XSyBOVXYTozZ2jzDJLl7M6R1c9yZ
MAPbI3,MA,Pb,I,1.6,TiO2-c,Spiro-MeOTAD | PEDOT:PSS,Al,Unknown,DMF >> IPA,False,Unknown >> 135.0,Spin-coating >> Spin-coating,Dry air >> Dry air,0.108,False,0.98,20.4,0.68,13.6,XSyIi_WoizgN65XK4EKiJEjJ23KH
MAPbI3,MA,Pb,I,1.6,Au-np; TiO2-np,Spiro-MeOTAD,Au,Unknown,DMF; DMSO >> IPA,False,Unknown >> 140.0,Spin-coating >> Spin-coating,N2 >> N2,0.04,False,0.984,20.7,0.639,13.0,XSz-hRNGrG1I6cVnJb_pmc4g6HTh
FA0.83MA0.17PbBr0.6I2.4,FA; MA,Pb,Br; I,,SnO2-c,HOFP | Spiro-MeOTAD,Ag,Chlorobenzene,DMF; DMSO,False,Unknown,Spin-coating,N2,0.04828,False,1.14,22.47,0.66,16.9,XT433OrzRsEANlioJpX-d7G1wJIX
MAPb0.75Sn0.25I3,MA,Pb; Sn,I,,TiO2,PTAA,,,,False,,,,,False,0.72,23.11,0.536,8.98,XT4iVmvuHqdtwTlUD1-VSlKRvxNU
MAPbI3,MA,Pb,I,1.6,PCBM-60,PEDOT:PSS,Ag,Unknown,DMF | IPA,False,70 | 100,Spin-coating | Spin-coating,Air | Air,0.06,False,1.02,21.13,0.82,17.67,XT6nU7WHMqNi6KjIdUda2OSjqEbg
MAPbI3,MA,Pb,I,1.6,C60 | C60; PhIm,F6-TCNNQ; TaTm | TaTm,Ag,Unknown,none,False,Unknown,Co-evaporation,Vacuum,0.1,False,1.027,18.3,0.72,13.53,XT9bZLQizYFDv5n8hrYk47_-Nlqz
MAPbI3,MA,Pb,I,1.6,TiO2-c | TiO2-mp,Spiro-MeOTAD,Au,Chlorobenzene,DMF,False,90.0,Spin-coating,Unknown,0.16,False,1.03,20.1,0.72,15.6,XTIi2ww9yxR2lChpaAN8yW28MvJk
MAPbI3,MA,Pb,I,1.6,PCBM-60 | BCP,NiO-c,Ag,Unknown,DMF,False,100.0,Spin-coating,Unknown,0.04,False,1.008,20.76,0.809,16.93,XTJr0n9day0vrO3wMO5kW7-CMMJg
MAPbBrI2,MA,Pb,Br; I,1.8,TiO2-c | TiO2-mp,Spiro-MeOTAD,Au,Chlorobenzene,DMF; DMSO,False,100.0,Spin-coating,N2,0.12,False,1.23,16.6,0.76,15.5,XTRXzkGTu7bIssZkq7xp_H6h8u51
FA0.85MA0.15PbBr0.45I2.55,FA; MA,Pb,Br; I,,TiO2-c | TiO2-mp,HTM2,Au,Chlorobenzene,DMF; DMSO,False,100.0,Spin-coating,N2,0.16,False,1.146,17.526,0.742,15.09,XTWppEOdHwnZt598jKad8lI5aUAs
FA0.85MA0.15PbBr0.45I2.55,FA; MA,Pb,Br; I,1.73,TiO2-c | TiO2-mp,P3HT,Au,Chlorobenzene,DMF; DMSO,False,100.0,Spin-coating,Ar,0.16,False,0.81,19.99,0.652,10.61,XTa9SugSCuERMb5BFW6eMjX0Xp2L
MAPbI3,MA,Pb,I,1.6,PCBM-70,PEDOT:PSS,Ca | Al,Unknown,DMF >> IPA,False,Unknown,Spin-coating >> Spin-coating,Air >> Air,0.1,False,0.98,19.5,0.78,14.91,XTbEdjyGNsnhUseni7E1tkmuODGl
MAPbI3,MA,Pb,I,1.55,TiO2-c | TiO2-mp,Spiro-MeOTAD,Au,Unknown,DMF >> IPA,False,100.0 >> 100.0,Spin-coating >> Spin-coating,Unknown >> Unknown,0.1,False,0.984,21.24,0.71,14.73,XTqZFiYpM_yxKWjU7UO2cIpPwGXp
MAPbI3,MA,Pb,I,1.6,PEDOT:PSS | PEI | PCBM-60,Spiro-MeOTAD,Au,Unknown,none >> IPA,False,Unknown >> 110,Evaporation >> Spin-coating,Vacuum >> N2,0.1,False,0.99,18.1,0.721,12.9,XTx6jucZoq3I66EnMexyMYCh6ptt
MAPbI3,MA,Pb,I,1.6,TiO2-c | TiO2-mp,Spiro-MeOTAD,Au,Unknown,DMSO >> IPA,True,70.0 >> 110.0,Spin-coating >> CBD,Unknown,0.16,False,1.08,21.02,0.7070000000000001,16.01,XU-bnGxl53yHVcfP-_gU6EiVEVxk
MAPbI3,MA,Pb,I,1.6,TiO2-c,Spiro-MeOTAD,Au,Chlorobenzene,DMSO; GBL,False,100.0,Spin-coating,Unknown,0.09,False,1.07,20.89,0.736,16.31,XU6AKttX-CFQBXrkiKkSXUqx9ah7
Cs0.05FA0.79MA0.16PbBr0.51I2.49,Cs; FA; MA,Pb,Br; I,1.6,TiO2-c | TiO2-mp,Carbozole @ S12,Au,Chlorobenzene,Unknown,False,100,Spin-coating,Air,0.09,False,1.0,16.67,0.64,10.59,XU6ZJX8UOXqWikmGJKlNwA7R4NJ3
MAPbI3,MA,Pb,I,1.6,C60 | BCP,PEDOT:PSS,Ag,Unknown,DMF,True,100.0,Spin-coating,N2,0.1,False,0.94,18.5,0.687,11.94,XUJHMxIAfDiieLLHw3BqIRFxD9cm
MAPbI3,MA,Pb,I,1.6,TiO2-c | TiO2-mp,Spiro-MeOTAD,Au,acetonitrile; Chlorobenzene,DMF; DMSO,False,150.0,Spin-coating,Unknown,0.09,False,0.86,15.31,0.68,8.97,XUK9r1qAUgCvRbPcbUjWhTKeocDp
MAPbI3,MA,Pb,I,1.6,TiO2-c,PO-Spiro,Au,Unknown,DMF; DMSO >> IPA,False,60.0 >> 100.0,Spin-coating >> Spin-coating,N2 >> N2,0.06,False,1.0,23.74,0.728,17.28,XUOLnQEwRw6QP8ABhquGvxHU5oQU
MAPbI3,MA,Pb,I,1.5,TiO2-c,Spiro-MeOTAD,Ag,Unknown,DMF; DMSO >> IPA,False,Unknown >> 100,Spin-coating >> Spin-coating,Unknown,0.04,False,1.09,23.21,0.764,19.33,XUQzO0iKcVG_Eh3TYzG1XDtC_022
MAPbI3,MA,Pb,I,1.52,TiO2-c | TiO2-mp,Z34,Au,Unknown,DMF; DMSO >> IPA,False,70.0 >> 100.0,Spin-coating >> Spin-coating,Unknown,0.16,False,1.055,21.245,0.7,16.1,XUVTBRJCjPN0-PDUHd-bspzYR2z8
MAPbI3,MA,Pb,I,1.6,TiO2-c | TiO2-mp,Spiro-MeOTAD,Ag,Unknown,DMF,False,100.0,Spin-coating,N2,0.1,False,1.06,23.5,0.79,18.5,XUbJVJz0D1uEnqfCeqYInTOZjv3Z
MAPbI3,MA,Pb,I,1.6,TiO2-c,Spiro-MeOTAD,Au,Unknown,DMSO >> IPA,False,Unknown >> 100.0,Spin-coating >> CBD,N2 >> N2,0.1,False,1.07,18.16,0.693,13.49,XUbN0S1pbihz_py71A1bD-UEAsnm
MAPbI3,MA,Pb,I,1.6,ZnO-c,Spiro-MeOTAD,Ag,Chlorobenzene,DMF,False,100.0,Spin-coating,N2,0.09,False,0.9,20.67,0.523,9.7,XUsBwq_2dgG2rRKrboSrvO0QUjwe
MAPbI3,MA,Pb,I,1.6,PCBM-60 | LiF,PEDOT:PSS,Al,Chlorobenzene,DMF,False,25.0,Spin-coating,Unknown,0.04,False,1.0,21.46,0.755,16.16,XUxCYxvtrtt8S7jr8lOQIqakR9ul
MAPbI3,MA,Pb,I,1.6,TiO2-c | TiO2-mp,Spiro-MeOTAD,Au,Unknown,DMF,False,100.0,Spray-coating,Air,0.1,False,0.92,14.2,0.72,9.34,XUzMp-lXbQN3nbmiaShGhlFjQgXz
MAPb1.0I3,MA,Pb,I,1.6,TiO2-c | TiO2-mp | ZrO2-mp,none,Carbon,Toluene,DMSO; BL,False,100,Spin-coating,Unknown,0.1,False,1.03,20.93,0.621,13.39,XV-xl3d7t-7xESh5Uo80k96UY9R3
MAPbI3,MA,Pb,I,1.6,TiO2-c | TiO2-mp,PTAA,Au,Chlorobenzene,DMF,False,100.0,Spin-coating,Unknown,0.09,False,1.03,21.89,0.8,18.03,XVL_viDuw7OkMycbit7O_zeuuK3J
MAPbI3,MA,Pb,I,1.6,C60 | BCP,PTAA,Ag,Diethyl ether,DMF,False,100.0,Spin-coating,Unknown,0.04,False,1.08,21.24,0.7979999999999999,18.3,XVVaNehnp44Ctl31q9b7U8LOhtVH
MAPbI3,MA,Pb,I,1.6,TiO2-c,Spiro-MeOTAD,Au,Chlorobenzene,DMF,False,100.0,Spin-coating,Unknown,0.15,False,0.923,18.43,0.7,11.85,XVZc8vVvHecXjPuMwOYMgp7VrvDF
MAPbI3,MA,Pb,I,1.6,PCBM-60 | Bphen,PEDOT:PSS,Ag,Unknown,DMF,False,Unknown,Spin-coating,N2,0.1,False,0.97,22.16,0.726,15.41,XVx2bQSMnA6cT6hXevlT2g8m25e_
MAPbI3,MA,Pb,I,1.6,PCBM-60,PEDOT:PSS,Ag,Unknown,DMF; GBL,False,80.0,Spin-coating,Unknown,0.084,False,0.8540000000000001,13.924,,7.59,XWAV6AWYmPD-8NSBhektyPThl1oL
FA0.15MA0.85PbI3,FA; MA,Pb,I,,TiO2-c | SnO2-np,Spiro-MeOTAD,Ag,Chlorobenzene,DMF; DMSO,False,120.0,Spin-coating,N2,0.12,False,,,,,XWDS1HncRgrveVYSQWlgtsOsyTpj
MAPbI3,MA,Pb,I,1.6,SnO2-c | TiO2-mp,Spiro-MeOTAD,Ag,Unknown,Unknown >> IPA,False,75.0 >> 70.0,Spin-coating >> CBD,N2 >> N2,0.12,False,1.05,21.92,0.757,17.42,XWOpGHKJWksmPvbBowgO3ZvB--iC
MAPbI3,MA,Pb,I,1.59,TiO2-c | TiO2-nw,Spiro-MeOTAD,Ag,Unknown,DMF,False,100.0,Spin-coating,Unknown,0.4,False,0.73,14.0,,,XWQQBwUgDfDNGCLJ3mcC5E9zy7Nz
MAPbI3,MA,Pb,I,1.6,TiO2-c,Spiro-MeOTAD,Ag,Diethyl ether,DMF; DMSO,False,Unknown,Spin-coating,Unknown,0.09,False,1.12,23.63,0.705,18.67,XWVpTaQiJfs6GVhXgJCAXyg841e8
MAPbI3,MA,Pb,I,1.6,TiO2-c | TiO2-mp,Spiro-MeOTAD,Au,Hot air,DMF,False,140,Spin-coating,Air,0.09,False,0.85,18.4,0.467,7.33,XWZSTO6ZRP_YDsUNltwZ_GNuGyVt
FA0.85MA0.15PbBr0.45I2.55,FA; MA,Pb,Br; I,,TiO2-c,Spiro-MeOTAD,Au,Toluene,DMF; DMSO,False,400.0,Spin-coating,N2,1.0,False,1.127,22.57,0.713,18.12,XWkoeu45KoCtPcRSWWAS09TpHzG9
FA0.85MA0.15PbBr0.45I2.55,FA; MA,Pb,Br; I,,TiO2-c | TiO2-mp,KR321,Au,Trifluorotoluene,DMF; DMSO,False,100.0,Spin-coating,N2,0.16,False,1.13,21.7,0.78,19.03,XWuCFS04hn-88uLjLHAvQhHWPOaq
MAPbI3,MA,Pb,I,1.6,PCBM-60 | PEIE,PEDOT:PSS,Al,Unknown,DMF,False,70.0,Spin-coating,Unknown,0.09,False,0.89,18.58,0.73,12.07,XWzwalSygvRZtTYpXBm9AlucPiqd
Cs0.05FA0.7885MA0.1615PbBr1.2I1.8,Cs; FA; MA,Pb,Br; I,,PCBM-60 | BCP,NiO-c | PTAA,Ag,Chlorobenzene,DMF; DMSO,True,100.0,Spin-coating,N2,0.1,False,1.15,17.824,0.797,16.49,XX6kirMZgF16A4-cEXv9CyzKdS1h
FA0.85MA0.15PbBr0.45I2.55,FA; MA,Pb,Br; I,,SnO2-c,Spiro-MeOTAD,Au,Ethyl acetate,DMF; DMSO,False,120.0,Spin-coating,Unknown,16.07,True,1.014,21.24,0.6829999999999999,14.71,XX8i4_ezgsMzXQjTU6XqrMrkablI
CsPb0.93I3,Cs,Pb,I,1.8,TiO2-c | TiO2-mp,P3HT,Au,N2,DMF; DMSO,False,300.0,Spin-coating,N2,0.159,False,0.833,16.1,0.73,9.8,XXH8jLeclBaJq7LMcOXGcuaZsPfA
FA0.85MA0.15PbBr0.45I2.55,FA; MA,Pb,Br; I,,SnO2-c | PCBM-60,Spiro-MeOTAD,Au,Anisole,DMF; DMSO,False,100.0,Spin-coating,Unknown,0.09,False,1.04,21.8,0.64,12.7,XXKh2pNW0tXcqKocbRHgjQJ4RY3o
Cs0.05FA0.79MA0.16PbBr0.51I2.49,Cs; FA; MA,Pb,Br; I,,SnO2-np,Spiro-MeOTAD,Au,Chlorobenzene,DMF; DMSO,False,135,Spin-coating,N2,,False,1.15,23.04,0.76,20.36,XXSoXyfvl75wXEoYdGldpcummPNc
MAPbI3,MA,Pb,I,1.6,TiO2-c | TiO2-mp,Spiro-MeOTAD,Ag,Unknown,DMF >> IPA,False,70.0 >> 100.0,Spin-coating >> CBD,N2 >> N2,0.1,False,0.91,20.45,0.48,8.93,XXZWgbWLs6DMqvsA_nTPu0_ewHg_
MAPbI3,MA,Pb,I,1.6,PCBM-60 | PFN,PTAA | MoS2,Al,Unknown,DMF >> IPA,False,100.0 >> 100.0,Spin-coating >> Spin-coating,Unknown,0.5,False,0.797,21.84,0.6,10.44,XXaL9GKdBLbRrsEYcpbdi_UzB5Qh
MAPbI3,MA,Pb,I,1.6,TiO2-c | TiO2-mp,Spiro-MeOTAD,Au,Unknown,DMF; DMSO >> IPA,False,70.0 >> 100.0,Spin-coating >> Spin-coating,N2 >> N2,0.09,False,1.079,21.89,0.6829999999999999,16.13,XXkZtXfOyfG9EUX6WurwxzeQnyFS
MAPbI3,MA,Pb,I,1.6,TiO2-c | TiO2-mp,Spiro-MeOTAD,Au,Chlorobenzene,DMF,False,95,Spin-coating,Air,0.1,False,,,,12.5,XXnpv1e9WKi_dREwZcbjzdN02rKn
FA0.85MA0.15PbBr0.45I2.55,FA; MA,Pb,Br; I,,TiO2-c | TiO2-mp,H-Bi,Au,Chlorobenzene,DMF; DMSO,False,100,Spin-coating,N2,0.09,False,1.07,20.43,0.74,16.17,XXnuSq80Bl8EE2SUZDYLnPiCdBcv
MAPbI3,MA,Pb,I,1.6,PCBM-60 | BCP,NiMgLiO-c,Ag,Diethyl ether,DMF; DMSO,False,Unknown,Spin-coating,N2,0.09,False,1.079,21.2,0.767,17.54,XXt_0y9_X6z_CbcGtSHN7jjGRedU
MAPbI3,MA,Pb,I,1.6,AZO,Spiro-MeOTAD,Au,Unknown,DMF; DMSO,False,Unknown,Spin-coating,Unknown,0.06,False,1.0,16.3,0.599,9.76,XY14ZIIadvcP6VVcVctKR6yGmU49
MAPbI3,MA,Pb,I,1.55,TiO2-c | TiO2-mp,P3HT,Au,Unknown,DMF,False,100.0,Spin-coating,Air,0.1,False,0.85,18.74,0.63,9.98,XY5MByPQ8iGgm50o1TLRvul52GXi
MAPbI3,MA,Pb,I,1.6,SnO2-c | C60,Spiro-MeOTAD,Au,Diethyl ether,DMF; DMSO,False,100.0,Spin-coating,Unknown,0.1,False,1.07,23.2,0.75,18.6,XYKJhXuNMq8nntsWAsqyaDT9U_R6
MAPbI3,MA,Pb,I,1.6,TiO2-c | TiO2-mp | ZrO2-mp,none,Carbon,Unknown,DMF,False,100.0,Spin-coating,Air,0.96,False,0.926,18.9,0.45,7.9,XYvduFz2cn0Xm2ZXAeSIlbnGqPaj
Cs0.05FA0.79MA0.16PbBr0.51I2.49,Cs; FA; MA,Pb,Br; I,,TiO2-c | TiO2-mp,Spiro-MeOTAD,Au,Chlorobenzene,DMF; DMSO,False,100.0,Spin-coating,N2,0.1,False,1.08,22.97,0.71,17.72,XZ02Fg0TNdq7XrgqdPD96vm99VjP
MAPbI3,MA,Pb,I,1.6,TiO2-c | TiO2-mp,Spiro-MeOTAD,Au,Unknown,DMF >> IPA,False,100.0 >> 100.0,Spin-coating >> Spin-coating,Unknown,0.125,False,0.966,18.91,0.64,11.69,XZ6bmI0voaFI2nCRfNe2kFkaXGzX
MAPbI3,MA,Pb,I,1.5,PCBM-60 | LiF,PEDOT:PSS,Al,Unknown,2-methoxyethanol,False,100.0,Spin-coating,Air,0.1,False,0.989,17.05,0.7929999999999999,13.32,XZW0fIN2sc4bwbVlw1W4yOtH399a
FA0.85MA0.15PbBr0.45I2.55,FA; MA,Pb,Br; I,,TiO2-c | TiO2-mp,Spiro-MeOTAD,Au,Unknown,DMF; DMSO >> IPA,False,70.0 >> 100.0,Spin-coating >> Spin-coating,N2 >> N2,0.16,False,1.11,22.71,0.753,19.45,XZZvNpAU6MCcTOaA92w42zTAQgt2
Cs0.05FA0.85MA0.1PbBr0.3I2.7,Cs; FA; MA,Pb,Br; I,,TiO2-c | TiO2-mp,ZnPc-p-ZnPc 1,Au,Chlorobenzene,DMF; DMSO,False,100.0,Spin-coating,N2,0.25,False,0.96,23.3,0.649,14.5,XZaIUpwHmzKbEI01qDi90pTSXkmm
Cs0.05FA0.79MA0.16PbBr0.51I2.49,Cs; FA; MA,Pb,Br; I,,TiO2-c,Spiro-MeOTAD,Au,Chlorobenzene,DMF; DMSO,False,100.0,Spin-coating,Ar,0.37,False,1.16,23.12,0.77,20.07,XZdWBjkHU-Vyg2dX9imgqJjx-4yU
FAPbI3,FA,Pb,I,1.48,TiO2-c,Spiro-MeOTAD,Au,Toluene,DMF,False,170.0,Spin-coating,N2,0.06,False,1.039,18.89,0.72,11.45,XZgTwvKtYNwy8hLPegn2ZzWN0-ve
MAPbI3,MA,Pb,I,1.6,TiO2-c | TiO2-mp,none,Au,Unknown,DMF >> IPA,False,70.0 >> 70.0,Spin-coating >> CBD,Unknown,0.1,False,0.85,18.0,0.56,8.5,XZhtPrCob_rji6EExkmCMtnHl-G_
Cs0.05FA0.79MA0.16PbBr0.51I2.49,Cs; FA; MA,Pb,Br; I,,SnO2-c,Spiro-MeOTAD,Au,Unknown,Unknown,False,Unknown,Spin-coating,N2,0.103,False,1.11,19.2,0.69,14.7,XZt_DtwKQVNd9rIi9rE62FfaB-Rb
MAPbI3,MA,Pb,I,1.6,TiO2-c,Spiro-MeOTAD,Au,Chlorobenzene,DMSO; GBL,False,100.0,Spin-coating,Unknown,0.09,False,1.104,22.27,0.7759999999999999,19.07,XZwI1_ZCWmPGaare-pG7SAc7AwPt
MAPbI3,MA,Pb,I,1.6,PCBM-60,PEDOT:PSS,Ni | Au,Toluene,DMF; DMSO,False,65; 100,Spin-coating,N2,0.11,False,0.88,15.8,0.64,8.81,XZwcB_bkQpoMUVcOKYoHReLDfqOY
FA0.85MA0.15PbBr0.45I2.45,FA; MA,Pb,Br; I,,TiO2-c | TiO2-mp,Spiro-MeOTAD,Au,Chlorobenzene,DMF; DMSO,False,100.0,Spin-coating,N2,0.16,False,1.14,23.6,0.73,20.1,X_1CyKBrRQGOP3-cWtSUcCBBqksn
MAPbI3,MA,Pb,I,1.6,PCBM-60,NiO-c,Ag,Unknown,DMF; DMSO,False,100.0,Spin-coating,N2,0.04,False,0.96,15.97,0.517,7.92,X_D4VxWjogrhPLIEeqnwmQJDowx3
FAPbI3,FA,Pb,I,1.48,TiO2-c | TiO2-mp,Spiro-MeOTAD,Au,Unknown,DMF; DMSO >> IPA,False,100.0 >> 140.0,Spin-coating >> Spin-coating,Unknown,0.09,False,1.09,24.99,0.78,21.24,X_LJRokfTo2W5wRSgn_JsbH9n9I6
MAPbI3,MA,Pb,I,1.6,SnO2-c,Spiro-MeOTAD,Au,Chlorobenzene,DMF,False,100.0,Spin-coating,Air,0.102,False,1.119,22.51,0.747,18.82,X_SXh9Cyu4IowvpbSVozuY-poV4O
MAPbI3,MA,Pb,I,1.6,TiO2-c,Spiro-MeOTAD,Ag,Unknown,DMF,False,65; 75; 85; 95,Spin-coating,N2,0.07,False,0.931,17.56,0.61,10.14,X_Vu-ZFj9EkVIf2cP2BWg4WAjzj-
MAPbI3,MA,Pb,I,1.6,Graphene; TiO2-c | Al2O3-mp,Spiro-MeOTAD,Au,Unknown,DMF,False,100.0,Spin-coating,Unknown,0.0625,False,1.04,21.9,0.73,15.6,X_X1lMHn6QmAVpVTF-OZ1JavcRfu
Cs0.05FA0.79MA0.16PbBr0.51I2.49,Cs; FA; MA,Pb,Br; I,,SnO2-c,Spiro-MeOTAD,Ag,Chlorobenzene,DMF; DMSO,False,100,Spin-coating,Unknown,0.1,False,1.07,22.9,0.7,17.12,X_etiJxmD2A3RWMlN-8h16xRvsuJ
MAPbI3,MA,Pb,I,1.6,TiO2-c | PCBM-60,P3HT,Au,Unknown,DMF,False,110.0,Spin-coating,Unknown,0.07065,False,0.97,16.31,0.6,10.59,X_nDDhWDLUPUofztbSlEueecDaPb
FA0.85MA0.15PbBr0.45I2.55,FA; MA,Pb,Br; I,1.62,TiO2-c | TiO2-mp,Spiro-MeOTAD,Au,Chlorobenzene,Unknown,False,100,Spin-coating,Ar,0.16,False,1.03,21.47,0.69,15.24,X_pthOU6uSlEJh6WFLNjD74VuXM_
MAPbI3,MA,Pb,I,1.6,PCBM-60 | C60-N,PEDOT:PSS,Ag,Unknown,DMF,False,100,Spin-coating,N2,0.06,False,0.89,14.3,0.716,9.1,X_vQ1Fnm8MND7OlpotXAIOKYeJ9_
FA0.85MA0.15PbI3,FA; MA,Pb,I,,SnO2-np,PEAI | Spiro-MeOTAD,Au,Unknown,DMF; DMSO >> IPA,False,70.0 >> 150.0,Spin-coating >> Spin-coating,N2 >> N2,0.0739,False,1.12,24.25,0.7909999999999999,21.48,X_w7gXGAhdwPOntBB2m1qKx7RBXR
Cs0.1FA0.75MA0.15PbBr0.35I2.65,Cs; FA; MA,Pb,Br; I,,SnO2-np,Spiro-MeOTAD,Au,Chlorobenzene,DMF; DMSO,False,25; 100,Spin-coating,Unknown,0.1,False,1.12,22.88,0.748,19.17,X_z3uPQ7B6hqO4fhAAuabwfXxP0r
FA0.85MA0.15PbBr0.45I2.55,FA; MA,Pb,Br; I,,SnO2-c,Spiro-MeOTAD,Au,Chlorobenzene,DMF; DMSO,False,100.0,Spin-coating,N2,0.1,False,1.12,20.72,0.6,14.01,Xa0VcCWxSN3HsVHoaKFA-Jo0yjAx
MAPbI3,MA,Pb,I,1.6,TiO2-c | TiO2-mp,Spiro-MeOTAD,Au,Toluene,DMSO; GBL,False,100,Spin-coating,Unknown,0.1,False,1.1,22.1,0.77,18.7,Xa4YqeIfG1NPFfqRYF8J_U9jZs8F
