Repository: GouravSidana/firstML

# firstML
My first Machine Learning Project

File: filtered_perovskite.csv (part 85 of 155)
Formula,A_ion,B_ion,X_ion,Bandgap,ETL,HTL,Backcontact,Antisolvent,Solvent,Solv_annel,Anneal_temp,Dep_procedure,Synth_atm,Cell_area,Is_module,Voc,Jsc,FF,PCE,entry_id
MAPbI3,MA,Pb,I,1.55,TiO2-c | TiO2-mp,Spiro-MeOTAD,Ag,Unknown,DMF >> IPA,False,Unknown >> 70.0,Spin-coating >> CBD,N2 >> N2,0.2,False,0.97,16.2,0.7,11.2,XaB0xC9ETPs68u42p05a56SwtBN5
Cs0.07FA0.7MA0.23PbBr0.69I2.31,Cs; FA; MA,Pb,Br; I,,ZnO-c | ZnOS | TiO2-mp,Spiro-MeOTAD,Au,Unknown,DMF; DMSO >> IPA,False,Unknown >> 110.0,Spin-coating >> Spin-coating,Unknown,0.1,False,1.095,21.71,0.72,17.12,XaCJ0prlACnlCGajEVa2lbISoEYH
MAPbI3,MA,Pb,I,1.6,TiO2-c,Spiro-MeOTAD,Ag,Unknown,1-Ethyl-2-pyrrolidone >> none,False,Unknown >> 150.0,Dipp-coating >> Gas reaction,N2 >> MAI; N2,0.5,False,0.98,16.5,0.633,10.2,XaFyLOI5n_IfieVuzyK16Wk0E9H-
CsPbBr3,Cs,Pb,Br,,TiO2-c | TiO2-mp,none,Carbon,Unknown,DMF >> Methanol,False,90.0 >> 250.0,Spin-coating >> Spin-coating,Air >> Air,0.09,False,1.536,7.45,0.802,9.53,XaIcpyY10E48wdnL20NmHGOXQYms
MAPbI3,MA,Pb,I,1.58,TiO2-c | TiO2-mp,Spiro-MeOTAD,Ag,Unknown,DMF; DMSO >> IPA,False,100.0 >> 100.0,Spin-coating >> Spin-coating,Unknown,0.1,False,1.02,21.39,0.67,14.62,XaM9TvLweyym4CyOPX6mAYmYPipi
MAPbI3,MA,Pb,I,1.6,TiO2-c | TiO2-mp,Spiro-MeOTAD,Ag,Unknown,DMF >> IPA,False,Unknown >> 100.0,Spin-coating >> Spin-coating,Air >> Air,0.1,False,1.03,19.43,0.69,13.59,XaVQ97PSoG9pLmAKIyAQxGFagwJz
MAPbI3,MA,Pb,I,1.6,TiO2-c | TiO2-mp,Spiro-MeOTAD,Au,Unknown,DMSO; GBL,False,150.0,Doctor blading,Air,0.11,False,0.861,19.77,0.65,10.16,XacjqCjvaVYf-QwuJ4i3rzuhUvrq
MAPbI3,MA,Pb,I,1.6,TiO2-c | TiO2-mp,Spiro-MeOTAD,Ag,Chlorobenzene,DMF; DMSO,False,100,Spin-coating,Unknown,0.1,False,1.033,21.4,0.7,15.5,XagnBgKBKJ2tQMgkoc2X827vSSV4
Cs0.05FA0.79MA0.16PbBr0.51I2.49,Cs; FA; MA,Pb,Br; I,1.6,PCBM-60,NiO-c,Au,Chlorobenzene,DMF; DMSO,False,Unknown,Spin-coating,N2,0.124,False,1.12,18.1,0.66,13.5,Xb4VfISn2mAgc3E6TKGGCpb-3SE7
CsPbBr3,Cs,Pb,Br,2.3,TiO2-c | TiO2-mp,none,Carbon,Unknown,DMF >> Methanol,False,Unknown >> 250.0,Spin-coating >> Spin-coating,Air >> Air,0.09,False,1.4380000000000002,6.86,0.7859999999999999,7.8,Xb7fGArSgdjCE3vvCz1yWFITD_9Z
MAPbI3,MA,Pb,I,1.6,TiO2-mp,Spiro-MeOTAD,Au,Ethyl acetate,DMF; DMSO,False,100.0,Spin-coating,Air,0.2,False,0.98,20.61,0.65,14.25,XbIM6RHHzf5UPX2F8zB4G4KLMs6S
MAPbI3,MA,Pb,I,1.6,TiO2-c,Spiro-MeOTAD,Ag,Unknown,DMF,False,95.0,Spin-coating,N2,0.07,False,0.95,18.72,0.568,10.59,XbKxG4COjucFlrxiObq_ZEEHKuyV
FAPbI3,FA,Pb,I,1.48,TiO2-c | TiO2-mp,Spiro-MeOTAD,Au,Unknown,DMF; DMSO >> IPA,False,100.0 >> 140.0,Spin-coating >> Spin-coating,Unknown,0.09,False,1.04,23.97,0.7759999999999999,19.32,XbdGweF1rV5nKFIovmVXfJciXRTF
Cs0.05FA0.79MA0.16PbBr0.51I2.49,Cs; FA; MA,Pb,Br; I,1.51,TiO2-c,Spiro-MeOTAD,Au,Chlorobenzene,DMF; DMSO,False,150.0,Spin-coating,Unknown,0.1,False,1.07,21.8,0.73,17.8,XbgnGCLw0WZ7gZP5mJWmc0ODtlst
FA0.7MA0.3PbBr0.3I2.9,FA; MA,Pb,Br; I,,SnO2-np,Spiro-MeOTAD,MoO3 | Au,Unknown,DMF; DMSO >> IPA,False,Unknown >> 100,Spin-coating >> Spin-coating,Unknown,0.0676,False,1.1,20.5,0.65,14.7,Xbi-YKhrPU-rA9d26e8uOYFD0IP3
MAPbI3,MA,Pb,I,1.6,PCBM-60,PEDOT:PSS,Ag-nw | ZnO-np,Toluene,DMSO; GBL,False,100.0,Spin-coating,N2,1.0,False,0.99,16.46,0.68,11.13,XbnJbs6-wEMxXgomTvSM3J6qJzlF
MAPbI3,MA,Pb,I,1.6,PCBM-60 | BCP,CuCrO2,Ag,Chlorobenzene,DMF; DMSO,False,100,Spin-coating,Unknown,0.06,False,1.0,18.4,0.713,13.1,XbxmqQ4alw8U_1tqd7uFPGfYH1G4
MAPbI3,MA,Pb,I,1.6,TiO2-c | TiO2-mp,CW3,Au,Toluene,DMSO; GBL,False,100.0,Spin-coating,Unknown,0.1,False,0.989,16.49,0.67,10.94,Xc5Lt--fICpyiWGzM9f0iyzdgBjn
FA0.15MA0.85PbBr0.45I2.55,FA; MA,Pb,Br; I,,TiO2-c | TiO2-mp,Spiro-MeOTAD,Au,Chlorobenzene,DMF; DMSO; GBL; NMP,False,100.0,Spin-coating,Unknown,0.16,False,1.058,22.65,0.763,18.26,Xc9t6uqqpZ4ZxRmgWr59iJtkN2EL
MAPbI3,MA,Pb,I,1.6,ZnO-np,P3HT,Ag,Unknown,DMF >> IPA,False,Unknown,Spin-coating >> Spin-coating,Unknown,0.072,False,1.01,17.2,0.665,11.6,XcAoH3NJ8oU1APwzLRhiv7p0--tl
MAPbI3,MA,Pb,I,1.6,PCBM-60,PEDOT:PSS,Ag,Toluene,DMSO; GBL,False,100.0,Spin-coating,N2,0.04,False,0.9,17.15,0.56,8.56,XcCS7Mbg4iYusEKkZG_2WOYTLxF7
MAPbI3,MA,Pb,I,1.6,PCBM-60 | ZnO-np | ACO-c,PTAA,Ni | Al,Unknown,none >> IPA,True,Unknown >> 100,Evaporation >> CBD,Vacuum >> N2,0.293,False,1.0,19.0,0.42,8.0,XcKjkEjY-MEoZL8mPXL5O_WV-gEm
FA0.8MA0.2PbBr0.6I2.40,FA; MA,Pb,Br; I,1.5,ZSO-np | PCBM-60,Spiro-MeOTAD,Ag,Toluene,DMSO; GBL,False,100,Spin-coating,N2,0.0314,False,1.05,17.35,0.638,11.61,XciAV8pKV1IPdP-LLPCI4DkbktiL
Cs0.05FA0.79MA0.16PbBr0.51I2.49,Cs; FA; MA,Pb,Br; I,1.62,TiO2-c | TiO2-mp,Spiro-MeOTAD,Au,Chlorobenzene,DMF; DMSO >> IPA,False,100.0 >> 70,Spin-coating >> Spin-coating,N2 >> N2,0.9,False,0.98,17.36,0.78,13.32,XcjzXda1wwyAuaaqkL59q9x1nSXw
Cs0.05FA0.79MA0.16PbBr0.51I2.49,Cs; FA; MA,Pb,Br; I,,TiO2-c,Spiro-MeOTAD,Au,Chlorobenzene,DMF; DMSO,False,100.0,Spin-coating,N2,0.16,False,1.12,22.7,0.78,19.83,XcluIi54RKbEpoiJfOgpwdrz8Ypp
MAPbI3,MA,Pb,I,1.55,PCBM-60 | PPDIN6,NiO-c,Ag,Toluene,DMF; DMSO,False,95.0,Spin-coating,N2,0.1,False,1.08,22.68,0.8340000000000001,20.3,XcoRk-NYFV1ZiSYjT_JELVSz0DXQ
Cs0.01FA0.76MA0.14PbBr0.45I2.55,Cs; FA; MA,Pb,Br; I,,TiO2-c | TiO2-mp | SnO2-c,V1004,Au,Trifluorotoluene,DMF; DMSO,False,100.0,Spin-coating,N2,0.16,False,1.093,22.49,0.757,18.61,XcsHgflVcXr8ziu0SPy0AbLNSHum
Cs0.05FA0.79MA0.16PbBr0.3I2.7,Cs; FA; MA,Pb,Br; I,,PCBM-60 | BCP,PolyTPD,Ag,Toluene,DMF; DMSO,False,100,Spin-coating,N2,0.0919,False,,,,16.2,XcsbyvC-I7STU92hrVGXFP5B2uTy
Cs0.05FA0.81MA0.14PbBr0.43I2.57,Cs; FA; MA,Pb,Br; I,,TiO2-c | TiO2-mp,Spiro-MeOTAD,Ag,Chlorobenzene,DMF; DMSO,False,150.0,Spin-coating,Unknown,0.14,False,1.104,20.33,0.706,15.84,Xd2c7qlCjKPQxOSgnf9N5grSaIc_
FA0.85MA0.15PbBr0.45I2.55,FA; MA,Pb,Br; I,,SnO2-c | PCBM-60,Spiro-MeOTAD,Au,Anisole,DMF; DMSO,False,100.0,Spin-coating,Unknown,0.09,False,1.06,21.8,0.69,14.8,XdBRS-6ew9X15BfqUfxw-gJ4_xkO
MAPbI3,MA,Pb,I,1.6,PCBM-60 | LiF,PEDOT:PSS,Al,Unknown,DMF >> IPA,False,Unknown,Spin-coating >> CBD,Unknown,0.1,False,0.81,15.6,0.639,8.6,XdXCNgdIBW_-5CTIq0IzVSPMSWrx
MAPbI3,MA,Pb,I,1.6,PCBM-60 | PEI,PEDOT:PSS,Ag,Chlorobenzene,DMSO; GBL,False,100.0,Spin-coating,N2,0.1,False,1.0,15.0,0.53,7.95,XdYVCH0kRH1ZWOvpKMslPjZnGvrA
MAPbI3,MA,Pb,I,1.6,TiO2-c | TiO2-mp,CuI,Au,Chlorobenzene,DMF; DMSO,False,100.0,Spin-coating,Unknown,0.1,False,0.97,19.03,0.71,13.11,XdoU7l3JEXl1axdOA7p_mmiDV0Nb
Cs0.15FA0.75MA0.1PbBr0.1I2.9,Cs; FA; MA,Pb,Br; I,,ZnO-c | TiO2-c,Spiro-MeOTAD,MoO3 | Ag,Chlorobenzene,DMSO,False,110.0,Spin-coating,Unknown,0.0725,False,1.1,16.88,0.7290000000000001,13.53,XdoXZ9cYlXbpe-wWO0tasyNnkmYT
FA0.6MA0.4PbBr0.3I2.9,FA; MA,Pb,Br; I,,SnO2-np,Spiro-MeOTAD,Au,Unknown,DMF; DMSO >> IPA,False,70.0 >> 150.0,Spin-coating >> Spin-coating,N2 >> N2,0.102,False,1.11,23.11,0.701,18.14,XdswkSIRyPbGTwumesLEGqb0D9ee
Cs0.05FA0.79MA0.16PbBr0.51I2.49,Cs; FA; MA,Pb,Br; I,,TiO2-c | TiO2-mp,PhCz-4MeOTPA,Au,Chlorobenzene,DMF; DMSO,False,100.0,Spin-coating,Unknown,0.1,False,1.08,21.52,0.69,16.04,XdtJzRXs93R3xHH3s_V1aEXVio9J
MAPbI3,MA,Pb,I,1.6,TiO2-c | TiO2-mp,Spiro-MeOTAD,Au,Unknown,DMF >> IPA,False,70.0 >> 70.0,Spin-coating >> CBD,Ar >> Ar,0.04,False,0.9,18.9,0.61,10.3,XdtxfG03b7JIGQuwujIMi-pdycD-
MAPbI3,MA,Pb,I,,TiO2-c,Spiro-MeOTAD,Ag,Unknown,IPA >> DMF; DMSO,False,100,Spin-coating >> Spin-coating,Unknown,0.0625,False,1.03,21.87,0.68,15.35,XduXUvZKfkW5_JpjxK9byd4qG6vJ
MAPbI3,MA,Pb,I,1.6,PCBM-60,PEDOT:PSS,Cr | Au,Unknown,DMF,False,110,Spin-coating,Air,0.135,False,0.94,17.0,0.8,12.5,XeFBA-MFYM-1YiAy9hxE1NfKKHep
MAPbI3,MA,Pb,I,1.6,TiO2-c | TiO2-mp,Spiro-MeOTAD,Ag,Ethanol; Toluene,DMSO; GBL,False,100.0,Spin-coating,N2,0.1,False,1.07,22.49,0.731,17.64,XeFaqIaMUSttoLwdrf9nowaLZlWR
MAPbI3,MA,Pb,I,1.6,TiO2-c | TiO2-mp,Spiro-MeOTAD,Au,Diethyl ether,DMF; DMSO,False,60; 100,Spin-coating,Unknown,0.12,False,1.1,21.59,0.71,16.86,XeHS3QrN0rvexYEnxyZsy2aAecT8
MAPbI3,MA,Pb,I,1.6,TiO2-c | TiO2-mp,Spiro-MeOTAD,Au,Unknown,Unknown,False,5; 95.0,Spin-coating,N2,0.09,False,0.84,16.8,0.542,7.66,XeNm_LsJNQaRRmV1uTFr4vkM9Kfr
MAPbI3,MA,Pb,I,1.6,TiO2-c,Spiro-MeOTAD,AgAl,Diethyl ether,DMSO,False,100.0,Spin-coating,Unknown,0.1,False,0.99,22.09,0.71,15.53,XeSzjRYYG7WHTbZPyxpM2pKzrAtW
Cs0.07FA0.93PbI3,Cs; FA,Pb,I,,TiO2-c,Spiro-MeOTAD,Au,Unknown,DMF; DMSO >> none >> IPA,False,Unknown >> Unknown >> 150.0,Spin-coating >> Gas reaction >> Ion exchange,N2 >> FAI; Vacuum >> N2,2.0,True,0.938,18.18,0.565,9.9,XeUy-TfQUze_O_jsf-0Az6qiyPXl
Cs0.05FA0.795MA0.16PbBr0.51I2.5,Cs; FA; MA,Pb,Br; I,,PCBM-60 | BCP,NiO,Au,Chlorobenzene,DMF; DMSO,False,100.0,Spin-coating,Unknown,0.16,False,1.026,19.2,0.745,16.03,XeiDSCVPHKbfdcN5yt1oQ1lpho_s
MAPbI3,MA,Pb,I,1.59,PCBM-60,NiO-c,Au,Chlorobenzene,DMF,False,105,Spin-coating,N2,0.08,False,0.98,12.3,0.62,14.0,Xelwfd0uqa3PcAoxwc7OeDiPI5sR
MAPbI3,MA,Pb,I,1.6,SnO2-c,Spiro-MeOTAD,Au,Chlorobenzene,DMF; DMSO,False,100,Spin-coating,Unknown,0.09,False,0.96,15.73,0.49,7.4,Xemd_1SNDc5NVdofAQ91vmL-5gXd
Cs0.05FA0.81GU0.025MA0.11PbBr0.39I2.61,Cs; FA; GU; MA,Pb,Br; I,,TiO2-c | TiO2-mp,Spiro-MeOTAD,Au,Chlorobenzene,DMF; DMSO,False,100.0,Spin-coating,N2,0.16,False,1.089,21.14,0.664,15.5,Xf6U7lUL42FJIuvIu9MOpu_SEpid
FA0.17MA0.83PbI3,FA; MA,Pb,I,1.588,TiO2-c | TiO2-mp,Spiro-MeOTAD,Au,Chlorobenzene,DMF; DMSO,False,100.0,Spin-coating,N2,0.16,False,1.046,18.768,0.599,11.78,XfF0dtoga6-MZbx0Ox_CiQA-DBxj
MAPbI3,MA,Pb,I,1.6,TiO2-c | TiO2-mp,Spiro-MeOTAD,Au,Unknown,DMF >> IPA,False,100.0 >> 100.0,Spin-coating >> Spin-coating,Unknown,0.1,False,,,,,XfeosK4uNJrGz-C4X8gxKwpN1gT4
MAPbI3,MA,Pb,I,1.6,C60,Spiro-MeOTAD,Au,Unknown,none,False,Unknown,Co-evaporation,Vacuum,0.08,False,1.06,16.1,0.7040000000000001,12.0,Xflw56ERv9Be-NL8wjZxOShb2MPv
MAPbI3,MA,Pb,I,1.6,TiO2-c,Spiro-MeOTAD,Au,Unknown,DMF >> IPA >> IPA,False,Unknown >> Unknown >> 135,Spin-coating >> Spin-coating >> Spin-coating,Air >> Air >> Air,0.108,False,0.999,20.1,0.703,14.22,Xg0RrHfwFYnYzUC_-tWj2Tbn7wmh
Cs0.05FA0.8MA0.15PbBr0.15I2.85,Cs; FA; MA,Pb,Br; I,1.617,TiO2-c,Spiro-MeOTAD,Au,Chlorobenzene,Unknown,False,100.0,Spin-coating,N2,0.049,False,1.16,21.42,0.77,19.13,Xg3I-042pOPOUhcyfGStbE4M6h2K
MAPbI3,MA,Pb,I,1.5,TiO2-c | C60,Spiro-MeOTAD,Au,Unknown,DMF >> none,False,70 >> 150,Spin-coating >> Gas reaction,N2 >> MAI; Vacuum,0.09,False,0.97,19.79,0.648,12.48,XgXEPBc4CCiNt42_ukKMRPy0iN88
MAPbI3,MA,Pb,I,1.6,TiO2-c | TiO2-mp,Spiro-MeOTAD,Au,Unknown,DMF >> none,False,110.0 >> 70.0,Spin-coating >> Gas reaction,Air >> Air; MACl,0.1,False,0.98,14.45,0.66,9.4,XgdzAv0hw5pjtzI_Lmvwx__u9EwP
MAPbI3,MA,Pb,I,1.6,TiO2-nw | CuInS2-QDs,Spiro-MeOTAD,Au,Unknown,DMF,False,100.0,Spin-coating,N2,0.12,False,0.96,15.8,0.65,9.8,XgmdHrrhIGbuDXMtH02Pf-IMoMNg
MAPbI3,MA,Pb,I,1.6,PCBM-60 | BCP,NiO-c | PTAA,Ag,Chlorobenzene,DMF; DMSO,True,100.0,Spin-coating,N2,0.1,False,1.12,17.734,0.584,11.59,Xgx0lzLPiHbxUJHNfbobfhlxdzo2
MAPbI3,MA,Pb,I,1.6,TiS2,Spiro-MeOTAD,Au,Chlorobenzene,DMF; DMSO,False,100.0,Spin-coating,Unknown,0.09,False,1.01,21.0,0.647,13.7,Xh00xoxjeYWu36ZEn7NjD92DkF3t
MAPbI3,MA,Pb,I,1.6,PCBM-60,PEDOT:PSS,Ag,Unknown,DMF,False,100.0,Spin-coating,N2,0.0725,False,0.96,19.44,0.65,12.1,Xh3gWo-8ZKciDmhkp4VwzD-22aT2
MAPbI3,MA,Pb,I,1.6,PCBM-60 | BCP,NiO-c,Ag,Toluene,DMF,False,100.0,Spin-coating,N2,0.09,False,1.008,16.622,0.789,13.21,Xh4-Vn9aLYu_-Tq56t_cqeHM2Ysh
FA0.83MA0.17PbBr0.51I2.49,FA; MA,Pb,Br; I,,PCBM-60,NiO-np,Au,Chlorobenzene,DMF; DMSO,False,100.0,Spin-coating,N2,0.09,False,1.01,19.34,0.73,14.17,Xh4bTCEb3G1suCzqOLRez5UBIpGU
MAPbI3,MA,Pb,I,1.6,TiO2-c | TiO2-mp,Spiro-MeOTAD,Au,Unknown,DMF >> IPA,False,100.0 >> 100.0,Spin-coating >> Spin-coating,Air >> Air,0.09,False,0.88,17.5,,,Xh6Y2lW9APf7ACa6Zr_AjdtIgFC5
MAPbI3,MA,Pb,I,1.5,TiO2-c | C60,Spiro-MeOTAD,Au,Unknown,DMF >> none,False,70 >> 150,Spin-coating >> Gas reaction,N2 >> MAI; Vacuum,0.09,False,0.95,19.59,0.722,13.48,XhYRwk5gcTbCXv8iFT4HrW5DMHEH
MAPbI3,MA,Pb,I,1.6,PCBM-60,PEDOT:PSS,Al,2-Butanol,DMF; DMSO,False,100.0,Spin-coating,N2,0.09,False,1.028,13.77,0.648,9.18,Xh_qjmcU-t6rI8OqrhS7zJf8cpVg
CsPbBr3,Cs,Pb,Br,2.31,TiO2-c,none,Carbon,Unknown,DMF; DMSO >> H2O; Methanol,False,70; 90 >> 250,Spin-coating >> Spin-coating,Unknown,0.09,False,1.49,6.89,0.79,7.73,XhnlwSA57o79IG3AGfsaNMSfTmrG
MAPbI3,MA,Pb,I,1.6,SnO2-np,Spiro-MeOTAD,Au,Hot air,DMF,False,120,Spray-coating,Air,0.13,False,0.8859999999999999,17.24,0.628,9.59,Xhqwxaclgy3ROZpdvg_mR9_jZCfW
MAPbI3,MA,Pb,I,1.6,ZnO-np,Spiro-MeOTAD,Au,Unknown,DMF >> IPA,False,Unknown,Spin-coating >> CBD,Unknown,0.1,False,0.023,0.508,0.94,11.0,Xi3NGh6siNqw4PttjEykOqVjUQuM
BA2MA3Pb4I13,BA; MA,Pb,I,1.66,PCBM-60,PEDOT:PSS,Al,Unknown,DMF,False,150.0,Spin-coating,Ar,0.05,False,1.01,16.76,0.741,12.51,Xi3guusjI14D9yWbnn3d-o-crkRy
FAPbI3,FA,Pb,I,1.48,TiO2-c | TiO2-mp,Spiro-MeOTAD,Au,N2,DMF; DMSO,False,110.0,Spin-coating,N2,0.65,False,1.089,21.1,0.649,14.9,Xi45wSB08gaO6G1b4YP2qRFhiwxU
MAPbBr0.15I2.85,MA,Pb,Br; I,1.53,TiO2-c,Spiro-MeOTAD,Au,Unknown,DMF >> IPA,False,100.0 >> 150.0,Spin-coating >> CBD,Unknown,0.1,False,1.1,24.0,0.764,19.0,XiBG_JpbnuwNMccbS7nEdgvKljW_
MAPbI3,MA,Pb,I,1.6,TiO2-c | TiO2-mp,PTAA,Au,Unknown,DMF >> IPA,False,70.0 >> 70,Spin-coating >> CBD,Unknown,0.05,False,0.97,13.53,0.539,7.11,XiHXCVrMdz3fV6duA0bG3cyofTEY
Cs0.07FA0.775MA0.145PbBr0.45I2.55,Cs; FA; MA,Pb,Br; I,,TiO2-c | TiO2-mp,Spiro-MeOTAD,Au,Chlorobenzene,DMF; DMSO,False,100,Spin-coating,N2,0.16,False,1.09,23.12,0.779,19.62,XiOKhS0JDK5xe_58VHh7fiGJFfwD
MAPbI3,MA,Pb,I,1.6,TiO2-c | TiO2-mp,Spiro-MeOTAD,Au,Diethyl ether,DMF; DMSO,False,130.0,Spin-coating,Unknown,0.14,False,1.03,21.429,0.65,14.34,XiQW59KjTeZAI_25nNPeVGlOjmfI
MAPbI3,MA,Pb,I,1.6,C60 | BCP,P3CT-Na,Ag,Chlorobenzene,DMF; DMSO,False,60.0; 80.0,Spin-coating,Unknown,0.09,False,1.028,21.16,0.77,16.75,XiXN-5RQt-kGgm1_sEsh6eDpBdgD
MAPbI3,MA,Pb,I,1.6,C60; PCBM-60-DPM-OE,PEDOT:PSS,Ag,Unknown,DMSO; GBL,False,Unknown,Spin-coating,Unknown,0.1,False,0.968,19.16,0.643,11.93,XiZSodfCop-PULRZKA83DHMMcEdP
MAPbI3,MA,Pb,I,1.6,TiO2-c,Spiro-MeOTAD,Au,N2,DMF,False,100.0,Spin-coating,Unknown,0.16,False,0.957,20.7,0.74,14.67,XihSUHJl2KaBkzGNW3fofHhefc5Q
MAPbI3,MA,Pb,I,1.6,PCBM-60 | BCP,NiO-c,Ag,Toluene,Dimethylacetamide; NMP,False,100.0,Spin-coating,Unknown,0.115,False,,,,16.94,XijRbavGX9f8ujHFPk3ee4JIKaQ-
MAPbI3,MA,Pb,I,1.6,TiO2-c,Spiro-MeOTAD,MoO3 | Au | MoO3,Unknown,DMF,False,105.0,Spin-coating,Unknown,0.06,False,1.0,18.17,0.654,11.89,XimVpTKBSBQHCKfROuMueV21YO51
MAPb0.5Sn0.5I3,MA,Pb; Sn,I,,PCBM-60 | Phen-NaDPO,PEDOT:PSS,Ag,Unknown,DMF,False,Unknown,Spin-coating,Unknown,0.04,False,0.64,26.5,0.648,10.9,Xin3Lok-Bxs2fCGfAcF-6wdP0N-2
MAPbI3,MA,Pb,I,1.6,PCBM-60 | C60 | BCP,PTAA,Cu,Toluene,DMF; DMSO,False,100,Spin-coating,Unknown,0.1,False,1.08,22.2,0.741,17.28,XipS9nxn-RIkvs8YiQ5hZ5gC5WGN
FA0.85MA0.15PbBr0.45I2.55,FA; MA,Pb,Br; I,,TiO2-c | TiO2-mp,Spiro-MeOTAD,Au,Chlorobenzene,DMF; DMSO,False,100.0,Spin-coating,N2,0.159,False,1.1,17.0,0.66,12.4,XiwEcGpxMAS8KevKUc53Ys3pZ65t
Cs0.05FA0.79MA0.16PbBr0.51I2.49,Cs; FA; MA,Pb,Br; I,1.59,TiO2-c | TiO2-mp | ETPM,Spiro-MeOTAD,Au,Ether,DMF; DMSO,False,150.0,Spin-coating,N2,0.1,False,1.08,22.89,0.737,18.23,Xizmofstum-Wo0oeN1dObw2sSZP1
MAPbI3,MA,Pb,I,1.6,PCBM-60 | BCP,VOx,Ag,Unknown,DMF >> Ethanol,True,80.0 >> 100.0,Spin-coating >> Spin-coating,N2 >> N2,0.057,False,0.83,18.39,0.706,10.82,XjLPr57l0F5rlkqb5DFbLbXJpdo0
MAPbI3,MA,Pb,I,1.56,PCBM-60,NiO-c,Au,Chlorobenzene,DMF; DMSO,False,100.0,Spin-coating,N2,0.1,False,1.03,20.23,0.6890000000000001,14.36,XjdzUm1SQECETTlF18xOJ1hl3UB7
MAPbI3,MA,Pb,I,1.6,PCBM-60,NiO-np,Ag,IPA,DMF,False,100.0,Spin-coating,N2,0.1,False,1.044,19.69,0.73,15.1,XjjppD5lPrAow0cZP1_Mi6UBFsYY
FA0.9MA0.1PbBr0.1I2.9,FA; MA,Pb,Br; I,1.56,SnO2-c,Spiro-MeOTAD,Au,Unknown,DMF; DMSO >> IPA,False,Unknown >> 150.0,Spin-coating >> Spin-coating,Dry air >> Dry air,0.125,False,1.06,22.16,0.753,17.88,XjqToVg-li_5JHfegsLxjoD2exSi
MAPbI3,MA,Pb,I,1.6,TiO2-c | TiO2-nw | TiO2-c,Spiro-MeOTAD,Au,Unknown,GBL,False,100.0,Spin-coating,Unknown,0.09,False,0.87,15.44,0.66,8.82,Xk4f2fd0AEFyDuX_2okidOptmHOj
MAPbI3,MA,Pb,I,1.6,C60 | BCP,MoO3 | NPB,Al,Unknown,none,False,Unknown,Co-evaporation,Vacuum,0.04,False,1.05,18.5,0.65,12.7,XkI1MoCS-Hq9swrvWNjbu0UU-nbf
MAPbI3,MA,Pb,I,1.55,TiO2-c,Spiro-MeOTAD,Au,Unknown,DMF >> IPA,False,Unknown >> 100.0,Spin-coating >> Spin-coating,N2 >> N2,0.0555,False,0.98,19.5,,12.38,XkMSCoR30DfZtw6biLhT2gcB26nD
MAPbI3,MA,Pb,I,1.6,PCBM-60,PEDOT:PSS,Ca | Al,Chlorobenzene,DMF,False,110.0,Spin-coating,Ar,0.12,False,0.81,22.02,0.68,12.18,XkegA1RZ9rD2aJooNvQXMxzCgZhM
FA0.85MA0.15PbI5,FA; MA,Pb,I,,TiO2-c | TiO2-mp,Spiro-MeOTAD,Au,Toluene,DMSO,False,150.0,Spin-coating,Unknown,0.16,False,0.802,17.55,0.65,9.22,XkkvYsO4nMdJhoed8oQvK3oJ9oTI
MAPbI3,MA,Pb,I,1.6,PCBM-60,PEDOT:PSS,Ag,Toluene,DMSO; GBL,False,140.0,Spin-coating,N2,0.1,False,0.78,22.59,0.54,9.6,Xkx4TEiCQA5liz9R65NhuuvuVr3f
MAPbI3,MA,Pb,I,1.6,TiO2-c | TiO2-mp,Spiro-MeOTAD,Ag,Unknown,DMF >> IPA,False,70.0 >> 100.0,Spin-coating >> Spin-coating,Unknown,0.3,False,,,,7.0,XkxVM9C29rfiXPA_ED7_IZVk5cnf
MAPbI3,MA,Pb,I,1.6,SnO2-c | Al2O3-mp,Spiro-MeOTAD,Au,Unknown,DMF,False,130.0,Spin-coating,Air,0.17,False,0.93,18.3,0.713,12.14,Xl030UL0QFbmc4WI60jyGsrI6lwT
FA0.9MA0.1PbBr0.03I2.97,FA; MA,Pb,Br; I,,SnO2-np,CH3O-PEIA | Spiro-MeOTAD,Au,Unknown,DMF; DMSO >> IPA,False,70.0 | 140.0,Spin-coating >> Spin-coating,N2 >> N2,0.044,False,1.18,25.04,0.778,22.25,Xl3m1TUzZlwJIxQjSwc1RAzW5dGE
MAPbI3,MA,Pb,I,1.56,TiO2-c,Spiro-MeOTAD,Ag,Diethyl ether,DMF; DMSO,False,50.0; 150.0,Spin-coating,Air,0.125,False,1.08,19.3,0.65,13.5,Xl3mlDBrc-hhRPdYNBCh1g8-8g_D
Cs0.1FA0.74MA0.13PbBr0.39I2.48,Cs; FA; MA,Pb,Br; I,,TiO2-c | TiO2-mp | SnO2-c,BL52,Au,Chlorobenzene,DMF; DMSO,False,100.0,Spin-coating,N2,0.1,False,1.04,22.54,0.703,16.46,Xl8bfG4bArSpU1SOx0mEwI24TqPZ
MAPbI3,MA,Pb,I,1.6,TiO2-c | PCBA,Spiro-MeOTAD,Au,Toluene,DMF,False,100.0,Spin-coating,N2,0.04,False,0.99,21.49,0.584,12.4,XlCc9ve4nl3TqHAP_0146nGxURvY
Cs0.05FA0.79MA0.16PbBr0.51I2.49,Cs; FA; MA,Pb,Br; I,,SnO2-c,Spiro-MeOTAD,Au,Chlorobenzene,DMF; DMSO,False,100.0,Spin-coating,N2,0.16,False,1.143,21.9,0.718,18.5,XlGa032o-oI2U_dum2V7pkx4-0nm
MAPbI3,MA,Pb,I,1.6,PCBM-60 | FPI-PEIE,PEDOT:PSS,Ag,Unknown,DMF,False,100.0,Spin-coating,Ar,0.1,False,1.0,22.48,0.787,17.7,XlNfGqz1c96OfkRMbX2BF3HDpfzj
MAPbI3,MA,Pb,I,1.6,TiO2-c,Spiro-MeOTAD,Au,Gas,DMF,False,100.0,Spin-coating,Air,0.16,False,0.974,19.3,0.65,12.25,XlX8w6UlLX-_ykCSXMLlhcChno8P
MAPbI3,MA,Pb,I,1.6,ZnO-c | ZnO-nw,Spiro-MeOTAD,Au,Unknown,DMF; DMSO >> IPA,False,Unknown >> 100.0,Spin-coating >> CBD,N2 >> N2,0.1,False,1.01,17.85,0.58,10.38,XlYHrISIGQsUjhFJ_8BJ3-oSgQ--
FAPbI3,FA,Pb,I,1.48,SnO2-c,Spiro-MeOTAD,Ag,Diethyl ether,DMF; NNP,False,100; 150,Spin-coating,Dry air,0.1,False,1.04,24.16,0.7170000000000001,18.08,XlpxbNQldkwbs9AsrWbQoGgXgNoJ
MAPbI3,MA,Pb,I,1.6,TiO2-c | TiO2-mp,Spiro-MeOTAD,Au,Unknown,DMF >> IPA,False,70.0 >> 100.0,Spin-coating >> CBD,Unknown,0.1,False,0.93,22.1,0.569,11.6,XlzHfopZ5lAC-IlC2TIUa6sbXYMz
FAPbI3,FA,Pb,I,1.48,TiO2-c,Spiro-MeOTAD,Au,Unknown,DMF,False,160.0,Spin-coating,Unknown,0.159,False,1.05,22.6,0.76,18.1,XmBpcG7s8GjwWiK4gqSHjz9rpHsp
FA0.85MA0.15PbBr0.15I0.85,FA; MA,Pb,Br; I,1.63,SnO2-np,Spiro-MeOTAD,Au,Triochloromethane,DMF; DMSO,False,80,Spin-coating,N2,,False,,,,14.67,XmEosnNt4OWlxnTiYiuuwuGXw28-
MAPbI3,MA,Pb,I,1.6,none,Spiro-MeOTAD,Au,Diethyl ether,DMF; DMSO,True,25; 60; 100,Spin-coating,Dry air,0.105,False,1.14,20.75,0.735,15.59,XmI_ESA51Q2Su2jApgouBcqyXviK
MAPbI3,MA,Pb,I,1.5,TiO2-c,PPDT2FBT,Au,Unknown,DMF,False,100.0,Spin-coating,Unknown,0.16,False,1.06,20.6,0.787,17.2,XmQ9_MrrJY6YrcjwYkqIPr_wudy-
CsPbBrI2,Cs,Pb,Br; I,1.91,TiO2-c,Spiro-MeOTAD,Au,Unknown,DMF; DMSO,False,120; 200,Spin-coating,Unknown,0.09,False,1.22,15.43,0.794,15.01,XmSGh1ZxtIR5l0CKEA6MFIhflDIn
FA0.4MA0.6PbI3,FA; MA,Pb,I,,C60 | BCP,PEDOT:PSS,Au,Toluene,DMF; GBL,False,60; 100,Spin-coating,N2,0.16,False,1.02,21.15,0.67,14.26,XmaZik19aOil-PrTMR6b-3QV_lDc
FA0.87MA0.13PbBr0.51I2.49,FA; MA,Pb,Br; I,,TiO2-c | TiO2-mp,X51,Au,Chlorobenzene,DMF; DMSO,False,100.0,Spin-coating,Ar,0.1,False,1.14,22.0,0.74,19.0,XmgXkKdj5NFtTDXhs_HLONbCdhRN
MAPbI3,MA,Pb,I,1.6,PCBM-60 | Rhodamine 101,NiO-c | Al2O3-mp,Au | Ag,Diethyl ether,DMF,False,65; 100,Spin-coating,Unknown,0.09,False,1.061,19.8,0.737,15.26,XmweLlo7EIiH0zUS69hHOQgd7Xyx
FA0.25MA0.75PbI3,FA; MA,Pb,I,,TiO2-c | PCBM-63,P3HT,Au,Unknown,DMF; DMSO >> IPA,False,Unknown >> 150.0,Spin-coating >> Spin-coating,Unknown,0.1,False,1.02,15.2,0.67,10.3,Xn6ch14_1HuOqc3k6dTYHrgWvBld
MAPbI3,MA,Pb,I,1.6,SnO2-np | PCBM-60,Spiro-MeOTAD,Au,Chlorobenzene,DMF; DMSO,False,80.0,Spin-coating,Unknown,0.1,False,,,,,XnHEhGfaOqiO49bIJ08fiOCcgfZt
MAPbI3,MA,Pb,I,1.5,TiO2-c | TiO2-mp,Spiro-MeOTAD,Au,Unknown,DMF; DMSO >> IPA,False,100.0 >> 100.0,Spray-coating >> CBD,Unknown,1.1,False,1.02,18.8,0.7190000000000001,13.0,XnKvNiksIqq9ta-fcHMWfu9I6SiT
MAPbI3,MA,Pb,I,1.6,IPH,PEDOT:PSS | pTPD,Ba | Ag,Unknown,none,False,Unknown,Co-evaporation,Vacuum,0.1,False,1.106,16.2,0.78,13.4,XnNgeyptM-7_LmCdAEZvAKz6CU5T
MAPbI3,MA,Pb,I,1.57,PCBM-60,PEDOT:PSS,Ag,Toluene,DMSO; GBL,False,100.0,Spin-coating,N2,0.07,False,0.96,13.96,0.6,8.04,XnSSDgFkIsa2Xb2CLhaVxgL16zMw
MAPbI3,MA,Pb,I,1.6,PCBM-60,NiO,Al,Unknown,DMF,False,100,Spin-coating,Glovebox,0.1,False,1.07,15.62,0.64,10.68,XnwxhYSx0ZKMqky6670vmKy8yKI3
MAPbI3,MA,Pb,I,1.6,TiO2-c,Spiro-MeOTAD,Au,Unknown,Acetic acid; Ethanol; GBL,False,140.0,Doctor blading,Air,0.1,True,0.838,20.4,0.69,8.2,Xo5zmXAWPOyLqg5YgGuz56cmB711
MAPbI3,MA,Pb,I,,PCBM-60 | Bphen,PEDOT:PSS | MoO3,Ag,Unknown,DMF,False,Unknown,Spin-coating,Unknown,0.0725,False,0.99,21.38,0.72,15.1,Xo9Ez_qQyhGkljb3Lr8I3AZaX-LS
Cs0.15FA0.85PbI3,Cs; FA,Pb,I,,C60 | BCP,PEDOT:PSS,Ag,Toluene,DMF,False,120.0,Spin-coating,N2,0.1,False,0.89,21.6,0.752,14.5,XoNHQY0dbaPUjUiOsCevMqZPgPDB
FA0.6MA0.4Pb0.4Sn0.6I3,FA; MA,Pb; Sn,I,1.25,C60 | BCP,PEDOT:PSS,Ag,Diethyl ether,DMF; DMSO,False,100.0,Spin-coating,N2,0.1,False,0.856,28.3,0.7170000000000001,17.0,Xod66rHQDY7wlY1LTrh3F0_-yN_q
MAPbI3,MA,Pb,I,1.6,TiO2-c | TiO2-mp,Spiro-MeOTAD,AgAl,Unknown,DMF,False,100.0,Spin-coating,Unknown,0.1,False,0.89,21.46,0.67,12.8,Xok3S8Wm4TZK61swrfROdZa3J9_k
MAPbI3,MA,Pb,I,1.6,TiO2-c | TiO2-mp | Al2O3-mp,none,Carbon,Unknown,DMF >> IPA,False,70.0 >> 70.0,Dropcasting >> CBD,N2 >> N2,0.09,False,0.86,18.2,0.59,9.38,XokwDBXXuoctCQrGi14ZJWCi3zeg
MAPbI3,MA,Pb,I,1.6,SnO2-nw | TiO2-c,Spiro-MeOTAD,Ag,Unknown,DMF >> IPA,False,70 >> 70,Spin-coating >> CBD,Unknown,0.14,False,0.906,18.6,0.7,11.9,XovzF71Qu33HCcSArt3tWGSlxAVG
MAPbI3,MA,Pb,I,1.6,C60 | BCP,PEDOT:PSS,Ag,Unknown,DMSO; GBL,False,120,Ultrasonic spray,Air,1.0,False,0.85,19.17,0.583,9.57,XoybAg3NRZf75adq4C9Y3QZsjo24
Cs0.05FA0.79MA0.16PbBr0.48I2.52,Cs; FA; MA,Pb,Br; I,1.55,PCBM-60,PEDOT:PSS,Au,Chlorobenzene,DMF; DMSO,False,100.0,Spin-coating,Air,0.09,False,0.93,21.24,0.69,13.7,Xp3FHx5uM3qLS9cIcARgCHSLgVbm
MAPbI3,MA,Pb,I,1.6,TiO2-c | TiO2-mp,Spiro-MeOTAD,Au,Chlorobenzene,DMF >> IPA,False,70.0 >> 100.0,Spin-coating >> Spin-coating,N2 >> N2,0.1,False,1.06,21.26,0.71,16.09,Xp3qg8nFB80aLdEdU1e9ESBB5Jg2
MAPbI3,MA,Pb,I,1.6,PCBM-60,PEDOT:PSS,Al,2-Butanol,DMF; DMSO,False,100.0,Spin-coating,N2,0.09,False,0.954,19.9,0.6920000000000001,13.14,XpJrFT23qRCu2io3bvE_G58KNRA6
MAPbI3,MA,Pb,I,1.6,PCBM-60,PEDOT:PSS,Ag,Unknown,DMSO; GBL,False,80.0,Spin-coating,Unknown,0.24,False,0.86,15.54,0.63,8.42,XpRPDwWAk1wG72rNSE0Kq8xbGu0_
FA0.85MA0.15PbBr0.45I2.55,FA; MA,Pb,Br; I,1.62,TiO2-c,Spiro-MeOTAD,Au,Chlorobenzene,DMF; DMSO,False,100,Spin-coating,Unknown,0.1,False,1.07,22.2,0.703,16.5,XpVcBVP2bv5btnyNRE7fH5Y3m8FL
MAPbI3,MA,Pb,I,1.6,TiO2-c | TiO2-mp,Spiro-MeOTAD,Au,Unknown,DMF >> IPA,False,70.0 >> 70.0,Spin-coating >> Spin-coating,Unknown,0.1,False,0.9,19.54,0.635,11.14,XphS6OOojhtT5zRvjoirI82EmJdh
MAPbI3,MA,Pb,I,1.56,TiO2-c | TiO2-mp,Spiro-MeOTAD,Au,Unknown,DMF >> IPA,False,70.0 >> 70.0,Spin-coating >> CBD,Unknown,0.2,False,0.977,17.45,0.611,10.64,XpqF_byBKamFfB-41MdTZZ-CeN0I
MAPbI3,MA,Pb,I,1.56,PCBM-60 | BCP,PEDOT:PSS,Ag,Toluene,DMSO; GBL,False,100.0,Spin-coating,Unknown,0.1,False,0.97,20.09,0.66,12.95,XqWTP0UbL-mEa9egiofavZLdtOJJ
FAPb0.5Sn0.5I3,FA,Pb; Sn,I,1.3,PCBM-60,PEDOT:PSS,Ag,Chlorobenzene,DMF; DMSO,False,100.0,Spin-coating,N2,0.12,False,,,,,XqmpK5odWWcVV82GNsy0mBH7T9Kv
MAPbI3,MA,Pb,I,1.6,SnO2-c | PCBM-60,Spiro-MeOTAD,Au,Unknown,Unknown,False,90.0,Spin-coating,Unknown,0.11,False,1.02,22.5,0.737,17.1,Xqp3vJdXlzsZdzuaM3gAz2n6W8OP
MAPbI3,MA,Pb,I,1.6,TiO2-c | TiO2-mp,CuI,Cu,Unknown,DMF >> IPA,False,Unknown >> 130.0,Spin-coating >> Spin-coating,Unknown,0.1,False,0.85,22.99,0.47,9.0,XqvebJ9uv8B9605o0Gczx44dabkM
CsPbBr0.6I2.4,Cs,Pb,Br; I,,SnO2-np | ZnO-c,PTAA,MoO3 | Ag,Unknown,DMF; DMSO,False,320.0,Spin-coating,N2,0.04,False,1.2,16.16,0.7090000000000001,13.75,Xr3fE8lsncIR8jR8sRHd4O4flGww
MAPbI3,MA,Pb,I,1.6,TiO2-c | TiO2-mp,Spiro-MeOTAD,Au,Unknown,DMF >> IPA,False,100.0 >> 100.0,Spin-coating >> CBD,Air >> Air,0.09,False,1.03,20.6,0.736,15.7,XrFhDUIlol6R8bIZjsu7EHATyLBb
FA0.9MA0.1PbBr0.1I2.9,FA; MA,Pb,Br; I,,SnO2-np,Spiro-MeOTAD,Au,Unknown,DMF; DMSO >> IPA,False,72.0 >> 140.0,Spin-coating >> Spin-coating,N2 >> N2,0.044,False,1.1,23.6,0.741,17.0,XrKL8LHe3YTEXZcYWWMNSEh0JaZs
FASnI3 | (PEA)2SnI4,FA | (PEA),Sn | Sn,I | I,1.4,PCBM-60 | BCP,PEDOT:PSS,Al | Ag,Chlorobenzene,DMF; DMSO >> IPA,False,100.0 >> Unknown,Spin-coating >> Spin-coating,N2 >> N2,0.1,False,0.54,22.64,0.64,7.86,XrNQGM8AaiuXEYO1cmTU6hBjNcxe
MAPbI3,MA,Pb,I,1.6,ZnO-c | ZnO-nw | TiO2-c,Spiro-MeOTAD,Au,Unknown,DMF >> IPA,False,70.0 >> 70.0,Spin-coating >> CBD,Air >> Air,0.1,False,0.91,18.01,0.52,8.59,XrNpekIkNxv4fUrqw0Xy6IVab0Ub
MAPbI3,MA,Pb,I,1.58,pBTT,PEDOT:PSS,Ag,Toluene,DMSO; GBL,True,100.0,Spin-coating,N2,0.1,False,,,,12.17,XrOuXl5ZJhP2mmmbN59Tr6vcFP_b
Cs0.08FA0.77MA0.15PbBr0.51I2.49,Cs; FA; MA,Pb,Br; I,1.6,C60 | BCP,PTAA,Cu,Ethyl acetate,DMF; DMSO,False,100,Spin-coating,N2,0.16,False,1.06,19.314,0.768,15.73,XrhCYR737ZY631lHyTmTaxT7By-i
Cs0.05FA0.79MA0.16PbBr0.51I2.49 | CsPbI3,Cs; FA; MA | Cs,Pb | Pb,Br; I | I,,C60 | BCP,PTAA,Cu,Chlorobenzene,DMF; DMSO >> Toluene,False,100.0 >> Unknown,Spin-coating >> Spin-coating,N2 >> Air,0.07,False,1.14,19.97,0.7,16.12,Xrru5-eiA5RT4aY5oP_ktfEQpsFb
Cs0.15MA0.85PbI3,Cs; MA,Pb,I,,TiO2-c | TiO2-mp,Spiro-MeOTAD,Au,Chlorobenzene,DMSO,False,100,Spin-coating,Unknown,0.16,False,0.726,17.9,0.62,8.1,XruKKNCxRpMvZMn_AOJLHv9xEUz4
MAPbI3,MA,Pb,I,1.6,PCBM-60 | LiF,PEDOT:PSS,Al,Unknown,DMF,False,100.0,Spin-coating,Air,0.1,False,0.953,15.3,0.7709999999999999,12.1,Xs7htQ5hmgSDfNpDNKbj9BHsEu8c
FA0.7MA0.3PbI3,FA; MA,Pb,I,,SnO2-np,Spiro-MeOTAD,Ag,Unknown,DMF >> DMF; IPA,False,Unknown >> 100.0,Spin-coating >> Spin-coating,N2 >> N2,0.075,False,1.14,23.83,0.76,20.61,XsCG_XJaL5VWAVKc5p3q-9C3OErM
Cs0.25FA0.75PbBr0.6I2.4,Cs; FA,Pb,Br; I,1.68,LiF | C60 | SnO2-c | ZTO,PolyTPD | PFN,Au,Methyl acetate,DMF; DMSO,False,85; 100,Spin-coating,Unknown,0.0579999999999999,False,1.162,19.62,0.8079999999999999,18.43,XsFTov31lQnx7L3ZojvjOc30vnyv
Cs0.17FA0.83PbBr1.2I1.8,Cs; FA,Pb,Br; I,,none,KY7F22-np | Spiro-MeOTAD,Au,Unknown,DMF,False,185.0,Spin-coating,Air,0.107,False,0.977,17.9,0.69,12.0,XsRNXIUrJXk1XsOsmQSDXi150dzD
MAPbI3,MA,Pb,I,1.6,PCBM-60 | BCP,PEDOT:PSS,Ag,Unknown,DMF,False,100.0,Spin-coating,N2,0.1,False,0.867,22.26,0.69,12.86,XsqJP866cuxRmEwUdjyE1pHcCpbf
MAPb1.0I3,MA,Pb,I,1.55,PCBM-60 | BCP,PEDOT:PSS | NiO-c,Ag,Unknown,DMF,False,100,Spin-coating,Unknown,0.1,False,1.04,20.9,0.79,17.2,XsuUcoLRavfpZd4z1IVKjdwF3J6Q
Cs0.05FA0.79MA0.16PbBr0.51I2.49,Cs; FA; MA,Pb,Br; I,,TiO2-c | TiO2-mp | B2Pin2,Spiro-MeOTAD,Au,Chlorobenzene,DMF; DMSO,False,100.0,Spin-coating,Unknown,0.0863,False,1.053,22.62,0.7,16.7,Xt0N_CUwSKbDWTN_eJ8lkd8DlX6g
MAPbI3,MA,Pb,I,1.6,TiO2-c | TiO2-mp,Spiro-MeOTAD,Au,Unknown,DMF >> IPA,False,Unknown >> 95.0,Spin-coating >> Spin-coating,Unknown >> Air,0.08,False,0.989,17.61,0.67,11.82,Xt3kQy2lYPGQlKbhjRhK35lb-qwM
Cs0.05FA0.07MA0.25PbI3,Cs; FA; MA,Pb,I,1.51,C60 | BCP,PTAA,Cu,Unknown,DMF,False,100,Doctor blading,Unknown,0.08,False,1.14,22.9,0.765,19.1,XtEnDcy16ny-YBvbe6Lg0eX6tUgU
MAPbI3,MA,Pb,I,1.6,TiO2-c | TiO2-mp | ZrO2-mp,none,Carbon,Unknown,Unknown,False,50,Drop-infiltration,Unknown,0.1,False,0.94,22.84,0.62,13.3,XtG1T9FGc1-KXa_edIcGwGLgLLqL
MAPbI3,MA,Pb,I,1.56,TiO2-c | C60,Spiro-MeOTAD,Au,Toluene,DMF; DMSO,False,100.0,Spin-coating,N2,0.08,False,1.0490000000000002,19.65,0.74,15.29,XtJ6lcAFE05jHbmqtnmpoYLcOYdv
MAPbI3,MA,Pb,I,1.6,TiO2-c,Spiro-MeOTAD,Au,Toluene,DMSO; GBL,False,100.0,Spin-coating,N2,0.04,False,1.09,21.67,,,XtJgwJkGvaq5_mkhxkMDd4p4rvus
MAPbI3,MA,Pb,I,1.63,TiO2-c | TiO2-mp,Spiro-MeOTAD,Ag,Unknown,DMSO; GBL,False,100.0,Spin-coating,Unknown,0.1,False,1.04,19.27,0.71,14.21,XtMquNgYXk0qFesBx9sE7egNLeLI
MAPbI3,MA,Pb,I,1.6,TiO2-c,Spiro-MeOTAD,Au,Unknown,H2O >> Hexane; IPA,False,Unknown >> 25.0,Electrodeposition >> CBD,Air >> Air,0.071,False,1.032,12.6,0.69,9.0,XtTnJnFe5ZVcYWGuSo6aUhe1wKkM
FAPbI3,FA,Pb,I,1.526,SnO2-np,Spiro-MeOTAD,Au,Vacuum,DMF; NNP,False,150.0,Spin-coating,Air,0.09,False,1.08,24.56,0.8,21.23,Xtgr6NLJqwniW_UgNbS1t0lOAdS5
MAPbI3,MA,Pb,I,1.54,TiO2-c,Spiro-MeOTAD,Au,Chlorobenzene,DMSO; GBL,False,100.0,Spin-coating,Unknown,0.1,False,1.0,21.5,0.544,11.7,Xtkrp5c6SWiBZCNQnfTjA-jFouAU
MAPbI3,MA,Pb,I,1.6,TiO2-c | TiO2-mp,Spiro-MeOTAD,Au,Toluene,DMSO; GBL,False,85.0,Spin-coating,Unknown,0.1,False,1.03,19.56,0.5920000000000001,11.93,XtrUsHKZEgt-Tm2t2czzbFICPVGJ
MAPb0.7Sn0.255I3,MA,Pb; Sn,I,1.3,PCBM-60 | BCP,PEDOT:PSS,Ag,Unknown,DMF; DMSO >> IPA,False,Unknown >> 110.0,Spin-coating >> Spin-coating,N2 >> N2,0.09,False,0.741,20.2,0.71,10.7,XttwVRBpedApc4IHZajAk3rbzjw2
FA0.28MA0.72PbI3,FA; MA,Pb,I,,TiO2-c | PCBM-60,Spiro-MeOTAD,Ag,Unknown,DMF >> IPA,False,Unknown >> 100.0,Spin-coating >> Spin-coating,N2 >> N2,0.075,False,1.0,21.77,0.68,15.4,Xu5fHjIwKwYrSGGVhQ9KTnyYLVkm
MAPbI3,MA,Pb,I,1.6,ZnO-c | ZnO-nw,Spiro-MeOTAD,Ag,Unknown,DMF >> IPA,False,70.0 >> 100.0,Spin-coating >> Spin-coating,Unknown,0.12,False,,,,8.04,XuPd6GKb_FhlBaYdCprObidnLpy8
MAPbI3,MA,Pb,I,1.6,TiO2-c | TiO2-mp,Spiro-MeOTAD,Ag,Unknown,DMF; DMSO >> IPA,False,Unknown >> 150.0,Spin-coating >> Spin-coating,Unknown,0.105,False,1.05,20.99,0.69,15.32,XuRDFc8_qvbbMd6sHRDwW8VY8jEO
Cs0.06FA0.8MA0.14PbBr0.45I2.55,Cs; FA; MA,Pb,Br; I,,SnO2-np,Spiro-MeOTAD,Au,Chlorobenzene,DMF; DMSO,False,100.0,Spin-coating,Unknown,0.1003,False,1.16,23.55,0.752,20.54,XuUu84pmrxkWNKln3ifrlAsvUCiO
Cs0.05FA0.79MA0.16PbBr0.45I2.55,Cs; FA; MA,Pb,Br; I,1.58,TiO2-np | PCBM-60,Spiro-MeOTAD,Au,Chlorobenzene,DMF; DMSO >> IPA,False,100 >> 100,Spin-coating >> Spin-coating,N2 >> N2,1.0,False,1.09,21.2,0.701,16.2,XuXn3dWvFHS9w4SA16Cepwcyeazy
Cs0.4FA0.6PbBr0.24I0.75,Cs; FA,Pb,Br; I,1.8,BCP | C60,NiO nanocrystals | VNPB,,,,False,,,,,False,1.263,17.4,0.797,17.7,XuYG30BdrX0SIS67k-nMYbxG9FKu
MAPbI3,MA,Pb,I,1.6,TiO2-c | TiO2-mp,Spiro-MeOTAD,Au,Unknown,DMF >> IPA,False,100.0 >> 100.0,Spin-coating >> Spin-coating,N2 >> N2,0.09,False,0.98,21.18,0.68,14.05,Xu_Mc30ZIjONii4n3soVBL_Jspkr
MAPbI3,MA,Pb,I,1.6,PCBM-60 | BCP,PEDOT:PSS,Ag,Unknown,DMSO; GBL,False,75.0,Spin-coating,N2,0.07,False,,,,13.5,Xui36L9-3om2KJBF2Rv7MIo3rHNh
FA0.5MA0.5PbSnI3,FA; MA,Pb; Sn,I,,C60 | BCP,PEDOT:PSS,Ag,Diethyl ether,DMF; DMSO,False,100.0,Spin-coating,N2,0.06,False,0.82,28.26,0.79,18.63,XutC2xOAlD6Ksn_MttaDBKnx8ndo
Cs0.1FA0.7MA0.2Pb0.5Sn0.5I3,Cs; FA; MA,Pb; Sn,I,,C60 | BCP,NiO-np,Cu,Ethyl acetate,DMF; DMSO,False,100.0,Spin-coating,N2,0.1,False,0.73,23.9,0.72,12.6,Xv6uiEe83zeTiJRPJBXLdaK5Eas1
MAPbI3,MA,Pb,I,1.6,PCBM-60,PEDOT:PSS,Ag,Dichlorobenzene,DMF,False,100.0,Spin-coating,Unknown,0.13,False,0.88,18.2,0.5,8.1,XvO2vkBGlUSK54pspiCFDPgCTbFE
MAPbI3,MA,Pb,I,1.6,TiO2-c | TiO2-mp | ZrO2-mp,none,Carbon,Unknown,GBL,False,50.0,Drop-infiltration,Unknown,0.1,False,0.92,23.63,0.69,15.07,XvS8PkVmtP8FszIdhayS0xEEu9_b
MAPbI3,MA,Pb,I,1.6,ZnO-np,Spiro-MeOTAD,Ag,Chlorobenzene,DMF; DMSO,False,65.0; 100.0,Spin-coating,Unknown,0.1,False,1.03,19.97,0.477,9.9,XvV-9At1fSDZGkPZbjvET95mR02V
FA0.85MA0.15PbBr0.45I2.55,FA; MA,Pb,Br; I,,TiO2-c,Spiro-MeOTAD,Au,Toluene,DMF; DMSO,False,100.0,Spin-coating,N2,1.0,False,1.137,18.67,0.628,13.32,Xv_6HDpE4yjD3wFrKLz0kXetJVOf
,MA | FA,Pb,Br; I,1.793,C60 | BCP,2PACz,Cu,N2,2-methoxyethanol; acetonitrile; NMP; DMF,False,Unknown,Slot-die coating,Unknown,0.16,False,1.203,15.354,0.603,11.13,Xvkkpsf7i3WRyXa7Y7AqccHbGr0_
MAPbI3,MA,Pb,I,1.6,Nb2O5-c | TiO2-mp,Spiro-MeOTAD,Au,Chlorobenzene,DMSO,False,100.0,Spin-coating,N2,0.1,False,0.96,18.5,0.75,13.4,Xvv03FKkC5d0OdxDSCP7K1YO6oPh
MAPbI3 | CA2PbI4,MA | CA,Pb | Pb,I | I,1.59,PCBM-60 | Rhodamine 101 | LiF,PEDOT:PSS,Ag,Toluene,DMSO; GBL @ 4; 7 >> IPA,False,100.0,Spin-coating >> Spin-coating,N2 >> N2,0.11,False,0.92,19.57,0.727,13.17,XvyTD_lVcIgqOPWHaSnlKTw-Mal2
FA0.83MA0.17PbBr0.51I2.49,FA; MA,Pb,Br; I,,Al2O3-c | TiO2-c | TiO2-mp,Spiro-MeOTAD,Au,Chlorobenzene,DMF; DMSO,False,Unknown,Spin-coating,N2,0.125,False,1.06,22.8,0.67,16.2,Xw4mb0NU2TkZgIOrbUQuCkMMsQp2
MAPbI3,MA,Pb,I,1.6,SnO2-c,Spiro-MeOTAD,Au,Diethyl ether,DMF,False,100.0,Spin-coating,Air,0.102,False,1.133,22.89,0.7609999999999999,19.75,Xw9W_v1BtYNPM8l3xj4JGZSbUeFl
FA0.2MA0.8PbBr0.6I2.4,FA; MA,Pb,Br; I,,PCBM-60 | ZnO-np,Graphene oxide,Ag,Unknown,DMSO; GBL,False,100.0,Spin-coating,N2,0.1,False,0.95,20.5,0.67,13.1,XwIMlxjFfDw1wUsUlr8ScYUmEtvM
Cs0.05FA0.79MA0.16Pb1.0Br0.51I2.49,Cs; FA; MA,Pb,Br; I,,PCBM-60 | BCP,CuPc | PEI,Ag,Chlorobenzene,DMF; DMSO,False,100,Spin-coating,N2,0.09,False,1.037,19.6,0.74,15.13,XwJM41qWeP1WcOsYK5epcoEH0R1N
MAPbI3,MA,Pb,I,1.6,TiO2-c,Spiro-MeOTAD,Au,Unknown,DMF >> IPA,False,Unknown >> 150.0,Spin-coating >> Spin-coating,Air >> Air,0.123,False,1.09,22.43,0.6659999999999999,16.25,XwKwknZQ5S77mTQZYMyl6txKwFA6
MAPbI3,MA,Pb,I,1.6,PCBM-60 | BCP,PEDOT:PSS,Al,Unknown,DMF >> IPA >> none,False,Unknown >> Unknown >> 150.0,Spin-coating >> Spin-coating >> Close space sublimation,Unknown >> Unknown >> Vacuum,0.04,False,1.03,19.6,0.8,16.2,XwXyfy37jW6jkbzORmAyCRH9HMpy
FA0.6MA0.4PbSn0.6I0.4,FA; MA,Pb; Sn,I,1.25,C60 | BCP,PEDOT:PSS,Ag,Toluene,DMF; DMSO,False,100.0,Spin-coating,Unknown,0.059,False,0.8340000000000001,30.4,0.8079999999999999,18.4,XwdnEG4b_JzI3dxWcIh2t6582PdT
FAPbI3,FA,Pb,I,1.48,PCBM-60 | bis-C60,NiO-c,Ag,Unknown,DMF >> IPA,False,70 >> 150,Spin-coating >> Spin-coating,Unknown,0.1,False,1.08,22.47,0.76,18.44,XwgojLIQO-hNxtkD8a2K4j4oJyVy
MAPbI3,MA,Pb,I,1.6,PCBM-60 | Bphen,PEDOT:PSS,Ag,Unknown,DMF,False,Unknown,Spin-coating,N2,0.0725,False,0.92,22.85,0.804,16.56,XwlixK7Z8fxY-5fv8MYtqXhacxua
Cs0.05FA0.79MA0.16PbBr0.51I2.49,Cs; FA; MA,Pb,Br; I,1.59,TiO2-c | TiO2-mp | ETPM,Spiro-MeOTAD,Au,Ether,DMF; DMSO,False,150.0,Spin-coating,N2,0.1,False,1.08,22.48,0.73,17.9,XwmZ8NRPwDpxmn4CVMp2jJ551qjZ
MAPbBrI2,MA,Pb,Br; I,,C60,Spiro-MeOTAD,Ag,Diethyl ether,DMF; DMSO,False,100,Spin-coating,N2,0.0757,False,1.1,16.36,0.743,13.3,Xws67cpfB3Jr2iKfSP47wJGC9p9K
Cs0.15FA0.26MA0.59PbI3,Cs; FA; MA,Pb,I,,TiO2-c | TiO2-mp,Spiro-MeOTAD,Au,Unknown,DMSO >> IPA,False,Unknown,Spin-coating >> Spin-coating,Unknown,0.16,False,1.052,21.8,0.763,17.5,XwtgB3Xhy6UY4bN0zzX8ZAaa9l5h
(PDA)2MA3Pb4I13,(PDA); MA,Pb,I,,C60 | BCP,PEDOT:PSS,Ag,Unknown,DMF,False,120.0,Spin-coating,Unknown,0.1,False,0.98,18.0,0.731,12.9,XxUvxyr0hilmfA6BWotlyBpBfz-w
Cs0.5MA0.5PbI3,Cs; MA,Pb,I,,C60,PTAA,Ag,Toluene,DMF; DMSO,False,100.0,Spin-coating,Unknown,0.1,False,1.04,20.38,0.56,11.98,XxgqooS82f571fPNtszlzXyF3yLz
CsPbBr3,Cs,Pb,Br,,TiO2-c | TiO2-mp,none,Carbon,Unknown,DMF >> Methanol,False,80.0 >> 250.0,Spin-coating >> CBD,Air >> Air,0.12,False,,,,,Xxlco0peXAGbLsb2HmpUhIEeT8cn
MAPbI3,MA,Pb,I,1.6,TiO2-c,Spiro-MeOTAD,Au,Chlorobenzene,DMF,False,100.0,Spin-coating,Unknown,0.15,False,0.997,20.57,0.7,14.32,XxrJpNa8swpQ_3Ngk2ggWHjruUHx
MAPbI3,MA,Pb,I,1.6,TiO2-c,none,Ag,Chlorobenzene,DMF; DMSO,False,100.0,Spin-coating,N2,0.1,False,1.04,20.8,0.68,14.7,XyE1EwWWyxnOOmfyZlCdtE7N13OK
MAPbI3,MA,Pb,I,1.62,TiO2-c,Spiro-MeOTAD | MoO3,Ag,Chlorobenzene,Unknown,False,100,Spin-coating,N2,,False,1.09,23.42,0.75,18.56,XyML4IFzkR4v6nOwSNNvFOeHfV5g
MAPbI3,MA,Pb,I,1.57,PCBM-60,PEDOT:PSS,Ag,Toluene,DMSO; GBL,False,100.0,Spin-coating,N2,0.07,False,1.0,14.28,0.59,8.38,XyXgYEz2J0_4k2rVfBVWYSfsK5De
MAPbI3,MA,Pb,I,1.6,TiO2-c | TiO2-mp,CDTh-EtHex 2,Au,Chlorobenzene,DMSO,False,100.0,Spin-coating,Unknown,0.16,False,1.02,19.55,0.777,15.51,XyY7QoTL4f4Li_-ntYG0LoAW961K
MAPbI3,MA,Pb,I,1.6,PCBM-60,PEDOT:PSS,Ag,Unknown,none,False,Unknown,Flash evaporation,Vacuum,0.09,False,0.926,19.35,0.6,10.8,Xyfaov9NSf-xAyE3XcIImikDVFWW
MAPbI3,MA,Pb,I,1.6,TiO2-c | TiO2-mp,Spiro-MeOTAD,Au,Unknown,DMF; GBL,False,100,Spin-coating,Unknown,0.16,False,0.833,16.18,0.6,8.07,Xys5GK44FC4mo2EtDXfhiWCoWqV-
Cs0.05FA0.79MA0.16PbBr0.51I2.49,Cs; FA; MA,Pb,Br; I,,SnO2-np | Sinapoyl malate,Spiro-MeOTAD,Au,Diethyl ether,DMF; DMSO,False,120.0,Spin-coating,N2,0.11,False,1.07,22.03,0.743,17.5,XyxURwkvlq84NfzsIcVHfPRNUp3P
FA0.95MA0.05PbBr0.15I2.85,FA; MA,Pb,Br; I,,TiO2-c | TiO2-mp,Spiro-MeOTAD,Au,Chlorobenzene,DMF; DMSO,False,150; 100,Spin-coating,Unknown,0.1,False,1.05,22.28,0.8140000000000001,18.99,Xz1DE-RL2YJ9PfvRdEI1DnM8_4Xg
MAPbI3,MA,Pb,I,1.6,TiO2-c | TiO2-mp,PTAA,Au,Toluene,DMSO,False,100.0,Spin-coating,N2,0.04,False,1.01,22.6,0.7490000000000001,17.1,Xz2LmhHFZ_4AXy__KB7xOakeYa9S
FA0.9MA0.1PbBr0.03I2.97,FA; MA,Pb,Br; I,,SnO2-np,CH3O-PEIA | Spiro-MeOTAD,Au,Unknown,DMF; DMSO >> IPA,False,70.0 | 140.0,Spin-coating >> Spin-coating,N2 >> N2,0.044,False,,,,,Xz3cY6TdqBXywDbJN12xIFU3CDft
CsPbBrI,Cs,Pb,Br; I,1.77,SnO2-np | LiF,Spiro-MeOTAD,Au,Unknown,DMF; DMSO,False,170.0,Spin-coating,N2,0.0737,False,1.22,18.2,0.81,16.9,Xz6U8onP9djtqEThRgcCqbrh4eeH
MAPbI3,MA,Pb,I,1.6,TiO2-c,P3HT,Ag,Unknown,DMF,False,95.0,Spin-coating,N2,0.04,False,0.92,17.7,0.56,9.2,XzQYwOOaYSVaZoYCeQXvkuwJwBM-
MAPbI3,MA,Pb,I,1.6,Unknown,Spiro-MeOTAD,Ag,Toluene,DMF; DMSO,False,100.0,Spin-coating,Unknown,0.12,False,0.892,16.73,0.602,8.98,XzRgCCktXpMcWlPLJWc-UzFlUGtx
MAPbI3,MA,Pb,I,1.6,TiO2-c | TiO2-mp,Spiro-MeOTAD,Au,Unknown,DMF >> IPA,False,100 >> 25; 25,Spin-coating >> CBD,N2 >> N2,0.0625,False,,,,,XzTttZ0OQbNoDRdAZiytx6xW380e
MAPbI3,MA,Pb,I,1.6,PCBM-60,VO,Al,Unknown,DMF >> none,False,Unknown,Spin-coating >> Closed space sublimation,N2 >> N2,0.04,False,0.02,0.96,0.741,14.5,XzZf4hCKGRPsDBmq-aPCzDawnBPI
MAPbI3,MA,Pb,I,1.6,PCBM-60,PEDOT:PSS | PEG,Ag,Unknown,DMF,False,Unknown,Spin-coating,Ar,0.06,False,0.85,20.59,0.58,11.53,Xzq5bqIWdY_kGMJ0TiV7yT0W5X7n
CsPbBrI2,Cs,Pb,Br; I,,TiO2-c | TiO2-mp,none,Carbon black | Carbon,Unknown,DMSO,False,280,Spin-coating,Unknown,,False,1.193,14.06,0.721,12.09,Xzt8mKzznEyzys3gaVO54-k4oE3r
FA0.3MA0.7PbI3,FA; MA,Pb,I,1.6,In2O3-c | PCBM-60,Spiro-MeOTAD,Ag,Unknown,DMF | DMF; IPA,False,Unknown | 100,Spin-coating | Spin-coating,N2 | N2,0.075,False,1.03,20.86,0.62,13.41,Xzvq6fa_X4woTe_k0w0edSDeXjUo
MAPbI3,MA,Pb,I,1.6,TiO2-c,Spiro-MeOTAD,Au,Unknown,DMF >> none,False,100 >> 165.0,Spin-coating >> Gas reaction,N2 >> MAI; N2,0.09,False,0.92,15.1,0.65,9.1,Xzyam7uF6PoJyN0O6Fu9iJAAzzr7
MAPbI3,MA,Pb,I,1.5,TiO2-c | TiO2-mp,Carbon,Carbon,Toluene,DMF >> Ethanol,False,25 >> 100,Spin-coating >> CVD,Dry air >> Dry air,0.05,False,0.97,17.84,0.6,8.8,Y-3T_15MMuBPbhnnMCpaeWTTzLfl
MAPbI3,MA,Pb,I,1.6,TiO2-c | C60,Spiro-MeOTAD,Au,Unknown,DMF >> none,False,Unknown >> 70.0,Spin-coating >> Gas reaction,Air >> MAI; MACl; MABr; Vacuum,0.09,False,0.94,22.3,0.7,14.7,Y-FZf9eFofakXqcGqcgW_uQYfqVX
MAPbI3,MA,Pb,I,1.6,PCBM-60 | BCP,NiO-c,Ag,Diethyl ether,DMF; DMSO,False,50; 100,Spin-coating,Air,0.09,False,0.98,21.1,0.78,16.1,Y-Iqw3nLndTkjhEJ3yy5HrfhMpf0
MAPbI3,MA,Pb,I,1.6,TiO2-c | TiO2-mp,Spiro-MeOTAD,Au,Unknown,DMF >> none,False,110.0 >> 70.0,Spin-coating >> Gas reaction,Air >> Air; MACl,0.1,False,0.995,13.28,0.74,9.76,Y-aGDfRmgRC1wPgP5miMQiVpgjwX
MAPbI3,MA,Pb,I,1.6,TiO2-c | TiO2-mp,BTPA-4,Au,Toluene,DMSO,False,100.0,Spin-coating,Unknown,0.102,False,0.946,18.91,0.515,9.21,Y-fGyclJfqEetVh4TgNiwh9ge4LF
MAPbI3,MA,Pb,I,1.6,TiO2-c | TiO2-mp | ZrO2-mp,none,Carbon,Unknown,GBL,True,50.0,Drop-infiltration,Air,0.16,False,0.863,21.5,0.77,14.3,Y-gQM-v2xn3D3yI5SHSdKojeQrQk
MAPbI3,MA,Pb,I,1.6,PCBM-60 | PEI,NiO-c,Ag,Diethyl ether,DMF,False,60; 100,Spin-coating,Unknown,0.09,False,1.05,20.5,0.6559999999999999,13.8,Y-isamhxueT_H4BMpVz26il-wHFj
MAPbI3,MA,Pb,I,1.6,PCBM-60,PEDOT:PSS,Al,Toluene,DMF; GBL,False,Unknown,Spin-coating,Unknown,0.04,False,0.96,15.03,0.65,9.39,Y-qy3J5l3XF3XgTzdlUi0Nf6eC-i
Cs0.05FA0.81MA0.14PbBr0.43I2.57,Cs; FA; MA,Pb,Br; I,,TiO2-c,Spiro-MeOTAD,Au,Anisole,DMF; DMSO,False,150.0,Spin-coating,Air,0.14,False,1.134,20.81,0.757,17.87,Y-rdvMvAGo92SN_IDu6wVA6x3JgQ
MAPbI3,MA,Pb,I,1.6,none,Spiro-MeOTAD,Ag,Unknown,DMF >> IPA,False,Unknown >> 25.0,Spin-coating >> CBD,N2 >> N2,0.1,False,1.02,18.7,0.72,13.8,Y-xo_Jg6HM4NuDRa2mSEFUojMtI5
