Repository: GouravSidana/firstML

# firstML
My first Machine Learning Project

File: filtered_perovskite.csv (part 86 of 155)
Formula,A_ion,B_ion,X_ion,Bandgap,ETL,HTL,Backcontact,Antisolvent,Solvent,Solv_annel,Anneal_temp,Dep_procedure,Synth_atm,Cell_area,Is_module,Voc,Jsc,FF,PCE,entry_id
FA0.95MA0.05PbBr0.15I2.85 | (HTAB)0.03FA0.95MA0.05PbBr0.15I2.85,FA; MA | (HTAB); FA; MA,Pb | Pb,Br; I | Br; I,,TiO2-c | TiO2-mp,P3HT,Au,Diethyl ether,DMF; DMSO >> IPA; o-dichlorobenzene,False,150.0 >> 150,Spin-coating >> Spin-coating,Unknown,3.0,True,1.082,21.76,0.726,17.1,Y01CZ4Tx7PBUFbSAHx1kjK7Y39e3
FAPbI3,FA,Pb,I,1.48,TiO2-c | SnO2,Spiro-MeOTAD,Au,Unknown,DMF; DMSO >> IPA,False,70.0 >> 150.0,Spin-coating >> Spin-coating,N2 >> N2,0.1,False,0.826,21.19,0.655,11.46,Y01Jl5_VyPvfrWd_INrANZBdA4AW
MAPbI3,MA,Pb,I,1.6,SnO2-c,Spiro-MeOTAD,Au,Chlorobenzene,DMF,False,100.0,Spin-coating,Unknown,0.1,False,1.05,23.0,0.48,10.8,Y03P-6Wcig33E8Q8gkQ86CTYFbLb
MAPbI3,MA,Pb,I,,PCBM-60 | Bphen,NiO-c,Ag,Unknown,DMSO; GBL,False,100,Spin-coating,N2,0.09,False,1.06,22.67,0.71,17.15,Y070_mK2cftNOITX3T8FvncpScDo
MAPbI3,MA,Pb,I,1.6,TiO2-c | TiO2-mp,PBDTT-FTTE,Ag,Unknown,DMF >> IPA,False,70.0 >> 100.0,Spin-coating >> CBD,Unknown,0.16,False,1.0,16.66,0.618,10.3,Y0CZuKAJdbWfj6KfVrqUYdwuNEx7
MAPbI3,MA,Pb,I,1.6,TiO2-c,Spiro-MeOTAD,Ag,Unknown,Unknown,False,Unknown,Spin-coating,Unknown,0.1,False,0.92,15.51,0.63,8.9,Y0ZpQqs6PKIhCIPyiCs1HeiuuDX2
MAPbI3,MA,Pb,I,1.6,TiO2-c | TiO2-mp,Spiro-MeOTAD,Au,Chlorobenzene,DMSO; GBL,False,100.0,Spin-coating,N2,0.1,False,0.99,22.99,0.33,7.44,Y0dwzIS1dASjoT6YPoeQjqTNZ7NC
MAPbI3,MA,Pb,I,1.6,TiO2-c | TiO2-nw | TiO2-np,Spiro-MeOTAD,Ag,Unknown,DMF >> IPA,False,Unknown >> 110.0,Spin-coating >> Spin-coating,Unknown,0.16,False,1.02,21.25,0.72,15.56,Y0jIoUd_HjlyBVxRYOzWpsZxA0HG
MAPbI3,MA,Pb,I,1.6,TiO2-c | TiO2-np,Spiro-MeOTAD,Au,Unknown,DMF >> IPA,False,70.0 >> 70.0,Spin-coating >> Spin-coating,N2 >> N2,0.09,False,0.93,18.5,0.64,10.0,Y0nxEaBjqUyIde7c9GVSJGOIJori
MAPbBrI2,MA,Pb,Br; I,1.8,TiO2-c | TiO2-mp,Spiro-MeOTAD,Au,Chlorobenzene,DMF; DMSO,False,100.0,Spin-coating,N2,0.12,False,1.23,17.8,0.76,16.6,Y0pD9ZXkq3vpzCsHy7EOtEz00Ij6
FA0.7MA0.3PbBr0.3I2.9,FA; MA,Pb,Br; I,,SnO2-np | PCBM-60; PCBA | C60,Spiro-MeOTAD,MoO3 | Au,Unknown,DMF; DMSO >> IPA,False,Unknown >> 100,Spin-coating >> Spin-coating,Unknown,0.0676,False,0.97,19.1,0.73,13.5,Y0ppECBuffwP6pTHeJlIa1dMcpur
MAPbI3,MA,Pb,I,1.6,TiO2-c | TiO2-mp | ZrO2-mp,none,Carbon,Unknown,DMF,False,100.0,Doctor blading,Unknown,0.1,False,0.91,22.39,0.64,13.03,Y0uX64tY10iKDTkO0cKVXf_ovd4Q
MAPbI3,MA,Pb,I,1.6,PCBM-60 | m-PYBrZnPor,PTAA,Ag,Unknown,DMF >> DMF,True,90.0 >> Unknown,Spin-coating >> Spin-coating,Unknown,0.057,False,,,,15.3,Y0yaykhMGgWUgz6KYIFJSApJIJln
MAPbI3,MA,Pb,I,1.6,PCBM-60 | bis-C60,PEDOT:PSS,Ag,Unknown,DMF,False,90.0,Doctor blading,Air,0.0314,False,0.92,15.4,0.66,9.29,Y1D4gTbnS5ZzHBJ1jVBz86xiwaKl
MAPbI3,MA,Pb,I,1.6,TiO2-c,Spiro-MeOTAD,Ag,Chlorobenzene,DMSO; GBL,False,120,Spin-coating,Unknown,0.045,False,1.073,21.28,0.7759999999999999,17.72,Y1OzAhVQZJ1hTeyXIJvcbv61xpkM
MAPbI3,MA,Pb,I,1.6,C60 | BCP,PEDOT:PSS,Ag,Unknown,DMF,False,90.0,Spin-coating,N2,0.1,False,0.92,16.7,0.772,11.9,Y1PMPrx-A2cK4CXbpVAQtDCvIpHM
CsNi0.003Pb0.997Br3,Cs,Ni; Pb,Br,,TiO2-c | TiO2-mp,none,Carbon,Unknown,DMF >> Methanol,False,Unknown >> 250.0,Spin-coating >> Spin-coating,Ambient >> Ambient,0.1,False,1.457,6.51,0.772,7.32,Y1V9o4mL8V33xSI9OV9g7EpEHWwP
MAPbI3,MA,Pb,I,1.574,TiO2-c,Spiro-MeOTAD,Au,Chlorobenzene,DMF; DMSO,False,110.0,Spin-coating,Ambient,0.12,False,0.89,15.8,0.635,8.99,Y1gFIk6IL-QDA-syEEghhraKDBGT
MAPbI3,MA,Pb,I,,TiO2-c,Spiro-MeOTAD,Au,Unknown,DMF,False,100,Spin-coating,Unknown,,False,0.883,19.1,0.61,10.3,Y1uyG-v1OrVKrHfWF66UGBJf4hZt
MAPbI3,MA,Pb,I,1.6,TiO2-c | TiO2-nw,Spiro-MeOTAD,Au,Chlorobenzene,DMF; DMSO,False,100.0,Spin-coating,Unknown,0.1,False,1.02,20.24,0.736,16.01,Y2-lXpoARYoX2tqrna3QDFlWjBt2
MAPbI3,MA,Pb,I,1.6,TiO2-c,Spiro-MeOTAD,Au,Diethyl ether,DMF,False,70; 100,Spin-coating,N2,0.1,False,,,,14.6,Y22lpCsUizOoG3opJtEEI_MpwJB2
MAPbI3,MA,Pb,I,1.6,TiO2-c | TiO2-mp; TiO2-nw,Spiro-MeOTAD,Au,Toluene,DMSO; GBL,False,85.0,Spin-coating,Unknown,0.1,False,0.93,15.55,0.5589999999999999,8.08,Y25HUFKeBK1SaQArp7U4aIbTM_zt
CsPbI3,Cs,Pb,I,1.73,TiO2-c,Spiro-MeOTAD,Au,Unknown,DMF,False,150.0,Spin-coating,Unknown,0.12,False,1.15,14.53,0.71,11.86,Y2Cdw562mXuBXoJcPvo7LQ3rQREd
Cs0.17FA0.83PbBr0.75I2.25,Cs; FA,Pb,Br; I,,TiO2-c | PCBM-60,Spiro-MeOTAD,Au,Air,DMF,False,25; 70,Spin-coating,Air,0.1,False,1.07,21.4,0.75,17.51,Y2Fu2UpUXEtJQ_aXwYFvY9eAr7Ox
MAPbI3,MA,Pb,I,1.6,TiO2-np,Spiro-MeOTAD,Au,Ar,DMF,True,100.0,Spin-coating,N2,0.16,False,0.995,20.93,0.72,14.97,Y2GCdaU8XuhnZ5rZeD1asBpwcPoD
MAPbI3,MA,Pb,I,1.6,TiO2-c,Spiro-MeOTAD,Au,Diethyl ether,DMF; DMSO,False,50; 100,Spin-coating,Air,0.09,False,1.03,21.07,0.983,22.08,Y2IkM-_I6bfOeYdS2CAGO6e_f2U6
MAPbI3,MA,Pb,I,1.59,PCBM-60,NiO-c,Au,Chlorobenzene,DMF,False,105,Spin-coating,N2,0.08,False,0.95,23.96,0.62,14.03,Y2KMFyDsM3Whie_bhYZ4jJOnn6yD
(PDA)2MA3Pb4I13,(PDA); MA,Pb,I,,C60 | BCP,PEDOT:PSS,Ag,Unknown,DMF,False,120.0,Spin-coating,Unknown,0.1,False,0.98,18.0,0.731,12.9,Y2LZY3UeJW9W80wrjcQpUE3q75Xl
Cs0.05FA0.79MA0.16PbBr0.51I2.49 | CsPbI3,Cs; FA; MA | Cs,Pb | Pb,Br; I | I,,C60 | BCP,PTAA,Cu,Chlorobenzene,DMF; DMSO >> Toluene,False,100.0 >> Unknown,Spin-coating >> Spin-coating,N2 >> Air,0.07,False,1.08,19.96,0.7040000000000001,15.18,Y2ORbWIqA-70oRNdUnMJqR6pd8n9
MAPbI3,MA,Pb,I,1.6,SnO2-c,Spiro-MeOTAD,Au,Diethyl ether,DMF,False,100.0,Spin-coating,Air,0.102,False,1.09,21.33,0.7509999999999999,17.46,Y2aP6b65ZCOflpFS0velhPoPPHt_
MAPbI3,MA,Pb,I,1.6,TiO2-c | TiO2-mp,Spiro-MeOTAD,Carbon,Unknown,Unknown,False,Unknown,Spin-coating,Unknown,0.1,False,0.97,17.5,0.632,10.8,Y2kVrm91YjwXsTOAaMFy5_mIRFJ_
Cs0.1FA0.9PbBr0.51I2.49,Cs; FA,Pb,Br; I,,TiO2-c | TiO2-mp,Spiro-MeOTAD,Au,Unknown,H2O >> IPA,False,70.0 >> 100.0,Spin-coating >> CBD,Air >> Air,0.126,False,0.9,19.4,0.59,10.4,Y2sBfi-8JaPxU5mfmNCKOXfweHFI
MAPbI3,MA,Pb,I,1.6,TiO2-c | TiO2-mp | MAI,Spiro-MeOTAD,Ag,Unknown,DMF,False,100.0,Spin-coating,N2,0.12,False,0.883,19.43,0.6759999999999999,11.59,Y2smjph8ufON0Fjkg2XoLyCD04vS
CsPbBr2I,Cs,Pb,Br; I,2.05,TiO2-c,CuPc,Carbon,Unknown,DMSO,False,280.0,Spin-coating,N2,0.071,False,1.133,9.27,0.6920000000000001,7.27,Y2ubsnuNE-NGUCHxiwnBOmPIckQ9
MAPbI3,MA,Pb,I,1.6,TiO2-c | TiO2-mp | ZrO2-mp,none,Carbon,Unknown,GBL,False,50.0,Spin-coating,Unknown,0.1,False,0.894,18.2,0.73,11.9,Y2vORa8aiidSY2EEIXa91BuTjD88
MAPbI3,MA,Pb,I,1.6,SnO2-np | PCBA-60,PTA,MoO3 | Ag,Toluene,DMF; NMP,False,100.0,Spin-coating,N2,0.08,False,1.053,21.7,0.754,17.3,Y2xqt_uMCSh49HNu488kjPyxlSUl
CsPbBr3,Cs,Pb,Br,,TiO2-c | TiO2-mp,none,Carbon,Unknown,DMF >> Methanol,False,90.0 >> 250.0,Spin-coating >> Spin-coating,Air >> Air,0.09,False,1.516,4.84,0.762,9.94,Y37DVvFSSXfu4nbVeYhtuffFYuss
FAPbI3,FA,Pb,I,1.52,TiO2-c | TiO2-mp,none,Carbon,Unknown,DMF >> IPA,False,Unknown >> 100.0,Spin-coating >> Spin-coating,Unknown,0.1,False,0.887,14.06,0.593,7.39,Y3SDaaEHZrhuhYqSDTEPgnImevnI
MAPbI3,MA,Pb,I,1.56,PCBM-60 | Bphen,TS-CuPc,Ag,Unknown,DMF; GBL,False,95.0,Spin-coating,N2,0.0725,False,0.89,20.79,0.76,14.25,Y3Wbye-9fno3oVk7lCj3BnuXKDfE
MAPbI3,MA,Pb,I,1.6,TiO2-c | TiO2-mp,Spiro-MeOTAD,Au,Unknown,DMF >> IPA,False,90.0 >> 150.0,Spin-coating >> Spin-coating,N2 >> Air,0.102,False,1.04,18.42,0.64,12.28,Y3alX0kQqyn0zEmBD9OTrVwvVX3b
MAPbI3,MA,Pb,I,1.6,TiO2-c,Spiro-MeOTAD,Ag,Unknown,DMF | IPA,False,250 | 100,Spin-coating | Spin-coating,Unknown,0.09,False,0.86,18.47,0.46,7.24,Y3cuMag4PkHB22c0SmNypt6baSFn
MAPbI3,MA,Pb,I,1.6,TiO2-c | TiO2-nw,HTM,Ag,Unknown,Unknown,False,Unknown,Unknown,Unknown,0.07,False,0.934,22.08,0.6579999999999999,13.58,Y3hSlmtOl6JU9S83ttCs6MBn6Lvp
MAPbI3,MA,Pb,I,1.6,PCBM-60 | C60/C70-N,PVBT-SO3,Ag,Unknown,DMF,False,90,Spin-coating,N2,0.055,False,0.96,21.22,0.7240000000000001,14.82,Y3icSv73QhMKcn4FCliBH9-4hZFM
MAPbI3,MA,Pb,I,1.6,TiO2-c | WO3,Spiro-MeOTAD,Ag,Unknown,DMF >> IPA,False,Unknown >> 150.0,Spin-coating >> Spin-coating,Unknown,0.078,False,1.04,23.24,0.701,16.94,Y3mIBUcrxb20YoM_2u2M3cBOh3a3
MAPbI3,MA,Pb,I,1.6,SnO2-c,Spiro-MeOTAD,Au,Chloroform,DMF; DMSO,False,120.0,Spin-coating,Air,0.1,False,1.127,19.62,0.72,15.99,Y3pnMSmg6PKqei88lNd15-USmel9
MAPbI3,MA,Pb,I,1.6,TiO2-c | TiO2-mp,Spiro-MeOTAD,Ag,Diethyl ether,DMF; DMSO,False,65; 125,Spin-coating,Unknown,0.14,False,1.08,22.05,0.61,14.51,Y3tyLYYxYbmo0CRDmkh2OV6jU-po
Cs0.08FA0.77MA0.15PbBr0.51I2.49,Cs; FA; MA,Pb,Br; I,1.6,C60 | BCP,PTAA,Cu,Ethyl acetate,DMF; DMSO,False,100,Spin-coating,N2,0.16,False,1.051,18.846,0.736,14.57,Y3vj_c3fn-aS9DgpMxn7ibx7uNsi
MAPbI3,MA,Pb,I,1.6,PCBM-60,PEDOT:PSS,Ca | Al,Unknown,DMSO; GBL,False,Unknown,Spin-coating,N2,0.1,False,0.875,16.24,0.807,11.47,Y3xB9gNbkmf-fza_xeCHhI_HM5qw
Cs0.05FA0.80MA0.15PbBr0.45I2.55,Cs; FA; MA,Pb,Br; I,1.6,TiO2-c | TiO2-mp,Spiro-MeOTAD,Au,Ethyl acetate,DMF; DMSO,False,70; 100,Spin-coating,N2,0.105,False,1.11,22.01,0.76,18.61,Y3znLD979Ubeo54RG9tIUo3cSP7u
Cs0.17FA0.83PbBr0.51I2.49,Cs; FA,Pb,Br; I,,TiO2-c | TiO2-mp,Spiro-MeOTAD,Au,Chlorobenzene,DMSO >> DMF; DMSO,False,100.0,Spin-coating,N2,0.1,False,1.0,18.11,0.613,11.06,Y47qpNQaSwNuFv4IfxlETmDTYlBH
MAPbI3,MA,Pb,I,1.6,TiO2-c | TiO2-mp | Al2O3-mp,none,Carbon,Unknown,NMP,False,20.0,Drop-infiltration,Air,0.09,False,,,,,Y4C9LumrNAFs2f34g-1eLwG_DjPH
MAPbI3,MA,Pb,I,1.6,TiO2-c,Spiro-MeOTAD,Ag,Dichloromethane,DMF; GBL,False,100.0,Spin-coating,Unknown,0.09,False,0.97,17.7,0.52,9.0,Y4F7cBprWKJbwdOWjApto74_nn-B
MAPbI3,MA,Pb,I,1.6,TiO2-c | TiO2-nanocones,Spiro-MeOTAD,Au,Unknown,DMF >> IPA,False,70.0 >> 70.0,Spin-coating >> CBD,Unknown,0.09,False,0.98,19.5,0.621,11.9,Y4LUb8_yoLdTsmvnZu6FIYAXoyl8
MAPbI3,MA,Pb,I,1.65,PCBM-60 | LiF,PEDOT:PSS,Ag,Unknown,DMF,False,100.0,Spin-coating,Unknown,0.04,False,,,,8.89,Y4U1FSNHmi6gso96fxXKpaw0Y7fX
Cs0.06FA0.79MA0.15PbBr0.45I2.55,Cs; FA; MA,Pb,Br; I,,SnO2-np,Spiro-MeOTAD,Au,Chlorobenzene,DMF; DMSO,False,100,Spin-coating,Unknown,,False,0.92,19.1,0.52,9.2,Y4mAnDVds2pXeCy68qdatx_rS0Of
FA0.93MA0.03PbBr0.09I2.91,FA; MA,Pb,Br; I,1.55,SnO2-np,Spiro-MeOTAD,Au,Unknown,DMF >> IPA,False,70.0 >> 135.0,Spin-coating >> Spin-coating,Unknown,0.0737,False,1.069,24.314,0.7659999999999999,19.9,Y4oQfGeyvLblGPeDrg_Y8dIAxu2A
FAPbI3,FA,Pb,I,1.47,TiO2-c | TiO2-nw,Spiro-MeOTAD,MoO3 | Ag,Unknown,none,False,150,Co-evaporation,Vacuum,0.1,False,0.96,21.1,0.58,11.7,Y4u1aPR6GnhyDywsph5Dckn7rwMw
MAPbI3,MA,Pb,I,1.6,PCBM-60 | C60,P3CT-Na,Al,Unknown,DMF,False,80.0,Spin-coating,N2,0.09,False,0.92,13.52,0.72,9.0,Y4vv8TakF_GgDYdH1eJA4du2ah55
MAPbI3,MA,Pb,I,1.6,TiO2-c,Spiro-MeOTAD,NiO | Ag | NiO | NaYF4 | Ag,Chlorobenzene,DMF; DMSO,False,100.0,Spin-coating,N2,0.1,False,1.01,19.14,0.669,13.1,Y4xZ__yICvOLY7czXnrBfGJ1TSKS
MAPbI3,MA,Pb,I,1.6,PCBM-60 | BCP,PEDOT:PSS,Au,Unknown,DMF; DMSO,False,Unknown,Spin-coating,Unknown,0.1,False,1.02,22.69,0.82,18.91,Y5MPTEzBB0Ct1Kvr8r3z-4xVCpDl
FA0.85MA0.15PbI3,FA; MA,Pb,I,,PCBM-60 | BCP,NiO-c,Ag,Toluene,DMF; DMSO,True,130.0,Spin-coating,N2,0.1,False,0.94,22.2,0.6940000000000001,14.4,Y5fyZRqbozgx0x3LrmujY2Eny-y5
MAPbI3,MA,Pb,I,1.6,TiO2-c | TiO2-mp,Spiro-MeOTAD,Au,Unknown,DMF >> IPA,False,70.0 >> 70.0,Spin-coating >> Spin-coating,Unknown,0.56,False,0.911,20.431,0.737,7.3,Y63xJkYnutzz_48l3nm-ofBlvA5Z
MAPbI3,MA,Pb,I,1.5,TiO2-c,PEDOT:PSS,Au,Unknown,DMF >> IPA,False,80.0 >> 100.0,Spin-coating >> CBD,Air >> Air,0.12,False,0.934,16.77,0.58,9.31,Y66S4St42Ma5kV8KNzToIeN4d2XN
MAPbI3,MA,Pb,I,1.6,PCBM-60 | BCP,rGO | PTAA,Ag,Chlorobenzene,DMF; DMSO,False,100.0,Spin-coating,Unknown,1.02,False,1.09,20.2,0.76,16.7,Y6DpCQrqn8oCRKAheIjTIrOFOgcd
MAPbI3,MA,Pb,I,1.6,TiO2-c | SnO2-mp,P2,Au,Diethyl ether,DMF; NMP,False,150.0,Spin-coating,Air,0.1,False,1.01,22.1,0.725,16.2,Y6Z98yiQlpN6UkLfNV-kUVOSi4bz
MAPbI3,MA,Pb,I,,TiO2-nw,Spiro-MeOTAD,Au,Unknown,DMF >> IPA,False,80; 25 >> 80,Spin-coating >> Dipp-coating,Unknown,0.16,False,0.9,18.0,0.48,7.7,Y6a_IVlj0ex6evlOt9g3p_OVT-au
EA2MA6Pb7I22,EA; MA,Pb,I,,TiO2-c | TiO2-mp,Spiro-MeOTAD,Au,Chlorobenzene,DMF; DMSO,False,105.0,Spin-coating,Ambient,0.09,False,1.03,20.9,0.7,15.17,Y6fbgdDLt5mEtsB_ZM_0OQUswOT3
FA0.75MA0.15PbBr0.45I,FA; MA,Pb,Br; I,,TiO2-c | TiO2-mp,CuPc-OBu,Au,Chlorobenzene,DMF; DMSO,False,100.0,Spin-coating,Unknown,0.09,False,1.06,22.8,0.73,16.3,Y6hBmdTQ6oV1epL8vEGlOsyF2mac
MAPbI3,MA,Pb,I,1.6,C60,FTA2,MoO3 | Ag,Chlorobenzene,DMF; DMSO,False,60.0; 85.0,Spin-coating,N2,0.04,False,1.02,21.83,0.765,17.12,Y6oFjrACMjCV0h9hmdYyUTQyUfIo
MAPbI3,MA,Pb,I,1.6,PCBM-60 | bis-C60,PEDOT:PSS,Ag,Unknown,DMF,False,90; 100,Doctor blading,Air,0.1,False,0.87,13.91,0.59,7.14,Y6xzZh4Nni2PD7v-sjBRVedUbOla
(GABA)0.1MA0.9PbI3,(GABA); MA,Pb,I,1.54,TiO2-c | TiO2-mp,Spiro-MeOTAD,Au,Toluene,DMF; DMSO,False,100,Spin-coating,Unknown,1.0,False,1.08,22.07,0.7340000000000001,17.49,Y74VrDkCTO0in2FpyBMizlHsP3nX
Cs0.05FA0.8K0.03MA0.12Ge0.03Pb0.97Br0.3I2.7,Cs; FA; K; MA,Ge; Pb,Br; I,,SnO2-np,Spiro-MeOTAD,Au,Chlorobenzene,DMF; DMSO,False,150.0,Spin-coating,N2,0.09,False,1.12,24.62,0.77,21.98,Y759mDLGqCjXCDeUj7P76ufQwBB1
MAPbI3,MA,Pb,I,1.59,TiO2-c | TiO2-mp,FU7,Au,Diethyl ether,DMF; DMSO,False,100,Spin-coating,Air,0.107,False,0.802,13.1,0.67,7.2,Y7J2Z12Xnl0uCAZE0d0frpJkvZzt
MAPbI3,MA,Pb,I,1.6,c-HATNA | bis-C60,NiO-c,Ag,Toluene,DMF; DMSO,False,100.0,Spin-coating,Unknown,0.1,False,1.09,21.25,0.7859999999999999,18.21,Y7Vr2wfQrLEuskk6mDPOobCHRrO4
MAPbI3,MA,Pb,I,1.6,PCBM-60 | TiO2-c,PEDOT:PSS,Al,Unknown,DMF,False,100.0,Spin-coating,N2,0.1,False,0.879,17.31,0.62,9.47,Y7_C31cEuHoMTIuv-uaOsXvT9VPh
MAPbI3,MA,Pb,I,1.63,PCBM-60 | BCP,PEDOT:PSS,Ag,Dichlorobenzene,DMSO; GBL,False,Unknown,Spin-coating,N2,0.0314,False,0.91,19.3,0.8,14.1,Y7bDca4el01UcUWz0vu1H6c7T7ux
MAPbI3,MA,Pb,I,1.6,TiO2-c | TiO2-mp,Spiro-MeOTAD,Au,Unknown,DMF >> IPA,False,80.0 >> 80.0,Spin-coating >> CBD,Ar >> Ar,0.159,False,0.97,21.4,0.7,15.2,Y7eq3SULEwBoCASfGr7itO5l3y8c
MAPbI3,MA,Pb,I,1.6,C60 | BCP,DBTMT,Ag,Unknown,DMF >> IPA,False,Unknown >> 90.0,Spin-coating >> Spin-coating,N2 >> N2,0.1,False,1.12,22.35,0.823,20.62,Y7gc_qv_j90Wz8K6wlYfIqX8LP_V
FA0.75MA0.25SnI3,FA; MA,Sn,I,1.36,C60 | BCP,PEDOT:PSS,Ag,Chlorobenzene,DMSO,True,45; 65; 100,Spin-coating,Ar,0.1,False,0.55,20.0,0.65,7.1,Y7svgFCpN7rXJapH8FNaS3moqlcX
MAPbI3,MA,Pb,I,1.6,C60 | C60; Phlm,F6-TCNNQ; TaTm | TaTm,Ag,Unknown,none,False,Unknown,Co-evaporation,Vacuum,0.01,False,1.069,19.6,0.75,15.7,Y87CAXbDkxL2S8JGZ6IFKBpCmEVQ
nannannan,,,,,Unknown,Unknown,,,,False,,,,,False,,,,,Y8ArME-3YYu3f8lD2mOjXrk1Iadt
Cs0.05FA0.7885MA0.1615PbBr0.45I2.55,Cs; FA; MA,Pb,Br; I,,TiO2-c | TiO2-mp,P2,Au,Chlorobenzene,DMF; DMSO,False,100.0,Spin-coating,N2,0.16,False,1.037,15.9,0.6,9.8,Y8MOZAQh2ZJ0q6DGeezGb8C0j20x
MAPbI3,MA,Pb,I,1.6,TiO2-c,Spiro-MeOTAD,Ag,Unknown,DMF,False,100.0,Spin-coating,Unknown,0.09,False,0.95,21.4,0.63,13.0,Y8aIT5TyiBWPP5S0Pgy-lQeKASeT
MAPbI3,MA,Pb,I,1.6,TiO2-c,PTB7,Au,Chlorobenzene,DMSO; GBL,False,100.0,Spin-coating,Unknown,0.1,False,1.04,14.15,0.691,10.17,Y8l-z3aNMyr4gyQO16hGYN9ltyuP
MASnCl3,MA,Sn,Cl,,TiO2-nanoleaves,Spiro-MeOTAD,Graphite,Unknown,DMF,False,Unknown,Spin-coating,Unknown,,False,0.78,14.16,0.7,7.73,Y8liWBN5aLc-5x2vzhaF7a4iCc_6
Cs0.05FA0.81MA0.14PbBr0.43I2.57,Cs; FA; MA,Pb,Br; I,,TiO2-c,Spiro-MeOTAD,Au,Anisole,DMF; DMSO,False,150.0,Spin-coating,Air,0.14,False,1.131,20.74,0.743,17.43,Y8r7xskRY7-Cgmtx_LAh7ZEuBI1U
MAPbI3,MA,Pb,I,1.6,TiO2-c | TiO2-mp,Z1011,Au,Unknown,DMF; DMSO >> IPA,False,70.0 >> 100.0,Spin-coating >> Spin-coating,N2 >> N2,0.16,False,1.096,20.52,0.7,16.3,Y8xLnysf4XlEA1Iv0XReIVu6XkJ3
MAPbI3,MA,Pb,I,1.6,C60 | BCP,PEDOT:PSS,Ag,Unknown,DMF,False,Unknown,Spin-coating,Air,0.1,False,1.0,18.6,0.59,11.0,Y8zoWtGQvADjc6N-N1RYW2nqMypv
Cs0.05FA0.8075MA0.1425PbBr0.45I2.55,Cs; FA; MA,Pb,Br; I,,SnO2-np,Spiro-MeOTAD,Au,Chlorobenzene,DMF; DMSO,False,100.0,Spin-coating,N2,0.06,False,1.03,22.9,0.75,17.7,Y92FqYYPbsNd4ZiNbn9LXlE4EpyH
MAPbI3,MA,Pb,I,1.6,TiO2-c | TiO2-mp,Fe3O4-np,Au,Unknown,DMSO,False,100,Spin-coating,N2,0.16,False,0.98,18.6,0.49,8.93,Y95Ca99UpUOb7h8JLqlWCCUpviPH
Cs0.05FA0.81MA0.14PbBr0.45I2.55,Cs; FA; MA,Pb,Br; I,,TiO2-c | TiO2-mp,DTB,Au,Chlorobenzene,DMF; DMSO,False,100.0,Spin-coating,Unknown,0.1,False,1.07,25.02,0.6970000000000001,18.57,Y9Kpl3bAv-8BUVY9_aSij0vn3PKN
nannannan,,,,,Unknown,Unknown,,,,False,,,,,False,,,,,Y9Kqhl_mUKZQ5IIVVJF6HhTDQHMt
MAPbI3,MA,Pb,I,1.6,TiO2-c,Spiro-MeOTAD,Au,Chlorobenzene,DMF,False,100.0,Spin-coating,N2,0.1,False,1.036,22.7,0.716,16.8,Y9N53hkMFok_U3IYjOJsDKc7zoXo
MAPbI3,MA,Pb,I,1.53,TiO2-c | TiO2-mp,Spiro-MeOTAD,Au,Unknown,DMF >> IPA,False,Unknown >> 100.0,Spin-coating >> Spin-coating,Unknown >> Unknown,0.1,False,0.93,21.97,0.47,9.62,Y9QAgmmcfCwFBTdS2Irdq1ZhmBEq
MAPbI3,MA,Pb,I,1.6,TiO2-c | TiO2-mp,OMETPA-DPP,Au,Unknown,DMF >> IPA,False,70.0 >> 70.0,Spin-coating >> CBD,Air >> Air,0.09,False,0.92,14.87,0.63,8.63,Y9QJvXv_0JWMCDyWZBdzHotsZBbj
MAPbI3,MA,Pb,I,1.63,TiO2-c,Spiro-MeOTAD,Au,Unknown,DMSO >> IPA,True,Unknown >> 100.0,Spin-coating >> CBD,N2 >> N2,0.1,False,1.056,20.4,0.6459999999999999,13.86,Y9QPthikt4t_Mzjd1C0vHMGAsZwF
MAPbI3,MA,Pb,I,1.55,BCP; PCBM-60,PEDOT:PSS,Ag,Unknown,DMF >> IPA,False,70.0 >> 90.0,Spin-coating >> Spin-coating,Air >> Air,0.1,False,0.93,14.83,0.511,7.05,Y9izxVNT5jN791VClGNhlYwdSGp1
MAPbI3,MA,Pb,I,1.6,TiO2-c,Spiro-MeOTAD,Au,Unknown,DMF >> IPA,False,90.0 >> 120.0,Spin-coating >> Spin-coating,N2 >> N2,0.16,False,0.82,20.0,0.42,7.0,Y9o54cY6UzH4rJ6JxW-DeyK5GxUC
MAPbI3,MA,Pb,I,1.6,TiO2-c,Spiro-MeOTAD,Au,Chlorobenzene,DMF,False,120.0,Spin-coating,Unknown,0.09,False,0.89,19.7,0.55,9.7,Y9zjfYwB-Tg-j25y8iJmZnrwf8Hx
MAPbI3,MA,Pb,I,1.6,TiO2-c | TiO2-mp,none,Carbon,Chlorobenzene,DMSO; GBL,False,120,Spin-coating,Air,0.09,False,0.89,21.43,0.6,11.44,YA4n_QbNRgaBdxVqKxxlJAEVwLiM
MAPbI3,MA,Pb,I,1.6,Fe2O3,Spiro-MeOTAD,Ag,Diethyl ether,DMF; DMSO,False,40; 100,Spin-coating,N2,0.09,False,,,,13.1,YA6KfZpC_CC0M0t95lqn4I2Q29b4
MAPbI3,MA,Pb,I,1.62,PCBM-60 | BCP,NiO-c,Ag,Chlorobenzene,DMSO; GBL,False,100.0,Spin-coating,Air,0.25,False,1.05,23.34,0.7240000000000001,17.74,YABBiHihNMeQntu3p4XQB_W24Dgs
Cs0.05FA0.8265MA0.1235PbBr0.39I2.61,Cs; FA; MA,Pb,Br; I,,SnO2-c,Spiro-MeOTAD,Au,Unknown,Unknown,False,Unknown,Spin-coating,N2,0.16,False,1.165,22.78,0.7609999999999999,20.19,YAJTVZIbSnKaPaCxRrCC1VHyDVuA
CsPbI3,Cs,Pb,I,,PCBM-60 | LiF,PEDOT:PSS,Al,Unknown,DMF >> IPA,False,Unknown >> 100.0,Spin-coating >> CBD,Air >> Air,0.1,False,0.97,15.65,0.731,11.0,YAcjqGePunb4NZ7NA1Xe3-qQpEzw
Cs0.05FA0.85MA0.15PbBr0.75I2.25,Cs; FA; MA,Pb,Br; I,,SnO2-c | KCl,Spiro-MeOTAD,Au,Ethyl acetate,DMF; DMSO,False,120.0,Spin-coating,N2,0.1,False,1.166,18.98,0.722,15.98,YAfEeFwcPZxaJCrEUUG2g0s3hw_y
MAPb1.0I3,MA,Pb,I,1.5,C60,Spiro-MeOTAD,Ag,Chlorobenzene,DMF; DMSO,False,60; 85,Spin-coating,N2,0.04,False,1.07,21.2,0.773,17.6,YAng-kVVVD3YneBj-hUvksYhMbW_
Cs0.05FA0.8MA0.15PbBr0.4I2.6,Cs; FA; MA,Pb,Br; I,,TiO2-c | TiO2-mp | SnO2-mp,Spiro-MeOTAD,Au,Chlorobenzene,DMF; DMSO,False,120; 40,Spin-coating,N2,0.16,False,1.135,21.83,0.684,16.75,YB3k4pYFmOn0rmRXY1Bc6DbJkAL4
MAPbI3,MA,Pb,I,1.5,NDP-V | C60 | BCP,P3CT-Na,Ag,Chlorobenzene,DMF; DMSO,False,60; 80,Spin-coating,N2,0.09,False,1.038,21.08,0.75,16.51,YB4dEATLmmJViQ0KTy3JIs0OeAph
Cs0.05FA0.8265MA0.1235PbBr0.39I2.61,Cs; FA; MA,Pb,Br; I,,TiO2-c | TiO2-mp,Spiro-MeOTAD,Au,Chlorobenzene,DMF; DMSO,False,100.0,Spin-coating,N2,0.1,False,1.132,20.8,0.706,16.6,YBCD_k_Rkt4vaTiyO3-KLBmcGHq6
MAPbI3,MA,Pb,I,1.57,PCBM-60,PEDOT:PSS,Ag,Toluene,DMSO; GBL,False,100.0,Spin-coating,N2,0.07,False,1.02,14.63,0.59,8.62,YBHOd7jpvEbadVKydD6V8tj8jcz2
MAPbI3,MA,Pb,I,1.6,TiO2-c | TiO2-mp,Spiro-MeOTAD,Au,Chlorobenzene,DMF,False,100.0,Spin-coating,N2,0.09,False,1.093,18.535,0.625,12.74,YBP-jQKmz8qMQVNqMFz5HR5GJH2B
MAPbI3,MA,Pb,I,1.6,SnO2-c,Spiro-MeOTAD,Ag,Toluene,DMSO; GBL,False,100.0,Spin-coating,Unknown,0.0314,False,1.04,16.31,0.43,7.3,YBZDGnc0wOE4L4UwYqzJXO6zC6Gd
MAPbI3,MA,Pb,I,1.6,TiO2-c,Spiro-MeOTAD,MoO3 | Al,Unknown,DMF >> IPA,False,70.0 >> 90.0,Spin-coating >> Spin-coating,N2 >> N2,0.1,False,0.97,17.9,0.49,8.6,YBZk-dnNm0xSyx7ErJvcDG0eiGYX
MAPbBrI2,MA,Pb,Br; I,,PCBM-60 | Polyethylimine,PTAA,Ag,Unknown,DMF >> IPA,False,120.0 >> 90.0,Spin-coating >> Spin-coating,N2 >> N2,0.09,False,1.1,11.79,0.738,9.58,YBrb6bxAILpLs7JnbTCR6mrRbGrA
Cs0.17FA0.83PbBr0.4I0.6,Cs; FA,Pb,Br; I,1.74,SnO2,Spiro-MeOTAD,,,,False,,,,,False,1.24,19.83,0.77,19.02,YBsWltnzMjOkQURfx1sdP33pd1Ad
Cs0.10FA0.75MA0.15PbBr0.50I2.50,Cs; FA; MA,Pb,Br; I,,TiO2-c | TiO2-mp,Spiro-MeOTAD,Au,Chlorobenzene,DMF; DMSO,False,100.0,Spin-coating,N2,0.09,False,1.12,18.34,0.657,13.4,YC2oRVl-EkUsf6bmLPWAinETHMsY
Cs0.04FA0.8MA0.16PbBr0.45I2.55,Cs; FA; MA,Pb,Br; I,,TiO2-c | TiO2-mp,PTAA,Au,Chlorobenzene,DMF; DMSO,False,100.0,Spin-coating,O2,0.09,False,1.08,21.7,0.77,17.1,YC3Rw9_swgnCHxMcHk402Ayfw80r
FA0.85MA0.15PbBr0.45I2.55,FA; MA,Pb,Br; I,,TiO2-c | TiO2-mp,Spiro-MeOTAD,Au,Chlorobenzene,DMF; DMSO,False,100.0,Spin-coating,Ar,0.126,False,1.08,23.4,0.655,16.5,YC734M1Hiuj_cEUEhF3rrN84rDpQ
MAPbI,MA,Pb,I,1.58,C60 | BCP,PEDOT:PSS,Cu,Ethyl acetate,DMF; DMSO,False,100,Spin-coating,N2,0.16,False,0.894,16.962,0.757,11.48,YCKgyvsspo527I4QAvz7JZqWbJzZ
MAPbI3,MA,Pb,I,1.6,TiO2-c | TiO2-mp,Spiro-MeOTAD,Au,Diethyl ether,DMF,False,120.0,Spin-coating,Unknown,0.096,False,1.03,11.8,0.752,9.1,YCLFV-4kUPi3p1LoUSnDNjnwcYoO
Cs0.1FA0.75MA0.15PbBr0.46I2.54,Cs; FA; MA,Pb,Br; I,,TiO2-c,Spiro-MeOTAD,Au,Chlorobenzene,DMF; DMSO,False,100.0,Spin-coating,N2,0.06,False,1.07,22.38,0.72,17.26,YCM1QW2-CXuiBV_w87qpGIRX86or
MAPbI3,MA,Pb,I,1.6,TiO2-c,Spiro-MeOTAD,Au | MoO3,Unknown,Unknown,False,Unknown,Unknown,Unknown,0.134,False,1.0,21.4,0.6970000000000001,14.6,YCNNV7hg2wY2VtsCxgzH6Pa-qKCB
Cs0.017FA0.83MA0.15PbBr0.51I2.49,Cs; FA; MA,Pb,Br; I,,TiO2-c,Spiro-MeOTAD,Ag,Anisole,DMF; DMSO,False,100,Spin-coating,N2,0.0919,False,,,,,YCXoZun6VgwS7qH21TnddZL8wHFI
MAPbI3,MA,Pb,I,1.6,SnO2-c | TiO2-mp,Spiro-MeOTAD,Au,Toluene,DMF; DMSO,False,130.0,Spin-coating,Air,0.07,False,1.01,20.88,0.657,13.84,YCghLHdjRpp-lI9E8kEr2SZyFZXc
CsPbBrI2,Cs,Pb,Br; I,,TiO2-c,PTAA,Au,Unknown,DMF >> Ethyl acetate,False,300.0 >> Unknown,Spin-coating >> Dipp-coating,N2 >> N2,0.09,False,1.1909999999999998,14.44,0.753,12.95,YCkBDaCA_iuYq73BvXBK3GXNbv1s
MAPbI3,MA,Pb,I,1.55,PCBM-60,PEDOT:PSS,Ag,Unknown,DMF >> IPA,False,Unknown >> 100.0,Spin-coating >> Spin-coating,Unknown,0.06,False,0.903,13.15,0.628,8.1,YCtvSF_-8ZH5Dr8FdxXdKEoAgzDE
(PEA)2MA4Pb5I16,(PEA); MA,Pb,I,,PCBM-60 | BCP,PEDOT:PSS,Ag,Unknown,DMF,False,100.0,Spin-coating,N2,0.06,False,1.06,12.5,0.71,9.41,YD-Ae7FOGb5OidYEwXw4hEBO2LyY
MAPbI3,MA,Pb,I,1.6,TiO2-c | TiO2-mp,Spiro-MeOTAD,Au,Unknown,GBL,False,110.0,Spin-coating,Dry air,0.25,False,0.72,20.0,0.57,8.3,YD4hxi1utA73L-39yr62dh-fUPGC
Cs0.05FA0.79MA0.16PbBr0.45I2.55,Cs; FA; MA,Pb,Br; I,,TiO2-c | TiO2-mp,Spiro-MeOTAD,Au,Chlorobenzene,DMF; DMSO,False,100.0,Spin-coating,N2,0.16,False,1.089,12.7,0.74,10.2,YDD8EGd7X2rnZzJHUUc7n5KSxJIk
MAPbI3,MA,Pb,I,1.6,TiO2-c | TiO2-mp,Spiro-MeOTAD,Au,Diethyl ether,DMF; DMSO,False,65; 100,Spin-coating,Air,0.09,False,0.85,16.0,,,YDFOaVvJw91Y74HbIrdwjlqvZ3hk
MAPbBr1.25I75,MA,Pb,Br; I,1.76,TiO2-c | TiO2-mp,Spiro-MeOTAD,Au,Unknown,DMF >> none,False,110.0 >> 70.0,Spin-coating >> Gas reaction,Air >> Air; MABr,0.1,False,1.065,16.16,0.56,9.68,YDFQGPtlGV5WuPYM4HgHkqfQwSeL
Cs0.05FA0.79MA0.16PbBr0.3I2.7,Cs; FA; MA,Pb,Br; I,,C60 | BCP,NiO-c,Cr | Au,Anisole,DMF; DMSO; NMP,False,100.0,Spin-coating,Unknown,0.0919,False,1.07,23.1,0.81,19.6,YDRLR-3iDtbo6Xd26kRgK6E4sIAh
MAPbI3,MA,Pb,I,1.6,PCBM-60 | Bphen,PEDOT:PSS,Ag,Unknown,DMF,False,100,Spin-coating,N2,0.1,False,0.89,21.33,0.67,12.27,YDmdhDxhaGudw8uz_HZTo1tAi6eM
MAPbI3,MA,Pb,I,,TiO2-c | TiO2-mp,M1,Au,Unknown,DMF >> IPA,False,70 >> 90 >> 90,Spin-coating >> CBD,Unknown,0.25,False,0.823,16.7,0.51,7.33,YDsM8yNfY-MKUT4tTj0IeX0CCzqh
MAPbI3,MA,Pb,I,1.6,TiO2-c | TiO2-mp | ZrO2-mp,none,Carbon,Unknown,DMF,False,100,Spin-coating,Air,0.32,False,0.915,17.23,0.53,8.36,YE0yO2W-8UjLuutj-ivtnRG2iy8t
Cs0.05FA0.76MA0.19PbBr0.6I2.4,Cs; FA; MA,Pb,Br; I,1.59,SnO2-c,Spiro-MeOTAD,Au,Chlorobenzene,DMF; DMSO,False,100,Spin-coating,Unknown,0.09,False,1.1,23.0,0.7759999999999999,18.1,YE68sX8x62-niQ1yieClZFmmz9h0
Cs0.05FA0.95PbI3,Cs; FA,Pb,I,1.61,SnO2-np,Spiro-MeOTAD,Au,Chlorobenzene,DMF; DMSO,False,100.0,Spin-coating,Unknown,0.1017,False,1.09,22.64,0.6990000000000001,17.26,YEXgev0i7qXdSSGXJ61Iwl4HX2HR
MAPbI3,MA,Pb,I,1.77,TiO2-c | TiO2-mp,Spiro-MeOTAD,Au,Chlorobenzene,DMSO,False,100.0,Spin-coating,Unknown,0.16,False,1.04,22.0,0.74,17.0,YEY1XqID13U9y-sZLQli-aNka4Gn
Cs0.05FA0.79MA0.16PbBr0.47I2.53,Cs; FA; MA,Pb,Br; I,,TiO2-c | TiO2-mp,Spiro-MeOTAD,Ag,Chlorobenzene,DMF; DMSO,False,100.0,Spin-coating,Unknown,0.144,False,1.11,23.4,0.7170000000000001,18.6,YEj7WhY7Tj0G7IwNI8xep9jXqnTM
MAPbI3,MA,Pb,I,1.6,TiO2-c,Spiro-MeOTAD,Au,Unknown,DMF >> IPA,False,100.0 >> 100.0,Spin-coating >> Spin-coating,Unknown,0.13,False,1.01,22.5,0.6,13.7,YEyLmSgSPMwByr8C4hR3zvUU8rnU
MAPbI3,MA,Pb,I,,PCBM-60 | TBAOH,Unknown,Ag,NIR,GBL; DMSO; n-butanol,False,Unknown,Slot-die coating,Unknown,,False,1.04,14.26,0.7090000000000001,10.55,YF86S_ElZyCnWzqRti-3l4I7jQmS
MAPbI3,MA,Pb,I,1.6,TiO2-c | TiO2-mp,MoS2-QDs | Spiro-MeOTAD,Au,Diethyl ether,DMF; DMSO,False,50; 100,Spin-coating,N2,0.1,False,1.06,20.98,0.83,18.98,YFPxhNgxOTx2q6j0bnsWHxMmyBbk
MAPbI3,MA,Pb,I,1.6,TiO2-c | TiO2-mp,Spiro-MeOTAD,Ag,Chlorobenzene,DMSO,False,100.0,Spin-coating,Unknown,0.04,False,1.09,21.3,0.76,17.61,YFVkVKqg5RAC2XXVAPpakpttb96I
MAPbI3,MA,Pb,I,1.6,PCBM-60,PEDOT:PSS,Ag,Unknown,DMF; GBL,False,80.0,Spin-coating,Unknown,0.084,False,0.8440000000000001,13.496,,7.47,YFfQrXZwLDYS2TR71v7IB7T42aC2
MAPbI3,MA,Pb,I,1.6,TiO2-c | TiO2-mp,Fe3O4-np,Au,Unknown,DMSO,False,100,Spin-coating,N2,0.16,False,0.968,20.3,0.51,10.03,YFoG_1-cImxo9Vl6tXa-jOSGR0UQ
MAPbI3,MA,Pb,I,1.6,TiO2-mp,Spiro-MeOTAD,Au,Unknown,DMF; DMSO >> IPA,False,70 >> 120,Spin-coating >> CBD,Air >> Air,0.1,False,0.994,17.75,0.584,10.38,YFopSUijAb8ypBsJdmtwYiXNGIeu
MAPbI3,MA,Pb,I,1.6,ZnO-c | Urea,Spiro-MeOTAD,Ag,Chlorobenzene,DMF,False,70.0,Spin-coating,N2,0.09,False,1.12,19.94,0.66,13.4,YFtXAGWN0_YkZIxFhK3ru44wiQLU
Cs0.05FA0.81MA0.15PbBr0.45I2.55,Cs; FA; MA,Pb,Br; I,,SnO2-np,Spiro-MeOTAD,Au,Ethyl acetate,DMF; DMSO,False,120,Spin-coating,Unknown,10.0,True,1.08,18.0,0.62,12.4,YFzc9jVYCTOTFhc1QZi30JgZmyns
Cs0.05FA0.81MA0.14PbBr0.45I2.55,Cs; FA; MA,Pb,Br; I,,TiO2-c | TiO2-mp,asy-PBTBDT,Au,Chlorobenzene,DMF; DMSO,False,100.0,Spin-coating,N2,0.09,False,,,,19.2,YGPKXuAhN55HM9i9JiJI54zwkOTy
FA0.6MA0.4Pb0.4Sn0.6I3,FA; MA,Pb; Sn,I,1.24,C60 | BCP,PEDOT:PSS,Ag,Toluene,DMF; DMSO,False,100.0,Spin-coating,N2,0.1,False,0.736,28.6,0.665,14.0,YGk49XGW42tArb4yPboD0GHEvqa6
MAPbI3,MA,Pb,I,1.6,PCBM-60 | BCP,PEDOT:PSS | PTAA,Ag,Unknown,DMF; DMSO >> IPA,False,100.0 >> 100.0,Spin-coating >> Spin-coating,Unknown,0.1,False,1.02,19.88,0.7,14.34,YGmYwHeE4AA9HE-iAXAyFa4Pl3vn
MAPbI3,MA,Pb,I,1.6,TiO2-c | TiO2-mp,Spiro-MeOTAD,Au,Unknown,DMF,False,100.0,Ultrasonic spray,Air,0.026,False,0.82,20.4,0.69,10.7,YGrGidlVR1xFhsWh8ETbo2uoihBR
MAPbI3,MA,Pb,I,1.6,PCBM-60 | BCP,PEDOT:PSS,Ag,Unknown,DMF,False,90.0,Doctor blading,Air,0.1,False,0.92,23.58,0.73,15.8,YHJ3OFHbFkAHfMRhQYS9l9Si9YXv
MAPbI3,MA,Pb,I,1.6,C60 | BCP,PANI-PAMPSA,Ag,Toluene,DMF,False,70.0,Spin-coating,Ar,0.1,False,0.94,18.37,0.61,10.57,YHJ7Z71po07hvYN3OSXO3OCxOVmn
Cs0.05FA0.84MA0.11PbBr0.1I2.9,Cs; FA; MA,Pb,Br; I,,PCBM-60 | C60 | BCP,PTAA,Cu,Chlorobenzene,DMF; DMSO,False,105.0,Spin-coating,N2,0.07,False,1.12,22.9,0.72,18.47,YHKfeKELRpHJkFJ6pNBeOiP-tDVP
FA0.9MA0.1PbBr0.1I2.9,FA; MA,Pb,Br; I,,SnO2-c | TiS2,Spiro-MeOTAD,Ag,Unknown,DMF; DMSO >> IPA,False,70.0 >> 120.0,Spin-coating >> Spin-coating,Air >> Air,0.0757,False,1.11,24.57,0.794,21.23,YHQCFwj4Eb8DZb0XQNCDuR9iefZN
MAPbI3,MA,Pb,I,1.63,C60 | BCP,PEDOT:PSS,Ag,Chlorobenzene,DMSO; GBL,False,Unknown,Spin-coating,N2,0.0314,False,0.86,14.62,0.75,9.43,YHY_i6rzzQKHjePJZYAAgpyokfVW
MAPbI3,MA,Pb,I,1.65,TiO2-c,Spiro-MeOTAD,Au,Unknown,DMSO >> IPA,False,Unknown,Spin-coating >> CBD,N2 >> N2,0.09,False,,,,14.2,YHqpyEZ05IvtCTndKa5XIqsEPFFw
MAPbI3,MA,Pb,I,1.6,TiO2-c | TiO2-mp,CdSe-QDs | Spiro-MeOTAD,Au,Unknown,DMSO >> IPA,False,70.0 >> 100.0,Spin-coating >> Spin-coating,Ar >> Ar,0.1,False,1.03,20.1,0.6,12.5,YHsCDcKSFu8CwOeg4reJ-CLQnPwv
MAPbI3,MA,Pb,I,1.6,TEABr | PCBM-60 | PEI,NiO-c,Ag,Unknown,DMSO; GBL,False,70.0,Spin-coating,Air,0.09,False,1.1,17.46,0.628,12.21,YIBXkmS2dfsZUSY5Q4zfhdUXFRuz
MAPbI3,MA,Pb,I,1.5,C60 | BCP,none,Al,N2,DMSO; GBL,False,100.0,Spin-coating,Unknown,0.06,False,0.9,16.91,0.55,8.37,YITOCFz9_79CaRTsaaWO4q-Kwn9g
MAPbI3,MA,Pb,I,1.6,PCBM-60 | Rhodamine 101 | LiF,PEDOT:PSS,Ag,Chlorobenzene,DMSO; GBL,False,100.0,Spin-coating,N2,0.11,False,1.04,20.4,0.78,16.5,YIcTb70Ew-t88GhBlDQ57ruki4G-
FA0.85MA0.15PbBr0.45I2.55,FA; MA,Pb,Br; I,1.47,TiO2-c,PCPD2FBT:BCF,PEDOT:PSS | ITO | SLG,Unknown,DMF; DMSO >> IPA,False,Unknown >> 150.0,Spin-coating >> Spin-coating,Unknown,1.0,False,1.08,20.8,0.772,17.3,YIeMxCVoWp58pwyoPRk0l35ZiK6C
MAPbI3,MA,Pb,I,1.6,SnO2-c | TiO2-mp | ZrO2-mp,none,Carbon,Unknown,GBL,False,50,Drop-infiltration,Unknown,0.107,False,0.88,22.88,0.65,13.03,YIewShyqyAy3pV_dz3IJOgoOJ8kM
MAPbI3,MA,Pb,I,1.6,PCBM-60 | bis-C60,PEDOT:PSS,Ag,Unknown,DMF,False,90.0,Spin-coating,N2,0.0314,False,0.92,17.44,0.73,11.76,YIhVreve1PoX2UwMfsqxqJnavcQ4
Cs0.05FA0.75MA0.2PbBr0.3I2.7,Cs; FA; MA,Pb,Br; I,,C60,Spiro-MeOTAD,Au,Toluene,DMF; DMSO,False,110.0,Spin-coating,N2,0.0938,False,1.05,19.5,0.74,15.4,YIijdLrFXpVaPNeX-QBE3RWwDWNr
FA0.85MA0.15PbBr0.45I2.55,FA; MA,Pb,Br; I,,TiO2-c | TiO2-mp,Y3,Au,Chlorobenzene,DMF; DMSO,False,100.0,Spin-coating,Ar,0.126,False,1.0,12.62,0.56,7.1,YIq6Mr8iJGBxBWlVJ7xdYSj5Ujqv
MAPbI3,MA,Pb,I,1.6,PCBM-60,PEDOT:PSS,Al,2-butylalcohol,DMF; DMSO,True,100.0,Spin-coating,Air,0.12,False,0.979,21.13,0.741,15.33,YIqrppIlZv8zd6K93hucNr0bBi4O
MAPbI3,MA,Pb,I,1.6,TiO2-c | TiO2-mp,Spiro-MeOTAD,Au,Unknown,DMF; DMSO,False,Unknown,Spin-coating,Unknown,0.1,False,1.078,22.71,0.74,18.16,YIxjJmc1vu0bqpdVYB1RVGB0VK4H
FA0.92MA0.08PbBr0.24I2.76 | (C6H13NH3)2PbI4,FA; MA | (C6H13NH3),Pb | Pb,Br; I | I,1.56,TiO2-c | TiO2-mp,C6Br | Spiro-MeOTAD,Au,Diethyl ether,DMF; DMSO >> IPA,False,150.0 >> Unknown,Spin-coating >> Spin-coating,N2 >> N2,0.095,False,,,,,YJ9Dr-tSrXzxdS1eoB4XWyIV015_
MAPbI3,MA,Pb,I,1.55,TiO2-c,Spiro-MeOTAD,Au,Unknown,DMF,False,90.0,Spin-coating,Ar,0.02,False,0.95,20.1,0.65,12.5,YJ9t3SZ0fX4B8yL4LS3jyABzfBVj
MAPbI3,MA,Pb,I,1.6,TiO2-c | TiO2-mp,Spiro-MeOTAD,Au,Unknown,DMF >> IPA,False,Unknown,Spin-coating >> CBD,Unknown,0.08,False,0.936,18.7,0.69,12.08,YJGF_ahrHf5Mp-tCR0xt3XRmyycz
MAPbI3,MA,Pb,I,1.6,TiO2-c | TiO2-mp,POZ6-2,Ag,Unknown,DMF >> IPA,False,70.0 >> 70.0,Spin-coating >> CBD,Unknown,0.09,False,0.976,16.4,0.642,10.3,YJQ_ZqGnWc24vXTfTNkD3_LvYyLR
MAPbI3,MA,Pb,I,1.61,Choline chloride | C60 | BCP,NiO-np,Ag,Toluene,DMF; DMSO,False,90.0,Spin-coating,N2,1.0,False,1.134,21.0,0.725,17.49,YJUMSACfmoHrc1cSX116_uZq3wlo
MAPbI3,MA,Pb,I,1.6,PCBM-60,Graphene-QDs,Al,Toluene,Unknown,False,100.0,Spin-coating,Unknown,0.1,False,1.01,17.72,0.5720000000000001,10.24,YJ_eKfpZPh8X4CMkjy4ckHKy0W-Q
MAPbI3,MA,Pb,I,1.6,TiO2-c,Spiro-MeOTAD | MWCNTs; Spiro-MeOTAD,Au,Toluene,DMSO; GBL,False,100,Spin-coating,N2,0.165,False,1.0,21.0,0.6829999999999999,14.5,YJd6MpOt3VeAI5Kju5uMVQm6vlSs
Cs0.05FA0.8075MA0.1425PbBr0.45I2.55,Cs; FA; MA,Pb,Br; I,1.64,SnO2-c | PCBM-60,Spiro-MeOTAD,Au,Chlorobenzene,DMF; DMSO >> IPA,False,100.0 >> 100,Spin-coating >> Spin-coating,N2 >> N2,0.08,False,1.15,23.0,0.752,19.9,YJfy83Wqw5-UJHd2JVJgov-Z72Ot
FA0.85MA0.15PbBr0.45I2.55,FA; MA,Pb,Br; I,,SnO2-c,Spiro-MeOTAD,Au,Chlorobenzene,DMF; DMSO,False,150.0,Spin-coating,N2,0.09,False,1.06,21.49,0.635,14.53,YJl3ZxxLnq20AEUnJ_3HyGfMA-tx
MAPbI3,MA,Pb,I,1.6,TiO2-c | TiO2-nw,none,Carbon,Unknown,DMF,False,90.0,Spin-coating,Ar,0.1,False,0.895,19.93,0.48,8.56,YJmPD8yCC914WLXFdSppDC_FTi39
MAPbI3,MA,Pb,I,1.6,SnO2-np,Spiro-MeOTAD,Au,Diethyl ether,DMF; DMSO,False,100.0,Spin-coating,Unknown,0.1,False,1.1,18.9,0.659,13.2,YJoS1WA86gO273A1ZFrgDB6hIe63
Cs0.09FA0.58MA0.33PbBr0.65I2.35,Cs; FA; MA,Pb,Br; I,1.59,TiO2-c,Spiro-MeOTAD,Au,Ethyl acetate,DMF; DMSO,False,100,Spin-coating,O2,0.09,False,1.1,22.8,0.73,18.3,YJsT4dTRg0_YC0hoq_-wyHsuOa5d
MAPbI3,MA,Pb,I,1.6,TiO2-c | TiO2-mp,Spiro-MeOTAD,Ag,Diethyl ether,DMF; DMSO,False,65; 100,Spin-coating,Unknown,0.125,False,1.029,23.89,0.6829999999999999,16.82,YK-1FGhs8Yj-97boFqnrUc7TfIsv
Cs0.125FA0.875PbBr0.375I2.625,Cs; FA,Pb,Br; I,1.57,TiO2-c | TiO2-mp,Spiro-MeOTAD,Au,Diethyl ether,DMF; DMSO,False,140.0,Spin-coating,N2,0.125,False,1.107,21.8,0.764,18.43,YK0aC6T0i0mFzVYGdiQNms9W8BIn
MAPbI3,MA,Pb,I,1.58,PCBM-60,PEDOT:PSS,Al,Unknown,DMF,False,90; 100,Spin-coating,Unknown,0.1,False,0.86,14.3,0.609,7.5,YK6hjCK368gF9u-zwxvQFalxkv3_
MAPbBr0.6I2.4,MA,Pb,Br; I,1.67,TiO2-c | TiO2-mp,Spiro-MeOTAD,Au,Unknown,DMF; DMSO >> IPA,False,100.0 >> 100.0,Spin-coating >> Spin-coating,N2 >> N2,0.025,False,0.875,20.4,0.64,11.5,YK6lDxxLh2nO5q5WntGjKo4ByZg6
Cs0.05FA0.8265MA0.1235PbBr0.51I2.49,Cs; FA; MA,Pb,Br; I,,SnO2-np,Spiro-MeOTAD,Graphen,Trifluorotoluene,DMF; DMSO,False,85.0,Spin-coating,N2,0.1,False,1.05,22.78,0.78,18.65,YKQkuqHokQG91tIlApkcj-ScMaYp
MAPbI3,MA,Pb,I,1.6,TiO2-c,Spiro-MeOTAD | PEDOT:PSS,Au,Unknown,DMF >> IPA,False,Unknown >> 135.0,Spin-coating >> Spin-coating,Dry air >> Dry air,0.108,False,0.99,20.4,0.75,15.1,YKRR54-vJ0yGtOje4tYy8TWUywnl
FA0.85MA0.15PbBr0.45I2.55,FA; MA,Pb,Br; I,1.6,TiO2-c | TiO2-mp,CuPc‐OTPAtBu,Carbon,Chlorobenzene,DMF; DMSO,False,Unknown,Spin-coating,N2,0.09,False,0.97,18.6,0.58,10.5,YKYbZF6xrrbKEOSRlVzYFPaZQNWz
MAPbI3,MA,Pb,I,1.6,PCBM-60 | ZnO-np,NiO-c,Ag,Chlorobenzene,DMF,False,100.0,Spin-coating,N2,0.0525,False,1.06,18.25,0.68,13.28,YKYuoV2sSotfKzd16dtcbF5-MwhT
MAPbI3,MA,Pb,I,1.6,PCBM-60 | Bphen,PEDOT:PSS,Al,2-Butanol,DMF,True,100; 100,Spin-coating,N2,0.12,False,0.93,21.0,0.7,13.7,YKblg-1f9iBAaGrXsQYJ2xVX_mgL
MAPbI3,MA,Pb,I,1.6,PCBM-60,none,Al,Chlorobenzene,DMSO; GBL,False,100.0,Spin-coating,Air,0.04,False,0.91,17.2,0.67,10.5,YKgbwxbLcp8XvKLJvJ5D7_XptLNM
MAPbI3,MA,Pb,I,1.6,TiO2-c,Spiro-MeOTAD,MoO3 | Ag,Chlorobenzene,DMSO; GBL,False,100.0,Spin-coating,Unknown,0.09,False,1.06,22.24,0.74,17.5,YKgxNLAMnuOoRp9QwzQzQdy0wDh1
MAPbI3,MA,Pb,I,1.6,PCBM-60,NiMgLiO,Ag,Toluene,DMSO; GBL,False,100.0,Spin-coating,Unknown,0.09,False,1.06,20.06,0.638,13.55,YKhM0EXKi55GVXHtWv8Xyl9FjQmA
MAPbI3,MA,Pb,I,1.6,TiO2-c,Spiro-MeOTAD,Au,Unknown,Unknown,False,Unknown,Spin-coating,Unknown,2.7,True,,,,,YKokYX0sF65ccYLoogFsweFf51ts
Cs0.08FA0.81MA0.12PbBr0.35I2.65,Cs; FA; MA,Pb,Br; I,,TiO2-c | TiO2-mp | SnO2-c,"N2,N,N8,N8-tetrakis[2,2-bis(4-methoxyphenyl)ethenyl]-4,10-dimethyl-6H,12H-5,11-methanodibenzo[b,f][1,5]diazocine2,8-diamine",Au,Unknown,Unknown,False,Unknown,Spin-coating,Unknown,0.1,False,1.042,23.31,0.767,18.62,YKxbShEP2h_Ab9E3POVWhWolyTiT
FA0.85MA0.15PbBr0.45I2.55,FA; MA,Pb,Br; I,1.58,SnO2-c,Spiro-MeOTAD,Au,Toluene,DMF; DMSO,False,Unknown,Spin-coating,Unknown,0.16,False,1.1,23.35,0.669,17.22,YKxkF67o7LnZYrQq8uH5iFI_FHIb
MAPbI3,MA,Pb,I,1.6,TiO2-c | TiO2-mp,Spiro-MeOTAD,Au,Unknown,DMF >> IPA,False,Unknown,Spin-coating >> CBD,Air >> Air,0.1,False,1.04,18.05,0.6,11.09,YKyhJ5UUguOhMO_zdSlO1HzDj8QI
MAPbI3,MA,Pb,I,1.61,TiO2-c,Spiro-MeOTAD,Au,Chlorobenzene,DMF; DMSO,True,Unknown,Spin-coating,N2,0.1,False,1.0,22.29,0.7659999999999999,17.27,YL-YKB6YXLnpsdIq0Nu-L3NqH0kN
MAPbI3,MA,Pb,I,1.6,ZnO-c | ZnO-mp | PEI,Spiro-MeOTAD,Ag,Unknown,DMF,False,95,Spin-coating,Unknown,0.25,False,0.895,17.0,0.63,9.58,YL3PAK4fGE00K3Or7rBdKUcC_nQU
MAPbI,MA,Pb,I,1.58,C60 | BCP,PTAA,Cu,Ethyl acetate,DMF; DMSO,False,100,Spin-coating,N2,0.16,False,1.015,20.844,0.795,16.82,YLAx_D29EVhP2KSh3BrNPlDTfftd
FA0.83MA0.17PbBr0.5I2.5,FA; MA,Pb,Br; I,,SnO2-c,Spiro-MeOTAD,Ag,Chlorobenzene,DMF; DMSO,False,Unknown,Spin-coating,N2,0.07,False,1.1,22.85,0.73,18.28,YLLYHCh7q69zKm_cyteeTYtgUmWp
MAPbI3,MA,Pb,I,1.55,ZnO-c | ZnO-nanodisks,Spiro-MeOTAD,Au,Unknown,DMF >> IPA,False,Unknown >> 70.0,Spin-coating >> CBD,Air >> Air,0.1,False,,,,12.96,YLMmmp3BawIJJQubsBGezkHazB9X
MAPbBr0.45I2.55,MA,Pb,Br; I,,TiO2-c,Spiro-MeOTAD,Au,Unknown,DMSO >> IPA,False,Unknown,Spin-coating >> Spin-coating,Unknown,0.09,False,0.99,22.62,0.71,15.97,YL_X2AOKXlja7vGzf-lU8ynhK5tn
FA0.15MA0.85PbI3,FA; MA,Pb,I,,TiO2-c | TiO2-mp,Spiro-MeOTAD,Au,Toluene,DMF; DMSO,False,120,Spin-coating,Unknown,0.1,False,1.01,17.44,0.63,11.05,YLazDcMH7U9hkq5lSqoEKL0D5Gxe
MAPbI3,MA,Pb,I,1.6,TiO2-c,Spiro-MeOTAD,Ag,Chlorobenzene,DMF; DMSO,False,100.0,Spin-coating,N2,0.07,False,1.1,23.0,0.75,19.0,YLlhvPmMsfqbRJ6Qwjxb9OeraU9y
MAPbI3,MA,Pb,I,1.6,PCBM-60,PEDOT:PSS,Ag,Unknown,DMF,False,100.0,Spin-coating,N2,0.0725,False,,,,,YLmO4xtC1MnxBuc1AiqGW-g4ADf8
MAPbI3,MA,Pb,I,1.6,TiO2-c | TiO2-mp,Spiro-MeOTAD,Au,Unknown,DMF >> IPA,False,70.0 >> 70.0,Spin-coating >> Spin-coating,Unknown,0.56,False,0.926,19.498,0.58,10.48,YLsY9UXhdiNqlalFKC2VSlN9p0HX
Cs0.05FA0.875MA0.075PbBr0.225I2.775,Cs; FA; MA,Pb,Br; I,,TiO2-c | TiO2-mp,PET-OMeDPA,Au,Chlorobenzene,DMF; DMSO,False,120,Spin-coating,N2,0.16,False,1.1,20.58,0.732,19.6,YM9MphJwRXRBVGIh73Fj0x_CXjWa
MAPbI3,MA,Pb,I,1.6,PCBM-60 | LiF,PEDOT:PSS,Al,Unknown,DMF >> IPA,False,Unknown,Spin-coating >> CBD,Unknown,0.1,False,0.83,16.1,0.654,8.7,YMJa40FR50sESeE7-1NCzqQkDJzS
MAPbI3,MA,Pb,I,1.6,Li4SiW12O40,Spiro-MeOTAD,Au,Diethyl ether,DMF; DMSO,False,60; 100,Spin-coating,Air,0.122,False,0.957,21.78,0.608,12.68,YMTP9aOANk3f7zi-KDJytzigc4Rx
MAPbI3,MA,Pb,I,1.6,TiO2-c,Spiro-MeOTAD,Au,Chlorobenzene,Unknown,False,25.0; 100.0,Spin-coating,N2 >> Air,0.09,False,1.0,21.77,0.73,15.89,YMjSEL4Bgh7J4P85CWozj7ZNOxND
MAPbI3,MA,Pb,I,1.6,TiO2-c,Spiro-MeOTAD,Ag,Unknown,DMF,False,100.0,Spin-coating,N2,0.1,False,,,,15.79,YMmEsHWT7-sNmK-pswKB5OS83a9m
MAPbBr0.15I2.85,MA,Pb,Br; I,,PCBM-60 | BCP,NiO-c | Al2O3-mp; Au@SnO2-np,Au,Unknown,DMF >> IPA,False,Unknown >> 100.0,Spin-coating >> Spin-coating,Unknown,0.16,False,1.16,17.4,0.68,13.7,YMsMxWmV5TD2q1Zd3L6b69W2gXFP
Cs0.05FA0.81MA0.14PbBr0.45I2.55,Cs; FA; MA,Pb,Br; I,,TCl-PDI,P3HT,MoO3 | Ag,Chlorobenzene,DMF; DMSO,False,100.0,Spin-coating,N2,0.04,False,1.07,17.86,0.768,14.73,YMzzJSrRDiGfR6fSAqpdkWRPW3Eo
MAPbI3,MA,Pb,I,1.6,SnO2-np,Spiro-MeOTAD,Au,Chlorobenzene,DMF; DMSO,False,100.0,Spin-coating,Unknown,0.1,False,1.062,22.14,0.715,16.84,YN8EY85i5YxIFCUpvfthm6TfAr4-
MAPbI3,MA,Pb,I,1.6,d-PCBM-60; PCBM-60,PEDOT:PSS,Ca | Ag,Unknown,DMF,False,100.0,Spin-coating,N2,0.1,False,0.941,16.7,0.73,11.43,YNE5JM54-UaIHPef9Xfp251-6yap
FA0.94MA0.06PbBr0.06I,FA; MA,Pb,Br; I,,SnO2-np,CuInSe2-QDs,Au,Unknown,DMF; DMSO >> IPA,False,70.0 >> 150.0,Spin-coating >> Spin-coating,Unknown,0.1,False,0.84,21.9,0.64,12.5,YNKwDs1qTSGw5GXfgf1l98fZ27oN
MAPbI3,MA,Pb,I,1.6,TiO2-c,Spiro-MeOTAD,Au,Unknown,DMF >> none,False,Unknown >> 150.0,Spin-coating >> Gas reaction,Air >> MAI; N2,0.1,False,0.98,19.63,0.61,11.82,YNXhQ24SsW3hjsQSk-GM-s8V7Iq6
MAPbI3,MA,Pb,I,1.6,TiO2-c | TiO2-mp,Spiro-MeOTAD,Ag,Diethyl ether,DMF; DMSO,False,100.0,Spin-coating,Unknown,0.1,False,0.831,19.86,0.6659999999999999,10.98,YNZZihoibnf-L3sDbBln7yNOYDwE
MAPbI3,MA,Pb,I,1.6,PCBM-70,PEDOT:PSS,Ca | Al,Unknown,DMF >> IPA,False,Unknown,Spin-coating >> Spin-coating,Air >> Air,0.1,False,0.94,13.6,0.75,9.8,YNk-bKO7IG6KgLoEoY3qmFyuAVyW
MAPb1.0I3,MA,Pb,I,1.6,C60 | BCP,PEDOT:PSS,Al,Chlorobenzene,DMF,False,90,Spin-coating,N2,0.0757,False,0.75,19.04,0.77,10.96,YNtyl_5ccv0-_0xOoo2husiHHcRD
MAPbI3,MA,Pb,I,1.6,PCBM-60,PEDOT:PSS,Al,Unknown,DMF,False,100.0,Spin-coating,Unknown,0.16,False,1.11,21.4,0.7959999999999999,18.9,YO2xnkdxPp3l8mAE-864kKhig1Q8
FA0.9MA0.1PbBr0.3I2.7,FA; MA,Pb,Br; I,,C60 | ZnSe,NiO-c,Ag,Chlorobenzene,DMF; DMSO,False,100.0,Spin-coating,Unknown,0.11,False,0.96,21.57,0.75,15.55,YOCjfpn5goFccgFYSfPcSruFkOtX
FAPbI3,FA,Pb,I,1.48,SnO2-c,Spiro-MeOTAD,Au,Chlorobenzene,DMF; DMSO,False,150.0,Spin-coating,N2,0.1024,False,0.92,22.05,0.46,9.0,YOTKTle_cvTn2hgVKD7NAs7uqEXr
FAPbI3,FA,Pb,I,1.48,ZnO-np,P3HT,Au,Unknown,DMF >> IPA,False,Unknown >> 130.0,Spin-coating >> Spin-coating,Unknown,0.13,False,0.96,21.1,0.58,11.7,YOfyTG3ScWyf-Arks47AKxAiHcOv
MAPbI3,MA,Pb,I,1.6,TiO2-c | TiO2-mp,Spiro-MeOTAD,Ag,Unknown,DMF >> IPA,False,Unknown >> 105.0,Spin-coating >> CBD,Unknown,0.1,False,,,,10.8,YOisFVr9-WtpukX9COShzO-h8ou_
MAPbI3,MA,Pb,I,1.6,PCBM-60 | BCP,NiO-np,Ag,Toluene,DMF; DMSO,False,60; 100,Spin-coating,Unknown,0.0464,False,1.085,19.16,0.848,17.54,YOlo1mJan0bEUSAPbenMLIXdl_J-
MAPbI3,MA,Pb,I,1.6,TiO2-c,Spiro-MeOTAD,Au,Unknown,DMF >> none,False,70.0 >> 150.0,Spin-coating >> Gas reaction,Air >> Air; MAI,0.09,False,0.88,16.9,0.67,9.94,YOnHnEFd04a4TbHretvCf-k1WwLX
MAPbI3,MA,Pb,I,1.6,PCBM-60 | BCP,PEDOT:PSS,Ag,Unknown,none >> none,False,120.0 >> Unknown,Evaporation >> Gas reaction,Vacuum >> Chlorobenzene; MAI,0.09,False,0.96,16.47,0.782,13.39,YOt1FrOsCHDUOVXuTImvf9c_iLHk
