Repository: GouravSidana/firstML

# firstML
My first Machine Learning Project

File: filtered_perovskite.csv (part 87 of 155)
Formula,A_ion,B_ion,X_ion,Bandgap,ETL,HTL,Backcontact,Antisolvent,Solvent,Solv_annel,Anneal_temp,Dep_procedure,Synth_atm,Cell_area,Is_module,Voc,Jsc,FF,PCE,entry_id
MAPbI3,MA,Pb,I,1.6,CdS,Spiro-MeOTAD,Ag,Chlorobenzene,DMF,False,100.0,Spin-coating,Unknown,0.1,False,1.07,20.8,0.722,16.1,YOwutJpGBckHK8VE9jDUMYxxlFh1
MAPbI3,MA,Pb,I,1.5,TiO2-c,PPDT2FBT,Au,Unknown,DMF,False,100.0,Spin-coating,Unknown,0.16,False,1.06,20.4,0.7759999999999999,16.8,YP4nH1FAEbrmRa3SxqIo0IuA1unl
MAPbI3,MA,Pb,I,1.6,TiO2-c,SAF-5,MoO3 | Ag,Chlorobenzene,DMSO; GBL,False,100.0,Spin-coating,N2,0.1,False,1.07,20.41,0.63,13.93,YPRZDPXMMxyeVMBmgP35yYXukQIp
MAPbI3,MA,Pb,I,1.6,TiO2-c,Spiro-MeOTAD,Au,Chlorobenzene,DMSO; GBL,False,100.0,Spin-coating,Unknown,0.09,False,,,,15.1,YPRbmEHJCp-buUWSv7tzJSi7ELno
MAPbI3,MA,Pb,I,1.6,PCBM-60 | BCP,VOx,Ag,Unknown,DMF >> Ethanol,True,80.0 >> 100.0,Spin-coating >> Spin-coating,N2 >> N2,0.057,False,0.95,16.83,0.7020000000000001,11.15,YPVgXdrWL3x6KyQiyRBTFvwJFk22
Cs0.01FA0.99PbI3,Cs; FA,Pb,I,,SnO2-c,Spiro-MeOTAD,Au,Chlorobenzene,DMF; DMSO,False,100.0,Spin-coating,N2,0.1024,False,1.0,23.63,0.67,15.8,YPdd95a8HCpkUlfeeZnO4JwlCYTz
MAPbI3,MA,Pb,I,1.6,PCBM-60 | PN4N,NiO-c | DEA,Ag,Toluene,DMSO; GBL,False,100.0,Spin-coating,N2,0.04,False,1.05,20.8,0.74,16.2,YPsfvmrYYd1UHVZS5mAJKcRqJV3H
MAPbI3,MA,Pb,I,1.53,PCBM-60 | BCP,Graphene oxide,Ag,Chlorobenzene,DMF,True,100,Spin-coating,Unknown,0.0225,False,0.935,20.0,0.79,14.7,YPwVNackfoG2ZVrzLdZ8Lxd54t_D
MAPbI3,MA,Pb,I,1.5,PCBM-60 | BCP,C8-BTBT,Ag,Unknown,DMSO,False,90.0,Spin-coating,N2,0.06,False,0.97,13.33,0.55,7.11,YQ7ReEMykiPskeb6t61ZhLjq1tOA
MAPbI3,MA,Pb,I,1.6,PCBM-60,PEDOT:PSS,Al,Unknown,DMF,False,90.0,Spin-coating,Unknown,0.075,False,0.9,15.26,0.7170000000000001,9.91,YQDTdnqSA9D7xIt02PMtOWv4IR1g
FA0.85MA0.15PbBr0.45I2.55,FA; MA,Pb,Br; I,,PCBM-60 | bis-C60,PEDOT:PSS,Ag,Chlorobenzene,DMF; DMSO,False,100,Spin-coating,Unknown,0.059,False,1.0,22.53,0.7829999999999999,17.64,YQFcUdriThx5PXjystxNqDaPbu_D
FA0.85MA0.15PbBr0.55I2.45,FA; MA,Pb,Br; I,,TiO2-c | TiO2-mp,Spiro-MeOTAD,Au,Chlorobenzene,DMF; DMSO,False,100,Spin-coating,N2,0.16,False,1.09,23.03,0.75,18.79,YQrb1V96OymvFd4EqpcMug00373I
FA0.5MA0.5Pb0.5Sn0.5I3,FA; MA,Pb; Sn,I,,ZnO-np,PEDOT:PSS,Ag,Chlorobenzene,DMF; DMSO,False,100.0,Spin-coating,N2,0.04,False,0.79,28.9,0.7929999999999999,17.5,YR5I_CXCs4-QIg4SFiN3bdZP-wWo
MAPbI3,MA,Pb,I,1.6,TiO2-c,Spiro-MeOTAD,Ag,Toluene,DMF,False,100.0,Spin-coating,N2,0.076,False,0.93,24.38,0.32,7.26,YRJUDYHyTLgjdMP1Q2gJtdriizA9
FA0.85MA0.15PbBr0.15I0.85,FA; MA,Pb,Br; I,1.63,SnO2-np,Spiro-MeOTAD,Au,Chlorobenzene,DMF; DMSO,False,100,Spin-coating,N2,,False,,,,17.26,YRMxbuPIE8n60F_5gSrgSBIG2_ax
MAPbI3,MA,Pb,I,1.6,PCBM-60 | TiO2-c,NiO-c,Ag,Toluene,DMSO,False,100.0,Spin-coating,N2,1.017,False,1.036,18.7,0.64,12.4,YRWizw_2xdlE8Wx9lF-zHxzRamb8
CsPbBrI2,Cs,Pb,Br; I,,ZnO-np,P3HT,Au,Hot air,DMSO,False,280.0,Spin-coating,Air,0.09,False,1.1740000000000002,12.44,0.69,10.32,YRYJ9p9xAmdjE6wt5RY3oP2dgdgz
FA0.85MA0.15PbBr0.45I2.55,FA; MA,Pb,Br; I,,TiO2-c | TiO2-mp,AS37,Au,Unknown,Unknown,False,100.0,Spin-coating,Unknown,0.125,False,1.06,20.05,0.37,7.8,YRezAI48NawMsx9dwwzjggCvknRa
MAPbI3,MA,Pb,I,1.6,PCBM-60 | BCP,"5,6,11,12-Tetraphenylnaphthacene",Ag,Chlorobenzene,DMSO; GBL,False,100.0,Spin-coating,Unknown,0.1,False,0.96,22.0,0.675,14.3,YRvZuL9mpngKqIx2RYG0ZX4flaDH
MAPbI3,MA,Pb,I,1.6,PCBM-60,PEDOT:PSS,Al,Chlorobenzene,DMF,False,100.0,Spin-coating,N2,0.09,False,,,,9.12,YS2MBuP9sAN2DhQ_6So3hmJ6GAx2
Cs0.05FA0.79MA0.16PbBr0.99I2.01,Cs; FA; MA,Pb,Br; I,1.72,SnO2-np,Spiro-MeOTAD,,,,False,,,,,False,1.28,19.66,0.77,19.09,YS96-PqtKSdOziJimYLnHD-PvdW-
MAPbI3,MA,Pb,I,1.6,PCBM-60,NiMgLiO,Ag,Diethyl ether,DMF; DMSO,False,Unknown,Spin-coating,Unknown,0.09,False,1.075,21.3,0.664,15.2,YSHaXfwCaQwkaLb-PWK_7zC3Q-Ag
MAPbI3,MA,Pb,I,1.6,TiO2-c,Spiro-MeOTAD,Au,Toluene,DMSO; GBL,False,100.0,Spin-coating,N2,0.09,False,1.05,22.31,0.618,14.44,YScOFYqQDwyy9RyCtz6Nf0d8TzTK
MAPbI3,MA,Pb,I,1.6,PCBM-60 | BCP,PEDOT:PSS,Ag,Chlorobenzene,DMF,False,100.0,Spin-coating,N2,1.8,False,0.89,19.0,0.799,13.56,YT0D1XAzOzIrQYbR86TEsMbTwk0o
CsPbBrI2,Cs,Pb,Br; I,,C60 | BCP,NiO-c,Ag,Unknown,DMSO,True,120.0,Spin-coating,Dry air,0.118,False,0.97,11.5,0.65,7.3,YTS5lwGIAO01IuD0ruRgoDWZFWCT
MAPbI3,MA,Pb,I,1.55,ZnO-c,CzPAF‐SBFN,Au,Unknown,DMF,False,100.0,Spin-coating,Unknown,0.11,False,1.04,20.4,0.7559999999999999,16.04,YTd4rlvgNnjPqzedlQRAHCLLcW41
Cs0.05FA0.8MA0.15PbBr0.45I2.55,Cs; FA; MA,Pb,Br; I,1.6,Nb2O5,NiO-c,Ag,Chlorobenzene,DMF; DMSO,False,110.0,Spin-coating,N2,0.155,False,1.14,21.65,0.77,19.0,YTlPuanlVie3MmtsOXFOOhA4XnQ1
MAPbI3,MA,Pb,I,1.6,PCBM-60 | AZO-np,PEDOT:PSS,Ag,Unknown,Unknown,False,Unknown,Spin-coating,N2,0.0177,False,0.84,16.9,0.7020000000000001,10.0,YTnS-YauSXKOzowfgRTm8jHlh9mv
Cs0.05FA0.79MA0.16PbBr0.51I2.49,Cs; FA; MA,Pb,Br; I,,TiO2-c | TiO2-mp,SnS,Au,Chlorobenzene,DMF; DMSO,False,100.0,Spin-coating,N2,0.16,False,0.917,22.16,0.534,10.85,YTsH8bk4TZ-d9gIv0S0oeH1897eo
MAPbI3,MA,Pb,I,1.6,TiO2-c,Spiro-MeOTAD,Au,Unknown,DMF,False,Unknown,Spin-coating,Unknown,0.09,False,0.93,20.6,0.664,12.7,YTz5KAZvwsmFx7QPgzCYDkeXlQSv
MAPbI3,MA,Pb,I,1.6,PCBM-70,PEDOT:PSS,Ag,Unknown,DMF; DMSO >> Ethanol; IPA,False,100.0,Spin-coating >> Spin-coating,N2 >> N2,0.1,False,1.06,12.3,0.62,8.06,YU-p1vGKcn8LUXBsPC_JhmLbEcV0
MAPbI3,MA,Pb,I,1.6,PCBM-60 | BCP,NiMgLiO,Ag,Diethyl ether,DMF; DMSO,False,100.0,Spin-coating,Unknown,0.09,False,,,,,YU7vnjfQ2bbnF4NGSMn6RIzrzMhy
MAPbI3,MA,Pb,I,1.6,TiO2-c,Spiro-MeOTAD,Au,Toluene,DMSO; GBL,False,100,Spin-coating,Unknown,0.04,False,1.09,21.2,0.701,16.2,YUR8FA_J-Oz6V3c-2sC9H77pXohy
Cs0.1FA0.9PbBr0.51I2.49,Cs; FA,Pb,Br; I,,TiO2-c | TiO2-mp,Spiro-MeOTAD,Au,Unknown,H2O >> IPA,False,70.0 >> 100.0,Spin-coating >> CBD,Air >> Air,0.126,False,0.79,17.4,0.52,7.2,YUVMOBnMQXb0GgqiEPsWpS79F1uK
MAPbI3,MA,Pb,I,1.6,PCBM-60 | C60SB:TBAI,PEDOT:PSS,Ag,Unknown,DMF; DMSO >> IPA,False,Unknown >> 100.0,Spin-coating >> Spin-coating,N2,0.06,False,0.94,21.6,0.73,14.9,YUu4ZS1lnPjIih-6x91FFphRfeXf
Cs0.05FA0.83MA0.12PbBr0.36I2.64,Cs; FA; MA,Pb,Br; I,1.61,TiO2-c,Spiro-MeOTAD,Au,Anisole,DMF; DMSO,False,150,Spin-coating,Dry air,0.14,False,1.15,22.0,0.77,19.48,YUv7qyfhfR_Nm0ICmGS3gqB3pfRn
MAPbI3,MA,Pb,I,1.6,SnO2-c | PCBM-60,Spiro-MeOTAD,Au,Toluene,DMSO; GBL,False,100.0,Spin-coating,N2,0.04,False,1.08,16.37,0.63,14.0,YUzGE2HMM4PhScEqP7xDycNlwdqJ
MAPbI3,MA,Pb,I,1.6,CdS,Spiro-MeOTAD,Au,Diethyl ether,DMF; DMSO,False,60; 125,Spin-coating,N2,0.1,False,0.976,20.25,0.609,12.1,YV0x27kioAXLXeMzQV8dhJsyK7w2
CsPbI3,Cs,Pb,I,,TiO2-c | TiO2-mp,none,Carbon,Unknown,DMF; DMSO >> Methanol,False,Unknown >> 320.0,Spin-coating >> CBD,Air >> Air,0.09,False,1.15,14.9,,,YV27dN67V-WEobXbmPbhkexHT56c
FA0.2MA0.8PbI3,FA; MA,Pb,I,,TiO2-c | PCBM-60,PDPPT-TT,Ag,Unknown,DMF >> DMF,True,Unknown >> 100.0,Spin-coating >> Spin-coating,N2 >> N2,0.075,False,1.02,21.8,0.65,14.3,YV6Xfcn7mryvGzT14RkaNdP0f4yW
MAPbI3,MA,Pb,I,1.6,PFN-2TNDI,Spiro-MeOTAD,Au,Unknown,DMF >> IPA,False,70.0 >> 135.0,Spin-coating >> Spin-coating,Dry air >> Dry air,0.125,False,0.98,22.01,0.74,15.96,YVM5s4ejrZ06JivQ4_KQX53Ahvo1
Cs0.25FA0.75Pb0.5Sn0.5I3,Cs; FA,Pb; Sn,I,1.2,PCBM-60 | Phen-NaDPO,PEDOT:PSS,Ag,Unknown,DMF,False,100.0,Spin-coating,N2,0.04,False,0.68,22.3,0.674,10.2,YVSSiWO6DlvdMxHsEF7GNccrYuPT
CsPbBrI2,Cs,Pb,Br; I,,TiO2-c,Spiro-MeOTAD,MoO3 | Ag,Chlorobenzene,DMSO,False,260.0,Spin-coating,N2,0.09,False,1.18,16.95,0.8,16.15,YVWifHypy4G2xMAfeFW1LtAatTG5
MAPbI3,MA,Pb,I,1.6,WOx,Spiro-MeOTAD,Ag,Unknown,DMF,False,100,Spin-coating,N2,0.09,False,0.91,22.41,0.68,13.8,YVXuygixuhx8Yy1_W8OGuowZSl5r
MAPbI3,MA,Pb,I,1.61,TiO2-c,Spiro-MeOTAD,Au,Chlorobenzene,DMF; DMSO,True,Unknown,Spin-coating,N2,0.1,False,1.085,22.33,0.774,11.1,YVbcR4ylt8Qadg8OOFpCgPBX-WUS
FA0.85MA0.15PbBr0.45I2.55,FA; MA,Pb,Br; I,,TiO2-c,Spiro-MeOTAD,Au,Toluene,DMF; DMSO,False,100.0,Spin-coating,N2,1.0,False,1.097,20.66,0.561,12.73,YVcIo3z9ac01sE4N1In6SSy_Shjl
CsPbBrI2,Cs,Pb,Br; I,,ZnO-np | C60,NiO-c,Ag,Unknown,DMSO,False,160.0,Spin-coating,Unknown,0.09,False,1.23,15.56,0.78,12.7,YVmLVRkq9lGadHELVE1WaFebjhjc
MAPbI3,MA,Pb,I,1.6,SnO2-c | PCBM-60,Spiro-MeOTAD | PbS,Au,Chlorobenzene,DMF; DMSO,False,60; 100,Spin-coating,Unknown,0.09,False,1.13,21.98,0.728,18.0,YVoNDhxhtjmHg7KFYVuHH-J3DM35
MAPbI3,MA,Pb,I,1.6,TiO2-c | TiO2-mp | ZrO2-mp,none,Carbon,Unknown,DMF,False,100.0,Drop-infiltration,Dry air,0.13,False,0.93,20.8,0.74,14.3,YVtlNDZW79Bzdrn9zWCfZAOVqlAD
Cs0.05FA0.82MA0.13PbBr0.45I2.55,Cs; FA; MA,Pb,Br; I,,C60 | BCP,PTAA | LiF,Ag,Chlorobenzene,DMF; DMSO,False,120.0,Spin-coating,Unknown,0.09,False,1.119,22.87,0.784,20.12,YVvtjWoLLC5d-sH3DAlzrS_pKbeS
FA0.8MA0.2PbBr0.6I2.4,FA; MA,Pb,Br; I,,TiO2-c | TiO2-mp,"NH-2,7",Au,Chlorobenzene,DMF; DMSO,False,100.0,Spin-coating,N2,0.1,False,0.99,19.8,0.75,14.7,YW4Jr7WuszDPxeN48nd36VBXFxYj
CsPbI3,Cs,Pb,I,1.63,Unknown,PTAA,Au,Unknown,DMF; DMSO,False,150,Spin-coating,N2,,False,1.113,19.12,0.743,15.82,YWNJ2Am37Ftjogqw6qduUBzrJ_0a
MAPbI3,MA,Pb,I,1.6,TiO2-c | C60,Spiro-MeOTAD,Au,Unknown,DMF >> none,False,Unknown >> 150.0,Spin-coating >> Gas reaction,N2 >> MAI; Vacuum,0.09,False,0.967,22.25,0.72,15.5,YWZsBKvWKxQ_pDiyBz3r4m8EFcNZ
MAPbI3,MA,Pb,I,1.6,C60,PEDOT:PSS,Ag,Vacuum,DMF,False,100.0,Spin-coating,N2,0.09,False,0.9,16.1,0.659,9.3,YWlBs9FVZRJ1iPI4jnjeiJ0239PO
FA0.4MA0.6PbI3,FA; MA,Pb,I,,ZnO-c,Spiro-MeOTAD,Ag,N2,DMF,False,100.0,Spin-coating,N2,0.045,False,1.02,22.04,0.705,15.85,YWmKfugRLQKxS47VRXLsskEC5Uqz
MAPbI3,MA,Pb,I,1.61,PCBM-60; PCBDAN,Spiro-MeOTAD,Au,Diethyl ether,DMF; DMSO,False,70; 100,Spin-coating,N2,0.1,False,1.05,21.5,0.74,16.5,YWoD8uiscS1vtrIFJG2vTI90LVjK
MAPbI3,MA,Pb,I,1.6,TiO2-c,Spiro-MeOTAD,Au,Chlorobenzene,Unknown,False,25.0; 100.0,Spin-coating,N2 >> Air,0.09,False,1.0,21.37,0.74,15.81,YWtS-ob9k2eO-QGjCtgbQpXe3gVl
MAPbI3,MA,Pb,I,1.6,TiO2-c | TiO2-mp,Spiro-MeOTAD,Ag,Unknown,DMF,False,100.0 >> 70.0,Spin-coating >> Diffusion-gas reaction,N2 >> Methylamin; Vacuum,0.1,False,0.966,18.92,0.61,11.23,YWupPPnj6a4A_7x4E9vfVgnJqCFN
CsPb0.9Sn0.1Br2I,Cs,Pb; Sn,Br; I,1.79,TiO2-c | TiO2-mp,none,Carbon,Unknown,DMF; DMSO >> Methanol,False,80.0 >> 350.0,Spin-coating >> CBD,Air >> Air,0.09,False,1.26,14.3,0.63,11.33,YWxKzpyhiuCWcKs-bBjHETOsiVi-
Cs0.15FA0.85PbI3,Cs; FA,Pb,I,,TiO2-c,Spiro-MeOTAD,Ag,Toluene,DMF; DMSO,False,170.0,Spin-coating,Dry air,0.12,False,1.02,21.61,0.69,15.2,YXDAqPUUL_KA48MLHA9nrJEgerAw
Cs0.05FA0.79MA0.16PbBr0.51I2.49,Cs; FA; MA,Pb,Br; I,,SnO2-c,Spiro-MeOTAD,Ag,Chlorobenzene,DMF; DMSO,False,100.0,Spin-coating,Unknown,0.1,False,1.15,23.2,0.75,19.8,YXdQN10fuQW2n8eP1LBq98mu5Hgn
MAPbI3,MA,Pb,I,1.6,TiO2-c,Spiro-MeOTAD,Au,Unknown,DMF; DMSO >> IPA,False,Unknown >> 150.0,Spin-coating >> CBD,Unknown,0.1,False,1.02,18.77,0.62,13.33,YXeVAat1iq24ZhrdGQT4nr9yqJtq
Cs0.05FA0.79MA0.16PbBr0.51I2.49,Cs; FA; MA,Pb,Br; I,,TiO2-c,Spiro-MeOTAD,Au,Chlorobenzene,DMF; DMSO,False,100.0,Spin-coating,Unknown,0.1,False,1.03,16.33,0.61,10.27,YXr3YmjnL5xcg2BwhljbWuTOAdLH
MAPbI3,MA,Pb,I,1.6,TiO2-c | TiO2-mp,none,Carbon,Unknown,DMF,False,100.0,Spin-coating,N2,0.0612,False,0.94,19.39,0.65,11.88,YXsdWTzJdaYYjDAo2sjRUCGbHd6g
MAPbI3,MA,Pb,I,1.6,TiO2-c | TiO2-mp,Spiro-MeOTAD,AgAl,Unknown,DMF >> IPA,False,40; 90 >> 95,Spin-coating >> Spin-coating,Ar >> Ar,0.1,False,0.93,20.12,0.57,10.67,YXyfXaMLk_TWzUEM_-NEVyTkkB7F
FA0.83MA0.17PbBr0.17I0.83,FA; MA,Pb,Br; I,,PCBM-60 | Bphen,PEDOT:PSS,Ag,Unknown,DMF,False,100.0,Spin-coating,N2,0.0725,False,0.98,21.38,0.71,15.11,YY60hzawAvrUVau_vzkILpiZcI5M
MAPbI3,MA,Pb,I,1.6,PCBM-60,PEDOT:PSS,Ca | Al,Unknown,none >> IPA,False,Unknown >> 115,Evaporation >> CBD,Vacuum >> Ar,0.12,False,1.0,18.2,0.66,12.01,YYCV_lr9SPTgocpTjuFKRP_qWHfX
CsPbBr3 | CsPbBr2I,Cs | Cs,Pb | Pb,Br | Br; I,2.3,TiO2-c | TiO2-mp,none,Carbon,Unknown,DMF >> Methanol,False,80.0 >> 250.0,Spin-coating >> Spin-coating,Air >> Air,0.09,False,1.442,8.71,0.733,9.21,YYDEzLM4TJJCDvhM33U_l4k410KN
MAPbI3,MA,Pb,I,1.6,TiO2-c | TiO2-mp,Spiro-MeOTAD,Ag,Diethyl ether,DMF; DMSO,False,65; 100,Spin-coating,Unknown,0.1,False,0.99,14.2,0.693,9.0,YYI1HLzUfWpDUXBL85UyRTHe71hx
MAPbI3,MA,Pb,I,1.6,TiO2-c | TiO2-mp,Spiro-CPDT,Au,Unknown,DMF >> DMF >> Ethanol,False,Unknown >> 85.0 >> 85.0,Spin-coating >> Spin-coating >> Spray-coating,Unknown,0.16,False,0.971,19.3,0.72,13.4,YYOhCJwH3XSoAPtiU7FUJkhbVzEH
MAPbI3,MA,Pb,I,1.6,PCBM-60 | BCP,NiMgLiO,Ag,Toluene,DMSO; GBL,False,100.0,Spin-coating,Unknown,0.09,False,1.064,19.776,0.755,15.89,YYhsEkI0RspHR1nYb5M-ZBjREXYb
MAPbI3,MA,Pb,I,1.6,SnO2-c,Spiro-MeOTAD,Ag,Chlorobenzene,DMF; DMSO,False,Unknown,Spin-coating,N2,0.1,False,1.09,21.42,0.785,18.49,YYjXTpQMGFAd3Ho0pKPR3mKEVkGF
FA0.05MA0.95PbI3,FA; MA,Pb,I,1.52,TiO2-c,Spiro-MeOTAD,Ag,Unknown,DMF >> IPA,False,Unknown >> 150.0,Spin-coating >> Spin-coating,Unknown,1.0,False,0.95,18.92,0.747,13.37,YYvzcusERAU5g3hgyfqi9FpVIsX-
MAPbI3,MA,Pb,I,1.6,PCBM-60 | C60 | Rhodamine 101 | LiF,PEDOT:PSS,Ag,Toluene,DMSO; GBL,False,100,Spin-coating,N2,0.11,False,0.89,16.68,0.61,9.4,YYxcvi0os7bSBdUw_7jGR5sL6l9m
Cs0.05FA0.81MA0.14PbBr0.45I2.55,Cs; FA; MA,Pb,Br; I,,TiO2-c | TiO2-mp,PTAA,Au,Chlorobenzene,DMF; DMSO,False,120.0,Spin-coating,N2,0.1,False,1.1,24.1,0.74,19.61,YZEEZStuYGaflFwJAfiullXWZV26
MAPbI3,MA,Pb,I,1.6,TiO2-c | TiO2-mp,Spiro-MeOTAD,Au,Chlorobenzene,DMF; DMSO,False,100,Spin-coating,Ar,0.09,False,,,,16.2,YZE_lYVQu6mbT-85rzL-ouSor4PN
Cs0.17FA0.83PbBr0.4I2.6,Cs; FA,Pb,Br; I,,SnO2-c,Spiro-MeOTAD,Au,Chlorobenzene,DMF; DMSO,False,100.0,Spin-coating,N2,0.1,False,1.02,22.05,0.71,15.97,YZJoygOdXFFgb4-OdDpiZ2Wat7S9
MAPbI3,MA,Pb,I,1.6,TiO2-nanosphere,Spiro-MeOTAD,Au,Unknown,DMF,False,110; 115,Spin-coating,Unknown,0.1,False,,,,12.3,YZP0jMgSWPgPmKGsHfgEJX_8gh-s
MAPbI3,MA,Pb,I,1.55,TiO2-c,Spiro-MeOTAD,Au,Unknown,DMF,False,130.0,Ultrasonic spray,N2,0.13,False,0.96,20.1,0.71,12.6,YZS-TPehQk_MQWiygnKyqQWUL2Oi
MAPbI3,MA,Pb,I,1.6,TiO2-c,P3HT,Au,Unknown,none >> none,False,Unknown >> 150.0,Evaporation >> Gas reaction,N2 >> MAI,0.104,False,0.975,21.8,0.58,12.2,YZS20X07q13Vyt3Sztw1f6OWNWK4
FA0.83MA0.17PbBr0.03I2.97,FA; MA,Pb,Br; I,1.6,SnO2-np,Spiro-MeOTAD,Au,Unknown,DMF; DMSO >> IPA,False,80.0 | 150.0,Spin-coating >> Gas reaction,N2 >> FAI; MABr; MACl; N2; Vacuum,0.089,False,1.06,20.4,0.73,15.9,YZYX850WKsLqKqZByxi3VGYu93Hv
MAPbI3,MA,Pb,I,1.6,PCBM-60 | BCP,NiO-c | NiO-mp,Al,Unknown,DMF >> IPA,False,70.0 >> 70.0,Spin-coating >> CBD,N2 >> N2,0.06,False,0.956,12.37,0.605,7.37,YZbtIpuohZL7WBUpJDV04IukoYBD
Cs0.2FA0.72MA0.08PbBr0.03I2.97,Cs; FA; MA,Pb,Br; I,1.62,SnO2-np,Spiro-MeOTAD,Au,Unknown,DMF; DMSO >> IPA,False,70.0 | 150.0,Spin-coating >> Spin-coating,N2 >> N2,0.065,False,1.01,21.82,0.68,15.2,YZeQZUeZpCf1eRrGG2MsSW88ofq2
MAPbI3,MA,Pb,I,1.6,PCBM-60 | BCP,CuI,Ag,Chlorobenzene,DMF; DMSO,False,100.0,Spin-coating,Unknown,0.15,False,0.8,17.07,0.7,9.83,YZf97ZXcmD1Dsfv2g4cJ2zq6YhMj
Cs0.17FA0.83PbBr0.51I2.49,Cs; FA,Pb,Br; I,,TiO2-c | TiO2-mp,Spiro-MeOTAD,Au,Chlorobenzene,DMSO >> DMF; DMSO,False,100.0,Spin-coating,N2,0.1,False,0.98,19.06,0.599,11.24,YZhmYzIehuooe64eaineRd20K8ll
FA0.85MA0.15PbBr0.45I2.55,FA; MA,Pb,Br; I,,PCBM-60 | ZnO-np,NiO-c,Ag,Ethyl acetate,DMF; DMSO,False,150,Spin-coating,N2,0.07,False,1.01,20.34,0.6920000000000001,13.64,YZk3zgx9qrRRMHnzJHUWRPKKLAj2
MAPbI3,MA,Pb,I,1.6,TiO2-c | TiO2-mp,Spiro-MeOTAD,Au,Ethyl acetate,DMF; DMSO,False,100.0,Spin-coating,N2,0.1,False,1.055,21.269,0.68,15.33,YZkTiFRF2dQPN0dgm96Semnf0Vjt
FA0.85MA0.15PbBr0.45I2.55,FA; MA,Pb,Br; I,,TiO2-c | TiO2-mp,Spiro-MeOTAD,Au,Chlorobenzene,DMF; DMSO,False,105.0,Spin-coating,Air,0.09,False,1.07,22.16,0.7340000000000001,17.33,YZrEebZUzpbKwcaZAx7daMv_488k
FAPbBr0.45I2.55,FA,Pb,Br; I,,TiO2-c,PTAA,Au,Unknown,DMF >> IPA,False,Unknown >> 150,Spin-coating >> Spin-coating,Air,0.096,False,1.04,22.9,0.7659999999999999,18.2,YZsHIM1VNVa66gU0uk4ij9oe4Hh3
MAPbI3,MA,Pb,I,1.6,TiO2-c | TiO2-mp,none,Carbon,Chlorobenzene,DMF; DMSO,False,100.0,Spin-coating,Unknown,0.08,False,0.9,23.81,0.51,10.9,Y_8bxYx0XeSpUbMeYSlYQYQPOj7k
FAPbI3,FA,Pb,I,1.48,SnO2-np,Spiro-MeOTAD,Ag,Unknown,Octane >> Ethyl acetate,False,Unknown,Spin-coating >> Spin-coating,Unknown,0.1,False,1.1,15.4,0.748,12.7,Y_B-w2SpDGzHz4OvpBXv0iYId-6h
MAPbI3,MA,Pb,I,1.6,PCBM-60 | BCP,NiO-c | NiO-np,Al,Unknown,DMF >> IPA,False,70.0 >> 70.0,Spin-coating >> Spray-coating,N2 >> N2,0.1,False,0.96,19.8,0.61,11.6,Y_GJTfI3082BlQ0ATjGzc7eUU7ct
MAPbI3,MA,Pb,I,1.6,SnO2-c,Spiro-MeOTAD,Au,Unknown,acetonitrile; Methylamine,False,100.0,Spin-coating,Air,0.0925,False,1.13,23.4,0.73,18.4,Y_g5NjH8hhkyN5UdVOu5d_w90yQv
MAPbI3,MA,Pb,I,1.6,PCBM-60,NiO-c,Ag,Chlorobenzene,DMF,False,100.0,Spin-coating,Unknown,0.06,False,0.99,19.4,0.77,14.9,Y_mXolCwO3kkm8EqsrrLSSIsWf3g
CsPbBr3,Cs,Pb,Br,,TiO2-c | TiO2-mp,none,Carbon,Unknown,DMF >> Methanol,False,100.0 >> 250.0,Spin-coating >> Spin-coating,N2 >> N2,0.09,False,1.45,6.81,0.779,7.68,Y_mldoj7DCjF6PI-D9GDVEwppBI9
MAPbI3,MA,Pb,I,1.6,PCBM-60,TAPC,Ag,Unknown,DMF; DMSO >> IPA,False,Unknown >> 105.0,Spin-coating >> Spin-coating,Unknown,0.04,False,0.93,20.93,0.688,13.38,Y_sqHmhIEl0XF4tQwH0smyvloynq
MAPbI3,MA,Pb,I,1.53,PCBM-60,PEDOT:PSS,Al,Toluene,DMSO; GBL,False,100.0,Spin-coating,Air,0.1,False,0.86,14.2,0.68,8.3,Y_tF3Ryy0clJ8B7u53ij6JGsdJqC
MAPbI3,MA,Pb,I,1.6,TiO2-c | TiO2-mp,P3HT,Au,Unknown,DMF >> IPA,False,70.0 >> 100.0,Spin-coating >> Spin-coating,N2 >> N2,0.1,False,0.94,20.61,0.65,12.57,Ya1bnut0q8OSybOEPhlmCjTl6J0I
MAPbI3 | MAPbBrI2,MA | MA,Pb | Pb,I | Br; I,,TiO2-c | TiO2-mp,CuI,Au,Unknown,DMF >> IPA >> DMF,False,100.0 >> 100.0 >> 100.0,Spin-coating >> CBD >> Spray-coating,Ar >> Ar >> Ar,0.09,False,0.902,20.2,0.614,8.52,YaDYBYfCKn63VwBbNjrU8a9Q9iSg
Cs0.04FA0.82MA0.14PbBr0.42I2.58,Cs; FA; MA,Pb,Br; I,,SnO2-QDs,Spiro-MeOTAD,Au,Chlorobenzene,DMF; DMSO,False,100.0,Spin-coating,N2,0.09,False,1.1,21.4,0.7559999999999999,17.71,YaNY69oe3WH0OXmaGkw9E2TFc9pb
MAPb0.7Sn0.3I3,MA,Pb; Sn,I,1.37,TiO2-c,PVP | Spiro-MeOTAD,Au,Unknown,none >> none,False,Unknown,Evaporation >> Gas reaction,Vacuum >> Ar; MAI,0.1,False,0.772,20.3,0.664,10.41,YabqyKwfZTD5jcjsBwJqd7XoPBxE
CsPbI3,Cs,Pb,I,1.6,TiO2-c | TiO2-mp,MEH-PPV,Au,Unknown,DMF,False,100.0,Spin-coating,Unknown,0.1032,False,0.88,17.36,0.63,9.65,YadTTgiQcG1QzYbkduJQ3Aantv2D
Cs0.25FA0.75Pb0.5Sn0.5I3,Cs; FA,Pb; Sn,I,,C60 | BCP,PEDOT:PSS,Ag,Anisole,DMF; DMSO,False,100.0,Spin-coating,N2,0.1,False,0.72,27.6,0.66,13.1,YaiaQeBO9Pg7WLe0s93VpDV2fW4E
MAPbI3,MA,Pb,I,1.6,C60 | BCP,NiO-np,Ag,Chlorobenzene,DMF,False,100.0,Spin-coating,Unknown,0.06,False,1.08,22.43,0.799,19.37,YaoJiYOLbYiZASFp6r9DCWwxCA3_
MAPbI3,MA,Pb,I,1.6,TiO2-c | TiO2-mp,Spiro-MeOTAD,Au,Chlorobenzene,DMSO,False,100,Spin-coating,N2,0.16,False,1.018,20.84,0.7,14.93,YatRaS-GrS6GegZT_FWV2LilVGfQ
MAPbI3,MA,Pb,I,1.5,PCBM-60,PEDOT:PSS,Al,Unknown,DMF,False,100.0,Spin-coating,N2,0.09,False,1.01,21.23,0.725,15.6,YazEDH20CRBVE3iOAglNoEdOwYsM
MAPbI3,MA,Pb,I,1.6,TiO2-c,Spiro-MeOTAD,Au,Unknown,DMF,False,100.0,Spin-coating,Dry air,0.09,False,,,,,Yb6eY1yTXvxLFIgR-DUuirIdJdm4
MAPbI3,MA,Pb,I,1.6,TiO2-c | SAED,ZnPc | Spiro-MeOTAD,Au,Unknown,DMF,False,100,Spin-coating,N2,0.1,False,1.09,21.7,0.758,17.8,YbP4iS_LGB6-gInJ0M9xwKlwT5YO
MAPbI3,MA,Pb,I,1.55,TiO2-c | TiO2-mp,P3HT,Au,Unknown,DMF >> IPA,False,70.0 >> 70.0,Spin-coating >> CBD,N2 >> N2,0.1,False,0.994,16.72,0.556,9.24,YbPxnwzv_N3b9zRiEUAk13FZXgBA
MAPbI3,MA,Pb,I,1.6,Ru(acac),PEDOT:PSS,Au,Unknown,DMF >> IPA,False,25.0 >> Unknown,Spin-coating >> CBD,Air >> Air,0.1,False,1.01,13.28,0.716,9.61,YbXNQiqeOT6xO-Fo9zV9G6kN4K63
MAPbI3,MA,Pb,I,1.6,ZnO-c,PZn-TPA,Au,Unknown,DMF; DMSO >> IPA,False,100.0 >> 100.0,Spin-coating >> CBD,N2 >> N2,0.0707,False,1.036,19.35,0.6,11.96,YbZLcPFgw0HgVVf8b5YgOKfS5Pds
MAPbI3,MA,Pb,I,1.6,PCBM-60,PEDOT:PSS,Al,Unknown,DMF,False,90.0,Spin-coating,Unknown,0.1,False,0.89,18.9,0.68,10.2,Ybhcuf6uAJTofMbr6AV-fdVc_TWH
MAPbI3,MA,Pb,I,1.6,PCBM-60,PEDOT:PSS,Ag,2-Butanol,DMF; DMSO,False,100.0,Spin-coating,Air,0.1,False,0.89,17.8,0.5379999999999999,8.7,Ybr3pO7oqSNkTA1rIcAhIXXPX4Yi
MAPbI3,MA,Pb,I,1.6,TiO2-c | PCBM-60,Spiro-MeOTAD,Au,Chlorobenzene,DMF; DMSO,False,100.0,Spin-coating,N2,0.1,False,1.03,19.75,0.58,11.84,YbxpppbxqXeDsDgYOfJH0_7zy5dB
FA0.75MA0.25PbBr0.75I2.25,FA; MA,Pb,Br; I,,SnO2-c,Spiro-MeOTAD | MoOx,ITO,Chlorobenzene,DMF; DMSO,False,120,Spin-coating,Air,0.13,False,1.16,17.38,0.6729999999999999,13.61,Yc-50hmj_rsco50RmuDdbFN1cJiA
MAPbI3,MA,Pb,I,1.6,ZnO-c | ZnO-mp | PEI,Spiro-MeOTAD,Ag,Unknown,DMF,False,95,Spin-coating,Unknown,0.25,False,0.99,22.0,0.7,15.24,Yc5MvfgOAQVjBrcPX9AL5w5_vy_9
MAPbI3,MA,Pb,I,1.6,TiO2-c | TiO2-mp,Spiro-MeOTAD,Au,Unknown,DMF >> none,False,Unknown,Spin-coating >> Gas reaction,N2 >> MAI; N2; O2,0.06,False,0.99,23.1,0.75,17.2,YcEI3oyjyy8-SQchvLX17bTNNzwR
FA0.66MA0.34PbI3,FA; MA,Pb,I,1.533,TiO2-c | ZnO-c,Spiro-MeOTAD,Au,Unknown,DMF >> IPA,False,70.0 >> 90.0,Spin-coating >> Spin-coating,Air >> Air,0.1,False,0.99,22.9,0.73,16.3,YcPaKs3NFO6CKsd5fUYkAmNgOjii
Cs0.2FA0.8PbBr0.32I2.68,Cs; FA,Pb,Br; I,,TiO2-c | TiO2-mp,Spiro-MeOTAD,Au,Chlorobenzene,DMF; DMSO,False,100.0,Spin-coating,Unknown,0.1,False,0.973,21.2,0.6,13.6,YcSqMYDZo2UrhLHfcY_lKidSGR2f
CsPbBrI2,Cs,Pb,Br; I,,PCBM-60 | C60 | BCP,P3CT,Ag,Unknown,DMSO,False,25; 300,Spin-coating,N2,0.09,False,1.07,14.56,0.6459999999999999,10.16,Ycg1QCUJYmlXDYjjkAxg6nQijqWw
Cs0.05FA0.05MA0.9PbBr0.05I2.95,Cs; FA; MA,Pb,Br; I,,TiO2-np,Spiro-MeOTAD,Au,Chlorobenzene,DMF; DMSO,False,100.0,Spin-coating,N2,0.049,False,1.11,23.6,0.79,20.0,Ycgr5soDZiAqz6R9HRa4PguuEzUX
MAPbI3,MA,Pb,I,1.6,TiO2-c,MeO-PheDOT,Au,Unknown,DMF,False,95.0,Spin-coating,Unknown,0.1256,False,0.914,18.31,0.636,10.64,YchjzBo12N5scMjAHmEA4qClb-ce
FA0.66MA0.34Pb0.6Sn0.4I3,FA; MA,Pb; Sn,I,1.29,C60 | BCP,PEDOT:PSS,,,,False,,,,,False,0.75,24.8,0.72,13.3,YciqtpMzdJnR7ERNX-Z4vUOhnekW
MAPbI3,MA,Pb,I,1.6,TiO2-c,Spiro-MeOTAD,Au,Toluene,DMSO; GBL,False,100.0,Spin-coating,N2,0.09,False,1.07,20.62,0.62,13.66,Ycm16fMFZEqNU0PeZhi74okzg2Jc
MAPbI3,MA,Pb,I,1.6,TiO2-c | TiO2-mp,Spiro-MeOTAD,Au,Chlorobenzene,DMF; DMSO,False,85.0,Spin-coating,Air,0.09,False,,,,,YcyRyYX1pXUaE7aGGHB7-Rl7wve_
MAPbI3,MA,Pb,I,1.6,TiO2-c,Spiro-MeOTAD,Ag,Unknown,DMF,False,100.0,Ultrasonic spray,Air,0.065,False,1.03,15.6,0.62,10.0,Yd1fUpUA8LOnfF4mqxV-glVvaq7X
Cs0.2FA0.8PbBr0.9I2.1,Cs; FA,Pb,Br; I,1.75,C60 | BCP,PTAA,Ag,Unknown,DMF; DMSO >> IPA,False,Unknown >> 105.0,Spin-coating >> CBD,N2 >> N2,0.12,False,1.24,17.92,0.8190000000000001,18.19,Yd2TnYk7AqmPnXHvhwp6DJ4PuzbS
MAPbI3,MA,Pb,I,1.6,none,none,Ag,Chlorobenzene,DMF; DMSO,False,100.0,Spin-coating,Unknown,0.1,False,1.008,19.41,0.7490000000000001,14.65,YdAopi_izyVS43KbwM0k1jhUpiVh
MAPbI3,MA,Pb,I,1.6,PCBM-60 | PEI,PEDOT:PSS,Ag,Unknown,DMF,False,Unknown >> 100.0,Spin-coating >> Spin-coating,Air >> N2,0.3,False,0.89,18.91,0.741,12.4,YdC6PYO37uycbCTgK9qNLaLPAMeO
Cs0.1FA0.75MA0.15PbBr0.35I2.65,Cs; FA; MA,Pb,Br; I,,SnS2,Spiro-MeOTAD,Au,Chlorobenzene,DMF; DMSO,False,100.0,Spin-coating,N2,0.108,False,1.015,20.17,0.693,15.32,YdGchJCo9itw1SqzNa42hR9GQCVg
Cs0.05FA0.81MA0.14PbBr0.45I2.55,Cs; FA; MA,Pb,Br; I,1.63,SnO2-c,Spiro-MeOTAD,Au,Chlorobenzene,DMF; DMSO,False,100.0,Spin-coating,N2,0.16,False,1.142,23.45,0.758,20.16,YdWWmYaeFCqaHNoYvFdH01lfJnoz
MAPbI3,MA,Pb,I,1.6,TiO2-c,PTAA,Au,Unknown,DMF >> IPA,False,60.0 >> 105.0,Spin-coating >> Spin-coating,N2 >> N2,0.096,False,1.04,20.5,0.8,17.1,Yd_lwajh_7fgii9CJoMA___TGs34
MAPbI3,MA,Pb,I,1.6,SnO2-c,Spiro-MeOTAD,Au,Diethyl ether,DMF; DMSO,False,50; 100,Spin-coating,Unknown,0.1,False,,,,21.4,YdiMi9ASq98X2dXII8XWTWPCuvqZ
MAPbI3,MA,Pb,I,1.5,PCBM-60; Sb-Carbon-nw | BCP,PTAA,Au,Unknown,DMF; DMSO,False,100.0,Spin-coating,Unknown,0.04,False,1.04,23.46,0.787,19.26,YdogiyNq9PTS5GC7km33TY4hwBv9
MAPbI3,MA,Pb,I,1.6,TiO2-c,Spiro-MeOTAD,Ag,Unknown,DMF,False,100,Spin-coating,Unknown,0.16,False,1.0,20.57,0.607,12.52,Ydv4WVA2kcAAKZxAiTr93o3_MEMk
MAPbI3,MA,Pb,I,1.6,PCBM-60,PEDOT:PSS,Al,Unknown,none,False,150.0,Closed space sublimation,Vacuum,0.04,False,0.93,17.3,0.703,11.3,Ye-lld5Qv59zzmiRN7WKRPeZyrOg
MAPbI3,MA,Pb,I,1.6,PCBM-60,PEDOT:PSS,Al,Chlorobenzene,DMF; GBL,False,Unknown,Spin-coating,Unknown,0.1,False,0.947,15.12,0.631,9.01,Ye5Yq656u0IaHbkqioobzhBMf5U8
MAPbI3,MA,Pb,I,1.6,TiO2-c | TiO2-mp,Spiro-MeOTAD,Au,Unknown,DMF >> IPA >> IPA,False,40 >> 100 >> 100,Spin-coating >> CBD >> Spin-coating,Unknown,0.172,False,1.033,20.77,0.7490000000000001,16.46,YeDHNReK1VXyE8AeKKb5i5KaqF2N
MAPbI3,MA,Pb,I,1.56,SnO2-c,Spiro-MeOTAD,Ag,Diethyl ether,DMF; DMSO,False,100.0,Spin-coating,Unknown,0.103,False,1.1,21.7,0.75,17.94,YeP-hrWAmvuIVy7vAts_6x4m3Bpy
MAPbI3,MA,Pb,I,1.6,PCBM-60 | TOPD,MoOx | PEDOT:PSS,Ag,Chlorobenzene,DMF; DMSO,False,100.0,Spin-coating,N2,0.1,False,0.91,21.75,0.807,16.04,Yec446uUK2_wdoycFGif_Ht6GkUI
FA0.9MA0.1PbBr0.1I2.9,FA; MA,Pb,Br; I,,TiO2-np,Spiro-MeOTAD,Au,Unknown,DMF; DMSO,False,Unknown >> 150,Spin-coating >> Spin-coating,Air >> Air,0.1,False,1.02,22.0,0.67,15.03,Yef-PEvnXDmF3FGE3KHltBLk0rAC
MAPbI3,MA,Pb,I,1.56,TiO2-c | TiO2-mp,Spiro-MeOTAD,Au,Unknown,DMF >> IPA,False,70.0 >> 70.0,Spin-coating >> CBD,Unknown,0.3,False,1.0490000000000002,21.58,0.759,17.19,Yel1CRRBbtWZVKYqeyDzP8uHI77K
MAPbI3,MA,Pb,I,1.6,TiO2-c,Cu2ZnSnS4,Al,Unknown,DMF,False,120.0,Spin-coating,Air,0.46,False,0.82,17.75,0.66,9.63,YeoBNc8IahmW0wHInABB1ttzz_dU
CsPbBrI2,Cs,Pb,Br; I,,SnO2-np,Spiro-MeOTAD,Au,Unknown,DMF; DMSO,False,25; 280,Spin-coating,Unknown,0.08019,False,1.101,16.17,0.667,11.81,Yes8NSq_K1RxMeaCWo6NSEE_0n8E
MAPbI3,MA,Pb,I,1.5,TiO2-c | TiO2-mp,Spiro-MeOTAD,Ni,Unknown,DMF >> IPA,False,70.0 >> 150.0,Spin-coating >> Spin-coating,Air >> Air,0.1,False,0.984,18.51,0.667,12.18,YeurqKh6FKc_pl81W9GlUsIsmduA
MAPbI3,MA,Pb,I,1.6,PCBM-60 | BCP,NiO-c,Au,Unknown,DMF; DMSO >> IPA,False,Unknown | 115.0,Spin-coating >> Spin-coating,Unknown,0.0625,False,1.086,22.22,0.721,17.38,Yf2munL41SMcXy94E_IdXbdPN3V0
Cs0.05FA0.79MA0.16PbBr0.51I2.49,Cs; FA; MA,Pb,Br; I,,C60; PCBM-60 | Zr(acac)4,NiO-np,Ag,Chlorobenzene,DMF; DMSO,True,100.0,Spin-coating,N2,0.1,False,1.07,23.43,0.748,18.75,YfANXMxSTYSbM2B_bimbC5dOB-aL
MAPbI3,MA,Pb,I,1.6,PEI | PCBM-60,PTAA,Au,Diethyl ether,DMSO; GBL,False,100.0,Spin-coating,Unknown,0.16,False,1.02,20.1,0.64,13.3,YfCAfIm99p90g_H2rBimb4E2wY_j
FA0.85MA0.15PbBr0.45I2.55,FA; MA,Pb,Br; I,,TiO2-c | TiO2-mp,Spiro-MeOTAD,Au,Toluene,DMF; DMSO,False,110,Spin-coating,Unknown,0.25,False,1.06,20.51,0.7,15.3,YfEO0lmB-T5n83GkdV6kYyDXvzD5
MAPbI3,MA,Pb,I,1.6,PCBM-60,r-GO-HBS,Ag,Chlorobenzene,DMF,True,100.0,Spin-coating,N2,0.1,False,0.962,22.1,0.77,16.4,YfFcHTDd878Hed6Auva49-So-0Sp
MAPbBr1.25I75,MA,Pb,Br; I,1.76,TiO2-c | TiO2-mp,Spiro-MeOTAD,Au,Unknown,DMF >> none,False,110.0 >> 70.0,Spin-coating >> Gas reaction,Air >> Air; MABr,0.1,False,1.094,13.15,0.7,10.08,YfShCnWqx7Ydd_7dV89u_DZJduYo
MAPbI3,MA,Pb,I,1.6,TiO2-c | TiO2-mp,none,Carbon,Unknown,DMF >> Cyclohexane; IPA,False,Unknown >> 100.0,Spin-coating >> CBD,Air >> Air,0.07,False,0.88,21.86,0.51,9.81,Yfax-hjUcNjZNkmsq7JEeBfYEsgt
Cs0.15FA0.85PbBr0.9I2.1,Cs; FA,Pb,Br; I,1.7,SnO2-np,Spiro-MeOTAD,,,,False,,,,,False,1.233,19.72,0.769,18.7,YfjRBn4jbI8FttnE5iCtl7U0AQcu
MAPbI3,MA,Pb,I,1.55,IBF-Ep,PEDOT:PSS,Ca | Al,Unknown,DMF,False,90.0; 100.0,Spin-coating,Air,0.0544,False,0.85,16.8,0.61,8.6,YfllVTQHkjHmc4_REs29iojXptUk
MAPbI3,MA,Pb,I,1.5,PCBM-60,PEDOT:PSS,Al,Unknown,DMF >> IPA,False,70.0 >> 100.0,Spin-coating >> Spin-coating,N2 >> N2,0.1,False,0.9,17.6,0.451,7.1,YfnmoW9z0AkFyap865ExjFDn_Eai
MAPbI3,MA,Pb,I,1.6,PCBM-60 | LiF,PEDOT:PSS,Al,Chlorobenzene,DMF; DMSO,False,90.0,Spin-coating,N2,0.1,False,0.84,21.36,0.63,11.48,Yg3ee6Q7tfMvlQg9u3DY4vnCHZns
Cs0.1FA0.54MA0.36PbI3,Cs; FA; MA,Pb,I,1.51,TiO2-c | TiO2-mp,Spiro-MeOTAD,Au,Unknown,DMF; DMSO >> IPA,False,150.0 >> 120.0,Spin-coating >> Spin-coating,Air >> Air,0.1,False,,,,,YgGoFi2Lr2Fro24Q79YzRKrX7Rfc
MAPbI3,MA,Pb,I,1.6,TiO2-c | TiO2-mp,none,Au,Unknown,DMF >> DMF >> IPA,False,90.0 >> 90.0 >> 90.0,Spin-coating >> Spin-coating >> CBD,Air >> Air >> Air,0.08,False,0.9,15.65,0.62,8.73,YgIdC-FnzXuODFanE7wXS30CPBuC
MAPbI3,MA,Pb,I,1.6,TiO2-c | TiO2-mp,Spiro-MeOTAD,Ag,Unknown,DMSO; GBL,False,100.0,Spin-coating,N2,0.16,False,1.075,22.28,0.742,17.77,YgN-QV-APkPerXkLkBZuOQ-v5Rbh
MAPbI3,MA,Pb,I,1.61,TiO2-nt,Spiro-MeOTAD,Au,Unknown,DMF >> IPA,False,Unknown >> 70.0,Spin-coating >> Spin-coating,Dry air >> Dry air,0.22,False,1.007,22.6,0.64,14.8,Ygm4YlPF12_vcYTWDmw3mGHutFBK
MAPbI3,MA,Pb,I,1.6,C60 | BCP,PTAA,Ag,Chlorobenzene,DMF; DMSO,False,120,Spin-coating,N2,0.09,False,1.03,22.23,0.657,15.05,YgnPGevPe-N0-U78_2GJSYu0N7FU
FAPbI3,FA,Pb,I,1.48,TiO2-c | PCBM-60,PEDOT,Ag,Unknown,DMF >> IPA,False,Unknown >> 150.0,Doctor blading >> CBD,Unknown,0.12,False,1.06,21.75,0.586,13.54,YgtSegoO8vpBvo7qggvK_rqSgLm1
MAPbI3,MA,Pb,I,1.6,TiO2-c | TiO2-mp,Spiro-MeOTAD,Au,Chlorobenzene,DMF; DMSO,False,105.0,Spin-coating,Unknown,0.09,False,1.08,22.1,0.52,12.41,Yh11DHBfMVrJIizQH7sHGkT1vQOK
MAPbI3,MA,Pb,I,1.6,PCBM-60 | BCP,NiO-c | PTAA,Ag,Chlorobenzene,DMF; DMSO,False,100.0,Spin-coating,N2,0.1,False,1.033,20.929,0.7509999999999999,16.47,Yh4f2K310qGfIDzGy1sMuS0S2Ryi
MAPbI3,MA,Pb,I,1.6,TiO2-c | TiO2-mp | ZrO2-mp,NiO-mp,Carbon,Unknown,DMF >> IPA,False,Unknown,Dropcasting >> CBD,Unknown,0.1,False,0.921,20.1,0.73,13.5,Yh7mfmvwQ3_d80b7mR0iox2Nl4WZ
Cs0.05FA0.82MA0.13PbBr0.13I2.87,Cs; FA; MA,Pb,Br; I,,SnO2-np,pentaerythritol tetrakis(3-mercaptopropionate) | Spiro-MeOTAD,Au,Unknown,DMF; DMSO >> IPA,False,25; 150,Spin-coating,N2,0.09,False,1.16,23.5,0.7859999999999999,20.9,YhHxFkIQxAR8vViANJg5Q7DpHyZO
MAPbI3,MA,Pb,I,1.6,PCBM-60 | BCP,PTAA,Ag,Unknown,DMF; DMSO >> IPA,False,Unknown >> 100.0,Spin-coating >> Spin-coating,N2 >> N2,0.04,False,1.12,21.64,0.655,15.89,YhKdDHQ8l7ZVHmEXgVQKjEm8K_ui
MAPbI3,MA,Pb,I,1.6,C60 | BCP,PT,Ag,Unknown,DMF >> IPA,False,Unknown,Spin-coating >> CBD,Unknown,0.14,False,1.01,14.6,0.6629999999999999,9.69,YhR0dOmVqS9CAEM_5FjREQLIledi
MAPbI3,MA,Pb,I,1.6,PCBM-60,NTPA,Ag,Chlorobenzene,DMSO; GBL,False,100,Spin-coating,N2,0.1,False,0.98,17.4,0.708,12.1,YhVY0aKylh1FJ0YD19qxISnbhs_d
Cs0.07FA0.775MA0.145PbBr0.45I2.55,Cs; FA; MA,Pb,Br; I,,TiO2-c | TiO2-mp,Spiro-MeOTAD,Au,Chlorobenzene,DMF; DMSO,False,100,Spin-coating,N2,0.16,False,1.1,23.12,0.785,19.96,YhgTWaPZwJagoRjtaSxPgGxMAa-4
,MA | FA,Pb,Br; I,1.793,C60 | BCP,2PACz,Cu,N2,2-methoxyethanol; acetonitrile; NMP; DMF,False,Unknown,Slot-die coating,Unknown,0.16,False,1.225,15.404,0.635,11.98,YhnADfm0WHPCAFyQIMMVSrFv7gK5
CsPbBrI2,Cs,Pb,Br; I,,SnO2-np | PN4N,PDCBT,MoO3 | Ag,Unknown,DMF; DMSO,False,55; 240,Spin-coating,N2,0.04,False,1.3,15.3,0.815,16.2,YhqB5mmccHrlCL8SySJtdGXNr5bd
MAPbI3,MA,Pb,I,1.5,PCBM-60 | ZnO-np,TPA-BP-OXD,Ag,Unknown,DMF; DMSO,False,65; 100,Spin-coating,N2,0.11,False,1.03,21.23,0.706,15.46,Yi7OhUMKxF3nd9lF3u1N2J5knUmv
Cs0.05FA0.46MA0.49PbBr0.12I2.88,Cs; FA; MA,Pb,Br; I,,SnO2-np,Spiro-MeOTAD,Au,Unknown,DMF; DMSO >> IPA,False,70.0 >> 150.0,Spin-coating >> Spin-coating,N2 >> Air,0.1,False,,,,,YiAtlHiufLTcRH0j-lzocUtUZ3cQ
MAPbI3,MA,Pb,I,1.6,TiO2-c,pp-TPE-4DPA,Ag,Unknown,DMF,False,95.0,Spin-coating,N2,0.09,False,1.02,19.63,0.65,13.04,YiWrW4RXpV7ftXxaPFVcSQ_KpXgV
MAPbI3,MA,Pb,I,1.6,ZnO-c | ZnO-nw,Spiro-MeOTAD,Au,Unknown,DMF >> IPA,False,Unknown >> 100,Spin-coating >> CBD,Unknown,0.1,False,0.82,20.94,0.57,9.84,YiZ-8JYtKjNiLDAtfCkjpmunkKHH
AN0.2MA0.8PbI3,AN; MA,Pb,I,1.58,PCBM-60 | BCP,PEDOT:PSS,Ag,Chlorobenzene,DMF; DMSO,False,120.0,Spin-coating,N2,0.1,False,1.04,25.55,0.6,15.96,Yi_NSkQGpSAt5Xgpmkkvet_Ff2M5
MAPbI3,MA,Pb,I,1.6,PCBM-60 | PEI,PEDOT:PSS | PSS-Na,Al,Chlorobenzene,DMF,False,95.0,Spin-coating,Unknown,0.09,False,0.8,18.34,0.73,11.15,Yibgn-PG5M-db17dVm8tnDYy2xjB
Cs0.24FA0.76PbBrI,Cs; FA,Pb,Br; I,,SnO2-c,Spiro-MeOTAD,Au,Unknown,none >> none >> none,False,160,Evaporation >> Evaporation >> Gas reaction,Vacuum >> Vacuum >> N2,,True,,,,13.92,YidDqYZNYkK9dI-vH6rbctJek2Ur
MAPbI3,MA,Pb,I,1.6,PCBM-60,PEDOT:PSS,Al,Unknown,DMF,False,100,Spin-coating,N2,0.04,False,0.88,13.52,0.7759999999999999,9.23,YiecJvf3s4_PrvSx0PWSNE93sjN4
MAPbI3,MA,Pb,I,1.59,PCBM-60,PEDOT:PSS,Ca | Al,Unknown,DMF >> IPA,True,Unknown >> 100,Spin-coating >> Spin-coating,Air >> Air,0.09,False,1.03,23.51,0.83,19.6,YihrLpDKRw6LVfop2gow_HKLqSbP
Cs0.15FA0.55MA0.3PbBr0.6I2.4,Cs; FA; MA,Pb,Br; I,1.68,C60 | BCP,PTAA,,,,False,,,,,False,1.12,18.5,0.691,14.4,YiwOwty6btiheUL5vuadmgg6SdVG
BA2MA3Pb4I13,BA; MA,Pb,I,1.63,PCBM-60 | BCP | AZO,PEDOT:PSS,ITO,Unknown,DMF,False,80.0,Spin-coating,N2,0.09408,False,1.004,12.98,0.7959999999999999,10.36,YiwqyCnNYv0-hAfPuwIlFhgEHRgY
FA0.85MA0.15PbBr0.45I2.55,FA; MA,Pb,Br; I,,SnO2-c,Mo(tfd-COCF3)3 | SWCNTs | Spiro-MeOTAD,Au,Anisole,DMF; DMSO,False,100.0,Spin-coating,N2,0.1,False,1.16,22.5,0.79,20.4,YiyZldrBmPNlPZFHEN4_z0vlqgj9
MAPbI3,MA,Pb,I,1.6,SnO2-c | TiO2-mp,Spiro-MeOTAD,Au,Diethyl ether,DMF; DMSO,False,Unknown,Spin-coating,Air,0.1,False,0.8420000000000001,4.0,0.53,9.57,Yj2B3J-gRHvJQCE4D_DYFXh9_4-H
MAPbI3,MA,Pb,I,1.6,TiO2-c,ZnPc | Spiro-MeOTAD,Au,Unknown,DMF,False,100,Spin-coating,N2,0.1,False,1.04,21.2,0.753,16.7,YjPOZnsgayjoRXxINsukQMZLnvsD
MAPbI3,MA,Pb,I,1.6,C70,Spiro-MeOTAD,Au,Unknown,DMF,False,100.0,Spin-coating,Ar,0.07,False,0.947,13.8,0.62,8.1,YjQRD7x4PRlCEHhm5dyQFmeGD0eq
MAPbI3,MA,Pb,I,1.6,SnO2-c,PTAA,Au,Diethyl ether,DMF; DMSO,False,100.0,Spin-coating,Unknown,0.1,False,1.081,21.46,0.644,14.94,YjXQ5dRm_mJwLPQiBKTz5GQ9J2vn
MAPbI3,MA,Pb,I,1.6,TiO2-c | TiO2-mp,Spiro-MeOTAD,Ag,Unknown,DMF >> IPA,False,Unknown >> 125.0,Spin-coating >> Spin-coating,Unknown,0.06,False,1.03,20.5,0.75,15.75,YjbxYDKIrCN_ZvMEl6_SAv_xHWFl
MAPbI3,MA,Pb,I,1.6,PCBM-60 | BCP,PEDOT:PSS,Ag,Unknown,DMF >> IPA,False,Unknown >> 100.0,Spin-coating >> Ultrasonic spray,Unknown,4.0,False,0.89,12.38,0.6609999999999999,7.28,Yk0KsSt3Xuar46z3L_makr_enNnh
FA0.85MA0.15PbBr0.45I2.55,FA; MA,Pb,Br; I,,SnO2-c,Spiro-MeOTAD,Au,Toluene,DMF; DMSO,False,Unknown,Spin-coating,Unknown,0.16,False,1.12,19.48,0.586,12.7,Yk6E27CUpXVast7fmlZlbMKmruEX
MAPbI3,MA,Pb,I,1.6,SnO2-c,Spiro-MeOTAD,Au,Diethyl ether,DMF; DMSO,False,90.0,Spin-coating,Air,0.04,False,1.08,17.92,0.69,13.32,YkFo05UjS_4eMBKrBUVFNTdsx-m0
MAPbI3,MA,Pb,I,1.65,TiO2-c | TiO2-mp,Spiro-MeOTAD,Au,Unknown,DMF >> IPA,False,Unknown >> 80.0,Spin-coating >> CBD,Unknown,0.16,False,0.96,21.3,0.71,14.5,YkKEI0aquY9Es9Dz5pNRs5kkb3-S
FA0.83MA0.17PbBr0.51I2.49,FA; MA,Pb,Br; I,,SnO2-c,Spiro-MeOTAD,Au,Chlorobenzene,DMF; DMSO,False,100.0,Spin-coating,N2,0.16,False,0.949,20.6,0.67,12.9,Yke4NcgsBAjIcgRGZ3f7YHRccHvk
MAPbI3,MA,Pb,I,1.59,PCBM-60 | BCP,NiO-mp,Ag,Unknown,DMF; DMSO >> IPA,False,Unknown >> 100,Spin-coating >> Spin-coating,Ar >> Ar,0.04,False,1.063,18.94,0.778,15.7,YkoIggTY8rhQ6WbrtE9V7GS9VQ-o
MAPbI3,MA,Pb,I,1.6,TiO2-c | TiO2-mp,none,T-MWCNTs,Unknown,DMF >> DMF >> Cyclohexene; IPA,False,100.0 >> 100.0 >> 100.0,Spin-coating >> Spin-coating >> CBD,Air >> Air >> Air,0.08,False,0.82,19.82,0.72,11.7,YkrhCZ7XKBTAardAS6HrhvYScIg3
Cs0.05FA0.95PbI3,Cs; FA,Pb,I,1.61,SnO2-np,Spiro-MeOTAD,Au,Chlorobenzene,DMF; DMSO,False,100.0,Spin-coating,Unknown,0.1017,False,1.08,22.7,0.735,18.04,Yl6LidThEfeHu7dzIjc8kZs-uNE3
MAPbI3,MA,Pb,I,1.6,PCBM-60 | BCP,NiO-c,Au,Unknown,DMF,False,Unknown,Spin-coating,N2,0.16,False,,18.2,,12.6,YlF2TxD8yxgXpHmm83jV5u0BrV4A
MAPbI3,MA,Pb,I,1.6,TiO2-c | TiO2-mp,Spiro-MeOTAD,Ag,Unknown,DMF >> none,False,100.0 >> 165.0,Spin-coating >> Diffusion-gas reaction,N2 >> MAI; N2,0.16,False,0.99,21.11,0.71,13.1,YlbiHtEwOUq9cE9G8aK8Y8u9HotI
MAPb0.75Sn0.25I3,MA,Pb; Sn,I,1.31,C60 | Zr(acac)4,PEDOT:PSS,Ag,Toluene,DMF; DMSO,False,100.0,Spin-coating,N2,0.1,False,0.69,23.15,0.603,9.51,YlhzcH-xIoKXrCjXDWmBj23vDC_M
MAPbI3,MA,Pb,I,1.55,TiO2-c | TiO2-mp,Spiro-MeOTAD,Ag,Unknown,DMF >> IPA,False,Unknown >> 100.0,Spin-coating >> Spin-coating,Unknown,0.07,False,0.98,23.15,0.654,14.84,Yln4Od6b8oAbaUWPN0R1I-ngbUuN
MAPbI3,MA,Pb,I,1.6,SnO2-c | TiO2-mp | ZrO2-mp,none,Carbon,Unknown,GBL,False,50,Drop-infiltration,Unknown,0.107,False,0.91,23.04,0.64,13.51,YloJKVYZGUlqhVBL6AW-VRV6RCKh
MAPbI3,MA,Pb,I,1.6,TiO2-c | TiO2-mp,Spiro-MeOTAD,Au,Unknown,DMF,False,100; 120,Spin-coating,N2,0.15,False,0.83,18.9,0.569,8.8,Ylr9KZrqaJn3R-tXyPR8RnWbMYnk
MAPbI3,MA,Pb,I,1.6,TiO2-c | TiO2-mp,Spiro-MeOTAD,Au,Diethyl ether,DMF,False,120.0,Spin-coating,Unknown,0.096,False,0.995,18.2,0.616,11.2,Ym4XVGNj8SV0If06okFl6ehBa3ow
MAPbI3,MA,Pb,I,1.6,TiO2-c | TiO2-mp,Spiro-MeOTAD,Au,Chlorobenzene,DMF; DMSO >> IPA,False,100.0 >> Unknown,Spin-coating >> Spin-coating,N2 >> N2,0.09,False,0.967,22.5,0.763,16.6,Ym6Er0DD5Fgc3Zdq-1bM_fvpU-PF
MAPbI3,MA,Pb,I,1.6,TiO2-c | TiO2-mp,Spiro-MeOTAD,Au,Unknown,DMF >> IPA,False,Unknown >> 100.0,Spin-coating >> CBD,Air >> Air,0.16,False,0.954,20.6,0.73,14.36,Ym6TvLY5nTB0wOJSCujGYiWUab3a
MAPbI3,MA,Pb,I,1.6,ZnO-np | TiO2-np,Spiro-MeOTAD,Au,Diethyl ether,DMF; DMSO,False,65; 100,Spin-coating,Unknown,0.03,False,1.06,19.14,0.7390000000000001,15.0,Ym9G4dy6jRuyzi3FLnrAHgWmr_X9
MAPbI3,MA,Pb,I,1.6,SnO2-c,Spiro-MeOTAD,Au,Diethyl ether,DMF; DMSO,False,100,Spin-coating,N2,0.09,False,1.09,21.8,0.72,17.2,YmD9YxWslLgmxsc-1iu9wcEmVA5H
MAPbI3,MA,Pb,I,1.6,TiO2-c,Spiro-MeOTAD,Au,Unknown,DMF,False,Unknown,Spray-coating,Air,0.09,False,1.04,20.8,,15.33,YmL1BExSDuNb_Ur4c_Fx8nH48Pec
EA0.15MA0.85PbI3,EA; MA,Pb,I,,PCBM-60 | ZnO-np,NiO-c,Al,Chlorobenzene,DMSO,False,100,Spin-coating,N2,0.04,False,1.0,17.12,0.768,13.2,Ym_vQMpLQi1aFCfRtgDza2e1TBTO
MAPbI3,MA,Pb,I,1.6,TiO2-c | TiO2-mp,none,Carbon,Unknown,DMF >> Cyclohexane; IPA,False,100.0 >> Unknown,Spin-coating >> CBD,Air >> Air,0.07,False,1.01,20.01,0.65,13.14,YmcRGzK_va6lnXlSMIQQ_Uvo_ddf
MAPbI3,MA,Pb,I,1.6,PCBM-60 | BCP,BDT-PTZ,Ag,Toluene,DMF; DMSO,False,100.0,Spin-coating,Unknown,0.07,False,1.02,22.43,0.7979999999999999,18.1,Ymfp7amZ2CTXqmNZq7cj7LGTO-VR
MAPbI3,MA,Pb,I,1.6,SnO2-np | CPTA,Spiro-MeOTAD,Au,Chlorobenzene,DMF; DMSO,False,80.0,Spin-coating,Unknown,0.1,False,1.086,22.78,0.77,19.14,Ymh5a_2BB4YuNxSS2PWoVB63zzbE
MAPb1.0I3,MA,Pb,I,1.6,SnO2,Spiro-MeOTAD,Au,Toluene,DMSO; GBL,False,100,Spin-coating,Unknown,0.176,False,1.108,21.59,0.759,18.12,YmhYfSK_Wju3rIQlbkOfB8den3a6
MAPbI3,MA,Pb,I,1.6,TiO2-c | TiO2-mp,Spiro-MeOTAD,Au,Unknown,DMF >> none,False,90.0 >> 100.0,Spin-coating >> Gas reaction,Ambient >> Air; MAI,0.1,False,1.09,22.2,0.79,18.7,Yn-uL7TVMptZx-L_EcJLuj9hq_vl
MAPbI3,MA,Pb,I,1.6,SnO2-c,Spiro-MeOTAD,Au,Unknown,DMF >> IPA,False,Unknown >> 70.0,Spin-coating >> Spin-coating,Unknown,0.09,False,1.09,22.11,0.534,12.88,Yn13D6Lt9OmwFDBdTNH9j8WjSSZ1
MAPbI3,MA,Pb,I,1.6,TiO2-c | TiO2-mp,Spiro-MeOTAD,Au,Unknown,DMF >> IPA,False,Unknown >> 100.0,Spin-coating >> CBD,Unknown,0.06,False,1.02,22.6,0.76,17.5,YnEJMPQ16nb9VHke7HRPJTYDM0G_
MAPbI3,MA,Pb,I,1.6,PCBM-60 | BCP,PEDOT:PSS,Ag,Unknown,DMF,False,100.0,Doctor blading,Air,1.0,False,0.9,19.01,0.45,7.75,YnFz_MweuHvi3uVmSfXDXsg5b6wv
MAPbI3,MA,Pb,I,1.6,C60,P3HT,MoO3 | Ag,Unknown,DMF >> IPA,False,Unknown >> 100,Spin-coating >> Spin-coating,N2 >> N2,0.0757,False,1.0,19.94,0.7240000000000001,14.37,YnIviH0wHsj6_kL3r6r4rZvqDbb8
Cs0.05FA0.16MA0.79PbBr0.51I2.49,Cs; FA; MA,Pb,Br; I,,TiO2-c | TiO2-mp,Spiro-MeOTAD,Au,Chlorobenzene,DMF; DMSO,False,100,Spin-coating,Unknown,0.196,False,1.02,18.8,0.7,14.0,YnRq5HdjlRlA6DWP9j-P06XvdXOB
FA0.8MA0.2PbBr0.6I2.4,FA; MA,Pb,Br; I,1.59,SnO2-np,Spiro-MeOTAD,Ag,Chlorobenzene,DMF; DMSO,False,100,Spin-coating,N2,0.102,False,1.054,21.59,0.674,15.35,YnV9qF0bTyCPkbP0kjYCEnLM8qQo
Cs0.05FA0.79MA0.16PbBr0.50I2.5,Cs; FA; MA,Pb,Br; I,1.63,SnO2-np,CuGaO2-np | CuSCN,Au,Chlorobenzene,DMF; DMSO,False,100.0,Spin-coating,N2,0.09,False,,,,,Ynelc9xnRAI_YSR8IRXvcl2WXvw-
MAPbBr3,MA,Pb,Br,2.32,ZrO2-c | PCBM-60,NiO-c | MoOx,Al,Toluene,DMF; DMSO,False,100.0,Spin-coating,Unknown,0.12,False,1.65,7.7,0.79,10.4,Yno6JeMvLj4vmjs6ajMb6eXJ7qE6
MAPbI3,MA,Pb,I,1.6,TiO2-c | TiO2-mp,Spiro-MeOTAD,Au,Chlorobenzene,DMF; DMSO,False,100.0,Spin-coating,Unknown,0.09,False,1.0,19.6,0.68,13.28,YoAtYb489G5GeEVpewZHYDnSfOnN
MAPbI3,MA,Pb,I,1.6,PDTP-DFBT:PCBM-60,PEDOT:PSS,Al,Unknown,DMF,False,Unknown,Spin-coating,Unknown,0.04,False,0.92,21.1,0.5710000000000001,11.0,YoG2-41eGE3X4F6gz1M-T9mhiTQK
MAPbI3,MA,Pb,I,1.6,TiO2-c,Spiro-MeOTAD,Au,Unknown,DMF; DMSO,False,65; 100,Spin-coating,N2,0.1,False,1.012,17.87,0.6609999999999999,11.95,YoI8yktagQkZaMzU0Z986TGx80fi
MAPbI3,MA,Pb,I,1.5,SnO2-c | C60,Spiro-MeOTAD,MoO3 | Ag,Chlorobenzene,DMF; DMSO,False,100.0,Spin-coating,Unknown,0.102,False,1.06,20.24,0.753,16.15,Yoatr5EzT4GIcuxnE7fHGO_p72zL
MAPbI3 | CA2PbI4,MA | CA,Pb | Pb,I | I,,PCBM-60 | Rhodamine 101 | LiF,PEDOT:PSS,Ag,Toluene,DMSO; GBL @ 4; 7 >> IPA,False,100.0,Spin-coating >> Spin-coating,N2 >> N2,0.11,False,0.92,19.29,0.773,13.86,YomaG5NEy37EexxmHYdGedlgXxJy
MAPbI3,MA,Pb,I,1.6,ZnO-c | C-PCBSD,PDBT-co-TT,Au,Unknown,DMF >> IPA,False,Unknown >> 70.0,Spin-coating >> CBD,Unknown,0.04,False,0.92,18.1,0.6609999999999999,11.0,YopizaEZUjfD1YhFY9O0n2n0xg2E
