Repository: GouravSidana/firstML

# firstML
My first Machine Learning Project

File: filtered_perovskite.csv (part 88 of 155)
Formula,A_ion,B_ion,X_ion,Bandgap,ETL,HTL,Backcontact,Antisolvent,Solvent,Solv_annel,Anneal_temp,Dep_procedure,Synth_atm,Cell_area,Is_module,Voc,Jsc,FF,PCE,entry_id
MAPbI3,MA,Pb,I,1.6,TiO2-c | Al2O3-mp,Spiro-MeOTAD,Au,Unknown,DMF,False,100,Spin-coating,Air,0.0625,False,1.0,16.7,0.63,10.6,YpGrPrv2zsadjmOxTKWBMeN8J_QA
MAPbI3,MA,Pb,I,1.6,TiO2-c | TiO2-mp,Spiro-MeOTAD,Au,Unknown,DMF,False,100.0,Spin-coating,Unknown,0.16,False,0.825,18.1,0.478,7.14,YpHnUJrejAIJNXJXguoQn2Xu0eV0
MAPbI3,MA,Pb,I,1.6,SnO2-np,Spiro-MeOTAD,Ag,Unknown,DMF >> Ethanol,False,70.0 >> 100.0,Ultrasonic spray >> Ultrasonic spray,N2 >> N2,0.16,False,0.93,14.72,0.526,7.2,YpLX_jvg-JUmm-gAKV-gZIuI__pJ
MAPbI3,MA,Pb,I,1.6,TiO2-c,P3HT; Spiro-MeOTAD,Au,Unknown,DMF,False,95.0,Spin-coating,Unknown,0.16,False,0.894,22.2,0.66,13.1,YpdJzOapFLLawIKMxWklzY72tJ8i
FA0.85MA0.15PbBr0.45I2.55,FA; MA,Pb,Br; I,,SnO2-np,Spiro-MeOTAD,Ag,Chlorobenzene,DMF; DMSO >> IPA,False,100.0 >> 100,Spin-coating >> Spin-coating,N2 >> N2,0.102,False,1.197,23.37,0.774,21.29,YpdQPzdMp5QWvQId5g2ey7fZ_kA7
MAPbI3,MA,Pb,I,1.6,TiO2-c,Spiro-MeOTAD,Au,Chlorobenzene,Unknown,False,25.0; 100.0,Spin-coating,N2 >> Air,0.09,False,1.09,21.58,0.74,17.41,Ypeo_n_AUtBi3sQneZP9VbmYpMQY
MAPbI3,MA,Pb,I,1.6,ZnO-c | Ethyl acetate,Spiro-MeOTAD,MoOx | Al,Unknown,DMF >> IPA,False,70.0 >> 70.0,Spin-coating >> Spin-coating,N2 >> N2,0.1,False,1.11,21.0,0.65,15.0,Ypj0s0OW2wkXgC-3-_Qdty9y5lkQ
Cs0.1MA0.9Pb0.7Sn0.255I3,Cs; MA,Pb; Sn,I,1.39,PCBM-60 | bis-C60,PEDOT:PSS,Ag,Toluene,DMSO; GBL,False,100.0,Spin-coating,N2,0.1,False,0.84,22.8,0.76,14.55,YptCQDsdhxwLOKlM4_qyIYSCRlzY
MAPbI3,MA,Pb,I,1.6,PCBM-60 | BCP,PEDOT:PSS,Ag,Unknown,DMF,False,100.0,Spin-coating,Dry air,0.045,False,0.79,17.8,0.773,10.9,Yq6QLw1m5VxJYUuwz9oNIi6jrEv_
CsPbBrI2,Cs,Pb,Br; I,,TiO2-c,Spiro-MeOTAD,Au,Chlorobenzene,DMF; DMSO,False,165.0,Spin-coating,Unknown,0.09,False,1.28,14.89,0.765,14.58,YqAA7AzA1eDPSKq0Kv57Vmytwnw0
MAPbI3,MA,Pb,I,1.6,TiO2-c,Spiro-MeOTAD,Ag,Unknown,DMF,False,100.0,Ultrasonic spray,Air,0.065,False,0.97,19.3,0.608,11.4,YqB0wlgCFZcczYtWwVT2INIeNVxE
MAPbI3,MA,Pb,I,1.6,TiO2-c | TiO2-mp,none,Carbon,Unknown,DMF >> Cyclohexane; IPA,False,Unknown >> 100.0,Spin-coating >> CBD,Air >> Air,0.07,False,0.88,21.5,0.5,9.44,YqKN70ydiX6w7KK3K9plBNsuqgji
Cs0.125FA0.875PbBr0.375I2.625,Cs; FA,Pb,Br; I,,none,Spiro-MeOTAD,Au,Diethyl ether,DMF; DMSO,False,145.0,Spin-coating,Unknown,0.125,False,0.99,20.95,0.59,12.29,YqMbmemMA9yRLBrOymsY1qG42OP3
Cs0.125FA0.875PbBr0.375I2.625,Cs; FA,Pb,Br; I,1.6,TiO2-c | TiO2-mp,Spiro-MeOTAD,Au,Diethyl ether,DMF; DMSO,False,145,Spin-coating,Unknown,0.125,False,1.061,20.326,0.647,13.96,YqcvV2hvQNDa8re5mcJ6aUT83IKo
Cs0.05FA0.7885MA0.1615PbBr0.51I2.49,Cs; FA; MA,Pb,Br; I,1.57,Cr2O3,Spiro-MeOTAD,Au,Chlorobenzene,DMF; DMSO,False,100.0,Spin-coating,Ar,0.13,False,1.084,21.28,0.653,15.07,YqrQK_z7q63QsbgamSzn8YzeIjPw
MAPbI3,MA,Pb,I,1.6,MATS | PCBM-60,PEDOT:PSS,Al,Unknown,DMF >> Ethanol,False,Unknown >> 100.0,Spin-coating >> Spin-coating,N2 >> N2,0.16,False,0.87,19.08,0.74,12.28,YqzN-o_aKVOKJSDs9AwUeO74xOCx
MAPbI3,MA,Pb,I,1.6,PCBM-60 | CMB-vTA,PTAA,Ag,Chlorobenzene,DMF; NMP,False,110.0,Spin-coating,N2,0.104,False,0.914,18.71,0.47,8.04,YrC-DdH82k7mNGs_5OmxBILddQVi
Cs0.05FA0.79MA0.16PbBr0.51I2.49 | (CH3)3SPbI3,Cs; FA; MA | (CH3)3S,Pb | Pb,Br; I | I,1.63 | nan,TiO2-c | TiO2-mp,Spiro-MeOTAD,Ag,Chlorobenzene,DMF; DMSO >> IPA | IPA,False,100 | 100 >> 100,Spin-coating >> Spin-coating | Spin-coating,Unknown,0.1,False,1.08,20.74,0.64,13.33,Yr_pM7RsNzPQ0-fMkCRsP62HLJIk
Cs0.1FA0.75MA0.15Rb0.05PbI,Cs; FA; MA; Rb,Pb,I,1.72,TiO2-c | TiO2-mp,Spiro-MeOTAD,,,,False,,,,,False,1.272,18.8,0.772,18.4,YrcncnRzbHyZO0Mr3JW8SFetYGFO
FA0.3MA0.7PbI3,FA; MA,Pb,I,,PCBM-60,NiO,Ag,Toluene,DMSO; GBL,False,100.0,Spin-coating,Unknown,0.045,False,1.01,19.67,0.648,12.93,YriH3jesHflGNNDlHeL6oAa5F8kf
MAPbI3,MA,Pb,I,1.6,TiO2-c | TiO2-mp,Spiro-MeOTAD,Au,Diethyl ether,DMF,False,65; 100,Spin-coating,Air,0.14,False,1.02,22.8,0.7,16.3,Ys3mVTYUXjWk6lamsisdIQFNzaV2
MAPbI3,MA,Pb,I,,PCBM-60 | Bphen,CrO3,Ag,Unknown,DMF,False,Unknown,Spin-coating,Unknown,0.0725,False,0.88,19.26,0.6,10.15,YsA04lWhaKC5BWq41-F9tX_pM7PI
CsPbBr3,Cs,Pb,Br,,TiO2-c | TiO2-mp,CsSnBr2I-QDs,Carbon,Unknown,DMF >> Methanol,False,80.0 >> 250.0,Spin-coating >> Spin-coating,Unknown,0.25,False,1.39,8.7,0.755,9.13,YsJc0cHz9Kw4OsPWFr3JQ8UYuUFH
MAPbI3,MA,Pb,I,1.6,TiO2-c,Spiro-MeOTAD,Au,Chlorobenzene,DMF,False,100.0,Spin-coating,N2,0.1,False,1.03,19.4,0.74,14.6,YsWP--ArEgtluFampfnEYbR7lXQR
CsPbBrI2,Cs,Pb,Br; I,1.9,Nb2O5,none,Carbon,Unknown,DMF; DMSO,False,150.0,Spin-coating,N2,0.09,False,1.23,13.8,0.66,11.2,Ysa8ce8zE2HREVADjM0CAgWrwXZk
MAPbI3,MA,Pb,I,1.6,PCBM-60 | BCP,M116,Ag,Unknown,DMF; DMSO,False,100.0,Spin-coating,N2,0.1,False,1.03,21.1,0.72,15.5,YsjzClZXeEI1ddhbqG3mNyZOE4xK
Cs0.1FA0.9PbI3,Cs; FA,Pb,I,,PCBM-60 | PFN-Br,NiO-c,Ag,Unknown,DMF; DMSO >> IPA,False,50 >> 200; 150,Spin-coating >> Spin-coating,Unknown,0.09,False,0.993,20.56,0.713,14.55,Ysm6A5jjDX37Z20lJB7-rxytQ4_Q
CsPbI3,Cs,Pb,I,,TiO2-c | TiO2-mp,Spiro-MeOTAD,Au,Unknown,DMF; DMSO,False,300.0,Spin-coating,Unknown,0.09,False,1.11,14.88,0.65,10.74,YsuJNfiX9YnwGdMIkWGGej2sZxi8
MAPbBr0.3I2.7,MA,Pb,Br; I,1.595,TiO2-c | TiO2-mp,Spiro-MeOTAD,Ag,Unknown,DMF >> IPA >> IPA,False,70.0 >> 95.0 >> 95.0,Spin-coating >> Spin-coating >> Spin-coating,Unknown,0.09,False,1.01,21.06,0.67,13.29,YszQtnP6kaQDt23I400zfXpsMcpU
MAPbI3,MA,Pb,I,1.6,SFX-PDI4 | TiO2-c,NiMgLiO-c,Ag,Chlorobenzene,DMF; DMSO,False,100.0,Spin-coating,Unknown,0.126,False,1.1,20.1,0.6920000000000001,15.3,Yt82qf7KVJo1cQT-UNsbi3s4v2Em
MAPbI3,MA,Pb,I,1.6,SnO2-np,Spiro-MeOTAD,Ag,Chlorobenzene,DMF; DMSO,False,100.0,Spin-coating,Unknown,0.1,False,1.09,22.85,0.792,19.7,YtCPd4kEselzBaPOkO05Bvu5cPfg
MAPbI3,MA,Pb,I,1.6,TiO2-c | Al2O3-mp,Spiro-MeOTAD,Au,Unknown,Unknown,False,100,Spin-coating,Air,0.1,False,0.92,18.5,0.55,9.4,YtFASFllfyT6vjpPgTD5GO7wPCBU
FA0.3MA0.7PbI3,FA; MA,Pb,I,,SnO2-c | C60-SAM,CZ-TA,Au,Diethyl ether,Unknown,False,100.0,Spin-coating,N2,0.08,False,1.04,10.93,0.805,18.08,Yu2a9GVME5hpcM-mQL-I18YL0zKe
Cs0.17FA0.83PbBr0.51I2.49,Cs; FA,Pb,Br; I,1.64,TiO2-c | TiO2-mp,Spiro-MeOTAD,Au,Chlorobenzene,DMF; DMSO,False,100.0,Spin-coating,N2,0.126,False,1.02,21.6,0.68,15.0,YuA8GovPyogurjlD_4sutHcdMWxJ
MAPbI3,MA,Pb,I,1.6,C60,PEDOT:PSS,Ag,Unknown,DMF,False,100.0,Spin-coating,N2,0.04,False,0.92,20.0,0.7,12.2,YuIyeBMNljMOI_J6JyqLjT-uAqyr
MAPbI3,MA,Pb,I,1.6,TDTP | LiF,PEDOT:PSS,Al,Unknown,DMF,False,100.0,Spin-coating,N2,0.09,False,0.95,15.8,0.645,9.7,YuTIBQcCBU--4qrXaySN_FGe_gAs
MAPbI3,MA,Pb,I,1.6,PCBM-60 | TIPD,PEDOT:PSS,Al,Unknown,DMF,False,100.0,Spin-coating,Unknown,0.04,False,0.94,17.5,0.672,10.9,YuZ7zueeLEzrEqUEpo8_gX1DuQEj
FA0.85MA0.15PbBr0.45I2.55,FA; MA,Pb,Br; I,,TiO2-c | TiO2-mp,Spiro-MeOTAD,Au,Ethyl acetate,DMF; DMSO,False,100.0,Spin-coating,Unknown,0.1,False,1.098,23.1,0.732,18.57,YuZoeWPirI_6oKEYZLQITV4LRGwe
MAPbI3,MA,Pb,I,1.6,ZnO-c | ZnO-nw | Al2O3-c,Spiro-MeOTAD,Ag,Unknown,DMF; DMSO >> IPA,True,Unknown >> 100.0,Spin-coating >> CBD,Unknown,0.09,False,1.07,20.9,0.77,17.3,Yujlf2EQ6zYTQfGqJ0DfwJ1ItQV3
MAPbI3,MA,Pb,I,1.6,TiO2-c,Spiro-MeOTAD,Au,Unknown,DMF,False,25; 100,Spin-coating,N2,0.1,False,1.04,14.38,0.622,9.31,YumCI69daIBbFyKTvqMbxuJDCln_
MAPbI3,MA,Pb,I,1.6,TEACl | PCBM-60 | PEI,NiO-c,Ag,Unknown,DMSO; GBL,False,70.0,Spin-coating,Air,0.09,False,1.11,20.61,0.825,18.84,YuqfLgckuX2t_S4QoDONkEhY_B7N
Cs0.05FA0.8075MA0.1425PbBr0.45I2.55,Cs; FA; MA,Pb,Br; I,1.6,TiO2-c | TiO2-mp,CuCrO2,Au,Chlorobenzene,DMF; DMSO,False,100.0,Spin-coating,Unknown,0.16,False,1.04,23.2,0.69,16.47,Yut0klLgMuS56ZdlKMoM8v28Exg9
MAPbI3,MA,Pb,I,1.6,IPH,PEDOT:PSS,Ba | Ag,Unknown,DMF,False,85.0,Spin-coating,N2,0.01,False,0.965,17.4,0.833,13.8,YuwviypSlig5sZ7kWbddlNxamaMl
MAPbI3,MA,Pb,I,1.6,DBP | PCBM-60 | Bphen,PEDOT:PSS,Ag,2-Butanol,DMF; DMSO,True,100.0,Spin-coating,N2,0.04,False,0.972,20.11,0.7909999999999999,15.47,Yv9ihSGQPhDiBiiuCe8o4jTtPNyL
FA0.3MA0.7PbI3,FA; MA,Pb,I,,SnO2-c | C60-SAM,CZ-STA; CZ-TA,Au,Diethyl ether,Unknown,False,100.0,Spin-coating,N2,0.08,False,1.09,22.29,0.7909999999999999,19.13,YvC3bfBrCyyG9l51BvcAorcCDAh9
(5-AVA)0.1MA0.9PbI3,(5-AVA); MA,Pb,I,,TiO2-c | TiO2-mp | ZrO2-mp | Carbon-mp,none,Carbon,Unknown,GBL,False,50.0,Drop-infiltration,Unknown,0.8,False,0.79,23.04,0.63,11.19,YvGFdg5vbQpbtM7lioS2v1Oj_cbp
BA2MA3Pb4I13,BA; MA,Pb,I,1.64,PCBM-60,NiO-c,Ag,Unknown,DMF; DMSO,False,100.0,Spin-coating,N2,0.05,False,1.14,16.93,0.652,12.54,YvKylR1H9IVNQYZfGJ6Ni1TKQqZz
MAPbI3,MA,Pb,I,1.6,TiO2-c | TiO2-mp | Carbon-QDs,Spiro-MeOTAD,Au,Toluene,DMF,False,100,Spin-coating,N2,,False,1.019,22.01,0.693,15.48,YvMmwHlza17GltuJURjt-Jb1ctVc
MAPbI3,MA,Pb,I,1.6,SnO2-c,Spiro-MeOTAD,Au,Diethyl ether,DMF; DMSO,False,100.0,Spin-coating,Ambient,0.16,False,1.06,21.19,0.76,17.02,Yvm6xUMWO7CgLGNR03oynvQdboq7
Cs0.05FA0.81MA0.14PbBr0.45I2.55,Cs; FA; MA,Pb,Br; I,,PCBM-60 | BCP,PTAA,Ag,Unknown,DMF,False,100.0,Spin-coating,N2,0.1,False,1.12,21.92,0.73,17.9,Yvn0vW1TUr636PrlOSGrDKiuypII
FA0.8MA0.2PbBr0.6I2.4,FA; MA,Pb,Br; I,,C60 | BCP,PEDOT:PSS,Ag,Toluene,DMSO; GBL,False,100.0,Spin-coating,Unknown,0.1,False,0.88,20.6,0.659,12.0,YwB4TcI3RGBWkOK6BTCcXU072KZd
Cs0.03FA0.945MA0.025PbBr0.075I2.925,Cs; FA; MA,Pb,Br; I,1.56,SnO2-np,Spiro-MeOTAD,Ag,Unknown,DMF; DMSO >> IPA,False,70.0 >> 150.0,Spin-coating >> Spin-coating,N2 >> Air,0.09,False,0.92,23.88,0.682,15.05,YwLt2tSwcdyIz3ltANXj357DFL4-
FAPbI3,FA,Pb,I,1.47,TiO2-c,Spiro-MeOTAD,Ag,Toluene,DMF; DMSO,False,170.0,Spin-coating,Unknown,0.1,False,1.06,19.69,0.68,14.2,YwPySojFHf-p5UytiOBYylSh2ZhM
FA0.85MA0.15PbBr0.45I2.55,FA; MA,Pb,Br; I,,TiO2-c,Spiro-MeOTAD,Au,Toluene,DMF; DMSO,False,100.0,Spin-coating,N2,1.0,False,1.143,16.3,0.635,11.83,YwdE6mP3hUm3JlII0gX5WI_sGIqO
FA0.85MA0.15PbBr0.45I2.55,FA; MA,Pb,Br; I,,SnO2-np,Spiro-MeOTAD,Au,Chloroform,DMF; DMSO,False,100.0,Spin-coating,N2,0.1,False,1.1,21.54,0.65,15.63,YwqPXp3IP_Ah7KV2mmFp16QVd_DS
MAPbI3,MA,Pb,I,1.6,TiO2-c,Spiro-MeOTAD,Au,Chlorobenzene,DMF,False,100,Spin-coating,N2,0.09,False,1.07,23.4,0.72,18.0,Yx1nf8_KpoxHBi6ZnCWYoP7fOKiw
MAPbI3,MA,Pb,I,1.56,TiO2-c,Spiro-MeOTAD | TS-CuPc,MoO3 | Ag,Chlorobenzene,DMF; DMSO,False,100.0,Spin-coating,N2,0.1,False,,,,16.01,YxBrm8XpVVkogT_Skdc_kNXNndzg
FA0.8MA0.15PbBr0.45I2.55,FA; MA,Pb,Br; I,,TiO2-np,Spiro-MeOTAD,Au,Chlorobenzene,DMF; DMSO,False,100,Spin-coating,N2,0.049,False,,,,20.45,Yxhedk-G1W0L1k52gv4OpbBDSaZz
MAPbI3,MA,Pb,I,1.6,PCBM-60,CuOx,Ag,Antisolvent,DMF; DMSO,False,100.0,Spin-coating,Unknown,0.1,False,0.98,18.52,0.7,12.7,YxiR83WDUEDva4od280_Sx0YGT0P
MAPbI3,MA,Pb,I,1.6,PCBM-60,NiO-c,Ag,Diethyl ether,DMF; DMSO,False,130.0,Spin-coating,Unknown,0.1,False,0.915,20.8,0.772,14.81,YxoLLghK1L_VKX3oc2gMbxQOG4eP
FA0.85MA0.15PbBr0.45I2.55,FA; MA,Pb,Br; I,,SnO2-c,Spiro-MeOTAD,Au,Diethyl ether,DMF; DMSO,False,120.0,Spin-coating,Unknown,0.16,False,0.8490000000000001,16.73,0.502,7.12,YxzeYlaD_jp_MKQKE81K9Z0vh7v1
MAPb0.9Sn0.1I3,MA,Pb; Sn,I,,PCBM-60 | C60 | BCP,PEDOT:PSS,Al,Unknown,DMF >> IPA,True,100.0 >> 100.0,Spin-coating >> Spin-coating,N2 >> N2,0.0314,True,,,,7.12,Yxzu0L4JPN7IKM-AK2U-i1nSHhbj
MABa0.01Pb0.99I3,MA,Ba; Pb,I,,TiO2-c,Spiro-MeOTAD,Au,Unknown,DMF,False,100.0,Spin-coating,N2,0.09,False,0.98,19.5,0.68,13.1,Yy0Kcj8V9Vou87fAoaodTFOAf7n3
Cs0.05FA0.79MA0.16PbBr0.51I2.49,Cs; FA; MA,Pb,Br; I,,SnO2-c,Spiro-MeOTAD,Ag,Chlorobenzene,DMF; DMSO,False,85.0,Spin-coating,Unknown,0.1,False,1.11,22.67,0.775,19.42,Yy2KV_z29hr1V-Khs2T9Vw714W90
MAPbI3,MA,Pb,I,1.6,TiO2-c,CuGaO2,Au,Chlorobenzene,Unknown,False,25.0; 100.0,Spin-coating,N2 >> Air,0.09,False,1.07,21.35,0.74,16.9,Yy2Ss_1CG_wutJUtY-ZxC_QM6t5U
Cs0.05FA0.8075MA0.1425PbBr0.3I2.7,Cs; FA; MA,Pb,Br; I,,PCBM-60 | BCP,P1-2,Ag,Toluene,DMF; DMSO,False,100.0,Spin-coating,N2,0.1,False,1.01,19.3,0.6,12.0,Yy6sGEr2Sl_cEeDx2XDvGhJkMEi8
MAPbI3,MA,Pb,I,1.6,ZnO-np,Spiro-MeOTAD,Au,Unknown,DMF >> IPA,False,Unknown,Spin-coating >> CBD,Unknown,0.1,False,0.02,0.48,0.9,8.59,Yy9pMo-6v1PYh8nTJR2xt8b1GS-_
CsPbBrI2,Cs,Pb,Br; I,1.91,TiO2-c,Spiro-MeOTAD,Ag,Unknown,DMF; DMSO,False,350.0,Spin-coating,Unknown,0.07,False,1.1,14.9,0.718,11.8,YyH7hsopIzyDE7X7Fgt65vh9WdAj
CsPbBrI2,Cs,Pb,Br; I,,Mg0.2Zn0.8O-np,P3HT,Au,Hot air,DMSO,False,280.0,Spin-coating,Air,0.09,False,1.265,13.376,0.74,12.0,YyJqSivhCkNt6H4S0ohpS-l3vBl7
MAPbI3,MA,Pb,I,1.6,C60; Phlm | C60,TaTm | F6-TCNNQ; TaTm,Au,Unknown,none,False,Unknown,Co-evaporation,Vacuum,0.1,False,1.11,22.7,0.72,18.2,YyNmIxzPLcF_9Fbaw77ert_JXFol
MAPbI3,MA,Pb,I,1.6,SnO2-c,Spiro-MeOTAD,Au,Diethyl ether,DMF; DMSO,False,100.0,Spin-coating,Unknown,0.1,False,1.14,23.7,0.72,19.5,YySD1C3xFyfF50UksiJTEroEWV7o
MAPbI3,MA,Pb,I,1.6,TiO2-c | TiO2-mp,Spiro-MeOTAD,Ag,Unknown,DMF >> none,False,Unknown,Spin-coating >> Evaporation,Unknown,0.12,False,1.04,21.16,0.78,17.3,YyfPtIOvfrf647uQ0ppHk8jg_Jut
MAPbI3,MA,Pb,I,1.6,TiO2-c,Spiro-MeOTAD,Ag,Unknown,DMF >> IPA,False,70.0 >> 100.0,Spin-coating >> Spin-coating,N2 >> N2,0.1,False,0.96,17.3,0.68,11.2,Yyjy-v4LtEubUE9O7RInz90U8nSp
Cs0.17FA0.83PbBr1.2I1.8,Cs; FA,Pb,Br; I,1.72,SnO2-c | C60,Spiro-MeOTAD,Au,Unknown,DMF,False,70; 175,Spin-coating,N2,0.0919,False,,,,,Yys4Tk_QfHyNgMoB5ubGTd-MpUQR
MAPbI3,MA,Pb,I,1.6,TiO2-c,Spiro-MeOTAD,Au,Unknown,DMF >> IPA,False,Unknown >> 135.0,Spin-coating >> Spin-coating,Dry air >> Dry air,0.1,False,1.009,20.0,0.76,15.4,Yz36zbzcjK0zBdzy-8YLcF8C4gl4
CsPbBrI2 | CsPbBrI2,Cs | Cs,Pb | Pb,Br; I | Br; I,1.91,TiO2-c,PTAA,Au,Unknown,DMF; DMSO >> Octane >> IPA,False,300 >> Unknown,Spin-coating >> Spin-coating >> CBD,Unknown,0.09,False,1.216,14.96,0.78,14.18,Yz9PVl5q5-WXNzHL7PKjLfrDp1bs
MAPbI3,MA,Pb,I,1.6,none,Spiro-MeOTAD,Au,Unknown,DMF,False,100.0,Spin-coating,Unknown,0.1,False,1.051,15.7,0.7490000000000001,12.4,YzABmMVvhOchfJRXdJKmSUvgRriB
MAPbI3,MA,Pb,I,1.6,SnO2-np,Spiro-MeOTAD,Au,Chlorobenzene,DMF; DMSO,False,130.0,Spin-coating,N2,0.1,False,1.05,22.4,0.725,17.17,YzDGv2u_IkKfxogrg3D2YzjUPPKK
MAPbI3,MA,Pb,I,1.6,TiO2-c | TiO2-mp,BEDCE | Spiro-MeOTAD,Ag,Chlorobenzene,DMF; DMSO,False,100.0,Spin-coating,N2,0.07,False,1.02,23.82,0.787,19.02,YzLbfUzuFfNNIMHG2nLVDtC9_8KQ
MAPbI3,MA,Pb,I,1.6,TiO2-c | TiO2-mp,rGO-flakes | Spiro-MeOTAD,Au,Diethyl ether,DMF; DMSO,False,50; 100,Spin-coating,N2,0.1,False,1.07,22.49,0.8059999999999999,19.34,YzW2Qn0LwMBLpJWR8jdtqjl1Fp97
Cs0.05FA0.81MA0.14PbBr0.45I2.55,Cs; FA; MA,Pb,Br; I,,TiO2-c,Spiro-MeOTAD,Au,Chlorobenzene,DMF; DMSO,False,100.0,Spin-coating,N2,0.049,False,1.151,22.1,0.765,19.5,YzlYr4akSrARWQdCM7XQvODakTJ9
MAPbI3,MA,Pb,I,1.63,TiO2-c,Spiro-MeOTAD,Au,Unknown,DMSO >> IPA,False,Unknown >> 100.0,Spin-coating >> CBD,N2 >> N2,0.1,False,1.078,19.9,0.6829999999999999,15.69,YzrWpZ3l6bHLZ6kvlbg1oMw5jjG5
MAPbI3,MA,Pb,I,1.5,TiO2-c | TiO2-mp,Spiro-MeOTAD,Au,Unknown,DMF >> IPA,False,90.0 >> 90.0,Spin-coating >> CBD,Unknown,0.07,False,0.96,19.63,0.672,12.66,Z--AwNWMT1RYw1UDcu1cGpX4LQMF
MAPbI3,MA,Pb,I,1.6,TiO2-c,MWCNTs; Spiro-MeOTAD,Au,Toluene,DMSO; GBL,False,100,Spin-coating,N2,0.165,False,0.98,21.75,0.6629999999999999,14.0,Z-FJ_AwQiaWuHNxNe6uKwL4qEc2P
MAPbI3,MA,Pb,I,1.6,PCBM-60,PEDOT:PSS,Ag,Ethyl ether,DMF; DMSO,False,Unknown,Spin-coating,Dry air,0.07,False,,,,,Z-Ik7l6hzouvYW7FZRC_Tv3LspAp
MAPbI3,MA,Pb,I,1.55,TiO2-c | TiO2-mp,Spiro-MeOTAD,Ag,Unknown,GBL,False,100.0,Spin-coating,Unknown,0.1,False,0.89,17.69,0.555,8.73,Z-S_GzwYm5B7Jrb7BmMKFE2RPpK6
MAPbI3,MA,Pb,I,1.6,TiO2-c | TiO2-mp,Spiro-MeOTAD,Au,Diethyl ether,DMF; DMSO,False,100.0,Spin-coating,N2,0.16,False,1.015,17.6,0.65,12.6,Z-b6el3tCi38rmWrbME07eVuFerj
MAPbI3,MA,Pb,I,1.6,PCBM-60,PEDOT:PSS,Ag,Diethyl ether,DMF; DMSO,False,65; 100,Spin-coating,N2,0.12,False,0.88,14.4,0.662,8.4,Z-eU1-lmMggJityiGYBxPK_psLCm
MAPbI3,MA,Pb,I,1.6,TiO2-c,Spiro-MeOTAD,Ag,Unknown,DMF,False,100.0,Spin-coating,Air,0.1,False,0.9,22.94,0.52,10.3,Z-kG-62t0VmsKBGNIcBCoQu8If9Q
CsPbBrI2,Cs,Pb,Br; I,,TiO2-c | TiO2-mp,Bi2Te3 | Spiro-MeOTAD,Ag,Unknown,DMF; DMSO,False,150.0,Spin-coating,N2,0.1,False,1.03,11.84,0.72,8.78,Z-l_myWHwurhbLAJiJz6B2kvFmNn
Cs0.05FA0.81MA0.14PbBr0.51I2.49,Cs; FA; MA,Pb,Br; I,,TiO2-c | TiO2-mp,none,Carbon-nt,Chlorobenzene,DMF; DMSO,False,100,Spin-coating,N2,0.067,False,0.84,22.16,0.623,11.7,Z-sy1jcPr1ZO-R_YuRqY4LYe6-IZ
MAPbI3,MA,Pb,I,1.6,TiO2-c | TiO2-mp,Spiro-MeOTAD,Ag,Diethyl ether,DMF; DMSO,False,65; 100,Spin-coating,Unknown,0.11,False,1.09,22.5,0.75,18.4,Z07Er9KTKB9P4E7zFZrsFD47KSFf
MAPbI3,MA,Pb,I,1.55,PCBM-60,NiO | PS,Ag,Chlorobenzene,DMSO; GBL,False,100,Spin-coating,N2,0.25,False,1.149,22.51,0.773,19.9,Z0FRoFr0Hfkkh_RXkqbyk-bP8V08
MAPbI3,MA,Pb,I,1.6,PCBM-60,PEDOT:PSS,Ag,Chlorobenzene,DMF; DMSO,False,95.0,Spin-coating,Unknown,0.09,False,1.06,20.09,0.76,16.18,Z0IL5V7Tr6l85qsdyzSzJFgWS4W7
MAPbI3,MA,Pb,I,1.6,PCBM-60 | C60 | BCP,P3CT-Na | PASP,Ag,Chlorobenzene,DMF; DMSO,False,75; 90,Spin-coating,N2,0.04,False,1.06,22.53,0.813,19.42,Z0Ilc1ZJipZUWajW4mf7Z_023X4E
MAPbI3,MA,Pb,I,1.6,ZnO-c | ZnO-nw | Al2O3-c,Spiro-MeOTAD,Ag,Unknown,DMF; DMSO >> IPA,True,Unknown >> 100.0,Spin-coating >> CBD,Unknown,0.09,False,,,,13.1,Z0JJ8a5tpyClUHs9VL8VeXUjpAjZ
MAPbI3,MA,Pb,I,1.6,PS | C60 | BCP,PEDOT:PSS,Ag,Unknown,DMF,False,100.0,Spin-coating,N2,0.1,False,0.862,21.93,0.797,15.07,Z0f8U9Ho8EwYRUA_-eehxaWi5Xci
MAPbI3,MA,Pb,I,1.55,TiO2-c | Al2O3-mp,Spiro-MeOTAD,Ag,Unknown,DMF,False,100,Spin-coating,Air,0.09,False,0.9,16.6,0.48,7.4,Z0kb-2kprDywBHeK_W3NOnFH2IC9
MAPbI3,MA,Pb,I,1.6,TiO2-c | TiO2-mp,Spiro-MeOTAD,Au,Unknown,DMF >> IPA,False,Unknown >> 80.0,Spin-coating >> Spin-coating,Dry air >> Dry air,0.1,False,0.95,22.92,0.72,15.61,Z0lj_MgoD37Qvb-fuoIeO-0d1WYx
MAPbI3,MA,Pb,I,1.6,PCBM-60,PEDOT:PSS,Ag,Unknown,DMF >> IPA,False,Unknown >> 90.0 >> 90.0,Spin-coating >> Condensation >> CBD,N2 >> Chlorobenzene; N2 >> N2,0.1,False,1.01,16.4,0.634,10.3,Z0oZ37UewFGHgvlql3ObilGCS0Z8
MAPbI3,MA,Pb,I,1.6,PCBM-60 | BCP,PEDOT:PSS,Ag,Unknown,DMF,False,95.0,Spin-coating,Air,0.09,False,1.05,21.0,0.757,16.7,Z0tbwxzYG2QuktYQbOst2cRbK2X-
MAPbI3,MA,Pb,I,1.59,PCBM-70,PEDOT:PSS,Al,Unknown,DMF >> none,False,70.0 >> 150.0,Spin-coating >> Gas reaction,Air >> MAI; Vacuum,0.06,False,0.944,19.29,0.466,8.5,Z0vAYJjsnKAQ3gvEVU8NnotVSidR
Cs0.05FA0.79MA0.16PbBr0.51I2.49,Cs; FA; MA,Pb,Br; I,,TiO2-c,Spiro-MeOTAD,Au,Ethyl acetate,DMF; DMSO,False,105.0,Spin-coating,Unknown,0.125,False,1.13,22.7,0.75,18.75,Z19F0CDHP8AYcc6KxUAiPOqSfaEZ
MAPbI3,MA,Pb,I,1.6,TiO2-c,Spiro-MeOTAD,Ag,Unknown,DMF,False,100.0,Spin-coating,N2,0.09,False,0.98,20.27,0.74,14.77,Z1__d0_YAT1dFDopvUpMW2lvL0TB
MAPbI3,MA,Pb,I,1.6,TiO2-c | TiO2-mp,Spiro-MeOTAD,Au,Unknown,DMF,False,100.0,Spin-coating,N2,0.04,False,0.91,23.5,0.67,14.5,Z1h8s_Ao4nP_Uwlvs8tyZVOTxHt-
MAPbI3,MA,Pb,I,1.59,TiO2-c | TiO2-mp,Spiro-MeOTAD,Au,Chlorobenzene,DMF; DMSO,False,100.0,Spin-coating,Unknown,0.1,False,1.08,22.6,0.7609999999999999,18.51,Z1iE-HRBxAL2kXlDQj__ojp_uOO7
MAPbI3,MA,Pb,I,1.6,TiO2-c | TiO2-mp,Spiro-MeOTAD,Au,Unknown,DMF >> IPA,False,Unknown,Spin-coating >> Spin-coating,Unknown,0.15,False,1.05,16.08,0.64,10.81,Z1tfSNsaf5ji0cUEbs56z4krlAHX
FA0.85MA0.15PbBr0.45I2.55,FA; MA,Pb,Br; I,,TiO2-c | TiO2-mp,TPA-AZO,Au,Unknown,DMF; DMSO,False,70,Spin-coating >> Spin-coating,Unknown,0.096,False,1.12,20.67,0.76,17.59,Z1uaxXwdV8eu1fAAHzuYx15uGaNh
MAPbI3,MA,Pb,I,,SnO2-np,Spiro-MeOTAD,Au,Diethyl ether,DMF; DMSO,False,100,Spin-coating,Unknown,,False,0.8,0.074,0.46,17.5,Z26SUO7NasiKSp8IxDn6IWQo12va
BA2MA3Pb4I13,BA; MA,Pb,I,1.64,PCBM-60,NiO-c,Ag,Unknown,DMF; DMSO,False,100.0,Spin-coating,N2,0.05,False,1.11,16.22,0.643,11.55,Z26bGXZ5Lwaoh1i31MGTJ_OhqjJN
MAPbI3,MA,Pb,I,1.6,C60 | Bphen,PEDOT:PSS,Ag,Chlorobenzene,DMF,False,100,Spin-coating,N2,0.12,False,0.96,15.72,0.66,9.96,Z26pdgJ9pE0P3s9T-VPV1YZafJYH
FA0.3MA0.7PbI3,FA; MA,Pb,I,,SnO2-c | C60,Spiro-MeOTAD,Au,Diethyl ether,DMF; DMSO,False,65; 100,Spin-coating,N2,0.08,False,1.0759999999999998,22.23,0.7509999999999999,17.96,Z2BEAFNeIvB7FTUrJXXm_HM5JtcL
MAPbI3,MA,Pb,I,1.6,N2200 | PCBM-60,PEDOT:PSS,Ag,2-Butanol,DMF; DMSO,False,105.0,Spin-coating,Unknown,0.04,False,,,,15.1,Z2BL06QICoGhgkVsm7QYd8xrlBRu
MAPbI3,MA,Pb,I,1.6,TiO2-c | TiO2-mp,Spiro-MeOTAD,Au,Toluene,DMSO,False,100.0,Spin-coating,Unknown,0.1,False,1.01,18.8,0.746,14.2,Z2EixhiXedvKob5DhE1vh14Lmym0
MAPbI3,MA,Pb,I,1.6,PCBM-60 | Rhodamine 101,PEDOT:PSS,Ag,Toluene,DMSO; GBL,False,100.0,Spin-coating,N2,0.11,False,0.9,17.86,0.74,11.9,Z2MFIuhm5US3DdDe7ajyja0cVfqv
MAPbI3,MA,Pb,I,1.6,TiO2-c | TiO2-mp,Spiro-MeOTAD,Au,Unknown,Unknown,False,Unknown,Spin-coating,Unknown,2.7,True,,,,,Z2ae9U3BGZPARRoWy20TerTU8Dd6
MAPbI3,MA,Pb,I,1.6,ZnO-c,Spiro-MeOTAD,Au,Unknown,DMF >> IPA,False,70 >> 70,Spin-coating >> CBD,Unknown,0.175,False,1.06,12.3,0.625,8.2,Z2cFDyt4hP5beb1xFMLNPdccGrxx
MAPbI3,MA,Pb,I,1.5,TiO2-c | TiO2-mp,Spiro-MeOTAD,Ag,Diethyl ether,GBL,False,120.0,Single crystal growth,N2,0.01,False,0.649,22.283,0.59,8.78,Z2d5NrtWdAbhWzOUVfedNRdzBg8I
MAPbI3,MA,Pb,I,1.6,TiO2-c | TiO2-mp,"H-2,3",Au,Chlorobenzene,DMF; DMSO,False,70.0,Spin-coating,N2,0.1,False,1.03,20.23,0.73,15.13,Z2yrq9UJIiHvUmpdTpx4EfFwEbZ3
Cs0.05FA0.8075MA0.1425PbBr0.3I2.7,Cs; FA; MA,Pb,Br; I,,PCBM-60 | BCP,CL1-2,Ag,Toluene,DMF; DMSO,False,100.0,Spin-coating,N2,0.1,False,1.1,22.6,0.8,18.7,Z2zCypYK6VhYIXjVeYfettPnLobw
MAPbI3,MA,Pb,I,1.6,TiO2-c,Spiro-MeOTAD,Au,Gas,DMF,False,Unknown,Spin-coating,Unknown,0.1,False,0.86,22.0,0.59,12.3,Z34Ci-JxswuxEzz0nVX5xHDbf4VW
MAPbI3,MA,Pb,I,1.6,PCBM-60 | MUTAB,PEDOT:PSS,Ag,Unknown,DMF >> IPA,False,70.0 >> 100.0,Spin-coating >> Spin-coating,Unknown,0.12,False,1.0,15.87,0.6990000000000001,11.04,Z3Hq5JnXpMdncOXMKX-43S3n_uyB
MAPbI3,MA,Pb,I,1.6,TiO2-c,none,Carbon,Diethyl ether,DMF; DMSO,False,100,Spin-coating,Air,0.1,False,1.02,21.4,0.68,14.8,Z3JHtdfsRvQmRqbihfV1SMBL2tlm
MAPbI3,MA,Pb,I,1.6,TiO2-c,CGS,Au,Chlorobenzene,DMF; DMSO,False,60; 100,Spin-coating,Unknown,0.12,False,0.99,20.06,0.602,11.08,Z3gCwgS4V3cAnwR_eBbTR1Ctx6TY
Cs0.1FA0.9PbI,Cs; FA,Pb,I,1.54,TiO2-c | SnO2-np,Spiro-MeOTAD,Au,Unknown,Unknown,True,Unknown,Doctor blading,Unknown,14.0,True,1.108,2.36,0.788,20.61,Z3i6isSYPpkEJE_YZyzZ3h1OQMq5
Cs0.05FA0.81MA0.14PbBr0.45I2.55,Cs; FA; MA,Pb,Br; I,1.585,SnO2-np,Spiro-MeOTAD,Au,Air,DMF; DMSO,False,Unknown,Spin-coating,N2,0.09,False,1.03,22.9,0.78,18.4,Z3nOknQ5X8a2Dhf5EF1tWGR1sLAH
MAPbI3,MA,Pb,I,1.6,TiO2-c | TiO2-mp,Spiro-MeOTAD,Au,Unknown,DMF >> IPA,False,Unknown >> 95.0,Spin-coating >> Spin-coating,Unknown >> Air,0.08,False,0.968,18.15,0.66,11.61,Z3q1Oo8sIfp6syli4bHRUlmvZPHN
MAPbI3,MA,Pb,I,1.65,TiO2-c | TiO2-mp,Spiro-MeOTAD,Au,Unknown,DMF >> IPA,False,Unknown >> 80.0,Spin-coating >> Spin-coating,Unknown,0.16,False,1.002,21.2,0.72,15.3,Z3tCkjs2UegnbfgAW0JNsDLh5CYH
Cs0.17FA0.83PbBr0.75I2.25,Cs; FA,Pb,Br; I,,TiO2-c | PCBM-60,V997,Au,Air,DMF,False,25; 70,Spin-coating,Air,0.1,False,1.05,20.56,0.75,16.54,Z40kgx9JsDcho3Sk2axwTwephnKm
MAPbI3,MA,Pb,I,1.6,PCBM-60 | CeOx-np,NiMgLiO,Ag,Diethyl ether,DMF; DMSO,False,Unknown,Spin-coating,Unknown,0.09,False,1.115,21.82,0.768,18.4,Z447Amuxnn5IhN3L5TS2-hfC6z9F
MAPbI3,MA,Pb,I,1.6,PCBM-60 | BCP,PEDOT:PSS,Ag,Unknown,none >> IPA >> IPA,False,50.0 >> 50.0 >> Unknown,Evaporation >> CBD >> CBD,Vacuum >> N2 >> N2,0.09,False,1.03,16.65,0.65,11.2,Z4A4f7t6AJub0TmXEinHNSO8tHkd
MAPbI3,MA,Pb,I,1.55,TiO2-c,P3HT,Au,Unknown,DMF,False,100.0,Spin-coating,Unknown,0.07,False,0.7,19.06,0.561,7.81,Z4GarkUcRblC8X2FDiEG6w4N0Hc0
Cs0.1FA0.7MA0.2PbBr0.5I2.5,Cs; FA; MA,Pb,Br; I,,PCBM-60 | Bphen,PEDOT:PSS,Al,Toluene,DMF,False,Unknown,Spin-coating,N2,0.04,False,1.0,15.8,0.6679999999999999,10.55,Z4J8_0IxCuV3M0xRtVsIPmsmhxKl
MAPbI3,MA,Pb,I,,TiO2-c | TiO2-mp,Spiro-MeOTAD,Au,Unknown,DMF; DMSO,False,90,Spin-coating,Unknown,0.5,False,1.12,23.55,0.8009999999999999,21.1,Z4MMB6D6ouvEycoGzNA5TR5kbJ7U
FAPbI3,FA,Pb,I,1.48,SnO2-np,Spiro-MeOTAD,Ag,Unknown,Octane >> Ethyl acetate,False,Unknown,Spin-coating >> Spin-coating,Unknown,0.1,False,1.03,14.3,0.7090000000000001,10.4,Z4a6NbfJ-BfkQEAobGGsUTqDZZTZ
MAPbI3,MA,Pb,I,1.6,TiO2-c | PCBM-60,Spiro-MeOTAD,Ag,Unknown,DMSO; GBL,False,100.0,Spin-coating,N2,0.125,False,1.1,20.96,0.647,15.0,Z4dB3YgWh5PBKrVBL3Fg-OZ5eJYl
MAPbI3,MA,Pb,I,1.59,PCBM-60 | C70,PEDOT:PSS,Al,Unknown,DMF,False,80,Spin-coating,N2,0.106,False,0.95,21.59,0.76,15.6,Z4e-zPgorzZSlXbU-D4mWt6JEGfc
MAPbI3,MA,Pb,I,1.6,PCBM-60,PEDOT:PSS,Al,Unknown,none,False,150.0,Closed space sublimation,Vacuum,0.04,False,0.91,18.5,0.711,12.0,Z4jZ1FJbjmfXzHIc8heedtHCQdjm
MAPbI3,MA,Pb,I,1.6,TiO2-c,ZnPc | Spiro-MeOTAD,Au,Unknown,none >> IPA,False,Unknown >> 100.0,Evaporation >> CBD,Vacuum >> Unknown,0.1,False,1.07,22.5,0.7,16.5,Z4xqDMHj2kFfG3l-RY2qfTTlv09P
MAPbI3,MA,Pb,I,1.6,TiO2-c,Spiro-MeOTAD,Au,Chlorobenzene,DMSO,False,100.0,Spin-coating,Unknown,1.0,False,1.03,22.1,0.69,15.77,Z5GE4jS2jeJ55dDOsmBgoa63QNbV
FA0.85MA0.15PbBr0.45I2.55,FA; MA,Pb,Br; I,,TiO2-c | TiO2-mp,Spiro-MeOTAD,Au,Chlorobenzene,DMF; DMSO,False,100,Spin-coating,Ar,0.126,False,1.105,23.5,0.748,18.3,Z5H7Cu8SQt_J1ZdAwlsb3JRHs2UJ
MAPbI3,MA,Pb,I,1.61,Choline chloride | C60 | BCP,NiO-np,Ag,Toluene,DMF; DMSO,False,90.0,Spin-coating,N2,0.04,False,1.062,22.0,0.78,18.2,Z5TwovkP7Mw73YZYA0TaKvPbbE1s
Cs0.05FA0.79MA0.16PbBr0.48I2.52,Cs; FA; MA,Pb,Br; I,,TiO2-c,Spiro-MeOTAD,Au,Chlorobenzene,DMF; DMSO,False,100.0,Spin-coating,N2,0.1,False,1.06,20.3,0.625,13.5,Z5WlyUPT8D127_rG4tfYj_3MLYrC
Cs0.05FA0.79MA0.16PbBr0.3I2.7,Cs; FA; MA,Pb,Br; I,1.57,TiO2-c,Spiro-MeOTAD,Au,Chlorobenzene,DMF; DMSO,False,120,Spin-coating,Dry air,0.09,False,1.12,24.7,0.78,21.5,Z5fRx38kB2Xg0DUCjb2l9OoEM0cI
MAPbI3,MA,Pb,I,1.53,PCBM-60 | BCP,Graphene oxide,Ag,Chlorobenzene,DMF,True,100,Spin-coating,Unknown,0.0225,False,0.919,18.9,0.77,13.4,Z5nbqdg71hRd3C34pHrUPOxcsmOU
MAPbI3,MA,Pb,I,1.6,TiO2-c | WO3,Spiro-MeOTAD,Ag,Unknown,DMF >> IPA,False,Unknown >> 150.0,Spin-coating >> Spin-coating,Unknown,0.078,False,1.07,23.63,0.752,19.1,Z5uIf-ZnJGK0b9glmk6nrHGUqsTa
FA0.85MA0.15PbBr0.45I2.55,FA; MA,Pb,Br; I,,TiO2-c,Spiro-MeOTAD,Au,Toluene,DMF; DMSO,False,100.0,Spin-coating,N2,0.1,False,1.12,22.17,0.708,17.58,Z5vdK6fUJT-I1H8OUbsFqnPHuXGD
MAPbI3,MA,Pb,I,1.6,TiO2-c,Spiro-MeOTAD,Au,Unknown,DMF,False,100.0,Spin-coating,Unknown,0.135,False,0.94,21.15,0.644,12.8,Z6-qLUUNP52GkntQj8bh9Beu9rU7
CsPbBrI,Cs,Pb,Br; I,1.77,SnO2-np | LiF,Spiro-MeOTAD,Au,Unknown,DMF; DMSO,False,170.0,Spin-coating,N2,0.0737,False,1.23,18.32,0.818,18.22,Z6DNmGLE8dnCyGvdzq1fd0g_xQ4i
MAPbI3,MA,Pb,I,1.6,TiO2-c | TiO2-mp,PTAA,Au,Chlorobenzene,DMSO,False,100.0,Spin-coating,Unknown,0.16,False,1.06,21.95,0.7509999999999999,17.45,Z6GOdenuh7gtLvmm2fpBoinRBLLJ
MAPbBr0.43I2.57,MA,Pb,Br; I,,PCBM-60,PEDOT:PSS,Ca | Al,Unknown,DMF,False,100.0,Spin-coating,N2,0.1,False,0.89,15.4,0.66,9.05,Z6Hnm1se9GO4clSnJSf_1sK2ej6v
MAPbI3,MA,Pb,I,1.6,C60 | BCP,PEDOT:PSS,Au,Toluene,DMF; GBL,False,60; 100,Spin-coating,N2,0.16,False,1.02,20.51,0.71,15.15,Z6R21oUsWezdmVj93EOIWVn40X6M
MAPbI3,MA,Pb,I,1.6,TiO2-c,Spiro-MeOTAD,Ag,Unknown,DMF >> Unknown,False,120.0 >> 85.0,Spin-coating >> Gas reaction,Unknown >> MAI; Vacuum,0.1,False,1.03,19.29,0.701,13.91,Z6cF2s5uYyOhvs1GQwTfVeZYO7Ww
MAPbI3,MA,Pb,I,1.6,TiO2-c | TiO2-mp,PTAA,Au,Chlorobenzene,DMSO,False,100.0,Spin-coating,Dry air,0.12,False,0.021,1.0,0.74,15.27,Z6fG8Bt88n9ncTE-2sSLA38NDUAz
MAPbBr3,MA,Pb,Br,,TiO2-c,Spiro-MeOTAD,Au,Diphenyl ether,DMF; DMSO,False,100.0,Spin-coating,N2,0.09,False,1.38,7.69,0.76,8.02,Z6jFIU9jGYs5Q5NubngjwmMqvctR
MAPbI3,MA,Pb,I,1.6,PCBM-60 | BCP,PEDOT:PSS,Ag,N2,DMF; DMSO,False,100.0,Spin-coating,Air,0.1,False,0.82,19.7,0.72,11.6,Z6wmY6b-XGIhtwD7GqzvNXjzPlxd
MAPbI3,MA,Pb,I,1.53,PCBM-60 | BCP,Graphene oxide | Carbon-np,Ag,Chlorobenzene,DMF,True,100,Spin-coating,Unknown,0.0225,False,0.942,20.1,0.76,14.3,Z7AbeoJoW6mAsYw7gFHrgDAy8coL
MAPbI3,MA,Pb,I,1.6,TiO2-c | C60,PDTSTTz-4,MoO3 | Ag,Unknown,DMF,False,105.0,Spin-coating,N2,0.04,False,0.97,22.39,0.726,15.83,Z7p_Bi-C-3LQh9yolvvJ2JsVsVk3
MAPbI3,MA,Pb,I,1.6,PCBM-60 | LiF,PEDOT:PSS,Al,Chlorobenzene,DMF; DMSO,False,90.0,Spin-coating,N2,0.1,False,0.85,24.41,0.65,13.46,Z8Gsb0EANxjNbhJhFr9GTL_tdl--
MAPbI3,MA,Pb,I,1.6,TiO2-np,Spiro-MeOTAD,Au,Diethyl ether,DMF; DMSO,False,100.0,Spin-coating,Unknown,0.01,False,1.08,21.05,0.72,16.37,Z8H9UuJWJBDramOMs4OqZf-mrEMJ
MAPbI3,MA,Pb,I,1.6,C60 | PN4N,NiO-c | DEA,Ag,Toluene,DMSO; GBL,False,100.0,Spin-coating,N2,0.04,False,1.13,12.8,0.76,11.0,Z8OHr2yNL-qwE2aZPpXM9LUWiCHH
Cs0.1FA0.75MA0.15PbBr0.51I2.49,Cs; FA; MA,Pb,Br; I,,TiO2-c | TiO2-mp,Spiro-MeOTAD,Au,Chlorobenzene,DMF; DMSO,False,100.0,Spin-coating,Unknown,0.18,False,1.1,22.08,0.71,17.58,Z8Pdw_m4o-0YZLRh9F0On12S3FjA
Cs0.05FA0.79MA0.16PbBr0.51I2.49,Cs; FA; MA,Pb,Br; I,,TiO2-c | TiO2-mp,M104,Ag,Chlorobenzene,DMF; DMSO,False,100.0,Spin-coating,Unknown,0.14,False,,,,15.85,Z8fAYd6QlLfYO80IVPW6vLy84tML
MAPbI3,MA,Pb,I,1.6,PCBM-60 | C60 | BCP,PEDOT:PSS,Al,Unknown,DMSO >> IPA,False,Unknown >> 100.0,Spin-coating >> Spray-coating,N2 >> N2,0.1,False,0.87,16.45,0.557,7.62,Z8ikoVV92LRtwA3_QNllfc-EJdi4
MAPbI3,MA,Pb,I,1.596,PCBM-60,NiO-c,Ag,Unknown,DMF >> none,False,90.0 >> 110.0,Spin-coating >> Gas reaction,Unknown >> MAI; Vacuum,0.07,False,1.028,16.46,0.51,8.69,Z8trtumsK89p-BPQ6k3MryRmbkMq
CsPbBrI2,Cs,Pb,Br; I,,SnO2-c | NaOH,none,Carbon,Chlorobenzene,DMSO,False,50; 150,Spin-coating,N2,0.09,False,1.16,13.88,0.662,10.72,Z9C6O1EJ5OtRtxjcTaPxsWWDSVJH
CsPbBrI2,Cs,Pb,Br; I,1.92,TiO2-c | TiO2-mp,P3HT,Au,Unknown,DMSO,False,160.0,Spin-coating,Air,0.096,False,1.16,13.94,0.655,10.59,Z9CFXPTrP2xgRfb35rZwge-c4J5d
Cs0.1FA0.9PbBr0.095I0.905,Cs; FA,Pb,Br; I,1.56,TiO2-np,Spiro-MeOTAD,Au,Unknown,DMF >> IPA,False,70.0 >> 135.0,Spin-coating >> Spin-coating,Air >> N2 >> Air,0.102,False,1.115,21.56,0.7609999999999999,18.29,Z9FYZRyVx54BmIISi6sTDwRNiFVm
Cs0.1FA0.75MA0.15PbBr0.51I2.49,Cs; FA; MA,Pb,Br; I,,TiO2-c | TiO2-mp,Spiro-MeOTAD,Au,Chlorobenzene,DMF; DMSO,False,100.0,Spin-coating,Unknown,0.06,False,1.09,22.04,0.8,19.22,Z9aYUnaLwMEdmzySRuMSoJIwUUGb
MAPbI3,MA,Pb,I,1.6,TiO2-c | TiO2-mp,C5PcH2 | MoOx,Au,Toluene,DMSO,False,120.0,Spin-coating,N2,0.1243,False,0.98,19.1,0.51,9.6,Z9fw_DvWBdw9r3qRM3UKEyvkG1mo
MAPbI3,MA,Pb,I,1.6,C60 | PN4N,NiO-c | DEA,Ag,Toluene,DMSO; GBL,False,100.0,Spin-coating,N2,0.04,False,1.13,14.7,0.76,12.6,Z9pR2Z6QD7Z9w2784IfnYYHqpLBx
MAPbI3,MA,Pb,I,1.6,PbS | PCBM-60,NiO-c,Al,Unknown,DMF >> IPA,False,Unknown >> 100,Spin-coating >> Spin-coating,N2 >> N2,0.1,False,0.9,18.9,0.53,8.8,Z9sqb0F6otIU8Ad2Br_WlO5A1OWM
MAPbI3,MA,Pb,I,1.6,PCBM-60,PEDOT:PSS,Ni | Au,Toluene,DMF; DMSO,False,65; 100,Spin-coating,N2,0.11,False,0.82,16.78,0.55,7.34,Z9vXxGhoucfWYcfig25pOA9z5frN
Cs0.1FA0.83MA0.17PbBr0.51I2.49,Cs; FA; MA,Pb,Br; I,,TiO2-c | TiO2-mp,Spiro-MeOTAD,Au,Chlorobenzene,DMF; DMSO,False,100,Spin-coating,N2,0.15,False,1.0,16.6,0.75,12.4,Z9xjF1SbFWGh2EkCJ9PYa577_Umx
MAPbI3,MA,Pb,I,1.6,PCBM-60,NiO-c,Au,Unknown,DMF,False,Unknown,Spin-coating,N2,0.07,False,1.04,24.02,0.56,14.11,Z9zGuw-wcJ7C_vkSU7cBqbjZzfJf
FA0.1MA0.9PbI3,FA; MA,Pb,I,,TiO2-c | TiO2-mp,TT1,Au,Chlorobenzene,DMSO,False,100.0,Spin-coating,N2,0.16,False,0.99,18.2,0.428,7.74,ZA1PRYUhBpqJymjdwyDwhrHWSKeN
MAPbI3,MA,Pb,I,,PCBM-60 | Bphen,GeO2,Ag,Unknown,DMF,False,Unknown,Spin-coating,Unknown,0.0725,False,0.88,18.63,0.55,8.95,ZA6aik1OASsHwbQe3giCan02rQp2
MAPbI3,MA,Pb,I,1.6,SnO2-np,Spiro-MeOTAD,Au,Ethyl acetate,DMSO,False,130.0,Spin-coating,Unknown,0.121,False,0.107,19.2,0.75,17.7,ZAESF6UNCqWyBNNJPPkny-EfLVv5
BA2Cs0.2FA0.6MA3.2Pb5I16,BA; Cs; FA; MA,Pb,I,,C60 | BCP,PTAA,Ag,Unknown,DMF; DMSO,False,100,Spin-coating,N2,0.04,False,1.12,21.38,0.753,18.04,ZAIQY0OiLC2Dp_KR_aUnrvLc35JJ
MAPbBr3,MA,Pb,Br,,PCBM-60,NiO-c,Ag,Diethyl ether,DMF; DMSO,False,100.0,Spin-coating,Unknown,0.1,False,1.053,20.1,0.68,14.49,ZAY3-W0ABvVNyyl9S3yK6OhzPO55
MAPbI3,MA,Pb,I,1.6,TiO2-c | TiO2-nanofibers,Spiro-MeOTAD,Au,Chlorobenzene,DMSO,False,95.0,Spin-coating,Unknown,0.081,False,0.91,19.16,0.59,10.16,ZAogI2u3dnEGIllLUE3i7yzbEYyk
MAPbI3,MA,Pb,I,1.6,PCBM-60,NiO-c | PTZ-1,Ag,Chlorobenzene,DMF; DMSO,False,60; 100,Spin-coating,N2,0.09,False,1.018,20.5,0.7490000000000001,15.86,ZB4uRMcf469HJen99USmjcNu31SS
MAPbI3,MA,Pb,I,1.6,PCBM-60,PEDOT:PSS,Ag,Unknown,DMF,False,100.0,Spin-coating,N2,0.05725,False,0.85,18.41,0.64,9.22,ZB70ci_LH56gf_sbGHBIYfaFBX_X
MAPbI3,MA,Pb,I,1.6,TiO2-c | ZnO-nw | AZO-c,Spiro-MeOTAD,Au,Unknown,DMF >> IPA,False,Unknown >> 90.0,Spin-coating >> CBD,Air >> Air,0.1,False,0.78,19.2,0.555,8.6,ZB7HFlunF-KqUgnDihw-rMKZiGp6
FA0.95MA0.05PbBr0.15I2.85,FA; MA,Pb,Br; I,,TiO2-c | TiO2-mp,PTAA,Au,Diethyl ether,DMF; DMSO,False,150.0,Spin-coating,N2,0.096,False,,,,,ZBAfDfcNYzbjiQ463yQZIXw54ynX
MAPbI3,MA,Pb,I,1.6,TiO2-c | SnO2-np,Spiro-MeOTAD,Au,Diethyl ether,DMF; NMP,False,150.0,Spin-coating,Air,0.126,False,1.07,22.9,0.777,19.1,ZBDzTMIU1KqrZbDbtgLEvMl6LLTC
MAPbI3,MA,Pb,I,1.5,TiO2-c | TiO2-mp,PDPP3T,Ag,Unknown,DMF >> IPA,False,70.0 >> 100.0,Spin-coating >> CBD,N2 >> N2,0.16,False,0.95,18.12,0.637,10.98,ZBlyqpBtONtaQUbLAokKq9Bwk9MA
MAPbI3,MA,Pb,I,1.62,PCBM-60,SWCNTs | PEDOT:PSS,Ag,Chlorobenzene,DMF; DMSO,False,100.0,Spin-coating,N2,0.0004,False,0.98,16.62,0.6779999999999999,11.0,ZBrofd7PhLLHdq5fXSGC2xb9-1Oa
MAPbI3,MA,Pb,I,1.53,TiO2-c | TiO2-mp,Spiro-MeOTAD,Au,Unknown,DMF >> none,False,110.0 >> 145.0,Spin-coating >> Gas reaction,Air >> Air; MAI,0.1,False,0.9,18.35,0.66,10.93,ZBwv4js53qjrfbKqf1eQ_nEgxHYa
MAPbI3,MA,Pb,I,1.6,TiO2-c | TiO2-nw,HTM,Ag,Unknown,Unknown,False,Unknown,Unknown,Unknown,0.07,False,0.983,23.49,0.6659999999999999,15.45,ZC1rUBMOqcxnoXYP-pqSonRXbnac
Cs0.05FA0.81MA0.14PbBr0.45I2.55,Cs; FA; MA,Pb,Br; I,,TiO2-c | TiO2-mp,asy-PBTBDT,Au,Chlorobenzene,DMF; DMSO,False,100.0,Spin-coating,N2,0.09,False,1.13,22.0,0.7559999999999999,18.4,ZCBRRvGIghnY4H30z1Eg1484QYm-
MAPbI3,MA,Pb,I,1.6,TiO2-c | TiO2-mp,Spiro-MeOTAD,Au,Unknown,DMF >> IPA,False,40; 100 >> 100,Spin-coating >> Spin-coating,Air >> Air,0.1,False,0.937,16.94,0.7,11.16,ZCRDr80mJbLhuRMcPd9uVw9fuJnI
MAPbBr0.1I2.9,MA,Pb,Br; I,1.638,TiO2-c | TiO2-mp,Spiro-MeOTAD,Au,Unknown,DMF >> IPA,False,70.0 >> 70.0,Spin-coating >> Spin-coating,Unknown,0.09,False,1.0,21.54,0.66,14.23,ZCSIPWQKzor44XgSkDdhjEhCCvaD
MAPbI3,MA,Pb,I,,CdS,Spiro-MeOTAD,Au,Unknown,none >> none,False,100,Evaporation >> Evaporation,Vacuum >> Vacuum,,False,0.968,18.3,0.474,8.4,ZCionvWSyQp21qRmejmPRwCoWFhb
FA0.85MA0.15Pb1.0Br0.45I2.55,FA; MA,Pb,Br; I,1.59,TiO2-c | TiO2-mp,Spiro-MeOTAD,Au,Chlorobenzene,DMF; DMSO,False,105,Spin-coating,N2,0.09,False,,,,,ZCp-d_31RNaqHFty3rS8v8eRE7PV
MAPbI3,MA,Pb,I,1.6,TiO2-c | TiO2-mp | ZrO2-mp,none,Carbon,Unknown,GBL,False,50.0,Drop-infiltration,Unknown,0.16,False,0.877,20.6,0.778,14.0,ZCwIypMQlkrazOibpHF_exY8I4Ms
MAPbI3,MA,Pb,I,1.6,TEABr | PCBM-60 | PEI,NiO-c,Ag,Unknown,DMSO; GBL,False,70.0,Spin-coating,Air,0.09,False,1.1,18.6,0.693,14.25,ZD0sLYLxzh0fdKE7eUn0xSDBs2fu
FA0.4MA0.6Pb1.0I3,FA; MA,Pb,I,,TiO2-c | TiO2-mp,none,Carbon black,Unknown,DMF; DMSO,False,100,Spin-coating,N2,0.1,False,0.89,20.87,0.4589999999999999,8.53,ZD0wslBenKuLzcDvIctUjS79QYDt
Cs0.05FA0.79MA0.16PbBr0.48I2.52,Cs; FA; MA,Pb,Br; I,1.61,SnO2-np,Spiro-MeOTAD,Au,Chlorobenzene,DMF; DMSO,False,100.0,Spin-coating,Unknown,0.2,False,1.03,21.6,0.73,16.2,ZD3wS8J7j3M6tnjKYk7t8TzGXxzA
CsPbBr0.6I2.4,Cs,Pb,Br; I,,SnO2-np | ZnO-c,PTAA,MoO3 | Ag,Unknown,DMF; DMSO,False,320.0,Spin-coating,N2,0.04,False,1.2,17.5,0.727,15.21,ZD5dvqW5vuIaeanM-Rwq8VZeIgS9
FA0.85MA0.15PbBr0.45I2.55,FA; MA,Pb,Br; I,,TiO2-c | TiO2-mp,DIB; SeS2,Au,Chlorobenzene,DMF; DMSO,False,100.0,Spin-coating,Air,0.126,False,0.88,22.07,0.43,8.61,ZDY7ZziDzLmAByYZeHOA0lMYrnZY
MAPbI3,MA,Pb,I,1.6,TiO2-c,Spiro-MeOTAD,Ag,Unknown,DMF; DMSO,False,110.0,Spin-coating,N2,0.1,False,1.06,22.8,0.6559999999999999,14.4,ZD_nkM5BM8whX35AYzpOuS2Lcv2H
Cs0.15FA0.85PbI3,Cs; FA,Pb,I,,C60 | BCP,PEDOT:PSS,Ag,Toluene,DMF,False,120.0,Spin-coating,N2,0.1,False,0.87,20.8,0.722,13.1,ZDhLxQWA4fVvtq52j1HgSD43pM9a
CsPbBr3,Cs,Pb,Br,2.3,SnO2-QDs,none,Carbon,Unknown,DMF >> Methanol,False,90.0 >> 250.0,Spin-coating >> Spin-coating,Air >> Air,0.1,False,1.21,7.26,0.8,7.0,ZDqQ0OJyjlVJO0JwrCWIhXTk9eis
FA0.85MA0.15PbBr0.45I2.55,FA; MA,Pb,Br; I,1.6,TiO2-c | TiO2-mp,YT2,Au,Chlorobenzene,DMF; DMSO,False,100.0,Spin-coating,Unknown,0.09,False,1.11,22.85,0.73,18.51,ZDybbXVQGVssuihFrLX8lHK1bzUM
MAPbI3,MA,Pb,I,1.6,TiO2-c | TiO2-mp,P3HT,Au,Chlorobenzene,DMSO,False,105.0,Spin-coating,Air,0.24,False,0.91,17.27,0.7,11.0,ZE6QPj00LxyDNM99Y83ibLLpqBA2
MAPbI3,MA,Pb,I,1.6,CPTA,Spiro-MeOTAD,Au,Chlorobenzene,DMF; DMSO,False,60; 80,Spin-coating,N2,0.06,False,1.04,17.58,0.669,12.2,ZEEXQ1lj4F53aeZ3Evsmv3JBZ3JP
GU0.50MA0.50PbI3,GU; MA,Pb,I,,TiO2-c | TiO2-mp,Spiro-MeOTAD,Au,Chlorobenzene,DMSO,False,100.0,Spin-coating,Unknown,0.16,False,1.09,11.0,0.66,8.0,ZESgwYD2elo5deO_FcVdvB-ScExd
FA0.5MA0.5Pb0.5Sn0.5I3,FA; MA,Pb; Sn,I,1.25,C60 | BCP,PEDOT:PSS,Ag,Toluene,DMF; DMSO,False,100.0,Spin-coating,N2,0.1,False,0.68,28.38,0.72,13.93,ZEUBxPf2pANpJ60jd8eh3imBsB9m
MAPbI3,MA,Pb,I,1.6,TiO2-c | TiO2-np,Spiro-MeOTAD,Ag,Ar,DMF,False,100.0,Spin-coating,N2,0.16,False,0.982,16.1,0.67,10.5,ZEbfJTPoXwHw2wuwnNdfwWwpqwzd
MAPbI3,MA,Pb,I,1.6,TiO2-c,Spiro-MeOTAD,Cr | Au,Chlorobenzene,DMF,False,95.0,Spin-coating,Unknown,0.122,False,0.937,18.09,0.61,10.34,ZEkx1b4mAdHP7Na1zbLHBC9w3X6i
MAPbI3,MA,Pb,I,1.6,PCBM-60 | PFN,Ag-np; PEDOT:PSS,Al,Unknown,DMF,False,100.0,Spin-coating,Air,0.04,False,0.838,22.37,0.6759999999999999,12.68,ZEohc9ZI0g93MF7kGYS6UYisJp-b
MAPbI3,MA,Pb,I,1.6,TiO2-c | TiO2-mp,Spiro-MeOTAD,Au,Unknown,DMSO,False,105.0,Spin-coating,N2,0.24,False,1.01,22.15,0.78,17.68,ZEojFW0sFhn__Bm7TaOoDFKY5VBC
Cs0.05FA0.81MA0.14PbBr0.45I2.55,Cs; FA; MA,Pb,Br; I,,C60 | BCP,PTAA,Cu,Toluene,DMF; DMSO,False,65; 100,Spin-coating,Unknown,0.1,False,1.12,22.19,0.8029999999999999,19.9,ZEuD33s9_uGFbSRdX2am7GVBysXB
MAPbI3,MA,Pb,I,1.51,TiO2-c | PCBM-60,Spiro-MeOTAD,Ag,Unknown,DMF,False,Unknown,Spin-coating,Unknown,0.4,False,0.98,13.47,0.55,7.04,ZFGj6KerxhWn3VNckq9-IRo6XkhO
MAPbI3,MA,Pb,I,1.6,TiO2-c | TiO2-mp,none,Carbon,Unknown,DMF,False,100.0,Spin-coating,Unknown,0.09,False,0.8170000000000001,17.5,0.57,8.2,ZFIPTaN_rjwD9DyWJ43XJaAjrpTk
MAPbI3,MA,Pb,I,1.6,TiO2-c | TiO2-mp,Q197,Carbon,Unknown,DMF >> IPA,False,70.0 >> 100.0,Spin-coating >> CBD,N2 >> N2,0.09,False,0.897,16.53,0.56,8.38,ZFPFw4-T5PHmf8GhSaWo14xwdjtb
MAPbI3,MA,Pb,I,1.6,PCBM-60 | BCP,PEDOT:PSS,Ag,Unknown,Unknown,False,85.0,Spin-coating,N2,0.09,False,0.93,20.66,0.74,14.22,ZFPJSs_c_2NkTHyVTSmh_nFONZfM
MAPbI3,MA,Pb,I,1.6,TiO2-c | Al2O3-mp; Ag@TiO2-np,Spiro-MeOTAD,Ag,Unknown,DMF,False,100.0,Spin-coating,N2,0.0625,False,1.01,19.9,0.59,11.8,ZFPXbn3jfkPP9aA0WO5HIywSBkmE
MAPbI3,MA,Pb,I,1.6,TiO2-c | TiO2-IO,PTAA,Au,Toluene,DMSO,False,120.0,Spin-coating,N2,0.16,False,1.05,21.0,0.76,20.9,ZFRo6O6EEyveNgPFwL577If-gV74
Cs0.05FA0.76MA0.16PbBr1.5I1.5,Cs; FA; MA,Pb,Br; I,,TiO2-c | TiO2-mp,Spiro-MeOTAD,Au,Chlorobenzene,DMF; DMSO,False,100.0,Spin-coating,Unknown,0.16,False,0.812,2.99,0.698,26.1,ZFX6SRQmcWYkkG2mCVOiNshKH8Bq
MAPbI3,MA,Pb,I,1.6,PCBM-60 | ZnO,PEDOT:PSS,Al,Unknown,DMF,False,100.0,Spin-coating,Unknown,0.1,False,0.9,17.22,0.72,11.23,ZFcPn67K_d1zX2RPrkTa_rXZfPsL
MAPbI3,MA,Pb,I,1.6,PCBM-60,PEDOT:PSS,Ag,Toluene,DMF,False,100.0,Spin-coating,N2,0.5,False,0.825,16.2,0.64,8.5,ZG-44zgxQs_EOd5rzfORHA3vdfDL
MAPbI3,MA,Pb,I,1.6,PCBM-60,PEDOT:PSS,Ni | Au,Toluene,DMF; DMSO,False,65; 100,Spin-coating,N2,0.11,False,0.85,15.75,0.54,7.33,ZG20m-16qvATP7o9WFWYv6uQHz_o
FA0.83MA0.17PbBr0.39I2.61,FA; MA,Pb,Br; I,,TiO2-c | TiO2-mp,Spiro-MeOTAD,Au,Chlorobenzene,DMF; DMSO,False,100.0,Spin-coating,Unknown,0.24,False,1.01,23.34,0.759,17.93,ZG5XUeDb5HQ9lgRvdqQWlEXxFZJ-
MAPbI3,MA,Pb,I,1.6,PCBM-60 | LiF,PEDOT:PSS | PEI,Ag,Unknown,DMF,False,90.0,Spin-coating,Unknown,0.1,False,0.85,18.23,0.62,9.61,ZGSIq1KngxMXt1MOKiV5S4zwjyhU
MAPbI3,MA,Pb,I,1.6,TiO2-c | TiO2-mp,DPPS | Spiro-MeOTAD,Au,Chlorobenzene,DMF,False,190.0,Spin-coating,N2,0.009,False,0.8740000000000001,19.74,0.67,11.7,ZGYYvXkTnquDM7tlg8jVcZFZIH8F
MAPbI3,MA,Pb,I,1.6,TiO2-c | TiO2-mp | SiO2-mp,none,Carbon,N2,DMF >> IPA,False,100 >> 100,Spin-coating >> CBD,Air >> Air,0.1,False,0.872,20.5,0.569,10.07,ZGodqrRKmodq_CEIDgDBncVAhzpk
Cs0.05FA0.7MA0.25PbI3,Cs; FA; MA,Pb,I,,PCBM-60,LiNiO-c,Al,Unknown,DMSO,False,Unknown,Spin-coating,Ar,0.35,False,0.73,22.1,0.6,18.1,ZGur8NMjin0asQ4WTenGniDY_kMi
FA0.83MA0.17PbBr0.51I2.49,FA; MA,Pb,Br; I,1.57,PCBM-60,PEDOT:PSS,PEI | PEDOT:PSS | PDMS,Chlorobenzene,DMF; DMSO,False,100.0,Spin-coating,N2,1.01,False,,,,,ZGwS0Nc2W6LUgLJH_JLmIDjEo6nQ
Cs0.05FA0.79MA0.16PbBr0.51I2.49,Cs; FA; MA,Pb,Br; I,,TiO2-c,Spiro-MeOTAD,Au,Chlorobenzene,DMF; DMSO,False,100.0,Spin-coating,N2,0.05,False,1.1,20.2,0.73,16.3,ZH-SfuvLeCEAwD1X120crcxkAtwA
(PEA)2MA3Pb4I13,(PEA); MA,Pb,I,,PCBM-60 | BCP,PEDOT:PSS,Ag,Unknown,DMF; DMSO,True,100.0,Spin-coating,N2,0.0725,False,1.13,14.2,0.67,10.7,ZHL2P8hx4-H_Xj4Uo7EJo5EL6_dr
