Repository: GouravSidana/firstML

# firstML
My first Machine Learning Project

File: filtered_perovskite.csv (part 89 of 155)
Formula,A_ion,B_ion,X_ion,Bandgap,ETL,HTL,Backcontact,Antisolvent,Solvent,Solv_annel,Anneal_temp,Dep_procedure,Synth_atm,Cell_area,Is_module,Voc,Jsc,FF,PCE,entry_id
MAPbI3,MA,Pb,I,1.6,TiO2-c | Al2O3-mp,Spiro-MeOTAD,Au,Unknown,DMF,False,100; 120,Spin-coating,N2,0.09,False,1.03,19.8,0.75,15.23,ZHXNKx3I5_VHMsMuX8R7dFjPIMl5
MAPbI3,MA,Pb,I,1.62,PCBM-60,PEDOT:PSS,Ag,Chlorobenzene,DMF; DMSO,False,100.0,Spin-coating,N2,0.0004,False,0.95,15.29,0.645,9.4,ZHg85mBRURQyjzBUd7bobNt4Uhuk
Cs0.05FA0.79MA0.16PbBr0.51I2.49,Cs; FA; MA,Pb,Br; I,,TiO2-c | TiO2-mp,Spiro-MeOTAD,Ag,Chlorobenzene,DMF; DMSO,False,100.0,Spin-coating,Unknown,0.14,False,,,,16.13,ZHuT34HLBeg8F1JrfdcojpzocA6V
MAPbI3,MA,Pb,I,1.6,none,Spiro-MeOTAD,Ag,Unknown,DMF >> IPA,False,Unknown >> 70.0,Spin-coating >> CBD,N2 >> N2,0.04,False,1.01,13.7,0.59,8.1,ZIEVe7EuTvyJDuew90BlJJt5pfRe
Cs0.05FA0.79MA0.16PbBr0.51I2.49,Cs; FA; MA,Pb,Br; I,,TiO2-c,Spiro-MeOTAD,Au,Chlorobenzene,DMF; DMSO,False,100,Spin-coating,Unknown,0.1,False,1.126,23.15,0.767,18.32,ZI_y7zds6wgU2vCy2o8srLkteiAf
(HEA)2Cs1.9FA17.1Pb20Br6.3I56.7,(HEA); Cs; FA,Pb,Br; I,1.64,TiO2-c | TiO2-mp,Spiro-MeOTAD,Au,Chlorobenzene,DMF; DMSO,False,105.0,Spin-coating,Unknown,0.09,False,1.12,21.67,0.773,19.06,ZIaTZij7XxIszt2H5VWoktfmLulA
MAPbI3,MA,Pb,I,1.59,PCBM-60 | BCP,PEDOT:PSS,Ag,Unknown,DMF,False,100,Spin-coating,N2,0.045,False,0.92,21.8,0.76,15.2,ZIpMbDzB8mzKllbSyy7yhX-884K9
MAPbI3,MA,Pb,I,1.58,PCBM-60 | Bphen,PolyTPD,Ag,Unknown,acetonitrile; Methylamine,False,100.0,Spin-coating,N2,0.0256,False,1.03,13.19,0.778,10.4,ZJ0blIaz7IENJ5XBKN0P8GxtPTes
FA0.85MA0.15PbBr0.45I2.55,FA; MA,Pb,Br; I,,TiO2-c | TiO2-mp,Spiro-MeOTAD,Au,Chlorobenzene,DMF; DMSO,False,100.0,Spin-coating,N2,0.16,False,1.067,22.6,0.7140000000000001,17.5,ZJ3cCM9p4d-dEdNe8MhPgWXI-nM1
CsPbBrI2,Cs,Pb,Br; I,1.87,TiO2-c | TiO2-mp,Spiro-MeOTAD,Ag,Unknown,DMF; DMSO,False,150,Spin-coating,N2,,False,0.97,13.16,0.67,8.55,ZJBETeweaXa8unynXS7dVKQ8elhK
FAMAPbBrI,FA; MA,Pb,Br; I,1.59,TiO2-c | TiO2-mp,Spiro-MeOTAD,Au,Chlorobenzene,DMF; DMSO,False,100.0,Spin-coating,Unknown,0.16,False,1.091,15.94,0.7,12.12,ZJETe43Y_yTW9_luWWg3mM-qyklC
MAPbI3,MA,Pb,I,1.6,TiO2-c,Spiro-MeOTAD,Au,Unknown,DMF,False,Unknown,Spin-coating,N2,0.1,False,0.953,16.6,0.53,8.5,ZJHDWgK5qZgfZLyNbTJ7_xjHovIN
MAPbI3,MA,Pb,I,1.6,TiO2-c,Spiro-MeOTAD,Au,Chlorobenzene,Unknown,False,25.0; 100.0,Spin-coating,N2 >> Air,0.09,False,1.02,21.14,0.76,16.39,ZJRzpk-T46c55N6bDdTRfzNsBnAq
FAPbI3,FA,Pb,I,1.48,TiO2-c | TiO2-np | ZrO2-mp,none,Carbon,Unknown,DMF >> IPA,False,70.0 >> 100.0,Drop-infiltration >> CBD,Air >> Air,0.1475,False,0.929,20.53,0.5670000000000001,10.81,ZJZb1iGb0LgyBXjQkUcQ8YpgmHfQ
MAPbBr0.21I2.79,MA,Pb,Br; I,,PCBM-60,PEDOT:PSS,Ag,Chlorobenzene,DMF; DMSO,False,100,Spin-coating,Unknown,0.04,False,1.08,22.95,0.78,19.45,ZJac1okztcCi3V_nHG5N4GAE3GJl
MAPbI3,MA,Pb,I,1.59,PCBM-60,PEDOT:PSS,Ca | Al,Unknown,DMF,False,120,Spin-coating,N2,0.038,False,0.95,20.39,0.8029999999999999,15.55,ZJmwsGcnvRAxcO9qpa1Epuo1G9Fz
BA2MA2Pb3I10,BA; MA,Pb,I,,C60 | BCP,PTAA | PFN-Br,Cu,Toluene,DMF; DMSO,False,100.0,Spin-coating,Unknown,0.1,False,1.14,15.6,0.599,10.7,ZJoPzjVN8DHAaCJUfKiNht651LC3
FA0.87MA0.13PbBr0.51I2.61,FA; MA,Pb,Br; I,,TiO2-c | TiO2-mp,B186,Au,Chlorobenzene,DMF; DMSO,False,100,Spin-coating,Unknown,0.24,False,1.03,20.21,0.6920000000000001,14.45,ZJzQJA0I85DP5X-YBgt5SZ_hSDcT
MAPbI3,MA,Pb,I,1.6,PCBM-60 | BCP,NiO-c,Ag,Toluene,Dimethylacetamide; NMP,False,100.0,Spin-coating,Unknown,0.115,False,1.09,21.8,0.78,18.57,ZKCjzO-2DfXV3lsiy5AloomZOc4H
MAPbI3,MA,Pb,I,1.6,ZnO-c | ZnO-nw,Spiro-MeOTAD,Au,Unknown,DMF >> IPA,False,Unknown >> 90.0,Spin-coating >> CBD,N2 >> N2,0.1,False,0.95,22.55,0.5660000000000001,12.1,ZKDZIFZl5rIvmfPOvsQT7bZgIVPe
Cs0.05FA0.79MA0.16PbBr0.51I2.49,Cs; FA; MA,Pb,Br; I,1.59,TiO2-c | TiO2-mp,Spiro-MeOTAD,Au,Ether,DMF; DMSO,False,150.0,Spin-coating,N2,0.1,False,1.06,22.02,0.731,17.9,ZKR1rauBs2y4-QqN3WvCZV7GbCYz
MAPbI3,MA,Pb,I,1.6,TiO2-c | TiO2-mp,Spiro-MeOTAD,Ag,Unknown,DMF >> IPA,False,70.0 >> 100.0,Spin-coating >> CBD,Unknown,0.1,False,0.015,0.81,0.76,9.2,ZKWPutlhoZhL3K2hNkiRSTqzFhvg
MAPbI3,MA,Pb,I,1.6,TiO2-c,Spiro-MeOTAD,Au,Air,DMF >> IPA,False,100.0 >> 100.0,Spin-coating >> Spin-coating,Unknown,0.06,False,1.02,21.63,0.7140000000000001,15.75,ZL-6XKWvUxeWZj-AwgaK7cONMAPH
Cs0.25FA0.75PbI3,Cs; FA,Pb,I,1.57,TiO2-c,Spiro-MeOTAD,MoOx | Al,Unknown,Octane >> Methyl acetate >> Ethyl acetate,False,Unknown,Spin-coating >> Ligand exchange >> Dipp-coating,Air >> Air >> Air,0.0579999999999999,False,1.1,14.37,0.66,10.41,ZL3xpHVK-iKN9zAk_9KUCepit3Ha
MAPbI3,MA,Pb,I,,TiO2-c | TiO2-mp,CdSe-QD | Spiro-MeOTAD,Au,Chlorobenzene,DMF; DMSO,False,100,Spin-coating,N2,,False,0.954,21.8,0.7170000000000001,14.9,ZLDfI1vJQ4U_ijP52P2_f809J1Ye
MAPbI3,MA,Pb,I,1.6,TiO2-c,Spiro-MeOTAD,Au,Unknown,DMF,True,Unknown,Spin-coating,Unknown,0.1,False,1.09,20.1,0.65,14.24,ZLTlHs-ilXQWslb_UYryZ6uq4UG-
MAPbI3,MA,Pb,I,1.6,SnO2-c,Spiro-MeOTAD,Ag,Ethyl acetate,DMF; DMSO,False,100.0,Spin-coating,Ambient,0.09,False,1.081,21.47,0.588,13.62,ZLa3INr-wKDaw5qQjUqO-eEhQJmB
MAPbI3,MA,Pb,I,1.6,PCBM-60 | Bphen,PEDOT:PSS | Graphene oxide,Ag,Unknown,DMF,False,100,Spin-coating,N2,0.1,False,1.01,20.9,0.69,14.49,ZLf4zFXayBCbboj1vo0pNg1BD0rx
MAPbI3,MA,Pb,I,1.6,PCBM-60,PEDOT:PSS,Ag,Toluene,DMSO; GBL,False,100.0,Spin-coating,Unknown,0.1119999999999999,False,0.93,18.2,0.7120000000000001,12.05,ZLg31-GzoWzJRMu6PxXUCwzbzm3e
FA0.83MA0.17PbBrI2,FA; MA,Pb,Br; I,1.684,TiO2-c | TiO2-mp,Spiro-MeOTAD,Au,Chlorobenzene,DMF; DMSO,False,100.0,Spin-coating,N2,0.16,False,1.178,19.096,0.652,14.72,ZM9HpurmUPZJ1XQiBQ9IIBnYA2I6
FA0.85MA0.15PbBr0.45I2.55,FA; MA,Pb,Br; I,,TiO2-c,Spiro-MeOTAD,Au,Toluene,DMF; DMSO,False,100.0,Spin-coating,N2,0.1,False,1.065,22.51,0.69,16.55,ZMBlz_t7KrtkFPoqRW6xS8pKzkyc
MAPbI3,MA,Pb,I,1.6,ZnO-c,Spiro-MeOTAD,Ag,Unknown,DMF >> IPA,False,Unknown,Spin-coating >> Spin-coating,N2 >> N2,0.1,False,0.98,21.6,0.7,15.1,ZMXMv5Kai_LiCMBsZqHIRBJJr0Cx
MAPbI3,MA,Pb,I,1.5,PCBM-60,NiO-c,Ag,Toluene,DMF; DMSO,False,40; 100,Spin-coating,N2,0.09,False,0.912,22.18,0.654,13.22,ZMXnSvDudrgKA5o06ED8jFfNGV1f
MAPbI3,MA,Pb,I,1.6,TiO2-c | TiO2-mp,Spiro-MeOTAD,Ag,Unknown,DMF >> IPA,False,70.0 >> 100.0,Spin-coating >> Spin-coating,Ar >> Ar,0.09,False,0.97,20.38,0.644,12.71,ZMZu-hvT6t5mTS39Uax99rr199JT
MAPbI3,MA,Pb,I,1.6,PCBM-60 | PFN,p-PFP-O | PTAA,Au,Diethyl ether,DMF; DMSO,False,100.0,Spin-coating,N2,0.0464,False,1.12,20.4,0.79,17.8,ZMvKI3bEZL-d8tfz7DF5Z978BEcJ
MAPbBr3,MA,Pb,Br,2.2,PCBM-60,PEDOT:PSS,Ca | Al,Unknown,DMF >> IPA,True,Unknown >> 100.0,Spin-coating >> Spin-coating,Air >> Air,0.1,False,1.0,3.25,0.46,7.5,ZMwv2YljlmrWTneE2BfwVlSwUgnT
MAPbI3,MA,Pb,I,1.6,C60; Phlm | C60,TaTm | F6-TCNNQ; TaTm,Ag,Unknown,none,False,Unknown,Co-evaporation,Vacuum,0.1,False,1.115,20.28,0.7979999999999999,18.0,ZN1U_sJds4KYzxJY1GTs-EkLvunK
MAPbI3,MA,Pb,I,1.6,bis-C60,NiO-c,Ag,Unknown,DMF; DMSO,False,100.0,Spin-coating,Unknown,0.0314,False,1.05,21.82,0.635,14.78,ZNBVl2HtLf6Pj9uSh6Ip5iAYE8Ph
MAPbI3,MA,Pb,I,1.6,TiO2-c | TiO2-mp,Spiro-MeOTAD,Au,Unknown,DMF >> IPA,False,70.0 >> 70.0,Spin-coating >> CBD,Ambient >> Ambient,0.04,False,0.826,16.2,0.659,8.82,ZNL4DVaIokH28FP5WHDjULITFKA2
MAPbI3,MA,Pb,I,1.6,TiO2-c | TiO2-mp,Spiro-MeOTAD,Au,Diethyl ether,DMF; DMSO,False,65; 100,Spin-coating,Unknown,0.0139999999999999,False,1.01,19.5,0.76,15.28,ZNd00oKGPMlqpKT9If3kuCmfBd2q
MAPbI3,MA,Pb,I,1.6,TiO2-c,PEDOT:PSS,Au,Ethyl acetate,DMF,False,100.0,Spin-coating,Unknown,0.16,False,0.76,18.5,0.56,8.2,ZOFjl0BaHsoWYXULcNwUvrp-51Mg
MAPbI3,MA,Pb,I,1.59,PCBM-60 | C60 | BCP,PEDOT:PSS,Al,Unknown,DMF >> IPA,False,Unknown >> 100,Spin-coating >> Spin-coating,Air >> Air,0.04,False,0.96,19.81,0.66,12.55,ZOGwnSOaCjmwU4dgocJEf6aOb-bv
MAPbI3,MA,Pb,I,1.6,IDT6CN-4F | BCP,P3CT-Na,Ag,Chlorobenzene,DMF; DMSO,False,60.0; 80.0,Spin-coating,Unknown,0.09,False,1.058,21.74,0.77,17.75,ZOHLf1byb3_ylXsMwPBjY67Lv0Mb
MAPbI3,MA,Pb,I,1.6,PCBM-60 | BCP,PTAA,Au,Toluene,DMF; DMSO,False,100.0,Spin-coating,Unknown,0.1,False,0.98,18.8,0.613,11.3,ZOI-xE1bw_wP2a2mLZSJs17IrEhB
MAPbI3,MA,Pb,I,1.6,PCBM-60 | LiF,PEDOT:PSS,Al,Unknown,DMF,False,100,Spin-coating,N2,0.04,False,0.95,19.96,0.563,10.66,ZOJ6he0i1jE1JwxaTcVRnbgsFBXy
MAPbI3,MA,Pb,I,1.62,TiO2-c | TiO2-mp,Spiro-MeOTAD,Au,Unknown,DMF >> IPA,False,100.0 >> 70.0,Spin-coating >> CBD,N2 >> N2,0.06,False,1.0,19.6,0.68,13.01,ZONpKr8Wzbmz-RQT95dzF2SpV3NB
Cs0.05FA0.7885MA0.1615PbBr0.51I2.49,Cs; FA; MA,Pb,Br; I,1.61,TiO2-c | TiO2-mp,Spiro-MeOTAD,MoOx | ITO,Chlorobenzene,DMF; DMSO,False,100.0,Spin-coating,N2,0.16,False,0.981,20.6,0.684,13.8,ZOWHdG-ifBpVKuM6DEz_swyuvxEy
MAPbI3,MA,Pb,I,1.6,PCBM-60,P3HT,Ag,Diethyl ether,DMF; DMSO,False,65; 100,Spin-coating,N2,0.09,False,,,,,ZOXvJUkja5fkiUjQ34Fg-NIZrjMj
MAPbI3,MA,Pb,I,1.6,PCBB-S-N | PCBM-60 | C60 | BCP,PTAA,Cu,Unknown,DMF; DMSO >> IPA,False,Unknown >> 100.0,Spin-coating >> Spin-coating,N2 >> N2,0.1,False,,,,,ZOePOcyWb_-11cVmthkwkQP4-2x6
MAPbI3,MA,Pb,I,1.6,PCBM-60,PEDOT:PSS,Ag,Unknown,DMF,False,100.0,Spin-coating,N2,0.0725,False,0.9,19.05,0.68,11.82,ZOjpl-t7oPr2VSvhSjpIYUAH-1Ng
Cs0.8FA0.2PbBr0.9I2.1,Cs; FA,Pb,Br; I,1.73,ITO | PTAA,C60 | BCP,,,,False,,,,,False,1.17,17.92,0.782,16.33,ZOm3l238Wakb84o6Ay4S-prpm7rT
MAPbI3,MA,Pb,I,1.6,TiO2-c | TiO2-mp,Spiro-MeOTAD,Au,Unknown,DMF >> IPA,False,Unknown >> 70.0,Spin-coating >> Spin-coating,Unknown,0.09,False,1.02,18.32,0.7,13.17,ZOmSHtVZdlNqGQTa7nu8IaYSejZs
CsPbBrI2,Cs,Pb,Br; I,,ZnO-np | C60,NiO-c,Ag,Unknown,DMSO,False,160.0,Spin-coating,Unknown,0.09,False,1.18,15.12,0.75,13.41,ZOsPjegxuYYYnFVBdzv1u0WyU_cb
MAPbI3,MA,Pb,I,1.6,SnO2-np | TiO2-c,Spiro-MeOTAD,Au,Unknown,DMF,False,95.0,Spin-coating,Unknown,0.1256,False,0.963,19.5,0.589,12.73,ZOtCVDBeYgp0Cen0lUdGl3cn0yIQ
MAPbI3,MA,Pb,I,1.6,TiO2-c,Spiro-MeOTAD,Ag,Unknown,DMF >> IPA,False,Unknown >> 100,Spin-coating >> CBD,Unknown,0.04,False,0.851,18.0,0.486,7.44,ZOxKUXFHA0FRuMmfkHusRcxvtbvB
MAPbI3,MA,Pb,I,1.6,TiO2-nw,Spiro-MeOTAD,WO3 | Ag,Unknown,DMF >> IPA,False,70.0 >> 110.0,Spin-coating >> Spin-coating,N2 >> N2,0.13,False,0.74,15.14,0.595,8.29,ZOz6VcDpH_3UYPZRfLeEhY3yTXRs
MAPbI3,MA,Pb,I,1.6,TiO2-c | TiO2-mp,Spiro-MeOTAD,Au,Diethyl ether,DMF; DMSO,False,130.0,Spin-coating,N2,0.09,False,1.01,22.68,0.7090000000000001,15.2,ZOzTE1C8HKwTXOgYiBHIcTHN5lPh
MAPbI3,MA,Pb,I,1.6,SnO2-c | TiO2-mp | ZrO2-mp,none,Carbon,Unknown,Unknown,False,50.0,Dropcasting,Ambient,0.07,False,0.86,20.5,0.57,9.8,ZP0U8e4hLNDdYhl8KIYDfWetZYOL
Cs0.05FA0.81MA0.14PbBr0.45I2.55,Cs; FA; MA,Pb,Br; I,1.63,TiO2-c | TiO2-mp | MXene,Spiro-MeOTAD,Au,Chlorobenzene,DMF; DMSO,False,100.0,Spin-coating,N2,0.09,False,1.1,23.3,0.75,19.2,ZP0jvIw8uqDLdQU8m0Nk-jriYP_0
MAPbI3,MA,Pb,I,1.53,TiO2-c | TiO2-mp,Spiro-MeOTAD,Au,Unknown,DMF >> none,False,110.0 >> 145.0,Spin-coating >> Gas reaction,Air >> Air; MAI,0.1,False,0.945,16.79,0.72,11.43,ZP3HP84lQmY_eKR-wai-fTaCkO63
MAPbI3,MA,Pb,I,1.6,PCBM-60 | BCP,NiO-c,Ag,Unknown,DMF; DMSO >> IPA,False,Unknown >> 100.0,Spin-coating >> Spin-coating,N2 >> N2,0.159,False,1.062,20.4,0.747,16.3,ZP4D7ibo6egmHbizu8ExLLU6ZCjm
MAPbI,MA,Pb,I,1.58,C60 | BCP,PTAA,Cu,Ethyl acetate,DMF; DMSO,False,100,Spin-coating,N2,0.16,False,1.018,20.416,0.768,15.96,ZP5jgH3ovKQzxTgb0-eendqDud2e
MAPbI3,MA,Pb,I,1.6,TiO2-c,P3HT,Ag,Unknown,DMF >> IPA,False,75.0 >> 75.0,Spin-coating >> CBD,Ar >> Ar,0.15,False,0.88,18.6,0.61,10.1,ZPHwNzM6zuwhDl3fFhoQ17IraAmO
(PEA)0.15FA0.85SnI3,(PEA); FA,Sn,I,,PCBM-60 | BCP,NiO-np,Ag,Chlorobenzene,DMF; DMSO,False,80.0,Spin-coating,N2,0.1,False,0.6,18.7,0.6729999999999999,7.53,ZPOVXekxjmPmrrEpQYMAjvDiSYnp
MAPbI3,MA,Pb,I,1.5,C60 | BCP,NiO-np,Ag,Chlorobenzene,DMF; DMSO,False,Unknown,Spin-coating,Unknown,0.08,False,1.1,21.45,0.74,17.31,ZPVjc5jtC4SrpItTK32v25eWQM19
Cs0.05FA0.79MA0.16PbBr0.51I2.49,Cs; FA; MA,Pb,Br; I,,TiO2-c,Spiro-MeOTAD,Au,Chlorobenzene,DMF; DMSO,False,100.0,Spin-coating,Ar,0.37,False,1.142,23.38,0.75,20.07,ZPcZ4BvLkC5RRsfYhYtZk74eG3b7
FA0.85MA0.15PbBr0.45I2.55,FA; MA,Pb,Br; I,,TiO2-c | TiO2-mp,Spiro-MeOTAD,Au,Unknown,DMF; DMSO >> IPA,False,70.0 >> 100.0,Spin-coating >> Spin-coating,N2 >> N2,0.16,False,1.09,22.53,0.758,19.03,ZPin0qvw10_IcadWI1ZtVkCvpX3e
FA0.85MA0.15PbBr0.45I2.55,FA; MA,Pb,Br; I,,TiO2-c | TiO2-mp,Spiro-MeOTAD,Au,Unknown,DMF; DMSO >> IPA,False,70.0 >> 100.0,Spin-coating >> Spin-coating,N2 >> N2,0.16,False,,,,,ZPjdZiCrYtx-z37xTH5LNG-XUrn6
MAPbI3,MA,Pb,I,1.6,C60 | bis-C60,NiO-c,Ag,Toluene,DMSO; GBL,False,100.0,Spin-coating,Unknown,0.0314,False,1.05,22.18,0.75,17.47,ZPkG1cf-z9vMY5g735PaIfpmbeJ1
MAPbI3,MA,Pb,I,1.6,TiO2-c | TiO2-mp,Spiro-MeOTAD,Au,Unknown,DMF >> IPA,False,70.0 >> 100.0,Spin-coating >> CBD,Unknown,0.1,False,,,,13.6,ZPktslFA_twV4Hhq10Hkz7-O3pCL
MAPbI3,MA,Pb,I,1.6,TiO2-c,Spiro-MeOTAD,Au,Chlorobenzene,DMF; DMSO,False,100.0,Spin-coating,Unknown,0.13,False,,,,,ZPn75GP10SyrCyQdy2W5-HIEsyK_
MAPbI3,MA,Pb,I,1.6,TiO2-c | TiO2-mp,Spiro-MeOTAD,Au,Unknown,DMSO >> Ethanol,False,Unknown >> 105.0,Slot-die coating >> CBD,Unknown,0.09,False,0.96,16.7,0.82,13.2,ZPncHUm5xpwxQ03YvL5j7C0wOWEj
Cs0.05FA0.81MA0.14PbBr0.45I2.55,Cs; FA; MA,Pb,Br; I,,TiO2-c,Spiro-MeOTAD,Au,Chlorobenzene,DMF; DMSO,False,100,Spin-coating,N2,0.049,False,1.1,22.4,0.7509999999999999,18.6,ZPnz1si73MV3lQ0ddCAvNtVBHIvI
MAPbI3,MA,Pb,I,1.6,LiF | C60,Spiro-MeOTAD,Au,Unknown,none >> IPA,False,Unknown >> 100.0,Evaporation >> Spin-coating,Vacuum >> N2,0.15,False,1.07,18.2,0.7440000000000001,14.8,ZQHiN7GgnvHIz47OHQ_8Tg764Qce
CsPbBrI2,Cs,Pb,Br; I,1.89,SnO2-np,Spiro-MeOTAD,MoO3 | Ag,Unknown,DMSO,False,38.0; 160.0,Spin-coating,N2,0.06,False,1.1740000000000002,14.82,0.638,11.1,ZQgYY1CwRJD5-6CTzSbRSo6j56aG
MAPbI3,MA,Pb,I,1.6,SnO2-c,Spiro-MeOTAD,Au,Ethyl ether,DMF; DMSO,False,100.0,Spin-coating,Air,0.1,False,1.09,23.86,0.71,18.17,ZQkHM338T7bL5KKIIO_6J__YZ_-i
Cs0.1FA0.9PbBr0.3I2.7,Cs; FA,Pb,Br; I,,TiO2-c | TiO2-mp,Spiro-MeOTAD,Au,Chlorobenzene,DMF; DMSO,False,105.0,Spin-coating,Dry air,0.09,False,1.08,22.92,0.77,18.97,ZQu4ymetkpFsYW2fS0R3gcw_Thw9
CsPbI3 | FAPbI3,Cs | FA,Pb | Pb,I | I,,TiO2-c,PTAA,MoO3 | Ag,Unknown,Hexane >> Octane,False,Unknown,Spin-coating >> Spin-coating,Dry air >> Dry air,0.725,False,1.22,17.26,0.74,15.6,ZR-SpDo1X81rfZNAgELdFwg4NQ4j
Cs0.15FA0.85PbBr0.3I2.7,Cs; FA,Pb,Br; I,1.58,SnO2-np,Spiro-MeOTAD,,,,False,,,,,False,1.128,22.67,0.784,20.05,ZR0WP3PhFHG5zWbvuh0mi_DbvNEv
MAPbI3,MA,Pb,I,1.6,TiO2-c | TiO2-mp,Spiro-MeOTAD,Ag,Unknown,DMF >> IPA,False,70.0 >> Unknown,Spin-coating >> CBD,Unknown,0.1,False,0.97,15.5,0.57,8.5,ZR9tQcc9gTEZ2lEyW0Y35UeTGZRc
MAPbI3,MA,Pb,I,1.6,TiO2-c | TiO2-nw,Spiro-MeOTAD,Au,Unknown,DMF >> IPA,False,Unknown >> 70.0,Spin-coating >> CBD,Unknown,0.09,False,0.86,17.7,0.519,7.9,ZRBXAEKQbasx-wsc5ZC7cBJWgkyb
MAPbI3,MA,Pb,I,1.62,TiO2-c,Spiro-MeOTAD | MoO3,Ag,Unknown,DMSO; GBL,False,100,Brush painting,N2,0.09,False,1.01,23.39,0.67,16.04,ZRNbPyc-oUl3gaOlKQzoi8GUxTkj
MAPbI3,MA,Pb,I,1.6,PCBM-60,PEDOT:PSS,Ag,Unknown,DMF,False,100.0,Spin-coating,N2,0.0725,False,,,,,ZRNlccrb7pRrgONlRG7FxCcBC5st
MAPbI3,MA,Pb,I,1.59,PCBM-60,NiO-np | PTAA,Mg | Ag,Toluene,DMF; NMP,False,80,Spin-coating,Ar,0.16,False,1.08,19.4,0.72,15.2,ZRdoXUzUIRs_RjfYL37z81lEqBcE
MAPbI3,MA,Pb,I,1.6,ZrO2-np,Spiro-MeOTAD,Au,Unknown,Unknown,False,100.0,Spin-coating,Air,0.1,False,1.02,13.86,0.74,10.46,ZRsqR_y7a0tG5adEB41fo_k1Wz99
MAPbI3,MA,Pb,I,1.6,TiO2-c | TiO2-mp,Spiro-MeOTAD,Au,Unknown,DMF >> IPA,False,70.0 >> 70.0,Spin-coating >> CBD,Ambient >> Ambient,0.04,False,0.953,19.0,0.7120000000000001,12.9,ZSB3ZbytZwbVc51ryWzOrzLJH-nh
MAPbBr0.43I2.57,MA,Pb,Br; I,,PCBM-60,PEDOT:PSS,Ca | Al,Unknown,DMF,True,100.0,Spin-coating,N2,0.1,False,1.1,19.25,0.78,16.5,ZSGEh91O7JEPcrircwbLZSe-LJMl
MAPbI3,MA,Pb,I,1.59,SnO2-np,Spiro-MeOTAD,Ag,Unknown,DMF,False,100,Spin-coating,N2,0.045,False,1.02,21.8,0.75,16.6,ZSSLpYTEAMy8vTr4p1iEFfz3jtJn
FAPbI3,FA,Pb,I,1.859,C60 | BCP,2PACz,Cu,N2,2-methoxyethanol; acetonitrile; NMP; DMF,False,Unknown,Slot-die coating,Unknown,0.16,False,1.244,14.0,0.661,11.52,ZSUDM4OIyov4YnFtbfTarDrjFqHk
MAPbI3,MA,Pb,I,1.6,N2200 | PCBM-60,PEDOT:PSS,Ag,2-Butanol,DMF; DMSO,False,105.0,Spin-coating,Unknown,0.04,False,0.967,19.73,0.773,14.74,ZSUSSqGlgihaeUcYJE4x04-Vmrya
MAPbI3,MA,Pb,I,1.6,PCBM-60,PEDOT:PSS,Al,Unknown,DMF,False,50.0,Spin-coating,N2,0.03,False,0.87,18.86,0.59,9.68,ZSe44_yD9GwG1YkcAiceqNB0dTP2
FA0.83MA0.17PbBr0.51I2.49,FA; MA,Pb,Br; I,,TiO2-c | TiO2-mp,FA-CN,Au,Trifluorotoluene,DMF; DMSO,False,100.0,Spin-coating,N2,0.1,False,1.065,21.27,0.685,15.52,ZSompkJGVOnRDDKyGl951j7SosPH
CsPbBr2I,Cs,Pb,Br; I,2.07,SnO2-np,Spiro-MeOTAD,Ag,Unknown,DMSO,False,35; 280,Spin-coating,Unknown,0.1,False,1.165,9.88,0.63,7.29,ZSqTIfwBVqYkxoIcdUgTeRndeKvv
Cs0.05FA0.79MA0.16PbBr0.5I2.5,Cs; FA; MA,Pb,Br; I,,TiO2-c | TiO2-mp,Spiro-MeOTAD,Au,Chlorobenzene,DMF; DMSO,False,100.0,Spin-coating,N2,0.16,False,1.12,22.2,0.71,17.66,ZSvJT0Vz--EUHi5Jp_AHJv8pb948
(5-AVA)0.03MA0.97PbI3,(5-AVA); MA,Pb,I,,TiO2-c | TiO2-mp | ZrO2-mp,none,Carbon,Unknown,GBL,False,50.0,Drop-infiltration,Unknown,0.1,False,0.92,23.3,0.71,15.21,ZSvTae13Uh7la32daWDyWT0w2d3E
MAPbI3,MA,Pb,I,1.6,TiO2-c | TiO2-mp,Spiro-MeOTAD,Ag,Diethyl ether,GBL; NMP,False,150,Spin-coating,Air,0.12,False,1.06,21.58,0.742,16.96,ZSyGYv397RCCMi2RxFIY51n5MwQN
FA0.84MA0.16PbBr0.45I2.55,FA; MA,Pb,Br; I,,TiO2-c | TiO2-mp,Spiro-MeOTAD,Au,Chlorobenzene,DMF; DMSO,False,100.0,Spin-coating,Unknown,0.16,False,,,,,ZT41w4mU4RKkjYiQE7rk5PnQcYoI
MAPbI3,MA,Pb,I,1.6,TiO2-c | TiO2-mp,Spiro-MeOTAD,Au,Unknown,DMSO; GBL,False,100.0,Doctor blading,Air,0.11,False,1.01,20.6,0.75,15.6,ZTC0ZWRpjQKpFJR3bE4fsKN_jIJ4
MAPbI3,MA,Pb,I,1.6,TiO2-c | TiO2-nt,Spiro-MeOTAD,Au,Unknown,Unknown,False,130.0,Hot-casting,Unknown,0.1,False,0.888,24.705,0.66,14.49,ZTODXmlRuCBCdgy7tPVez0zjwD6S
MAPbI3,MA,Pb,I,1.6,TiO2-c | TiO2-mp,Spiro-MeOTAD,Au,Diethyl ether,DMF; DMSO,False,50; 100,Spin-coating,N2,0.1,False,,,,16.7,ZTnUW7UmiEnHCO26IJ2tdsn1I9AW
CsPbI3,Cs,Pb,I,1.72,PCBM-60 | BCP,PTAA,Ag,Unknown,DMF,False,90; 150,Spin-coating,Unknown,0.09,False,1.12,15.81,0.752,13.32,ZTydBOdtFAab_BGk56QPreZeTzcP
MAPbI3,MA,Pb,I,1.6,ITCPTC-Se | Rhodamine 101 | LiF,P3CT-Na,Ag,Chlorobenzene,DMF; DMSO,False,60; 80,Spin-coating,N2,0.09,False,0.993,19.63,0.68,13.37,ZU3iEU0plOFniPA_2HiQNVlLneMX
MAPbI3,MA,Pb,I,1.59,TiO2-c | TiO2-mp,Spiro-MeOTAD,Au,Unknown,DMF >> IPA,False,Unknown,Spin-coating >> CBD,Air >> Air,0.08,False,0.936,22.4,0.644,13.5,ZUdTcFdIDgBx_6aJ829WvRkr41rW
MAPbI3,MA,Pb,I,1.6,TiO2-c,Spiro-MeOTAD,Ag,Chlorobenzene,DMF; DMSO,False,70; 100,Spin-coating,Air,0.1,False,1.086,22.2,0.721,18.47,ZUsvn8gBxBCOny95YqKhR2qbTZOf
MAPbI3,MA,Pb,I,1.5,PCBM-60 | BCP,PEDOT:PSS,Ag,Unknown,DMF; DMSO,False,140.0,Spin-coating,N2,0.09,False,0.95,19.97,0.78,14.0,ZVPvPNRpop_N5Y5MZKrPHMqfdpPQ
Cs0.15FA0.75MA0.1PbBr0.3I2.7,Cs; FA; MA,Pb,Br; I,,ZnO-c,Spiro-MeOTAD,Ag,Chlorobenzene,DMSO,False,110.0,Spin-coating,N2,0.1,False,1.12,21.66,0.682,16.54,ZVSaKfngWN8HB2tgxogDE4QbGy7N
MAPbI3,MA,Pb,I,1.53,TiO2-nanobundles,CF-BTz-ThR,Au,Unknown,DMF >> IPA,False,25 >> 100,Spin-coating >> Dipp-coating,Unknown >> Unknown,0.2,False,1.02,22.42,0.67,15.4,ZVaBsd-6qXDB3w25jfgIJ4E6SwKZ
MAPbI3,MA,Pb,I,1.59,PCBM-60 | ZnO,V2O5 | P3CT-K,Al,Chlorobenzene,DMF; DMSO,False,80,Spin-coating,N2,0.06,False,1.09,23.24,0.779,19.7,ZVco7t8fZ7RmIvMoaEJZVSkvmi9l
MAPbI3,MA,Pb,I,1.6,PCBM-60 | C60 | BCP,P3CT-N,Cu,Chlorobenzene,DMF; DMSO,False,60; 80; 140,Spin-coating,N2,0.1,False,1.08,22.2,0.77,18.43,ZVoLROVJOd5KHSv0B1YcxqYLuIwV
MAPbI3,MA,Pb,I,1.5,SnO2-np,Spiro-MeOTAD,Ag,Chlorobenzene,DMF,False,80; 100,Spin-coating,N2,0.16,False,1.06,20.1,0.7440000000000001,15.85,ZVtgE34RPfyghxlBzn0qqA0gvHiL
Cs0.05FA0.79MA0.16Pb0.58Sn0.42Br0.52I2.48,Cs; FA; MA,Pb; Sn,Br; I,1.38,PCBM-60,PEDOT:PSS,Ag,Chlorobenzene,DMF; DMSO,False,100,Spin-coating,N2,0.04,False,0.74,25.9,0.69,13.25,ZVyAuvTHBWq5BAai9GQVd06lJ98O
CsPbI3,Cs,Pb,I,,PCBM-60,PTAA,Al,Unknown,none,False,300.0,Co-evaporation,Vacuum,0.1,False,0.95,14.9,0.65,9.5,ZW8_rTxYFJYX-IRNya0fqLOlFpZ8
Cs0.05FA0.81MA0.14PbBr0.51I2.49,Cs; FA; MA,Pb,Br; I,,TiO2-c | TiO2-mp,none,Carbon-nt,Chlorobenzene,DMF; DMSO,False,100,Spin-coating,N2,0.067,False,0.85,22.2,0.649,12.25,ZWCkN2S2tLq4vzxcnfH_B9_J8yI4
MAPbI3,MA,Pb,I,,SnO2-np | PCBM-60,Spiro-MeOTAD,Ag,Chlorobenzene,DMF; DMSO,False,100,Spin-coating,N2,0.091,False,1.07,22.57,0.674,15.0,ZWJ1aWIa-2PevBwdZ6zZGLgcNiki
MAPbI3,MA,Pb,I,1.6,TiO2-c | TiO2-mp,P3HT,Au,Unknown,DMF,False,110.0,Spin-coating,Unknown,0.09,False,0.64,18.5,0.722,8.54,ZWNnXACsKIi8TaUpF6XZhIYxpCue
MAPbI3,MA,Pb,I,1.6,C60 | BCP,none,Ag,Chlorobenzene,DMF,False,100.0,Spin-coating,N2,0.1,False,0.91,21.1,0.635,12.2,ZWOQSwHV0jWOSgJNHHwrSkXfL0vL
FA0.4MA0.6PbI3,FA; MA,Pb,I,,ZnO-c,Spiro-MeOTAD,Ag,Air,DMF,False,100.0,Spin-coating,Unknown,0.045,False,0.959,21.81,0.6459999999999999,12.75,ZWZLBcF7j455SCVTTeRryN2Y2rZz
MAPbI3,MA,Pb,I,1.6,TiO2-c | TiO2-mp,Spiro-MeOTAD,Au,Unknown,DMF; DMSO >> IPA,False,70 >> 120,Spin-coating >> CBD,Air >> Air,0.1,False,1.056,19.5,0.7240000000000001,14.94,ZWcB7r7AdhQjl_0gpGjPHOIRcJUh
Cs0.05FA0.79MA0.16PbBr0.50I2.5,Cs; FA; MA,Pb,Br; I,1.63,SnO2-np,CuGaO2-np | CuSCN,Au,Chlorobenzene,DMF; DMSO,False,100.0,Spin-coating,N2,0.09,False,1.02,22.1,0.74,16.7,ZWddugZIj2KjdYpmJnxu4AKGFo0T
CsPbBr3,Cs,Pb,Br,,TiO2-c | TiO2-mp,none,Carbon,Unknown,DMF,False,Unknown,Spin-coating,Unknown,0.1,False,1.43,7.32,0.78,8.16,ZWdhiQMSwAuZ3g5OdBdBkgX3cn7e
Cs0.05FA0.79MA0.16Pb1.0Br0.51I2.49,Cs; FA; MA,Pb,Br; I,,PCBM-60 | BCP,CuPc | PEI,Ag,Chlorobenzene,DMF; DMSO,False,100,Spin-coating,N2,0.09,False,1.033,19.56,0.779,15.25,ZWf-sKhA3dnrKtFNfB-X5b5ijS8r
MAPbI3,MA,Pb,I,1.6,none,Spiro-MeOTAD,Au,Unknown,DMF,False,50; 100,Spin-coating,Unknown,0.09,False,0.85,19.0,0.434,9.7,ZWrCBb2pMAxqqFmfJ9hxguWVuXXe
MAPbI3,MA,Pb,I,1.6,SnO2-np,Spiro-MeOTAD,Au,Diethyl ether,DMF,False,100.0,Spin-coating,N2,0.102,False,1.036,23.5,0.677,16.48,ZWs9xO3LwLiUmagT2fanzz19c8Ou
MAPbI3,MA,Pb,I,1.6,SnO2-c,Spiro-MeOTAD,Ag,Unknown,DMF,False,100.0,Spin-coating,Dry air,0.0925,False,0.79,17.14,0.55,7.42,ZWzuAT4c6K0rZ8tXRkTYW9CytbX-
FA0.4MA0.6Pb1.0I3,FA; MA,Pb,I,,TiO2-c | TiO2-mp,none,Carbon black,Diethyl ether,DMF; DMSO,False,100,Spin-coating,N2,0.1,False,0.91,19.18,0.496,8.66,ZX-mn9eBNG0SlGfeqysQ51lEQ4hb
MAPbI3,MA,Pb,I,1.6,TiO2-c | TiO2-mp,Spiro-MeOTAD,Au,Diethyl ether,DMF; DMSO,False,60; 100,Spin-coating,Unknown,0.12,False,1.08,21.53,0.71,16.51,ZX5bEenEYcZ9jYC87v3LEv0kUUq0
MAPbI3,MA,Pb,I,1.6,TiO2-c | TiO2-mp,Spiro-MeOTAD,MoO3 | Ag,Toluene,DMSO; GBL,False,100.0,Spin-coating,Unknown,0.16,False,1.03,22.11,0.74,16.97,ZXDa_brHRz91uwuvPdtoYCndy0oL
MAPbBr0.9I2.1,MA,Pb,Br; I,1.75,TiO2-c | TiO2-mp | ZrO2-mp,none,Carbon,Unknown,DMF,False,90.0,Spin-coating,Air,0.2,False,0.949,21.32,0.44,8.9,ZXOr4O-7EGMi2ugb6ECwtyPzsyyM
CsPbBrI2,Cs,Pb,Br; I,1.89,ZnO-np | C60,NiO-c,Ag,Unknown,DMSO,False,45 >> 160,Spin-coating,Unknown,,False,1.1,14.12,0.7290000000000001,11.35,ZXQLnNXcMYXUj7NI3DxR7O5h4St9
MAPbI3,MA,Pb,I,1.6,TiO2-c,Spiro-MeOTAD,Au,Unknown,GBL,False,120.0,Spin-coating,Unknown,0.81,False,1.05,22.65,0.7290000000000001,17.34,ZXU2wsz5BVwvnIrAFTcjfCXF9WUn
Cs0.1FA0.74MA0.13PbBr0.39I2.48,Cs; FA; MA,Pb,Br; I,,TiO2-c | TiO2-mp | SnO2-c,BL38,Au,Chlorobenzene,DMF; DMSO,False,100.0,Spin-coating,N2,0.1,False,0.89,21.46,0.568,10.89,ZXY6n8MXO5zMTDQxOgBZiovgMk7A
Cs0.04FA0.80MA0.16PbBr0.51I2.49,Cs; FA; MA,Pb,Br; I,1.61,PCBM-60 | BCP,PTAA,Ag,Ethyl acetate,DMF; DMSO,False,60; 100,Spin-coating,N2,1.0,False,1.035,20.59,0.7240000000000001,13.3,ZXdwwdrRiyktRu0cS_yIHIn8m1tA
MAPbI3,MA,Pb,I,1.6,PCBM-60,PEDOT:PSS,Al,2-butylalcohol,DMF; DMSO,True,100.0,Spin-coating,Air,0.12,False,0.998,21.88,0.737,16.12,ZXfbAYqdaQJOK4UsuYO-Q8-Ng-AW
Cs0.05MA0.95PbI3,Cs; MA,Pb,I,,TiO2-c | TiO2-mp,Spiro-MeOTAD,Au,Chlorobenzene,DMSO,False,100,Spin-coating,Unknown,0.16,False,0.906,18.9,0.68,11.7,ZXsfTo-cMOYthCHIb1pOVEIsvIQ2
(PDMA)MA5Pb6I19,(PDMA); MA,Pb,I,,PCBM-60 | Bphen,PEDOT:PSS,Ag,Toluene,DMF; DMSO,False,100.0,Spin-coating,Unknown,0.09,False,1.08,20.9,0.48,10.86,ZXsoTA9kyMgCBTVUZjuWNxTaEnup
MAPbI3,MA,Pb,I,1.6,PCBM-60 | PEI,PEDOT:PSS,Au,Unknown,DMF,False,100.0,Spin-coating,N2,0.1,False,1.0,21.78,0.733,16.17,ZYM_pZgNnbt7Vwo4b9O-oedjHihe
MAPbI3,MA,Pb,I,1.5,TiO2-c | TiO2-mp,Spiro-MeOTAD,Au,Unknown,DMF >> IPA,False,Unknown >> 90.0,Spin-coating >> Spin-coating,Unknown,0.06,False,0.99,21.1,0.5579999999999999,11.5,ZYN_9imnChZuwOtBz3oF0iGyaOiH
Cs0.05FA0.79MA0.16PbBr0.5I2.5,Cs; FA; MA,Pb,Br; I,,TiO2-c | TiO2-mp,Spiro-MeOTAD,Au,Chlorobenzene,DMF; DMSO,False,100,Spin-coating,N2,0.115,False,1.06,21.63,0.74,16.44,ZYTC0Y2LCS4H707t2NKfv-m-vt6u
MAPbI3,MA,Pb,I,1.6,IDTT2FPDI | PCBM-60 | Bphen,PTAA | PMMA,Al,2-Butanol,DMF; DMSO,True,100.0; 100,Spin-coating,N2,0.12,False,1.1,23.8,0.727,18.8,ZYW60Hw31PzarWlNEuCIC6VQZZhA
FA0.75MA0.25PbBr0.5I2.5,FA; MA,Pb,Br; I,,TiO2-c,Spiro-MeOTAD,Au,Chlorobenzene,DMF; DMSO,False,100.0,Spin-coating,Ar,0.09,False,1.0,19.5,0.6,11.7,ZYc8Iba4nm-8iA4PhuBrM41R2P8h
MAPbI3,MA,Pb,I,1.55,PCBM-60 | LiF,PEDOT:PSS,Al,Unknown,DMF,False,100,Spin-coating,Air,0.16,False,1.08,20.7,0.75,16.8,ZYeouyiT5kyMQ3-Sypdi49Yj5a85
MAPbI3,MA,Pb,I,1.6,PCBM-60 | BCP,PEDOT:PSS,Au,Unknown,DMF >> IPA,False,Unknown >> 100.0,Spin-coating >> Spin-coating,N2 >> N2,0.1,False,0.88,22.28,0.63,14.4,ZYgG2UBhTWPcTVnMZSpWIWNTrvjN
MAPbI3,MA,Pb,I,1.6,TiO2-c | TiO2-mp,Spiro-MeOTAD,Au,Unknown,DMF >> none,False,Unknown >> 100.0,Spin-coating >> Recrystallization,N2 >> Methylamin; N2,0.1,False,1.07,21.8,0.7070000000000001,16.2,ZYsL_kk4XxdTbg-D8fXI5dADAPiv
MAPbI3,MA,Pb,I,1.6,TiO2-c,PTAA,Ag,Unknown,Unknown,False,Unknown,Unknown,Unknown,0.1,False,1.007,16.22,0.4539999999999999,7.42,ZYtdH7-uJGTIY_OcPpRqMJTdL3is
MAPbI3,MA,Pb,I,,TiO2-c | ZnO-nanoflake,Spiro-MeOTAD,Au,Unknown,DMF,False,120,Spin-coating,Unknown,0.042,False,0.728,20.46,0.526,7.81,ZZ2VwDwC59cUlceylHFOkIpu_nTd
MAPbI3,MA,Pb,I,1.6,TiO2-c | TiO2-mp,Spiro-MeOTAD,Au,Unknown,DMF >> IPA,False,100.0 >> 100.0,Spin-coating >> Spin-coating,N2 >> N2,0.09,False,0.95,20.27,0.66,13.08,ZZFIh2duKvIacUoXndig8CnHi70v
FA0.85MA0.15PbBr0.45I2.55,FA; MA,Pb,Br; I,,TiO2-c | TiO2-mp,Spiro-MeOTAD,Au,Chlorobenzene,DMF; DMSO,False,100.0,Spin-coating,Unknown,0.1,False,1.1,23.1,0.74,19.2,ZZNpBqxQl5Yz9HMcoiLqvs8M5Tc8
MAPbI3,MA,Pb,I,1.6,TiO2-c | TiO2-mp,CZTS0.25Se0.75; rGO,Au,Chlorobenzene,DMF,False,100.0,Spin-coating,Unknown,0.16,False,0.94,17.3,0.58,9.39,ZZZp7B6XRJog7k3aGqXb7v2_eEh0
Cs0.05FA0.79MA0.16PbBr0.51I2.49,Cs; FA; MA,Pb,Br; I,,TiO2-c | TiO2-mp,Spiro-MeOTAD,Au,Chlorobenzene,DMF; DMSO,False,100.0,Spin-coating,Unknown,1.0,False,1.13,22.1,0.7,17.1,ZZkLTb3yTA1kqrGw5nzxFGN3FZqF
MAPbI3,MA,Pb,I,1.63,TiO2-c,Spiro-MeOTAD,Au,Unknown,DMSO >> IPA,True,Unknown >> 100.0,Spin-coating >> CBD,N2 >> N2,0.1,False,1.056,20.4,0.6459999999999999,16.51,ZZmZzcO6W7HOjoYrN1yTTJdIqP16
MAPbI3,MA,Pb,I,1.6,TiO2-c | TiO2-mp,Spiro-MeOTAD,Ag,Diethyl ether,DMF,False,100.0,Spin-coating,Unknown,0.1,False,0.939,11.877,0.652,7.27,ZZsZEYV8YQ9B8hirfr3NnE9VWc5t
MAPbI3,MA,Pb,I,1.55,TiO2-c | TiO2-mp,Cz-N,Au,Unknown,Diiodooctane; DMF,False,Unknown,Spin-coating,Unknown,0.22,False,0.76,25.15,0.58,11.08,ZZyhiaNV0qrwRUBU9qSoeSdp-q_W
MAPbI3,MA,Pb,I,1.5,SnO2-mp,Spiro-MeOTAD,Ag,Unknown,DMF,False,100.0,Spin-coating,N2,0.045,False,0.73,19.32,0.6409999999999999,9.06,Z_Cpl8_5PDv4WbzoRVIXJl9i8NY_
MAPbI3,MA,Pb,I,1.6,C60,PEDOT:PSS,Ag,Vacuum,DMF,False,100.0,Spin-coating,N2,0.09,False,0.9,19.4,0.722,12.2,Z_GH8T9gD2XWCxAqoc3nR_CuQ4ag
FA0.1MA0.9PbI3,FA; MA,Pb,I,,TiO2-c,Spiro-MeOTAD,Au,Vacuum,DMF,False,120.0,Spin-coating,Air,0.1,False,1.09,23.7,0.79,20.35,Z_HxOGatOIQlRcEso-6ehccV-5rS
MAPbI3,MA,Pb,I,1.6,TiO2-c | TiO2-mp,Spiro-MeOTAD,Ag,Unknown,DMF >> IPA,False,Unknown >> 70.0,Spin-coating >> CBD,N2 >> N2,0.07,False,0.9,19.6,0.68,12.0,Z_Q3VuNrM9rlEw8amvOuJMWK_fG6
MAPbI3,MA,Pb,I,1.5,PCBM-60,PEDOT:PSS,Al,Unknown,DMF,False,100.0,Spin-coating,N2,0.09,False,1.05,20.79,0.75,15.14,Z_kAxyPGdAEWnK0uKavYZZOzxEQI
(DMA)0.025MA0.975PbI3,(DMA); MA,Pb,I,1.55,TiO2-c | TiO2-mp,Spiro-MeOTAD,Au,Trifluorotoluene,DMSO,False,100,Spin-coating,N2,0.16,False,1.11,19.92,0.75,17.5,Z_nTGBHqNInwWIGAoaUmzd_8tzES
MAPbI3,MA,Pb,I,1.6,PCBM-60 | AgAl-np | Au-np | LiF,NiO-c,AgAl,Chlorobenzene,DMSO; GBL,False,100.0,Spin-coating,Unknown,0.09,False,1.05,20.17,0.7559999999999999,16.01,Z_rNzxnDD6YlstlYHjCD2OrV_kJF
MAPbI3,MA,Pb,I,1.6,TiO2-c | TiO2-mp,Spiro-MeOTAD,Au,Unknown,DMF >> IPA,False,70.0 >> 100.0,Spin-coating >> CBD,Unknown,0.1,False,0.93,13.5,0.55,8.0,Za0CaCPQAlNuKjwCchfcgtj7Wi1t
MAPbI3,MA,Pb,I,1.6,TiO2-c | TiO2-mp,Spiro-MeOTAD,Au,Toluene,DMSO,False,100.0,Spin-coating,N2,0.12,False,1.048,19.6,0.77,15.9,Za2v1UFWL6MZcuvoP9doz_N0ZmcU
(PDA)0.05Cs0.15FA0.8PbI3,(PDA); Cs; FA,Pb,I,,PCBM-60 | BCP,PTPD,Ag,Unknown,none >> IPA,False,80.0 >> 140.0,Spin-coating >> Spin-coating,Air >> N2,0.07,False,1.04,12.48,0.7759999999999999,10.08,Za3D0K5VJ7V1VPm0qmhXjP1MzIR2
FA0.83MA0.17PbBr0.51I2.49,FA; MA,Pb,Br; I,1.65,TiO2-c,Spiro-MeOTAD,Au,Chlorobenzene,DMF; DMSO,False,100,Spin-coating,Unknown,0.05,False,1.11,19.95,0.701,15.53,ZaSvxYJGLR0UuJgzvBeq6olqgADb
MAPbI3,MA,Pb,I,1.6,TiO2-c | TiO2-mp | PCBM-60,Co-Porphyrin,Au,Diethyl ether,DMF; DMSO,False,100.0,Spin-coating,Unknown,0.1,False,1.1,23.15,0.7609999999999999,19.41,ZaZItdcEgFttR5fgkOjM0WkLSjG_
MAPbI3,MA,Pb,I,1.6,TiO2-c | TiO2-mp,CDTh 1,Au,Chlorobenzene,DMSO,False,100.0,Spin-coating,Unknown,0.16,False,1.026,20.51,0.685,14.49,ZaaMCmb529jo2lpskUBTXKsqReN1
MAPbI3,MA,Pb,I,1.6,TiO2-c | TiO2-nw,none,Carbon,Toluene,DMF; DMSO,False,75; 100,Spin-coating,Unknown,0.16,False,0.97,16.4,0.5,8.44,Zac744JG2lGY-83i8VB92TrV5iik
FA0.83MA0.17PbI3,FA; MA,Pb,I,,In2O3-c,Spiro-MeOTAD,Au,Unknown,DMF; DMSO >> IPA,False,Unknown >> 150.0,Spin-coating >> Spin-coating,Air >> Air,0.0883,False,1.1,23.89,0.7759999999999999,20.41,ZagdcrJ4jIOpOreRqBcHUd10TVOk
MAPbI3,MA,Pb,I,1.6,PN,NiO-c,Ag,Toluene,DMSO; GBL,False,100.0,Spin-coating,N2,0.1,False,1.07,22.4,0.72,17.3,ZakeFXDHtEYaCc96Mque5HebdTA9
MAPbI3,MA,Pb,I,1.6,PCBM-60 | C60,PEDOT:PSS,Al,Unknown,DMF,False,100.0,Spin-coating,N2,0.09,False,0.96,22.85,0.63,11.65,Zay98jDMBYvx1MtC6QTVQ-nkD5T8
MAPbI3,MA,Pb,I,1.6,TiO2-c | TiO2-mp,Spiro-MeOTAD,Au,Chlorobenzene,DMSO,False,100,Spin-coating,Unknown,0.16,False,1.081,22.2,0.68,16.4,Zb7blbm9EicV6UcKg-M5gA-MmdBU
MAPbI3,MA,Pb,I,1.6,TiO2-c | TiO2-mp,Spiro-MeOTAD,Au,Diethyl ether,DMF; DMSO,False,65; 100,Spin-coating,Air,0.09,False,0.9,17.0,,,ZbFgb3ODzKl5Xpn6FCzL1qJHSXks
MAPbI3,MA,Pb,I,1.6,ZnO-c | ZnO-nw,Spiro-MeOTAD,Ag,Unknown,DMF >> IPA,False,70.0 >> 100.0,Spin-coating >> Spin-coating,Unknown,0.12,False,0.959,20.5,0.65,13.75,ZbcVRJne9WAavozgNA7SJ6BEw191
FA0.92MA0.08PbI3,FA; MA,Pb,I,1.55,SnO2-c,Spiro-MeOTAD,Au,Unknown,DMF; DMSO >> IPA,False,70.0 >> 150.0,Spin-coating >> Spin-coating,Air >> Air,0.07,False,1.15,24.69,0.8009999999999999,22.73,Zc-TLJ6aq2ACqlvszGTGDnwA9XEX
FA0.85MA0.15PbBr0.45I2.55,FA; MA,Pb,Br; I,1.6,TiO2-c | TiO2-mp,Spiro-MeOTAD,Au,Chlorobenzene,DMF; DMSO,False,100.0,Spin-coating,Ar,0.1,False,1.0,21.12,0.579,12.24,Zc85lzKG89T-aPmG0-sqE5r2BqsV
FA0.95MA0.05PbBr0.15I2.85 | DA2PbI4,FA; MA | DA,Pb | Pb,Br; I | I,,TiO2-c | TiO2-mp,DAI | DM,Au,Diethyl ether,DMF; DMSO >> IPA,False,150.0 >> 100,Spin-coating >> Spin-coating,N2 >> N2,0.094,False,1.13,23.97,0.81,21.89,ZcEnOPaFkEsNX8jVbqyu6ENmV8_9
MAPbI3,MA,Pb,I,1.6,PCBM-60 | ZnO-np,PEDOT:PSS,Al,Toluene,DMSO; GBL,False,Unknown,Spin-coating,N2,0.1,False,0.87,18.57,0.78,12.6,ZcGFOf_qI1UNo4vEDihPRfD-xDLc
FA0.75MA0.25PbBr0.25I2.77,FA; MA,Pb,Br; I,,SnO2-np,Py-OMe,Au,Diethyl ether,DMF; DMSO,False,Unknown,Spin-coating,Air,0.12,False,1.11,22.82,0.7609999999999999,19.13,ZcH9WcoLOJfsifCAtSEVBta4QMj6
MAPbI3,MA,Pb,I,1.6,TiO2-c | TiO2-mp,Spiro-MeOTAD,Ag,Toluene,DMSO; GBL,False,100,Spin-coating,N2,0.3,False,0.887,19.1,0.51,8.1,ZcHDyBR5HvYmnc3_B-g1DQtZi2u4
FA0.15MA0.85PbI3,FA; MA,Pb,I,,TiO2-c | TiO2-mp,Spiro-MeOTAD,Au,Toluene,DMF; DMSO,False,120,Spin-coating,Unknown,0.1,False,0.99,17.66,0.67,11.68,ZcQcXULIvBZIzZNCAkNA_4a5M0IN
FA0.95MA0.05PbBr0.15I2.85,FA; MA,Pb,Br; I,,TiO2-c | TiO2-mp,DM,Au,Ethyl ether,DMF; DMSO,False,150.0,Spin-coating,Unknown,0.0939,False,1.11,24.7,0.81,22.2,ZcVxZCWmr72thzLLDbU8BA4E-qyd
MAPbI3,MA,Pb,I,1.58,PCBM-60 | BCP,PEDOT:PSS,Ag,Toluene,DMSO; GBL,False,100.0,Spin-coating,N2,0.12,False,0.94,19.05,0.7,12.5,ZcY6H02QDmHWEXbfcynV0GMorpkr
MAPbI3,MA,Pb,I,1.6,PCBM-60 | BCP,WO3-nw@PEDOT | PEDOT:PSS,Ag,Unknown,DMF,False,80.0,Spin-coating,N2,0.04,False,,,,,ZcweXrI5lbcE0m_3Ajl80gFj2iny
FA0.95MA0.05PbBr0.15I2.85,FA; MA,Pb,Br; I,,TiO2-c | TiO2-mp,DM,Au,Ethyl ether,DMF; DMSO,False,150.0,Spin-coating,Unknown,0.0939,False,1.12,24.8,0.8029999999999999,22.3,Zd5PS88PS2n8843TP44Oo5Vy02G0
MAPbI3,MA,Pb,I,1.6,PCBM-60,NiO-mp,Ag,Chlorobenzene,DMSO,False,100.0,Spin-coating,Unknown,0.1,False,0.94,20.03,0.664,12.51,Zd8XfzAv0wh6Lny5aQI0ciC9fMB1
MAPbI3,MA,Pb,I,1.6,TiO2-c | TiO2-mp,Spiro-MeOTAD,Au,Unknown,DMSO >> none,False,100.0 >> Unknown,Spin-coating >> Recrystallization,N2 >> Methylamin,0.16,False,1.08,22.36,0.777,18.74,Zd8oBRM9hTq4MF0ocBZOJKiNShZZ
MAPbI3,MA,Pb,I,1.6,TiO2-c | TiO2-mp | ZrO2-mp,none,Carbon,Unknown,GBL,False,50,Drop-infiltration,Air,0.07,True,0.91,22.66,0.63,12.94,ZdJvnZ7tJeMLrcDkcepx6UF20GfD
FAPbBr0.45I2.55,FA,Pb,Br; I,,TiO2-c,Spiro-MeOTAD,Au,Unknown,DMF; DMSO >> IPA,False,100.0 >> 150.0,Ultrasonic spray >> CBD,Air >> Air,1.0,False,1.03,21.3,0.213,13.3,ZdPffnzdWo23DSNeu6I9qyCXngV0
Cs0.1FA0.9PbI3,Cs; FA,Pb,I,1.509,TiO2-c | TiO2-mp,Spiro-MeOTAD,Au,IPA,DMF >> IPA,False,Unknown >> 160.0,Spin-coating >> Air brush spray,Air >> Air,0.15,False,1.05,20.3,0.7,14.8,ZdQWX0yPZz8M3GSXOJIpGscgxG9i
MAPbI3,MA,Pb,I,1.6,TiO2-c,Spiro-MeOTAD,Au,Chlorobenzene,DMF; DMSO,False,100.0,Spin-coating,Unknown,0.06,False,0.98,20.62,0.65,13.1,ZdiqjnLHhnvCzflyEVHQ4t8oQXBT
MAPbI3,MA,Pb,I,1.6,TiO2-c,Spiro-MeOTAD,Au,Unknown,DMF,False,Unknown,Spin-coating,Unknown,0.09,False,0.91,22.3,0.688,14.0,ZdpT4VNp6NcO8wIBpiGuNeowX3Cj
MAPbI3,MA,Pb,I,1.6,TiO2-c | TiO2-mp,Spiro-MeOTAD,Ag,Diethyl ether,DMF; DMSO,False,65; 100,Spin-coating,Unknown,0.125,False,1.061,22.76,0.614,14.91,ZdrNe07R5G6irCs9A0aEQkWmebQJ
Cs0.05FA0.79MA0.16PbBr0.5I2.5,Cs; FA; MA,Pb,Br; I,,TiO2-c,Spiro-MeOTAD,Au,Chlorobenzene,DMF; DMSO,False,100.0,Spin-coating,Unknown,0.125,False,1.06,22.59,0.685,16.36,Ze-kL6A3ut7r0GXPfNe4rkqLC1QC
MAPbBr0.03I2.97,MA,Pb,Br; I,1.6,TiO2-c,Spiro-MeOTAD,Au,Unknown,DMSO; GBL,False,100.0,Spin-coating,N2,0.09,False,1.06,21.15,0.69,15.42,Ze9xs6PUx94TQK3KUzqolrfZkgrD
Cs0.05FA0.79MA0.16PbBr0.51I2.49,Cs; FA; MA,Pb,Br; I,,TiO2-c | TiO2-mp,Spiro-MeOTAD,ITO | Au,Chlorobenzene,DMF; DMSO,False,100.0,Spin-coating,N2,0.09,False,1.08,19.89,0.557,12.0,ZeB8_D4peakxPD4OiPWNiPRYafyn
MAPbI3,MA,Pb,I,1.6,TiO2-c,Spiro-MeOTAD,Au,Unknown,DMF >> IPA,False,Unknown >> 100.0,Spin-coating >> CBD,N2 >> N2,0.1,False,0.99,18.2,0.64,11.53,ZeEFREUSs5p3GnbNSs-88DyB0s4D
MAPbI3,MA,Pb,I,1.6,ZnO-c,Spiro-MeOTAD,Au,Chlorobenzene,DMF; DMSO,False,70.0,Spin-coating,N2,0.1,False,0.99,18.95,0.691,12.96,ZeQeRfXGvb8kX0F8d0xTEcf_gL0P
MAPbI3,MA,Pb,I,1.6,TiO2-c | TiO2-mp | Al2O3-mp,Spiro-MeOTAD,Au,Toluene,DMF; GBL,False,100.0,Spin-coating,N2,0.045,False,1.0,19.76,0.47,9.3,ZeSPZWTye-IXwwPtxDcR6tgzPdNP
FA0.85MA0.15PbBr0.45I2.55,FA; MA,Pb,Br; I,,TiO2-c | TiO2-mp,Spiro-MeOTAD,Au,Chlorobenzene,DMF; DMSO,False,100.0,Spin-coating,Ar,0.126,False,1.03,24.5,0.6709999999999999,16.9,ZeTFFeMeL_5HcncYcbDsP_-Sz3C2
FA0.85MA0.15PbBr0.45I2.55,FA; MA,Pb,Br; I,1.62,TiO2-c | SnO2-c,PTAA,Au,Chlorobenzene,DMF; DMSO,False,100.0,Spin-coating,N2,0.16,False,1.13,22.63,0.76,19.44,ZeX8KlPWwXAJb_rO8FYQbw3mGfTN
MAPbI3,MA,Pb,I,1.6,PCBM-60 | BCP,PEDOT:PSS,Ag,Chlorobenzene,DMF; DMSO,False,50; 85,Spin-coating,N2,0.09,False,1.057,20.531,0.6940000000000001,15.05,ZecxdMyWD6NnlmR-dtMpUGSkK1qm
MAPb1.0I3,MA,Pb,I,1.6,PCBM-60 | C60,PEDOT:PSS,Al,Unknown,DMF,True,95,Spin-coating,Air,0.09,False,1.01,20.44,0.67,13.87,ZeegqVn_evSFiT3KT_mRDzlM9yIB
MAPbI3,MA,Pb,I,1.6,PCBM-60 | BCP,CA-Br; TPA-PT-C6,Ag,Toluene,DMF; DMSO,False,100.0,Spin-coating,N2,1.02,False,1.04,20.32,0.7609999999999999,16.1,Zegr_thSdXaZdZmK5HLvs0855ZpD
MAPbI3,MA,Pb,I,1.6,PCBM-60,PEDOT:PSS,Ag,Diethyl ether,DMF; DMSO,False,100.0,Spin-coating,Air,0.086,False,0.8,14.6,0.6579999999999999,8.0,ZexxpTBS81VWLfn-n1goRvORSQIB
FA0.85MA0.15PbBr0.45I2.55,FA; MA,Pb,Br; I,,TiO2-c | TiO2-mp,Spiro-MeOTAD,Au,Chlorobenzene,DMF; DMSO,False,220; 105,Spin-coating,Unknown,0.09,False,1.05,20.93,0.755,16.59,ZezWM6whbGWFesba4NYEQGua-CSU
MAPbI3,MA,Pb,I,1.6,PCBM-60 | Bphen,PEDOT:PSS | MoS2,Ag,2-Butanol,DMF; DMSO,False,100,Spin-coating,N2,0.0625,False,1.0,21.85,0.772,16.78,Zf8LUi3ctFDQOaWG2xMMCSa5_DPP
MAPbI3,MA,Pb,I,1.6,TiO2-c | TiO2-mp,Spiro-MeOTAD,Au,Chlorobenzene,GBL,False,100,Spin-coating,Air,0.1,False,0.97,11.3,0.684,7.51,ZfHdB8g1E7VTrrFUBrO5qL_45q4-
FA0.85MA0.15PbI3,FA; MA,Pb,I,,TiO2-c | TiO2-mp,Spiro-MeOTAD,Au,Unknown,DMF,False,150.0,Spin-coating,Unknown,0.09,False,,,,17.1,ZfK-v-XJ1WmEFwsPo-yRs7S-wAS0
MAPbI3,MA,Pb,I,1.6,TiO2-c,Spiro-MeOTAD,Ag,Unknown,DMF >> IPA,False,Unknown >> 75.0,Spin-coating >> Spin-coating,Ar >> Ar,0.15,False,0.939,21.6,0.542,11.0,ZfYcIQdesjGSXsM-bojDxVplpDyy
MAPbI3,MA,Pb,I,1.6,TiO2-c | TiO2-mp,Spiro-MeOTAD,Au,Unknown,DMF >> IPA,False,Unknown >> 70.0,Spin-coating >> CBD,Unknown,0.1,False,1.03,20.93,0.71,15.34,Zfgrgy_3vHz0vY-qGO48cAmt9KoA
FA0.4MA0.6PbI3,FA; MA,Pb,I,,TiO2-c,WO3,Ag,Unknown,DMF >> none >> none,False,Unknown,Spin-coating >> Gas reaction >> Gas reaction,Unknown,0.2,False,0.98,15.85,0.6940000000000001,10.78,Zfk-cOWUJ2ynG5glf-Yssx_4myRS
MAPbI3,MA,Pb,I,1.6,Fe2O3-np,Spiro-MeOTAD,Au,Toluene,DMF; DMSO,False,100.0,Spin-coating,N2,0.1,False,0.99,21.6,0.69,14.8,ZfmCKAtudceVMapsJdxsBqRX0tl9
MAPbI3,MA,Pb,I,1.5,PCBM-60 | BCP,C8-BTBT,Ag,Unknown,DMSO,False,90.0,Spin-coating,N2,0.06,False,0.93,15.73,0.64,9.36,ZfsnUaYJsuUuLyEJEHtaIaSh_LV0
MAPbI3,MA,Pb,I,1.6,TiO2-c,Spiro-MeOTAD,MoO3 | Ag,Chlorobenzene,DMSO; GBL,False,100.0,Spin-coating,Unknown,0.1,False,1.07,24.31,0.74,18.97,Zg5VRrWiPIqfu83PFU3TEIYwsmxq
MAPbI3,MA,Pb,I,1.6,TiO2-c | TiO2-mp,Spiro-MeOTAD,Au,Unknown,DMF; DMSO >> IPA,False,Unknown >> 130.0,Spin-coating >> Spin-coating,N2 >> N2,0.089,False,1.025,19.8,0.634,12.5,ZgE7wj6eQxfCTdjEPCRkDNPRyTX_
MAPbI3,MA,Pb,I,1.6,TiO2-c | TiO2-mp,Spiro-MeOTAD,Au,Unknown,DMF >> IPA,False,70.0 >> 70.0,Spin-coating >> CBD,Unknown,0.08,False,0.88,19.23,0.51,8.63,ZgFtci77Fhow9t_xh0pNq58Z8ZZY
MAPbI3,MA,Pb,I,,TiO2-c | TiO2-mp,Spiro-MeOTAD,Au,Unknown,DMF; DMSO,False,90,Spin-coating,Unknown,0.096,False,1.11,22.01,0.731,18.4,ZgLsGRM27R9-RPhvX3OrTxp5mF4A
MAPbI3,MA,Pb,I,1.6,SnO2-np,Spiro-MeOTAD,Au,Hot air,DMF,False,120,Spray-coating,Air,0.13,False,0.841,16.44,0.5820000000000001,8.04,ZgUsNPyyU2aFHsJYTBYq9pv5quMp
MAPbI3,MA,Pb,I,1.6,C60; PCBM-60 | Zr(acac)4,NiO-np,Ag,Chlorobenzene,DMF,True,100.0,Spin-coating,N2,0.1,False,1.07,23.43,0.748,18.75,ZgbSU-wN-0xb7JTZY574eO_76-wp
MAPbI3,MA,Pb,I,1.6,TiO2-c | TiO2-mp,Spiro-MeOTAD,Au,Unknown,DMF; NMP >> IPA,False,70.0 >> 100.0,Spin-coating >> CBD,Unknown,0.06,False,1.01,21.89,0.6629999999999999,14.66,ZgeGdkv_CZg8ppwDWqD87HEhEmyF
MAPbI3,MA,Pb,I,1.6,C60 | BCP,PEDOT:PSS,Al,Unknown,DMF >> IPA,False,70 >> 100,Spin-coating >> Spin-coating,Unknown,0.096,False,0.94,16.45,0.79,12.22,ZgrfRVe682uX12jcFSI8Bt11HtYo
MAPbI3,MA,Pb,I,1.57,TiO2-c,Al2O3-c | Spiro-MeOTAD,Au,Unknown,DMF,False,130.0,Spin-coating,N2,0.09,False,1.08,21.7,0.77,18.0,Zgtkoig13EJG4Yrso09nQ_SrhADO
MAPbI3,MA,Pb,I,1.6,C60 | BCP | LiF,PEDOT:PSS,Al,Unknown,DMF; DMSO,False,65; 100,Spin-coating,Air,0.0177,False,0.99,21.6,0.83,17.8,ZgwzIulnVYsO_cx0IFsksA4FhL9c
MAPbI3,MA,Pb,I,1.6,TiO2-c | TiO2-mp,Spiro-MeOTAD,Au,Toluene,DMF; DMSO,False,40; 55; 75; 100,Spin-coating,N2,0.1,False,1.13,23.1,0.73,19.1,Zgygt_OsuzRvQjJB-SgNITHL6Xl-
MAPbI3,MA,Pb,I,1.6,TiO2-c,tetra-TPA,Au,Unknown,DMF,False,100.0,Spin-coating,Air,0.096,False,1.05,22.0,0.78,18.0,ZgzXx4vMPgmbNx_5EQtZt63nutLS
MAPbI3,MA,Pb,I,1.6,PCBM-60 | BCP,PEDOT:PSS,Ag,Unknown,DMF >> IPA,False,Unknown >> 100.0,Spin-coating >> Spin-coating,Unknown,0.075,False,0.97,17.6,0.6679999999999999,16.9,Zh1eYGn7ykj0bVPRKaSdIRo8JzSE
MAPbI3,MA,Pb,I,1.6,PCBM-60,WOx,Ag,Unknown,DMF >> IPA,False,Unknown >> 100,Spin-coating >> Spin-coating,Unknown,0.1,False,0.93,16.6,0.64,9.6,ZhLoyDt_1vFIUg9TCG-6bsSkInOi
FA0.83MA0.17PbBr0.4I2.6,FA; MA,Pb,Br; I,,TiO2-c,Spiro-MeOTAD,Au,Unknown,Butylamine; DMF; DMSO >> Butanol,False,Unknown >> 150.0,Spin-coating >> CBD,Air >> Air,0.12,False,1.07,22.14,0.727,17.22,ZhO--mzn1Dn-awanZeHf_lUsZ8It
MAPbI3,MA,Pb,I,1.6,PCBM-60 | AZO-np,PEDOT:PSS,Ag,Unknown,Unknown,False,100,Spin-coating,N2,0.0177,False,0.88,17.09,0.65,9.88,ZhTHPUQZyo2p129YdtgGnfSuXx1K
Cs0.05FA0.79MA0.16PbBr0.51I2.49,Cs; FA; MA,Pb,Br; I,1.62,C60 | BCP,PTAA,Cu,Diethyl ether,DMF; DMSO,False,100.0,Spin-coating,Unknown,0.1,False,1.108,22.0,0.76,19.2,ZhUnjByAAL5zf-xB_W5pgrVIJrMf
