Repository: GouravSidana/firstML

# firstML
My first Machine Learning Project

File: filtered_perovskite.csv (part 90 of 155)
Formula,A_ion,B_ion,X_ion,Bandgap,ETL,HTL,Backcontact,Antisolvent,Solvent,Solv_annel,Anneal_temp,Dep_procedure,Synth_atm,Cell_area,Is_module,Voc,Jsc,FF,PCE,entry_id
MAPbI3,MA,Pb,I,1.6,TiO2-c | TiO2-mp,Spiro-MeOTAD,Au,Unknown,DMF >> IPA,False,70.0 >> 70.0,Spin-coating >> Spin-coating,Unknown,0.1,False,0.91,19.07,0.58,10.07,ZhY8WRA4A_CscA59KKQKFn-4MfWo
Cs0.1MA0.9PbBr0.4I0.6,Cs; MA,Pb,Br; I,1.82,PCBM-60; BCP,PEDOT:PSS,,,,False,,,,,False,1.16,16.12,0.755,14.15,Zhhow69ypHJCXJDJ4uO-VKPNX8ji
MAPbI3,MA,Pb,I,1.6,TiO2-c,Spiro-MeOTAD,Ag,Unknown,DMF >> none,False,90.0,Spin-coating >> Gas reaction,Unknown >> MAI; Vacuum,0.09,False,0.98,20.85,0.6,12.26,ZhzArdZSciTefLYwkP0jJVVnJAAe
MAPbI3,MA,Pb,I,1.6,ZnO-np,P3HT | P3HT; PMMA,Au,Unknown,none >> IPA,False,Unknown >> Unknown,Evaporation >> Spin-coating,Vacuum >> Air,0.0708,False,0.89,16.0,0.48,8.4,Zi0h0VRZB-mDGmSiyu73NLbmfg4c
MAPbI3,MA,Pb,I,1.55,TiO2-c | TiO2-mp,P3HT,Au,Unknown,DMF >> IPA,False,70.0 >> 70.0,Spin-coating >> CBD,N2 >> N2,0.1,False,0.95,13.71,0.62,8.07,Zi3p9JzIWfoyR_SC6bcf7ZWbfFca
MAPbI3,MA,Pb,I,1.6,TiO2-c | TiO2-mp | Al2O3-mp,NiO-mp,Carbon,Unknown,DMF >> IPA,False,25 >> 70,Drop-infiltration >> CBD,N2 >> N2,0.1,False,,,,7.69,ZiOkM4mLfkZy6m0vxn1LyQ6T0S1k
MAPbI3,MA,Pb,I,1.6,TiO2-c,PEDOT:PSS,Au,Ethyl acetate,DMF,False,100.0,Spin-coating,Unknown,0.16,False,0.74,18.52,0.55,7.8,ZiRtDmIXwnnzugrWnpclONbj7BSv
FA0.85MA0.15PbBr0.45I2.55,FA; MA,Pb,Br; I,1.57,TiO2-c,PTAA,Ag,Unknown,DMSO,False,60.0,Doctor blading,Air,1.0,False,1.09,22.35,0.7390000000000001,18.02,ZiSAoz2iJxLpXqsqK_bTuJXEtWyK
MAPbI3,MA,Pb,I,1.6,PCBM-60 | C60,PEDOT:PSS,Al,Unknown,DMSO; NMP,False,100.0,Electrospraying,Unknown,0.1,False,0.92,21.5,0.72,14.24,ZiX1Pp7Q9N5BpGHcKh8Gal7SVZr1
MAPbI3,MA,Pb,I,1.6,PCBM-60 | PFN,PEDOT:PSS,Al,Unknown,DMF,False,95.0,Spin-coating,N2,0.09,False,0.87,18.04,0.72,11.3,ZiYeIwVY10wMTzWq91D05KnUhk4y
Cs0.2FA0.8PbBr0.9I2.1,Cs; FA,Pb,Br; I,1.714,SnO2-np,Spiro-MeOTAD,,,,False,,,,,False,1.218,19.28,0.783,18.4,ZiZApZTwMuR9B1j0lzizxflbIeDS
MAPbI3,MA,Pb,I,1.6,TiO2-c | TiO2-mp,Spiro-MeOTAD,Au,Unknown,DMF; DMSO,False,100.0,Spin-coating,N2,0.159,False,0.967,17.7,0.7290000000000001,12.5,ZiemwMDmpxcFS7EX-2yoGj961G-u
MAPbI3,MA,Pb,I,1.6,PCBM-60 | LiF,PEDOT:PSS,Al,Unknown,DMF,False,100.0,Spin-coating,N2 >> N2,0.16,False,0.97,18.4,0.76,13.7,ZifPO4-jcSI6VAzkiKDwUfNRXUde
Cs0.1FA0.76MA0.14PbBr0.45I2.55,Cs; FA; MA,Pb,Br; I,,TiO2-c | TiO2-mp | SnO2-c,CS05,Au,Chlorobenzene,DMF; DMSO,False,100.0,Spin-coating,N2,0.16,False,1.04,23.33,0.77,18.67,ZijUf2e_vFbua07VSJoqsyCEPVcm
Cs0.12FA0.88PbBr0.36I2.64,Cs; FA,Pb,Br; I,,TiO2-c | TiO2-mp,CuSCN,Au,Diethyl ether,DMF; DMSO >> IPA,False,150.0 >> 100.0,Spin-coating >> Spin-coating,Unknown,0.125,False,1.047,20.71,0.69,14.94,Zika5kpTB3HBsOLMrXxfliUTuqJC
FA0.85MA0.15PbBr0.45I2.55,FA; MA,Pb,Br; I,,TiO2-c,Spiro-MeOTAD,Au,Toluene,DMF; DMSO,False,100.0,Spin-coating,N2,0.1,False,1.101,21.84,0.703,16.9,ZinWbBro3n8ulWd7VXqyI4Ee7wDD
MAPbI3,MA,Pb,I,1.59,C60 | BCP,PEDOT:PSS,Ag,Chlorobenzene,DMSO; GBL,False,100,Spin-coating,N2,2.8,True,,,,15.0,Zixp9SsXC4oLIhy1mPwJUjyMcdUF
FA0.85MA0.15PbBr0.45I2.55,FA; MA,Pb,Br; I,,TiO2-c | TiO2-mp,PFB,Au,Chlorobenzene,DMF; DMSO,False,100.0,Spin-coating,Air,0.09,False,0.88,20.57,0.49,8.99,Zj8rKp7YEcegRsoWMRZmiHO7Y5Hc
MAPbI3,MA,Pb,I,1.6,PCBM-60 | BCP,NiO-c,Ag,Toluene,DMF; DMSO,False,100.0,Spin-coating,Unknown,0.01,False,1.06,20.13,0.773,16.47,ZjB6C92sscLs0tyw0XPvC0zoQDRx
MAPbI3,MA,Pb,I,1.6,PCBB-S-N,PTAA,Al,Unknown,DMF; DMSO >> IPA,False,Unknown >> 100.0,Spin-coating >> Spin-coating,N2 >> N2,0.1,False,1.07,23.11,0.755,18.4,ZjM3S1q-Loz1c5Hh5BQNGE7fNaa7
MAPbI3,MA,Pb,I,1.6,PCBM-60 | BCP,PEDOT:PSS,Ag,Diethyl ether; Chlorobenzene,DMF; DMSO,False,100.0,Spin-coating,Ambient,0.11,False,0.88,21.4,0.64,12.2,ZjP6Tp1MWlUCNeo0lar7qyyBXnhL
MAPbI3,MA,Pb,I,1.6,TiO2-c | TiO2-mp,XY1,Au,Chlorobenzene,DMF; DMSO,False,100.0,Spin-coating,Air,0.1,False,,,,,ZjTiePyiGaShEHDwNolCWKOyb0U1
MAPbI3,MA,Pb,I,1.6,TiO2-c | TiO2-mp,Spiro-MeOTAD,Au,Unknown,DMF,False,100.0,Spin-coating,N2,0.08,False,,,,,ZjwnixEMdWCNpWHCwl2do4JSOTqw
MAPbI3,MA,Pb,I,1.6,SnO2-c | TiO2-mp | ZrO2-mp,none,Carbon,Unknown,GBL,False,50,Drop-infiltration,Unknown,0.107,False,0.9,21.76,0.64,12.62,ZkEOYo7QBm0Xr8wen5HztjVfK-K0
MAPbI3,MA,Pb,I,1.6,TiO2-c | TiO2-mp,Spiro-MeOTAD,Au,Chlorobenzene,DMF; DMSO,False,100.0,Spin-coating,N2,0.09,False,1.07,22.77,0.747,18.22,ZkFRa19ykJUIPY1f4D7JxuuJyZqG
MAPbI3,MA,Pb,I,1.6,TiO2-c,Spiro-MeOTAD,Au,Unknown,DMF,False,100,Spin-coating,Air,0.0625,False,0.88,16.8,0.64,9.4,ZkQtdk_zmUh-2hl4Vcvc6hN7Kbzf
MAPbI3,MA,Pb,I,1.6,TiO2-mp,Spiro-MeOTAD,Ag,Unknown,DMF; DMSO >> IPA,False,Unknown >> 150.0,Spin-coating >> Spin-coating,N2 >> N2,0.07,False,0.93,20.3,0.69,13.07,ZkWWZPPTGsQKskFqf0_flgDk_Dlf
MAPbI3,MA,Pb,I,1.6,TiO2-c | TiO2-mp,Spiro-MeOTAD,Au,Unknown,DMF >> IPA,False,70.0; 90.0 >> 90.0,Spin-coating >> Spin-coating,Unknown,0.1,False,0.974,17.84,0.58,9.98,ZkYQ_ahJxcqUo4stpSsLXG3JkaiQ
MAPbI3,MA,Pb,I,1.5,TiO2-c | TiO2-mp,Spiro-MeOTAD,Au,Unknown,DMF >> IPA,False,70.0 >> 70.0,Spin-coating >> Spin-coating,Unknown,0.1,False,0.84,19.88,0.65,10.79,Zk_g26FUumNpaLWBGZQtff4CeSda
MAPbI3,MA,Pb,I,1.55,TiO2-c,Spiro-MeOTAD,MoOx | Au | MoOx,Unknown,DMF,False,105.0,Spin-coating,N2,0.0314,False,0.976,15.9,0.75,11.6,ZlO-urUUlguR50_chOr4sSZ-7mLm
MAPbI3,MA,Pb,I,1.6,PCBM-60 | C60 | BCP,PEDOT:PSS,Ag,Unknown,DMF,False,90.0,Spin-coating,N2,0.08,False,,,,,ZlTgHiP7tGSz1SAimB6ag9-_fsnA
MAPbI3,MA,Pb,I,1.6,ZnO-c | TiO2-mp,Spiro-MeOTAD,Au,Chlorobenzene,DMF; DMSO,False,100.0,Spin-coating,Unknown,0.09,False,,,,16.4,ZlZK6SEnK4q8obFCVGrikWVVlrjF
MAPbI3,MA,Pb,I,1.6,PCBM-60 | BCP,VOx,Al,Toluene,DMF; DMSO,True,100,Spin-coating,N2,0.16,False,0.9,22.29,0.71,14.13,ZlinMkVx1XZYMm1O3yC2Rjl2vGqY
FA0.8MA0.8PbBr0.06I2.96,FA; MA,Pb,Br; I,,TiO2-c,Spiro-MeOTAD,Au,Unknown,DMF; DMSO >> IPA,False,Unknown >> 150.0,Spin-coating >> Spin-coating,Unknown,0.1,False,1.032,20.98,0.6809999999999999,14.74,ZlwBp3oT8SlJW7O5oRan7b7YyVbe
Cs0.02FA0.83MA0.17PbBr0.51I2.49,Cs; FA; MA,Pb,Br; I,,TiO2-c,Spiro-MeOTAD,Au,Chlorobenzene,DMF; DMSO,False,100,Spin-coating,N2,0.05,False,1.11,18.0,0.67,13.5,Zlz5hkm9bpdxeI9U2MsLZ18SsLDe
Cs0.1FA0.74MA0.13PbBr0.39I2.48,Cs; FA; MA,Pb,Br; I,,TiO2-c | TiO2-mp,Spiro-MeOTAD,Au,Chlorobenzene,DMF; DMSO,False,100.0,Spin-coating,N2,0.16,False,1.097,22.59,0.758,18.77,Zm0n4mEZGwYGBI1c9-BLE5mmWtp-
Cs0.1FA0.75MA0.15PbBr0.51I2.49,Cs; FA; MA,Pb,Br; I,,TiO2-c | TiO2-mp,Spiro-MeOTAD,Au,Chlorobenzene,DMF; DMSO,False,100.0,Spin-coating,N2,0.15,False,,21.3,,,Zm8Iznfq1WwK-_XXtXBjLwk2qX6w
MAPbI3,MA,Pb,I,1.6,TiO2-c,Spiro-MeOTAD,Ag,Unknown,DMF,False,100.0,Ultrasonic spray,Air,0.065,False,0.97,16.8,0.614,10.0,ZmBg8ZI55tmlJ4enuTGiEsYJ7qaS
MAPbI3,MA,Pb,I,1.6,TiO2-c | Al2O3-c | TiO2-mp,PTAA,Au,Chlorobenzene,DMSO,False,100.0,Spin-coating,Dry air,0.12,False,0.021,1.02,0.77,17.05,ZmCVtzHmA3MsrxScIMpQWNxGdEX2
FA0.54MA0.46PbI3,FA; MA,Pb,I,,TiO2-c | TiO2-mp,Spiro-MeOTAD,Ag,Unknown,DMF; DMSO | IPA,False,70 | 150,Spin-coating | Spin-coating,Air | Air,0.1,False,1.06,22.01,0.6409999999999999,14.95,ZmFKCA_cfCrZieiQ8zxye28YtRdG
Cs0.07FA0.79MA0.14PbBr0.45I2.55,Cs; FA; MA,Pb,Br; I,,TiO2-c | TiO2-mp,Spiro-MeOTAD | MoO3,IZO,Unknown,DMF; DMSO,False,Unknown,Spin-coating,N2,1.0,False,1.05,22.6,0.55,13.05,ZmKCaoxfm_4ms-Ocr3q21zEPzRI6
MAPbI3,MA,Pb,I,1.6,PCBM-60 | BCP,NiMgLiO,Ag,Unknown,DMF; DMSO,False,Unknown,Spin-coating,Unknown,0.09,False,1.088,20.94,0.79,18.0,ZmN5tdnALml8FEEqEkir31V8ZHfi
MAPbI3,MA,Pb,I,1.6,TiS2,Spiro-MeOTAD,Au,Chlorobenzene,DMF; DMSO,False,100.0,Spin-coating,Unknown,0.09,False,1.09,21.49,0.7120000000000001,16.63,ZmOBUhqrGq2pOo2T7_TLwKjPDCHA
Cs0.17FA0.83PbBr0.3I2.7,Cs; FA,Pb,Br; I,,SnO2-c | SnO2-c,V1091,Au,Anisole,DMF; DMSO,False,100.0,Spin-coating,Dry air,0.0919,False,1.11,22.5,0.81,18.4,ZmXjtgl9nq5AdS28BwRgKQD2i47l
MAPbI3,MA,Pb,I,1.6,TiO2-c | TiO2-mp,Spiro-MeOTAD,Ag,Chlorobenzene,DMSO; GBL,False,110.0,Spin-coating,N2,0.1,False,0.85,18.2,0.515,8.0,ZmXnYH4SXJSLNqjQGVYGNWcZZFzw
MAPbI3,MA,Pb,I,1.59,TiO2-c,Spiro-MeOTAD,Au,Chlorobenzene,DMF,False,100,Spin-coating,N2,,False,0.92,20.5,0.63,11.82,ZmeWC9GCvB7F3Dr1Zyv27ObndhPu
MAPbI3,MA,Pb,I,1.6,CdS,Spiro-MeOTAD,Au,Toluene,DMF; DMSO,False,40; 60; 70; 100,Spin-coating,Unknown,0.12,False,1.12,19.7,0.74,16.0,Zn1f5M8fCJjrNYfe_iy37K2opr2U
MAPbI3,MA,Pb,I,1.59,TiO2-c,Spiro-MeOTAD,Au,Unknown,DMF; DMSO >> IPA,False,Unknown >> 100,Spin-coating >> Spin-coating,N2 >> N2,0.04,False,1.1,22.6,0.7559999999999999,18.8,Zn6vDGWhZeZDqiB7LXtCcdkoQiD-
MAPbI3,MA,Pb,I,1.6,TiO2-c | TiO2-mp,Spiro-MeOTAD,Au,Unknown,DMF; DMSO >> IPA,False,70.0 >> 100.0,Spin-coating >> Spin-coating,N2 >> N2,0.16,False,1.041,20.8,0.743,16.5,ZnGAuQ_hw7Q9EWeId4QNh21Ofuw0
FAPbI3,FA,Pb,I,1.48,TiO2-c,Spiro-MeOTAD,Au,Chlorobenzene,DMSO; GBL,False,150.0,Spin-coating,Unknown,0.09,False,1.07,22.95,0.728,17.91,ZnILIcZw0GTHX8Y4O_xSCw1AiMBh
MAPbI3,MA,Pb,I,1.56,TiO2-c,Spiro-MeOTAD,Au,Unknown,DMF; DMSO; n-butyl amine >> n-butanol,False,70.0 >> 100.0,Spin-coating >> CBD,Air >> Air,0.12,False,,,,16.86,ZnJ2-1Yo9-tjVMcDJxKHtGVmTbjR
Cs0.1FA0.9PbI3,Cs; FA,Pb,I,,TiO2-c | TiO2-np | ZrO2-mp,none,Carbon,Unknown,DMF >> IPA,False,70.0 >> 100.0,Drop-infiltration >> CBD,Air >> Air,0.1475,False,,,,,ZnQ0E4WueWan_H0je-qcXqVrxBux
MAPbI3,MA,Pb,I,1.6,PCBM-60,PEDOT:PSS | PSS-Na,Al,Chlorobenzene,DMF,False,95.0,Spin-coating,Unknown,0.09,False,0.75,18.1,0.74,9.87,ZnUXcUZRBHy7Wyyw_ScHcxwf2Rcy
MAPbI3,MA,Pb,I,1.6,PCBM-60 | AZO | BCP,PEDOT:PSS | NaI,Ag,Unknown,DMF,False,90,Spin-coating,N2,0.0544,False,0.92,22.4,0.61,12.4,ZnnNyC4xP_qUZEcqTvGwQRVCyn9F
FA0.3MA0.7PbI3,FA; MA,Pb,I,,SnO2-c | C60-SAM,Spiro-MeOTAD,Au,Diethyl ether,DMF; DMSO >> Chlorobenzene,False,100 >> 100,Spin-coating >> Spin-coating,N2 >> N2,0.08,False,1.13,13.15,0.78,19.2,ZnwWfz-HHnwX3_kwNLPvSjAGo7gs
FA0.85MA0.15PbBr0.45I2.55,FA; MA,Pb,Br; I,,TiO2-c | TiO2-mp,KR145,Au,Chlorobenzene,DMF; DMSO,False,90.0,Spin-coating,N2,0.16,False,0.961,18.4,0.67,11.9,Zo8WthR0tKdad8SOZpdAxXotqjMz
FA0.9MA0.1PbI3,FA; MA,Pb,I,1.525,SnO2-np,Spiro-MeOTAD,Au,Unknown,DMF; DMSO,False,70 | 150,Spin-coating >> Spin-coating | Spin-coating,Unknown,0.0887,False,1.06,23.0,0.7809999999999999,19.04,ZoAf64dOcgKGe18KOcBCxjus5qgg
MAPbI3,MA,Pb,I,1.6,PCBM-60,Spiro-MeOTAD,Au,Chlorobenzene,DMF; DMSO,False,60; 80,Spin-coating,Unknown,0.1,False,1.05,19.17,0.607,12.27,ZoCV0500FsiLF2HByjQ5etdJ49YZ
MAPbI3,MA,Pb,I,1.6,PCBM-60,Spiro-MeOTAD,MoO3 | Ag | MoO3,Unknown,DMF,False,100.0,Spin-coating,Unknown,0.12,False,,,,9.23,ZoQJ4q0KHOxezxtkNmxbetcr-OV_
Cs0.05FA0.79MA0.16PbBr0.48I2.52,Cs; FA; MA,Pb,Br; I,,TiO2-c | TiO2-mp,Spiro-MeOTAD,Au,Chlorobenzene,DMF; DMSO,False,100.0,Spin-coating,N2,0.16,False,,,,19.04,ZoUhF_4qhnAHrU3SKB5ep_NLEycQ
CsPbI3,Cs,Pb,I,,TiO2-c | TiO2-mp,Spiro-MeOTAD,Ag,Unknown,DMF,False,180.0,Spin-coating,Unknown,0.1225,False,1.02,18.8,0.584,11.2,Zoe6dPjKh1MtFP3DxFlNV6bFkX2n
MAPbI3,MA,Pb,I,1.54,ZnO-c,Spiro-MeOTAD,Ag,Unknown,DMF,False,100.0,Spin-coating,Unknown,0.1,False,0.9,22.2,0.537,10.8,ZofcSsvAuSsvmrTdjbB1K8IWTLfh
Cs0.5FA0.5PbI3 | CsPbI3,Cs; FA | Cs,Pb | Pb,I | I,,TiO2-c,Spiro-MeOTAD,MoOx | Al,Unknown,Methyl acetate >> Ethyl acetate,False,Unknown,Spin-coating >> Spin-coating,Air >> Air,0.06,False,1.16,18.37,0.55,15.62,ZotF9M12ycF81CfMwz0G8PQEdbbQ
Cs0.15FA0.75MA0.1PbBr0.1I2.9,Cs; FA; MA,Pb,Br; I,,ZnO-c | TiO2-c,Spiro-MeOTAD,MoO3 | Ag,Chlorobenzene,DMSO,False,110,Spin-coating,N2,0.0544,False,1.03,23.25,0.74,17.72,ZoueOu_Z7yNRpGTkeLrd2vJuDar6
Cs0.05FA0.79MA0.16PbBr0.51I2.49,Cs; FA; MA,Pb,Br; I,,SnO2-np | OTES:APTES-SAM,PTAA,Au,Chlorobenzene,DMF; DMSO,False,Unknown,Spin-coating,Unknown,0.09,False,1.09,23.47,0.7490000000000001,19.15,Zoy89aa32UI94hEomM-suC_G_eLC
MAPbI3,MA,Pb,I,1.6,TiO2-c | PCBM-60,NPD,MoO3 | Au,Unknown,DMF,False,100.0,Spin-coating,Dry air,0.12,False,0.99,20.3,0.6,12.2,Zp6MF7z_emLD7-U_IkMVXfq7G_b0
MAPbI3,MA,Pb,I,1.6,SnO2-c,Spiro-MeOTAD,Au,Diethyl ether,DMF; DMSO,False,100.0,Spin-coating,Unknown,0.1,False,1.15,20.5,0.68,15.4,ZpEofRnhyK64iXVDr6Mv6YSe1AUp
MAPbI3,MA,Pb,I,,TiO2-c | TiO2-mp,Spiro-MeOTAD,Au,Chlorobenzene,DMF; DMSO,False,100,Spin-coating,Unknown,0.094,False,1.037,9.23,0.47,7.69,ZpQen78qL3zsffI-2gzQhKgPlpLd
MAPbI3,MA,Pb,I,1.6,TiO2-c | TiO2-mp,Spiro-MeOTAD,Au,Unknown,DMF,False,90; 150,Spin-coating,Air,0.09,False,1.02,21.4,0.71,15.6,Zpj3U-p-AgtqHS9J_0K8_Gy9-3ks
MAPbI3,MA,Pb,I,1.61,PCBM-60 | BCP,PolyTPD,Ag,N2,DMF; DMSO,False,100.0,Spin-coating,Unknown,0.092,False,1.04,20.6,0.8,16.6,ZpkQ1ivBW-AJBdidWzStG-9g9tvj
Cs0.04FA0.80MA0.16PbBr0.50I2.50,Cs; FA; MA,Pb,Br; I,1.632,TiO2-c | TiO2-mp,Spiro-MeOTAD,Au,Chlorobenzene,DMF; DMSO,False,100.0,Spin-coating,N2,0.16,False,1.01,14.5,0.59,9.0,ZplioAC-zkW_UY1r1ftkcKW6HTNn
MAPbI3,MA,Pb,I,1.6,WO3,Spiro-MeOTAD,Au,Unknown,GBL; NMP,False,Unknown,Spin-coating,N2,0.06,False,0.72,23.91,0.69,11.88,ZpnDsInplJ_fW5asQjAxnN0dKasG
MAPbI3,MA,Pb,I,1.6,TiO2-c,Spiro-MeOTAD,Au,Unknown,DMF | IPA | H2O | Ethanol,False,110,Spin-coating | Spin-coating,Unknown,0.067,False,0.87,17.54,0.616,9.4,Zq-xIZWzVKZbfTVYeTTwiYsPa7XC
CsPbBrI2,Cs,Pb,Br; I,,SnO2-np,P3HT,Ag,Chlorobenzene,DMSO,False,150.0,Spin-coating,N2,0.04,False,1.11,14.72,0.635,10.35,ZqIiajld1U_XapIeTdBP6GAii0HN
MAPbI3,MA,Pb,I,1.6,TiO2-c | TiO2-mp,Spiro-MeOTAD,Au,Unknown,DMF >> IPA,False,Unknown >> 70.0,Spin-coating >> CBD,N2 >> N2,0.1,False,0.94,18.0,0.54,9.1,ZqQleYZP8AVKs2Lr7K4YE1s2uJTt
FA0.85MA0.15PbBr0.45I2.55,FA; MA,Pb,Br; I,,TiO2-c | PCBA,Spiro-MeOTAD,Au,Chlorobenzene,DMF; DMSO,False,150; 100,Spin-coating,N2,0.1,False,1.091,22.1,0.8,19.3,Zq_ATPukMWyy4hCzie7bhzUYYeYK
MAPbI3,MA,Pb,I,1.6,PCBM-60,PEDOT:PSS,Al,Unknown,DMF,False,90.0,Spin-coating,Air,0.16,False,0.93,12.6,0.613,7.18,Zq_fPSkR_U8ne6u_cj71kppXjOnJ
MAPbI3,MA,Pb,I,1.6,TiO2-c | TiO2-nw,none,Carbon,Unknown,DMF,False,90.0,Spin-coating,Ar,0.1,False,0.895,19.9,0.48,8.55,ZqeOwxniA_ugeXW23hdMzY7mo57B
MAPbI3,MA,Pb,I,1.6,SnO2-c | TiO2-mp,Spiro-MeOTAD,Au,Chlorobenzene,DMF; DMSO,False,105.0,Spin-coating,Unknown,0.09,False,1.139,21.7,0.73,18.1,ZqfRGCyCSDCAOPX2S0IKAKN4DQlW
MAPbI3,MA,Pb,I,1.6,PCBM-60 | BCP,SY3,Ag,Toluene,DMF; DMSO,False,100.0,Spin-coating,Ar,0.1,False,0.982,18.03,0.662,11.72,ZqfyBaWzQBeTqgIuuU4t7IuIUfqi
MAPbI3,MA,Pb,I,1.6,TiO2-c,Spiro-MeOTAD,Au,Toluene,DMSO; GBL,False,100.0,Spin-coating,N2,0.04,False,1.07,19.47,0.6609999999999999,,ZqpkBOPT2civrQH-1MWlmiWhgmC1
FA0.85MA0.15PbI3,FA; MA,Pb,I,1.55,SnO2-np,Spiro-MeOTAD,Au,Chlorobenzene,DMF; DMSO,False,130.0,Spin-coating,N2,0.1,False,,,,,ZqsoOqymd2GzbaAaQo19qTenPbRw
Cs0.05FA0.79MA0.16PbBr0.51I2.49,Cs; FA; MA,Pb,Br; I,,C60 | BCP,V1036,Cu,Chlorobenzene,DMF; DMSO,False,100.0,Spin-coating,N2,0.16,False,1.041,21.2,0.7929999999999999,16.9,ZqtgEgVa1IYX9OceHAaLcKnF0mY5
MAPbI3,MA,Pb,I,1.58,TiO2-c,Spiro-MeOTAD,Ag,Ethyl acetate,DMF; DMSO,False,105,Spin-coating,N2,0.12,False,,,,15.41,ZqzcPVAGFUAy2zdHRUN0a8EISHFE
MAPbI3,MA,Pb,I,1.7,GO-Li | TiO2-c,NiO-np | Graphene oxide,Al,Chlorobenzene,DMSO,False,90.0,Spin-coating,Unknown,0.15,False,0.96,17.7,0.61,10.4,Zr485AxNx-0rCGE8c8QcKonmepJd
MAPb1.0I3,MA,Pb,I,1.6,TiO2-c | TiO2-mp,Spiro-MeOTAD,Au,Unknown,DMF; DMSO,False,Unknown,Spin-coating,N2,0.1,False,,,,18.0,Zr5WSGokC98CS5A1JdQhjIrcKP8f
FA0.85MA0.15PbBr0.45I2.55,FA; MA,Pb,Br; I,,TiO2-c,Spiro-MeOTAD,Au,Chlorobenzene,DMF; DMSO,False,150.0,Spin-coating,N2,0.03,False,1.17,20.4,0.7170000000000001,17.1,Zr9sVmuytdt2O3QsEQiQWxeBo9cr
MAPbI3,MA,Pb,I,1.6,PCBM-60 | PEIE,PEDOT:PSS,Ag,Unknown,DMF,False,100.0,Spin-coating,N2,0.09,False,0.97,17.98,0.78,14.04,ZrCcTpTOTMPMNjgwf8mSbInMM10c
MAPbI3,MA,Pb,I,1.45,SnO2-c,Spiro-MeOTAD,Ag,Chlorobenzene,DMF; DMSO,False,110.0,Spin-coating,N2,0.15,False,1.06,22.24,0.6629999999999999,15.63,ZrEqqZlUeRWDeGtqsmqCu3n_W3O8
FA0.85MA0.15PbBr0.45I2.55,FA; MA,Pb,Br; I,,TiO2-c | TiO2-mp,ATT-OMe,Au,Chlorobenzene,DMF; DMSO,False,100.0,Spin-coating,Unknown,0.1,False,1.07,21.75,0.78,18.13,ZrVOCsDnAag0_4vl2BQovU7PRM5U
MAPbI3,MA,Pb,I,1.5,TiO2-c | TiO2-mp,Carbon-nt; P3HT,Au,Unknown,DMF; DMSO >> Cyclohexane; IPA,False,70 >> 100,Spin-coating >> CBD,Air >> Air,0.08,False,0.86,20.25,0.59,10.27,ZrWPiAZkspQ3BMNHvE0SY905xFru
CsPbBrI2,Cs,Pb,Br; I,,PCBM-60 | BCP,NiMgLiO,Ag,Diethyl ether,DMF; DMSO,False,260.0,Spin-coating,N2,0.09,False,0.98,14.18,0.66,8.84,Zr_7TqlpZDWiRnTQIC5V2M7mSZQ_
MAPbI3,MA,Pb,I,1.6,PCBM-60,PEDOT:PSS,Al,Unknown,DMF >> IPA,True,100.0 >> 100.0,Spin-coating >> Spin-coating,Air >> Air,0.1,False,0.85,15.98,0.695,9.44,ZrnUaVnNa4yGeajSNtzYQpUaTVQk
MAPbI3,MA,Pb,I,1.6,TiO2-c | TiO2-mp,Spiro-MeOTAD,Au,Chlorobenzene,DMF; DMSO,False,105.0,Spin-coating,N2,0.4,False,1.026,21.6,0.69,15.3,ZroXv0YbymWuFqBBzIIlUdeTUOop
MAPbI3,MA,Pb,I,1.5,ZnO-c | ZnO-nw | TiO2-c,Spiro-MeOTAD,Ag,Chlorobenzene,DMF; DMSO,False,100.0,Spin-coating,Unknown,0.1,False,1.02,20.69,0.638,13.49,ZrpKtOgYyA0qtYMPEYwPrPk2Ac0A
MAPbI3,MA,Pb,I,1.6,PCBM-60,PEDOT:PSS,Al,Unknown,DMF; DMSO,False,190.0,Spin-coating,Unknown,0.06,False,0.922,20.33,0.54,10.18,ZruqoYWDCB4kLV7dNscx548dFKuX
MAPbI3,MA,Pb,I,1.6,TiO2-c | TiO2-mp,Spiro-MeOTAD,Ag,Toluene,DMSO,False,110.0; 130.0,Spin-coating,Unknown,0.1,False,0.98,18.88,0.6609999999999999,12.26,ZsBIyNeZQH57_Mm7Zi9bYXZ-DHrg
MAPbI3,MA,Pb,I,1.6,TiO2-c | TiO2-mp,Spiro-MeOTAD,Au,Unknown,DMF >> IPA,False,Unknown >> 95.0,Spin-coating >> Spin-coating,Unknown >> Air,0.08,False,0.974,17.15,0.67,11.26,ZsDhXcd6wuFfwKX3sbgpi3v2dO3z
MAPbI3,MA,Pb,I,1.51,Aniline; rGO | CsCO3,PffBT4T-20D,Ag,Unknown,DMF >> IPA,False,70.0; 100.0 >> 100.0,Spin-coating >> CBD,N2 >> N2,0.04,False,0.95,19.34,0.64,13.8,ZsFnsW-o9sLccMeVFPrmmOqzIv0k
MAPbI3,MA,Pb,I,1.6,TiO2-c,Spiro-MeOTAD,Au,Unknown,DMF >> IPA,False,70; 100 >> 100,Spin-coating >> Spin-coating,Unknown,0.06,False,1.0,18.1,0.53,9.7,ZsHsbFOMYNCReHrtr6ZNrZO46_Jl
MAPbI3,MA,Pb,I,1.6,PCBM-60 | bis-C60,NiO-c,Ag,Toluene,DMSO; GBL,False,100.0,Spin-coating,N2,0.1,False,1.1,20.7,0.713,16.2,ZsKWXs6GfOl2Z3uC_J3lXimruPLv
MAPbI3,MA,Pb,I,1.6,TiO2-c,Spiro-MeOTAD,Au,Unknown,DMF,False,70.0,Spin-coating,N2,0.049,False,1.07,17.3,0.66,13.6,ZsQakAsGYCPqNG6-WsGozrQ-p3Es
Cs0.05FA0.81MA0.14PbBr0.45I2.55,Cs; FA; MA,Pb,Br; I,,SnO2-c,Spiro p-xylene,Au,Chlorobenzene,DMF; DMSO,False,Unknown,Spin-coating,N2,0.09,False,0.933,20.3,0.75,14.2,ZsROeKB8Pk5U5Z5i9oE4eazM6eVX
MAPbI3,MA,Pb,I,1.6,PCBM-60 | BCP,PEDOT:PSS,Ag,Chlorobenzene,DMSO; GBL,False,100,Spin-coating,N2,0.09,False,0.96,15.7,0.691,10.4,ZsRYqgmNqcriono8hR0BrEuKbZD5
MAPbI3,MA,Pb,I,1.59,PCBM-60,NiO-c,Au,Chlorobenzene,DMF,False,105,Spin-coating,N2,0.08,False,1.0,23.82,0.68,16.31,ZsV97GBT44I_7AsuPsL2X7zpSuNR
MAPbI3,MA,Pb,I,1.6,PCBM-60 | LiF,PEDOT:PSS,Ag,Toluene,DMSO; GBL,False,100.0,Spin-coating,N2,0.11,False,0.98,18.7,0.71,13.0,ZsXQtDhK0HqwrpaC3IeMOqo34b7f
MAPbI3,MA,Pb,I,1.6,TiO2-c | TiO2-mp | ZrO2-mp,none,Carbon,Unknown,GBL,False,50.0,Drop-infiltration,Unknown,0.16,False,,,,,ZsXn9Z0qEeSgNjigRKqWUj-VjNcQ
FA0.85MA0.15PbBr0.45I2.55,FA; MA,Pb,Br; I,,TiO2-c,Spiro-MeOTAD,Au,Chlorobenzene,DMF; DMSO,True,150; 100,Spin-coating,N2,0.1,False,1.09,21.48,0.754,17.65,ZsYrqx9ffgVzZHZ1NbS7Ld5r6Jo4
MAPbI3,MA,Pb,I,1.6,TiO2-nw,Spiro-MeOTAD,Au,Unknown,DMF,False,70.0; 90.0; 100.0,Spin-coating,Unknown,0.09,False,0.92,21.2,0.52,10.3,ZsZN7qeghWH-W6IJvQJ8ewv15KR5
Cs0.05FA0.81MA0.14PbBr0.45I2.55,Cs; FA; MA,Pb,Br; I,,SnO2-c | KCl,Spiro-MeOTAD,Au,Chlorobenzene,DMF; DMSO,False,100.0,Spin-coating,Unknown,0.1,False,1.13,23.1,0.7859999999999999,20.5,ZshFFUn-VksL00SiCaWNRqxYqdtn
MAPbI3,MA,Pb,I,1.6,TiO2-c | PCBSD,Spiro-MeOTAD,Au,Unknown,DMF >> IPA,False,110.0 >> 105.0,Spin-coating >> Spin-coating,Air >> Air,0.08,False,1.11,21.1,0.778,18.3,ZsvZlKQ-xLnuZM1wZIFF-TbS9Qms
FAPb0.5Sn0.5I3,FA,Pb; Sn,I,1.17,C60 | BCP,PEDOT:PSS | PCP-Na,Al,Diethyl ether,DMF; DMSO,False,100.0,Spin-coating,N2,0.81,False,0.804,28.94,0.4,9.34,Zt3RIVECaT5iwtaJbOPiB_Xgg9g2
Cs0.05FA0.79MA0.16PbBr0.39I2.61,Cs; FA; MA,Pb,Br; I,1.59,PCBM-60 | BCP,NiO-c | EPA,Ag,Toluene,DMF,False,100,Spin-coating,N2,,False,1.03,19.5,0.65,13.0,Zt3e6JXwoLC-Pl34WyaPmb-AlZlI
MAPbI3,MA,Pb,I,1.6,C60 | BCP,P3CT-Na,Ag,Chlorobenzene,DMF; DMSO,False,60; 80,Spin-coating,N2,0.09,False,1.048,21.07,0.77,16.93,Zt5HGNpGbxxRejKQwcYcqkIHAG3z
MAPbI3,MA,Pb,I,1.6,none,PTAA,Ag,Unknown,DMF >> DMF,True,90.0 >> Unknown,Spin-coating >> Spin-coating,Unknown,0.057,False,,,,12.4,Zt7K2WgQLxFZqI8d8Hk9y-jhF6ir
MAPbI3,MA,Pb,I,1.6,PCBM-70 | Bphen,PEDOT:PSS,Ag,Unknown,DMF,False,Unknown,Spin-coating,N2,0.0725,False,0.94,21.7,0.69,14.2,ZtKUcJY5kx896yeHiAOw9QCPEy4O
MAPbI3,MA,Pb,I,1.6,C60 | BCP,m-MTDATA,Ag,Ether,Unknown,False,Unknown,Spin-coating,Unknown,0.044,False,1.043,21.16,0.777,17.15,ZtTey2LDx0F_Hx9l_vQc0vaOPi2D
FAPb0.5Sn0.5I3,FA,Pb; Sn,I,1.257,C60 | BCP,PEDOT:PSS,Al,Unknown,DMF; DMSO,False,Unknown,Doctor blading,Air; O2 | Air,0.04,False,0.66,20.64,0.59,8.01,ZtZXytLhrOb8OJDGNxzimnCUVei8
MAPbI3,MA,Pb,I,,TiO2-c | TiO2-mp | ZrO2-mp,none,Carbon,Unknown,GBL,False,50,Drop-infiltration,Air,0.16,False,0.847,13.2,0.63,7.06,ZtadwlT5UWcfTYrcQ74N5wNFRolE
MAPbI3,MA,Pb,I,1.6,TiO2-c | TiO2-mp,Spiro-MeOTAD,Au,Unknown,DMF >> IPA,False,70.0 >> 70.0,Spin-coating >> Spin-coating,N2 >> N2,0.1,False,0.99,11.9,0.66,7.8,ZthekfAs2ytQtWOr2O98vLE04_Hv
MAPbI3,MA,Pb,I,1.57,TiO2-c,Spiro-MeOTAD,Au,Unknown,DMF >> none,False,Unknown,Spin-coating >> Diffusion,Unknown,0.09,False,0.93,19.1,0.65,11.25,ZtqwQwXsv7If6sVWAO2UpQ6CfNpG
MAPbI3,MA,Pb,I,1.6,PCBM-60,PEDOT:PSS,Al,Unknown,DMF,False,100,Spin-coating,N2,0.04,False,0.87,13.67,0.738,8.78,ZtzaZ7sjChwp62Tp3DKIDSM8gS7p
MAPbI3,MA,Pb,I,1.6,PCBM-60,PEDOT:PSS,Al,Toluene,DMF; DMSO,False,65.0,Spin-coating,N2,0.1,False,0.98,14.1,0.51,7.0,ZuCysXFiss8GnrhMl-8FxvZgmolQ
MAPbI3,MA,Pb,I,1.58,PCBM-60,PEDOT:PSS,Ag,Unknown,DMF,False,100.0,Spin-coating,N2,0.12,False,0.98,20.6,0.77,15.7,ZuEe36h8CqIbSjEoFDFUGW-2Kwfn
BA2Cs0.15MA2.85Pb4I13,BA; Cs; MA,Pb,I,,PCBM-60 | BCP,PEDOT:PSS | 4-bromobenzenediazonium tetrafluoroborate,Ag,Unknown,DMSO; GBL,False,100.0,Spin-coating,N2,0.0409999999999999,False,1.08,16.62,0.7,12.59,ZuHe4LLosGwq69H5yEwLzhiMNK53
MAPbI3,MA,Pb,I,1.6,PCBM-60 | bis-C60,CuSCN,Ag,Toluene,DMSO; GBL,False,100.0,Spin-coating,N2,0.0314,False,1.07,18.5,0.73,14.6,ZuJDSe9KrGoK-ZlorPvLGnMKRsf9
MAPbI3,MA,Pb,I,1.6,TiO2-c | TiO2-mp,Spiro-MeOTAD,Au,Unknown,DMF >> IPA,False,Unknown >> 115.0,Spin-coating >> CBD,N2 >> N2,0.1,False,1.023,21.9,0.777,17.4,Zuat8rd2RKc7g2fXz5JtLgvN353u
FA0.85MA0.15PbBr0.45I2.55,FA; MA,Pb,Br; I,,TiO2-c | TiO2-mp,PTAA,Au,Chlorobenzene,DMF; DMSO,False,100.0,Spin-coating,Unknown,0.159,False,,,,15.31,Zv9Vp-vLrSDMVWezcfM2WsF0o1xZ
CsPbBrI2,Cs,Pb,Br; I,,TiO2-c,Spiro-MeOTAD,Au,Chlorobenzene,DMF; DMSO,False,35; 120; 165,Spin-coating,Unknown,0.09,False,1.29,15.02,0.78,15.14,ZvAsHxy9QmxBXNuhL8KatBf4uPjJ
MAPbI3,MA,Pb,I,1.6,PCBM-60,PEDOT:PSS,Al,Toluene,DMF,False,70.0,Spin-coating,N2,0.06,False,0.88,21.1,0.8,14.2,ZvIiTq1L_nA0PDwD6QHIYARbYWYk
MAPbI3,MA,Pb,I,1.6,TiO2-c,Spiro-MeOTAD,Ag,Chlorobenzene,DMF,False,100.0,Spin-coating,N2,0.1,False,1.0,20.3,0.653,14.0,ZvN1RwpJzEujlB2UEPySbfN8UUX3
MAPbI3,MA,Pb,I,1.6,TiO2-c,Spiro-MeOTAD,Ag,Unknown,DMF,False,25; 100,Spin-coating,N2,0.12,False,1.021,21.3,0.69,10.7,ZvSKF3f5vXOf0GSmm-2yGKSaBGL2
MAPbI3,MA,Pb,I,1.6,none,Spiro-MeOTAD,Au,Unknown,DMF,False,100.0,Spin-coating,Unknown,0.09,False,0.98,18.49,0.57,10.36,ZvhT59xTid9423Thp0342hl9ZcNb
MAPbI3,MA,Pb,I,1.6,PCBM-60 | BCP,NiMgLiO,Ag,Diethyl ether,DMF; DMSO,False,100.0,Spin-coating,Unknown,0.09,False,1.05,22.13,0.75,17.43,ZvkWdPmNczNYpTauJbMAmCqdp44h
MAPbI3,MA,Pb,I,1.6,TiO2-c | TiO2-mp,Graphene oxide; NiO-c,Carbon,Chlorobenzene,DMSO,False,90.0,Spin-coating,Unknown,0.15,False,0.88,15.6,0.51,7.0,ZvxQMzjy8JxgObPkZNSmQOY0Y7c2
MAPbI3,MA,Pb,I,1.59,TiO2-c | TiO2-mp,Spiro-MeOTAD,Au,Diethyl ether,DMF; DMSO,False,100,Spin-coating,Ambient,0.16,False,1.02,19.8,0.73,14.9,Zw2z1mudzgjzJ3yAsPhrPANhLIE3
MAPbI3,MA,Pb,I,1.6,PCBM-60 | BCP,NiO-c,Au,Unknown,DMF; DMSO >> IPA,False,Unknown | 115.0,Spin-coating >> Spin-coating,Unknown,0.0625,False,1.122,22.24,0.7340000000000001,18.32,Zw30z2t9vR-ipoY9lg4qeSm0N_8C
Cs0.08FA0.78MA0.14PbBr0.42I2.58,Cs; FA; MA,Pb,Br; I,1.61,TiO2-c | TiO2-mp,CuS,Au,Chlorobenzene,DMF; DMSO,False,100.0,Spin-coating,Unknown,0.1,False,0.75,21.23,0.74,11.72,ZwAAEYsF_Ho-RDVQHjk11reR6SpD
MAPbI3,MA,Pb,I,1.6,SrTiO3 | TiO2-mp,Spiro-MeOTAD,Au,Unknown,DMF,False,130.0,Spin-coating,Unknown,0.16,False,0.954,20.515,0.631,12.36,ZwDcBcupTf0yzc_zXwH6PDyw0J5R
FA0.83MA0.17PbBr0.52I2.48,FA; MA,Pb,Br; I,1.64,TiO2-c | TiO2-mp,Spiro-MeOTAD,Au,Chlorobenzene,DMF; DMSO,False,100.0,Spin-coating,N2,0.16,False,1.12,18.2,0.62,12.8,ZwLI9MzyzsW2S4bV57-rhVb8SbsW
MAPbI3,MA,Pb,I,1.6,TiO2-c | TiO2-mp,Spiro-MeOTAD,Au,Unknown,acetonitrile; Methylamine,False,100.0,Spin-coating,Unknown,0.096,False,1.02,22.59,0.618,14.59,Zw_YgK0zUeQkSvoF7vGzd6GiqEEf
MAPbI3,MA,Pb,I,1.59,PCBM-60,NiO-c,Au,Chlorobenzene,DMF,False,105,Spin-coating,N2,0.08,False,0.95,23.0,0.58,12.4,ZwcLJBaFGSa5Ravy4pllVCo58VKf
MAPbI3,MA,Pb,I,1.6,TiO2-c,Spiro-MeOTAD,Au,Chlorobenzene,DMSO; GBL,False,100.0,Spin-coating,Unknown,0.1,False,1.1,21.13,0.74,17.11,ZwgmOZEAbzpNPxK2IgIb5qQ9jk1z
Cs0.17FA0.83PbBr0.51I2.49,Cs; FA,Pb,Br; I,,ZTO | SnO2-c | C60,PTAA,Au,Unknown,DMF; DMSO,False,100.0,Spin-coating,Dry air,0.12,False,0.96,20.4,0.64,12.6,Zwz57wxSZWcOXZRo6YVFkxGXxj05
Cs0.05MA0.95PbI3,Cs; MA,Pb,I,,C60 | BCP,PTAA,Ag,Chlorobenzene,DMF,False,100.0,Spin-coating,N2,0.1,False,1.01,19.6,0.695,13.8,Zx053QRAjv97Vwr3vtW01__vyP0C
Cs0.1FA0.75MA0.15PbBr0.35I2.65,Cs; FA; MA,Pb,Br; I,,C60 | BCP,PTAA,Ag,Chlorobenzene,DMF; DMSO,False,100.0,Spin-coating,N2,0.105,False,0.91,22.18,0.55,10.98,Zx3PvD2TAzsruLVjXbw85iu8fez5
MAPbI3,MA,Pb,I,1.6,TiO2-c,po-TPE-4DPA,Ag,Unknown,DMF,False,95.0,Spin-coating,N2,0.09,False,1.02,19.23,0.41,8.08,Zx5zf5V_tXK6nAB8rxxjT8e6j45Z
MAPbI3,MA,Pb,I,1.6,PCBM-60 | ZnO-np,P3CT-K,MoO3 | Al,Chlorobenzene,DMF; DMSO,False,60; 100,Spin-coating,Unknown,0.1,False,1.06,22.8,0.8079999999999999,19.5,ZxHJmv-LqURhvn7tRTpusuwzZ9Yr
MAPbI3,MA,Pb,I,1.5,SnO2-mp,Spiro-MeOTAD,Ag,Unknown,DMF,False,100.0,Spin-coating,N2,0.045,False,1.02,21.99,0.565,12.62,ZxJZ6EUdr_Qs_G2jSl5_Nzl4NxFY
MAPbI3,MA,Pb,I,1.6,TiO2-c,Spiro-MeOTAD,Au,Chlorobenzene,DMF,False,Unknown,Spin-coating,N2,0.1,False,1.01,19.42,0.733,14.38,ZxWeUM7BE4kJ5Y1ax3BHDLb3yEU9
MAPbI3,MA,Pb,I,1.6,PCBM-60,PTAA,Ag,Unknown,DMF >> IPA,False,70.0 >> 100.0,Spin-coating >> Spin-coating,N2 >> N2,1.2,False,1.0,16.42,0.7440000000000001,12.13,Zx_5iGfdxsOcBoMWfl9J3k1E_pge
MAPbI3,MA,Pb,I,1.6,C60,PEDOT:PSS,Ag,Unknown,none >> none,False,Unknown >> 120.0,Evaporation >> Gas reaction,Vacuum >> MAI,0.05,False,0.96,22.71,0.6,13.06,Zxa2wKg5NMDsH6g9yJKJmhYC1oVT
Cs0.05FA0.79MA0.16PbBr0.51I2.49,Cs; FA; MA,Pb,Br; I,,TiO2-c | TiO2-mp,Spiro-MeOTAD,Au,Chlorobenzene,DMF; DMSO,False,100; 120,Spin-coating,Unknown,0.16,False,1.105,23.5,0.768,19.9,Zxh52b6yDJaTTcP92bSQ22S03x7_
Cs0.05FA0.81MA0.14PbBr0.45I2.55,Cs; FA; MA,Pb,Br; I,1.5,TiO2-c | TiO2-mp,Spiro-MeOTAD,Au,Chlorobenzene,DMF; DMSO,False,100.0,Spin-coating,Unknown,0.1,False,,,,20.0,ZxrzP4Xy--EuViOSJpM8YZ0r_2Ae
CsPbBrI2,Cs,Pb,Br; I,,SnO2-np,Spiro-MeOTAD,Ag,Unknown,DMSO,False,50; 150,Spin-coating,Unknown,0.1,False,1.08,14.75,0.727,11.5,Zxs_NCAtkBoLgs9s7NKg8RWGtIte
MAPbI3,MA,Pb,I,1.6,TiO2-c | TiO2-mp,PTAA,Au,Chlorobenzene,DMSO,False,100.0,Spin-coating,Unknown,0.16,False,1.06,22.59,0.737,17.59,Zy7FEK_TmTyIQ-vlwrSZ1HUaAHF9
MAPbI3,MA,Pb,I,1.6,TiO2-c,Spiro-MeOTAD,Au,Toluene,DMSO; GBL,False,100.0,Spin-coating,Unknown,0.1,False,1.08,21.5,0.73,16.93,Zy9IKSGW7t3eckj-v6ypQZmW6x_e
Cs0.05FA0.79MA0.16PbBr0.51I2.49,Cs; FA; MA,Pb,Br; I,1.63,TiO2-c | TiO2-mp,Spiro-MeOTAD,Au,Chlorobenzene,DMF; DMSO,False,100.0,Spin-coating,N2,0.16,False,1.131,23.1,0.79,20.0,Zy9sCMwI6rmJwV6yR2lIzxG7MqeQ
Cs0.05FA0.79MA0.16PbBr0.51I2.49 | (PEA)PbI3,Cs; FA; MA | (PEA),Pb | Pb,Br; I | I,,SnO2-np,Spiro-MeOTAD,Au,Chlorobenzene,DMF; DMSO | IPA,False,100,Spin-coating | Spin-coating,Unknown,0.1,False,1.17,22.03,0.79,19.43,ZyNN8zI7Q9IMqYFB5C1EDJjwL3gI
MAPbI3,MA,Pb,I,,TiO2-c | TiO2-mp,PTAA,Au,Chlorobenzene,DMF,False,100,Spin-coating,N2,0.09,False,1.08,23.2,0.77,18.6,Zy_VbuaA91md10fY0O9YpreaG4yD
MAPbI3,MA,Pb,I,1.6,TiO2-c | TiO2-mp,Spiro-MeOTAD,Au,Unknown,DMF >> IPA,False,70.0 >> 70.0,Spin-coating >> CBD,N2 >> N2,0.09,False,0.847,15.6,0.632,8.35,ZyaNMf_ES4UC0KrxJTsXg0i6-sak
FA0.85MA0.15PbBr0.45I2.55,FA; MA,Pb,Br; I,,TiO2-c | TiO2-mp,Spiro-MeOTAD,Au,Chlorobenzene,DMF; DMSO,False,105.0,Spin-coating,Dry air,0.09,False,0.98,18.52,0.66,12.08,ZygDZ8DQmfKcIHY6tTe9PCwihb7U
FAPbI3,FA,Pb,I,1.49,TiO2-c,Spiro-MeOTAD,Au,Unknown,none >> none,False,Unknown >> Unknown,Evaporation >> Gas reaction,Vacuum >> FAI; Vacuum,0.04,False,0.99,20.4,0.57,11.5,ZyoDyjKGWpKdwU2Jq_ImIr64Bcei
MAPbI3,MA,Pb,I,1.63,PCBM-60 | BCP,PEDOT:PSS,Ag,Chlorobenzene,DMSO; GBL,False,Unknown,Spin-coating,N2,0.0314,False,0.88,11.7,0.74,7.62,ZyoR00v3u0hT6O3ezI8F2KYt2cju
FA0.2MA0.8PbI3,FA; MA,Pb,I,,C60 | BCP,PEDOT:PSS,Ag,Ethyl acetate,DMF; DMSO,False,105.0,Spin-coating,Unknown,0.1,False,0.92,21.02,0.78,15.04,ZyopyCxWBXpgZZE-EphrVkDkselb
MAPbI3,MA,Pb,I,1.6,SnO2-np,Spiro-MeOTAD,Au,Chlorobenzene,DMF; DMSO,False,65; 100,Spin-coating,Unknown,0.1,False,1.1,22.46,0.75,18.1,Zz-ZqK8kx8hOwvUVXgCoX_3nTovZ
(PEA)2Cs99Pb100I301,(PEA); Cs,Pb,I,1.73,SnO2-np,Spiro-MeOTAD,Au,Chlorobenzene,DMSO,False,25; 50; 75; 100,Spin-coating,Unknown,0.16,False,1.05,15.97,0.65,10.9,ZzBURo884aiFvL5HOTpnxlKNDlBH
MAPbI3,MA,Pb,I,1.6,Carbon-mp | TiO2-mp,Spiro-MeOTAD,Au,Ethyl acetate,DMF; DMSO,False,100,Spin-coating,Air,0.2,False,1.06,23.12,0.73,17.41,ZzEcI92sbJt-uym-RqpN328v_ViZ
MAPbI3,MA,Pb,I,1.6,PCBM-60 | C60 | Rhodamine 101 | LiF,PEDOT:PSS,Ag,Toluene,DMSO; GBL,False,100,Spin-coating,N2,0.11,False,0.011,16.46,0.67,11.5,ZzMSskzsoaptqVuJEe9k1tU5Wjct
FA0.85MA0.15PbBr0.45I2.55,FA; MA,Pb,Br; I,,TiO2-c | TiO2-mp,KR122,Au,Chlorobenzene,DMF; DMSO,False,90.0,Spin-coating,N2,0.16,False,0.99,16.0,0.57,9.0,ZzTBjb4SKve8FycW0yzqt_T3X42C
MAPbI3,MA,Pb,I,1.6,PCBM-60 | C60,PEDOT:PSS,Al,Unknown,DMF,True,100.0,Spin-coating,Air,0.09,False,1.01,18.44,0.58,10.89,ZzX-dBPsfbfV2oWVERnXAzeYhUcT
MAPbI3,MA,Pb,I,1.6,TiO2-np | PCBM-70,Spiro-MeOTAD,Ag,Diethyl ether,DMF; DMSO,False,65; 100,Spin-coating,Unknown,0.09,False,1.05,20.22,0.69,15.08,Zz_iwWqr1TACQGElV1L0itLbLNYG
MAPbI3,MA,Pb,I,1.6,PCBM-60 | LiF,PEDOT:PSS,Al,Chlorobenzene,DMF; DMSO,False,90.0,Spin-coating,N2,0.1,False,0.85,21.39,0.652,11.75,Zzph3EnzEepMOmFY1mNnWA0pDQ2t
MAPbI3,MA,Pb,I,1.59,SnO2-np,Spiro-MeOTAD,Au,Ethyl acetate,DMF; DMSO,False,100,Spin-coating,Ar,0.08,False,1.02,21.36,0.76,16.68,ZzzPUQIlsi0dnJB30MITorZfwtdr
MAPbI3,MA,Pb,I,1.6,TiO2-c | TiO2-mp,Spiro-MeOTAD,Au,Unknown,DMF >> IPA,False,70.0 >> 70.0,Spin-coating >> Spin-coating,N2 >> N2,0.1,False,0.99,12.8,0.64,8.1,_-1CVlzuCxptfAp1uXQTJ3ey9pOn
Cs0.05FA0.65MA0.3PbBr0.15I2.85,Cs; FA; MA,Pb,Br; I,1.55,TiO2-np,Spiro-MeOTAD,Au,Unknown,DMF; DMSO >> IPA,False,70.0 >> 150.0,Spin-coating >> Spin-coating,N2 >> N2,0.09408,False,,,,18.2,_-Dp-4r1g70Sop7kvAUQ5JeYggc8
MAPbI3,MA,Pb,I,1.56,TiO2-c | TiO2-mp,Spiro-MeOTAD,Au,Trifluorotoluene,DMSO,False,100.0,Spin-coating,N2,0.16,False,1.036,19.85,0.76,16.37,_-T7GKFwUxF1Hz-j12VKXOGsZ8kC
MAPbI3,MA,Pb,I,1.6,PCBM-60 | Bphen,ZnO-nw | PEDOT:PSS,Ag,2-Butanol,DMF; DMSO,True,100.0,Spin-coating,N2,0.04,False,0.98,20.28,0.76,15.01,_-YDuBU4j8dNgxp7DNuXuY6ObKD9
MAPbI3,MA,Pb,I,1.6,TiO2-c | TiO2-mp,Spiro-MeOTAD,Au,Unknown,DMF >> none,False,60; 100 >> 150,Spin-coating >> Gas reaction,Air >> Air; MAI,0.11,False,1.05,22.04,0.78,18.14,_-bNnevQFmO9UsgmSP_G1JckZiPF
Cs0.05FA0.7885MA0.1615PbBr0.51I2.49,Cs; FA; MA,Pb,Br; I,1.55,SnO2-QDs,Spiro-MeOTAD,Au,Chlorobenzene,DMF; DMSO,False,100.0,Spin-coating,N2,0.09,False,1.12,22.42,0.76,19.08,_-su9uDbDEaqNRrwzBPkx2nWcnu_
MAPbI3,MA,Pb,I,1.6,PCBM-60 | AZO-np,PEDOT:PSS,Ag-nw,N2,DMF; DMSO,False,110.0,Spin-coating,N2,0.1,False,1.0,16.52,0.7,11.6,_0EqinVxEtc2eTCGUwU8TFR_VXXK
MAPbI3,MA,Pb,I,1.6,PEIE | SnO2-np | ITIC,Spiro-MeOTAD,Au,Diethyl ether,DMF; DMSO,False,100.0,Spin-coating,Air,0.1,False,0.98,19.31,0.56,10.63,_0P_zGEXZcRfYLYQ8ep0EHY3BHE1
Cs0.05FA0.80MA0.15PbBr0.45I2.55,Cs; FA; MA,Pb,Br; I,,SnO2-c,Spiro-MeOTAD,Au,Ethyl acetate,DMF; DMSO,False,70; 100,Spin-coating,N2,0.105,False,1.14,22.01,0.7,17.46,_0mduhlfoixoWuc00heaGDG6_gOF
Cs0.05FA0.79MA0.16PbBr0.51I2.49,Cs; FA; MA,Pb,Br; I,,TiO2-c | TiO2-mp,Spiro-MeOTAD,Au,Chlorobenzene,DMF; DMSO,False,100.0,Spin-coating,Unknown,0.16,False,1.15,23.9,0.784,21.52,_0mlZdiguCObkFjo0MoSskI-CcHS
MAPbI3,MA,Pb,I,1.6,TiO2-c | TiO2-mp,Spiro-MeOTAD,Au,Unknown,DMF; DMSO,False,Unknown,Doctor blading,Air,0.11,False,1.06,22.3,0.74,17.5,_0vp8RqYVslyvjoWWkCyUQpZsG5j
MAPbI3,MA,Pb,I,1.6,PCBM-60 | BCP,PEDOT:PSS,Ag,Unknown,DMF,False,100.0,Spin-coating,Dry air,0.045,False,0.8,18.7,0.636,10.1,_0yUfJa65QD-_fleX5Q_vv84sQrV
MAPbI3,MA,Pb,I,1.6,TiO2-c | TiO2-mp,Spiro-MeOTAD,Au,Unknown,DMF >> IPA,False,70.0 >> 95.0,Spin-coating >> Spin-coating,Air >> Air,0.1,False,0.997,17.39,0.74,12.77,_0ykJSirryfC3d7McwKzWNSxNNuM
Cs0.05FA0.79MA0.16PbBrI2,Cs; FA; MA,Pb,Br; I,1.61,TiO2-c | CSOE,Spiro-MeOTAD,Au,Chlorobenzene,DMF; DMSO,False,75; 100,Spin-coating,N2,,False,,21.6,0.738,15.96,_1-YdtBCfRpKnUswC96fokz2UfmA
MAPbI3,MA,Pb,I,1.6,PCBM-60 | C70 | BCP,PEDOT:PSS,Al,Unknown,DMF >> none >> none >> none,False,110.0 | 25.0 | 25.0 | 110.0,Spin-coating >> Gas reaction >> Gas reaction >> Gas reaction,Air >> Air; HI >> Air; Methylamin >> Air; Hi,0.109,False,0.8170000000000001,14.66,0.59,7.02,_10euhJB-PYmAv-6MblSkHRfSEDk
MAPbI3,MA,Pb,I,1.6,C60 | BCP,DBFMT,Ag,Unknown,DMF >> IPA,False,Unknown >> 90,Spin-coating >> Spin-coating,N2 >> N2,0.1,False,1.07,23.7,0.805,20.51,_12ir1vr5jY8rxfF5meJjqOeiL70
MAPbI3,MA,Pb,I,1.6,PCBM-60,PEDOT:PSS,Al,Unknown,DMF,False,100.0,Spin-coating,Unknown,0.04,False,1.09,18.36,0.727,14.54,_16E6rO7dccogEY8Q2CSA-07Ydmy
MAPbI3,MA,Pb,I,1.6,C60 | BCP,Au; NiO,Al,Unknown,DMF; DMSO,False,150.0,Spin-coating,N2,0.06,False,1.01,13.14,0.65,8.65,_16e5oMINnxoaLYscyjCk6QVCcIP
MAPbI3,MA,Pb,I,1.6,PCBM-60 | PEI,PEDOT:PSS,Ag,Unknown,DMF,False,Unknown >> 100.0,Spin-coating >> Spin-coating,Air >> N2,0.3,False,0.88,18.34,0.7559999999999999,12.23,_188Slb3bp5QD-3NPbQsrzqmiEwN
MAPbI3,MA,Pb,I,1.6,TiO2-c,none,SWCNTs | PMMA,Diethyl ether,DMF; DMSO,False,100.0,Spin-coating,N2,0.1,False,0.92,23.1,0.56,11.8,_196Uqyq-A4trKt7zhrEIuOuq2yw
Cs0.17FA0.83PbBr0.51I2.49,Cs; FA,Pb,Br; I,,C60 | BCP,IrTiOx-c,Ag,N2,DMF; DMSO,False,60; 100,Spin-coating,Unknown,0.12,False,1.005,19.8,0.8,15.8,_1EtqNvBGYBQ-UM4xiVTytCuP2Ki
FA0.9MA0.1PbBr0.03I2.97,FA; MA,Pb,Br; I,,SnO2-np,Spiro-MeOTAD,Au,Unknown,DMF; DMSO >> IPA,False,70.0 | 150.0,Spin-coating >> Spin-coating,N2 >> N2,0.065,False,0.93,21.13,0.6609999999999999,12.95,_1WJffgHjmZoB12O4AA_V-ICixBM
MAPbI3,MA,Pb,I,1.6,PCBM-60,PEDOT:PSS,Ca | Ag,Unknown,DMF,False,100.0,Spin-coating,N2,0.1,False,0.911,15.68,0.72,10.34,_1awb3bQVInrJ4RLIfsCW0P-fVGV
MAPbI3,MA,Pb,I,1.6,TiO2-c | TiO2-mp,OMeTPA-FA,Au,Unknown,DMF >> IPA,False,70.0 >> 70.0,Spin-coating >> CBD,Air >> Air,0.16,False,0.972,20.98,0.67,13.63,_1hxYp6JTEg069OvDtSgzfzu_XV6
MAPbI3,MA,Pb,I,1.61,CPTA-E,P3CT,Al,Chlorobenzene,DMF; DMSO,False,60; 80,Spin-coating,N2,0.1,False,,,,16.38,_1jCcZ905Vp8JhTGQ-qpvtO8FYoq
MAPbI3,MA,Pb,I,1.6,PCBM-60 | PEI,NiO-c,Ag,Unknown,DMF; DMSO,False,Unknown,Spin-coating,Unknown,0.096,False,1.02,20.53,0.7709999999999999,16.13,_1rueoPXfDtRP81JSpvZ2P-_ldBF
MAPbI3,MA,Pb,I,1.6,TiO2-c,PTAA,Au | MoO3,Unknown,DMF,False,90.0,Spin-coating,N2,0.06,False,0.86,19.4,0.5920000000000001,9.8,_2ESKYWOXV2A5UDieSGNL11iRJXF
FA0.66MA0.34Pb0.5Sn0.5I,FA; MA,Pb; Sn,I,1.23,C60 | BCP,PEDOT:PSS | PDAI,,,,False,,,,,False,0.77,29.0,0.72,16.0,_2IrEYttPGz4x4w_icPKJ4g_sK0X
MAPbI3,MA,Pb,I,1.6,TiO2-c | TiO2-mp,Spiro-MeOTAD,Au,Diethyl ether,DMF; DMSO,False,130.0,Spin-coating,Unknown,0.14,False,1.037,22.917,0.68,16.17,_2UHMaN42JKkN1B5taa2M5PU6COM
FA0.57MA0.43PbBr0.39I2.61,FA; MA,Pb,Br; I,,SnO2-c,Spiro-MeOTAD,Ag,Unknown,DMF; DMSO >> IPA,False,70.0 >> 150.0,Spin-coating >> Spin-coating,N2 >> N2,0.102,False,1.1,22.42,0.777,17.4,_2crpit3OCELPn95SOXPSux9fnuC
MAPbI3,MA,Pb,I,1.55,SnO2-np,Spiro-MeOTAD,Au,Ethyl acetate,DMF; DMSO,False,130.0,Spin-coating,N2,0.1,False,1.09,24.3,0.765,19.57,_2iWEVbCBk4TC59lSRiI9Yk-Krrv
MAPbI3,MA,Pb,I,1.6,TiO2-c | TiO2-mp,Spiro-MeOTAD,Metal,Unknown,DMF,False,Unknown,Spin-coating,Unknown,0.04,False,0.94,24.46,0.466,10.78,_2pLudyN8VLlXdybHhmz70TgCLR0
MAPbI3,MA,Pb,I,1.6,PCBM-60,NiO-c,Ag,Chlorobenzene,DMF; DMSO,False,100,Spin-coating,Air,0.1,False,0.98,20.3,0.75,14.81,_39I6AwDomnhxqOnaQGcWkfE-DM4
Cs0.15FA0.85PbBr0.45I2.55,Cs; FA,Pb,Br; I,,SnO2-np | PCBM-60,PTAA,MoO3 | Ag,Toluene,DMF; DMSO,False,100.0,Spin-coating,N2,0.08,False,1.008,21.38,0.6890000000000001,14.9,_3JOuJxQk7nSLjBJJUCG7ymfMrBp
FA0.85MA0.15PbBr0.45I2.55,FA; MA,Pb,Br; I,1.63,TiO2-c | TiO2-mp,PTAA,Au,Chlorobenzene,DMF; DMSO,False,100.0,Spin-coating,Unknown,0.16,False,1.11,23.2,0.79,20.4,_3OHvhDCslJn2uUGk7O-IjGBEI0H
Cs0.88FA0.12PbI3 | Cs0.88FA0.12PbIx(PF6)x,Cs; FA | Cs; FA,Pb | Pb,I | I; (PF6),1.5,TiO2-c | TiO2-mp,Spiro-MeOTAD,Au,Diethyl ether,DMF; DMSO >> IPA,False,150 >> 100,Spin-coating >> Spin-coating,N2,0.125,False,,,,,_3iaxUsDdeGKoNTWLix5uwRxGUB4
MAPb0.75Sn0.25Br1.2I1.8,MA,Pb; Sn,Br; I,1.59,PCBM-60 | bis-C60,PEDOT:PSS,Ag,Toluene,DMSO; GBL,False,100.0,Spin-coating,Air,0.1,False,0.91,17.25,0.76,11.93,_3mPyJYy57DZMv30Qaw__MrKXgPz
MAPbI3,MA,Pb,I,1.6,TiO2-c | TiO2-mp | ZrO2-mp,none,Carbon,Unknown,GBL >> none,False,50.0 >> Unknown,Drop-infiltration >> Recrystallization,Air >> Ar; Methylamin,0.5,False,0.968,19.28,0.7,13.03,_42WhOzEUq7GpJ6kfZoMPjC01Z6U
MAPbI3,MA,Pb,I,1.6,PCBM-60 | BCP,NiO-c | PCDTBT,Al,Unknown,none,False,Unknown,Pulsed laser deposition,Vacuum,0.1,False,1.02,13.3,0.607,8.21,_44PqlMXdmihOpitRYU8iAMVnKbN
MAPbI3,MA,Pb,I,1.6,none,Spiro-MeOTAD,Au,Chlorobenzene; Diethyl ether,DMF; DMSO,False,100.0,Spin-coating,N2,0.1,False,1.0,16.26,0.5,9.46,_4LAcoVc3F3bkJe_LZP2DBBwa7nX
MAPbI3,MA,Pb,I,1.6,CdS,Spiro-MeOTAD,Au,Diethyl ether,DMF; DMSO,False,60; 125,Spin-coating,N2,0.1,False,0.957,19.28,0.628,10.5,_4UPvlccRZeejF_EdTw6nxQZI71K
Cs0.1FA0.9PbI3,Cs; FA,Pb,I,1.55,TiO2-c | TiO2-mp | SnO2-c,Spiro-MeOTAD,Au,Chlorobenzene,DMF; DMSO,False,150,Spin-coating,Unknown,0.16,False,0.957,24.79,0.752,17.83,_4aBYcYwWvkduXXN2f9Ues_4p40v
MAPbI3,MA,Pb,I,1.6,TiO2-c | TiO2-mp,Spiro-MeOTAD,Au,Unknown,DMF >> IPA,False,70.0 >> 80.0,Spin-coating >> Spin-coating,N2 >> N2,0.09,False,0.93,17.35,0.59,9.46,_4dPPJ__LgsWr_JYSSywsePd8SWk
MAPbI3,MA,Pb,I,1.6,TiO2-c,Spiro-MeOTAD,Ag,Unknown,DMF >> IPA,False,70.0 >> 70.0,Spin-coating >> Spin-coating,N2 >> N2,0.07,False,1.08,22.6,0.7,17.05,_4gG7qZ1jfSFUYWEJZrYvBAdlHsU
MAPbI3,MA,Pb,I,1.6,PCBM-60,NiO-c,Ag,Unknown,DMF; DMSO,False,100.0,Spin-coating,N2,0.04,False,1.05,13.94,0.544,7.94,_5-WhaTg4Uqw6rMNLNjc48HGwhQN
MAPbI3,MA,Pb,I,1.6,PCBM-60 | BCP,PEDOT:PSS,Ag,Toluene,Unknown,False,100.0,Spin-coating,N2,0.4639999999999999,False,0.8370000000000001,18.67,0.72,11.33,_50_05w192IDpck5kWOiOYTzudtv
MAPbI3,MA,Pb,I,1.6,PCBM-60 | PEI,NiO-c,Ag,Diethyl ether,DMF,False,60; 100,Spin-coating,Unknown,0.09,False,1.03,20.0,0.6629999999999999,13.7,_5Alf4dYOh6PjdnkGkWhWc2Z8RkK
MAPbI3,MA,Pb,I,1.6,PCBM-60 | LiF,NiO-c,Al,Unknown,DMSO; GBL,False,100.0,Spin-coating,N2,0.04,False,1.08,16.1,0.75,13.0,_5G-Jh73QL7ufO_JbKaJPBt9y3_0
MAPbI3,MA,Pb,I,1.6,TiO2-c | TiO2-mp,Spiro-MeOTAD,Au,Toluene,DMSO,False,100.0,Spin-coating,N2,0.16,False,1.006,19.1,0.77,14.7,_5UeIMEKRgK5EoXELctGePRx1NRv
MAPbI3,MA,Pb,I,1.6,TiO2-c,Spiro-MeOTAD,Au,Unknown,DMF,False,Unknown,Spray-coating,Air,0.1,False,0.81,18.81,0.48,7.89,_5ceFJB8lPjDLm_Nv4na3lLX5hII
MAPbI3,MA,Pb,I,1.6,TiO2-c | TiO2-mp,Spiro-MeOTAD,Au,Unknown,DMF >> IPA,False,Unknown >> 95.0,Spin-coating >> Spin-coating,Unknown >> Air,0.08,False,0.989,18.13,0.69,11.75,_5kfxrEUfZvkxSxP0B2m9wnj_XYn
MAPbI3,MA,Pb,I,1.5,C60 | BCP,MoO3 | TPBi | TaTm,Ag,Unknown,none,False,Unknown,Co-evaporation,Vacuum,0.0651,False,1.08,21.4,0.82,19.0,_5kwCygHOJb2lQ0uA62sDGaTgEx4
MAPbI3,MA,Pb,I,1.59,PCBM-60,NiO-c,Ag,Toluene,DMSO; GBL,False,100.0,Spin-coating,Unknown,0.0314,False,1.07,20.5,0.77,16.9,_5lSvB2Lrb0QxMxd-ogBCv9grT49
MAPbI3,MA,Pb,I,1.6,C60 | BCP,PMA | TaTm,Au,Unknown,none,False,Unknown,Co-evaporation,Vacuum,0.1,False,1.05,20.9,0.606,13.3,_5oeivVuLP9jAPYQsjvsq9rz7ZWj
MAPbI3,MA,Pb,I,1.6,TiO2-c | TiO2-nw,Spiro-MeOTAD,Au,Unknown,DMF >> IPA,False,Unknown >> 70.0,Spin-coating >> CBD,Unknown,0.09,False,0.93,18.0,0.648,10.8,_5sCrJFderExPaMt10dTVqAof-dJ
MAPbI3,MA,Pb,I,1.6,PCBM-60 | ZnO-np,P3CT-K,Al,Chlorobenzene,DMF; DMSO,False,100.0,Spin-coating,N2,0.06,False,,,,18.34,_633LqtkevsMG6G5sIOtkgEYqn__
MAPbI3,MA,Pb,I,1.6,PCBM-60 | Zr(acac)4,NiO-nanowalls | Diethanolamine,Ag,Ethyl acetate,DMF; DMSO,False,100.0,Spin-coating,Unknown,0.1,False,1.109,21.54,0.802,18.61,_66wpTegsLlvkHnwpVkT-B6TlbUH
