Repository: GouravSidana/firstML

# firstML
My first Machine Learning Project

File: filtered_perovskite.csv (part 91 of 155)
Formula,A_ion,B_ion,X_ion,Bandgap,ETL,HTL,Backcontact,Antisolvent,Solvent,Solv_annel,Anneal_temp,Dep_procedure,Synth_atm,Cell_area,Is_module,Voc,Jsc,FF,PCE,entry_id
MAPbI3,MA,Pb,I,1.6,PCBM-60 | BCP,PEDOT:PSS | Au-nanobipyramide; VOx,Ag,Toluene,DMF; DMSO,False,60; 100,Spin-coating,Unknown,0.09,False,1.064,22.14,0.759,18.01,_6D8HyEt3P3sFOa6jAy6sakZOOsD
FA0.83MA0.17PbBr0.4I2.6,FA; MA,Pb,Br; I,,TiO2-c,Spiro-MeOTAD,Au,Unknown,Butylamine; DMF; DMSO >> Butanol,False,Unknown >> 150.0,Spin-coating >> CBD,Air >> Air,0.12,False,1.07,22.61,0.738,18.71,_6Y_hPLT92oDltomOrYVXU6xZdnt
MAPbI3,MA,Pb,I,1.6,PCBM-60 | bis-C70,PEDOT:PSS,Al,Unknown,DMF,True,75.0,Spin-coating,N2,0.12,False,0.95,17.43,0.74,12.25,_6ZcdR1nSWG4duB3ExH6UWfP2wpD
MAPbBr0.27I2.73,MA,Pb,Br; I,,PCBM-60 | Bphen,PEDOT:PSS,Ag,Unknown,DMF; DMSO >> none >> none >> none,False,100.0 >> 100.0 >> 1000 >> Unknown,Spin-coating >> Gas reaction >> Solvent annealing >> Recrystallization,N2 >> Air; DMSO; HBr >> Air; DMSO >> Air; Methylamin,3.04,False,1.001,19.17,0.7829999999999999,15.03,_6bmCS3duTRxPMWWk1YEVGrfmYOs
MAPbI3,MA,Pb,I,1.6,PCBM-60 | BCP,PEDOT:PSS,Ag,Unknown,DMF,False,90.0,Spin-coating,N2,0.08,False,0.9,18.16,0.69,11.28,_6fO4YvObRRiEfii6-3bHtueX8Yv
MAPbI3,MA,Pb,I,1.6,TiO2-c | TiO2-mp,Spiro-MeOTAD,Au,Unknown,DMF; DMSO >> IPA,False,60 >> 150,Spin-coating >> Spin-coating,Unknown,0.09,False,0.873,20.881,0.645,11.87,_75xcMTLt0-HY69erRFIULeZQKc1
MAPbI3,MA,Pb,I,1.6,SnO2-c | PCBM-60,Spiro-MeOTAD,Ag,Chlorobenzene,DMSO; GBL,False,100,Spin-coating,N2,0.06,False,1.1,21.05,0.65,15.03,_76zkr-7kRz9qZ6sb9doB2r_xPUh
MAPbI3,MA,Pb,I,1.6,SnS2,Spiro-MeOTAD,Au,Chlorobenzene,DMF,False,100.0,Spin-coating,N2,0.1,False,1.012,20.07,0.55,10.6,_7CM3bFuwwvjHEnpn7S-XC3Y7l76
MAPbI3,MA,Pb,I,1.6,TiO2-c | TiO2-nw,Spiro-MeOTAD,Au,Unknown,DMF >> IPA,False,70 >> 70,Spin-coating >> CBD,Unknown,0.285,False,0.95,16.68,0.639,10.53,_7J6Ggv1nPYl8BOEWX5Muz8fjdnC
MAPbI3,MA,Pb,I,1.6,SnO2-c,Spiro-MeOTAD,Ag,acetonitrile; Chlorobenzene,DMF; DMSO,False,100.0,Spin-coating,Air,0.06,False,1.1,21.9,0.72,17.3,_7JiSRs4wrPVKVGI1jiWh3wPnP60
MAPbI3,MA,Pb,I,1.6,PCBM-60,PEDOT:PSS,Ag,Unknown,DMF,False,80.0,Spin-coating,Unknown,0.1,False,0.9,17.0,0.62,9.48,_7K5FE6LthIilhfuJaRa-TF3VIm4
MAPbI3,MA,Pb,I,1.6,TiO2-c | TiO2-mp,Spiro-MeOTAD,Au,Toluene,DMSO,False,100.0,Spin-coating,N2,0.12,False,0.6859999999999999,0.0279999999999999,0.703,19.5,_7WIaK1UQ4PLu5kFg9Hy2uKpHmrI
MAPbI3,MA,Pb,I,1.6,PCBM-60,PEDOT:PSS,Al,Chlorobenzene,DMF; DMSO,False,120.0,Spin-coating,Unknown,0.04,False,,,,15.96,_7lgEb-C1ENgRp72mtDRyr00Jlkm
MAPbI3,MA,Pb,I,1.6,PCBM-60 | BCP,NiO-c,Ag,Diethyl ether,DMF; DMSO,False,50; 100,Spin-coating,Air,0.1,False,0.96,18.58,0.659,11.78,_7nCu0mwRyKPD6TsgJFb2FXQSfqI
FAPbI3,FA,Pb,I,1.48,TiO2-c | PCBM-60,PEDOT,Ag,Unknown,DMF >> IPA,False,Unknown >> 150.0,Spin-coating >> Spin-coating,Unknown,0.12,False,1.07,23.65,0.73,18.47,_7wy0MmOKpww86s9taEUXOyXnL65
MAPbI3,MA,Pb,I,1.6,PCBH,PEDOT:PSS | pTPD,Ba | Ag,Unknown,none,False,Unknown,Co-evaporation,Vacuum,0.1,False,1.098,15.6,0.77,12.9,_7xv40RrbNeS0HpgiGwxk69QEWWj
MAPbI3,MA,Pb,I,1.58,TiO2-c | TiO2-mp,Spiro-MeOTAD,Au,Unknown,DMF,False,110.0,Spin-coating,Ar,0.1,False,0.85,19.1,0.6609999999999999,10.0,_8GRBe5adEat5VH1bxNm-O6W91Sw
MAPbI3,MA,Pb,I,1.6,SnO2-c,Spiro-MeOTAD,Ag,Diethyl ether,DMF >> IPA,False,100.0,Spin-coating >> Spin-coating,N2 >> N2,0.102,False,1.09,23.05,0.73,18.45,_8H1pEsaqJf_nW0NoK0P_y_6KAG2
MAPbI3,MA,Pb,I,1.63,SnO2-c,Spiro-MeOTAD,Au,Unknown,DMF >> IPA,False,25; 75 >> 135,Spin-coating >> Spin-coating,Dry air >> Dry air,0.1031,False,1.16,21.71,0.79,19.78,_8in8fKPadbqU86hIMZiXr7a489X
MAPbI3,MA,Pb,I,1.6,TiO2-c | TiO2-mp,Spiro-MeOTAD,Au,Unknown,DMF >> IPA,False,40; 100 >> 150,Spin-coating >> CBD,Unknown,0.1,False,1.04,18.5,0.693,13.4,_8j3AKOrl3oaGYGIkX9dEP5Oo5d8
MAPbI3,MA,Pb,I,1.6,TiO2-c,DTS,Au,Chlorobenzene,DMSO; GBL,False,100.0,Spin-coating,N2,0.09,False,1.01,19.91,0.723,14.47,_95Co0H9HzxWXejrmnHQt6aOoxLh
CsPbBrI2,Cs,Pb,Br; I,,TiO2-c,CuPc,Carbon,Unknown,DMSO,False,280.0,Spin-coating,Unknown,0.071,False,1.19,9.81,0.72,8.42,_9SNzg4iYLpAa9eprF0zzdFPLUo0
Cs0.1FA0.75MA0.15Rb0.05PbI,Cs; FA; MA; Rb,Pb,I,1.72,TiO2-c | TiO2-mp,Spiro-MeOTAD,,,,,,,,,,1.235,18.8,0.729,,_9V_4JJTIb3Mjlg0ahauLbFnTXWV
FA0.3MA0.7PbI3,FA; MA,Pb,I,,TiO2-c,Spiro-MeOTAD,Au,Diethyl ether,DMF; NMP,False,150.0,Doctor blading,N2,0.12,False,1.075,21.88,0.769,18.08,_9n2oT3LDfISHGVvfs3woybMBNuF
BA2MA4Pb5I16,BA; MA,Pb,I,,TiO2-c | TiO2-mp,Spiro-MeOTAD,Au,Chlorobenzene,DMF; DMSO,False,105.0,Spin-coating,Ambient,0.09,False,1.01,17.84,0.62,11.28,_9xrs0zRp0MYzveDwcIE7jXTMOjd
MAPbI3,MA,Pb,I,1.56,PCBM-60 | Zn(acac),PTAA,Ag,Unknown,DMF; DMSO >> IPA,False,Unknown >> 100.0,Spin-coating >> Spin-coating,Unknown,0.1,False,1.01,20.53,0.58,12.07,_A-AfcMeHMndoEFxLPLnQDAtUer7
MAPbI3,MA,Pb,I,1.6,PCBM-60,PEDOT:PSS,Ca | Al,Unknown,Unknown,False,Unknown,Spin-coating,Unknown,0.1,False,0.85,17.85,0.765,9.91,_A7REyOv9rJ4q6HuvRAtlguf6kj-
MAPbI3,MA,Pb,I,1.6,ZnO-c | ZnO-nw | TiO2-c,Spiro-MeOTAD,Au,Unknown,DMF >> IPA,False,70.0 >> 70.0,Spin-coating >> CBD,Air >> Air,0.1,False,0.83,17.63,0.5,7.37,_A8KP9I-3diWz83dRhKNDadHcneq
MAPbI3,MA,Pb,I,1.65,PCBM-60,PEDOT:PSS,Al,Unknown,DMF,False,90.0,Spin-coating,N2,0.12,False,1.003,18.85,0.585,11.07,_AGsLOQskSdqY8afr-u85hBaW-yl
nannannan,,,,,Unknown,Unknown,,,,False,,,,,False,,,,,_AId7efXvzJiBkhtq_0ZfxOxEW9h
MAPbI3,MA,Pb,I,1.6,PCBM-60 | Bphen,PTAA,Ag,Diethyl ether,DMF; DMSO,False,60; 100,Spin-coating,Air,0.04,False,1.08,21.33,0.7829999999999999,18.2,_AIue6juHc6ESqtpUNn-b1ZQBBV3
MAPbI3,MA,Pb,I,1.6,C60-SAM | C60 | BCP,PTAA,Cu,Unknown,DMF >> IPA,False,Unknown >> 100.0,Spin-coating >> Spin-coating,Air >> Air,0.0644,False,1.05,21.9,0.7390000000000001,17.0,_ARhXWBT2oQJoTtQNvS2FEtgYLbo
MAPbI3,MA,Pb,I,1.6,TiO2-c | TiO2-mp,Spiro-MeOTAD,Au,Unknown,DMF >> IPA,False,Unknown >> 115.0,Spin-coating >> CBD,N2 >> N2,0.1,False,0.99,20.13,0.703,14.01,_ARq6af0uoiN9WS50c46jBWtg1cm
MAPbI3,MA,Pb,I,1.57,SnO2-np,Py | Spiro-MeOTAD,Au,Unknown,DMF; DMSO,False,100.0,Spin-coating,Air,0.09,False,1.12,22.64,0.75,19.02,_ASx4CmltOXiOyPd4LZVv_An2BZw
MAPbI3,MA,Pb,I,1.55,TiO2-c | TiO2-mp | Al2O3-mp,none,Carbon-nt,Unknown,GBL,False,70; 100,Spin-coating,N2,0.12,False,0.8490000000000001,14.91,0.68,8.6,_AZODfDWxdaryEBcy8uaj8UHnKt9
FA0.83MA0.17PbBr0.51I2.49,FA; MA,Pb,Br; I,,TiO2-c,Spiro-MeOTAD,Au,Chlorobenzene,DMF; DMSO,False,150.0,Spin-coating,N2,0.1,False,1.097,22.66,0.706,17.68,_Ams_H5IDXNG1DR25VXSgvHwRVfS
MAPbI3,MA,Pb,I,1.7,C60; PCBM-60 | Zr(acac)4,NiCo2O4,Ag,Unknown,Unknown,False,100.0,Spin-coating,N2,0.06,False,1.07,21.75,0.77,18.52,_AncXsGl2tk5BjaKTfOCFV29ycCE
MAPbI3,MA,Pb,I,1.6,PCBM-60 | BCP,PEDOT:PSS,Ag,Unknown,DMSO; GBL,False,100.0,Spin-coating,N2,0.07,False,0.97,20.63,0.98,15.21,_AnmU6K8yMTbqSXOevaXlN5wVIPY
MAPbI3,MA,Pb,I,1.6,TiO2-c | TiO2-mp,Spiro-MeOTAD,PEDOT:PSS,Toluene,DMSO; GBL,False,95.0,Spin-coating,Unknown,0.05,False,1.15,19.95,0.72,16.3,_AutB3PR0p-llKAzYAkIwfKb6Znb
FA0.85MA0.15PbBr0.45I2.55,FA; MA,Pb,Br; I,,SnO2-c | SnO2-nw,Spiro-MeOTAD,Au,Chloroform,DMF; DMSO,False,130.0,Spin-coating,N2,0.16,False,0.98,22.8,0.66,14.97,_B07eK58_ybAlmxppF7CMn29sqRn
MAPbI3,MA,Pb,I,1.57,TiO2-c | TiO2-mp,Spiro-MeOTAD,Au,Unknown,DMF >> none,False,Unknown >> 100.0,Spin-coating >> Gas reaction,Dry air >> Dry air; Methylamin,0.1,False,1.01,20.34,0.62,12.73,_B3GCf6c91GTBFS0ftK0VnPtu386
MAPbI3,MA,Pb,I,1.6,TiO2-c | TiO2-mp,Spiro-MeOTAD,Au,Unknown,DMF >> IPA,False,100.0 >> 100.0,Spin-coating >> CBD,Air >> Air,0.06,False,0.955,19.2,0.62,11.4,_B40ZterkY9aoUx4TNNaNy75O9m2
MAPbI3,MA,Pb,I,1.6,PCBM-60,PEDOT:PSS,Ca | Al,Unknown,DMSO,False,110.0,Spin-coating,Unknown,0.1,False,0.85,21.0,0.73,13.0,_BIcdPtTe6PU6R1kpDjG9dEoe0NK
MAPbI3,MA,Pb,I,1.6,PCBM-60,PEDOT:PSS,Al,Unknown,DMF,False,Unknown,Spin-coating,Ar,0.03,False,0.879,22.4,0.6940000000000001,13.87,_BPbs0oKCGr1LdwFxQ0j3pgdm4wl
MAPbI3,MA,Pb,I,1.6,TiO2-c,Spiro-MeOTAD,Au,Unknown,none >> none,False,Unknown >> 120.0,Evaporation >> Evaporation,Vacuum >> Vacuum,1.0,False,0.98,20.77,0.68,13.84,_BQMy3BSS22Surja68n3BIFdfJc2
MAPbI3,MA,Pb,I,1.6,C60,Thiophene | Spiro-MeOTAD,Au,Unknown,DMF,False,90.0; 120,Spin-coating,N2,0.0919,False,1.03,21.6,0.67,13.9,_BYwfmesrSn3IQfOrypSLFXPpVXf
CsPbBr0.31I2.69,Cs,Pb,Br; I,1.75,PCBM-60,PEDOT:PSS,Al,Unknown,DMF,False,100.0,Spin-coating,Unknown,0.04,False,1.02,11.71,0.705,8.4,_BfS65li1JENggR7qWWhXtLOR_-t
MAPbI3,MA,Pb,I,1.56,ITIC-Th | Zn(acac)2,PTAA,Ag,Unknown,DMF; DMSO >> IPA,False,Unknown >> 100.0,Spin-coating >> Spin-coating,Unknown,0.1,False,1.05,20.17,0.62,13.09,_BopFEZFPnYOB44Qx7vqa6QmmtPe
MAPbBr3,MA,Pb,Br,,TiO2-c,Spiro-MeOTAD,Au,Toluene,DMSO; GBL,False,100.0,Spin-coating,Unknown,0.04,False,1.23,9.5,0.62,7.2,_BsUXaHen1LEvU4U0bUBor1yE0p_
Cs0.05FA0.81MA0.14PbBr0.45I2.55,Cs; FA; MA,Pb,Br; I,1.6,SnO2-c,Spiro-MeOTAD,Au,Chlorobenzene,DMF; DMSO,False,100.0,Spin-coating,N2,0.12,False,1.13,23.56,0.778,20.09,_Bv6YU02WQR6wvWeoVmSKNON29QL
MA0.01Pb0.99I3,MA,Pb,I,,TiO2-c,Spiro-MeOTAD,Ag,Chlorobenzene,DMF; DMSO,False,75.0; 150.0,Spin-coating,Unknown,0.09,False,1.09,22.75,0.77,19.09,_BxN_-zXjVkdlyVtNfk8pz14oPsg
MAPbI3,MA,Pb,I,1.6,TiO2-c | TiO2-mp | ZrO2-mp,none,Carbon,Unknown,none >> none,False,Unknown >> 25.0,Springkling >> Recrystallization,N2 >> Methylamin; Vacuum,0.1,False,0.96,21.35,0.69,14.18,_C8qvTJU83g_ZkqlAXXqs5TMv3GI
Cs0.05FA0.81MA0.14PbBr0.45I2.55,Cs; FA; MA,Pb,Br; I,,SnO2-c,Spiro-MeOTAD,Au,Ethyl acetate,DMF; DMSO,False,120.0,Spin-coating,Unknown,0.16,False,1.009,21.72,0.69,15.02,_CHDmJHl-yq3u8PkM9-spjZHK5ey
MAPbI3,MA,Pb,I,1.6,PCBM-60,PEDOT:PSS | PolyTPD,Au,Unknown,none,False,Unknown,Co-evaporation,Vacuum,0.06,False,0.92,19.8,0.4,7.2,_COJKwPnI9BG3O_lN3b-48gUw23h
MAPbI3,MA,Pb,I,1.6,C60 | BCP,PTAA,Cu,Unknown,DMF; DMSO >> IPA,False,Unknown >> 100.0,Spin-coating >> Spin-coating,N2,0.1,False,1.03,22.85,0.7070000000000001,17.2,_CSCP1lUuUlgbkvJtSti5_nNRM1_
MAPbI3,MA,Pb,I,1.6,TiO2-c | TiO2-mp,Spiro-MeOTAD,Au,Unknown,DMF; DMSO,False,100.0,Spin-coating,Unknown,0.136,False,1.1,22.62,0.723,17.9,_ChkTPGxnBshGxBfUEsHfblv1-jt
MAPbI3,MA,Pb,I,1.6,TiO2-c,PTAA,PEDOT:PSS | ITO | SLG,Unknown,DMF,False,100.0,Spin-coating,Air,1.0,False,1.1,15.2,0.75,12.6,_CuFGTQIdC_sQkyfOy5UMImo5008
MAPbI3,MA,Pb,I,1.6,TiO2-c | TiO2-mp,Spiro-MeOTAD,Au,Unknown,DMF >> IPA,False,100.0 >> 100.0,Spin-coating >> Spin-coating,Unknown,0.125,False,0.979,20.42,0.65,12.99,_CvwijKZv2L-DHB0qly-dEg3OiPT
Cs0.07FA0.7MA0.23PbBr0.69I2.31,Cs; FA; MA,Pb,Br; I,,ZnO-c | ZnOS | TiO2-mp,Spiro-MeOTAD,Au,Unknown,DMF; DMSO >> IPA,False,Unknown >> 110.0,Spin-coating >> Spin-coating,Unknown,0.1,False,1.072,22.22,0.7190000000000001,17.1,_D18YsJ57d_gJMlp46cmE2Zsmz3E
MAPbI3,MA,Pb,I,1.6,PCBM-60,NiO-c,Ag,Unknown,none,False,90.0,Co-evaporation,Vacuum,0.07,False,0.7859999999999999,14.2,0.65,7.26,_D4Vh_KN5xNZyNo4TSAzbPTnbkG4
MAPbI3,MA,Pb,I,1.6,TiO2-c,Spiro-MeOTAD,Au,Unknown,DMF; DMSO >> IPA,False,80.0 >> 100.0,Spin-coating >> CBD,Unknown,0.1,False,1.06,19.1,0.63,12.7,_D6Xmw4YRDgl9f8_33NIGLmAtl9y
MAPbI3,MA,Pb,I,1.6,TiO2-c,Spiro-MeOTAD,Au,Unknown,none >> none,False,Unknown >> 100.0,Evaporation >> Gas reaction,Vacuum >> Air,0.09,False,0.89,16.3,0.72,10.4,_DBnwBaM_qkbpUKlb1ie9HIZmKH6
MAPbI3,MA,Pb,I,1.6,TiO2-c | TiO2-mp,Spiro-MeOTAD,Au,Unknown,DMF >> IPA,False,100 >> 70,Spin-coating >> CBD,Unknown,0.126,False,1.108,22.418000000000003,0.7490000000000001,18.59,_DP16oqwnvqk7842n28387hmFglG
MAPbI3,MA,Pb,I,1.6,C60 | BCP,PEDOT:PSS,Al,Unknown,DMF >> IPA,False,Unknown >> 100,Spin-coating >> Spin-coating,Unknown,0.0757,False,1.06,21.4,0.79,17.24,_DPyjuKLcyeKqwA9Wk68FKOFBJRV
MAPbI3,MA,Pb,I,1.6,ITCP-M | BCP,P3CT-Na,Ag,Chlorobenzene,DMF; DMSO,False,60.0; 80.0,Spin-coating,N2,0.09,False,1.07,22.09,0.774,18.25,_Dn_QQfYYqd6mk1hI6hcK9pJp7uM
FA0.46MA0.64PbBr0.24I0.76,FA; MA,Pb,Br; I,,TiO2-c | TiO2-mp,Spiro-MeOTAD,Au,Vacuum,DMF; GBL,False,110.0,Spin-coating,Unknown,0.1,False,1.12,22.45,0.74,18.8,_Dnr9dontpGHRxW-_tXlGA3fxlwr
MAPbI3,MA,Pb,I,1.6,PCBM-60 | BCP,NiO-c | Al2O3-mp,Au,Unknown,DMF >> IPA,False,Unknown >> 100.0,Spin-coating >> Spin-coating,Unknown,0.16,False,1.01,17.2,0.65,11.3,_DoE_KFUpfUsMqlOoaWF3hc0XtRU
MAPbI3,MA,Pb,I,1.6,TiO2-c | TiO2-mp,Spiro-MeOTAD,Ag,Unknown,DMF >> IPA,False,70.0 >> 100.0,Spin-coating >> Spin-coating,Unknown,0.1,False,0.95,23.97,0.49,11.34,_DtOp4XRy_O9eESpXCBXzJ0S22pl
MAPbI3,MA,Pb,I,1.6,SnO2-np,Spiro-MeOTAD,Au,Chlorobenzene,Diiodomethane; DMF; DMSO,False,110.0,Spin-coating,N2,0.12,False,0.89,14.97,0.637,8.51,_E2bkJV7r9Jv8ReFKnfdbZm8uP5N
MAPbI3,MA,Pb,I,1.59,SnO2-np,Spiro-MeOTAD,Au,Ethyl acetate,DMF; DMSO,False,100,Spin-coating,Ar,0.08,False,0.99,17.83,0.67,11.91,_E30bOfW1TrSSXNevwodrfvLDwQa
FAPbI3,FA,Pb,I,1.48,TiO2-c,PTAA,Au,N2,DMF,False,160.0,Spin-coating,N2,0.1,False,,,,,_E7SFm0pEzEWqRp1yUW0y1mi-N0O
MAPbI3,MA,Pb,I,1.6,TiO2-c,Spiro-MeOTAD,Au,Unknown,DMF >> none,False,120.0 >> 150.0,Spin-coating >> Gas reaction,N2 >> MAI,0.1,True,0.967,19.5,0.675,12.7,_EF9l5rW6FIR2FetVSHsinONj7dI
MAPbI3,MA,Pb,I,1.6,TiO2-c | TiO2-mp | ZrO2-mp,none,Carbon,Unknown,Unknown,False,50,Drop-infiltration,Unknown,0.1,False,0.94,22.87,0.63,13.6,_EMU5zvVCvlqxFMW58Rp7mITQQYu
MAPbI3,MA,Pb,I,1.6,TiO2-c | TiO2-mp,none,Carbon,Unknown,DMF >> Cyclohexane; IPA,False,100.0 >> Unknown,Spin-coating >> CBD,Air >> Air,0.07,False,1.02,17.33,0.6,10.61,_EROkvktLM4asrW7o01rugL1jWFx
(TBA)0.5Cs0.05FA0.75MA0.15PbBr0.51I2.49,(TBA); Cs; FA; MA,Pb,Br; I,,TiO2-c,Spiro-MeOTAD,Au,Chlorobenzene,DMF; DMSO,False,110.0,Spin-coating,N2,0.1,False,1.16,22.8,0.6940000000000001,19.0,_EahiXOFrKLsB22F4PovYHKwKi-w
Cs0.0664FA0.8668MA0.0664PbBr0.095I0.905,Cs; FA; MA,Pb,Br; I,1.63,TiO2-np,Spiro-MeOTAD,Au,Unknown,DMF >> IPA,False,70.0 >> 135.0,Spin-coating >> Spin-coating,Air >> N2 >> Air,0.102,False,1.05,22.09,0.767,17.78,_ElEACHpF_jiVrXJKS5bNviQGaMA
MAPbI3,MA,Pb,I,1.614,PCBM-60 | BCP,PTAA,Ag,Unknown,DMF; DMSO >> IPA >> IPA,False,25 >> 100 >> 70,Spin-coating >> Spin-coating >> Spin-coating,N2 >> N2 >> N2,,False,1.08,22.46,0.775,18.81,_EqXjUUyzwVbB3UPe5BoYmzRLiy6
MAPbI3,MA,Pb,I,1.6,PCBM-60 | PEIE,PEDOT:PSS,Ag,Unknown,DMF,False,100.0,Electrospraying,N2,0.1,False,0.9,21.5,0.64,12.3,_FBzNVFqPyrxsyPvnQKb2nJ3_ei0
MAPbI3,MA,Pb,I,1.6,TiO2-c | TiO2-mp,Spiro-MeOTAD,Au,Unknown,DMF; DMSO,False,Unknown,Spin-coating,Unknown,0.1,False,1.073,22.28,0.71,17.16,_FIP5rWUf8s0veDZk2HoQy0eiJsB
MAPbI3,MA,Pb,I,1.6,C60 | BCP,PTAA,Ag,Unknown,DMF >> IPA,False,Unknown >> 95.0,Spin-coating >> Spin-coating,N2 >> N2,0.0757,False,1.07,22.59,0.79,19.1,_FXgHIWbJM3CJ0ArpPI66Y4HA_dI
MAPbI3,MA,Pb,I,1.6,PCBM-60 | BCP,NiO-c,Ag,Chlorobenzene,DMF; DMSO,False,100.0,Spin-coating,N2,0.1,False,1.08,20.06,0.79,15.92,_Fd-KMw0VbwxfprA2E8B1WrvF5Q0
MAPbI3,MA,Pb,I,1.6,TiO2-c | TiO2-nw,Spiro-MeOTAD,Au,Toluene,DMSO,False,Unknown,Spin-coating,Unknown,0.03,False,1.05,22.8,0.74,17.7,_FjHqKKUQqhbBetGDImJR9Nzikrg
MAPbI3,MA,Pb,I,1.6,TiO2-c | TiO2-mp,none,Carbon,Unknown,DMF >> Cyclohexane; IPA,False,100.0 >> Unknown,Spin-coating >> CBD,Air >> Air,1.0,False,0.99,19.63,0.5,9.72,_FjVfNb_ZOYdAnToX5XUT-SJ-hSf
MAPbI3,MA,Pb,I,1.6,PCBM-60 | BCP,PEDOT:PSS,Ag,Chlorobenzene,DMF; DMSO,False,100,Spin-coating,Unknown,0.06,False,0.91,20.0,0.81,14.8,_G1Rlimgb4mItJaZhJGFcGBCU0Ib
FAPb0.6Sn0.4I3,FA,Pb; Sn,I,,SnO2-c,Spiro-MeOTAD,Au,Unknown,DMF,False,100,Spin-coating,Unknown,0.1,False,0.79,19.0,0.695,9.11,_G20Qoa23pAGJ7NlnJbnxRB1-Sih
MAPbI3,MA,Pb,I,1.6,TiO2-c | TiO2-mp,Spiro-MeOTAD,Au,Unknown,Unknown,False,Unknown,Unknown,Unknown,0.1,False,1.0,17.01,0.49,8.33,_GBLwoutIjDJ432P6vXdVAcs_yIm
FA0.85MA0.15PbBr0.45I2.55,FA; MA,Pb,Br; I,,TiO2-c | TiO2-mp,Spiro-MeOTAD,Au,Toluene,DMF; DMSO,True,110,Spin-coating,Unknown,0.25,False,1.09,22.03,0.7,16.8,_GHq7fLauMG3xO4aZY6IJghya6fC
(BDA)MAPbI4,(BDA); MA,Pb,I,,C60 | BCP,PEDOT:PSS,Ag,Toluene,DMF; DMSO,False,100.0,Spin-coating,N2,0.1,False,,,,11.8,_GQZyDy6iKCrrqJred2fOfPObhgb
MAPbI3,MA,Pb,I,1.6,TiO2-c | TiO2-mp,Spiro-MeOTAD,Au,Chlorobenzene; DMSO,Unknown,False,100.0,Spin-coating,Unknown,0.09,False,0.99,21.7,0.78,16.42,_GU8ms2naRcl-4AEb4PSDx1Hk0SU
MAPbI3,MA,Pb,I,1.6,PCBM-60 | BCP,WO3-nw@PEDOT | PEDOT:PSS,Ag,Unknown,DMF,False,80.0,Spin-coating,N2,0.04,False,0.97,20.76,0.7090000000000001,14.3,_GVwIAH9A4LhEYUdId5S4VppYaNt
MAPbI3,MA,Pb,I,1.6,PCBM-60 | BCP,PEDOT:PSS,Ag,Unknown,acetonitrile; Methylamine,False,140.0,Spin-coating,N2,0.09,False,0.95,18.5,0.73,12.0,_Ga5kiKkgqgtd6jkerAgy0_735Yg
MAPbI3,MA,Pb,I,1.6,PCBM-60 | ZnO-np,PEDOT:PSS,Ag,Unknown,DMF,False,110.0,Spin-coating,Unknown,0.104,False,0.945,15.72,0.7190000000000001,10.68,_H5iqguL2n9dwfeNEoKHWjJt4VxX
MAPbBr0.226I2.774,MA,Pb,Br; I,,TiO2-c,Spiro-MeOTAD,Au,Unknown,NMP >> IPA,False,Unknown >> 140.0,Spin-coating >> Spin-coating,Unknown,0.09,False,1.0,17.84,0.7,12.58,_H9qJUYdfuNIdGyzV_-2LdRlllGD
MAPbI3,MA,Pb,I,1.59,PCBM-60,NiO-np,Mg | Ag,Toluene,DMF; NMP,False,80,Spin-coating,Ar,0.16,False,0.98,15.9,0.69,10.7,_HDZ0J8BmvnYt8YWC5SHWNPbeKlh
MAPbI3,MA,Pb,I,1.6,SnO2-np; TiO2-c,Spiro-MeOTAD,Au,Unknown,DMF >> IPA,False,100.0 >> 100.0,Spin-coating >> Spin-coating,Unknown,0.13,False,0.97,19.8,0.45,8.5,_HF6rxNyERisYm5X0VJIXYXror7g
MAPbI3,MA,Pb,I,1.6,TiO2-c,Spiro-MeOTAD,Au,Chlorobenzene,DMSO; GBL,False,100.0,Spin-coating,Unknown,0.1,False,1.06,19.57,0.662,13.63,_HW3ujGUZHO-j862lB7MBSl1eH8N
MAPbI3,MA,Pb,I,1.6,C60 | SnO2-np,NiO-c,Ag,Toluene,DMSO; GBL,False,100.0,Spin-coating,Unknown,0.1119999999999999,False,1.12,21.8,0.7709999999999999,18.5,_HaTF3L1YX4TQltcDrMv1hYR1c1d
MAPbI3,MA,Pb,I,1.6,SnO2-np,Spiro-MeOTAD,Au,Chlorobenzene,DMF; DMSO,False,100.0 >> 150,Spin-coating >> Spin-coating,Unknown,0.1,False,1.028,21.86,0.7020000000000001,15.79,_ICeA5rv4otySOzP3IAPZ0V9n5fH
CsPbBr3,Cs,Pb,Br,,TiO2-c | TiO2-mp,PVAc,Graphene oxide | Carbon,Unknown,DMF >> Methanol,False,80.0 >> 250.0,Spin-coating >> Spin-coating,N2 >> N2,0.1,False,1.5530000000000002,7.41,0.828,9.53,_IGNZsYopDwgJcWahKUmroXtoP8-
MAPbI3,MA,Pb,I,1.6,TiO2-c,Spiro-MeOTAD,Au,Unknown,DMF,False,100.0,Spin-coating,N2,0.1,False,1.092,22.25,0.773,18.63,_II4j4M2cSVC25O8hpybv0euqnV9
MAPbI3,MA,Pb,I,1.6,TiO2-c,Spiro-MeOTAD,Au,Unknown,DMF >> IPA,False,70.0 >> 135.0,Spin-coating >> Spin-coating,Unknown,0.108,False,1.025,21.27,0.75,16.35,_IM0O6aLkq4oklMpvuYErV4Ix5Bz
MAPbI3,MA,Pb,I,1.6,PCBM-60 | Bphen,PTAA,Cu,Chlorobenzene,DMF; DMSO,False,100.0,Spin-coating,N2,0.1,False,1.02,22.92,0.7290000000000001,17.16,_INDX7ALXnCKGKG8AwhKOiJt4-Mg
FA0.85MA0.15PbBr0.45I2.55,FA; MA,Pb,Br; I,1.55,TiO2-c | TiO2-mp,Spiro-MeOTAD,Au,Chlorobenzene,DMF; DMSO,False,100.0,Spin-coating,Unknown,0.16,False,1.093,22.38,0.7190000000000001,17.59,_IYrmjX-UhmPxuOd6WLUO1n_PO_X
Cs0.05FA0.79MA0.16PbBr0.51I2.49,Cs; FA; MA,Pb,Br; I,,TiO2-c | TiO2-mp,Spiro-MeOTAD,Au,Chlorobenzene,DMF; DMSO,False,100.0,Spin-coating,Unknown,0.0863,False,1.13,22.2,0.72,18.2,_IkKb5VXx0FWDHzzV-XfYO8aoqZs
MAPbI3,MA,Pb,I,1.6,TiO2-c | TiO2-mp,S5,Au,Unknown,DMF,False,100.0,Spin-coating,Air,0.1,False,0.97,22.95,0.62,13.75,_IlIk032bwDkEyjYwJKNK51q1y-3
MAPbI3,MA,Pb,I,1.6,TiO2-c,Spiro-MeOTAD,Au,Unknown,DMF >> IPA,False,80.0 >> 100.0,Spin-coating >> Spin-coating,Unknown,0.12,False,0.96,19.07,0.665,12.17,_J8JJpv94iMH4rl1NaZnMaV6Ekzm
CsPbBrI2,Cs,Pb,Br; I,1.9,Nb2O5,none,Carbon,Unknown,DMF; DMSO,False,350.0,Spin-coating,N2,0.09,False,1.17,13.9,0.66,10.73,_JHMmAEK1iGU6hSMVCrRfr8zIE28
MAPbI3,MA,Pb,I,1.6,TiO2-c | TiO2-mp,none,Carbon,Chlorobenzene,DMF; DMSO,False,100.0,Spin-coating,Unknown,0.08,False,0.94,24.87,0.48,10.96,_JIdKUNvD9_oYka_k-eYxLjknvu1
FA0.4MA0.6PbI3,FA; MA,Pb,I,,ZnO-c,Spiro-MeOTAD,Ag,N2,DMF,False,100.0,Spin-coating,Unknown,0.45,False,0.954,23.03,0.6629999999999999,14.58,_JKC0d99hXrmxD71dPVeBRnra_Dy
Cs0.05FA0.79MA0.16PbBr0.5I2.5,Cs; FA; MA,Pb,Br; I,,TiO2-c | TiO2-mp,Spiro-MeOTAD,Au,Chlorobenzene,DMF; DMSO,False,100.0,Spin-coating,Air,0.09,False,1.1,22.4,0.78,19.2,_JTubHAfC4JmHigY_pRSwVuK6Fu7
MAPbI3,MA,Pb,I,1.6,TiO2-c | TiO2-mp,Spiro-MeOTAD,Au,Unknown,DMF >> none,False,90.0 >> 100.0,Spin-coating >> Gas reaction,Ambient >> Air; MAI,2.0,True,1.067,19.26,0.64,13.6,_JV_WFqTdihNtKprtWS2OGTw0Dd4
FA0.3MA0.7PbI3,FA; MA,Pb,I,,TiO2-c | TiO2-mp,Spiro-MeOTAD,Au,Chlorobenzene,DMF,False,100.0,Spin-coating,Unknown,0.12,False,1.12,22.6,0.794,21.0,_JYkSRKDDZISloVuTp3ZgcdDyIku
Cs0.05FA0.79MA0.16PbBr0.51I2.49,Cs; FA; MA,Pb,Br; I,,TiO2-c,Spiro-MeOTAD,Au,Chlorobenzene,DMF; DMSO,False,Unknown,Spin-coating,Unknown,0.16,False,1.16,22.48,0.71,18.9,_JaP99tcvK68A3HT3EBfYTeel14E
FA0.75MA0.25PbBr0.24I2.76,FA; MA,Pb,Br; I,,TiO2-c,dly-1,Au,Chlorobenzene,DMF; DMSO,False,150; 100,Spin-coating,N2,0.1,False,0.955,22.74,0.78,16.94,_JbirmYfG6O-6njaHLlEEz0cVSZC
FA0.83MA0.17PbBr0.5I2.5,FA; MA,Pb,Br; I,,TiO2-c | TiO2-mp | Carbon-QDs,Spiro-MeOTAD,Au,Chlorobenzene,DMF; DMSO,False,100,Spin-coating,N2,0.09,False,1.08,24.92,0.76,20.45,_JtpZoS9Imx8Ce-INrwfhf1RT9Zh
Cs0.1FA0.747MA0.153PbBr0.51I2.49,Cs; FA; MA,Pb,Br; I,1.73,SnO2-np | C60,Spiro-MeOTAD,Au,Chlorobenzene,DMF; DMSO,False,100.0,Spin-coating,N2,0.105,False,1.14,22.3,0.77,19.6,_K6nWdaS5ntzoCgpe5bspRi6uebU
FAPbBr0.35I2.65,FA,Pb,Br; I,,TiP2-c | PCBM-60,Spiro-MeOTAD,Au,Unknown,DMF; DMSO >> IPA,False,Unknown >> 150.0,Spin-coating >> Spin-coating,N2 >> N2,0.08,False,1.02,15.8,0.627,11.5,_KGccy1PugT76DxUAIRl3BFePG34
Cs0.05FA0.79MA0.16PbBr0.51I2.49,Cs; FA; MA,Pb,Br; I,,TiO2-c | TiO2-mp,BDT-4MeOTPA,Au,Chlorobenzene,DMF; DMSO,False,100.0,Spin-coating,Unknown,0.1,False,1.06,20.16,0.41,8.78,_KGoOx-1tWCp3yUtNRfa6VCTwB2s
Cs0.06FA0.84MA0.10PbBr0.41I2.59,Cs; FA; MA,Pb,Br; I,,SnO2-np,Spiro-MeOTAD,Au,Chlorobenzene,DMF; DMSO,False,150.0,Spin-coating,N2,0.1,False,1.14,22.0,0.73,18.3,_KILHWLBOaeq1VCYgRyvp7xQbFIm
FAPbI3,FA,Pb,I,1.48,TiO2-c | TiO2-mp,PTAA,Au,Toluene,DMF; DMSO,False,150,Spin-coating,Unknown,0.09,False,1.109,22.57,0.752,18.87,_KPcJMoZfYudVYEasEevkdoSWqgE
MAPbI3,MA,Pb,I,1.6,PCBM-60,PEDOT:PSS,Al,Toluene,DMF; DMSO,False,100.0,Spin-coating,N2,0.1,False,1.07,21.0,0.722,16.2,_KWBpYMN7M3mrXnEHUVqSL2udNPf
MAPbI3,MA,Pb,I,1.6,PCBM-60 | BCP; TZ-2,PEDOT:PSS,Ag,Unknown,DMF,False,100.0,Spin-coating,Dry air,0.1,False,1.03,21.37,0.787,17.31,_KaYnq7ytnqVxcbY0GtTA1tY_CXp
Ca0.2MA0.8PbBr0.6I2.4,Ca; MA,Pb,Br; I,,TiO2-c | TiO2-mp,Spiro-MeOTAD,Au,Chlorobenzene,DMSO; GBL,False,70; 110; 150,Spin-coating,Air,0.09,False,1.06,17.2,0.7,12.7,_KgPvXPnL-By_UQV-el_LApye_VP
MAPbI,MA,Pb,I,1.58,C60 | BCP,PEDOT:PSS,Cu,Ethyl acetate,DMF; DMSO,False,100,Spin-coating,N2,0.16,False,0.643,19.328,0.63,7.83,_Kiu_2NDv57h6XXZSsDdQfXaGQPo
MAPbBr1.2I1.8,MA,Pb,Br; I,,bis-C60,NiO-c,Ag,Toluene,DMF,False,100.0,Spin-coating,Unknown,0.1,False,1.23,12.4,0.66,9.3,_Kk7qFXgXJueEWK7Yua75bOqtfF9
MAPbI3,MA,Pb,I,1.6,PCBM-60 | PN4N,NiO-c,Ag,Toluene,DMF; DMSO,False,95.0,Spin-coating,N2,0.1,False,1.088,21.77,0.78,21.1,_KvWnb9KxRx-fQ_Bmeg1yRwvC1do
MAPbI3,MA,Pb,I,1.6,PCBM-60,PEDOT:PSS | PolyTPD,Ba | Ag,Unknown,none,False,Unknown,Co-evaporation,Vacuum,0.6,False,1.106,19.72,0.679,14.81,_KxBrABiuKFz4MvW7NKRbu66-3kr
MAPbI3,MA,Pb,I,1.58,TiO2-c | TiO2-mp,Spiro-MeOTAD,Au,Unknown,DMF; DMSO >> none >> IPA,False,60.0; 100 >> Unknown >> 100.0,Spin-coating >> Evaporation >> CBD,Air >> Vacuum >> Air,0.1,False,0.84,20.81,0.547,9.5,_KxXyql14DN1BrpRVCasKGM1Pi6_
MAPbI3,MA,Pb,I,1.6,PCBM-60 | PEI,PEDOT:PSS,Au,Unknown,DMF,False,100.0,Spin-coating,N2,0.1,False,0.93,17.75,0.7509999999999999,12.39,_KzdI4Nd1ULEvhFy9s0yGp90oxjh
(5-AVA)0.1MA0.9PbI3,(5-AVA); MA,Pb,I,,TiO2-c | TiO2-mp | ZrO2-mp | Carbon-mp,none,Carbon,Unknown,GBL,False,50.0,Drop-infiltration,Unknown,0.8,False,0.65,20.89,0.64,8.95,_KztcSMlqP7gPC_f8A-XBwy2hGzg
Cs0.05FA0.79MA0.16PbBr0.51I2.49,Cs; FA; MA,Pb,Br; I,,SnO2-c,Spiro-MeOTAD,Au,Ether,DMF; DMSO,False,60; 100,Spin-coating,Unknown,0.1,False,1.11,22.72,0.7509999999999999,18.95,_L5d2FmGFHZxCUwMi9rIPWbXhFM9
MAPbI3,MA,Pb,I,1.5,SnO2-c | C60-SAM,Spiro-MeOTAD,Au,Ethyl ether,DMF; DMSO,False,65; 100,Spin-coating,N2,0.08,False,1.09,20.63,0.736,16.56,_L9buzYsgBJWTOCRW1IVkJLnAK2W
FA0.83MA0.17PbBr0.37I2.63,FA; MA,Pb,Br; I,,SnO2-np,Spiro-MeOTAD,Au,Chlorobenzene,DMF; DMSO,False,120.0,Spin-coating,Unknown,0.1,False,1.103,21.96,0.627,15.2,_LB9cxL7OnczOn0G9ZJDMO9rN7Y3
MAPbI3,MA,Pb,I,1.6,C60; PCBM-60 | Zr(acac)4,NiO-np,Ag,Chlorobenzene,DMF,False,100.0,Spin-coating,N2,0.1,True,1.02,21.38,0.6859999999999999,14.95,_LBC0VgLy7ocaE8iZYNMJwTUUiRF
MAPbI3,MA,Pb,I,1.6,SnO2-np,CuIn1.5Se3-QDs,Au,Ethyl acetate,DMF; DMSO,False,100,Spin-coating,Air,0.12,False,0.857,17.84,0.581,8.88,_LJmVl6LvjdhsFY5yQFbf2baLfRl
MAPbI3,MA,Pb,I,1.55,TiO2-c,Spiro-MeOTAD,Au,Unknown,DMF >> none,False,Unknown >> 145.0,Spin-coating >> Gas reaction,Air >> MAI,0.12,False,0.92,20.09,0.6,11.1,_LTVL76Oc_fXsYo1OZc9_UEQiv7R
Cs0.1FA0.9PbBr0.3I2.7,Cs; FA,Pb,Br; I,,TiO2-c | TiO2-mp,Spiro-MeOTAD,Au,Chlorobenzene,DMF; DMSO,False,100.0,Spin-coating,Air,0.09,False,1.09,22.82,0.799,19.94,_Lag4IaE3ujNa3WbKCt1Z7U3Ys80
MAPbI3,MA,Pb,I,1.6,TiO2-np | PCBM-60 | TiO2-c,PDCBT | MoO3,Ag,N2,DMF; DMSO,False,110,Spin-coating,N2,0.1,False,,,,18.2,_Le7Hc4jbeCge1egkl8M3ybUWJa4
MAPbI3,MA,Pb,I,1.6,SnS2,Spiro-MeOTAD,Au,Chlorobenzene,DMF,False,100.0,Spin-coating,N2,0.1,False,1.012,21.15,0.57,12.18,_LpJ_oyNiFdHR6UsYpF7kcPf24e6
MAPbI3,MA,Pb,I,1.6,1‐benzyl‐3‐methylimidazolium chloride,Spiro-MeOTAD,Au,Chlorobenzene,DMSO; GBL,False,100.0,Spin-coating,N2,0.0756,False,1.0,19.66,0.716,14.08,_Lr__ZU3nMLiHXvq8PloA1ZlM6_g
MAPb1.0I3,MA,Pb,I,1.55,PCBM-60,PEDOT:PSS,Al,Chlorobenzene,Unknown,False,100,Spin-coating,N2,0.1,False,0.84,21.28,0.63,11.17,_LrqTnbU73NBw3VNpapZYAxbsJnU
MAPbI3,MA,Pb,I,1.6,TiO2-c,Spiro-MeOTAD,Au,Gas,DMF,False,Unknown,Spin-coating,Unknown,0.6,False,1.0,20.2,0.57,9.7,_LtK2hvrgZ3bZJo3LoTKsG0Ekbnj
Cs0.05FA0.83MA0.12PbBr0.5I2.5,Cs; FA; MA,Pb,Br; I,,TiO2-c,Spiro-MeOTAD,Au,Chlorobenzene,DMF; DMSO,False,100.0,Spin-coating,N2,0.1,False,,,,20.7,_LtXi9vsAOXcxl5TqulQwv94iIZz
MAPbI3,MA,Pb,I,1.6,TiO2-c,none,Au,Unknown,DMF >> DMF >> none,False,100.0 >> 100.0 >> 175.0,Spin-coating >> Spin-coating >> Gas reaction,Air >> Air >> N2,0.09,False,0.76,21.57,0.5820000000000001,9.52,_M-V4-zI-j8iVNqbD2L1pHor4cvB
MAPbI3,MA,Pb,I,1.6,TiO2-c,Spiro-MeOTAD,Ag,Chlorobenzene,DMF,False,100.0,Spin-coating,N2,0.16,False,0.77,17.0,0.61,8.0,_M6Lw11hbzf9qThZvtFJEnOEqeHf
MAPbI3,MA,Pb,I,1.6,TiO2-c | TiO2-mp,Spiro-MeOTAD,Au,Unknown,DMF >> IPA,False,90.0 >> 90.0,Spin-coating >> CBD,Unknown,0.1,False,1.012,19.17,0.7040000000000001,13.65,_MMNaI8-jL_9YhCJBhORjKWg610S
MAPbI3,MA,Pb,I,1.6,PCBM-60,PEDOT:PSS,Ag,Unknown,DMF; DMSO,False,Unknown,Spin-coating,Unknown,0.1,False,1.02,15.68,0.667,10.67,_MfZYJZJz11Fm8xIXKa_Bxojr2ZH
MAPbI3,MA,Pb,I,1.55,PS | PCBM-60,NiO-c,Ag,Chlorobenzene,DMSO; GBL,False,100.0,Spin-coating,Unknown,0.25,False,1.105,21.89,0.7659999999999999,18.51,_Mh90R0CxAAyUmcuaLLGuEjSA0aY
MAPbI3,MA,Pb,I,1.6,TiO2-c | TiO2-mp,Spiro-MeOTAD,Au,Unknown,DMF; DMSO,False,140.0,Doctor blading,Air,0.11,False,1.05,21.25,0.677,15.04,_Mxc52kSpzTEtARuB3jYTzIPTgoq
MAPbI3,MA,Pb,I,1.6,PCBM-60 | TiO2,PEDOT:PSS,Al,Unknown,DMF,False,90.0,Spin-coating,N2,0.1,False,0.91,22.1,0.68,14.0,_NE47mtqpo0j160FKfIps0Gw0cIC
Cs0.08FA0.77MA0.15PbBr0.51I2.49,Cs; FA; MA,Pb,Br; I,1.6,C60 | BCP,PTAA,Cu,Ethyl acetate,DMF; DMSO,False,100,Spin-coating,N2,0.16,False,1.066,18.204,0.779,15.11,_NNmlJY1wssa_roTmSacK2EZ9w_C
CsPbBrI2,Cs,Pb,Br; I,,TiO2-c,P3HT,Ag,Unknown,DMSO,False,43 >> 160,Spin-coating,Unknown,0.0625,False,1.3,15.63,0.755,15.31,_NOz3OXnWZ9ClteLSvxauFO74o6v
MAPbI3,MA,Pb,I,1.5,C60-SAM,PDCBT | WOx,Au,Chlorobenzene,DMF; DMSO,False,100.0,Spin-coating,N2,0.1,False,1.06,21.4,0.75,16.8,_NPvEoVnrjDx2nOcnSpxecLhIUoC
MAPbI3,MA,Pb,I,1.6,TiO2-c | TiO2-mp,Spiro-MeOTAD,Au,Unknown,DMF; DMSO,False,Unknown,Doctor blading,Air,0.11,False,1.02,18.3,0.65,11.8,_NSsoF2nmcgSHrXJtcXXdhd-mi9E
MAPbI3,MA,Pb,I,1.6,C60,SWCNTs | PTAA,none,Diethyl ether,DMF; DMSO,False,65; 100,Spin-coating,Unknown,0.1,False,0.98,22.9,0.68,15.2,_Nf_BFisNqrHvgtaXm-zXDYNr5T6
MAPbI3,MA,Pb,I,1.55,ZnO-c | ZnO-nw,Spiro-MeOTAD,Au,Toluene,DMF,False,95.0,Spin-coating,Unknown,0.1,False,1.0,24.0,,16.56,_NhGyKgON5pmhzfQ1svNrWb8PhWF
MAPbI3,MA,Pb,I,1.55,TiO2-c,Spiro-MeOTAD,Au,Unknown,DMF,False,130.0,Ultrasonic spray,N2,0.13,False,0.86,21.6,0.72,11.6,_Ni32rnDBtzFHu_H8kzerPzh78nx
MAPbI3,MA,Pb,I,1.6,SnO2-np,Spiro-MeOTAD,Au,Chlorobenzene,DMF; DMSO,False,100.0 >> 150,Spin-coating >> Spin-coating,Unknown,0.1,False,1.1,22.86,0.7340000000000001,18.46,_NlFxwdg7yQUW8IGLKXyA3NyPvhL
MAPbI3,MA,Pb,I,1.53,TiO2-c,PTAA,Graphene | PDMS,Unknown,DMF,False,100,Spin-coating,Dry air,1.0,False,1.06,18.5,0.688,13.5,_NyRMCbgHvecqK0GPZf1s9Jreksj
MAPbI3,MA,Pb,I,1.6,TiO2-c | TiO2-mp,Spiro-MeOTAD,Au,Unknown,DMF,False,45.0,Spin-coating,N2,0.105,False,1.004,19.36,0.6459999999999999,12.64,_NzyL5Ce04rkt2DLs1vvo7xBVken
MAPbI3,MA,Pb,I,1.6,TiO2-c | TiO2-mp,Spiro-MeOTAD,Au,Unknown,DMF >> IPA,False,70.0 >> 70.0,Spin-coating >> Spin-coating,N2 >> N2,0.16,False,1.034,18.7,0.518,9.9,_OQBBC2x9QYgn0j2Jp3_bVH9xMvS
Cs0.05FA0.79MA0.16PbBr0.48I2.52,Cs; FA; MA,Pb,Br; I,1.58,TiO2-c | TiO2-mp,SM,Au,Chlorobenzene,DMF; DMSO,False,100.0,Spin-coating,N2,0.1,False,0.96,20.74,0.726,14.45,_OQoZqFhbxHFLSai6siaEwkPcLrr
MAPbI3,MA,Pb,I,1.6,PCBM-60,Spiro-MeOTAD,Au,Unknown,DMF,False,65; 100,Spin-coating,Air,0.125,False,1.011,12.615,0.57,7.27,_Oe7WRwm59D46okPV3meWbRownwW
Cs0.02FA0.83MA0.17PbBr0.51I2.49,Cs; FA; MA,Pb,Br; I,,TiO2-c,Spiro-MeOTAD,Au,Chlorobenzene,DMF; DMSO,False,100,Spin-coating,N2,0.1,False,1.06,19.5,0.62,12.7,_OjlQrMjrWIqJKDo5-tRh8V1To3M
(NMA)2MA39Pb40I121,(NMA); MA,Pb,I,1.61,TiO2-c | TiO2-mp,Spiro-MeOTAD,Au,Diethyl ether,DMF; DMSO,False,100,Spin-coating,Unknown,0.09,False,1.04,19.5,0.7,14.2,_OvdyLUH-kI9iaydrWcPtJg-qLFr
FA0.83MA0.17PbBr0.50I2.50,FA; MA,Pb,Br; I,1.627,TiO2-c | TiO2-mp,Spiro-MeOTAD,Au,Chlorobenzene,DMF; DMSO,False,100.0,Spin-coating,N2,0.16,False,1.0,15.0,0.75,11.1,_PCd9gP2vSa11ylcMYlRwJb5mby2
FA0.17MA0.83PbBr3,FA; MA,Pb,Br,2.296,TiO2-c | TiO2-mp,Spiro-MeOTAD,Au,Chlorobenzene,DMF; DMSO,False,100.0,Spin-coating,N2,0.16,False,1.372,6.261,0.815,7.07,_PEhqrDrow7OwQ4RL5vLvAhRUF5u
Cs0.06FA0.8MA0.14PbBr0.45I2.55,Cs; FA; MA,Pb,Br; I,,SnO2-np,Spiro-MeOTAD,Au,Chlorobenzene,DMF; DMSO,False,100.0,Spin-coating,Unknown,0.1003,False,1.16,23.55,0.752,20.54,_PLNaSHaXkYVRITXATaG0hzxQ4Mi
FA0.85MA0.15PbBr0.45I2.55,FA; MA,Pb,Br; I,,TiO2-c | TiO2-mp,NiPc | V2O5,Au,Chlorobenzene,DMF; DMSO,False,100,Spin-coating,Ar,0.126,False,1.04,22.7,0.677,16.0,_PNwV53GhqqBiBFNpe7LspbusFsq
MAPbI3,MA,Pb,I,1.5,TiO2-c | TiO2-mp,Spiro-MeOTAD,Ag,Unknown,DMF >> none,False,80,Spin-coating >> Gas reaction,Air >> Vacuum,0.07,False,0.868,18.21,0.5760000000000001,9.1,_P_23HBC4sf9ppvhxYK9wydK2wEr
MAPbI3,MA,Pb,I,1.6,TiO2-c | TiO2-mp,none,Carbon,Toluene,DMF; DMSO,False,100.0,Spin-coating,Unknown,0.14,False,0.88,16.67,0.579,8.49,_P_jcz97ShVz2m6HbuLki9HumUfi
MAPbI3,MA,Pb,I,1.6,PCBM-60 | BCP,PEDOT:PSS | Au@poly(4-styrenesulfonate),Ag,Unknown,DMF; DMSO >> IPA,False,100.0 >> 100,Spin-coating >> Spin-coating,N2 >> N2,0.1,False,1.029,18.3,0.629,11.89,_PbQ2Il7U0jXl54_sj0gDddZkcSW
Cs0.06FA79MA0.15PbBr0.45I2.55,Cs; FA; MA,Pb,Br; I,1.64,TiO2-c,Spiro-MeOTAD,Au,Chlorobenzene; Chloroform,DMF; DMSO,False,140.0,Spin-coating,N2,0.1009999999999999,False,1.091,21.7,0.7,16.7,_PrT7MBw50XN8xRHCEm5yzU1QAhk
MAPbI3,MA,Pb,I,1.6,ZnO-c | MgO | TiO2-mp,TPB(2-MeOTAD),Au,Unknown,DMF >> IPA,False,70.0 >> Unknown,Spin-coating >> CBD,Unknown,0.1,False,0.9,18.86,0.604,10.25,_QHa3ffJrK_0mKGjWuTWUuFomv2v
Cs0.05FA0.79MA0.16PbBr0.51I2.49,Cs; FA; MA,Pb,Br; I,1.6,TiO2-c | TiO2-mp,Spiro-MeOTAD,Au,Chlorobenzene,DMF; DMSO,False,100.0,Spin-coating,N2,0.1,False,1.1,22.15,0.74,18.16,_QNnx1MQPKjup9Yd8ixi5cqoi64G
Cs0.24FA0.76PbI3,Cs; FA,Pb,I,,SnO2-c,Spiro-MeOTAD,Au,Unknown,none >> none >> none,False,Unknown >> Unknown >> 160,Evaporation >> Evaporation >> Gas reaction,Vacuum >> Vacuum >> FAI; N2,4.58,True,,,,,_QQcoCKdoigkL-pPDTG3TLNooreQ
Cs0.05FA0.79MA0.16PbBr0.51I2.49,Cs; FA; MA,Pb,Br; I,,4-acetylpyridine | PCBM-60 | BCP,NiMgLiO,Ag,Chlorobenzene,DMF; DMSO,False,150.0,Spin-coating,Unknown,0.09,False,1.05,22.57,0.763,18.09,_QUtFZMVTy7D2xIdRdF2FEExVaFV
Cs0.05FA0.79MA0.16PbBr0.51I2.49,Cs; FA; MA,Pb,Br; I,1.61,TiO2-c | TiO2-mp | Au@SiO2-np,Spiro-MeOTAD,Au,Chlorobenzene,DMF; DMSO,False,100.0,Spin-coating,N2,0.085,False,1.16,23.8,0.74,19.7,_Qa6N-dcvz9isli7l9mGMjnOTlmk
MAPbI3,MA,Pb,I,1.6,TiO2-c,Spiro-MeOTAD,Au,Chlorobenzene,Unknown,False,25.0; 100.0,Spin-coating,N2 >> Air,0.09,False,1.04,21.29,0.77,17.05,_QhX-ioyQy5XS_r4nYAu5eODDF1O
CsPbBrI2,Cs,Pb,Br; I,1.88,PCBM-60 | C60 | BCP,P3CT-N,Ag,IPA,DMF; DMSO,False,40 >> 180,Spin-coating,Unknown,0.09,False,1.079,15.24,0.721,11.42,_QoDCkiBSSKTIAabDHK1RZL4Io0A
Cs0.1FA0.9PbBr0.1I2.9 | (PMA)PbBr0.1I2.9,Cs; FA | (PMA),Pb | Pb,Br; I | Br; I,1.565,TiO2-c | TiO2-mp,Spiro-MeOTAD,Au,Diethyl ether,DMF; DMSO >> IPA,False,145 >> 100,Spin-coating >> Spin-coating,Unknown,0.125,False,1.022,22.85,0.742,17.32,_QvgVp79rrlsRjgG_vSreg8sao_K
MAPbI3,MA,Pb,I,1.6,TiO2-c | TiO2-mp,Spiro-MeOTAD,Au,Unknown,DMF >> IPA,False,Unknown >> 100,Spin-coating >> CBD,Unknown,0.159,False,0.91,18.6,0.7,12.16,_R5yP4DxF4-5gh_LnHPNTW5JMZw2
MACu0.03Pb0.97Br0.03I2.97,MA,Cu; Pb,Br; I,,TiO2-c | TiO2-mp,Spiro-MeOTAD,Au,Unknown,DMF,False,140.0,Spin-coating,Air,0.09,False,0.805,16.3,0.636,8.33,_RAH4XPFvsVKpy8vOpfc0xxARGFL
Cs0.25FA0.75Pb0.5Sn0.5I3,Cs; FA,Pb; Sn,I,1.27,C60 | BCP,PEDOT:PSS,Ag,Anisole,DMF; DMSO >> none,False,100.0 >> 150,Spin-coating >> Gas reaction,N2 >> MACl,0.1,False,0.76,27.6,0.74,15.6,_RLjqKJyLoNCfTsl1haTRPdnA-og
MAPbI3,MA,Pb,I,1.6,TiO2-c | TiO2-mp,S5,Au,Unknown,DMF,False,100.0,Spin-coating,Air,0.1,False,0.95,20.33,0.57,11.08,_RMoR6ul2qn-C0Ar7A_OsYIqM6lc
Cs0.05FA0.79MA0.16PbBr0.5I2.5,Cs; FA; MA,Pb,Br; I,,TiO2-c | TiO2-mp,Spiro-MeOTAD,Au,Chlorobenzene,DMF; DMSO,False,100.0,Spin-coating,N2,0.16,False,1.109,20.2,0.67,15.0,_RT2i_JiJl6JV7bW4_L6eb3Jd-D2
MAPbI3,MA,Pb,I,1.6,TiO2-c | TiO2-mp,Spiro-MeOTAD,Au,Unknown,DMF >> IPA,False,Unknown >> 100.0,Spin-coating >> CBD,Unknown,0.075,False,1.038,19.71,0.69,14.12,_ReFZweAzvmAYRhc2GeH8M3Dm-QV
MAPbI3,MA,Pb,I,1.6,TiO2-c,Spiro-MeOTAD,Au,Chlorobenzene,DMF; DMSO,False,70; 100,Spin-coating,N2,0.1,False,1.09,22.86,0.72,17.94,_Rl6WeAVX_smS-ykDWt2HHqYvUaF
CsPbBr2I,Cs,Pb,Br; I,,ZnO | C60,NiO-c,Au,Unknown,DMSO,False,42.0,Spin-coating,Unknown,0.09,False,1.14,15.2,0.77,13.3,_SHmJfRbl5UcJf3ej_fnkA_LgobJ
MAPbI3,MA,Pb,I,1.6,TiO2-c | TiO2-mp,Spiro-MeOTAD,Au,Unknown,DMF; DMSO >> IPA >> IPA,False,Unknown >> Unknown >> 70.0,Spin-coating >> Dropcasting >> Spin-coating,Air >> Air >> Air,0.125,False,1.054,22.09,0.67,15.6,_SYMmUS6M-XCNVJYIiuhf4nPmYgH
FAPbI3,FA,Pb,I,1.48,TiO2-c,Spiro-MeOTAD,Ag,Chlorobenzene,DMF; DMSO,False,150.0,Spin-coating,Unknown,0.1,False,1.05,22.7,0.63,15.02,_SZGTMzqp_R8s8rOvYFLvifUtRm-
CsPbBrI2,Cs,Pb,Br; I,,TiO2-c | TiO2-mp,P3HT,Au,Hot air,DMSO,False,100.0; 280.0,Spin-coating,Air,1.0,False,1.217,15.26,0.742,13.6,_SgcebRIBdnOdafxrrqT4VCEkm_0
MAPbI3,MA,Pb,I,1.6,TiO2-c | TiO2-mp,CuPc,Carbon,Unknown,DMF >> IPA,False,100.0 >> 100.0,Spin-coating >> CBD,Air >> Air,0.09,False,1.01,20.8,0.667,14.1,_SjrqeuDHb2rsgdIeQMYtQvQ-FJS
MAPbI3,MA,Pb,I,1.6,TiO2-c | TiO2-mp,Azu-Me,Au,Toluene,DMF; DMSO,False,40; 55; 75; 100,Spin-coating,Unknown,0.1,False,1.11,22.12,0.71,17.4,_Sn0RtldYaPBinJQbgD8ypi9vDKg
MAPbI3,MA,Pb,I,1.6,TiO2-c | TiO2-mp,Spiro-MeOTAD,Au,Chlorobenzene,DMSO,False,100.0,Spin-coating,Unknown,0.1,False,1.052,21.2,0.7490000000000001,16.7,_SpONvGaSgBvxLNy8XOU8Bd-DBJq
MAPbI3,MA,Pb,I,1.6,AZO,Spiro-MeOTAD,Au,Unknown,DMF; DMSO,False,Unknown,Spin-coating,Unknown,0.06,False,1.12,18.5,0.674,13.93,_Srj27EPFkbB1VCXBoHC1AUIBkDU
MAPbI3,MA,Pb,I,1.6,PCBM-60 | Bphen,PEDOT:PSS,Al,2-Butanol,DMF; DMSO,True,100.0,Spin-coating,N2,0.12,False,0.958,21.91,0.7559999999999999,15.69,_SswnDOv0FaoOAkQRkUwRX_etE3I
(5-AVA)0.05MA0.95PbI3,(5-AVA); MA,Pb,I,,TiO2-c | TiO2-mp | Al2O3-mp,none,Carbon black; Graphite,Unknown,GBL,False,50,Spin-coating,Air,0.16,False,0.88,21.62,0.594,11.31,_T3ZBx-wgkNGslsE26hKTpiOFa0r
Cs0.05FA0.79MA0.16PbBr0.51I2.49,Cs; FA; MA,Pb,Br; I,,TiO2-c | TiO2-mp,Spiro-MeOTAD,Au,Chlorobenzene,DMF; DMSO,False,100.0,Spin-coating,Dry air,0.16,False,0.023,1.113,0.764,19.5,_T5e3jA_iifT8uhUBdoPn9hgFGPl
MAPbI3,MA,Pb,I,1.6,PCBM-60,PEDOT:PSS,Ag,Unknown,DMF >> IPA,False,100.0 >> 70.0,Spin-coating >> Spin-coating,Unknown,0.12,False,,,,,_T5ee9O8-8LQFJYeXfxzHgOi6x6a
MAPbI3,MA,Pb,I,1.6,none,Spiro-MeOTAD,Au,Unknown,DMF; Me-Cyclohexane,False,100.0,Spin-coating,Unknown,0.07,False,1.031,15.4,0.6859999999999999,10.9,_TAtFimIZGzKo9wLYFKFWHyVxie8
Cs0.05FA0.79MA0.16PbBr0.99I2.01,Cs; FA; MA,Pb,Br; I,1.72,SnO2-np,Spiro-MeOTAD,,,,False,,,,,False,1.23,19.55,0.76,18.1,_TB_5xoP6y4O0J9zrZWdHaTH2ahr
MAPbI3,MA,Pb,I,1.55,C60 | PEI,PTAA,Ag,Ethyl acetate,DMF; DMSO,False,100,Spin-coating,Air,,False,0.96,18.29,0.613,10.76,_TH3jGW85Xp2rMdak1evt64NMiKk
MAPbI3,MA,Pb,I,1.6,PCBM-60 | BCP,Z7@MWCNTs,Ag,Chlorobenzene,DMF; DMSO,False,100.0,Spin-coating,N2,0.1,False,1.052,22.57,0.72,17.17,_TMDjIwQ7Cf7xKPVpymfEh8OGECM
MAPbI3,MA,Pb,I,1.6,SnO2-c,Spiro-MeOTAD,Ag,Diethyl ether,DMF; DMSO,False,65; 100,Spin-coating,Unknown,0.1,False,,,,19.46,_TNHAj2L3v7WBhLOXYzaMmYapC6X
MAPbI3,MA,Pb,I,1.6,PCBM-60,PEDOT:PSS,Ag,Unknown,DMSO; GBL,False,80.0,Spin-coating,Unknown,0.24,False,0.89,16.12,0.62,8.9,_TQ_U84Lg7izB2mkadPQOPP1MZgT
MAPbI3,MA,Pb,I,1.6,TiO2-c,PTAA,Au,Unknown,DMF >> IPA,False,60.0 >> 105.0,Spin-coating >> Spin-coating,N2 >> N2,0.096,False,0.96,19.46,0.687,12.9,_TYtISFDZX_dlbUdU85JF1P_fs2g
MAPbI3,MA,Pb,I,1.6,C60 | BCP,PTAA,Cu,N2,2-methoxyethanol,False,95.0,Doctor blading,Air,3.3,True,1.08,19.3,0.7390000000000001,15.57,_ThWm1YZia0_eU3Zif09rV466o9o
MAPbI3,MA,Pb,I,1.6,TiO2-c | TiO2-mp,Spiro-MeOTAD,Au,Unknown,DMF >> none,False,110.0 >> 70.0,Spin-coating >> Gas reaction,Air >> Air; MACl,0.1,False,0.99,14.43,0.69,9.91,_Tk7lCFuLEQt7JV6Zlih2OI7DXgo
MAPbI3,MA,Pb,I,1.5,TiO2-c | TiO2-mp,Spiro-MeOTAD,Au,Unknown,DMF >> IPA,False,Unknown >> 100.0,Spin-coating >> CBD,N2 >> N2,0.1,False,,,,14.98,_Tn7kunzgUq9ccHoCP8uMjxSaHxz
MAPbI3,MA,Pb,I,1.59,SnO2-c,Spiro-MeOTAD,Au,Unknown,DMF >> IPA,False,Unknown >> 150.0,Spin-coating >> Spin-coating,N2 >> N2,0.075,False,1.09,23.55,0.728,18.75,_TxBvvk_HtbeN5ccFh1lA-gvJZ_v
FA0.85MA0.15PbBr0.45I2.55,FA; MA,Pb,Br; I,,TiO2-c | TiO2-mp,M7-TFSI,Au,Chlorobenzene,DMF; DMSO,False,100.0,Spin-coating,Air,0.1,False,1.095,22.84,0.706,16.4,_U-DeIIwltjq8gn0g75AOzSwID_8
MAPbI3,MA,Pb,I,1.6,PCBM-60,PEDOT:PSS,Ca | Al,Unknown,Unknown,False,Unknown,Spin-coating,Unknown,0.1,False,,,,7.84,_U8l1XMf3LYesXLu-WxKrVEXtXuM
Cs0.0664FA0.8668MA0.0664PbBr0.256I0.744,Cs; FA; MA,Pb,Br; I,1.7,TiO2-np,Spiro-MeOTAD,Au,Unknown,DMF >> IPA,False,70.0 >> 135.0,Spin-coating >> Spin-coating,Air >> N2 >> Air,0.102,False,1.113,15.52,0.5720000000000001,9.88,_UAW9gacoMkmtExgUxVeMjTRO40P
FA0.85MA0.15PbBr0.45I2.55,FA; MA,Pb,Br; I,,SnO2-c,Spiro-MeOTAD,Au,Toluene,DMF; DMSO,False,Unknown,Spin-coating,Unknown,0.16,False,1.05,18.36,0.518,9.95,_UEGI7oeHQzxIbRq1eeqmn6tOZsl
(3AMP)FA0.75MA2.25Pb4I13,(3AMP); FA; MA,Pb,I,,C60 | BCP,PEDOT:PSS,Ag,Unknown,DMF; DMSO,False,100.0,Spin-coating,N2,0.09,False,0.98,6.56,0.6509999999999999,11.19,_UhZt2J3w-Yal7hG_LF52ulpP5L9
MAPbI3,MA,Pb,I,1.6,TiO2-c | TiO2-mp,SWCNTs | PMMA,Au,Unknown,DMF >> IPA,False,70 >> 70,Spin-coating >> CBD,Ar >> Ar,0.04,False,0.82,15.6,0.58,7.4,_UlCho4pXrWzVjR62qNQg-Uhvc-D
MAPbI3,MA,Pb,I,,TiO2-c | TiO2-mp,Spiro-MeOTAD,Au,Chlorobenzene,DMF; DMSO,False,50; 100,Spin-coating,Ar,,False,1.12,22.0,0.76,18.8,_UnXKWJXwhQZCqh16rIFZotEAsgN
MAPbI3,MA,Pb,I,1.6,TiO2-c | TiO2-mp,Spiro-MeOTAD,Au,Vacuum,DMF; DMSO,False,100.0,Slot-die coating,Air,0.1,False,0.83,17.8,0.68,10.1,_Uqybhs6iVvvtaHxbvl6gBT4X85P
MAPbI3,MA,Pb,I,1.6,TiO2-c | TiO2-nw | TiO2-c,Spiro-MeOTAD,Au,Unknown,GBL,False,100.0,Spin-coating,Unknown,0.09,False,0.93,19.23,0.7,12.53,_UtSOf9zbCJgq40255UO66YawB-T
FA0.85MA0.15PbBr0.45I2.55,FA; MA,Pb,Br; I,,SnO2-c,Spiro-MeOTAD,Au,Ethyl acetate,DMF; DMSO,False,120,Spin-coating,Unknown,0.16,False,1.122,22.34,0.764,19.15,_V6zyZxOD_N5EuVQiMiFsROSU3kA
MAPbI3,MA,Pb,I,1.53,TiO2-c | TiO2-mp,Spiro-MeOTAD,Au,Unknown,DMF >> none,False,110.0 >> 145.0,Spin-coating >> Gas reaction,Air >> Air; MAI,0.1,False,0.989,15.63,0.68,10.5,_VBbb_rKfGrLHYcCEwVKs6ecjXnx
MAPbI3,MA,Pb,I,1.6,c-HATNA | bis-C60,c-TCTA,Ag,Toluene,DMF; DMSO,False,100.0,Spin-coating,Unknown,0.1,False,1.0,18.91,0.701,13.25,_VCu0Zgakdq0GlrXn8aXO1oAaCGp
FA0.85MA0.15PbBr0.45I2.55,FA; MA,Pb,Br; I,,TiO2-c,Spiro-MeOTAD,Au,Ethyl acetate,DMF; DMSO,False,120.0,Spin-coating,Unknown,0.16,False,1.035,22.62,0.7,16.39,_ViWgXF5_5fk-krfZXXqN9K5o2K1
MAPbI3,MA,Pb,I,1.6,PCBM-60,rGO | PEDOT:PSS,Al,Unknown,DMF >> IPA,False,100.0 >> 100.0,Spin-coating >> Spin-coating,Unknown,0.13,False,0.95,17.1,0.64,10.6,_Vi_eyv_T0GF5A1YLX2rqsy1gnoM
