Repository: GouravSidana/firstML

# firstML
My first Machine Learning Project

File: filtered_perovskite.csv (part 92 of 155)
Formula,A_ion,B_ion,X_ion,Bandgap,ETL,HTL,Backcontact,Antisolvent,Solvent,Solv_annel,Anneal_temp,Dep_procedure,Synth_atm,Cell_area,Is_module,Voc,Jsc,FF,PCE,entry_id
Cs0.10FA0.75MA0.15PbBr0.51I2.49,Cs; FA; MA,Pb,Br; I,1.63,TiO2-c | TiO2-mp,Spiro-MeOTAD,Au,Chlorobenzene,DMF; DMSO,False,100.0,Spin-coating,N2,0.16,False,1.12,21.9,0.76,18.6,_Vq1H3uihEHXuSrqXN4NjltB8OCY
MAPbI3,MA,Pb,I,1.6,SnO2-c | Al2O3-mp | NiO-np,Spiro-MeOTAD,Au,Unknown,DMF,False,130.0,Spin-coating,Air,0.17,False,0.98,20.81,0.6809999999999999,13.38,_W1T-eRN4mkuDe48Wk2JVpHKOzZo
MAPbI3,MA,Pb,I,1.6,PCBM-60,PEDOT:PSS,Ag,Pumping solvent,Unknown,False,100.0,Spin-coating,N2,0.1,False,0.91,19.37,0.71,12.59,_W6wxj_uq_IkDLpxsLaJJz5sSs7F
MAPbI3,MA,Pb,I,1.6,PCBM-60 | C60 | BCP,PEDOT:PSS,Ag,Unknown,DMF >> IPA,False,Unknown >> 100.0,Spin-coating >> Spin-coating,Unknown,0.096,False,0.94,18.2,0.7140000000000001,11.9,_WKuOfLlZBZvlsN05Syft_tPWuY1
MAPbI3,MA,Pb,I,1.6,PCBM-60,PEDOT:PSS,Ag,Unknown,DMF,False,60; 140,Spin-coating,N2,0.09,False,0.7979999999999999,16.8,0.55,7.5,_WKwxO3uxgvlMEN3MuFHlddgZBGQ
MAPb1.0I3,MA,Pb,I,1.55,SnO2-np,Spiro-MeOTAD,Au,Unknown,Unknown,False,Unknown,Spin-coating,Unknown,0.14,False,1.13,19.7,0.7959999999999999,17.7,_WLJkl9AcoyEHTriB9A8eCeBZOU5
MAPbI3,MA,Pb,I,1.6,TiO2-c | TiO2-mp,Spiro-MeOTAD,Au,Unknown,DMF; DMSO,False,Unknown,Spin-coating,Unknown,0.1,False,1.038,21.76,0.69,15.58,_WWsqs2xXxJbgLQ4ff9euS8MB6hh
MAPbI3,MA,Pb,I,1.6,TiO2-c | TiO2-mp,PTAA,Carbon,Chlorobenzene,DMF; DMSO,False,100.0,Spin-coating,N2,1.0,False,1.012,21.13,0.542,11.52,_W_IAcMrh17OUJxgBIDYIUi1XTTm
MAPbI3,MA,Pb,I,1.6,PCBM-60 | PFN,p-PFP-O | PTAA,Al,Diethyl ether,DMF; DMSO,False,100.0,Spin-coating,N2,0.0464,False,1.07,19.87,0.75,15.9,_WcY9o6922VlJsvgXj9xmwyABnTu
MAPbI3,MA,Pb,I,1.59,PCBM-60 | BCP,PEDOT:PSS,Ag,Toluene,DMSO; GBL,False,100,Spin-coating,Unknown,0.1,False,0.93,14.0,0.643,10.5,_Wcpo5VKZZFJiQhx1vvgztHQycbx
MAPbI3,MA,Pb,I,1.6,TiO2-c,Spiro-MeOTAD,Au,Chlorobenzene,Unknown,False,100.0,Spin-coating,N2,0.1,False,1.12,22.7,0.748,19.27,_WeFDONwxDa_8-uxOkU3aTLAoorO
FA0.83MA0.17PbBr0.39I2.61,FA; MA,Pb,Br; I,1.6,TiO2-c | TiO2-mp,X25,Au,Chlorobenzene,DMF; DMSO,False,100.0,Spin-coating,N2,0.125,False,1.07,19.6,0.69,17.1,_WnsZA89J3i5X3o7_tCBJwMHT2nS
MAPbI3,MA,Pb,I,1.6,TiO2-c | TiO2-mp | ZrO2-mp,none,Carbon,Unknown,Unknown,False,50,Drop-infiltration,Unknown,0.1,False,0.91,22.4,0.63,13.0,_Wym-bhEa5dtWHQ6TjXtubqithkS
MAPbI3,MA,Pb,I,1.6,TiO2-c | Al2O3-mp,Al2O3-mp | Spiro-MeOTAD,Ag,Unknown,DMF,False,100,Spin-coating,N2,0.1,False,1.03,21.24,0.58,12.6,_X-EvhvxXvSiiwT1LcVTM_aCJ1SE
CsFAMAPbBrClI,Cs; FA; MA,Pb,Br; Cl; I,1.77,SnO2,Spiro-MeOTAD,,,,False,,,,,False,1.18,20.02,0.789,18.63,_XG3j3max8bhE2e-XetdnhW1znhJ
MAPbI3,MA,Pb,I,1.6,SnO2-np,Spiro-MeOTAD,Au,Ethyl acetate,DMF; DMSO,False,65; 135,Spin-coating,Air,0.12,False,1.069,23.58,0.728,18.35,_XGwvFpC4oe2Lm_M2_HHR_FzVZp2
FA0.85MA0.15PbBr0.45I2.45,FA; MA,Pb,Br; I,,TiO2-c | TiO2-mp,Spiro-MeOTAD,Au,Chlorobenzene,DMF; DMSO,False,100.0,Spin-coating,N2,0.16,False,1.16,24.6,0.73,20.8,_XI14XsVw9K02iQ8xWYLxT6lO5lW
MAPbI3,MA,Pb,I,1.6,TiO2-c | TiO2-mp,Spiro-MeOTAD,Au,Chlorobenzene,DMF; DMSO,False,Unknown,Spin-coating,N2,0.16,False,1.08,18.34,0.6759999999999999,13.4,_XKM5pG03iELzuN7ZyyIEk-4f_4x
MAPbI3,MA,Pb,I,1.59,TiO2-c | TiO2-mp,Spiro-MeOTAD,Au,Diethyl ether,DMF; DMSO,False,100,Spin-coating,Air,0.107,False,1.04,20.8,0.75,16.0,_XO4vQmY9Ley3sDXs59GQO3STs7V
Cs0.05FA0.8MA0.15PbBr0.16I0.84,Cs; FA; MA,Pb,Br; I,,TiO2,Spiro-MeOTAD,,,,False,,,,,False,1.16,22.85,0.797,21.13,_XnuMccm8SBzOHeZiTDbgt98wKIR
MAPbI3,MA,Pb,I,1.6,TiO2-c | TiO2-mp,Spiro-MeOTAD,Au,Chlorobenzene,DMF; DMSO; GBL; NMP,False,100.0,Spin-coating,Unknown,0.16,False,1.05,21.7,0.74,16.91,_Xqbk3SfNt8k4r-h0mcof9v70au_
MAPbI3,MA,Pb,I,1.6,TiO2-c,Spiro-MeOTAD,Ag,Unknown,none,False,100,Co-evaporation,Vacuum,0.076,False,1.07,21.5,0.67,15.4,_Xsm9SIeZE85Ca7EYmXUsJcoq3sa
FA0.7MA0.3PbBr0.3I2.9,FA; MA,Pb,Br; I,,SnO2-np | PCBM-60,Spiro-MeOTAD,MoO3 | Au,Unknown,DMF; DMSO >> IPA,False,Unknown >> 100,Spin-coating >> Spin-coating,Unknown,0.0676,False,1.08,21.0,0.63,14.4,_XtwQMaeeBpJUcnMcZzxbERFxtNS
MAPbI3,MA,Pb,I,1.6,TiO2-c | ZnO-c,Spiro-MeOTAD,Au,Unknown,DMF >> IPA,False,Unknown,Spin-coating >> CBD,Air >> Air,0.07,False,0.88,19.6,0.57,10.5,_XvUVfwhtYPFC_0shAlMKmaJg1xM
MAPbI3,MA,Pb,I,1.6,PCBM-60 | BCP,NiO-c,Ag,Toluene,DMF; DMSO,False,100.0,Spin-coating,N2,0.1,False,1.02,19.45,0.75,14.93,_Y4oOM0_oASyX9Mz8JN1A88A2BaW
MAPbI3,MA,Pb,I,1.6,TiO2-c | TiO2-mp,Spiro-MeOTAD,Ag,Unknown,DMF,False,100.0,Spin-coating,Air,0.24,False,,,,7.8,_YKj8Vr6r7c5BNK4Ko1y-I2DWE3b
MAPbI3,MA,Pb,I,1.55,TiO2-c | TiO2-mp,Spiro-MeOTAD,Au,Unknown,DMF >> IPA,False,80 >> 80,Spin-coating >> Spin-coating,Air >> Air,0.159,False,0.99,21.81,0.71,15.25,_YQZmRjhVmuaCWAEQm4hUJxKxhRx
Cs0.05FA0.85MA0.1PbBr0.5I2.5,Cs; FA; MA,Pb,Br; I,,C60 | BCP,NiO-c | PTAA,Cu,Ethyl acetate,DMF; DMSO,False,100.0,Spin-coating,N2,0.16,False,1.09,20.4,0.752,16.7,_YUiVkLvUEU4A0ROz9P3ufSOWfhf
MAPbI3,MA,Pb,I,1.54,ZnO-np,Spiro-MeOTAD,Au,Unknown,DMF >> IPA,False,70.0 >> 70.0,Spin-coating >> CBD,N2 >> N2,0.04,False,1.061,20.51,0.711,15.46,_YuAGy2T1NUl-sQy8MudMTp13G0-
CsSnI,Cs,Sn,I,1.27,ZnO,Spiro-MeOTAD,,,,False,,,,,False,1.0,19.66,0.759,14.95,_YuX9MOrJJ9E3icOHq4AllEjY6YW
CsPbBr2I,Cs,Pb,Br; I,,TiO2-np | CsBr,none,Carbon,Unknown,DMSO,False,280.0,Spin-coating,N2,0.16,False,1.249,11.59,0.62,8.98,_Z0jv0tP4y0TYElolmQsTP5iMmOT
MAPbI3,MA,Pb,I,1.6,TiO2-c | TiO2-mp,Spiro-MeOTAD,Au,Chlorobenzene,DMSO; GBL,False,100.0,Spin-coating,N2,0.1,False,1.05,22.72,0.38,7.27,_Z1WKl6IQDhC1zOWwqUKWEK3AX2u
CsPbBrI2,Cs,Pb,Br; I,1.92,PCBM-60 | C60 | BCP,P3CT,Ag,Unknown,DMSO,False,25; 300,Spin-coating,N2,0.09,False,1.108,15.97,0.7170000000000001,12.84,_ZCh4JMQydDMJvEQaK27R78mjA-2
MAPbI3,MA,Pb,I,1.6,TiO2-c | TiO2-mp,Spiro-MeOTAD,Au,Chlorobenzene,DMF; DMSO,False,100.0,Spin-coating,N2,0.1,False,1.08,22.08,0.73,17.4,_ZD0qitHQ5fEzzMN2vLvayNtn3_C
MAPb0.75Sn0.25I3,MA,Pb; Sn,I,1.31,PCBM-60 | BCP,PEDOT:PSS,Ag,Unknown,DMF; DMSO >> IPA,False,Unknown >> 120.0,Spin-coating >> Spin-coating,N2 >> N2,0.09,False,0.759,22.35,0.745,12.63,_ZSYrb3-M3b5ZDr8rnwokkJVD5OV
MAPbI3,MA,Pb,I,1.6,TiO2-c | TiO2-mp | Al2O3-mp,Spiro-MeOTAD,Au,Toluene,DMF; GBL,False,100.0,Spin-coating,N2,0.045,False,0.84,18.51,0.48,7.37,_ZTqJu0pfvgVTXngN2PwdteJwHna
MAPbI3,MA,Pb,I,1.5,PCBM-60 | BCP,PEDOT:PSS,Ag,Unknown,DMF; DMSO,False,90.0,Doctor blading,Air,0.1,False,0.908,19.983,0.723,13.83,_ZWfSzR4Is0ciYnIteWMo5tFkqzL
FA0.4MA0.6PbI3,FA; MA,Pb,I,,TiO2-c,WO3,Ag,Unknown,DMF >> none >> none,False,Unknown,Spin-coating >> Gas reaction >> Gas reaction,Unknown,0.2,False,1.01,13.67,0.679,9.38,_Zd1Ul9C_qqEOyYNulI7UI-sOmaD
MAPbI3,MA,Pb,I,1.6,TiO2-c | TiO2-mp,Spiro-MeOTAD,Au,Ethyl acetate,DMF; DMSO,False,100.0,Spin-coating,N2,0.1,False,1.05,21.775,0.67,15.45,_ZgpAuyjkBEfxi69airxnbf2M8iR
MAPbI3,MA,Pb,I,1.6,TiO2-c | TiO2-mp,Spiro-MeOTAD,Au,Unknown,DMF >> IPA,False,100.0 >> 100.0,Spin-coating >> CBD,Unknown,0.12,False,0.99,15.37,0.514,7.29,_ZnvZz5VzLg7PKa4dF9RoSJw62hU
MAPbI3,MA,Pb,I,1.58,TiO2-c,Spiro-MeOTAD,Au,Toluene,DMF,False,120.0,Spin-coating,N2,0.09,False,0.92,21.1,0.74,14.3,_ZpazfJ9LaV8aggtXOI9RCc4_Vs5
Cs0.05FA0.79MA0.16PbBr0.51I2.49,Cs; FA; MA,Pb,Br; I,,TiO2-c,Spiro-MeOTAD,Au,Chlorobenzene,DMF; DMSO,False,150.0,Spin-coating,N2,0.09,False,1.12,22.5,,19.28,_Zspa6zaLL1Bn7WViRsvgx7GH9mc
Cs0.84K0.16PbBr3,Cs; K,Pb,Br,2.24,TiO2-c | TiO2-mp,none,Carbon,Unknown,DMF >> Methanol,False,90.0 >> 250.0,Spin-coating >> Spin-coating,Air >> Air,0.09,False,1.41,6.8,0.752,7.21,_ZuqwLIR0ce3YoEJ1SdCQiOZw15s
MAPb1.0I3,MA,Pb,I,1.55,TiO2-c | TiO2-mp,Spiro-MeOTAD,MoO3 | Ag,Unknown,DMF >> none,False,100 >> Unknown,Spin-coating >> Recrystallization,N2 >> MAI,0.1,False,0.993,23.5,0.72,21.39,_ZyUhy8DV0rfBlQRs5hdVEbGpqIA
MAPbI3,MA,Pb,I,1.6,TiO2-c | TiO2-mp,P3TAA-co-P3HT,Ag,Unknown,DMF; DMSO,False,100.0,Spin-coating,N2,0.1,False,1.039,15.37,0.62,9.92,__gcLJAYNLGoVQXYB2VDcHOdhpCw
MAPbI3,MA,Pb,I,1.6,SnO2-c | TiO2-np,Spiro-MeOTAD,Ag,Unknown,DMF >> IPA,False,100 >> 100,Spin-coating >> CBD,Air >> Air,0.0625,False,1.02,22.22,0.72,16.49,__kSIzN4Eb-t1AEBDrkQS5lTRgtc
MAPbI3,MA,Pb,I,1.6,TiO2-c | TiO2-mp,CuSCN,Carbon,Chlorobenzene,DMF; DMSO,False,60; 100,Spin-coating,N2,0.16,False,0.96,18.9,0.68,12.41,__moQw2FTcgrRmajZwrd11RJqzx9
MAPbI3,MA,Pb,I,1.6,TiO2-c | TiO2-mp,Spiro-MeOTAD,Au,Chlorobenzene,DMF; DMSO,False,100.0,Spin-coating,Unknown,0.13,False,,,,,__sn0D-dGKhCzqWHXaNmY8ABr82R
MAPbI3,MA,Pb,I,1.6,TiO2-c | TiO2-nanofibers,Spiro-MeOTAD,Au,Chlorobenzene,DMSO,False,95.0,Spin-coating,Unknown,0.081,False,0.98,21.42,0.67,14.03,__x8dOeAwBVRtMEKzrRjwTusV7IM
MAPbI3,MA,Pb,I,1.6,TiO2-c | TiO2-mp,CuP,Au,Unknown,DMF >> IPA,False,120.0 >> 100.0,Spin-coating >> Spin-coating,Air >> Air,0.1,False,1.1,22.57,0.733,18.21,_a0BwHDNsjflF9cU0AMyEj8u1xPM
MAPbI3,MA,Pb,I,1.6,PCBM-60,PEDOT:PSS,Al,Unknown,Unknown,False,Unknown,Spin-coating,Unknown,0.035,False,0.91,22.2,0.653,13.19,_aElE8fGV3hri9uD09T9apOr5chs
MAPbI3,MA,Pb,I,1.6,SnO2-c,Spiro-MeOTAD,MoO3 | Ag,Unknown,DMF,False,100.0,Spin-coating,N2,0.0314,False,1.17,20.1,0.59,13.9,_aHaCRkQDs_ZDLUPdCNaOgFcbhkv
MAPbI3,MA,Pb,I,1.6,SnO2-c,Spiro-MeOTAD,Au,Diethyl ether,DMF; DMSO,False,100.0,Spin-coating,Unknown,0.09,False,1.082,22.46,0.7,17.01,_aWajcgJqDbhNM50b6xTs9lBQrYB
CsPbBrxIx,Cs,Pb,Br; I,,ZnO | C60,NiO-np,Ag,Chlorobenzene,DMF; DMSO,False,55; 250,Spin-coating,N2,0.0672,False,1.16,17.7,0.7859999999999999,15.6,_aXOUWyJFCff4_YKwnl5IEpaeq_X
FA0.3MA0.7PbI3,FA; MA,Pb,I,,SnO2-c | C60-SAM,DTP-C6Th,Au,Diethyl ether,DMF; DMSO,False,100,Spin-coating,N2,0.08,False,1.08,23.45,0.733,20.36,_aoFavAxr8GcRJ3lbPMO5UGzulI3
(PEA)0.33MA0.67PbI3,(PEA); MA,Pb,I,,TiO2-c,Spiro-MeOTAD,Au,Chlorobenzene,DMF; DMSO,False,100.0,Spin-coating,N2,0.12,False,1.12,16.42,0.67,12.29,_as42lA01yxWwoILDtart2AbVvw_
FAPbI3,FA,Pb,I,1.48,PCBM-60,PEDOT:PSS,Al,Unknown,DMSO; GBL @ 3; 7 >> IPA,False,150.0 >> 150.0,Spin-coating >> Spin-coating,N2 >> N2,0.1,False,0.79,18.83,0.71,10.58,_b21F4pvNYliLK7dT8ei5KbNwRvi
MAPbI3,MA,Pb,I,1.6,TiO2-c,PCBM-60,Au,Chlorobenzene,DMSO; GBL,False,100.0,Spin-coating,N2,0.09,False,1.06,21.03,0.727,16.46,_b7I4WSTPlx3cBBWLTV4SfJOTmoU
MAPbI3,MA,Pb,I,1.6,C60,none,Carbon,Diethyl ether,DMF; DMSO,False,95.0,Spin-coating,N2,0.1,False,1.07,23.44,0.612,15.2,_bBZTONZTC0mwvUa4NGAJZvuDHTV
MAPbI3,MA,Pb,I,1.6,PCBM-60 | LiF,PEDOT:PSS,Al,Chlorobenzene,DMF; DMSO,False,100.0,Spin-coating,N2,0.1,False,0.94,21.17,0.7040000000000001,13.97,_bDbtfasLAYM-kTkr_gHIH8VGVSa
MAPbI3,MA,Pb,I,1.6,PCBM-60 | BCP,NiO-np,Ag,Chlorobenzene,DMF; DMSO,False,100.0,Spin-coating,N2,1.02,False,0.98,13.3,0.59,7.7,_bEYJXXR8nSRojXXqc391-gVICz_
Cs0.2FA0.8PbBr0.32I2.68,Cs; FA,Pb,Br; I,,TiO2-c | TiO2-mp,Spiro-MeOTAD,Au,Chlorobenzene,DMF; DMSO,False,100.0,Spin-coating,Unknown,0.1,False,0.97,21.1,0.71,14.5,_bLjq1K98fvkphmA67iwavVgutET
MAPbI3,MA,Pb,I,1.6,PCBM-60 | BCP,NiO-c,Ag,Chlorobenzene,DMF,False,100.0,Spin-coating,N2,0.1,False,1.09,19.7,0.727,15.6,_bMzPqApADzcDAqAKJ6DHWPZFdWu
MAPbI3,MA,Pb,I,1.6,PCBM-60 | BCP,NiMgLiO-c,Ag,Diethyl ether,DMF; DMSO,False,Unknown,Spin-coating,N2,0.09,False,1.038,13.62,0.695,9.83,_bOt_EZkHk8zsTGhJL71I9msPgti
Cs0.2FA0.8PbBr0.75I2.25,Cs; FA,Pb,Br; I,,TiO2-c | TiO2-mp,Spiro-MeOTAD,Au,Chlorobenzene,DMF; DMSO >> IPA,False,100.0 >> 110,Spin-coating,FAI >> FABr @ 50 >> 50,0.085,False,1.11,19.7,0.713,15.6,_bPuZbjNhLM89511irJd3gzaPqGT
MAPbI3,MA,Pb,I,1.6,ZnO-c,PTAA,Au,Unknown,DMF,False,100.0,Spin-coating,N2,0.096,False,1.1,17.8,0.7879999999999999,15.4,_bWLjslH4Qn0wdUzVwNxlGB04uk9
MAPbI3,MA,Pb,I,1.6,PCBM-60,PEDOT:PSS,Ag,Unknown,DMF,False,Unknown,Spin-coating,Unknown,0.1,False,0.98,19.82,0.647,12.56,_b_fIaS9Cru_mGL3Xt0u4zo8Y2WR
MASnCl3,MA,Sn,Cl,,TiO2-nanoleaves | MgO,Spiro-MeOTAD,Graphite,Unknown,DMF,False,Unknown,Spin-coating,Unknown,,False,0.8,17.24,0.73,9.98,_bfv_K9NsJwnVevT2A03olDb_Bva
MAPbI3,MA,Pb,I,1.59,SnO2-c | SnO2-mp,Spiro-MeOTAD,Au,Unknown,DMF >> IPA,False,Unknown >> 70,Spin-coating >> CBD,Air >> Air,0.09,False,1.05,22.76,0.68,16.17,_bkyelegsdti_bXTgwILUKbW_ZuQ
MAPbI3,MA,Pb,I,1.6,PCBM-60,Au-np | NiO-c,Ag,Toluene,DMF; DMSO,False,95.0,Spin-coating,N2,0.1,False,1.11,23.1,0.79,20.1,_bxPL9btCJTxXoFj9KkpHgcX-bRv
Cs0.2FA0.8Pb0.5Sn0.5I3,Cs; FA,Pb; Sn,I,1.3,PCBM-60 | bis-C60,PEDOT:PSS,Ag,Toluene,DMSO; GBL,False,100.0,Spin-coating,N2,0.1,False,0.7,24.3,0.6829999999999999,11.63,_bxU-4KsyTwX4De8htLG8ihoVIQP
CsPbI3,Cs,Pb,I,,TiO2-c,Spiro-MeOTAD,MoO3 | Al,Unknown,Ocatane >> MeOAc,False,Unknown,Spin-coating >> Dipp-coating,N2 >> N2,0.06,False,1.19,8.26,0.775,8.26,_cHSA7XF64Rum4YnRqzWyZTvNsth
MAPbI3,MA,Pb,I,1.6,TiO2-c | TiO2-mp,Spiro-MeOTAD,Au,Unknown,DMF >> IPA,False,Unknown >> 70.0,Spin-coating >> CBD,Unknown,0.08,False,0.922,18.5,0.54,9.4,_ckTAM9X08gKKRoeAmkkvoyyWveI
MAPbBr0.3I2.7,MA,Pb,Br; I,1.63,TiO2-c | TiO2-mp | ZrO2-mp,none,Carbon,Unknown,DMF,False,90.0,Spin-coating,Air,0.2,False,0.901,18.96,0.462,7.9,_cnjW7MsbJ0K_TCUI4kgYRyqHHmO
FA0.7MA0.3PbI3,FA; MA,Pb,I,,PCBM-60 | BCP,NiO-c,Ag,Unknown,DMF >> IPA,False,Unknown >> 100.0,Spin-coating >> Spin-coating,Unknown,0.075,False,1.08,22.5,0.774,19.2,_d06D3Vc_FX91kA3V5Ditl5T6WpJ
MAPbI3,MA,Pb,I,1.6,PCBM-60,PEDOT:PSS,Al,2-Butanol,DMF; DMSO,False,100.0,Spin-coating,N2,0.09,False,0.962,20.0,0.664,12.77,_d2JzN7rPg0rjkNGMqq62WHenWsL
MAPbI3,MA,Pb,I,1.6,TiO2-c | TiO2-mp,IEICO; PBDB-T,MoOx | Ag,Unknown,DMF; DMSO >> IPA,False,Unknown >> 100,Spin-coating >> Spin-coating,N2 >> N2,0.04,False,1.05,21.82,0.551,12.63,_d6e6dAwN3UMWGL1rnJS9bTWy4yV
FA0.85MA0.15PbBr0.45I2.55,FA; MA,Pb,Br; I,,TiO2-c | TiO2-mp,Z26,Au,Chlorobenzene,DMF; DMSO,False,100.0,Spin-coating,N2,0.16,False,1.132,23.59,0.75,19.8,_dBhnRKZhESsimMu9vigo4cE6Azb
MAPbI3,MA,Pb,I,1.6,TiO2-c | TiO2-mp | ZrO2-mp,none,Carbon,Unknown,GBL,False,50.0,Drop-infiltration,Unknown,0.1,False,0.9,23.53,0.67,14.26,_dDbuzzhg0qvM-KPeX519dOhAsBb
MAPbI3,MA,Pb,I,1.6,SrTiO3-c | SrTiO3-mp,Spiro-MeOTAD,Au,Unknown,DMF; DMSO,False,Unknown,Spin-coating,N2,0.09,False,1.09,21.6,0.58,13.7,_dIIvGIyxsBlQFAfHFQGfTEPFQKw
MAPbI3,MA,Pb,I,1.6,C60 | BCP,PTAA,Cu,Unknown,DMF; DMSO >> IPA,False,Unknown >> 100.0,Spin-coating >> Spin-coating,N2,0.1,False,1.07,23.25,0.7440000000000001,19.1,_dLSBAGwSPDM1TcsP-TdrHI2fk36
MAPbI3,MA,Pb,I,1.6,Fullerene @ F4,PEDOT:PSS,Mg | Ag,Toluene,DMF; NMP,False,80,Spin-coating,Air,0.16,False,0.9,20.6,0.79,14.6,_dVuLtKrhLyFGrtdBubnEi2L0LOY
CsxFAxPbI3,Cs; FA,Pb,I,,TiO2-c,Spiro-MeOTAD,MoO3 | Al,Unknown,Hexame >> Methyl acetate >> Ethyl acetate,False,Unknown,Spin-coating >> Dipp-coating >> Dipp-coating,Unknown,,False,1.0,14.0,0.65,9.26,_dXRfE38bgxwLc7zAf59wncEQn_r
MAPbBr3,MA,Pb,Br,,TiO2-c,PIF8-TAA,Au,Unknown,DMF,False,100.0,Spin-coating,Air,0.16,False,1.51,8.4,0.82,10.4,_dmBtSyl_H6ExHYhc9QpD6Q3AUhA
MAPbI3,MA,Pb,I,1.6,PCBM-60,NiMgLiO,Ag,Toluene,DMSO; GBL,False,100.0,Spin-coating,Unknown,0.09,False,1.074,17.152,0.5710000000000001,10.51,_dxshGsy0-0t31lUPAgUi5lynO7c
MAPbI3,MA,Pb,I,1.6,TiO2-c,Spiro-MeOTAD,Au,Chlorobenzene,DMF; DMSO,False,100.0,Spin-coating,N2,0.1,False,1.06,22.42,0.75,17.82,_dygBZJGeyRJa9uQIRjixPEcIZml
FAPbI3,FA,Pb,I,1.48,TiO2-c | TiO2-mp,Spiro-MeOTAD,Au,Unknown,DMF >> IPA,False,Unknown >> 40.0; 100,Spin-coating >> CBD,Air >> Air,0.1,False,1.0,19.9,0.7,13.8,_e5DrA0gJjLaKy_0P1Zhk6T1xDA6
MAPbI3,MA,Pb,I,1.6,TiO2-c | C60,Spiro-MeOTAD,Au,Unknown,DMF >> none,False,Unknown >> 70.0,Spin-coating >> Gas reaction,Air >> MAI; MACl; MABr; Vacuum,0.09,False,0.94,22.5,0.73,15.5,_e5b-t4Tz0pUxvTUyLjTTkIO_fAb
CsPbBrI2,Cs,Pb,Br; I,1.89,Nb2O5,NiO,Ag,Unknown,DMSO,False,42; 160,Spin-coating,N2,1.0,False,1.17,13.82,0.763,12.33,_eETkTJgvEmsab3KHvpWT4IEaCpb
MAPbI3,MA,Pb,I,1.6,PCBM-60 | BCP | LiF,PEDOT:PSS,Al,Unknown,DMF,False,100.0,Spin-coating,N2,0.04,False,0.87,12.9,0.65,7.3,_eGFchQEtbYFuIFa5xC1gC7jvs-n
FAPbI3,FA,Pb,I,1.48,TiO2-c | TiO2-mp,Spiro-MeOTAD,Au,Chlorobenzene,DMF; DMSO,False,150.0,Spin-coating,Dry air,0.16,False,0.89,17.2,0.55,9.15,_eIJeskfGZdLIz0QI196hMS6zPYL
MAPbI3,MA,Pb,I,1.6,PCBM-60 | Bphen,PEDOT:PSS,Ag,Unknown,DMF,False,100,Spin-coating,N2,0.0725,False,0.91,19.61,0.71,12.67,_eVh2DWwIobseqdKyrBYzIUPVJt2
Cs0.08FA0.77MA0.15PbBr0.51I2.49,Cs; FA; MA,Pb,Br; I,1.6,C60 | BCP,PTAA,Cu,Ethyl acetate,DMF; DMSO,False,100,Spin-coating,N2,0.16,False,1.078,20.329,0.728,15.95,_eVnb6oT9DIHsKlSKr35ZV843xiT
MAPbI3,MA,Pb,I,1.6,TiO2-c | TiO2-mp,Spiro-MeOTAD,Ag,Unknown,DMF >> IPA,False,70 >> 75; 70,Spin-coating >> CBD,N2 >> N2,0.06,False,0.92,17.28,0.7,11.18,_ecZTYpVt0hsZbDqmnSyin4bfTM6
MAPbI3,MA,Pb,I,1.6,PCBM-60 | BCP,PEDOT:PSS | Au-nw; VOx,Ag,Toluene,DMF; DMSO,False,60; 100,Spin-coating,Unknown,0.09,False,1.052,22.12,0.747,17.39,_eeCpBOkxBHlO8JQZPQZhKV5atPK
FA0.7MA0.3PbBr0.3I2.9,FA; MA,Pb,Br; I,,SnO2-np | PCBM-60; PCBA | C60,Spiro-MeOTAD,MoO3 | Au,Unknown,DMF; DMSO >> IPA,False,Unknown >> 100,Spin-coating >> Spin-coating,Unknown,0.0676,False,1.08,21.1,0.71,17.0,_etzQcCNcCpvgsuPwTkeaUmMFUUQ
MAPbI3,MA,Pb,I,1.6,PCBM-60,PEDOT:PSS,Al,Toluene,DMSO; GBL,False,100,Spin-coating,Unknown,0.09,False,1.06,18.88,0.7,14.05,_euFTqz-vTVmTx2mSz6JUxMkx31m
Cs0.15MA0.85PbBr0.45I2.55,Cs; MA,Pb,Br; I,1.78,PCBM-60 | BCP,PEDOT:PSS,Ag,Chlorobenzene,DMF,False,100.0,Spin-coating,Ar,0.1,False,1.11,11.27,0.69,8.56,_euwDO1Gveoai_T5wm03liW3h5vU
MAPbBr0.2I2.8,MA,Pb,Br; I,1.63,C60 | BCP,Poly(3-bromothiophene),Ag,Chlorobenzene,DMF,False,100,Spin-coating,N2,0.1,False,1.02,21.1,0.77,16.6,_f6dhEFH3OVrrQNGaQ2eSXFC5l5v
CsPbBrI2,Cs,Pb,Br; I,1.9,SnO2-np,PTAA,MoO3 | Al,Unknown,DMF; DMSO,False,120,Spin-coating,N2,0.04,False,1.12,14.88,0.6940000000000001,11.6,_fB9wiJnOxm69t__NEBt32-unxj9
Cs0.05FA0.83MA0.12PbBr0.39I2.61,Cs; FA; MA,Pb,Br; I,,TiO2-c | SnO2-c,Spiro-MeOTAD,Au,Chlorobenzene,DMF; DMSO,False,120; 100,Spin-coating,Dry air,0.16,False,1.112,22.8,0.731,18.54,_fDR2BdMHrdfktNdHMGKAmHtPsvM
CsPbI3,Cs,Pb,I,,ZnO-np,NiO-c,Au,Unknown,DMF,False,350,Spin-coating,N2,0.09,False,1.04,16.13,0.6609999999999999,11.07,_fF-lRKlWNi-9PSI8LqWyYX0dIHp
MAPbI3,MA,Pb,I,1.6,PCBM-60,PEDOT:PSS,Ag,Chlorobenzene,DMSO; GBL,False,100.0,Spin-coating,Unknown,0.038,False,0.95,15.91,0.61,9.16,_fL-S0Frhc8X1fLqrvduhUTn70qV
MAPbI3,MA,Pb,I,1.6,PCBM-60 | Bphen,PTAA | PMMA,Al,2-Butanol,DMF; DMSO,True,100.0,Spin-coating,N2,0.12,False,1.1,23.46,0.76,20.03,_f_1ZOZLuSYLiTvLD8GEZjuFB6zU
MAPbI3,MA,Pb,I,1.6,TiO2-c | TiO2-mp,Spiro-MeOTAD,Au,Toluene,DMF; DMSO,False,100.0,Spin-coating,Unknown,0.1,False,1.01,23.1,0.746,17.37,_fc7Q27rIN4OVxEUesh1TBJUFaFI
FA0.83MA0.17PbBr0.51I2.49,FA; MA,Pb,Br; I,1.57,PCBM-60,PEDOT:PSS,PEI | PEDOT:PSS | PDMS,Chlorobenzene,DMF; DMSO,False,100.0,Spin-coating,N2,1.01,False,1.05,16.74,0.71,12.48,_fcrCN7BzTb4zsZPM9f-BRiRtL0p
FA0.85MA0.15PbBr0.45I2.55,FA; MA,Pb,Br; I,,PCBM-60 | ZnO-np,NiO-c,Ag,Ethyl acetate,DMF; DMSO,False,150,Spin-coating,N2,0.07,False,1.06,22.92,0.703,17.02,_fixqPtse8bT_7JfkYH9agXG8s8y
MAPbI3,MA,Pb,I,1.6,PCBM-60 | BCP,NiO-c,Ag,Toluene,DMF; DMSO,False,100.0,Spin-coating,Ar,0.1,False,1.04,18.07,0.772,14.5,_fo_DEt8YYVHFdu4Aij8CnpyC7Ex
MAPbI3,MA,Pb,I,1.6,PCBM-60 | BCP,NiO-c,Ag,Toluene,DMF; DMSO,False,100.0,Spin-coating,N2,0.1,False,1.01,19.76,0.78,16.22,_gA6PcMDMiegw0vefzOlCyF7oEZT
CsPbBrI2,Cs,Pb,Br; I,,SnO2-np,Spiro-MeOTAD,MoO3 | Ag,Unknown,DMSO,False,50; 160,Spin-coating,Unknown,0.075,False,1.1,15.1,0.81,13.5,_gBqE5jL1i-ErXn4kqzRe3dFftsf
MAPbI3,MA,Pb,I,,PCBM-60 | BCP,PTAA,Ag,Chlorobenzene,DMF; DMSO,False,50; 85,Spin-coating,N2,0.06,False,1.14,22.5,0.835,20.1,_gSXP09es7CAR1hGMe0SXDpzRw91
CsPbBrI2,Cs,Pb,Br; I,,TiO2-c,Spiro-MeOTAD,Au,Unknown,DMF; DMSO,False,35.0,Spin-coating,Unknown,0.09,False,1.29,15.31,0.804,15.73,_gU1qP_q4txe311ay0PRESke3yUo
MAPbI3,MA,Pb,I,1.6,PCBM-60 | BCP,NiO-c | PTAA,Ag,Chlorobenzene,DMF; DMSO,True,100.0,Spin-coating,N2,0.1,False,1.08,22.808000000000003,0.773,19.04,_gc7OesfYfjrMT6jMa8qdzcp2vAV
MAPbI3,MA,Pb,I,1.6,TiO2-c | Ag-np | TiO2-c,Spiro-MeOTAD,Ag,Diethyl ether,DMF; DMSO,False,65; 100,Spin-coating,Unknown,0.04,False,1.0,22.62,0.674,15.26,_gcEzHbRnHc-NXwjOMBJw42dt_r2
MAPbI3,MA,Pb,I,1.6,ZnO0.855Sn0.15O1.15,Spiro-MeOTAD,Au,Toluene,DMF; DMSO,False,100.0,Spin-coating,N2,0.07,False,1.03,20.37,0.54,11.29,_glWN4uiOZ6Y6XBRBBaGTOrr47S9
MAPbI3,MA,Pb,I,1.6,TiO2-c,Spiro-MeOTAD,Au,Unknown,DMSO; GBL,False,100.0,Spin-coating,N2,0.09,False,1.08,21.67,0.732,17.12,_grKxeEynSqoySmeZisUpJT2wIqO
MAPbI3,MA,Pb,I,1.59,PCBM-60 | BCP,PEDOT:PSS,Ag,Unknown,DMF,True,Unknown,Spin-coating,N2,0.1,False,0.82,19.26,0.58,9.69,_gsH6P1-I-uDS6j6IqJKer_EaOGX
FA0.83MA0.17PbBr1.5I1.5,FA; MA,Pb,Br; I,1.866,TiO2-c | TiO2-mp,Spiro-MeOTAD,Au,Chlorobenzene,DMF; DMSO,False,100.0,Spin-coating,N2,0.16,False,1.155,15.607,0.634,11.41,_gsUItd70LyjT7Ua_E46yZ1JwPLx
Cs0.05FA0.81MA0.14PbBr0.45I2.55,Cs; FA; MA,Pb,Br; I,1.6,SnO2-np,Spiro-MeOTAD,Au,Chlorobenzene,DMF; DMSO,False,120.0,Spin-coating,Unknown,0.1,False,1.11,22.97,0.743,18.95,_gxr9mhNNNjcTtq7PDalFrFWPzqw
MAPbBr0.75I2.25,MA,Pb,Br; I,,TiO2-c | Si-nw,Spiro-MeOTAD,Au,Chlorobenzene,DMF,False,100.0,Spin-coating,N2,0.04,False,0.961,19.4,0.695,13.0,_hMBpa1QIbIRTgMtGO-y1SJ2VsnT
FA0.9MA0.1PbBr0.03I2.97,FA; MA,Pb,Br; I,,SnO2-np,NO2-PEIA | Spiro-MeOTAD,Au,Unknown,DMF; DMSO >> IPA,False,70.0 | 140.0,Spin-coating >> Spin-coating,N2 >> N2,0.044,False,1.04,22.04,0.609,13.96,_hVtVDePobp6obvpxpc9WA7A-7qF
MAPbI3,MA,Pb,I,1.6,TiO2-c,Spiro-MeOTAD | MoOx,Al,Toluene,DMSO; GBL,False,100.0,Spin-coating,Air,0.06,False,0.999,17.421,0.7190000000000001,12.51,_hmj5hlKCu5U1cmg94x8YudG-s1H
MAPbI3,MA,Pb,I,1.6,PCBM-60 | BCP,PEDOT:PSS,Al,Toluene,DMSO; GBL,False,90.0,Spin-coating,N2,0.09,False,0.92,18.25,0.755,12.6,_hp4xbOr_yaNnLwg2NrCALOPZr6B
MAPbI3,MA,Pb,I,1.6,PCBM-60,PEDOT:PSS,Au,Chlorobenzene,DMF,False,100.0,Spin-coating,N2,0.08,False,1.02,17.82,0.701,12.71,_hsmUGWjEsKjABogotuVcANgLfpr
MAPbI3,MA,Pb,I,1.6,TiO2-c | TiO2-mp,Spiro-MeOTAD,Au,Hot air,DMF,False,140.0,Spin-coating,Air,0.09,False,,,,12.37,_hviLSSnZwVW0obS9YhrmMpdyRrB
MAPbI3,MA,Pb,I,1.6,TiO2-c | TiO2-mp,Spiro-MeOTAD,Au,Ethyl acetate,DMF; DMSO,False,100.0,Spin-coating,Air,0.1,False,0.9,22.0,0.68,13.5,_i1vODdu46PHMl0Gm62f5Za86b4u
MAPbI3,MA,Pb,I,1.6,PCBM-60 | BCP,VOx,Ag,Unknown,DMF >> Ethanol,True,80.0 >> 100.0,Spin-coating >> Spin-coating,N2 >> N2,0.057,False,0.86,18.86,0.738,12.01,_iO2Wg8fx2ogExKBeRkbBsEK8D5K
MAPbI3,MA,Pb,I,1.6,TiO2-c | TiO2-mp,Spiro-MeOTAD,Ag,Unknown,DMF >> none,False,140.0 >> 145.0,Spin-coating >> Gas reaction,Air >> Air; MAI,0.09,False,1.03,21.55,0.7120000000000001,15.94,_iXNliUp3H5ISk8wkQk2B0uEF97s
Cs0.05FA0.79MA0.16PbBr0.51I2.49,Cs; FA; MA,Pb,Br; I,,ZnO-np | EA,Spiro-MeOTAD,Au,Ethyl acetate,DMF; DMSO,False,125.0,Spin-coating,Air,0.11,False,1.06,21.61,0.688,15.76,_iaVO6nk6FFsM7TtjwHfMyqKj7vm
MAPbI3,MA,Pb,I,1.6,PCBM-70,PEDOT:PSS,Ag,Unknown,DMF; DMSO,False,100.0,Spin-coating,N2,0.04,False,0.976,21.61,0.779,16.43,_ifc-IiKq3PyNxPikcvtTyO0MG-G
FAPbI3,FA,Pb,I,1.48,SnO2-np,Selenium,Au,Chlorobenzene,DMF; DMSO,False,100.0,Spin-coating,N2,0.1,False,0.86,19.98,0.483,8.3,_iiwSlZU-UhIswniWXJ1M11KDtiU
MAPbI3,MA,Pb,I,1.6,TiO2-c | TiO2-mp,Spiro-MeOTAD,Au,Unknown,DMF >> IPA,False,100.0 >> 100.0,Spin-coating >> Spin-coating,Air >> Air,0.09,False,0.94,18.35,0.52,8.93,_in9N8vjkxeMCFmfjlw6lqVdXXtG
MAPbI3,MA,Pb,I,1.6,PCBM-60 | BCP,NiO-c,Ag,Diethyl ether,DMF; DMSO,False,50; 100,Spin-coating,Air,0.1,False,0.95,18.89,0.6859999999999999,12.34,_ityiIN-uVZVNKIHDgsXy39Wp9ji
Cs0.0664FA0.666MA0.2668PbBr0.256I0.744,Cs; FA; MA,Pb,Br; I,1.71,TiO2-np,Spiro-MeOTAD,Au,Unknown,DMF >> IPA,False,70.0 >> 150.0,Spin-coating >> Spin-coating,Air >> N2 >> Air,0.102,False,1.082,20.12,0.6920000000000001,15.06,_iycIrb4_iL9Gp3gixB102Zs8oU4
MAPbI3,MA,Pb,I,1.6,TiO2-c | SnO2-np,Spiro-MeOTAD,Au,Diethyl ether,DMF; NMP,False,150.0,Spin-coating,Air,0.126,False,1.11,23.0,0.82,20.9,_j8CCNaYkCPC8BM2Yrf7Jkcbx6pb
MAPbI3,MA,Pb,I,1.6,TiO2-c | TiO2-mp,Spiro-MeOTAD,Au,Unknown,DMF >> IPA,False,70 >> 70,Spin-coating >> CBD,Unknown,0.09,False,0.85,18.8,0.67,10.8,_jA3vVZsl1-5FUUmZyV08S7UbDnJ
MAPbI3,MA,Pb,I,1.6,C60 | BCP,PEDOT:PSS,Ag,Chlorobenzene,DMF,False,100.0,Spin-coating,N2,0.09,False,0.83,18.9,0.79,12.5,_jGdgMKE2FO9xWr2eIkQ9jP60bJ5
MAPbI3,MA,Pb,I,1.6,TiO2-c,Spiro-MeOTAD,Au,He,DMF,False,100.0,Spin-coating,Air,0.1,False,,,,17.08,_jnVkYxCBOaCBe0TorzMDyrBfcl3
MAPbI3,MA,Pb,I,1.6,TiO2-c | TiO2-mp,Spiro-MeOTAD,Au,Unknown,DMF,False,95; 120,Spin-coating,N2,0.12,False,0.858,14.1,0.7,8.4,_js47jdSOxPG2lmJ1FD3C0NPdNSM
Cs0.1FA0.75MA0.15PbBr0.35I2.65,Cs; FA; MA,Pb,Br; I,,C60 | BCP,PTAA,Ag,Chlorobenzene,DMF; DMSO,False,100.0,Spin-coating,N2,0.105,False,1.07,21.88,0.66,15.47,_juYDXNFIkrGZ6h3SqViBt8NwyB-
Cs0.17FA0.83Pb0.4Sn0.6I3,Cs; FA,Pb; Sn,I,1.25,PCBM-60 | BCP,PTAA | PFN,Ag,Anisole >> N2,DMF; DMSO,False,120,Spin-coating,N2,0.0919,False,0.61,24.6,0.5770000000000001,10.5,_k67iJbC3bnWrC00pTn_r-ZB-coF
FA0.85MA0.15PbBr0.45I2.55,FA; MA,Pb,Br; I,1.58,SnO2-c,Spiro-MeOTAD,Au,Toluene,DMF; DMSO,False,Unknown,Spin-coating,Unknown,0.16,False,1.06,21.76,0.648,15.06,_kDpkpxZM8hPfU92I4Isu1THheXJ
MAPbI3,MA,Pb,I,1.6,TiO2-c | TiO2-mp,Spiro-MeOTAD,Au,Unknown,DMF >> IPA,False,100.0 >> 100.0,Spin-coating >> Spin-coating,Unknown,0.12,False,0.91,15.88,0.59,8.56,_kEaNB3438pWY_y6J3uY3pBW9nOz
MAPbI3,MA,Pb,I,1.6,PCBM-60 | PEIE,PEDOT:PSS,Al,Unknown,DMF,False,70.0,Spin-coating,Unknown,0.09,False,0.88,19.8,0.75,13.07,_kbp8w2_08cOsZBtaBYpCpXa_XsV
FA0.83MA0.17PbBr0.17I0.83,FA; MA,Pb,Br; I,,SnO2-np,Spiro-MeOTAD,Au,Toluene,DMF; DMSO,False,65; 105,Spin-coating,N2,0.04,False,1.13,21.49,0.736,17.92,_kdU41Mnt6Hv2KcwZXyX_WrAwfgc
MAPbI3,MA,Pb,I,1.6,TiO2-c | PCBM-60,Spiro-MeOTAD,Au,Unknown,DMF,False,65; 100,Spin-coating,Air,0.125,False,0.995,17.910999999999998,0.73,12.98,_khPYa4dnWO1ooRsLEpezKtvWRaf
MAPbI3,MA,Pb,I,1.6,TiO2-c | TiO2-mp,PTAA,Au,Diethyl ether,DMF; DMSO,False,65.0,Spin-coating,N2,0.1,False,1.08,22.4,0.76,17.1,_ksXRkv771Kl9L1YVaE_Gfr_B8dW
MAPbI3,MA,Pb,I,1.59,TiO2-c,Spiro-MeOTAD,Ag,Unknown,Unknown,False,105,Spin-coating,N2,0.15,False,0.89,20.0,0.54,9.9,_ktqtsEd_SxgljPrsAopiDTN6N4f
MAPbI3,MA,Pb,I,1.6,PCBM-60 | Bphen,PEDOT:PSS,Al,2-Butanol,DMF; DMSO,True,100.0,Spin-coating,N2,0.12,False,0.983,21.13,0.7559999999999999,15.71,_kuEaZR3Egea6fOGL4QSQiTWYcOq
MAPbI3,MA,Pb,I,1.6,PCBM-60 | LiF,PEDOT:PSS,Al,Unknown,DMF,False,90.0,Spin-coating,N2,0.0256,False,0.91,16.0,0.73,10.6,_kvQiiVTp4LfJ4Z6lGM8j-CeOTKJ
FA0.1MA0.9PbI3,FA; MA,Pb,I,1.569,TiO2-c,Spiro-MeOTAD,Au,Vacuum,DMF,False,120.0,Spin-coating,Unknown,1.0,False,1.06,20.88,0.67,14.59,_kvYrAV8YJpVsHPUTHCBA5NcHnYU
MAPbI3,MA,Pb,I,1.6,PCBM-60 | AZO-np,PEDOT:PSS,Ag-nw,N2,DMF; DMSO,False,110.0,Spin-coating,N2,0.1,False,0.99,17.46,0.72,12.3,_kxDndGQoEHSRcWD0Xr8opsZ3iAM
FA0.4MA0.6PbI3,FA; MA,Pb,I,,ZnO-c,Spiro-MeOTAD,Ag,N2,DMF,False,100.0,Spin-coating,N2,0.045,False,0.966,21.78,0.65,13.68,_l8Ro_6xYqxnvcP71tDnm_OR0Ajo
Cs0.17FA0.83PbBr0.51I2.49,Cs; FA,Pb,Br; I,,C60 | BCP,PTAA,Ag,Dry air,DMF; DMSO,False,60.0; 100.0,Spin-coating,Unknown,0.12,False,0.95,20.3,0.78,15.1,_lKrCKbUiuzmzkO25crFZ7fgecSM
MAPbI3,MA,Pb,I,1.6,TiO2-c | TiO2-mp,Spiro-MeOTAD,Au,Toluene,DMSO; GBL,False,50.0; 100.0,Spin-coating,Unknown,0.1,False,1.064,20.07,0.599,12.8,_lgJFZOWP3fEsCS6zBB_LsT6VZCR
MAPbI3,MA,Pb,I,1.6,PCBM-60,NiO-c,Ag,Toluene,DMSO; GBL,False,100.0,Spin-coating,Ar,0.14,False,1.03,18.49,0.6,11.37,_lnVNVlF9xEEu7HFx-C14HanxIPz
MAPbI3,MA,Pb,I,1.6,TiO2-c | TiO2-mp,CuSCN,Au,Unknown,DMF >> IPA,False,70; 100 >> 70; 100,Spin-coating >> CBD,N2 >> N2,0.25,False,0.93,19.15,0.56,10.04,_lvZcYev16I5GbpbbOr1791KcRSS
MAPbI3,MA,Pb,I,1.6,PCBM-60 | BCP,PTAA | PFN,Cu,Diethyl ether,DMF; DMSO,False,100.0,Spin-coating,N2,0.1,False,1.07,21.4,0.79,18.2,_m0aY5OIfmKDgmUYn8c8uc45Wr_b
FA0.75MA0.15PbBr0.45I,FA; MA,Pb,Br; I,,TiO2-c | TiO2-mp,CuPc-OBu,Au,Chlorobenzene,DMF; DMSO,False,100.0,Spin-coating,Unknown,0.09,False,1.02,22.7,0.69,16.0,_m89IbjQcwWdLKNz0cq1GYwTCc8z
Cs0.05FA0.80MA0.15PbBr0.45I2.55,Cs; FA; MA,Pb,Br; I,,SnO2-c,Spiro-MeOTAD,Au,Ethyl acetate,DMF; DMSO,False,70; 100,Spin-coating,N2,0.105,False,1.15,21.99,0.72,18.19,_mGx78TsaUjOo8PzEg5GlKDnxJ4J
MAEu0.04Pb0.96I3,MA,Eu; Pb,I,,PCBM-60 | BCP,NiO-c,Ag,Chlorobenzene,DMSO; GBL,False,100.0,Spin-coating,Unknown,0.09,False,1.02,21.5,0.764,16.7,_mUufzkaEk_wtQ4YQVM0sj7Akfh2
MAPbI3,MA,Pb,I,1.6,TiO2-c,Spiro-MeOTAD,Au,Unknown,DMF,False,100.0,Spin-coating,Unknown,0.16,False,1.029,15.6,0.68,10.9,_mnF5esXZRiDaCC8dn0v0qei_onv
Cs0.05FA0.79MA0.16PbBr0.51I2.49,Cs; FA; MA,Pb,Br; I,,TiO2-c | TiO2-mp,Spiro-MeOTAD,Au,Chlorobenzene,DMF; DMSO,False,100.0,Spin-coating,Unknown,0.16,False,1.1,23.71,0.747,19.48,_nZuuOeacq_1l6UnMnoq82T9GP_M
MAPbI3,MA,Pb,I,1.6,TiO2-c | TiO2-mp,Spiro-MeOTAD,Au,Unknown,DMF; DMSO,False,Unknown,Doctor blading,Air,0.11,False,,,,,_n_7XH-xzdEx_9S1fBIWxfQHgl01
FA0.85MA0.15PbBr0.45I2.55,FA; MA,Pb,Br; I,,SnO2-c | PCBM-60,Spiro-MeOTAD,Au,Anisole,DMF; DMSO,False,100.0,Spin-coating,Unknown,0.09,False,1.06,21.98,0.74,15.7,_naEGEJ5SIs1Ue6APrCX8_yffi_G
MAPbI3,MA,Pb,I,1.6,TiO2-c | TiO2-mp,Spiro-MeOTAD,Au,Unknown,DMSO; GBL,False,150.0,Doctor blading,Air,0.11,False,0.984,21.67,0.71,15.12,_nlZPrpCWs4rYiszkvZuzpxzsWzC
BA2MA3Pb4I13,BA; MA,Pb,I,1.66,PCBM-60,PEDOT:PSS,Al,Unknown,DMF,False,150.0,Spin-coating,Ar,0.05,False,,,,,_nmu2HgsyjGNUTJJ93O1zZVhWEI5
MAPbI3,MA,Pb,I,1.6,PCBM-60; PEI,Spiro-MeOTAD,PEDOT:PSS,Chlorobenzene,DMF,False,100.0,Spin-coating,N2,0.1,False,0.98,14.18,0.6,8.3,_nxqUyR22kpdatKXrl3X-r8GuSjC
FA0.67MA0.33PbI3,FA; MA,Pb,I,,PCBM-60,PEDOT:PSS,Ca | Al,Unknown,DMF >> IPA,False,85.0 >> 90.0,Spin-coating >> Inkjet printing,N2 >> N2,0.1,False,0.912,12.4,0.68,7.6,_o-hlTZUDO0htl38ew-zAPrcBisP
MAPbI3 | BA2PbI4,MA | BA,Pb | Pb,I | I,,PCBM-60 | C60 | BCP,PTAA,Cu,Toluene,DMF; DMSO >> Chlorobenzene,False,100 >> 100,Spin-coating >> Spin-coating,Unknown,0.1,False,1.09,22.64,0.77,19.0,_o-u0xH0CBqpFakFLFlY3jmR--An
MAPbI3,MA,Pb,I,1.6,TiO2-nw,Spiro-MeOTAD,Au,Unknown,DMF; DMSO,False,100.0,Spin-coating,N2,0.16,False,1.08,21.9,0.73,20.8,_oLAXLj8IcyLWvNpeQ-p6ZxbeqhI
FA0.5MA0.5PbBr1.5I1.5,FA; MA,Pb,Br; I,1.845,TiO2-c | TiO2-mp,Spiro-MeOTAD,Au,Chlorobenzene,DMF; DMSO,False,100.0,Spin-coating,N2,0.16,False,1.088,15.547,0.7,11.87,_pALqvm0iNVfsKBjTj5_q8eHaN_m
Cs0.25FA0.75PbI3,Cs; FA,Pb,I,1.54,TiO2-c,Spiro-MeOTAD,Ag,Unknown,DMF; DMSO >> none,False,100.0 >> 185.0,Spin-coating >> Gas reaction,Unknown >> FAI,0.12,False,0.83,22.61,0.51,8.15,_pCDmqYJl6OOmZIJV-YtMr2lVepJ
MAPbI3,MA,Pb,I,1.59,PCBM-60 | Bphen,PEDOT:PSS,Au,Chlorobenzene,DMF; DMSO,False,90.0,Spin-coating,N2,0.1,False,0.879,22.53,0.659,15.48,_pF7-zf6aBHKpT2eJPUTYNvG5f02
MAPbI3,MA,Pb,I,1.6,PEIE | PCBM-60,P3HT,Au,Diethyl ether,DMF; DMSO,False,65; 100,Spin-coating,Air,0.72,False,0.928,22.45,0.679,14.15,_pMCkjQOyghCU0XluqN1v_VcSnRM
MAPbI3,MA,Pb,I,1.6,PCBM-60 | BCP,NiO-c,Ag,Chlorobenzene,DMF; DMSO,False,100.0,Spin-coating,N2,0.1,False,1.05,18.43,0.75,13.76,_pWSYnQp4sXv0mw4HyuET7kKCjBZ
MAPbI3,MA,Pb,I,1.6,TiO2-c,Spiro-MeOTAD,Au,Toluene,DMF; DMSO,False,95.0,Spin-coating,Unknown,0.1,False,1.08,22.45,0.72,17.46,_pcKSBbBswFihEHiFaZX2rzXy4qa
MAPbI3,MA,Pb,I,1.6,TiO2-c | TiO2-mp,PTAA,Au,Chlorobenzene,DMSO,False,100.0,Spin-coating,Unknown,0.16,False,1.06,22.87,0.7959999999999999,19.35,_q2tflUHWfKoqvNEwd1yQIQQ-U44
MAPbI3,MA,Pb,I,1.6,SnO2-c,Spiro-MeOTAD,Au,Unknown,Unknown,False,Unknown,Spin-coating,Unknown,0.1,False,1.094,22.3,0.7,17.07,_q8m4CWdQ5dJPHS-NEv_ZJw2YBpY
MAPbI3,MA,Pb,I,1.6,TiO2-c | TiO2-mp | Al2O3-c | ZrO2-mp,none,Carbon,Unknown,GBL,False,50.0,Drop-infiltration,Unknown,0.107,False,0.95,22.89,0.62,14.2,_q9IQSDTat55mu-SLe6MZW3XUUhC
MAPbI3,MA,Pb,I,1.6,ZnO-c,Spiro-MeOTAD,Ag,Unknown,DMF >> IPA,False,Unknown >> 100.0,Spin-coating >> CBD,Unknown,0.045,False,0.989,18.02,0.51,9.1,_qAJpr_Ly_Bv8iJXRsBvgDwNYVR2
MAPbI3,MA,Pb,I,1.6,TiO2-c,Spiro-MeOTAD,Ag,Unknown,DMF >> IPA,False,Unknown >> 150.0,Spin-coating >> CBD,Unknown,0.12,False,0.967,13.87,0.6679999999999999,8.98,_qKdzT8lUwKKt8dTeLZfp4CRDv5f
MAPbI3,MA,Pb,I,1.6,TiO2-c | TiO2-mp,P3HT,Ag,Unknown,DMF,False,105.0,Spin-coating,N2,0.15,False,0.95,23.6,0.562,12.5,_qMykyoSkQpgONECNmrBjcMuDN9J
MAPbI3,MA,Pb,I,1.6,TiO2-c | TiO2-mp,Spiro-MeOTAD,Au,Unknown,DMF >> IPA >> IPA,False,70 >> 100 >> 100,Spin-coating >> CBD >> CBD,Unknown,0.1,False,0.994,17.5,0.628,10.8,_qQnExSotEjba6xpaF0n93mLhfST
Cs0.05FA0.79MA0.16PbBr0.51I2.49,Cs; FA; MA,Pb,Br; I,,C60 | BCP,PTAA | PFN-Br,Cu,Ethyl acetate,DMF; DMSO,False,100.0,Spin-coating,Unknown,1.0,False,1.14,20.47,0.755,17.62,_qVBVlF-dK0QXiDsioWtMyMqZraY
MAPbI3,MA,Pb,I,1.6,SnO2-c,CuEtPc,Au,Unknown,Unknown,False,Unknown,Spin-coating,Unknown,0.11,False,0.96,21.0,0.607,12.3,_qVUi8VpJg7EJUjHPvM7PM3xhFDB
FAPbI3,FA,Pb,I,1.48,TiO2-c | PCBM-60,PEDOT,Ag,Unknown,DMF >> IPA,False,Unknown >> 150.0,Spin-coating >> Spin-coating,Unknown,0.12,False,1.07,21.83,0.596,13.87,_qau6y7_TtZOE5Sbt_mtJO5IFXmn
MAPbI3,MA,Pb,I,1.6,PCBM-60,P3CT-K,Al,Unknown,Unknown,False,60.0; 80.0,Spin-coating,N2,0.06,False,1.04,18.11,0.7,13.2,_qauB5kpsEnjppkhQVaJURfGHDQL
FA0.85MA0.15PbBr0.45I2.55,FA; MA,Pb,Br; I,,TiO2-c | TiO2-mp,Z25,Au,Chlorobenzene,DMF; DMSO,False,100.0,Spin-coating,N2,0.16,False,1.145,23.12,0.64,16.7,_qhHmp-_S5oWutxXLchrZ_gkmzJx
MAPbI3,MA,Pb,I,1.6,Cs2CO3,Spiro-MeOTAD,Au,Unknown,DMF >> IPA,False,100.0 >> 130.0,Spin-coating >> CBD,N2 >> N2,0.085,False,0.96,17.8,0.57,9.7,_qjaNcJ8dazMd8A9mZ1hhnkppe10
MAPbI3,MA,Pb,I,1.55,TiO2-c | TiO2-mp,none,Au,Unknown,DMF >> none,False,Unknown >> 150.0,Spin-coating >> Gas reaction,Air >> MAI,0.08,False,0.818,18.33,0.71,10.5,_qnedzEaMI8e9JEg3IZ56KPF1Ke4
Cs0.2FA0.8PbBr1.5I1.5,Cs; FA,Pb,Br; I,1.82,PEAI | PCBM-60 | BCP | SnO2-c,NiO-c,Ag,Chlorobenzene,DMF; DMSO,False,65; 100,Spin-coating,N2,0.1,False,1.15,11.99,0.624,8.6,_qoiQQgFPAg3SgreT4djg0b4glcl
Cs0.05FA0.76MA0.19PbBr0.6I2.4,Cs; FA; MA,Pb,Br; I,1.67,C60 | BCP,PTAA,,,,False,,,,,False,1.13,20.1,0.781,17.7,_qrO_qDxU11o0mZVHj_bGpB6_-EK
MAPbI3,MA,Pb,I,1.6,TiO2-c | TiO2-mp,CuSCN,Au,Unknown,DMF; DMSO >> IPA,False,Unknown >> 100.0,Spin-coating >> Spin-coating,Air >> Air,0.25,False,0.96,18.27,0.66,11.49,_qvIRI8nrRn01YpfNcC53EWVXM9I
CsPbI3,Cs,Pb,I,1.68,TiO2-c | TiO2-mp,none,Carbon,Unknown,DMF,False,200.0,Spin-coating,N2,0.0625,False,0.92,16.5,0.705,10.23,_r-HREGewExwzhfueWd27oZki8Gx
FA0.85MA0.15PbBr0.45I2.55,FA; MA,Pb,Br; I,,TiO2-c,Spiro-MeOTAD,Au,Toluene,DMF; DMSO,False,100.0,Spin-coating,N2,0.1,False,1.104,21.61,0.7120000000000001,16.98,_r3CNRp1_j2A1tVdi4rH35-I3R_X
MAPbI3,MA,Pb,I,1.6,PCBM-60,PEDOT:PSS,Al,Unknown,Unknown,False,Unknown,Spin-coating,Unknown,0.035,False,0.91,15.7,0.608,8.69,_r3lZNqkce5fMqx0OmUjhdtEyB7V
FA0.3MA0.7PbI3,FA; MA,Pb,I,,PCBM-60 | BCP,NiO-c,Ag,Chlorobenzene,DMSO; GBL,False,100.0,Spin-coating,N2,0.07,False,1.08,21.37,0.78,18.13,_r6qGle_7Uc2ovZ6-IblJi2AeOSC
MAPbI3,MA,Pb,I,1.6,PCBM-60,NiO,Ag,Chlorobenzene,DMF,False,100,Spin-coating,Unknown,0.1,False,0.953,17.91,0.573,9.83,_r7J9rvCnwGP9bXoJ6gU8jdDeD-M
MAPbI3,MA,Pb,I,1.6,PCBM-60,PEDOT:PSS,Al,Chlorobenzene,DMSO; GBL,False,100.0,Spin-coating,N2,0.04,False,0.97,16.0,0.8,12.4,_rItdILQqu38DeMyGJWkcPR_EgHR
MAPbI3,MA,Pb,I,1.6,TiO2-c,Spiro-MeOTAD,Au,Chlorobenzene,DMF; DMSO,False,100.0,Spin-coating,Unknown,0.1,False,1.0,22.3,0.7,15.7,_rIx95w7qw0_Uap--utpC9HxqGaV
MAPbI3,MA,Pb,I,1.6,TiO2-c,Spiro-MeOTAD,Ag,Unknown,DMF,False,Unknown,Spin-coating,Ar,0.0625,False,1.0,20.6,0.64,12.9,_rOBULTgZWQ9kCTB-XGjAxbkgRcD
MAPbI3,MA,Pb,I,1.6,CdSe-QDs; PCBM-60 | Rhodamine 101 | LiF,PEDOT:PSS,Al,Toluene,DMSO; GBL,False,100.0,Spin-coating,Air,0.11,False,0.93,18.97,0.7240000000000001,12.77,_raFKH5lUX9ReEyZgeXbekTXoHv6
Cs0.2FA0.8PbI,Cs; FA,Pb,I,1.57,C60 | BCP,NiO | 2PACz,,,,False,,,,,False,,,,12.8,_rc-rWGJvAAU_z5OMqu1GvOW6jXo
MAPbI3,MA,Pb,I,1.6,PCBM-60 | BCP,NiO-c,Ag,Chlorobenzene,DMSO; GBL,False,70.0,Spin-coating,N2,0.09,False,1.04,20.5,,,_s-A1ySz1lfVr9VyoFy5Z7_gO8yo
MAPbI3,MA,Pb,I,1.6,TiO2-c | TiO2-mp,Spiro-MeOTAD,Au,Unknown,DMF; DMSO >> IPA,False,Unknown >> 130.0,Spin-coating >> Spin-coating,N2 >> N2,0.089,False,1.0490000000000002,17.4,0.631,10.32,_s4X85s-e1N7SBXgB_S_3-N7qZLD
MAPbI3,MA,Pb,I,1.6,TiO2-c | TiO2-mp,CuSCN,Au,Diethyl ether,DMF; DMSO,False,65; 100,Spin-coating,Unknown,0.122,False,1.068,22.85,0.7609999999999999,18.2,_s4i67vw876Uw0xPEARS-L5-xmgF
FA0.8K0.05MA0.15PbBr0.55I2.55,FA; K; MA,Pb,Br; I,1.59,TiO2-c,Spiro-MeOTAD,Au,Chlorobenzene,DMF; DMSO,False,100,Spin-coating,N2,0.1,False,1.11,22.72,0.7120000000000001,18.57,_sG9m92cHc0780F9JhQ33jsdc4xI
FA0.81MA0.15PbBr0.45I2.55,FA; MA,Pb,Br; I,,PCBM-60 | C60 | BCP,PTAA,Cu,Unknown,DMF; DMSO >> IPA,False,105.0 >> 105,Spin-coating >> Spin-coating,N2 >> N2,0.07,False,1.19,22.54,0.78,20.92,_sM2MY6ZB_XaxVTpLiEt1xdd9MNr
FAPbI3,FA,Pb,I,1.48,TiO2-c,Spiro-MeOTAD,Au,Toluene,DMF,False,170.0,Spin-coating,N2,0.06,False,1.05,18.5,0.72,14.2,_sWstI2iGn4URD5nfc-tBg_JL67k
MAPbI3,MA,Pb,I,1.6,ZnO-c,Spiro-MeOTAD,Ag,Unknown,DMF >> IPA; TBP,False,70.0 >> 70.0,Spin-coating >> CBD,Unknown,0.1,False,1.064,18.7,0.6829999999999999,13.7,_saIvS5xqsC1Km5nX-3xJdmrwshl
MAPbI3,MA,Pb,I,1.6,TiO2-c,Spiro-MeOTAD,Au,Unknown,DMF; DMSO,False,100.0,Spin-coating,Unknown,0.15,False,1.05,21.5,0.56,12.7,_sdctRANklhBzoAqhdySaMKurQXc
MAPbI3,MA,Pb,I,1.6,TiO2-c | TiO2-mp,Spiro-MeOTAD,Ag,Unknown,DMF >> none,False,Unknown >> 100.0,Spin-coating >> Gas reaction,Unknown >> MAI; Vacuum,0.07,False,0.8440000000000001,19.97,0.606,10.22,_se3ntjFSCWU4gPAthB31_41T5eV
FA0.85MA0.15PbBr0.45I2.55,FA; MA,Pb,Br; I,,C60 | TiO2-c,Spiro-MeOTAD,Au,Chlorobenzene,DMF; DMSO,False,100.0,Spin-coating,N2,1.0,False,1.1,22.64,0.778,19.38,_spjr_peM9VU9jzLj4A_nbml2EoT
FA0.71MA0.29PbBr0.42I2.58,FA; MA,Pb,Br; I,1.62,C60 | BCP,TAPC,Ag,Chlorobenzene,DMF; DMSO,False,100.0,Spin-coating,N2,0.1,False,1.1,22.6,0.79,19.6,_sqBnGeQ9vwXSMSklWTm_YBD_9lR
FAPbI3,FA,Pb,I,1.48,TiO2-c | TiO2-mp,Spiro-MeOTAD,Au,IPA,DMF; DMSO,False,160.0,Spin-coating,Unknown,0.09,False,1.032,20.53,0.688,14.57,_swdhkWF6XLhtJIz1JSpQr2CCUxe
MAPbI3,MA,Pb,I,1.6,TiO2-c | TiO2-mp,Spiro-MeOTAD,Au,Chlorobenzene,DMF; DMSO,False,105.0,Spin-coating,Unknown,0.09,False,0.98,16.8,0.701,11.9,_t27qYTx-Aemgw4_NyeqxuciXgSp
FA0.85MA0.15PbBr0.15I2.85,FA; MA,Pb,Br; I,,TiO2-c | TiO2-mp,Spiro-MeOTAD,Au,Unknown,DMF,False,150.0,Spin-coating,Unknown,0.09,False,0.98,22.17,0.747,16.36,_t7nTdpwrzil_3cbnm_sPdYTL8Iw
MAPbI3,MA,Pb,I,1.6,TiO2-c | TiO2-mp,Spiro-MeOTAD,Ag,Chlorobenzene,DMSO,False,100.0,spin-coatng,Unknown,0.09,False,1.13,21.3,0.728,17.49,_tAFTSIRNe7ojPrQLSr9ZUdgaegS
MAPbI3,MA,Pb,I,1.6,Unknown,Spiro-MeOTAD,Ag,Toluene,DMF; DMSO,False,100.0,Spin-coating,Unknown,0.12,False,0.937,20.0,0.59,11.06,_tDKbnhTh9zza9JGUbFp18oipYTl
MAPbI3,MA,Pb,I,1.6,PCBM-60 | BCP,NiO-c | 1ab,Ag,Toluene,DMF; DMSO,False,100.0,Spin-coating,N2,0.1,False,1.032,21.81,0.8029999999999999,18.05,_tNzLBx45e2oFf34ZVRj0FP531tf
MAPbI3,MA,Pb,I,1.6,TiO2-c | TiO2-mp,Spiro-MeOTAD,Au,Unknown,DMF >> IPA,False,Unknown >> 70.0,Spin-coating >> CBD,Unknown,0.1,False,1.06,19.3,0.7,14.3,_tPdeJ151cO51vO4UoVct2YNjAi8
MAPbI3,MA,Pb,I,1.6,TiO2-c | TiO2-mp,Spiro-MeOTAD,Au,Chlorobenzene,DMSO,False,100.0,Spin-coating,Ar,0.16,False,1.086,22.73,0.7609999999999999,18.78,_tPidu617ODcpvDe3rWDJ6Vu60Ps
Cs0.15FA0.75MA0.1PbBr0.1I2.9,Cs; FA; MA,Pb,Br; I,,ZnO-c,Spiro-MeOTAD,Ag,Chlorobenzene,DMSO,False,110.0,Spin-coating,N2,0.1,False,1.13,20.66,0.7120000000000001,16.61,_tmdfVQmYxMEstIt1eDUdq9xF3Sb
MAPbI3,MA,Pb,I,,PCBM-60 | BCP,PEDOT,Ag,Chlorobenzene,Unknown,False,100,Spin-coating,N2,0.0725,False,0.94,21.3,0.75,15.0,_tuJamBLVq11X9t5baVfN-VoCh8O
MAPbI3,MA,Pb,I,1.6,TiO2-nanosphere | TiO2-mp,Spiro-MeOTAD,Au,Unknown,DMF >> IPA,False,Unknown >> 70.0,Spin-coating >> CBD,Unknown,0.08,False,0.925,16.5,0.61,9.3,_u-FMPRP1E1_qmoFQ08DMuH3GJJq
MAPbI3,MA,Pb,I,1.6,TiO2-c | TiO2-mp,Spiro-MeOTAD,Au,Unknown,DMF >> IPA,False,70.0 >> 100.0,Spin-coating >> CBD,Unknown,0.1,False,0.95,19.02,0.7,12.65,_u4wdeVVPEKbBHP_tns7EyQ0ypIA
MAPbI3,MA,Pb,I,1.55,TiO2-c,Spiro-MeOTAD,Au,Unknown,DMF >> IPA,False,Unknown,Spin-coating >> CBD,Unknown,0.06,False,0.81,18.2,0.6629999999999999,9.7,_u8hQVs0sZMX3hnzsw9xa7m0MsfJ
FAPbI3,FA,Pb,I,1.48,TiO2-c,Spiro-MeOTAD,Ag,Unknown,DMF,False,Unknown,Spin-coating,Dry air,1.0,False,0.96,18.93,0.66,12.07,_uJUTnrbQAcd9p8jUk4CU9w8WuyI
MAPbI3,MA,Pb,I,1.6,PCBM-60 | ZnO-np,Spiro-MeOTAD,Al,Unknown,DMF >> IPA,False,Unknown >> 90.0,Spin-coating >> Spin-coating,Unknown,0.055,False,1.04,17.04,0.65,11.55,_uMy6gqXJhibiIygTWQv84un9syb
Cs0.1MAPbBr0.45I2.55,Cs; MA,Pb,Br; I,,TiO2-c | TiO2-mp,Spiro-MeOTAD,Au,Chlorobenzene,DMSO,False,100,Spin-coating,Unknown,0.16,False,0.921,15.6,0.67,9.6,_uhM_XnqdgvJ9q6nq_28XXp3D0NU
MAPbI3,MA,Pb,I,1.55,TiO2-c | TiO2-mp | MgO,Montmorillonite | Spiro-MeOTAD,Au,Unknown,DMF >> IPA,False,Unknown >> 70.0,Spin-coating >> CBD,N2 >> N2,0.16,False,1.056,19.16,0.6890000000000001,13.94,_uiWhP65ukqWRyCttj52krxFc-sB
FA0.85MA0.15PbBr0.45I2.55,FA; MA,Pb,Br; I,,PCBM-60; Graphene | BCP,NiO-c,Ag,Unknown,acetonitrile; Methylamine,False,110.0,Slot-die coating,Unknown,36.1,True,0.01,1.9,,14.01,_ul90rcayU7F2ppEuqFhFhEAqh8B
