Repository: GouravSidana/firstML

# firstML
My first Machine Learning Project

File: filtered_perovskite.csv (part 93 of 155)
Formula,A_ion,B_ion,X_ion,Bandgap,ETL,HTL,Backcontact,Antisolvent,Solvent,Solv_annel,Anneal_temp,Dep_procedure,Synth_atm,Cell_area,Is_module,Voc,Jsc,FF,PCE,entry_id
MAPbI3,MA,Pb,I,1.5,TiO2-c | TiO2-mp,Spiro-MeOTAD,Au,Chlorobenzene,DMF; DMSO,False,100.0,Spin-coating,N2,0.16,False,1.06,22.8,0.667,16.1,_ulcM_E4z0ZzOer8UoBBFzCobi1y
MAPbI3,MA,Pb,I,1.6,ZnO0.75Sn0.25O1.25,Spiro-MeOTAD,Au,Toluene,DMF; DMSO,False,100.0,Spin-coating,N2,0.07,False,0.99,15.98,0.6609999999999999,10.45,_unb__atY-EhpWaZpSzyzIhsQTy2
Cs0.1FA0.75MA0.15PbBr0.45I2.55,Cs; FA; MA,Pb,Br; I,1.63,TiO2-c | TiO2-mp,Spiro-MeOTAD,Au,Chlorobenzene,DMF; DMSO,False,100.0,Spin-coating,N2,0.09,False,0.02,0.964,0.6970000000000001,13.4,_upQpF6eid8Bh-0QuFuupAFtH36l
FA0.9MA0.1PbBr0.1I2.9,FA; MA,Pb,Br; I,,C60 | BCP,PTAA,Cu,Unknown,DMF; DMSO >> IPA,False,Unknown >> 150.0,Spin-coating >> Spin-coating,Unknown,0.1,False,1.04,23.83,0.794,19.66,_uum8OWUJcIEM6E-VCY8fidhLXB2
MAPbI3,MA,Pb,I,1.6,ZnO-c,PTB7-Th | MoOx,Ag,Unknown,DMF >> IPA,False,150 >> 25,Spin-coating >> Spin-coating,N2 >> N2,0.046,False,0.78,14.54,0.68,7.65,_uxUILk-juCcLVTGys32zfOkMPm1
MAPbI3,MA,Pb,I,1.59,TiO2-c,Spiro-MeOTAD,Au,Chlorobenzene,DMF; DMSO,False,100,Spin-coating,N2,,False,1.05,22.0,0.74,17.3,_vJ35aj2y5bJmDBf-n1rHx_I5R8c
Cs0.05FA0.79MA0.16PbBr0.51I2.49,Cs; FA; MA,Pb,Br; I,,SnO2-c,P3HT; SWCNTs | Spiro-MeOTAD,Au,Anisole,DMF; DMSO,False,100.0,Spin-coating,N2,0.09,False,1.14,23.6,0.7290000000000001,19.1,_vLjpgXRHJjFc_wYNuLjMi7T7hYm
Cs0.15FA0.85PbBr0.9I2.1,Cs; FA,Pb,Br; I,1.72,TiO2-np | PCBM-60,Spiro-MeOTAD,Au,Chlorobenzene,DMF; DMSO >> IPA,False,100 >> 100,Spin-coating >> Spin-coating,N2 >> N2,0.16,False,1.18,20.2,0.754,17.2,_vM_kzqBAiY9dEeaSbJ5qAoduUrR
CsPbBrI2,Cs,Pb,Br; I,1.92,TiO2-c | TiO2-mp,P3HT,Au,Unknown,DMSO,False,160.0,Spin-coating,Air,0.096,False,1.24,14.14,0.799,14.02,_vPpNFc3-16woifCzZORxqK0sCo4
FAPbBr0.15I2.85,FA,Pb,Br; I,,PCBM-60,PEDOT:PSS,Al,Unknown,DMF; DMSO >> IPA,False,Unknown >> 150,Spin-coating >> Spin-coating,Air >> Air,0.16,False,1.07,22.6,0.773,18.7,_vU6JOWQGw0sKs5rmyNkE0JywUm4
MAPbI3,MA,Pb,I,1.6,PCBM-60,PEDOT:PSS,Ag,Unknown,Unknown,False,100.0,Spin-coating,Dry air,0.1,False,0.88,20.74,0.5820000000000001,10.68,_vVfdFhzEDBKuXyiSHNqJxOhBCnT
MAPbI3,MA,Pb,I,1.6,TiO2-c | TiO2-mp,Spiro-MeOTAD,Au,Diethyl ether,DMF; DMSO,False,60; 100,Spin-coating,Air,0.1,False,1.04,21.62,0.74,16.64,_vZmyQkZriNO09HwS7z6C1IHlL4J
MAPbI3,MA,Pb,I,1.6,TiO2-c | TiO2-mp | ZrO2-mp,TOPO,Carbon,Unknown,DMF; DMSO,False,65; 100,Spin-coating,Unknown,0.08,False,0.922,18.82,0.738,12.8,_vdcnPFKcjeC77IbazhTWUVXyBuI
MAPbI3,MA,Pb,I,1.6,ZnO-np,PTAA,Au,Unknown,DMF >> IPA,False,Unknown,Spin-coating >> Spin-coating,Air >> Air,0.096,False,1.0,19.41,0.71,13.79,_vnSv_crRx40_mDZs0qbo_v663y5
MAPbI3,MA,Pb,I,1.55,TiO2-c | AAO,Spiro-MeOTAD,Au,Unknown,DMF >> Unknown,False,Unknown >> 105.0,Drop-infiltration >> Spin-coating,Vacuum >> Unknown,0.06,False,0.99,15.87,0.745,11.72,_voDB_MvjMxJWr6l4gLIYDjrU2wF
MAPbI3,MA,Pb,I,1.6,PCBM-60 | bis-C60,NiO-c | PEDOT:PSS,Ag,Toluene,DMSO; GBL,False,100.0,Spin-coating,N2,0.0314,False,1.0,13.47,0.6,8.4,_vrVyhgsEdMkkVrOH4fNg4kg6qB5
MAPbI3,MA,Pb,I,1.59,PCBM-60 | BCP,PEDOT:PSS,Ag,Unknown,DMF,False,100,Spin-coating,Unknown,0.1,False,0.91,19.3,0.7809999999999999,14.5,_vw54v_ls3gkrD8c99sFrfIYh8A4
MAPbI3,MA,Pb,I,1.6,PCBM-60,PEDOT:PSS,Al,Chlorobenzene,DMSO; GBL,False,100.0,Spin-coating,Unknown,0.1,False,0.86,14.08,0.785,9.46,_wBd_sVcmycIvbyq91oTRxg-Zx7a
MAPbI3,MA,Pb,I,1.6,PCBM-60,PTAA,Au,Toluene,DMF; DMSO,False,100.0,Spin-coating,Unknown,0.01,False,1.06,20.69,0.736,16.15,_wX-FSfUBK6T7lizru9gYCwBUXUh
MAPbI3,MA,Pb,I,1.6,TiO2-c | TiO2-mp,Spiro-MeOTAD,Au,Toluene,DMF; DMSO,False,100.0,Spin-coating,Unknown,0.1,False,1.02,23.24,0.758,18.06,_wXQy1Ha4DklJ_SHDecsmutYgjVX
MAPbI3,MA,Pb,I,1.6,H-DIPBI,PEDOT:PSS,Al,Unknown,DMF,False,100,Spin-coating,N2,0.0314,False,0.91,16.8,0.644,10.0,_wlsCf7l7gXP6ASQ_9CVNzgkutoK
MAPbI3,MA,Pb,I,1.6,PCBM-60 | BCP,NiO-c,Ag,Unknown,DMF,False,100.0,Spin-coating,Unknown,0.04,False,1.005,20.54,0.8029999999999999,16.58,_wo9WQ5TsjqLHZb8PlT1yWqNDLCF
Cs0.05FA0.85MA0.1PbBr0.1I2.9,Cs; FA; MA,Pb,Br; I,,TiO2-c | TiO2-mp,Spiro-MeOTAD,Au,Trifluorotoluene,DMF; DMSO,False,100.0,Spin-coating,Dry air,0.16,False,0.021,24.7,0.785,21.0,_x8AyDxJG-DAT3yr6A61QV05YFtl
Cs0.12FA0.88PbBr0.36I2.64,Cs; FA,Pb,Br; I,,TiO2-c | TiO2-mp,CuSCN,Au,Diethyl ether,DMF; DMSO >> IPA,False,150.0 >> 100.0,Spin-coating >> Spin-coating,Unknown,0.125,False,1.042,20.05,0.7,14.73,_xJjiaqdNNCY_MfLpC8E6guu_wDP
MAPbI3,MA,Pb,I,1.6,TiO2-c,Spiro-MeOTAD,Ag,Chlorobenzene; Ethanol,DMF,False,125.0,Spin-coating,Air,0.1,False,0.91,24.3,0.61,14.0,_xM7kptxK6axYHafD6YASL8InTb5
MAPbI3,MA,Pb,I,1.5,LiSPS | PCBM-60,PEDOT:PSS,Al,Unknown,DMF >> Ethanol,False,Unknown >> 100.0,Spin-coating >> Spin-coating,Unknown,0.16,False,0.85,19.98,0.77,12.54,_xV1woyk19M51W0z7k5ZG7lc0nBa
BA2MA2Pb3I10,BA; MA,Pb,I,1.96,PCBM-60 | BCP,NiO-c,Ag,Unknown,Dimethylacetamide; NMP,False,100.0,Spin-coating,Unknown,0.06,False,,,,10.37,_xWI9wLLQg1BeWyvV7M7U9LuyzUN
FA0.85MA0.15PbBr0.45I2.55,FA; MA,Pb,Br; I,,TiO2-c | TiO2-mp,BTT-1,Au,Chlorobenzene,DMF; DMSO,False,100.0,Spin-coating,N2,0.16,False,1.039,21.6,0.706,16.0,_x_krGHUyqE1xBFNCIDcS0jTCrqg
MAPbI3,MA,Pb,I,1.6,SnO2-c | PCBM-60,Spiro-MeOTAD,Au,Toluene,DMSO; GBL,False,100.0,Spin-coating,N2,0.04,False,1.06,17.05,0.65,14.8,_xdlghAGbgKXwJvGW_yAoFoEwlM-
MAPbI3,MA,Pb,I,1.6,C60 | Bphen,PEDOT:PSS,Ag,Chlorobenzene,DMF,False,100,Spin-coating,N2,0.12,False,0.96,14.01,0.6,8.07,_xjMWcDFIiRKc85reG0wYhwBlUDM
FA0.8MA0.2PbBr0.6I2.4,FA; MA,Pb,Br; I,,TiO2-c | TiO2-mp,"NH-2,6",Au,Chlorobenzene,DMF; DMSO,False,100.0,Spin-coating,N2,0.1,False,1.07,22.4,0.78,17.5,_xu7g9JWJpbqHMIKAlSi-iFQrhQT
MAPbI3,MA,Pb,I,1.6,TiO2-c | TiO2-mp | ZrO2-mp,none,Carbon,Unknown,DMF,False,100.0,Doctor blading,Unknown,0.04,False,0.96,20.01,0.6,11.53,_xxj0Cbjm3TzMCo8m-clv_dsdAB5
CsPbBrI2,Cs,Pb,Br; I,,C60 | BCP,PEDOT:PSS,Ag,Unknown,NMP,False,280.0,Spin-coating,Air,0.0485,False,0.0139999999999999,1.01,0.616,8.02,_y52qFk32Bhaw8i79U6Ra6ig8wos
CsGe0.2Pb0.8BrI2,Cs,Ge; Pb,Br; I,1.889,SnO2-c,P3HT | Spiro-MeOTAD,Au,Ethyl acetate,DMF; DMSO,False,160.0,Spin-coating,Unknown,0.1,False,1.27,12.15,0.701,10.8,_y7RfnRuU0Ke4cSXhAfrTbuFlNHG
MAPbI3,MA,Pb,I,1.59,PCBM-60,NiO-c,Ag,Toluene,DMSO; GBL,False,100.0,Spin-coating,Unknown,0.0314,False,1.07,20.5,0.79,17.3,_yB7GDGFCer5RLJxP7FTPKlqVIRR
MAPbI3,MA,Pb,I,1.6,PCBM-60 | LiF,PEDOT:PSS,Ag,Unknown,DMF,False,90.0,Spin-coating,Unknown,0.1,False,0.99,17.3,0.62,10.64,_yCVIklCWjVPhkoD9cwxxUYb39hg
MAPbI3,MA,Pb,I,1.63,TiO2-c,Spiro-MeOTAD | MoO3,Ag,Chlorobenzene,DMSO; GBL,False,105,Spin-coating,N2,,False,1.09,22.71,0.76,18.7,_yH0VUYOPpv3v-nfhByKKYJyVbiR
FAPbI3,FA,Pb,I,1.48,TiO2-c,Spiro-MeOTAD,Au,Unknown,DMF,False,120.0,Spin-coating,Unknown,0.1,False,0.82,22.41,0.65,11.97,_yHCx_jFM8vqKn1X7n6xURkoeXXg
MAPbI3,MA,Pb,I,1.6,TiO2-c | TiO2-mp,Spiro-MeOTAD,Ag,Unknown,DMF,False,70.0,Spin-coating,Dry air,0.1,False,0.91,19.1,0.6759999999999999,11.8,_yYYqbXYVD-0vKsgL3gH-14KbD0x
FA0.85MA0.15PbBr0.45I2.55 | (FEA)2PbI4,FA; MA | (FEA),Pb | Pb,Br; I | I,,TiO2-c | TiO2-mp,Spiro-MeOTAD,Au,Chlorobenzene,DMF; DMSO >> IPA,False,105.0 >> 105,Spin-coating >> Spin-coating,Air >> Air,0.09,False,1.08,22.65,0.78,19.24,_ywgdaKSFpyr4kqDFq4tiJXs39A7
MAPbI3,MA,Pb,I,1.47,TiO2-c,Spiro-MeOTAD,Au,Diethyl ether,DMF; DMSO,False,100.0,Spin-coating,Air,0.0139999999999999,False,0.99,23.81,0.757,17.85,_z5gRdb5g30ABJDcHo_P92nuWRJY
CsPbBr3,Cs,Pb,Br,,TiO2-c | TiO2-mp,CdZnSe@ZnSe-QDs,Carbon,Unknown,DMF >> Methanol,False,90.0 >> 250.0,Spin-coating >> Spin-coating,Air >> Air,0.09,False,1.4980000000000002,7.25,0.7959999999999999,8.62,_zKEeI8f4GomqYxfcR3lRTcjLLT0
Cs0.05FA0.79MA0.16PbBr0.51I2.49,Cs; FA; MA,Pb,Br; I,,TiO2-c | TiO2-mp | Sinapoyl malate,Co(III)P,Au,Diethyl ether,DMF; DMSO,False,120.0,Spin-coating,N2,0.11,False,1.09,23.16,0.7090000000000001,17.88,_zQd1wA8b-Bh6sMEo0IVkULRUnig
MAPbI3,MA,Pb,I,1.6,TiO2-c | TiO2-mp,LHTM-2,Au,Chlorobenzene,DMF,False,100.0,Spin-coating,N2,0.09,False,1.058,19.72,0.72,14.81,_zSJjR1xvr1qEGB-5K1GajvhxWGw
FA0.85MA0.15PbBr0.45I2.55,FA; MA,Pb,Br; I,1.62,TiO2-c | SnO2-c,PTAA,Au,Chlorobenzene,DMF; DMSO,False,100.0,Spin-coating,N2,0.16,False,1.1,22.76,0.72,18.1,_zTgDLqKZZ5PY-5HaF4df-nqnheT
Cs0.1FA0.75MA0.15PbBr0.35I2.65,Cs; FA; MA,Pb,Br; I,,SnO2,Spiro-MeOTAD,Au,Chlorobenzene,DMF; DMSO,False,100.0,Spin-coating,N2,0.108,False,1.095,22.6,0.71,17.72,_zXHzhrEwizJAQjOzd7x2Jrd6u2R
MAPbI3,MA,Pb,I,1.6,PCBM-60,NiO,Ag,Chlorobenzene,DMF; DMSO,False,100,Spin-coating,Ambient,0.1,False,1.02,18.37,0.565,10.59,_zY_QgPnZm-rTL6WtWC57ShI7IpO
MAPbI3,MA,Pb,I,1.6,TiO2-mp | TiO2-c,Spiro-MeOTAD,Au,Unknown,DMF >> IPA,False,70.0 >> 70.0,Spin-coating >> CBD,N2 >> N2,0.159,False,0.982,14.44,0.64,9.1,_z_E_v8k3NorV8QpCoByQawhcnda
MAPbI3,MA,Pb,I,1.6,TiO2-c | TiO2-mp,Spiro-MeOTAD,Ag,Chlorobenzene,DMF; DMSO,False,100.0,Spin-coating,N2,0.09,False,1.12,23.4,0.76,20.0,_zjAtpWcZsJsUY5wdnaS5qrXhIHk
Cs0.05FA0.76MA0.16PbBr0.48I2.52,Cs; FA; MA,Pb,Br; I,,SnO2-c,H6-ZnPc,Au,Unknown,Unknown,False,Unknown,Unknown,Unknown,0.1,False,1.06,21.32,0.456,8.83,_zjfEYry6vqiO9ZTkdP5eG2A24Kp
CsPbBr2I,Cs,Pb,Br; I,1.89,TiO2-c | TiO2-mp,none,Carbon,Unknown,DMF; DMSO >> Methanol,False,Unknown >> 320.0,Spin-coating >> CBD,Air >> Air,0.09,False,1.03,12.46,0.56,7.22,_zonW6WbqyZn4RQ2nPU8-negSJTJ
MAPbI3,MA,Pb,I,1.6,TiO2-c | TiO2-mp,Spiro-MeOTAD,Au,Unknown,DMF >> IPA,False,Unknown >> 90.0,Spin-coating >> CBD,Unknown,0.1,False,0.99,21.1,0.713,14.9,_zqBLNxP0yhNYcSq38GgMBHKrTfh
MAPbI3,MA,Pb,I,1.6,Cs2CO3,Spiro-MeOTAD,Au,Unknown,DMF >> IPA,False,100.0 >> 130.0,Spin-coating >> CBD,N2 >> N2,0.085,False,,,,,_zsOWJicUc8yZP3QtQdQS1prfWY7
MAPbI3,MA,Pb,I,1.6,C60 | BCP,NiO-c,Au,Unknown,none,False,Unknown,Co-evaporation,Vacuum,0.105,False,1.03,20.7,0.79,16.1,a-26Hw5RxB-xXhuJStXLxuYekRs6
MAPbI3,MA,Pb,I,1.6,ZnO-c,Spiro-MeOTAD,Ag,Toluene,DMF,False,105.0,Spin-coating,N2,0.04,False,1.02,16.0,0.578,9.5,a-71044FatOa8qTJdhJNgCopM7oG
MAPbBr1.25I75,MA,Pb,Br; I,1.76,TiO2-c | TiO2-mp,Spiro-MeOTAD,Au,Unknown,DMF >> none,False,110.0 >> 70.0,Spin-coating >> Gas reaction,Air >> Air; MABr,0.1,False,1.07,14.2,0.69,10.5,a-HU8TRAXAWNdEWeVUFgVRAWynz_
MAPbI3,MA,Pb,I,,TiO2-c | TiO2-mp,Spiro-MeOTAD,Au,Ethyl acetate,DMF; DMSO,False,100,Spin-coating,Air,,False,1.07,19.63,0.7,14.7,a-I7-NUj96XezQsLGmxYoPyirI0v
Cs0.05FA0.79MA0.16PbBr0.48I2.52,Cs; FA; MA,Pb,Br; I,1.58,TiO2-c | TiO2-mp,SM,Au,Chlorobenzene,DMF; DMSO,False,100.0,Spin-coating,N2,0.1,False,1.04,19.66,0.7340000000000001,14.99,a-a_2d0Ez_0mnl3qt-SsvFoy8UoB
MAPbI3,MA,Pb,I,1.6,PCBM-60 | Bphen,PEDOT:PSS,Al,2-Butanol; Chlorobenzene,DMF; DMSO,True,100.0,Spin-coating,N2,0.04,False,0.941,21.08,0.7759999999999999,15.39,a-lv66jzadKuNV3nnHosntIUPyr6
Cs0.05FA0.79MA0.16PbBr0.5I2.5,Cs; FA; MA,Pb,Br; I,,TiO2-c | TiO2-mp,Spiro-MeOTAD,Au,Chlorobenzene,DMF; DMSO,False,100,Spin-coating,N2,0.115,False,1.01,20.69,0.616,12.83,a-rF4CNU0FRm7qoHAbN9MXYWyjYr
Cs0.05FA0.79MA0.16PbBr0.51I2.49,Cs; FA; MA,Pb,Br; I,1.63,TiO2-c | TiO2-mp,MPA,Au,Unknown,acetonitrile; DMF; DMSO,False,Unknown,Spin-coating,Unknown,0.1,False,1.03,21.6,0.72,16.0,a09HcYChpjjlPC576cjP-CLG-Kec
FA0.85MA0.15PbBr0.45I2.55,FA; MA,Pb,Br; I,,TiO2-c | CsPbCl3-QDs,Spiro-MeOTAD,Au,Chlorobenzene,DMF; DMSO,False,150.0,Spin-coating,Unknown,0.1,False,1.122,22.45,0.764,19.82,a0Wk10IGYr5D4PTTUolyyi8swCdN
MAPbI3,MA,Pb,I,1.6,C60 | BCP,PEDOT:PSS,Ag,Toluene,DMF,False,70; 120,Spin-coating,N2,0.1,False,0.94,18.1,0.72,12.3,a0Z03Y5HUZphZr8kvI2FF5egfUwg
Cs0.17FA0.75MA0.08PbBr0.39I2.61,Cs; FA; MA,Pb,Br; I,1.61,ITIC | BCP,NiO-np,Ag,Chlorobenzene,DMF; DMSO,False,100,Spin-coating,N2,0.0464,False,0.91,18.38,0.491,8.01,a0_yyIiSLIwV5eSIBpNNfdEMc5Ib
MAPbI3,MA,Pb,I,1.6,BCP; PCBM-60,PEDOT:PSS,Ag,Unknown,DMF >> IPA,False,Unknown,Spin-coating >> Spin-coating,N2 >> N2,0.1,False,0.92,16.45,0.644,9.74,a0yTryBqa0VgMS5effqiVsxHYXZ5
MAPbI3,MA,Pb,I,1.6,TiO2-c,Spiro-MeOTAD,Ag,Unknown,DMF,False,100.0,Spin-coating,N2,0.09,False,1.04,18.6,0.45,8.7,a14S8jTf_zBSL5W7Rm2QynnmIrIC
FA0.2MA0.8PbBr0.15I2.85,FA; MA,Pb,Br; I,,C60 | BCP,PEDOT:PSS,Ag,Toluene,DMSO; GBL,False,60; 100,Spin-coating,N2,0.1,False,0.92,18.1,0.6940000000000001,11.56,a14mk3HDrW4HsJejxf8AqN3xu60w
MAPbBr0.81I2.19,MA,Pb,Br; I,1.71,C60MC12 | AZO-np,PTAA,Ag,Unknown,DMF >> IPA,False,Unknown >> 100.0,Spin-coating >> Spin-coating,N2 >> N2,0.26,False,1.24,17.45,0.77,16.7,a16VugcUVcTuaC1qgraRehwI_cys
MAPbI3,MA,Pb,I,1.6,TiO2-c,Spiro-MeOTAD,Au,Unknown,DMF >> IPA,False,70.0 >> 70.0,Spin-coating >> CBD,Air >> Air,0.2,False,1.05,18.9,0.69,13.7,a1A_lJbOq9B28miTYSJL252amaNj
MAPbI3,MA,Pb,I,1.6,TiO2-c | PCBM-60,Spiro-MeOTAD,Au,Unknown,DMF >> IPA,False,65.0 >> 70.0,Spin-coating >> Spin-coating,Unknown,0.1,False,1.02,18.5,0.588,11.1,a1Qr0zArYUCmS0eH7rNnc8GBvCea
MAPbI3,MA,Pb,I,1.6,SnO2-np,Spiro-MeOTAD,Au,Unknown,DMF; DMSO,False,100.0,Spin-coating,N2,0.1,False,1.07,20.5,0.67,14.38,a1UAccl5xt82HsTp9lh7PIrseBHU
MAPbI3,MA,Pb,I,1.6,PCBM-60,PEDOT:PSS,Ag,Chlorobenzene,DMF,False,100.0,Spin-coating,Ambient,1.0,False,0.9,12.75,0.62,7.16,a1V00SJ-mnha4NVsaOIqd7ALStPI
MAPbI3,MA,Pb,I,1.6,TiO2-c | TiO2-mp,Spiro-MeOTAD,Au,Ethyl acetate,DMF; DMSO,False,100.0,Spin-coating,Air,0.1757,False,1.03,19.62,0.65,13.14,a1h36xZhSaj9Madb7lYvG-GV8KU3
MAPbI3,MA,Pb,I,1.6,PCBM-60 | BCP,PTAA,Ag,Chlorobenzene,DMF; DMSO,False,100.0,Spin-coating,Unknown,0.06,False,,,,17.3,a1oWwX1apxAkL75lWhldZgt5RXM5
MAPbI3,MA,Pb,I,1.6,PCBM-60 | PFN,PTAA,Ag,Diethyl ether,DMF; DMSO,False,100.0,Spin-coating,N2,0.0464,False,1.11,20.2,0.6,13.7,a1wLU4AxWob1xEjLhjFmOlGaS9MH
MAPbI3,MA,Pb,I,1.6,Fe2O3-np,Spiro-MeOTAD,Au,Toluene,DMF; DMSO,False,100.0,Spin-coating,N2,0.1,False,1.0,20.9,0.77,16.2,a1wYgJ7wnIUoeLVy0mLC-fEpxjD_
FA0.85MA0.15PbBr0.45I2.55,FA; MA,Pb,Br; I,,TiO2-c | TiO2-mp | NH4I,Spiro-MeOTAD,Au,Chlorobenzene,DMF; DMSO,False,105.0,Spin-coating,N2,0.09,False,0.022,1.07,0.759,22.2,a272phRqzAZac09I00TeodZ1fSh-
MAPbI3,MA,Pb,I,1.6,TiO2-c | TiO2-nanofibers,Spiro-MeOTAD,Au,Chlorobenzene,DMSO,False,95.0,Spin-coating,Unknown,0.081,False,0.92,17.11,0.61,9.69,a2Y4GOx3N27U5ljNByTh91mi3Tof
FA0.85MA0.15PbBr0.15I0.85,FA; MA,Pb,Br; I,,SnO2-c | PCBM-60,XPP,MoO3 | Ag,Chlorobenzene,DMF; DMSO,False,100.0,Spin-coating,N2,0.1119999999999999,False,1.12,22.46,0.743,18.7,a2ebw7zQ_U3-g1CwtrPsoOGB9yrV
FA0.2MA0.8PbBr0.6I2.4,FA; MA,Pb,Br; I,,PCBM-60 | ZnO-np,Graphene oxide,Ag,Unknown,DMSO; GBL,False,100.0,Spin-coating,N2,0.1,False,,,,,a2j_0EzHZncNusL_hSx81qV9ozoy
MAPbI3,MA,Pb,I,1.6,TiO2-c | TiO2-mp,Spiro-MeOTAD,Au,Diethyl ether,DMF; DMSO,False,130.0,Spin-coating,N2,0.09,False,0.99,22.32,0.71,15.76,a2jk2Ff8ggFYWJJcejzdQnATwGFY
MAPbI3,MA,Pb,I,1.6,PCBM-60 | BCP | LiF,PEDOT:PSS,Al,Unknown,DMF,False,100.0,Spin-coating,N2,0.04,False,0.8,15.1,0.67,8.13,a3AkELWmciVLBp6KV_A28klbkACj
Cs0.05FA0.79MA0.16PbBr0.51I2.49,Cs; FA; MA,Pb,Br; I,1.62,TiO2-c | TiO2-mp,Spiro-MeOTAD,Au,Chlorobenzene,DMF; DMSO >> IPA,False,100.0 >> 70,Spin-coating >> Spin-coating,N2 >> N2,0.9,False,0.97,20.83,0.76,15.43,a3HO-Rx7fPnAl-6Q4LUy5OxCs_DJ
MAPbI3,MA,Pb,I,1.6,PCBM-60 | Zr(acac)4,PEDOT:PSS,Al,Unknown,DMF,False,25,Spin-coating,Unknown,0.2,False,0.95,16.07,0.46,7.62,a3MUdqzGRF71Zme2cZlqpmy9JGgh
Cs0.05FA0.8MA0.15PbBr0.4I2.6,Cs; FA; MA,Pb,Br; I,,TiO2-c | TiO2-mp,V873,Au,Chlorobenzene,DMF; DMSO,False,100.0,Spin-coating,N2,0.16,False,1.041,19.4,0.59,11.9,a3QOjDHBK6kLH7AIaC89J-GJax4B
FA0.85MA0.15PbBr0.15I0.85,FA; MA,Pb,Br; I,1.63,SnO2-np,Spiro-MeOTAD,Au,Triochloromethane,DMF; DMSO,False,140,Spin-coating,N2,,False,,,,14.52,a3T9tBXxIebwJ7DrkS2vbVUKm-R9
MAPbI3,MA,Pb,I,1.6,PCBM-60 | BCP,NiO-c,Ag,Chlorobenzene,DMF; DMSO,False,100.0,Spin-coating,Unknown,0.09,False,0.021,1.12,0.767,21.02,a3TdvZvde8_7ydOvJvzdvep43HXx
MAPbI3,MA,Pb,I,,PCBM-60 | Bphen,PEDOT:PSS | V2O5,Ag,Unknown,DMF,False,Unknown,Spin-coating,Unknown,0.0725,False,1.01,20.86,0.68,14.32,a3ZMHWqUSMAc0L8wdjAbfLHdmyBj
MAPbI3,MA,Pb,I,1.6,TiO2-c,Spiro-MeOTAD,Ag,Chlorobenzene,DMF,False,100.0,Spin-coating,N2,0.16,False,0.96,19.3,0.63,11.7,a3ctxdoESiIDNd2nPnpr_r0uG3hN
Cs0.05FA0.285MA0.665PbI3,Cs; FA; MA,Pb,I,,TiO2-c | TiO2-mp,none,Carbon,Chlorobenzene,DMF; DMSO,False,100.0,Spin-coating,Air,0.1,False,0.968,23.38,0.645,14.6,a3fGvZutfnhUKhuulUnmo9e5OwJS
Cs0.05FA0.7917MA0.1583PbBr0.5I2.5,Cs; FA; MA,Pb,Br; I,,TiO2-c | TiO2-mp,SDTFCz2,Au,Chlorobenzene,DMF; DMSO,False,100.0,Spin-coating,N2,0.16,False,1.02,18.44,0.758,13.6,a3mBQyGROFyPbEX8EXmQNGkvSUNp
MAPbI3,MA,Pb,I,1.6,PCBM-60,Spiro-MeOTAD,Ag,Unknown,DMF >> none,False,Unknown,Spin-coating >> Gas reaction,Unknown >> MAI,0.06,False,1.05,22.52,0.721,17.05,a3tcORZfVIDi37t3oczqrvOR2wt8
FA0.85MA0.15PbBr0.45I2.55,FA; MA,Pb,Br; I,,TiO2-c | TiO2-mp,Spiro-MeOTAD,Au,Chlorobenzene,DMF; DMSO,False,105.0,Spin-coating,Dry air,0.09,False,1.08,22.17,0.7979999999999999,19.17,a3vIoP9EaQ82o2Y_aiYScC_UhlcO
MAPbI3,MA,Pb,I,1.6,PCBM-60 | C60,PEDOT:PSS,Al,Unknown,DMF,False,80.0,Spin-coating,N2,0.2,False,0.934,19.48,0.721,13.11,a43P8OWjsFI4Irloavqmz4bJi8lr
FA0.85MA0.15PbBr0.45I2.55,FA; MA,Pb,Br; I,,TiO2-c | TiO2-mp,Spiro-MeOTAD,Au,Chlorobenzene,DMF; DMSO,False,100.0,Spin-coating,N2,0.16,False,1.114,23.0,0.74,19.3,a43fCNWurrMhWKcNauAhmUVQEAyG
MAPbI3,MA,Pb,I,1.6,TiO2-c | TiO2-mp,Spiro-MeOTAD,Au,Unknown,DMF,False,90.0 >> 90.0,Spin-coating >> CBD,N2 >> Air,0.08,False,0.963,19.1,0.71,13.1,a4DLls3aSXtDScBnbLXn4N5DwS9I
MAPbI3,MA,Pb,I,1.6,TiO2-c | TiO2-mp,Spiro-MeOTAD,Ag,Unknown,DMF >> IPA,False,Unknown >> 100.0,Spin-coating >> Spin-coating,Unknown,0.1,False,1.05,23.0,0.7,16.9,a4MOALgMozuBJp60hWmQ4rsciht5
MAPbI3,MA,Pb,I,1.6,TiO2-c | TiO2-mp,Spiro-MeOTAD,Au,Unknown,DMF; DMI >> IPA,False,Unknown >> 100.0,Spin-coating >> CBD,Unknown,0.06,False,1.01,20.94,0.607,12.84,a4OzU9XELkIKr3LEAGEnw-NlTPRZ
MAPbI3,MA,Pb,I,1.6,TiO2-c | TiO2-mp,Spiro-MeOTAD,Au,Unknown,DMF; DMSO,False,100.0,Spin-coating,Unknown,2.25,False,1.05,22.89,0.72,17.3,a4QWxnysKCexbNKLxWWsvLm75ylh
MAPbI3,MA,Pb,I,,TiO2-c | TiO2-mp,PTAA,Au,Chlorobenzene,DMF,False,100,Spin-coating,N2,0.09,False,1.06,23.15,0.73,17.0,a4_61mYvNa4DML-vUkpg1h4aklde
MAPbI3,MA,Pb,I,1.6,PCBM-60,TAE,Ag,Chlorobenzene,DMSO; GBL,False,80.0,Spin-coating,N2,0.1,False,1.0,16.7,0.66,11.0,a4kqHKsO3h5tDbLf8nZ2_bKkeNoU
MAPbI3,MA,Pb,I,1.59,PCBM-60 | BCP,PolyTPD,Ag,Anisole,DMF; DMSO,False,100,Spin-coating,N2,0.0919,False,0.82,18.7,0.56,8.7,a4mf2cTOviURXJzi3NtozI3NaRAs
CsPbBrI2,Cs,Pb,Br; I,1.9,Nb2O5,none,Carbon,Unknown,DMF; DMSO,False,350.0,Spin-coating,N2,0.09,False,1.2,13.86,0.66,11.02,a4p3FVpgWhPYMURIzpnRGI8nA5it
MAPbI3,MA,Pb,I,1.6,PCBM-60 | BCP,PEDOT:PSS,Ag,Unknown,Unknown,False,85.0,Spin-coating,N2,0.09,False,0.9,19.35,0.73,13.61,a4pTgzWcOKIo0UpDzqztz1Wiki-I
FA0.83MA0.17PbBr0.51I2.49,FA; MA,Pb,Br; I,,SnO2-np,Spiro-MeOTAD,Au,Chlorobenzene,DMF; DMSO,False,100.0,Spin-coating,N2,0.1,False,1.148,21.86,0.777,19.5,a5IXGxd3gqFIc0ISFsm5o0i-GUNu
MAPbI3,MA,Pb,I,1.6,TiO2-c,Spiro-MeOTAD,Au,Chlorobenzene,Unknown,False,25.0; 100.0,Spin-coating,N2 >> Air,0.09,False,1.08,21.45,0.74,17.14,a5Vg_mOFXAKPqO_41BSxETb8Taz9
MAPbI3,MA,Pb,I,1.6,SnO2-c,Spiro-MeOTAD,Au,Diethyl ether,DMF; DMSO,False,100.0,Spin-coating,N2,0.09,False,0.86,21.1,0.6,10.2,a5WR1F6uEwdP6wnQ7wwbt_Wu5JRg
Cs0.04FA0.82MA0.14PbBr0.45I2.55,Cs; FA; MA,Pb,Br; I,,SnO2-np,PBDB-T | Spiro-MeOTAD,Au,Chlorobenzene,DMF; DMSO,False,150.0,Spin-coating,N2,0.09,False,1.113,22.39,0.778,19.05,a5pxiw1XtkC0NAKU2ZOszl-8hMRU
MAPbI3,MA,Pb,I,1.6,C60 | BCP,CuOx,Ag,Unknown,Unknown,False,Unknown,Spin-coating >> Spin-coating,Unknown,0.1,False,0.95,20.6,0.599,11.7,a5tpuSFuJnHEbUfDZjDmByT75SNF
MAPbI3,MA,Pb,I,1.6,C60 | BCP,NiO-np,Ag,Chlorobenzene,DMF,False,100.0,Spin-coating,Unknown,0.06,False,1.05,20.9,0.78,17.25,a5whcmBETHvW0iUZnmTZVA4nN25R
MAPbI3,MA,Pb,I,1.6,PCBM-60,PEDOT:PSS,Al,Toluene,DMSO; GBL,False,100.0,Spin-coating,N2,0.084,False,0.9,12.76,0.72,8.19,a6D89wtzgNUPI1Dw5bTj_27IefbV
FA0.7MA0.3PbBr0.10I2.90,FA; MA,Pb,Br; I,1.58,SnO2-np,CuInS2-QDs,Au,Unknown,DMF >> IPA,False,70 >> 150,Spin-coating >> Spin-coating,N2 >> N2,0.1,False,1.03,23.4,0.7120000000000001,17.2,a6I-q3bLdRabN5x_VkFkW-BsdvQ_
MAPbI3,MA,Pb,I,1.6,PN-F50,NiO-c,Ag,Toluene,DMSO; GBL,False,100.0,Spin-coating,N2,0.1,False,1.08,21.6,0.68,15.9,a6QsjauEhNhcL5kONNwVefW2wjvo
MAPbI3,MA,Pb,I,1.6,C60 | BCP,PTAA,Cu,Unknown,GBL,False,Unknown,Single crystal growth,Unknown,0.01,False,,,,,a6RHrV9btSSAdVfU1KHYb7S6fpSm
MAPbI3,MA,Pb,I,1.6,PCBM-60 | BCP,PEDOT:PSS,Ag,Chlorobenzene,DMF; DMSO,False,100.0,Spin-coating,Unknown,0.11,False,0.83,19.25,0.772,12.03,a6VnV0iLMPIMFbiApoGU03zhLC0B
MAPbI3,MA,Pb,I,1.6,TiO2-c | TiO2-mp,Spiro-MeOTAD,Au,Toluene,DMSO; GBL,False,100.0,Spin-coating,Unknown,0.1,False,1.07,22.0,0.71,16.73,a6XwsKdK8HamPSWcdibdHPXIKYHU
CsPbBrI2,Cs,Pb,Br; I,,TiO2-c | TiO2-mp,P3HT,Au,Unknown,DMF; DMSO,False,180,Spin-coating,Air,,False,1.15,14.54,0.67,11.14,a6ftWpdlmERywRgNdzrEpP9WvRHS
(PEA)2Cs1.77FA57.23Pb60I181,(PEA); Cs; FA,Pb,I,,PCBM-60 | C60 | BCP,PTAA,Ag,Diethyl ether,DMF; NMP,False,100.0; 150.0,Spin-coating,N2,0.1,False,1.02,24.6,0.72,18.0,a6hAF2_4qr-9sUm2ZqcNFI2d-ZAl
Cs0.05FA0.79MA0.16PbBr0.51I2.49,Cs; FA; MA,Pb,Br; I,,TiO2-c | TiO2-mp,Spiro-MeOTAD,Au,Chlorobenzene,DMF; DMSO,False,100.0,Spin-coating,Unknown,0.25,False,1.14,23.5,0.75,20.4,a6hquCb7T91h8ZlJvlFVIBUyyUE0
Cs0.05FA0.79MA0.16PbBr0.51I2.49,Cs; FA; MA,Pb,Br; I,,TiO2-c | TiO2-mp,Spiro-MeOTAD,Au,Chlorobenzene,DMF; DMSO,False,100.0,Spin-coating,N2,0.1,False,1.07,22.26,0.69,16.53,a78IKem_poD2e3G4vtkqxOO0PzSG
Cs0.25FA0.75PbBr0.6I2.40,Cs; FA,Pb,Br; I,,C60 | BCP,PTAA,Ag,Dry air,DMF; DMSO,False,60.0; 100.0,Spin-coating,Unknown,0.12,False,1.1,19.3,0.82,17.2,a797ooY2WQzEbPwnC2qfeY3ave6h
MAPbI3,MA,Pb,I,1.6,SnO2-c,Spiro-MeOTAD,Ag,Chlorobenzene,DMF; DMSO,False,100.0,Spin-coating,N2,0.1,False,1.01,19.18,0.6,11.69,a7Sdb7NDvlUCjZ3Jze34RsWDqIqf
MAPbI3,MA,Pb,I,1.61,PCBM-60; PCBDAN,Spiro-MeOTAD,Au,Diethyl ether,DMF; DMSO,False,70; 100,Spin-coating,N2,0.1,False,1.02,19.77,0.7040000000000001,14.2,a7x29TDu-_CJF9b52CnFC_jBWVdu
MAPbI3,MA,Pb,I,1.6,TiO2-c | C60,Spiro-MeOTAD,WO3 | Ag,Unknown,DMF >> IPA,False,70.0 >> 100.0,Spin-coating >> Spin-coating,N2 >> N2,0.125,False,0.99,14.8,0.6579999999999999,8.2,a85mR7CVt7YRSeL77lY2QTJ3aAZI
FA0.85MA0.15PbBr0.45I2.55,FA; MA,Pb,Br; I,,SnO2-c | SnO2-nw,Spiro-MeOTAD,Au,Chloroform,DMF; DMSO,False,130.0,Spin-coating,N2,0.16,False,0.97,21.9,0.653,14.21,a8GP2CzkO18mbCtu-oVuyu9WoGnr
MAPbI3,MA,Pb,I,1.6,TiO2-c | TiO2-mp,Spiro-MeOTAD,Au,Toluene,DMF; DMSO,False,Unknown,Spin-coating,N2,0.09,False,1.02,20.36,0.773,16.04,a8NY7AuChANZpW_sBV1NNX5ut44z
Cs0.15FA0.85PbI3,Cs; FA,Pb,I,,C60 | BCP,PEDOT:PSS,Ag,Toluene,DMF,False,120.0,Spin-coating,N2,0.1,False,0.88,19.1,0.59,9.9,a8T9n4-t_iFQvc7VK-5Knov3PHl4
MAPbI3,MA,Pb,I,1.6,TiO2-c,Spiro-MeOTAD,Au,Dichloromethane,DMSO; GBL,False,100,Spin-coating,N2,0.09,False,0.94,19.6,0.52,9.6,a8Tnnz41MmZTggH5lMvgKOaglr2i
MAPbI3,MA,Pb,I,1.6,TiO2-c,Spiro-MeOTAD,Au,Chlorobenzene,DMF; DMSO >> none,False,100.0 >> 100,Spin-coating >> Recrystallization,Air >> Air; Methylamin,0.13,False,,,,,a8gmU3ALE9FGFV_qYWiagWYXgbAe
MAPbI3,MA,Pb,I,1.59,ZnO-np,PB(NAP-Th)TBT,Ag,Unknown,DMF; DMSO,False,90,Spin-coating,N2,0.11,False,1.02,17.71,0.672,12.7,a8hO4g6uLTMYxcY0u9PA34mQlBo9
Cs0.07FA0.81MA0.12PbBr0.38I2.62,Cs; FA; MA,Pb,Br; I,,TiO2-mp,Spiro-MeOTAD,Au,Chlorobenzene,DMF; DMSO,False,100.0,Spin-coating,N2,0.1,False,1.15,22.0,0.775,19.2,a8i1EbFLrOe4lJkVxyLtT5-ggVW4
MAPbI3,MA,Pb,I,1.6,TiO2-c | TiO2-mp,CuInS2@ZnS-QDs,Au,Unknown,DMF >> IPA,False,50; 100 >> 100,Spin-coating >> Spin-coating,Unknown,0.09,False,0.924,18.6,0.487,8.38,a8w4hybjcFUO0kCM9vNPOATXUNnS
MAPbI3,MA,Pb,I,1.6,TiO2-c,Spiro-MeOTAD,Au,Toluene,DMSO; GBL,False,100.0,Spin-coating,Unknown,0.125,False,1.0,17.9,0.62,10.8,a9B48aLVXxPZFtUUlcaPmpes49bo
MAPbI3,MA,Pb,I,1.6,TiO2-c | TiO2-mp,Spiro-MeOTAD,Au,Toluene,DMSO,True,100.0,Spin-coating,Unknown,0.09,False,1.06,21.5,0.71,15.3,a9ET8I3MzSNkYZWKSdxM7ZQQUt_1
Cs0.14FA0.65MA0.21PbBrI2,Cs; FA; MA,Pb,Br; I,,TiO2-c | TiO2-mp,PTAA,Au,Chlorobenzene,DMF; GBL,False,100.0,Spin-coating,N2,0.1764,False,,,,15.3,a9HAV0ha6boiA8HvcpYWTLaDSHUE
Cs0.05FA0.85MA0.1PbBr0.3I2.7,Cs; FA; MA,Pb,Br; I,,TiO2-c | TiO2-mp,TB4-ZnPc,Au,Chlorobenzene,DMF; DMSO,False,100.0,Spin-coating,N2,0.25,False,1.03,22.6,0.628,14.4,a9LTVrBNznNSCD4bSSuhTv_-Ay-g
MAPbI3,MA,Pb,I,1.6,PCBM-60 | bis-C70,PEDOT:PSS,Al,Unknown,DMF >> none >> IPA,False,Unknown >> Unknown >> 100.0,Spin-coating >> Vapour annealing >> CBD,N2 >> N2; IPA >> N2,0.106,False,,,,16.1,a9N4bLlwqTUq1Ka1RMzJ3Dd-IbdW
MAPbI3,MA,Pb,I,1.6,SnO2-c,Spiro-MeOTAD,Au,Unknown,Unknown,False,Unknown,Spin-coating,Unknown,0.1,False,1.071,23.46,,,a9XCtYgkriwFgp91HdiDKug2CThN
MAPbI3,MA,Pb,I,1.6,TiO2-c,Spiro-MeOTAD,Au,Unknown,DMF; DMSO >> DMSO; IPA,False,70.0 >> 100.0,Spin-coating >> Spin-coating,Air >> Air,0.12,False,1.1,21.81,0.69,16.6,a9k-GZH6LwQgY7aeHH3EA9pPEyMK
FA0.85MA0.15PbBr0.45I2.55,FA; MA,Pb,Br; I,,Graphitic carbon nitride | PCBM-60; Graphene | BCP,NiO-c,Ag,Unknown,acetonitrile; Methylamine,False,110.0,Slot-die coating,Unknown,36.1,True,0.011,1.95,,15.6,a9kEElpQaXAVEYpE12uPJ3--t-zU
MAPbI3,MA,Pb,I,1.7,TiO2-c | TiO2-mp,Graphene oxide | CuBuPc,Au,Chlorobenzene,DMF; DMSO,False,90.0,Spin-coating,Ambient,0.06,False,1.03,19.9,0.64,13.1,a9nTLguHR1Pjo27sv8aqECAfTMz9
CsFAMAPbBrI,Cs; FA; MA,Pb,Br; I,,PCBM-60; TiO2-np,Spiro-MeOTAD,Au,Chlorobenzene,DMF; DMSO,False,100,Spin-coating,Unknown,0.16,False,1.05,20.26,0.65,14.63,a9sFVycgJCPS5WJjzJaF1xXovhzA
MAPbI3,MA,Pb,I,1.6,SnO2-c | TiO2-mp,Spiro-MeOTAD,Au,Diethyl ether,DMF; DMSO,False,Unknown,Spin-coating,Air,0.1,False,,,,12.85,a9ts2E0c_yIge8UoFpz9GjC_TTvA
Cs0.05FA0.79MA0.16PbBr0.54I2.46,Cs; FA; MA,Pb,Br; I,,TiO2-c | TiO2-mp,EH44,Au,Chlorobenzene,DMF; DMSO,False,100.0,Spin-coating,N2,0.1,False,1.075,21.21,0.725,16.53,a9wAmZ9a4l09c_QYZqABgEfXP230
MAPbI3,MA,Pb,I,1.6,TiO2-c | TiO2-mp,Spiro-MeOTAD,Au,Chlorobenzene,DMF; DMSO,False,100.0,Spin-coating,Unknown,0.13,False,,,,,a9wotLNY11isbfyTAPQQpasrxsvZ
MAPbBr0.6I2.4,MA,Pb,Br; I,,PCBM-60; ICBA,PEDOT:PSS,Ca | Al,Toluene,DMSO; GBL,False,100.0,Spin-coating,N2,0.045,False,1.02,16.4,0.69,10.4,a9ytPH_Jo27oiLoVOoyZIEGqr_UJ
MAPbI3,MA,Pb,I,1.6,TiO2-c,Spiro-MeOTAD,Au,Chlorobenzene,DMSO; GBL,False,100.0,Spin-coating,N2,0.0725,False,1.04,22.3,0.7,16.3,aA0IpMQQB9SMl9lqaTdXDJYhruPi
MAPbI3,MA,Pb,I,1.6,PCBM-60,PEDOT:PSS,Al,Chlorobenzene,DMF; DMSO,True,90,Spin-coating,Unknown,0.13,False,1.0,19.56,0.8,15.71,aA7xgDRdA_7YEBqlIQe0Xs3AInUL
MAPbI3,MA,Pb,I,1.6,ZnO-np,Spiro-MeOTAD,Ag,Chlorobenzene,DMF; DMSO,False,65.0; 100.0,Spin-coating,Unknown,0.1,False,1.12,22.2,0.51,13.48,aAAEsb42is-uYMJ86t06CjB9XUPU
MAPbI3,MA,Pb,I,1.6,TiO2-c | TiO2-mp,Spiro-MeOTAD,Au,Diethyl ether,DMF; DMSO,False,50; 100,Spin-coating,N2,1.0,False,1.07,21.6,0.61,14.2,aABiKBnV1BXoASKfyokNNaIwTSGj
MAPbI3,MA,Pb,I,1.6,TiO2-c | TiO2-mp,Spiro-MeOTAD,Au,Unknown,DMF >> IPA,False,70.0 >> 70.0,Spin-coating >> CBD,Ar >> Ar,0.04,False,1.01,19.7,0.74,14.7,aAVrHtjJgnMY43I2crPSGzmkCtbi
BA2Cs4MA35Pb40I121,BA; Cs; MA,Pb,I,,TiO2-c | TiO2-mp,Spiro-MeOTAD,Au,Toluene,DMSO; GBL,False,100.0,Spin-coating,Unknown,0.0759,False,0.93,22.4,0.525,11.0,aAfOcGlSrqQGPqJvFmhj9fy_YLnx
MAPbI3,MA,Pb,I,1.6,TiO2-c | TiO2-mp,Spiro-MeOTAD,Au,Unknown,DMF; DMSO >> none,False,100.0 >> 100.0,Spin-coating >> Gas reaction,N2 >> MAI; N2,0.1,False,0.67,19.93,0.52,7.1,aAi_VeoXXpu_TH5xFQo7nLGdYvcu
MAPbI3,MA,Pb,I,1.6,PCBM-60,PEDOT:PSS,Al,Unknown,DMF,False,Unknown,Spin-coating,N2,0.03,False,0.82,17.03,0.64,8.9,aAugoq_cI5myK8TPKMLtJrF4zfoH
MAPbI3,MA,Pb,I,1.58,TiO2-c | TiO2-mp,Spiro-MeOTAD,Ag,Diethyl ether,DMF; DMSO,False,100,Spin-coating,Air,0.1,False,0.97,18.92,0.68,12.47,aB8hT9z1esqJ8kI3ZF6AHGRlbDmZ
MAPbBr0.033I2.97,MA,Pb,Br; I,1.6,PCBM-60 | BCP,PEDOT:PSS,Al,Unknown,DMF >> IPA,False,100.0 >> 100.0,Spin-coating >> Ultrasonic spray,Air >> Air,0.08,False,0.955,15.7,0.48,7.0,aBYqb7yboTmGQefAPSlNfT270TBZ
MAPbI3,MA,Pb,I,1.6,PCBM-60 | BCP,WO3-nw@PEDOT | PEDOT:PSS,Ag,Unknown,DMF,False,80.0,Spin-coating,N2,0.04,False,1.0,21.0,0.68,14.6,aBZ-0rPYkavvU2eMT25ec_ifAGqc
MAPbI3,MA,Pb,I,1.6,PCBM-60 | Rhodamine 101 | LiF,PEDOT:PSS,Ag,Toluene,DMF,False,100.0,Spin-coating,N2,0.1,False,1.01,23.52,0.7,16.67,aBqlRI4sLa3m2EKQWLvllRabxUlV
MAPbI3,MA,Pb,I,1.59,PCBM-60,NiO-c,Ag,Toluene,DMSO; GBL,False,100.0,Spin-coating,Unknown,0.0314,False,1.07,19.6,0.72,15.1,aBv-Ki1IIUHT_BZ8FKBPFFEGwYnU
MAPbI3,MA,Pb,I,1.6,TiO2-c | TiO2-mp,Spiro-MeOTAD,Au,Unknown,DMF,False,100.0,Spin-coating,N2,0.08,False,0.83,13.48,0.655,7.4,aBzQd1YJ6OKLiuAMeInf_t52El42
FA0.7MA0.3PbBr0.3I2.9,FA; MA,Pb,Br; I,,SnO2-np | C60,Spiro-MeOTAD,MoO3 | Au,Unknown,DMF; DMSO >> IPA,False,Unknown >> 100,Spin-coating >> Spin-coating,Unknown,0.0676,False,1.03,21.0,0.58,12.6,aC1MXAI3m5wAfLNRVYHZfGughPB0
Cs0.05FA0.81MA0.14PbBr0.45I2.55,Cs; FA; MA,Pb,Br; I,,TiO2-c | TiO2-mp,asy-PBTBDT,Au,Chlorobenzene,DMF; DMSO,False,100.0,Spin-coating,N2,0.09,False,1.13,22.0,0.7559999999999999,18.4,aCCG4yrjcFyzufag8XHxcQyOEZyl
MAPbI3,MA,Pb,I,1.6,TiO2-c | TiO2-mp,Spiro-MeOTAD,Au,Chlorobenzene,DMSO,False,100.0,Spin-coating,Unknown,0.1,False,1.072,23.31,0.762,19.04,aCPekNlY6IUP19Rqx57u4lr_KM4A
(PEA)1.6BA0.4MA3Pb4I13,(PEA); BA; MA,Pb,I,,PCBM-60 | BCP,PEDOT:PSS,Ag,Unknown,DMF,False,70.0,Spin-coating,Unknown,0.09408,False,1.07,15.1,0.6829999999999999,11.2,aCQAL0SU02Ev9NDGVqfrJm9g4ijj
Cs0.1FA0.85MA0.05PbBr0.15I2.85,Cs; FA; MA,Pb,Br; I,,TiO2-c,Spiro-MeOTAD,Au,Vacuum,DMF; DMSO,False,130.0,Spin-coating,N2,0.09,False,1.061,22.02,0.716,16.71,aCU2F5fcJX6Q15Cey3xKcfWb-D7g
Cs0.05FA0.5MA0.45PbBr0.04I2.96,Cs; FA; MA,Pb,Br; I,,SnO2-np | B2Cat2,Spiro-MeOTAD,Au,Unknown,DMF; DMSO >> IPA,False,70.0 | 150.0,Spin-coating >> Spin-coating,N2 >> N2,0.09408,False,1.144,23.69,0.7929999999999999,21.48,aCYcGFGAK8GnVstPk683OIR_Y1-d
Cs0.05FA0.79MA0.16Pb1.0Br0.51I2.49,Cs; FA; MA,Pb,Br; I,,C60 | BCP,CuPc | PEI,Ag,Chlorobenzene,DMF; DMSO,False,100,Spin-coating,N2,0.09,False,1.067,19.78,0.726,15.32,aCj3vxeCcPTAgrw1RGbwxSwwcDNC
MAPbI3,MA,Pb,I,1.6,TiO2-c | TiO2-nw,Spiro-MeOTAD,Au,Unknown,DMF >> IPA,False,Unknown >> 70.0,Spin-coating >> CBD,Unknown,0.09,False,0.96,17.9,0.603,10.3,aCohFOktamNtAOmvmqWFjTX1C97d
MAPbI3,MA,Pb,I,1.6,TiO2-c | Ba0.5Sr0.5SnO3-np,PTAA,Au,Toluene,2-methoxyethanol; DMSO; GBL,False,100.0,Spin-coating,Unknown,0.096,False,1.06,23.1,0.77,19.0,aD0js-6AP4Ba0X9VVqoDV26R4nEW
MAPbI3,MA,Pb,I,1.6,C60 | BCP | LiF,PEDOT:PSS,Al,Unknown,DMSO,False,100.0,Electrospraying,Unknown,0.0177,False,0.94,16.24,0.7,10.64,aD9dvqXuRhLiedRcMP9vVJ7g6i2F
MAPbI3,MA,Pb,I,1.6,SnO2-c | TiO2-mp,Spiro-MeOTAD,Ag,Unknown,DMF >> IPA,False,70 >> 75; 70,Spin-coating >> CBD,N2 >> N2,0.06,False,0.85,20.31,0.43,7.45,aDSIjJIQJARILwSYhhIaTBG9Ig4E
MAPbI3,MA,Pb,I,1.6,TiO2-c,Spiro-MeOTAD,Ag,Unknown,DMF,False,95.0,Spin-coating,Unknown,0.1,False,1.05,20.64,0.75,16.24,aDbRpnXTYgtXMP7TK3B5PzmVDEeb
MAPbI3,MA,Pb,I,1.6,PCBM-60,Cu0.2Cr0.8O2,Ag,Chlorobenzene,DMF; DMSO,False,100.0,Spin-coating,Dry air,0.1,False,1.05,19.02,0.69,13.8,aDbgWg5a0yAvT6aRd6S7Ox6fXlY4
MAPbI3,MA,Pb,I,,TiO2-c | C60-SAM,Spiro-MeOTAD,Au,Unknown,DMF,False,25; 90; 120,Spin-coating,N2,0.0625,False,1.04,22.1,0.75,17.3,aDeTOpQGCZ-eZGe-IIgveRBtpRSi
MAPbI3,MA,Pb,I,1.6,ZnO-c,P3HT,Ag,Unknown,DMF,False,60.0,Spin-coating,Unknown,0.07,False,1.0490000000000002,17.5,0.385,7.07,aDjI8cwiwB1-w3Hi7iDePLzR_9yB
Cs0.05FA0.79MA0.16PbBr0.49I2.51,Cs; FA; MA,Pb,Br; I,,TiO2-c,Spiro-MeOTAD,Au,IPA,DMF; DMSO,False,100.0,Spin-coating,N2,0.06,False,1.058,17.59,0.6779999999999999,12.62,aDjWT6Ae33jD-c4yCyLla3MBLcDa
MAPb0.5Sn0.5I3,MA,Pb; Sn,I,1.23,C60,PEDOT:PSS,Ca | Al,Chlorobenzene,DMF,False,100.0,Spin-coating,N2,0.0038,False,0.638,17.9,0.612,7.0,aDlDn86p4wqMU7WquwlrDmOz1F4K
MAPbI3,MA,Pb,I,1.6,PCBM-60 | BCP,NiO-c,Ag,o-xylene,DMF,False,100.0,Spin-coating,N2,0.06,False,1.0,17.69,0.764,13.62,aDwGEzeAEPgV5lKGNy21fGwZvacw
MAPbI3,MA,Pb,I,1.62,TiO2-c | TiO2-mp,Spiro-MeOTAD,MoO3 | Ag,Chlorobenzene,DMF >> Methyl acetate,False,80.0,Spin-coating >> CBD,N2 >> N2,1.0,False,1.028,17.66,0.7040000000000001,12.74,aE4IqPpYibTf8j9lPToV09UxS6HX
MAPb1.0I3,MA,Pb,I,1.55,TiO2-c | TiO2-mp,Spiro-MeOTAD,Au,Unknown,Unknown,False,Unknown,Unknown,Unknown,0.1,False,0.908,18.75,0.555,9.88,aEEu0YPUneR8J3DZKNeuilPoLQs5
MAPbI3,MA,Pb,I,1.6,TiO2-c | Au-np,P3HT,Ag,Unknown,DMF,False,Unknown,Spin-coating,N2,0.0725,False,1.08,19.9,0.76,16.2,aEI46ULTXYAQW0-w8CaSx9u3wzK0
MAPbI3,MA,Pb,I,1.6,PCBM-60 | Bphen,Poly(2-ethyl-2-oxazoline); PEDOT:PSS,Ag,Chlorobenzene,Unknown,False,100.0,Spin-coating,N2,0.18,False,1.03,19.15,0.8,15.75,aEIbUzjaPr4j_ALtErJxO6xNKK3q
MAPbI3,MA,Pb,I,1.6,TiO2-c,Spiro-MeOTAD,MoO3 | Ag,Chlorobenzene,DMSO; GBL,False,Unknown,Spin-coating,Unknown,0.1,False,1.11,22.89,0.7,18.06,aEJzqXD3pfm6dFxaHq0MrV2K4cZa
MAPbI3,MA,Pb,I,1.6,TiO2-c | TiO2-mp,Spiro-MeOTAD,Au,Toluene,DMSO; GBL,False,130.0,Spin-coating,Unknown,0.14,False,1.01,22.81,0.7,15.98,aEK-6hdoNV8W4i9j6UcG8nk3mHX4
MAPbI3,MA,Pb,I,1.6,PCBM-60 | AZO-np | SnO2-c,PEDOT:PSS,Ag,Unknown,Unknown,False,100.0,Spin-coating,N2,0.1,False,0.88,18.6,0.777,12.2,aEW9yWyuC-tdUdXe-tZKsCaZ5XZw
FAPb0.7Sn0.3I3,FA,Pb; Sn,I,1.34,PEIA | PCBM-60 | BCP,PEDOT:PSS,Ag,Unknown,DMF; DMSO >> IPA,False,Unknown >> 130.0,Spin-coating >> Spin-coating,N2 >> N2,0.06,False,0.74,23.5,0.73,12.21,aEhTq9wQ5QJ4b94djRtKEw-4sH5B
MAPbI3,MA,Pb,I,1.6,TiO2-c | TiO2-mp,Spiro-MeOTAD,Au,Chlorobenzene,Unknown,False,100.0,Spin-coating,Unknown,0.09,False,0.97,19.78,0.72,13.35,aEhXhi3J3kO6A1IDSz5lX3MQ37dG
FA0.85MA0.15PbBr0.45I2.55,FA; MA,Pb,Br; I,,TiO2-c | TiO2-mp,Spiro-MeOTAD,Au,Chlorobenzene,DMF; DMSO,False,100.0,Spin-coating,N2,0.1,False,1.11,22.41,0.74,18.41,aEhpyDMKTUQqbTd8FJA3pZnjexIG
MAPbI3,MA,Pb,I,1.6,PCBM-60,PEDOT:PSS,Al,Unknown,DMF >> IPA,True,100.0 >> 100.0,Spin-coating >> Spin-coating,Air >> Air,0.1,False,0.86,15.19,0.674,8.8,aEr8xt6XEq2vqpU1GgslNE6ulGGo
MAPbI3,MA,Pb,I,1.6,none,Spiro-MeOTAD,Au,Chlorobenzene,DMSO; GBL,False,100.0,Spin-coating,N2,0.0756,False,0.92,16.3,0.546,8.19,aEsLWe1Pmt3UCBmeIqfLjbalMvu1
Cs0.05FA0.79MA0.16PbBr0.47I2.53,Cs; FA; MA,Pb,Br; I,1.59,SnO2-c,CuSCN,Carbon,Chlorobenzene,DMF; DMSO,False,100,Spin-coating,N2,0.115,False,1.0,19.3,0.487,9.4,aEwQOPCLUWesNx9WJph8KxQu45LC
MAPbI3,MA,Pb,I,1.6,TiO2-c | TiO2-mp,Spiro-MeOTAD,Au,Chlorobenzene,DMF; DMSO,False,100.0,Spin-coating,Unknown,0.09,False,0.94,20.95,0.6,11.76,aEwk78vr6-7RngbW7nOiOVuQd03v
MAPbI3,MA,Pb,I,1.6,PCBM-60 | bis-C60,NiO-c,Ag,Chlorobenzene,DMF; DMSO,False,100.0,Spin-coating,Unknown,0.01,False,1.01,21.14,0.68,14.91,aEwz1mWn9bWLc34XgT3ez3H9XWPu
MAPbI3,MA,Pb,I,1.6,PCBM-60,PEDOT:PSS,Al,Unknown,DMF >> none,False,70.0 >> Unknown,Spin-coating >> Gas reaction,Air >> MAI; Vacuum,0.0007,False,0.95,21.47,0.745,14.9,aEx3oj_GNrfrvirO1tIoVDQzuLf3
MAPbI3,MA,Pb,I,1.6,TiO2-np,Spiro-MeOTAD,Au,Unknown,DMF; DMSO; GBL,False,100.0,Spin-coating,N2,0.105,False,,,,15.7,aF3nGhfkQI0CKomcH0c61gwEOCco
MAPbI3,MA,Pb,I,1.6,TiO2-c | TiO2-mp,Spiro-MeOTAD,Au,Unknown,DMF; DMSO >> IPA,False,70.0 >> 100.0,Spin-coating >> Spin-coating,Unknown,0.1,False,1.1,21.1,0.74,17.28,aFChx7ioOuOELsr9_7L1BzzZN57-
MAPbI3,MA,Pb,I,1.6,SnO2-c | TiO2-np,Spiro-MeOTAD,Ag,Unknown,DMF >> IPA,False,100 >> 100,Spin-coating >> CBD,Air >> Air,0.0625,False,1.02,22.45,0.69,15.74,aFNF9SFmmITnGcwxlL9B5TdPejR3
FAPbI3,FA,Pb,I,1.526,SnO2-np,Spiro-MeOTAD,Au,Vacuum,DMF; NNP,False,150.0,Spin-coating,Air,0.09,False,1.09,24.05,0.8,20.86,aFgW-6zTM7-F__IM4aRdFCGszmjy
MAPbI3,MA,Pb,I,1.6,SnO2-c,Spiro-MeOTAD,Au,Toluene,DMF; DMSO,False,100.0,Spin-coating,N2,0.1,False,1.09,20.88,0.75,17.07,aFh_gu0ee5088p2UWVlxxz59tfee
MAPbI3,MA,Pb,I,1.57,TiO2-c | TiO2-mp,Spiro-MeOTAD,Au,Unknown,DMF >> none,False,Unknown >> 100.0,Spin-coating >> Gas reaction,Dry air >> Dry air; Methylamin,0.1,False,0.26,10.0,,,aFqCzgEbFFQfusZCohZ4hwO_ljvh
CsPbBrI2,Cs,Pb,Br; I,,ZnO-np | C60,NiO-c,Ag,Unknown,DMSO,False,160.0,Spin-coating,Unknown,1.0,False,1.25,15.8,0.73,13.02,aFuIaBLdGadcJeqwCm5P8nTcbZ81
MAPbI3,MA,Pb,I,1.6,PCBM-60,PEDOT:PSS,Al,Toluene,DMF; DMSO,False,Unknown,Spin-coating,N2,0.142,False,0.95,18.0,0.556,9.83,aFv2tJQpJMMd2GOx9NvgQK3tTWEZ
MAPbI3,MA,Pb,I,1.6,TiO2-c,Spiro-MeOTAD,Au,Unknown,DMF >> IPA,False,70.0 >> 85.0,Spin-coating >> CBD,Unknown,0.1,False,1.05,17.45,0.7,12.82,aFvCivp0gq3Sv_mMZqIXJRc20Xep
MAPbI3,MA,Pb,I,1.6,TiO2-c,Spiro-MeOTAD,Ag,Unknown,Dimethylacetamide,False,105,Spin-coating,Air,0.0405,False,1.07,21.4,0.6679999999999999,15.3,aFx5o4vcMBMbcE55PtJ4hLLurh33
MAPbI3,MA,Pb,I,1.6,SnO2-c,Spiro-MeOTAD,Au,Diethyl ether,DMF; DMSO,False,100.0,Spin-coating,Unknown,0.1,False,1.112,23.57,0.769,19.2,aG1bIRwp-c87UE2qKK-w5U17BtZj
MAPbI3,MA,Pb,I,1.6,PCBM-60 | TiO2-c,NiO-c,Ag,Chlorobenzene,DMF; DMSO,True,100.0,Spin-coating,N2,0.1,False,1.04,22.8,0.769,17.4,aG3Zd0TLQZxhVk8U0qfVW4SF_MCy
(PEA)BAFA3Sn4I13,(PEA); BA; FA,Sn,I,,C60 | LiF,PEDOT:PSS,Al,Chlorobenzene,DMF; DMSO,False,100.0,Spin-coating,Unknown,0.05,False,0.6,21.28,0.667,8.82,aG5vMBBmgKeKZcElanAysdh9QJrk
MAPbI3,MA,Pb,I,1.6,C60 | BCP,none,Ag,Unknown,DMF >> IPA,False,70 >> 100,Spin-coating >> Spin-coating,Unknown,0.1,False,1.04,16.11,0.5489999999999999,8.82,aGAjyDreDOYeKkJNMYL73NxLXVoz
MAPbI3,MA,Pb,I,1.6,none,Spiro-MeOTAD,Au,Diethyl ether,DMF; DMSO,True,25; 60; 100,Spin-coating,Unknown,0.105,False,1.123,22.81,0.75,17.16,aGFAQw5uwpRH6PMvzPGT03DJ2sYn
Cs0.05FA0.79MA0.16PbBr0.51I2.49,Cs; FA; MA,Pb,Br; I,,SnO2-np,Spiro-MeOTAD,Au,Chlorobenzene,DMF; DMSO,False,100.0,Spin-coating,N2,0.17,False,1.158,22.39,0.7929999999999999,19.97,aGMrWVyDhOPPS-oR3Eq-IJE3G4EY
FA0.85MA0.15PbBr0.45I2.55,FA; MA,Pb,Br; I,,TiO2-c | TiO2-mp,Spiro-MeOTAD,Au,Chlorobenzene,DMF; DMSO,False,105.0,Spin-coating,Dry air,0.09,False,1.05,21.75,0.7490000000000001,17.15,aGNIPMSrQV2uD03jvhoCYZdKi3-u
MAPbI3,MA,Pb,I,1.6,TiO2-c,PEDOT:PSS,Au,Ethyl acetate,DMF,False,100.0,Spin-coating,Unknown,0.16,False,0.84,21.75,0.6679999999999999,12.04,aGNOMyGsfIKmANCiPMA9XFcl7PPi
MAPbI3,MA,Pb,I,1.6,PCBM-60 | BCP,PEDOT:PSS,Ag,Unknown,DMF; DMSO,False,40; 100,Spin-coating,N2,0.1,False,0.83,22.0,0.66,12.1,aGrQLhxidCy6YaueJlQt7lp_Eww8
MAPbI3,MA,Pb,I,1.6,TiO2-c | TiO2-mp,CuP,Au,Unknown,DMF >> IPA,False,120.0 >> 100.0,Spin-coating >> Spin-coating,Air >> Air,0.1,False,1.1,22.57,0.733,18.21,aGvoe5IIjBgFB9woFpxELOi_pLeM
MAPbI3,MA,Pb,I,1.6,f-C70 | C60,P3HT,MoO3 | Ag,Unknown,DMF >> IPA,False,Unknown >> 100.0,Spin-coating >> Spin-coating,Unknown,0.0757,False,1.02,20.48,0.7,14.56,aGyoXMOg3MZXoewCQ2QAvFB7ZgJm
Cs0.17FA0.83PbBr0.4I0.6,Cs; FA,Pb,Br; I,1.74,SnO2,Spiro-MeOTAD,,,,False,,,,,False,1.15,18.47,0.71,15.07,aH4hsTzyU-axQbqkbfjWiUOm-aB1
MAPbI3,MA,Pb,I,1.6,PCBM-60,Spiro-MeOTAD,Ag,Chlorobenzene,DMF; DMSO,False,70; 100,Spin-coating,N2,,False,1.075,20.9,0.6940000000000001,15.61,aH5jXwa9IuaVN4iihcvB9ijlbKeM
Cs0.1MA0.9PbI3,Cs; MA,Pb,I,,TiO2-c,Spiro-MeOTAD,Au,Chlorobenzene,DMF,False,100.0,Spin-coating,Unknown,0.1,False,0.87,23.45,0.36,7.34,aH9WSdYIKPc7VvRX0k1GaEJDe0r3
MAPbI3,MA,Pb,I,1.627,TiO2-c | PCBM-60,Spiro-MeOTAD,Au,Diethyl ether,DMF; DMSO,False,65.0; 100.0,Spin-coating,N2,0.09,False,1.0,17.25,0.7070000000000001,12.22,aHVLepffgKEwB1x5PPNJAhEAWYSg
FA0.3MA0.7PbI3,FA; MA,Pb,I,,PCBM-60,NiO,Ag,Toluene,DMSO; GBL,False,100.0,Spin-coating,Unknown,0.045,False,1.13,20.51,0.785,18.13,aHkNM-9eJ1DA8vmQ5UAm85t7r6dY
MAPbI3,MA,Pb,I,1.6,TiO2-c | TiO2-mp,Spiro-MeOTAD,Au,Diethyl ether,DMF,False,65; 100,Spin-coating,Unknown,0.125,False,1.07,20.8,0.73,16.4,aHlnmD_-AVoEMR8UuFQrNcd7ZHMS
MAPbI3,MA,Pb,I,1.6,TiO2-c | TiO2-mp,Spiro-MeOTAD,Au,Toluene,DMSO; GBL,False,100.0,Spin-coating,Unknown,0.14,False,1.04,17.87,0.71,13.25,aHmlpCDn1q5lIUgFcQXVcKTF3aAa
MAPbI3,MA,Pb,I,1.6,N2200 | ZnO-np,PEDOT:PSS,Al,Unknown,DMF,False,90.0,Spin-coating,N2,0.0725,False,0.83,13.74,0.63,7.18,aHsLqEFxoITwUSydbkZFfd3RKF3C
FA0.85MA0.15PbBr0.45I2.55,FA; MA,Pb,Br; I,,SnO2-c,Spiro-MeOTAD,Au,Chlorobenzene,DMF; DMSO,False,120.0,Spin-coating,Unknown,0.16,False,1.03,19.72,0.639,12.99,aHtDYVwn9CMgzgp56adiRaEREWGd
MAPbI3,MA,Pb,I,1.6,PCBM-60 | BCP,PEDOT:PSS,Ag,Diethyl ether,DMSO; GBL,False,100.0,Spin-coating,N2,0.07,False,0.973,18.21,0.738,13.55,aHwQjeFTpCGANBKCrLxPkmajANrV
MAPbI3,MA,Pb,I,1.6,TiO2-c | TiO2-mp,Spiro-MeOTAD,Au,Ethyl acetate,DMF; DMSO,False,100.0,Spin-coating,N2,0.1,False,1.064,20.373,0.72,15.66,aHwT4BYEw7z1129wILwDM1W2lsUS
CsPbI3,Cs,Pb,I,1.73,SnO2-np,Spiro-MeOTAD,Au,Unknown,DMF; DMSO,True,Unknown,Spin-coating,N2,0.108,False,,,,14.0,aHwpOjC9t3A20EdX9HhzjghifT6m
Cs0.2FA0.8PbI3,Cs; FA,Pb,I,,TiO2-c,Florinated polymer | Spiro-MeOTAD,Ag,Unknown,Cyclohexyl-2-pyrrolidone; DMF,False,170.0,Spin-coating,N2,0.1,False,0.9,24.3,0.598,13.1,aICoHLJOSJzVioAa7zpAkBho9b_0
MAPbI3,MA,Pb,I,1.6,TiO2-c | TiO2-mp,Spiro-MeOTAD,PEDOT:PSS,Toluene,DMSO; GBL,False,100.0,Spin-coating,N2,0.04,False,1.11,19.3,0.71,15.2,aIPDtJa2C3IuhQaLri1bQVL159-_
MAPbI3,MA,Pb,I,1.6,SnO2-np,PTAA,Ag,Chlorobenzene,DMF; DMSO,False,65.0,Spin-coating,N2,0.1,False,1.071,21.78,0.725,16.92,aISEtZcojjuBmJEaCt1Qj80GtEBl
