Repository: GouravSidana/firstML

# firstML
My first Machine Learning Project

File: filtered_perovskite.csv (part 94 of 155)
Formula,A_ion,B_ion,X_ion,Bandgap,ETL,HTL,Backcontact,Antisolvent,Solvent,Solv_annel,Anneal_temp,Dep_procedure,Synth_atm,Cell_area,Is_module,Voc,Jsc,FF,PCE,entry_id
FA0.9MA0.1PbBr0.1I2.9,FA; MA,Pb,Br; I,1.57,TiO2-c,Spiro-MeOTAD,Au,Unknown,DMF; DMSO >> IPA,False,70.0 >> 150.0,Spin-coating >> Spin-coating,Air >> Air,0.09,False,1.12,23.4,0.78,20.4,aIWtfRKM3Ic9JSqZgkFES_xn9-3-
MAPbI3,MA,Pb,I,1.59,SnO2-c,Spiro-MeOTAD,Au,Chlorobenzene,DMF; DMSO; GBL,False,Unknown,Spin-coating,Air,0.1,False,,,,13.71,aIitvA8yH4BDshuVl9MF0anBNxfC
MAPbI3,MA,Pb,I,1.6,PCBM-60 | Rhodamine 101,PEDOT:PSS | Au@SiO2-np,Ag,Toluene,DMSO; GBL,False,90.0,Spin-coating,N2,0.16,False,0.92,22.35,0.6990000000000001,14.57,aJ2LIeWFZrX0ZcSMrOXCjqAq_-W6
CsPbBrI2,Cs,Pb,Br; I,1.9,SnO2-np,PTAA,MoO3 | Al,Unknown,DMF; DMSO,False,120,Spin-coating,N2,0.04,False,1.17,15.04,0.71,12.5,aJ2P8DLoQJyGxZ8RVc_HuYR8ac8U
MAPbBr0.6I2.4,MA,Pb,Br; I,1.72,PCBM-60 | C60 | BCP,PEDOT:PSS,Al,Unknown,DMF >> IPA,True,100 >> 70; 100,Spin-coating >> Spin-coating,Unknown,0.075,False,1.02,16.7,0.71,12.0,aJ2Qq9SwoLHaYIvKU1F2xIuD3Fhv
MAPbI3,MA,Pb,I,1.6,SnO2-c | PCBM-60,Spiro-MeOTAD,Au,Chlorobenzene,DMF; DMSO,False,100,Spin-coating,Unknown,0.09,False,1.11,21.6,0.71,16.7,aJ4KaB-kmKd30Jn6oSe1E9YAB8RR
CsPbBr3,Cs,Pb,Br,,TiO2-c | TiO2-mp,none,Carbon,Unknown,DMF >> Methanol,False,90.0 >> 250.0,Spin-coating >> Spin-coating,Air >> Air,0.09,False,1.536,7.45,0.802,9.17,aJ7IkpJEbfei_Ke4brwjDp3TDL9u
FAPbI3,FA,Pb,I,1.48,SnO2-np,Spiro-MeOTAD,Au,Chlorobenzene,DMF; DMSO,False,100.0,Spin-coating,N2,0.1,False,1.11,24.01,0.7979999999999999,21.26,aJBlBQDnA4jMV1U55hHnEMboLpMl
MAPbI3,MA,Pb,I,1.6,C60,Spiro-MeOTAD,Au,Unknown,DMF >> IPA,False,Unknown >> 100.0,Spin-coating >> CBD,Ar >> Ar,0.07,False,0.979,12.9,0.6920000000000001,8.8,aJDWdnmtT16aDtAYRr7GIamiaxAo
MAPbI3,MA,Pb,I,1.6,TiO2-c | TiO2-mp,Spiro-MeOTAD,Au,Unknown,DMF >> IPA,False,100.0 >> 100.0,Spin-coating >> CBD,Unknown,0.1,False,1.022,19.5,0.61,12.1,aJIOqw38Jgj4rCFUZHPJD2ZNgGci
MAPbI3,MA,Pb,I,1.5,SnO2-c | SnO2-mp,Spiro-MeOTAD,Ag,Unknown,DMF,False,100.0,Spin-coating,N2,0.045,False,1.05,22.49,0.7120000000000001,16.84,aJLAYEW5hBn1kdUoPQR1uXXZXaM6
MAPbI3,MA,Pb,I,1.55,PCBM-60 | Bphen,NiO-c,Al,2-Butanol,DMF; DMSO,False,100.0,Spin-coating,N2,0.12,False,1.05,,,14.5,aJZvOadUInY6ie3rd7CkkM4Oc_zK
Cs0.05FA0.79MA0.16PbBr0.31I2.7,Cs; FA; MA,Pb,Br; I,1.59,PCBM-60 | ZnO-c,NiO-np,Al,Chlorobenzene,DMF; DMSO,False,100.0,Spin-coating,N2,0.09,False,,,,8.8,aJkIy7Tr0WgnGh7xCYLMKC6Micz5
MAPbI3,MA,Pb,I,1.6,TiO2-c,Spiro-MeOTAD,Au,Unknown,DMF; DMSO,False,100.0,Spin-coating,N2,0.16,False,0.994,21.78,0.68,14.71,aJnXZ3TCc6AT7mSbGbFQOh8B6GqR
Cs0.05FA0.81MA0.14PbBr0.45I2.55,Cs; FA; MA,Pb,Br; I,,C60 | BCP,MTDATA,Cu,Ethyl acetate,Unknown,False,120.0,Spin-coating,Unknown,0.16,False,0.991,17.97,0.62,11.05,aJveIA7n116mNudpjCjyZesM_S1f
MAPbI3,MA,Pb,I,1.6,TiO2-c | TiO2-mp,Spiro-MeOTAD,Au,Unknown,DMF >> IPA,False,Unknown >> 100.0,Spin-coating >> CBD,N2 >> N2,0.07,False,0.96,21.37,0.64,13.14,aK4uBl0zFEIVPUkW1o69vf6kPnaJ
MAPbI3,MA,Pb,I,1.6,ITCPTC-Th | C60 | BCP,P3CT-Na,Ag,Chlorobenzene,DMF; DMSO,False,60; 80,Spin-coating,N2,0.09,False,1.034,22.47,0.78,18.69,aK5hzzt3Y_o6Z6XSXKqv73F4R2iH
Cs0.2FA0.8PbI3,Cs; FA,Pb,I,1.59,TiO2-c | TiO2-mp,Spiro-MeOTAD,Au,Chlorobenzene,DMF; DMSO,False,150.0,Spin-coating,Dry air,0.16,False,1.1,24.1,0.7759999999999999,19.85,aK9XxHSl8gg1lHKUEoKYzL-COcEC
FA0.85MA0.15PbBr0.45I2.55,FA; MA,Pb,Br; I,,PCBM-60,NiO-c,Ag,Chlorobenzene; Toluene,DMSO,False,100.0,Spin-coating,N2,1.022,False,1.081,21.48,0.784,18.21,aKBqJgcj6MbtBnFqt7oiyUW5vHfO
MAPbI3,MA,Pb,I,1.5,PCBM-60,NiO-c,Al,Unknown,DMF >> IPA,False,70.0 >> 100.0,Spin-coating >> Spin-coating,N2 >> N2,0.1,False,1.01,19.3,0.67,13.0,aKEVEy_QNDX7RWgW0CXKrzMj-tpy
MAPbI3,MA,Pb,I,1.6,TiO2-c | TiO2-mp,Spiro-MeOTAD,Au,Chlorobenzene,DMF; DMSO,False,100.0,Spin-coating,Ar,0.1,False,0.99,17.8,0.59,11.4,aKJsDq_cwSshz1hV5SMNhwNEWjo9
Cs0.17FA0.83PbBr0.6I2.4,Cs; FA,Pb,Br; I,,SnO2-c,V1061,Au,Anisole; Chlorobenzene,DMF; DMSO,False,80; 100,Spin-coating,Unknown,0.0913,False,0.96,21.6,0.797,16.7,aKSDdvkOUwxpvx40SVKpcFfV7jgA
MAPbI3,MA,Pb,I,1.6,PCBM-60 | ZnO-np,PEDOT:PSS,Al,Unknown,DMF >> IPA,False,Unknown >> 90.0,Spin-coating >> Spin-coating,N2 >> N2,0.055,False,0.99,23.0,0.71,16.1,aKy2i1SKGjJZ82tCwZ_6CsYHKKxL
MAPbI3,MA,Pb,I,1.6,PCBM-60 | ZnO-np,PEDOT:PSS,Al,Unknown,DMF; DMSO,False,100.0,Spin-coating,Unknown,0.104,False,0.928,17.1,0.6859999999999999,10.8,aKyOWpQc-6sjKpD2iTYROA9xfD5f
MAPbI3,MA,Pb,I,1.6,TiO2-c,P3HT,MoO3 | Al,Unknown,DMSO >> IPA,False,Unknown >> 100.0,Spin-coating >> CBD,Unknown,0.785,False,0.95,20.53,0.72,14.03,aLAzH3epzCmlYpQaJzzRbHnGPpSb
MAPbI3,MA,Pb,I,1.6,TiO2-c | TiO2-mp,Spiro-MeOTAD,Au,Unknown,DMF >> IPA,False,70.0 >> 95.0,Spin-coating >> Spin-coating,Air >> Air,0.1,False,1.0,18.8,0.69,12.1,aLEU7FKc6MKR4vP2U1eNJcwHTVQ7
FA0.9MA0.1PbI3,FA; MA,Pb,I,1.525,SnO2-np,Spiro-MeOTAD,Au,Unknown,DMF; DMSO,False,70 | 150,Spin-coating >> Spin-coating,Unknown,0.0887,False,1.06,22.9,0.784,19.05,aLvu9B0jRRJKA1dg9evj8zOiZMvc
FA0.83MA0.17PbBr0.17I2.83,FA; MA,Pb,Br; I,,SnO2-np,Spiro-MeOTAD,Au,Unknown,DMF; DMSO >> IPA,False,70.0 >> 150.0,Spin-coating >> Spin-coating,N2 >> N2,0.09,False,1.07,20.94,0.6609999999999999,14.74,aM1Bb7bU49ozlO5Nt7InPQttnKqC
(PEA)2Cs79Pb80Ix,(PEA); Cs,Pb,I,,TiO2-c,PTAA,Au,Unknown,DMF; DMSO,False,180,Spin-coating,Unknown,0.1,False,1.067,19.71,0.684,14.39,aM2SI1PbWAmxPgxB8yffatumpQ75
MAPbI3,MA,Pb,I,1.5,TiO2-c | PDI2,Spiro-MeOTAD,Ag,Unknown,DMF; DMSO >> IPA,False,Unknown >> 100,Spin-coating >> Spin-coating,Unknown,0.04,False,1.07,22.7,0.767,18.57,aMCYUHtgCUd71ysa8IsnnwhbEnUM
CsPbI3,Cs,Pb,I,,TiO2-c,Spiro-MeOTAD,Ag,Unknown,DMF,False,150.0,Spin-coating,N2,0.1,False,1.042,18.85,0.722,14.18,aMHEZAXBLrWizsiSeQwUnJ-R0CG5
FA0.95MA0.05PbBr0.15I2.85,FA; MA,Pb,Br; I,,TiO2-c,Spiro-MeOTAD,Au,Diethyl ether,DMF; DMSO,False,65.0; 135.0,Spin-coating,Unknown,0.12,False,1.043,21.41,0.634,14.15,aMd3T1bwqyNTaQvUdmEkb6A299mE
MAPbBr0.6I2.4,MA,Pb,Br; I,1.72,PCBM-60 | C60 | BCP,PEDOT:PSS,Al,Unknown,DMF >> IPA,True,100 >> 70; 100,Spin-coating >> Spin-coating,Unknown,0.075,False,1.04,13.0,0.63,8.4,aMjiaj4mcCTjSZKrUOL3ox29eiNx
MAPbI3,MA,Pb,I,1.6,PCBM-60,PEDOT:PSS,Ag,Chlorobenzene,DMF; DMSO,False,100.0,Spin-coating,N2,0.067,False,0.88,13.0,0.7,9.0,aNFPT409ttenj-8a1VoUaLwvtPIx
MAPbI3,MA,Pb,I,1.58,TiO2-c | TiO2-mp,Spiro-MeOTAD,Au,Unknown,Methylamine >> Methylamine,False,Unknown >> 50.0,Dropcasting >> Pneumatic pressure,Air >> Air,3.6,True,,,,15.8,aNOt2Lg8WRegaGwRW2Vw2R-eVUgF
,MA | FA,Pb,Br; I,1.713,C60 | BCP,2PACz,Cu,N2,2-methoxyethanol; acetonitrile; NMP; DMF,False,Unknown,Slot-die coating,Unknown,0.16,False,1.183,18.561,0.718,20.0,aNUc93JvnB9ivLqvGS86B5Qd1EUs
MAPbI3,MA,Pb,I,1.6,TiO2-c | TiO2-mp,Spiro-MeOTAD,Au,Diethyl ether,DMF; DMSO,False,130.0,Spin-coating,Unknown,0.14,False,1.11,22.786,0.7120000000000001,18.02,aNVI9w4X96SgViR2qgSzR5WB8FS1
MAPbI3,MA,Pb,I,1.6,C60 | BCP | LiF,PEDOT:PSS,Al,Diethyl ether,DMF; DMSO,False,65.0; 100.0,Spin-coating,Unknown,0.0177,False,,,,17.6,aNnJ0UETNcs7w3wxSbYYJWx3EkO6
FA0.85MA0.15PbBr0.45I2.55,FA; MA,Pb,Br; I,,TiO2-c,Spiro-MeOTAD,Au,Toluene,DMF; DMSO,False,400.0,Spin-coating,N2,1.0,False,1.146,21.13,0.706,17.09,aNu-M0CmGP9XD2KsRQS-dBZzbXrF
MAPbI3,MA,Pb,I,1.6,TiO2-c,Spiro-MeOTAD,Ag,Unknown,DMF,False,Unknown,Spin-coating,N2,0.07,False,0.898,17.01,0.68,10.52,aNuRY5dZwk5WOrJ8HmyFGRUo2Ssn
MAPbI3,MA,Pb,I,1.6,TiO2-c | TiO2-mp,SGT-405,Au,Toluene,DMF; DMSO,False,100.0,Spin-coating,Unknown,0.1,False,0.94,20.7,0.4,7.85,aNx1_e6i45Q1te1trLNqBgHdhUTd
MAPbI3,MA,Pb,I,1.6,TiO2-c,CuGaO2,Au,Chlorobenzene,Unknown,False,25.0; 100.0,Spin-coating,N2 >> Air,0.09,False,1.1,21.45,0.76,17.93,aNxR0vGYAYT-QPL4SS1_UPgnbNfH
FA0.85MA0.15PbBr0.45I2.55,FA; MA,Pb,Br; I,,C60,Spiro-MeOTAD,Au,Chlorobenzene,DMF; DMSO,False,100.0,Spin-coating,N2,1.0,False,1.02,22.25,0.7020000000000001,15.93,aNylFRYuM9dPI8SBDY1GgW4xIHuI
MAPbI3,MA,Pb,I,1.6,TiO2-c | TiO2-mp,Spiro-MeOTAD,Au,Diethyl ether,DMF; DMSO,False,60; 100,Spin-coating,Unknown,0.12,False,1.07,21.42,0.68,15.59,aO0MYdNRfP96mb9xJwLU8Mt4IZSK
Cs0.05FA0.85MA0.15PbBr0.75I2.25,Cs; FA; MA,Pb,Br; I,,SnO2-c | KCl,Spiro-MeOTAD,Au,Ethyl acetate,DMF; DMSO,False,120.0,Spin-coating,N2,0.1,False,1.193,19.13,0.728,16.62,aO5oK3szOkG9czFbs_jqxmd0u-sj
Cs0.04FA0.8MA0.16PbBr0.49I2.51,Cs; FA; MA,Pb,Br; I,1.62,SnO2-np,Spiro-MeOTAD,MoO3 | Al,Chlorobenzene,DMF; DMSO,False,100.0,Spin-coating,N2,0.059,False,1.092,21.91,0.754,16.8,aO70ZNS7cTksP8e_Qkt1xBcqZSFY
(ALA)0.2BA1.8MA3Pb4I13,(ALA); BA; MA,Pb,I,,PCBM-60 | BCP,PEDOT:PSS,Ag,Unknown,DMF,False,70.0,Spin-coating,Unknown,0.09408,False,1.02,,,11.8,aO8YVU_vYZlCiwABzF1_hxW2h03U
MAPbI3,MA,Pb,I,1.6,ITCPTC-Th | Rhodamine 101 | LiF,P3CT-Na,Ag,Chlorobenzene,DMF; DMSO,False,60; 80,Spin-coating,N2,0.09,False,1.032,20.34,0.71,14.95,aO9np2t4QB7jwVfoAPIAFW70g1aj
MAPbI3,MA,Pb,I,1.6,Li4SiW12O40,Spiro-MeOTAD,Au,Diethyl ether,DMF; DMSO,False,60; 100,Spin-coating,Air,0.122,False,0.989,21.81,0.605,13.07,aOWMmRvzPIyr2_xa90Tp-Ey8ApcV
Cs0.05FA0.79MA0.16PbBr0.51I2.49,Cs; FA; MA,Pb,Br; I,,C60 | BCP,2PACz,Cu,Chlorobenzene,DMF; DMSO,False,100.0,Spin-coating,N2,0.16,False,,,,17.95,aObH6BBgXqjSJ4XWL3dM_2w2WBD8
(PEA)2MA3Pb4I13,(PEA); MA,Pb,I,,PCBM-60 | BCP,PEDOT:PSS,Ag,Unknown,DMF; DMSO,True,100.0,Spin-coating,N2,0.0725,False,1.16,14.2,0.69,11.3,aOcduY9l83BFYa7fiHA8I40_nqGa
MAPbI3,MA,Pb,I,1.6,TiO2-c | TiO2-mp,WY-1,Au,Unknown,DMF >> IPA,False,Unknown >> 70,Spin-coating >> CBD,Unknown,0.1,False,1.053,19.48,0.691,14.19,aOeBC2DRGtX1kNLljSeNxdAAEUBJ
Cs0.05FA0.79MA0.16PbBr0.51I2.49,Cs; FA; MA,Pb,Br; I,,TiO2-np,Spiro-MeOTAD,Au,Chlorobenzene,DMF; DMSO,False,100.0,Spin-coating,Unknown,0.12,False,0.94,21.22,0.637,12.7,aOlE-_qPTIjPZ-iWxO9rMs9BYM9Q
MAPbI3,MA,Pb,I,1.6,TiO2-c,Spiro-MeOTAD,Au,Unknown,DMF,False,100.0,Spin-coating,Unknown,0.02,False,0.96,22.26,0.44,9.4,aPDiQP-ofKwbPeavOc7vwKz7RHeS
Cs0.05FA0.79MA0.16PbBr0.51I2.49,Cs; FA; MA,Pb,Br; I,,SnO2-c,WO3 | Spiro-MeOTAD,Au,Chlorobenzene,DMF; DMSO,False,100.0,Spin-coating,Unknown,0.09,False,1.17,23.7,0.7709999999999999,19.2,aPGlmQJ0ifElSaJFX53PNNnJQ27u
MAPb1.0I3,MA,Pb,I,1.55,TiO2-c | TiO2-mp,Spiro-MeOTAD,Au,Toluene,DMF; DMSO,False,100,Spin-coating,N2,0.1,False,,,,17.05,aPideolFdEZAoPlcPwanLwhCHRuQ
MAPbI3,MA,Pb,I,1.6,PCBM-60,PEDOT:PSS,Al,Unknown,DMF,False,20; 90,Spin-coating,Unknown,0.045,False,0.85,21.41,0.628,11.43,aPsjnfGo_iK4AqIsGpDCrV0-a9XJ
MAPbI3,MA,Pb,I,1.6,TiO2-c,Spiro-MeOTAD,Au,Toluene,DMF; GBL,False,100; 150,Spin-coating,N2,0.1,False,,,,13.6,aPvSPDDyVuKHtGOS4tnUgfZRrFvp
CsFAPbI3,Cs; FA,Pb,I,,TiO2-c | TiO2-mp,Spiro-MeOTAD,Au,Unknown,DMF >> DMF >> IPA,False,Unknown >> 160.0 >> 160.0,Spin-coating >> Spin-coating >> Spray-coating,N2 >> N2 >> N2,0.16,False,0.8,17.1,0.64,9.8,aQ2UKqEVEsiXsythfvQhWEx_Hfk2
CsPbBrI2,Cs,Pb,Br; I,1.89,TiO2-c,Spiro-MeOTAD,Au,Unknown,DMF; DMSO; GBL,False,150.0,Doctor blading,Air,1.0,False,1.15,15.1,0.6579999999999999,11.1,aQBDgQUQXJ4A8nQhkFPuzJp-Xkt6
MAPbI3,MA,Pb,I,1.6,ZnO-c,Spiro-MeOTAD,Ag,Unknown,DMF >> IPA,False,Unknown >> 80,Spin-coating >> Spin-coating,N2 >> N2,0.096,False,0.99,20.0,0.67,13.2,aQFV9JF9IjH6wOQjW2Kt4lgNn2qI
Cs0.92K0.08PbBr3,Cs; K,Pb,Br,2.27,TiO2-c | TiO2-mp,none,Carbon,Unknown,DMF >> Methanol,False,90.0 >> 250.0,Spin-coating >> Spin-coating,Air >> Air,0.09,False,1.514,7.25,0.784,8.61,aQL83GTIKpiHDl9tFVCRCC3y1oZM
MAPbI3,MA,Pb,I,1.6,TiO2-c | TiO2-mp,Spiro-MeOTAD,Au,Unknown,DMF; DMSO >> IPA,False,70.0 >> 100.0,Spin-coating >> Spin-coating,N2 >> N2,0.09,False,1.014,20.73,0.649,13.64,aQd1NYBZ8b8XJN7pGBse6JYWOCxI
MAPbI3,MA,Pb,I,1.6,SnO2-c,Spiro-MeOTAD,Ag,Chlorobenzene,DMF; DMSO,False,100.0,Spin-coating,N2,0.1,False,1.04,20.88,0.607,13.31,aQkEZ82ugn4zq6mdkyUNo6vhEsFD
MAPbI3,MA,Pb,I,1.6,PCBM-60,NiO-np,Ag,Unknown,DMSO,False,100.0,Spin-coating,Unknown,0.07,False,1.023,18.42,0.63,11.94,aQtt7vbaeFpf_2a2OwUWsZFupAVr
MAPbI3,MA,Pb,I,,C60 | BCP,PTAA,Cu,Unknown,acetonitrile; MA(MeOH),False,100,Slot-die coating,Unknown,0.1,False,1.018,23.67,0.75,18.09,aR27WAv1XxcN7lAkxBi2TcChCktw
FA0.54MA0.46PbI3,FA; MA,Pb,I,,TiO2-c | TiO2-mp,Spiro-MeOTAD,Ag,Unknown,DMF; DMSO | IPA,False,70 | 150,Spin-coating | Spin-coating,Air | Air,1.2,False,1.06,21.63,0.626,14.36,aR58VeVv0GMWpxVDerNQ2yjJA2j3
BA2Cs0.6FA3.4Pb3Sn2.4I17,BA; Cs; FA,Pb; Sn,I,1.24,PCBM-60,PEDOT:PSS,Ag,Toluene,DMF,False,150.0,Spin-coating,Unknown,0.0919,False,0.7,24.2,0.63,10.6,aR7JzgP30xHscCs0Gf-wcYE0K2g_
Cs0.05FA0.79MA0.16PbBr0.51I2.49,Cs; FA; MA,Pb,Br; I,,C60 | BCP,PTAA,Cu,Ethyl acetate,DMF; DMSO,False,100.0,Spin-coating,N2,0.16,False,,,,,aR7NTgabJUVuv7pJjwyFsELKdcVk
MAPbI3,MA,Pb,I,1.6,PCBM-60,PEDOT:PSS | PSS-Na,Ag,Chlorobenzene,DMSO; GBL,False,100.0,Spin-coating,N2,0.09,False,0.85,19.64,0.48,8.01,aRSfpyNe4ffVq-hVLiPUwYT1pwKa
MAPbI3,MA,Pb,I,1.55,TiO2-c | TiO2-mp,Spiro-MeOTAD,Ag,Unknown,DMF >> IPA,False,Unknown >> 70.0,Spin-coating >> CBD,N2 >> N2,0.2,False,1.03,21.07,0.72,15.6,aR_eLjf0z--kK3Nskq0ercjHuLKA
MAPbI3,MA,Pb,I,1.6,PCBM-60 | TiO2-c,PEDOT:PSS,Al,Unknown,DMF,False,100.0,Spin-coating,N2,0.1,False,0.879,15.19,0.6,8.07,aRcz-EnA70P0GsrB_GdHGVXzmvj_
FA0.6MA0.4PbI3,FA; MA,Pb,I,,TiO2-c | TiO2-mp | ZrO2-mp,none,Carbon,Unknown,DMF >> IPA,False,70 >> 70,Drop-infiltration >> CBD,Unknown,0.07,False,0.921,20.9,0.67,12.9,aRjNhNmlQFc61PfD0hBC5MeR8KfM
MAPbI3,MA,Pb,I,1.6,PCBM-60 | BCP,PEDOT:PSS,Ag,Unknown,Cyclohexyl-2-pyrrolidone; DMF,False,100.0,Spin-coating,N2,0.0464,False,,,,8.42,aRpaSqN5xQj1mjrpWBI1w1_h8uKp
MAPbI3,MA,Pb,I,,TiO2-c | TiO2-mp | ZrO2-mp,none,Carbon,Unknown,GBL,False,50,Drop-infiltration,Air,0.16,False,0.847,13.2,0.63,7.06,aRsTBohaECHhY1JY9Q79hT127g9U
MAPbI3,MA,Pb,I,1.6,TiO2-c,Spiro-MeOTAD,Au,Unknown,DMF; DMSO >> IPA,False,60.0 >> 100.0,Spin-coating >> Spin-coating,N2 >> N2,0.055,False,0.98,22.4,0.682,14.94,aS1tVdvAIbfVGDX6vwLwAvLljy4f
GU0.17MA0.83PbI3,GU; MA,Pb,I,,TiO2-c | TiO2-mp,Spiro-MeOTAD,Au,Chlorobenzene,DMSO,False,100.0,Spin-coating,Unknown,0.16,False,1.08,21.7,0.78,18.1,aS3fidtHd9gWXTJbF6EPsExL-ezQ
CsPbI3,Cs,Pb,I,1.77,TiO2-c,PTB7,MoO3 | Ag,Unknown,1-Octane,False,Unknown,Spin-coating,Air,0.0725,False,1.25,13.21,0.76,12.54,aSB91JAb-tKih2O7JrzTp32cnbYu
CsPbBr3,Cs,Pb,Br,,TiO2-c | TiO2-mp,CsSnBr3-QDs,Carbon,Unknown,DMF >> Methanol,False,80.0 >> 250.0,Spin-coating >> Spin-coating,Unknown,0.25,False,1.3,8.18,0.765,8.13,aSQhP-cJBDht7ecJOXK4zRBDAN_x
Cs0.25FA0.75PbBr0.3I2.7,Cs; FA,Pb,Br; I,1.57,PCBM-60 | BCP,NiO-c,Ag,Anisole,DMF; DMSO,False,100.0,Spin-coating,N2,0.09,False,1.051,22.27,0.6809999999999999,15.93,aSYZggTexI2dBUhCfrL59IWuFirw
CsPbBrI2,Cs,Pb,Br; I,,SnO2-np,none,Carbon,Chlorobenzene,DMSO,False,150.0,Spin-coating,N2,0.04,False,1.14,14.25,0.6409999999999999,10.44,aSjVUctGNhzwM1d5Xm_AhykKjktG
MAPbI3,MA,Pb,I,1.6,PCBM-70,PEDOT:PSS; V2O5,Ag,N2,DMF,False,120.0,Spin-coating,N2,0.1,False,0.884,22.69,0.747,14.2,aSu_lsKL7mH08j3lwjIIS-7BjsjY
MAPbI3,MA,Pb,I,1.6,PCBM-60 | BCP,PEDOT:PSS,Ag,Chlorobenzene,DMF; DMSO,False,50; 85,Spin-coating,N2,0.09,False,1.141,20.773000000000003,0.631,14.95,aT0qUKbYBdIyTDBj1hQk5ulmU9ZS
MAPbI3,MA,Pb,I,1.6,TiO2-nw | TiO2-c,Spiro-MeOTAD,Au,Unknown,DMF >> IPA,False,70.0 >> 80.0,Spin-coating >> CBD,N2 >> N2,0.13,False,0.91,17.9,0.68,11.18,aT8jx0M_sFuPCBaAyOxYWgwuGvym
CsPbBr3,Cs,Pb,Br,,TiO2-c | TiO2-mp,none,Carbon,Unknown,DMF >> Methanol,False,90.0 >> 250.0,Spin-coating >> Spin-coating,Air >> Air,0.09,False,1.476,5.98,0.727,10.12,aTC8_yMqDexSfLUIoAqQLMDvB91l
MAPbI3,MA,Pb,I,1.6,TiO2-c | TiO2-mp,Spiro-MeOTAD,Au,Unknown,"Diiodoctane, DMF",False,90.0,Spin-coating,N2,0.2,False,0.91,21.7,0.7,13.8,aTF7RRLMh5_mUrgmCrFDChwnVlaf
Cs0.1FA0.747MA0.153PbBr0.51I2.49,Cs; FA; MA,Pb,Br; I,,TiO2-c | PCBM-60,Spiro-MeOTAD,Au,Chlorobenzene,DMF; DMSO,False,100.0,Spin-coating,N2,0.06,False,1.1,23.6,0.77,20.2,aTMcoT6gtGB-0y_IwRXj3cOwzb36
MAPbI3,MA,Pb,I,1.6,TiO2-c | TiO2-mp,Graphene; TSHBC  @ 5:1,Au,Unknown,DMF >> IPA,False,Unknown >> 100.0,Spin-coating >> CBD,Unknown,0.1,False,0.97,21.9,0.66,14.02,aTSMDyTyAryGO9rbEAVcchMsXOFK
MAPbI3,MA,Pb,I,1.6,BCP; PCBM-60,PEDOT:PSS,Ag,Unknown,Unknown,False,90.0,Spin-coating,Unknown,0.1,False,0.95,21.22,0.742,14.91,aTi896ac6jM0y4wFq37l70pROVsG
MAPbI3,MA,Pb,I,1.5,LiSPS | PCBM-60,PEDOT:PSS,Al,Unknown,DMF >> Ethanol,False,Unknown >> 100.0,Spin-coating >> Spin-coating,Unknown,0.16,False,0.0,15.22,0.716,8.36,aTrtPFuYYBH-elMufBfz1VY20C7A
Cs0.05FA0.8265MA0.1235PbBr0.51I2.49,Cs; FA; MA,Pb,Br; I,,SnO2-np,Spiro-MeOTAD,Carbon black,Trifluorotoluene,DMF; DMSO,False,85.0,Spin-coating,N2,0.1,False,1.04,21.11,0.64,14.05,aTsAzlFL6-ZSL_3fAAn7wM0Lvmh5
MAPbI3,MA,Pb,I,1.53,TiO2-c,PTAA,Graphene | PDMS,Unknown,DMF,False,100,Spin-coating,Dry air,1.0,False,,,,11.53,aU0kiGlmjH4fs2RQ9dgNSBK6-vCY
MAPbI3,MA,Pb,I,1.6,PCBM-60 | bis-C60,PEDOT:PSS,Ag,Unknown,DMF,False,90.0,Spin-coating,N2,0.0314,False,0.94,18.47,0.75,13.09,aUN9DEOc_juTf326XN9mfEYKgVGC
FA0.85MA0.15PbBr0.45I2.55,FA; MA,Pb,Br; I,,SnO2-np,CsPbBr3-np | Spiro-MeOTAD,Au,Chlorobenzene,DMF; DMSO,False,130.0,Spin-coating,Unknown,0.102,False,1.06,22.04,0.738,19.77,aUe8JVJvCa0otAzNkTN4zDN5zjIk
MAPbI3,MA,Pb,I,1.59,TiO2-c | Polystyrene-ns | TiO2-mp,Spiro-MeOTAD,Au,Unknown,DMF; DMSO >> IPA,False,65 >> 100,Spin-coating >> Spin-coating,Unknown,0.105,False,0.92,17.5,0.66,10.6,aUhlytp45_m4CV_IGuwbaNNp_fCr
Cs0.15FA0.85PbBr0.9I2.1,Cs; FA,Pb,Br; I,1.698,SnO2-np,Spiro-MeOTAD,,,,False,,,,,False,1.179,19.8,0.765,17.86,aUjA0JIfUV4Y1HsjXfjL_sTAtpne
MAPbI3,MA,Pb,I,1.55,TiO2-c | TiO2-mp,CuSCN,Au,Unknown,DMF,False,100.0,Spin-coating,N2,0.25,False,0.84,17.1,0.71,10.28,aUtDTOPbOo68kcVGxqAZC_fLUe6-
MAPbI3,MA,Pb,I,1.6,PCBM-60 | LiF,NiO-c,Al,Toluene,GBL,False,100.0,Spin-coating,N2,0.14,False,0.964,3.96,0.718,10.92,aUw463ZaDZyTpZxzZyDG2Wry7Dqv
MAPbI3,MA,Pb,I,1.6,TiO2-c | TiO2-mp,TPB-2-MOTPA,Au,Unknown,DMF >> IPA,False,90.0 >> Unknown,Spin-coating >> CBD,Air >> Air,0.08,False,0.928,17.37,0.69,11.06,aUwwZyGIkDn6Q_Iuk7fUeEiNW9SI
Cs0.17FA0.83PbBr0.75I2.25,Cs; FA,Pb,Br; I,,TiO2-c | PCBM-60,Spiro-MeOTAD,Au,Air,DMF,False,25; 70,Spin-coating,Air,0.1,False,1.07,21.05,0.75,17.14,aUzCR2s-BypLP8dFI5EX1ZuoPTzz
MAPbI3,MA,Pb,I,1.6,SnO2-c,Spiro-MeOTAD,Ag,Toluene,DMSO; GBL,False,100.0,Spin-coating,Unknown,0.0314,False,1.08,19.26,0.57,11.78,aV-FN42PcDVoAoRNYbnoq-bOnzn8
Cs0.125FA0.875PbBr0.375I2.625,Cs; FA,Pb,Br; I,,TiO2-c | TiO2-mp,Spiro-MeOTAD,Au,Diethyl ether,DMF; DMSO,False,140.0,Spin-coating,Unknown,0.125,False,1.0759999999999998,22.479,0.779,18.85,aVG6tDuOO1UMBes3MT-7iAOIT7GE
FA0.85MA0.15PbBr0.45I2.55,FA; MA,Pb,Br; I,,TiO2-c,Spiro-MeOTAD,Au,Toluene,DMF; DMSO,False,100.0,Spin-coating,N2,0.1,False,1.062,22.26,0.733,17.33,aVUTYOuV5cu0N5wiVgFuXWS5KAhU
(3AMP)FA0.9MA2.1Pb4I13,(3AMP); FA; MA,Pb,I,,C60 | BCP,PEDOT:PSS,Ag,Unknown,DMF; DMSO,False,100.0,Spin-coating,N2,0.09,False,1.06,12.45,0.759,10.03,aVcG4WVyYbHcvBECgEBf-bCbxGfi
MAPbI3,MA,Pb,I,1.6,TiO2-c | TiO2-mp,Spiro-MeOTAD,Au,Unknown,DMF >> IPA,False,Unknown >> 90.0,Spin-coating >> CBD,Air >> Air,0.1,False,1.01,21.8,0.698,15.3,aVduSwNTXgPBLenVuuTK3lKcvKeC
MAPbI3,MA,Pb,I,1.6,SnO2-c,PBT,Au,Diethyl ether,DMF; DMSO,False,65.0; 100.0,Spin-coating,Unknown,0.012,False,1.06,16.53,0.63,13.56,aVpOrh7CMaix3iQ-sfSfoneyvOyP
Cs0.05FA0.78MA0.16PbBr0.5I2.5,Cs; FA; MA,Pb,Br; I,,SnO2-np,Spiro-MeOTAD,Au,Chlorobenzene,DMF; DMSO,False,100,Spin-coating,N2,0.09,False,1.13,21.96,0.794,19.75,aVyT8RBwnQtgBTL9nnXgHrHGG1US
CsPbBrI2,Cs,Pb,Br; I,,TiO2-c,Spiro-MeOTAD,MoO3 | Ag,Chlorobenzene,DMSO,False,260.0,Spin-coating,N2,0.09,False,1.12,16.18,0.73,13.24,aW23L7SPhNisx53IYe0Ky87xIpFR
CsMAPbI3,Cs; MA,Pb,I,,SnO2-np,Spiro-MeOTAD,Au,Chlorobenzene,DMF,False,340,Spin-coating,N2,0.04,False,1.06,20.1,0.753,15.8,aW2_a5skK9GbGpdaoX0FiRwtQBVr
Cs0.05FA0.7885MA0.1615PbBr1.2I1.8,Cs; FA; MA,Pb,Br; I,,PCBM-60 | BCP,NiO-c | PTAA,Ag,Chlorobenzene,DMF; DMSO,True,100.0,Spin-coating,N2,0.1,False,1.16,18.081,0.8059999999999999,16.92,aW30RJRJWkShYBFd2PJ8hqmj-emW
FA0.83MA0.17PbBr0.51I2.49,FA; MA,Pb,Br; I,,Al2O3-c | TiO2-c | TiO2-mp,Spiro-MeOTAD,Au,Chlorobenzene,DMF; DMSO,False,Unknown,Spin-coating,N2,0.125,False,1.06,18.4,0.53,10.4,aW9ZfW_eElT7-wpEdv0_ncg1_4lf
Cs0.17FA0.83PbBr0.8I2.2,Cs; FA,Pb,Br; I,1.72,SnO2-np,Spiro-MeOTAD,Au,Chlorobenzene,DMF; DMSO,False,100.0,Spin-coating,N2,0.0893,False,1.16,19.1,0.6729999999999999,14.9,aWFkU1fQgG2j9cV7paZ_rPaRdzv1
(PEA)2Cs39Pb40Br40.33I80.67,(PEA); Cs,Pb,Br; I,,SnO2-np,Spiro-MeOTAD,Au,Chlorobenzene,DMSO,False,25; 50; 75; 100,Spin-coating,Unknown,0.16,False,1.1,14.34,0.71,11.2,aWLQGmR3UpI9NhxoFM9k-Q-Lb5dt
MAPbI3,MA,Pb,I,1.6,TiO2-c,PMMA | Spiro-MeOTAD,Ag,Chlorobenzene,DMSO; GBL,False,100,Spin-coating,Glovebox,0.045,False,1.008,21.86,0.778,17.15,aWahGmxNJS6Z45z5fKw0Qcg54qOg
MAPbI3,MA,Pb,I,1.6,TiO2-c | TiO2-mp,Spiro-MeOTAD,Au,Unknown,DMF >> IPA,False,75.0 >> 75.0,Spin-coating >> CBD,Ar >> Ar,0.1,False,0.8690000000000001,17.45,0.608,9.22,aWdUipROXfuZ-9YnnFxUejYwC934
MAPbI3,MA,Pb,I,1.6,TiO2-c | TiO2-mp,PTAA,Au,Chlorobenzene,DMSO,False,100,Spin-coating,N2,0.09,False,1.02,18.1,0.85,13.0,aWmdtfitx-cQ6_YdGl8Au4jPZQsl
MAPbI3,MA,Pb,I,1.55,ZnO-c | ZnO-nanodisks,Spiro-MeOTAD,Au,Unknown,DMF >> IPA,False,Unknown >> 70.0,Spin-coating >> CBD,Air >> Air,0.1,False,0.945,19.0,0.62,11.13,aWoOCZCmId_Z1hRUIJmjf5OzG_EI
Cs0.05FA0.79MA0.16PbBr0.49I2.51,Cs; FA; MA,Pb,Br; I,,TiO2-c,Polystyrene | Spiro-MeOTAD,Ag,Chlorobenzene,DMF; DMSO,False,100.0,Spin-coating,Unknown,0.12,False,1.158,22.32,0.792,20.08,aWpEb9jtzJcS6eq3xfT665LO4I9V
MAPbI3,MA,Pb,I,1.6,PCBM-60 | PEI,PEDOT:PSS; PEI | PEDOT:PSS,Ag,Toluene,DMSO; GBL,False,100,Spin-coating,Air,2.25,False,,,,7.01,aWwoml15XJ3pU44dO_Fwlc1gKcw6
MAPbBr0.1I2.9,MA,Pb,Br; I,1.6,TiO2-c | TiO2-mp,Spiro-MeOTAD,Au,Unknown,DMF; DMSO >> IPA,False,100.0 >> 100.0,Spin-coating >> Spin-coating,Air >> Air,0.1,False,1.01,19.83,0.66,13.2,aX0HpFUMu9LqRRuISU5WU796MDGs
MAPbI3,MA,Pb,I,1.6,TEABr | PCBM-60 | PEI,NiO-c,Ag,Unknown,DMSO; GBL,False,70.0,Spin-coating,Air,0.09,False,1.13,17.43,0.696,13.68,aX6iVw255asm1b83ZXGxG46dWxLa
MAPbI3,MA,Pb,I,1.6,TiO2-c | TiO2-nw,none,Carbon,Unknown,Unknown,False,75; 105,Spin-coating,Ar,0.16,False,0.99,22.5,0.56,11.86,aXCj-8sAx9TjUsAeEH9dH6xsvxwa
Cs0.1FA0.81MA0.09PbBr0.1I2.9,Cs; FA; MA,Pb,Br; I,1.55,TiO2-np,Spiro-MeOTAD,Au,Unknown,DMF; DMSO >> IPA,False,70.0 >> 140.0,Spin-coating >> Spin-coating,Unknown,0.049,False,1.13,24.1,0.81,21.7,aXF9jQ9GIcGJmWS1XoKcSrGtXIyR
Cs0.04FA0.82MA0.14PbBr0.42I2.58,Cs; FA; MA,Pb,Br; I,,SnO2-QDs,Spiro-MeOTAD,Au,Chlorobenzene,DMF; DMSO,False,100.0,Spin-coating,N2,0.09,False,1.06,22.38,0.782,19.0,aXJzG4h18mAlO4whVxs6ULMPHEqC
MAPbI3,MA,Pb,I,1.6,PCBM-60 | PFN,PEDOT:PSS,Ag,Unknown,DMF,False,100.0,Spin-coating,N2,0.04,False,0.85,22.92,0.6579999999999999,13.5,aXKPP5OvbPYblGwHibSZocRLlMJh
FA0.3MA0.7PbI3,FA; MA,Pb,I,1.6,In2O3-c,Spiro-MeOTAD,Ag,Unknown,DMF | DMF; IPA,False,Unknown | 100,Spin-coating | Spin-coating,N2 | N2,0.075,False,1.03,22.7,0.69,16.13,aXNufQQ0GVVwCo7wBnA5EL0qLsD_
Cs0.05FA0.85MA0.15PbBr0.45I2.55,Cs; FA; MA,Pb,Br; I,,TiO2-c,Spiro-MeOTAD,Au,Ethyl acetate,DMF; DMSO,False,100,Spin-coating,Ar,0.1,False,,,,19.19,aXi3GP2WZuy7QQOUG8JnfqftFtCy
MAPbI3,MA,Pb,I,1.6,TiO2-c | TiO2-mp,Spiro-MeOTAD,Au,Unknown,DMF,False,100.0,Spin-coating,N2,0.09,False,,,,14.0,aXmXqmUmufIoqP1BAZu2etBABMdD
MAPbI3,MA,Pb,I,1.6,TiO2-c | TiO2-mp,Spiro-MeOTAD,Au,Unknown,DMF >> IPA,False,Unknown >> 100.0,Spin-coating >> CBD,Unknown >> Unknown,0.07,False,1.046,18.58,0.688,13.37,aYT7G3OHHoHBjueP2p8mOZAMbj-Z
Cs0.05FA0.79MA0.16PbBr0.51I2.49,Cs; FA; MA,Pb,Br; I,1.6,TiO2-c | TiO2-mp,Spiro-MeOTAD,Au,Chlorobenzene,DMF; DMSO,False,100.0,Spin-coating,N2,0.1,False,1.05,20.45,0.66,14.29,aYZi_N86Q4QpYTfVud7iU54aOKDH
MAPbI3,MA,Pb,I,1.6,ZnO-np,Bifluo,Ag,Unknown,DMF >> IPA,False,Unknown >> 70.0,Slot-die coating >> Slot-die coating,Air >> Air,0.1,False,1.1,19.68,0.6809999999999999,14.75,aYgLNTZQBp5h8FP-DsrWxykogmMu
FA0.85MA0.15PbBr0.45I2.55,FA; MA,Pb,Br; I,,TiO2-c | TiO2-mp,PVK,Au,Unknown,DMF; DMSO,False,160.0,Spin-coating,N2,0.181,False,,,,15.98,aYhnz0Qusd91aBcmKH2si3I5ASgy
MAPbI3,MA,Pb,I,1.6,TiO2-c | TiO2-mp,Spiro-MeOTAD,AgAl,Toluene,DMSO; GBL,False,Unknown,Spin-coating,N2,0.09,False,1.1,23.14,0.721,18.34,aYlrUNehQyttSy_5vSBzersv2Uq8
MAPbI3,MA,Pb,I,1.6,TiO2-c,Spiro-MeOTAD,Au,Chlorobenzene,DMF; DMSO,False,110.0,Spin-coating,Unknown,0.1,False,1.103,23.54,0.76,19.7,aZ7-u6KpIFRQ04puS9SsYx61Pedv
FA0.9MA0.1PbBr0.1I2.9,FA; MA,Pb,Br; I,,TiS2,Spiro-MeOTAD,Ag,Unknown,DMF; DMSO >> IPA,False,Unknown >> 150.0,Spin-coating >> Spin-coating,Air >> Air,0.757,False,0.96,24.68,0.701,16.72,aZD99e2KrUOREK2wGTLkkjPU5Cjz
MAPbI3,MA,Pb,I,1.59,PCBM-60 | BCP,PTAA | PFN,Al,Diethyl ether,DMF; DMSO,False,60; 100,Spin-coating,Unknown,,False,1.07,22.5,0.77,18.5,aZE4JWPnh9OOUjZ4gyF9UUTdkaCT
MAPbI3,MA,Pb,I,1.5,PCBM-60 | BCP,NiO-np,Ag,Chlorobenzene,DMF; DMSO,False,100.0,Spin-coating,N2,0.04,False,1.01,19.11,0.722,14.0,aZWlgNMKCpUDEhROjo0xTl_vVIfz
Cs0.05FA0.79MA0.16PbBr0.51I2.49 | (oFPEA)PbI3,Cs; FA; MA | (oFPEA),Pb | Pb,Br; I | I,,SnO2-np,Spiro-MeOTAD,Au,Chlorobenzene,DMF; DMSO | IPA,False,100,Spin-coating | Spin-coating,Unknown,0.1,False,1.126,22.33,0.779,19.59,aZb-3FaTIwQ3fqG1qVOck_fXR0eG
MAPbI3,MA,Pb,I,1.5,NDP-V | C60 | BCP,P3CT-Na,Ag,Chlorobenzene,DMF; DMSO,False,60.0; 80.0,Spin-coating,N2,0.09,False,1.026,21.22,0.76,16.63,aZuPYkznRIFHUsbtmij_47PqkxkK
MAPb1.0I3,MA,Pb,I,1.6,NbOH5,Spiro-MeOTAD,Ag,Ethyl acetate,DMSO; GBL,False,Unknown,Spin-coating,N2,0.06,False,1.03,21.13,0.7,13.09,a_AJ58bDNyt-xXocCELysoyaCo8r
MAPbI3,MA,Pb,I,1.6,ZnO-c | ZnO-nw,Spiro-MeOTAD,Ag,Unknown,DMF >> IPA,False,70.0 >> 100.0,Spin-coating >> Spin-coating,Unknown,0.12,False,0.927,17.85,0.63,10.42,a_C9TKa96n3eRsWPGYsn31zLlwqR
FAPbI3,FA,Pb,I,1.48,TiO2-c,Spiro-MeOTAD,Au,Chlorobenzene,DMF; DMSO; GBL,False,150.0,Spin-coating,N2,0.09,False,1.05,24.1,0.74,19.15,a_DSnMbE3IYlfshJcgmcUHaoEnuN
MAPbI3,MA,Pb,I,1.6,TiO2-c | TiO2-mp,ACE-QA-ACE,Ag,Chlorobenzene,DMF; DMSO,False,100.0,Spin-coating,Unknown,0.1,False,1.06,22.36,0.767,18.2,a_ZWCdRymuNIoiolIMi2tAfvAhOk
MAPbI3,MA,Pb,I,1.6,TiO2-c | TiO2-mp,Spiro-MeOTAD,Au,Chlorobenzene,DMSO,False,Unknown,Spin-coating,Unknown,0.1,False,1.03,20.35,0.639,13.4,aa1wN21DaperbJKDkeG4uswWUo1P
MAPbI3,MA,Pb,I,1.59,PCBM-60,Graphene oxide; MoOx-np,Ag,Unknown,DMF,True,100.0,Spin-coating,N2,0.0225,False,0.99,21.8,0.773,16.7,aaB80cydpcGLVIFxr2UwJX2cIjfH
MAPbI3,MA,Pb,I,1.6,TiO2-c | TiO2-mp,Spiro-MeOTAD,Au,Unknown,DMF,False,100.0,Spin-coating,Unknown,0.1057,False,,,,,aaHuk0qhO0wfmZx2jxFUWDgCRMHm
FA0.79MA0.16PbBr0.51I2.49,FA; MA,Pb,Br; I,,PCBM-60 | BCP,NiO-np | PMMA,Ag,Ethyl acetate,DMF; DMSO,False,105.0,Spin-coating,N2,0.09,False,1.08,22.87,0.762,18.83,aaNc8cx1td2PRN-dvF8oLY4us-Yj
MAPbI3,MA,Pb,I,1.6,TiO2-c | TiO2-mp,Spiro-MeOTAD,Au,Unknown,DMF; DMSO,False,60; 120,Spin-coating,N2,0.08,False,1.04,18.42,0.741,14.2,aaOHvpn3sJNhLVzX3hDGcRY6KQhG
MAPbI3,MA,Pb,I,1.65,SnO2-c | TiO2-mp | ZrO2-mp,none,Carbon,Toluene,DMF; DMSO,False,100,Spin-coating,N2,,False,1.01,20.14,0.579,11.85,aaRXk8yLTIYEkv98Vk-alyrU33oo
MAPbI3,MA,Pb,I,1.6,PCBM-60 | C60 | LiF,PEDOT:PSS | PEDOT:PSS,Al,Chlorobenzene,DMF; DMSO,False,100.0,Spin-coating,N2,0.1,False,1.02,22.98,0.675,15.8,aaSEDEh20iL6LvcGgGgYno4ZNtrh
MAPbI3,MA,Pb,I,1.6,PCBM-60,PEDOT:PSS,Ag,Unknown,DMF >> Ethanol,False,70.0 >> 100.0,Spin-coating >> Spin-coating,N2 >> N2,0.18,False,0.94,19.58,0.7,12.94,aaWQTi_B5j68BSe8Ll1I5iUEJxhM
FAPbI3,FA,Pb,I,1.48,TiO2-c | TiO2-mp,Spiro-MeOTAD,Au,Unknown,DMF; DMSO >> IPA,False,Unknown >> 150.0,Spin-coating >> Spin-coating,N2 >> N2,0.096,False,0.98,16.06,0.637,10.04,aa_drlFr3D9DjwxzaluEc2EvhCep
FA0.83MA0.17PbBr0.49I2.51,FA; MA,Pb,Br; I,1.63,TiO2-c | TiO2-mp,Spiro-MeOTAD,Au,Chlorobenzene,DMF; DMSO,False,100.0,Spin-coating,N2,0.09,False,0.924,21.4,0.674,13.3,aacJaaHuaNRaaMPUK3Diy4oObIUt
MAPbI3,MA,Pb,I,1.6,PCBM-60,Lignosulfonate; PEDOT:PSS; PDA,Al,Chlorobenzene,Unknown,False,Unknown,Spin-coating,N2,0.09,False,1.02,18.19,0.6509999999999999,12.05,aajVGlq2-8MYPvJYdFqASUcsUsOI
FA0.1MA0.9PbI3 | TAPbI3,FA; MA | TA,Pb | Pb,I | I,1.6,TiO2-c,TAPbI3 | Spiro-MeOTAD,Au,Unknown,DMF >> IPA,False,120.0 >> 120,Spin-coating >> Spin-coating,Air >> Air,0.1,False,1.08,22.81,0.77,18.97,aaqPS84mnZi3ESBNDquS-E0bBqVs
MAPbI3,MA,Pb,I,1.6,ZnO-c,Spiro-MeOTAD,Ag,Toluene,DMF,False,105.0,Spin-coating,N2,0.04,False,0.97,15.4,0.672,10.1,aaslY80Yz47H5hxI4tougM1BSZOc
Cs0.05FA0.79MA0.16PbBr0.51I2.49,Cs; FA; MA,Pb,Br; I,,TiO2-c | TiO2-mp,HS-Ph-NO2 | Spiro-MeOTAD,Au,Chlorobenzene,DMF; DMSO,False,100.0,Spin-coating,N2,0.16,False,1.1,22.4,0.78,19.1,aazDjBEPPyCdVTSKs2uEtMECjbBO
FA0.84MA0.16PbBr0.45I2.55,FA; MA,Pb,Br; I,,TiO2-c | TiO2-mp,Spiro-MeOTAD,Au,Chlorobenzene,DMF; DMSO,False,100.0,Spin-coating,Unknown,0.16,False,,,,,ab5ay0vgto2ratEFJZNxDnkak1Fl
CsPbBr3,Cs,Pb,Br,,TiO2-c | TiO2-mp,CuCrO2-np,Carbon,Unknown,DMF >> Methanol,False,90.0 >> 250.0,Spin-coating >> Spin-coating,Air >> Air,0.09,False,1.4480000000000002,7.26,0.8,8.41,ab9sAdi4JX2EAkqC1m9FwEHHhp8b
Cs0.05FA0.93GU0.02PbI3,Cs; FA; GU,Pb,I,,SnO2-np | ZnO-np,Spiro-MeOTAD,Au,Chlorobenzene,DMF; DMSO,False,80 >> 150,Spin-coating,Unknown,0.04,False,1.14,24.1,0.7959999999999999,22.2,abCQLnNtl5py6PDjzWelPrf4e3qb
MAPbI3,MA,Pb,I,1.6,C60 | BCP,PTAA,Cu,Ethyl acetate,DMF; DMSO,False,100,Spin-coating,N2,0.16,False,1.11,19.1,0.63,14.0,abGlgpZ7TSlRGVQHuY8hl7FHqarJ
MAPbI3,MA,Pb,I,1.6,PCBM-60 | bis-C60,PEDOT:PSS,Ag,Unknown,DMF,False,90.0,Spin-coating,N2,0.0314,False,0.9,15.0,0.58,7.9,abOM_qmqVRuUfYDUmTaqa02ihuj5
FA0.7MA0.3PbBr0.1I2.9,FA; MA,Pb,Br; I,,Au@TiO2-nw; TiO2-np,Spiro-MeOTAD,Au,Unknown,DMF >> IPA,False,90.0 >> 150.0,Spin-coating >> CBD,Unknown,0.102,False,1.032,22.42,0.7509999999999999,17.38,abQ4RHd2n9kmhGpF045hLM_MThye
MAPbI3,MA,Pb,I,1.6,TiO2-c | TiO2-mp,PTAA,Au,Unknown,GBL,False,100,Spin-coating,Unknown,0.096,False,0.9,15.6,0.645,9.1,abRS0-f7pALolD-RNxznji11bCJv
MAPbI3,MA,Pb,I,1.5,PCBM-60 | BCP,NiO-c,Au,Toluene,DMF,False,Unknown,Spin-coating,N2,0.08,False,1.11,13.7,0.56,8.5,abVbmoDyJv32WDVp4onFxusdXOz0
MAPbI3,MA,Pb,I,1.6,TiO2-c,Spiro-MeOTAD,Au,Unknown,Dimethylacetamide,True,100.0,Spin-coating,Unknown,0.314,False,0.77,19.8,0.519,7.8,abWizQv1YQkqH-QKj-3leXaQtbmM
MAPbI3,MA,Pb,I,1.55,CdS,Spiro-MeOTAD,Au,Toluene,DMSO; GBL,False,100.0,Spin-coating,N2,0.12,False,1.05,16.14,0.66,11.17,ab_uCcNb7b93z82LOcJqyyhwwp0C
MAPbI3,MA,Pb,I,1.6,PCBM-60,PEDOT:PSS,Ag,Unknown,DMF; H2O,False,100.0,Spin-coating,Unknown,0.06,False,0.994,19.46,0.639,11.69,abf8ybzm7EpdGGDOWUqAI6jCpbuP
MAPbI3,MA,Pb,I,1.6,PCBM-60 | BCP,NiO,Ag,Chlorobenzene,DMF; DMSO,False,100,Spin-coating,Unknown,0.1,False,0.965,18.31,0.636,11.3,abhpAoDm-Hrj4_zIbVPtv-2fv9NV
MAPbI3,MA,Pb,I,1.6,TiO2-c | TiO2-mp,Spiro-MeOTAD,Au,Unknown,DMF,False,100.0,Spin-coating,N2,0.09,False,,,,16.8,abqZhcJaEps9o-q3j8s4AMnTV5Px
MAPbI3,MA,Pb,I,1.6,ZnO-c | TiO2-mp,Spiro-MeOTAD,Au,Chlorobenzene,DMF; DMSO,False,100.0,Spin-coating,Unknown,0.09,False,,,,17.2,ac92CMQKolo0WeOHGxhGzxUs6O1-
FA0.92MA0.08PbI3,FA; MA,Pb,I,1.55,SnO2-c,Spiro-MeOTAD,Au,Unknown,DMF; DMSO >> IPA,False,70.0 >> 150.0,Spin-coating >> Spin-coating,Air >> Air,0.07,False,1.05,24.12,0.805,20.53,acNeNiuZJk5LvLI5LPXIB3V4Ki36
MAPb3I3,MA,Pb,I,,TiO2-c,P3HT,MoO3 | Ag,Unknown,DMF,False,105.0,Spin-coating,N2,0.03,False,0.92,19.96,0.65,12.16,acQfMkEdSB25bnP1xpeKkTWwvlFC
Cs0.05FA0.79MA0.16PbBr0.51I2.49,Cs; FA; MA,Pb,Br; I,1.6,TiO2-c | TiO2-mp,Spiro-MeOTAD,Au,Chlorobenzene,DMF; DMSO,False,100.0,Spin-coating,N2,0.1,False,1.13,22.56,0.75,19.17,acSRecF4er0e6otshgz4UBUUxKe5
MAPbI3,MA,Pb,I,1.6,PCBM-60 | PN4N,NiO-c | DEA,Ag,Unknown,DMF,False,95.0,Spin-coating,Unknown,0.1,False,0.95,20.85,0.79,15.7,ace6Aqs1yfGqQEI17rVI1Z27lW-k
MAPbI3,MA,Pb,I,1.6,TiO2-c | TiO2-mp,Spiro-MeOTAD,Ag,Anisole,DMF; DMSO,False,100.0,Spin-coating,N2,4.0,False,1.02,22.0,0.637,14.26,ad3QLy4Yvhi51wduSGWVfCp5AyYg
Cs0.05FA0.79MA0.16PbBr0.51I2.49,Cs; FA; MA,Pb,Br; I,,TiO2-c | TiO2-mp,HS-Ph-NO2 | Spiro-MeOTAD,Au,Chlorobenzene,DMF; DMSO,False,100.0,Spin-coating,N2,0.16,False,1.11,22.9,0.79,19.3,ad4y-D6F5UWtSYhg7brJOAO-ujAi
MAPb0.93Sb0.03I3,MA,Pb; Sb,I,,TiO2-c | TiO2-mp,Spiro-MeOTAD,Au,Unknown,DMF; GBL,False,100.0,Spin-coating,Air,0.09,False,0.888,16.7,0.551,8.17,adCeNvO0Ys_1gCpZxYjWLODQvOrX
MAPbI3,MA,Pb,I,1.6,TiO2-c | Al2O3-mp,Spiro-MeOTAD,Au,Unknown,DMF,False,100.0,Spin-coating,Unknown,0.1032,False,1.03,16.47,0.57,9.61,adDIx6rJ6JCMKeNuISz_NBr-cV66
Cs0.1FA0.9PbI3,Cs; FA,Pb,I,1.48,ZnO-c,Spiro-MeOTAD,Au,Chlorobenzene,DMF; DMSO,False,100.0,Spin-coating,Air,0.06,False,1.06,24.31,0.741,19.09,adQKiP5AN6gS82Ut4D_aA-Ow9EO2
FA0.85MA0.15PbBr0.45I2.55,FA; MA,Pb,Br; I,,TiO2-c | TiO2-mp,Spiro-MeOTAD,Au,Unknown,DMF; DMSO >> IPA,False,70.0 >> 100.0,Spin-coating >> Spin-coating,N2 >> N2,0.16,False,1.13,21.31,0.754,18.53,adRZoIGzmyctS44mXGrGB1MriXrI
MAPbI3,MA,Pb,I,1.6,In2S3,Spiro-MeOTAD,Au,Unknown,DMF; DMSO,False,65.0; 100.0,Spin-coating,N2,0.136,False,1.08,21.21,0.71,16.19,adUZxeKlmPuZxPjec6ANIyPooZ6G
MAPbI3,MA,Pb,I,1.6,TiO2-c | TiO2-nw,Spiro-MeOTAD,Au,Unknown,DMF >> IPA,False,50; 100 >> 100,Spin-coating >> Spin-coating,N2 >> N2,0.14,False,0.94,18.4,0.74,12.9,adYKTkVtVxsqu4C96-frdLNApGf-
MAPbI3,MA,Pb,I,1.6,TiO2-c,none,Au,Unknown,DMF >> IPA,False,70.0 >> 170.0,Spin-coating >> CBD,Unknown,0.09,False,0.8,19.1,0.51,7.8,adbL-GgwTX0iYGvC1nHdb1QN4JjR
FA0.85MA0.15PbBr0.45I2.55,FA; MA,Pb,Br; I,1.6,TiO2-c | TiO2-mp,X55,Au,Chlorobenzene,DMF,False,100.0,Spin-coating,Ar,0.2,False,1.15,23.4,0.77,20.8,adfhtybHh-BtAPngPNsPnNjRvBmc
MAPbI3,MA,Pb,I,1.6,C60,Spiro-MeOTAD,MoO3 | Ag,Chlorobenzene,DMF; DMSO,False,60.0; 85.0,Spin-coating,N2,0.04,False,,,,,advMJ0iCQ-ozXs0V6jCJNrz93UwT
Cs0.17FA0.83PbBr0.4I0.6,Cs; FA,Pb,Br; I,1.73,SnO2 Nanoparticle,Spiro-MeOTAD,,,,False,,,,,False,1.224,17.54,0.784,16.83,ae-bfx7EFWia_3FP7OMK0bIck3gz
MAPbI3,MA,Pb,I,1.6,TiO2-c | TiO2-mp,Spiro-MeOTAD,Au,Unknown,DMF >> IPA,False,Unknown,Spin-coating >> CBD,Air >> Air,0.1,False,1.0,19.25,0.525,10.1,ae4N75Hyc4V3d-tGo8Fj3iv0Hqjk
MAPbI3,MA,Pb,I,1.6,PCBM-60 | DTAB,PEDOT:PSS,Ag,Unknown,DMF >> IPA,False,70.0 >> 100.0,Spin-coating >> Spin-coating,Unknown,0.12,False,1.02,15.65,0.44,7.03,ae7vBWj6wjKKlVJoaf6tOs2Wow5n
Cs0.1FA0.81MA0.09PbBr0.17I2.83,Cs; FA; MA,Pb,Br; I,,TiO2-c | TiO2-mp,V1221,Au,Trifluorotoluene,DMF; DMSO,False,100,Spin-coating,Unknown,0.16,False,1.024,23.56,0.731,17.0,aeGGl--l4FntHNJdPvSsCRd-T25u
MAPbI3,MA,Pb,I,1.6,TiO2-nw,Spiro-MeOTAD,Ag,Unknown,DMF,False,105.0,Spin-coating,Air >> N2,0.09,False,0.732,19.18,0.58,9.12,aeGJK5u3lvdxPl5zOHDbt4RK2qOo
MAPbI3,MA,Pb,I,1.6,TiO2-c,Spiro-MeOTAD,Au,Unknown,DMF >> IPA,False,50; 100 >> 100,Spin-coating >> Spin-coating,N2 >> N2,0.14,False,0.81,19.1,0.59,9.13,aeX0MswqJyWvW7VHz-PhagC8MHVQ
FA0.85MA0.15PbBr0.45I2.55,FA; MA,Pb,Br; I,,TiO2-c | TiO2-mp,Spiro-MeOTAD,Au,Chlorobenzene,DMF; DMSO,False,100.0,Spin-coating,N2,16.0,False,1.13,17.3,0.619,12.1,aef8MGf82iRsvECCPoN7JxH3sY2B
MAPbI3,MA,Pb,I,1.55,TiO2-c,Spiro-MeOTAD,Ag,Ethyl acetate; Petroleum ether,DMF,False,100.0,Spin-coating,N2,0.16,False,1.017,21.88,0.6729999999999999,14.96,aej_bju5ICtPPb42wGT14-I9Emle
MAPbI3,MA,Pb,I,1.59,TiO2-c,Spiro-MeOTAD,Ag,Ethyl acetate,DMF,False,100.0,Spin-coating,N2,0.1,False,1.0,19.57,0.672,13.17,aelcBZwVeF4a0vItqIVMfABcA0so
MAPbI3,MA,Pb,I,1.6,PCBM-60,NiO,Ag,Chlorobenzene,DMF,False,100,Spin-coating,Unknown,0.1,False,0.975,17.8,0.65,11.4,aet4OzDyVcYAEBf8034P0u0uboH1
MAPbI3,MA,Pb,I,1.6,Polyimid | PCBM-60 | BCP,CA-Br; TPA-PT-C6,Ag,Toluene,DMF; DMSO,False,100.0,Spin-coating,N2,36.0,True,1.0,18.0,0.677,12.67,af1EqKYGX2JIscu1gVPopmNB4FQ2
MAPbI3,MA,Pb,I,1.58,PCBM-60 | Bphen,PolyTPD,Ag,Unknown,acetonitrile; Methylamine,True,100.0,Spin-coating,N2,0.0256,False,1.05,18.75,0.787,15.62,af5TGDXbd4D5GhO2ijAXiMwShffT
MAPbI3,MA,Pb,I,1.6,SnO2-np | Graphene-QDs,Spiro-MeOTAD,Au,Chlorobenzene,DMF,False,100.0,Spin-coating,N2,0.16,False,1.0,21.7,0.586,12.1,afLC_87HvFNF1v4DUTq1dmleQ9sO
MAPbI3,MA,Pb,I,1.6,ITCPTC-Th | C60 | BCP,P3CT-Na,Ag,Chlorobenzene,DMF; DMSO,False,60; 80,Spin-coating,N2,0.09,False,1.055,22.45,0.79,18.75,afRWAZ2JPTZqfFh4fXpNmG6jVH8R
MAPbI3,MA,Pb,I,1.6,TiO2-c | TiO2-mp | Cs2CO3,Spiro-MeOTAD,Au,Unknown,DMF >> IPA,False,70.0 >> 70.0,Spin-coating >> CBD,Unknown,0.09,False,0.95,20.5,0.68,13.2,afSL8FeLoAH2J5Ma0jKYGs4G0KFt
MAPbI3,MA,Pb,I,1.55,TiO2-c | TiO2-mp,Spiro-MeOTAD,Au,Diethyl ether,NMP,False,25,Spin-coating,N2,0.09,False,1.02,18.3,0.67,12.6,afiyC284EwxAl810TH2FkNWgogW7
FA0.85MA0.15PbBr0.21I2.79,FA; MA,Pb,Br; I,1.56,SnO2-np,PTAA,Au,Unknown,DMF; DMSO >> DMSO; IPA,False,70.0 >> 150.0,Spin-coating >> Spin-coating,Air >> Air,0.04,False,1.07,22.94,0.75,18.39,afmI4gV6fCSKINXlZXQFHAxKHrUP
MAPbI3,MA,Pb,I,1.6,TiO2-c | TiO2-mp,Spiro-MeOTAD,Au,Unknown,DMF >> IPA,False,50; 100 >> 100,Spin-coating >> Electrospraying,Air >> Air,0.1,False,0.96,24.0,0.456,10.5,afqWr_pG52k6xVMp3FS1riFevk54
MAPbI3,MA,Pb,I,1.6,SnO2-np | PCBM-60,BTPA-TCNE,MoO3 | Au,Toluene,DMSO; GBL,False,100.0,Spin-coating,N2,0.1119999999999999,False,1.04,20.84,0.7859999999999999,16.0,ag-BYkmScdemSlYB2TCX5BNZpasB
MAPbI3,MA,Pb,I,1.6,TiO2-c,Spiro-MeOTAD,Au,Unknown,DMF,False,100.0,Spin-coating,N2,0.1,False,0.94,16.51,0.69,10.26,ag0btQlo-NLChI3DSEA6rNFEw7Lt
MAPbI3,MA,Pb,I,1.6,C60 | BCP,PEDOT:PSS,Ag,Unknown,DMSO; GBL,False,120,Ultrasonic spray,Air,1.0,False,0.76,18.97,0.609,8.74,ag0fERbpsg0QaBSRHhQAUHEC0b4P
MAPbI3,MA,Pb,I,1.63,TiO2-c,Spiro-MeOTAD,Ag,Unknown,DMF >> IPA >> DMF >> IPA,False,150 >> 150 >> 150,Spin-coating >> Spin-coating >> Spin-coating >> Spin-coating,Air >> Air >> Air >> Air,0.12,False,1.04,19.5,0.629,12.8,ag6xoq0k3IopXFO1gR-RPB18nVb8
MAPbI3,MA,Pb,I,1.6,TiO2-c | TiO2-mp,MWCNTs; Spiro-MeOTAD,Au,Unknown,DMF,False,Unknown,Spray-coating,Air,0.0672,False,0.84,18.0,0.58,8.7,ag9gfQxhNjiWqsP9VUnduu3DsTdK
MAPbI3,MA,Pb,I,,PCBM-60 | TBAOH,Unknown,Ag,NIR,GBL; DMSO; n-butanol,False,Unknown,Slot-die coating,Unknown,,False,0.98,15.12,0.693,10.31,agDswUirKI87Uc35HVzrWJNu10GS
FA0.85MA0.15PbBr0.15I0.85,FA; MA,Pb,Br; I,1.63,SnO2-np,Spiro-MeOTAD,Au,Toluene,DMF; DMSO,False,100,Spin-coating,N2,,False,,,,18.25,agF6qsFYNYpE0NQQtXBoqjTxyWml
MAPb1.0I3,MA,Pb,I,1.55,TiO2-c | PCBM-60,Spiro-MeOTAD,Au,Unknown,DMF,False,Unknown,Spin-coating,Unknown,0.14,False,1.05,23.08,0.76,18.36,agGTJlCl0lJEnj3k9PakZqoPQUbB
MAPbI3,MA,Pb,I,1.56,PCBM-60 | Bphen,PEDOT:PSS,Ag,Unknown,DMF,False,100.0,Spin-coating,N2,0.0725,False,0.95,20.82,0.741,14.51,agaoK06s4guSYDtAujCqV4IpV3S8
Cs0.05FA0.8265MA0.1235PbBr0.39I2.61,Cs; FA; MA,Pb,Br; I,,TiO2-c | TiO2-mp,Spiro-MeOTAD,Au,Chlorobenzene,DMF; DMSO,False,100.0,Spin-coating,N2,0.1,False,1.097,21.2,0.6920000000000001,16.1,ago6xsNPBgy4sjb2O01AIVySg54I
MAPbI3,MA,Pb,I,1.6,PCBM-60,PEDOT:PSS,Al,IPA,DMSO; GBL,False,100.0,Spin-coating,Unknown,0.1,False,1.04,19.5,0.6759999999999999,13.72,ags83AD5sumo8oWKIWGswSZoT3v3
Cs0.05FA0.79MA0.16PbBr0.51I2.49,Cs; FA; MA,Pb,Br; I,,SnO2-c,Spiro-MeOTAD,Au,Chlorobenzene,DMF; DMSO,False,100.0,Spin-coating,N2,0.16,False,1.116,21.9,0.655,16.7,ah7R9AcOEcotHRNikCTDVDlv8jwP
MAPbI3,MA,Pb,I,1.6,PCBM-60 | AZO-np,PTAA,Ag,Unknown,DMF >> Ethanol,False,Unknown >> 100.0,Spin-coating >> Spin-coating,N2 >> N2,0.26,False,1.09,20.99,0.79,18.0,ahCP5V6fBwho7Z3fQOdeLQK4yOua
MAPbI3,MA,Pb,I,1.6,TiO2-c | TiO2-mp,Spiro-MeOTAD,Au,Unknown,DMF >> IPA,False,Unknown >> 70.0,Spin-coating >> Spin-coating,Unknown,0.09,False,1.11,18.83,0.74,15.44,ahU-0W7eLuV_DT5PU44tZEpwI_un
Cs0.15FA0.85PbBr0.87I2.13,Cs; FA,Pb,Br; I,1.72,SnO2-np,AL2O3-c | Spiro-MeOTAD,MoOx | ITO | MgF2,Toluene,DMF; DMSO; GBL,False,100.0,Spin-coating,Air,0.13,True,1.21,14.0,0.7090000000000001,12.1,aht4Ylaw_ViluiWEeT45RQZ5luuV
FA0.85MA0.15PbBr0.45I2.55,FA; MA,Pb,Br; I,1.67,TiO2-c | TiO2-mp,TiS2-np,Au,Chlorobenzene,DMF; DMSO,False,100.0,Spin-coating,N2,0.16,False,0.952,20.8,0.57,12.01,ai3RPx20gMndaTLoIn0AEUA0eQrs
MAPbI3,MA,Pb,I,1.6,TiO2-c | TiO2-mp,P2,Ag,Toluene,DMSO; GBL,False,100.0,Spin-coating,N2,0.16,False,0.98,17.31,0.57,9.7,aiDceqLYDLY_1c23qonhkQeYodjP
FA0.85MA0.15PbBr0.45I2.55,FA; MA,Pb,Br; I,,SnO2-nanospheres,Spiro-MeOTAD,Au,Chloroform,DMF; DMSO,False,130,Spin-coating,Unknown,0.1,False,1.155,22.8,0.76,20.01,aiDpIH9IOcGv95ISwa3usBoV6cLG
MAPb1.0I3,MA,Pb,I,1.6,PCBM-60,PEDOT:PSS,Carbon-nt,Diethyl ether,DMF; DMSO,False,65; 100,Spin-coating,Unknown,0.1,False,0.79,18.1,0.73,10.5,aiKHiCK4OSfpQsvaU7Um_vwoqAzD
MAPbI3,MA,Pb,I,1.6,TiO2-c | TiO2-mp,Spiro-MeOTAD,Ag,Diethyl ether,DMF; DMSO,False,100.0,Spin-coating,Unknown,0.1,False,0.968,20.21,0.672,13.15,aiMNA3YOFZg2rMe9PSW83ng2Pr-H
MAPbI3,MA,Pb,I,1.6,TiO2-c,Spiro-MeOTAD,Au,Unknown,none >> IPA,False,100.0 >> 100.0,Evaporation >> Spin-coating,Unknown,0.1,False,1.08,21.65,0.64,15.1,aiNLSsI2pGcd2tpmfSCUOBROZKyV
MAPbBr3,MA,Pb,Br,,TiO2-c,Spiro-MeOTAD,Au,Diphenyl ether,DMF; DMSO,False,100.0,Spin-coating,N2,0.09,False,1.36,7.57,0.75,7.75,aiUfKOF4cQ-wE3szBTxx_Npw-lcW
