Repository: GouravSidana/firstML

# firstML
My first Machine Learning Project

File: filtered_perovskite.csv (part 95 of 155)
Formula,A_ion,B_ion,X_ion,Bandgap,ETL,HTL,Backcontact,Antisolvent,Solvent,Solv_annel,Anneal_temp,Dep_procedure,Synth_atm,Cell_area,Is_module,Voc,Jsc,FF,PCE,entry_id
MAPbI3,MA,Pb,I,1.6,TiO2-c,Spiro-MeOTAD,Au,Chlorobenzene,DMF,True,100.0,Spin-coating,N2,0.0813,False,0.95,11.42,0.77,8.39,aidQyRG2fXnHagc_Ahq_fi-SNuBq
MAPbI3,MA,Pb,I,1.6,TiO2-c | SnO2-np,Spiro-MeOTAD,Au,Diethyl ether,DMF; NMP,False,150.0,Spin-coating,Air,0.126,False,1.07,22.5,0.735,17.7,aik7eA7QfsKaLu-8M6tMUXzaT-s9
Cs0.1FA0.765MA0.135PbBr0.45I2.55,Cs; FA; MA,Pb,Br; I,,TiO2-c | TiO2-mp,V885,Au,Trifluorotoluene,DMF; DMSO,False,100.0,Spin-coating,Unknown,0.16,False,1.104,22.43,0.764,18.6,ail2HOYYMq2pm0zfE395sN30ZYaX
MAPbI3,MA,Pb,I,1.6,TiO2-mp,Spiro-MeOTAD,Au,Ar,DMF,False,100.0,Spin-coating,N2,0.16,False,0.934,19.4,0.58,10.28,aip9to8CRAO7mu7cMnUiZStmawoT
MAPbI3,MA,Pb,I,1.6,PCBM-60,NiO-c,Ag,Chlorobenzene,DMSO; GBL,False,100.0,Spin-coating,Unknown,0.12,False,1.03,23.5,0.68,16.5,air6tbqVliisNvN_OfCU3V-iUzVs
Cs0.1FA0.7MA0.2Pb0.5Sn0.5I3,Cs; FA; MA,Pb; Sn,I,,PCBM-60 | PEIE,PEDOT:PSS,Ag,Ethyl acetate,DMF; DMSO,False,100.0,Spin-coating,N2,0.0729,False,0.75,26.8,0.7609999999999999,15.3,ajJ3yrRouH2UXjj2G-gf104OwOhx
MAPbI3,MA,Pb,I,1.6,TiO2-c,J1,Ag,Unknown,DMF,False,90.0,Spin-coating,N2,0.1,False,1.018,20.09,0.68,13.54,ajNtchXXkaR8v4pmLLlqz5odb7dX
MAPbI3,MA,Pb,I,1.6,TiO2-c | TiO2-mp,Spiro-MeOTAD,Au,Ethyl acetate,DMF; DMSO,False,100.0,Spin-coating,N2,0.1,False,1.056,19.713,0.73,15.1,ajar6F_OadMcUOaj4COdSSQg02Wo
MAPbI3,MA,Pb,I,1.6,SnO2-c,Spiro-MeOTAD,Au,Unknown,DMF >> IPA,False,Unknown >> 70.0,Spin-coating >> CBD,Air >> Air,0.11,False,1.03,22.07,0.556,12.6,ajlZ7maZxaUMDTfJSVWyAGELJhb1
MAPbI3,MA,Pb,I,1.6,TiO2-c | C60,PTAA,Ag,Unknown,DMF,False,100.0,Spin-coating,Dry air,0.12,False,1.04,20.7,0.77,16.6,ajxj9clqZheOadZaUHIgLHmXquoM
Cs0.05FA0.79MA0.16PbBr0.51I2.49,Cs; FA; MA,Pb,Br; I,1.623,TiO2-c | TiO2-mp,Spiro-MeOTAD,Au,Chlorobenzene,DMF; DMSO >> IPA,False,100 >> 70,Spin-coating >> Spin-coating,N2 >> N2,0.16,False,1.06,19.6,0.757,15.5,ak36wsfu2HwKHvX5vCv50EzY-gwI
FA0.85MA0.15PbBr0.45I2.55,FA; MA,Pb,Br; I,,TiO2-c | TiO2-mp,Spiro-MeOTAD,Au,Chlorobenzene,DMF; DMSO,False,100,Spin-coating,N2,0.09,False,1.11,21.46,0.76,18.11,akJ_GnUYKGcUEZTsH4F1goQcIgVH
MAPbI3,MA,Pb,I,1.6,TiO2-c | TiO2-mp | ZrO2-mp,none,Carbon,Unknown,DMF,False,100.0,Drop-infiltration,Air,0.1,False,0.91,12.85,0.63,7.39,akQ71sWaTzO8fvg5RifkA098myqK
MAPbI3,MA,Pb,I,1.6,PCBM-60,PEDOT:PSS,Al,Toluene,DMF; DMSO,False,Unknown,Spin-coating,N2,0.142,False,0.95,19.8,0.703,12.87,akcALmNuMiNHLCy0KJvrDx5yscEY
FAPb0.7Sn0.3I3,FA,Pb; Sn,I,1.34,PEIA | PCBM-60 | BCP,PEDOT:PSS,Ag,Unknown,DMF; DMSO >> IPA,False,Unknown >> 130.0,Spin-coating >> Spin-coating,N2 >> N2,0.06,False,0.78,26.46,0.79,15.9,akf2Uv4g92F4Ev3cWq3gZLZN-LV2
MAPbI3,MA,Pb,I,1.6,PCBM-60 | BCP,NiO-c,Ag,Unknown,DMF >> DMF; IPA,False,70.0 >> 70.0,Spin-coating >> Spin-coating,Unknown,0.1,False,1.06,20.17,0.58,12.48,akfzJRzpQg59hTkM8T3DPnm9Qe6u
MAPbI3,MA,Pb,I,1.6,TiO2-c,Spiro-MeOTAD,Au,Unknown,DMF; DMSO,False,65; 100,Spin-coating,N2,0.1,False,1.003,22.74,0.615,14.04,akq2Ci3CO35fuUiEw9ya4uTWuCBC
CsPbBrI2,Cs,Pb,Br; I,1.92,TiO2-c | TiO2-mp,P3HT,Au,Unknown,DMSO,False,160.0,Spin-coating,Air,0.096,False,1.15,13.63,0.758,11.92,al3dEDMY-B8Y5aTC5oFH6xeSlh60
MAPbI3,MA,Pb,I,1.6,TiO2-c | TiO2-mp,Spiro-MeOTAD,AgAl,Toluene,DMSO; GBL,False,Unknown,Spin-coating,N2,0.09,False,1.06,22.16,0.677,15.52,al7l0QYg6ZMAwaCdIU0h5UOmFzSm
MAPbI3,MA,Pb,I,1.6,TiO2-np,Spiro-MeOTAD,Ag,Unknown,DMF >> IPA,False,60.0 >> 100.0,Spin-coating >> Spin-coating,Unknown,0.32,False,0.8,19.8,0.56,8.9,alAKXzUz47BM66VQ49QIymJT9z13
MAPbI3,MA,Pb,I,1.6,TiO2-c | TiO2-mp,none,Carbon,Unknown,DMF >> IPA,False,70.0 >> 70.0,Spin-coating >> CBD,Unknown,0.1,False,0.937,16.45,0.613,9.38,alBaBXlrJOt5St0nFHmGnemzOXQX
MAPbI3,MA,Pb,I,1.6,PCBM-60 | BCP,PEDOT:PSS,Ag,Unknown,none >> IPA,False,70.0 >> Unknown,Evaporation >> CBD,Vacuum >> N2,0.09,False,0.84,16.95,0.596,8.48,aloNv55rfoE9QPIMXiUHqgEXv26z
Cs0.05FA0.8MA0.15PbBr0.47I2.53,Cs; FA; MA,Pb,Br; I,,TiO2-c | TiO2-mp,Spiro-MeOTAD,Au,Chlorobenzene,DMF; DMSO,False,100.0,Spin-coating,Dry air,0.16,False,1.12,22.8,0.75,19.5,alszEjLm0XMF36Tbw_URA367y8En
MAPbI3,MA,Pb,I,1.6,PCBM-60 | Bphen,PEDOT:PSS,Al,Chlorobenzene,DMF; DMSO,True,100.0,Spin-coating,N2,0.04,False,0.934,18.9,0.775,13.7,am2Lx-JfU6aP5nrZ5ZiKgnuWefeQ
CsPbBr2I,Cs,Pb,Br; I,,PCBM-60 | BCP,NiO-c | N749,Ag,Chlorobenzene,DMF; DMSO,False,100,Spin-coating,Unknown,,False,1.19,11.49,0.69,9.49,am4XzJkAuju-yS5EKgLbFVNvaPkY
Cs0.05FA0.79MA0.16PbBr0.51I2.49,Cs; FA; MA,Pb,Br; I,,TiO2-c | TiO2-mp,Carbon,Carbon | Al,Chlorobenzene,DMF; DMSO,False,100.0,Spin-coating,N2,0.3,False,0.84,21.39,0.6,10.87,amL_IcjQbYdq9RcVkgE_wXQ6nZlz
MAPbI3,MA,Pb,I,1.6,Nb2O5 | TiO2-mp,Spiro-MeOTAD,Au,Unknown,DMF >> IPA,False,Unknown >> 70.0,Spin-coating >> CBD,Unknown,0.34,False,0.924,17.9,0.74,12.3,amMWeJZ_cgb78IqAq0fIMu4Sci5t
FASnI3,FA,Sn,I,,BCP | C60,PEDOT:PSS,Ag,Diethyl ether,DMF; DMSO,False,70,Spin-coating,N2,,False,0.506,19.8,0.6970000000000001,7.0,ambmQ7W1Su2x9-CUSIVBn-g-dwQb
CsPbBrI2,Cs,Pb,Br; I,,In2O3-c,NiMgLiO,Ag,Chlorobenzene,DMF; DMSO,False,260.0,Spin-coating,N2,0.09,False,1.026,14.9,0.7020000000000001,10.69,amcMtmpvd7DZiEDFcitzHnoxQJ1x
MAPbI3,MA,Pb,I,,TiO2-c | PCBM-60,Spiro-MeOTAD,Au,Unknown,none,False,25,Evaporation,Vacuum,0.06,False,0.91,13.5,0.58,7.13,ameCdSAkxrdvCqsnjxliTtTwEAUF
MAPbI3,MA,Pb,I,1.61,CPTA-E,P3CT,Al,Chlorobenzene,DMF; DMSO,False,60; 80,Spin-coating,N2,0.1,False,1.103,20.22,0.782,16.9,amewD8BJbWAmeJ3KMAg98GRa8ulH
MAPbI3,MA,Pb,I,1.6,PCBM-60 | PEI,PEDOT:PSS,Ag,Chlorobenzene,DMSO; GBL,False,100.0,Spin-coating,Unknown,0.045,False,1.03,17.55,0.7559999999999999,13.7,amh11WNKAqTqzwY6satzI5xZ05i2
MAPbI3,MA,Pb,I,1.6,TiO2-c | TiO2-mp,Spiro-MeOTAD,Ag,Unknown,DMF >> none,False,Unknown >> 150.0,Spin-coating >> Gas reaction,Air >> Air; MAI,0.09,False,0.99,18.91,0.644,12.11,amiLJqsbalbumLhwQB0Kr15D9cHq
CsPb0.88Zn0.12BrI2,Cs,Pb; Zn,Br; I,,TiO2-c,Spiro-MeOTAD,Ag,Unknown,DMF; DMSO,False,350.0,Spin-coating,Unknown,0.07,False,1.15,14.4,0.687,11.1,amxNRusX-XHXiHq09hHgVyPYguVK
nannannan,,,,,Unknown,Unknown,,,,False,,,,,False,,,,,anHxLfG0v_5pzjVe07Z_7M35ot8Q
FA0.3MA0.7PbBr0.9I2.1,FA; MA,Pb,Br; I,,SnO2-np,Spiro-MeOTAD,Au,Chlorobenzene,DMF; DMSO,False,100.0,Spin-coating,N2,0.09,False,1.05,21.92,0.61,14.07,anL6T21gediC2yigCF4dCSFcGU51
CsPbBr3,Cs,Pb,Br,,TiO2-c | TiO2-mp,[BMMIm]Cl,Carbon,Unknown,DMF >> Methanol,False,80.0 >> 250.0,Spin-coating >> Spin-coating,Air >> Air,0.09,False,1.53,6.78,0.8,8.36,anPgMcy0HyE9pzXbtS1MvmsAwXb0
MAPbI3,MA,Pb,I,1.6,PCBM-60 | pi-PFE3,PEDOT:PSS,Ag,Unknown,DMF,False,100.0,Spin-coating,Air,0.1,False,1.05,22.05,0.7809999999999999,18.3,anS6AUmrdO2F8VyiDsRNjt0jiwzn
MAPbI3,MA,Pb,I,1.6,TiO2-c,Spiro-MeOTAD | PEDOT:PSS,Al,Unknown,DMF >> IPA,False,Unknown >> 135.0,Spin-coating >> Spin-coating,Dry air >> Dry air,0.108,False,1.01,21.6,0.72,15.8,anUvTYU2_Po403uHA-2zdhHWVU0l
Cs0.05FA0.79MA0.16PbBr0.51I2.49,Cs; FA; MA,Pb,Br; I,,TiO2-c | TiO2-mp,Spiro-MeOTAD,Au,Chlorobenzene,DMF; DMSO,False,65; 100,Spin-coating,Unknown,0.04,False,1.04,22.45,0.685,16.02,anjmjLtgkz6l572OVIm54QvSwf12
MAPb0.5Sn0.5I3,MA,Pb; Sn,I,,PCBM-60 | Phen-NaDPO,PEDOT:PSS,Ag,Unknown,DMF,False,Unknown,Spin-coating,Unknown,0.04,False,0.71,27.1,0.695,13.4,anmQPeij-LsdkfqQQiARdGTw4b-M
MAPbI3,MA,Pb,I,1.55,PCBM-60,PEDOT:PSS,Ca | Al,Unknown,Unknown,False,100.0,Spin-coating,Air,0.04,False,0.9,13.09,0.8,9.46,anogGlLQUGNN3bMQvb_qrcmAKhoY
BA2FA0.6MA2.4Pb4I13,BA; FA; MA,Pb,I,,PCBM-60 | BCP,NiO-c,Ag,Unknown,DMF; DMSO,False,70.0,Spin-coating,N2,0.02,False,1.085,14.76,0.629,10.08,ao3jOMSvTvQ04Wt4VebO-rUo-uUV
MAPbBr1.14I1.86,MA,Pb,Br; I,1.777,TiO2-c | TiO2-mp,PTAA,Au,Unknown,DMF; GBL,False,100.0,Spin-coating,Unknown,0.096,False,,,,7.5,ao5eKEs8Cnyus6FES-F-ZDR0H75C
Cs0.1FA0.75MA0.15PbBr0.51I2.49,Cs; FA; MA,Pb,Br; I,,TiO2-c | TiO2-mp,Spiro-MeOTAD,Au,Chlorobenzene,DMF; DMSO,False,100.0,Spin-coating,N2,0.1,False,1.05,22.2,0.708,16.5,ao6vXgh0eOGcyPhXDnAOd79QP2QA
MAPbI3,MA,Pb,I,1.6,none,Spiro-MeOTAD,Au,Diethyl ether,DMF; DMSO,True,25; 60; 100,Spin-coating,Dry air,0.105,False,1.075,18.64,0.65,13.04,ao7VzliedvTUS1oWu0Sp1mbt4TN6
Cs0.2FA0.8PbBr0.28I2.72,Cs; FA,Pb,Br; I,,TiP2-c | PCBM-60,Spiro-MeOTAD,Au,Unknown,DMF; DMSO >> IPA,False,Unknown >> 100.0,Spin-coating >> Spin-coating,N2 >> N2,0.08,False,1.04,21.9,0.743,16.4,aoJN8QQhlXambzHSrSAclU5kJOmy
MAPbI3,MA,Pb,I,1.6,TiO2-c,Spiro-MeOTAD,Ag,Unknown,DMF >> IPA,False,Unknown >> 150.0,Spin-coating >> Spin-coating,N2 >> N2,0.075,False,1.09,22.11,0.773,18.63,aoSl3CTM4jIwRPcpZnH9QFVmKzLk
FASnI3,FA,Sn,I,,C60 | BCP,PEDOT:PSS,Ag,Chlorobenzene,DMF; DMSO,False,90.0,Spin-coating,N2,0.04,False,0.518,19.79,0.6890000000000001,7.07,aocU4RelhFCg4lUa0BPs-qXHp0yp
MAPbI3,MA,Pb,I,1.6,TiO2-c | TiO2-mp,Spiro-MeOTAD,Au,Chlorobenzene,DMF; DMSO,False,100.0,Spin-coating,Air,0.1,False,1.05,22.75,0.77,18.31,aom9F3l-HOTlIzt7TcGDilSRmuRl
MAPbI3,MA,Pb,I,1.6,TiO2-c | TiO2-mp,Spiro-MeOTAD,Ag,Unknown,DMF; DMSO,False,Unknown,Spin-coating,Dry air,0.1,False,1.05,19.11,0.61,12.33,aorGNO-jE94yvrasr7TlzBfNM5Yc
MAPbI3,MA,Pb,I,1.6,TiO2-c | TiO2-mp,none,Au,Unknown,DMF,False,130; 100,Spin-coating,Air,0.16,False,0.77,19.29,0.491,7.29,ap-h2wf7WHg4V9vw2TZ9lU2k2eJv
MAPbI3,MA,Pb,I,1.6,TiO2-c | TiO2-mp,Spiro-MeOTAD,Au,Unknown,DMF >> DMF; IPA,False,Unknown >> 100.0,Spin-coating >> CBD,Unknown,0.159,False,1.052,19.12,0.721,14.71,apFPtgAoe5IcwcZX7sKj48GOWPLT
MAPbI3,MA,Pb,I,1.6,TiO2-c | TiO2-mp,Li4Ti5O12 | Spiro-MeOTAD,Au,Unknown,DMF >> IPA,False,Unknown >> 70.0,Spin-coating >> Spin-coating,Dry air >> Dry air,0.09,False,1.0,20.7,0.73,15.1,apLWQhUkjzykedP5VGJpP1-JwjhK
FA0.3MA0.7PbBr0.3I2.9,FA; MA,Pb,Br; I,1.58,SnO2-np | TiO2-mp,Spiro-MeOTAD,Au,Unknown,DMF >> IPA,False,Unknown >> 80.0,Spin-coating >> CBD,Unknown,0.06,False,1.008,19.41,0.6759999999999999,13.21,apV-2Mr866UJRP3BMrCupIEhNZl3
MAPbI3,MA,Pb,I,1.6,TiO2-c | TiO2-mp,Spiro-MeOTAD,Carbon | FTO,Unknown,DMF; DMSO >> IPA,False,100.0 >> 150.0,Spin-coating >> Spin-coating,Air >> Air,0.2,False,0.89,17.49,0.49,7.64,apqc2lJZAg8yc3hZCUNalIfpvQQn
(PEA)0.1MA0.9PbI3,(PEA); MA,Pb,I,1.6,TiO2-c | TiO2-mp,Spiro-MeOTAD,Au,Unknown,DMF >> none,False,Unknown >> 135.0,Spin-coating >> Gas reaction,Air >> MAI,0.2,False,1.07,18.09,0.764,14.74,apu_rRhWNXUiFg6hNkKNdJZ8lp5l
CsPbI3,Cs,Pb,I,1.5,PCBM-60 | BCP,NiO-c,Ag,Isopropyl acetate; Toluene,DMF,False,100.0,Spin-coating,Air,0.0464,False,1.06,18.56,0.73,14.42,aq8Ejd7B2MZCQOKSkey1YppgOqQN
MAPbI3,MA,Pb,I,1.6,none,Spiro-MeOTAD,Au,Diethyl ether,DMF; DMSO,True,25; 60; 100,Spin-coating,Unknown,0.105,False,1.129,20.67,0.736,17.18,aq8IdsIA-jtPhJuVJhKqitvQ1C8N
MAPbI3,MA,Pb,I,1.6,TiO2-c,Spiro-MeOTAD,Ag,Chlorobenzene,DMF; DMSO,False,100.0,Spin-coating,N2,0.07,False,1.06,21.9,0.72,16.9,aqJRkiEDDzbIwIlK0kXhQ-cnTV-a
MAPbI3,MA,Pb,I,,TiO2-c | TiO2-mp,Spiro-MeOTAD,Ag,Hexane,DMF; DMSO,False,100,Spin-coating,N2,0.07,False,1.06,21.32,0.6729999999999999,15.2,aqKkMdP5N6tq-0j7LAUzH9-Aw6Ec
Cs0.05FA0.855MA0.095PbBr0.285I2.565,Cs; FA; MA,Pb,Br; I,,TiO2-c | Sr2CeO4:Sm,Spiro-MeOTAD,Au,Chlorobenzene,DMF; DMSO,False,100.0,Spin-coating,N2,0.07,False,1.05,23.65,0.7240000000000001,17.2,aqKmw8F2zG0umW1G2ui45fpjgg_B
CsPbBrI2,Cs,Pb,Br; I,1.89,TiO2-c,Spiro-MeOTAD,Au,Unknown,DMF; DMSO; GBL,False,150.0,Doctor blading,Air,0.03,False,1.15,16.81,0.76,14.22,aqPtKJRfrP4N1gqkbdpvBFFaE2qC
MAPbI3,MA,Pb,I,1.6,TiO2-c | TiO2-mp,Spiro-MeOTAD,Ag,Unknown,DMF,False,95.0,Spin-coating,Unknown,0.07,False,0.856,16.77,0.529,8.25,aqYnPYy6JwFrlMZc51zXujBzLh6B
MAPbI3,MA,Pb,I,1.6,PCBM-60,PEDOT:PSS,Al,Chlorobenzene; Diiodooctane,DMF,False,100,Spin-coating,N2,0.14,False,0.89,14.2,0.8059999999999999,10.19,aqeYoJkJqCPraDos0ijENGJqh42a
MAPbI3,MA,Pb,I,1.6,Unknown,PEDOT:PSS,Ca | Al,Unknown,DMF >> IPA,False,Unknown,Spin-coating >> Spin-coating,Air >> Air,0.1,False,0.95,16.2,0.73,11.4,aqpDO5rJbs7fm0TpGI1SCpK_OeaJ
FA0.4MA0.6PbI3,FA; MA,Pb,I,,ZnO-c | SnO2; TiO2-mp,Spiro-MeOTAD,Ag,Gas,DMF,False,100.0,Spin-coating,Unknown,0.045,False,0.995,23.73,0.731,17.25,aqsIfIcV6VeoOskBL59L0ZKLK4rR
CsPbI3,Cs,Pb,I,,SnO2-np | ZnO-np,Spiro-MeOTAD,MoO3 | Ag,Unknown,DMF; DMSO,False,350.0,Spin-coating,N2,0.1,False,1.05,18.6,0.738,14.3,aqwQFD7XG4zDkd_1OpLz5PEaGZm9
MAPbI3,MA,Pb,I,1.6,PCBM-60 | Carbon-QDs,LiMgNiO,Ag,Toluene,DMSO,False,100,Spin-coating,Unknown,1.02,False,1.07,19.7,0.7509999999999999,15.8,arLgAN5MW84dPUjfeicRUWdmOcu2
MAPbI3,MA,Pb,I,1.6,SnO2-c,Spiro-MeOTAD,Au,Unknown,acetonitrile; Ethanol; Methylamine,False,100.0,Spin-coating,N2,0.096,False,1.07,20.52,0.69,15.19,arLn9qmATerscjRq5_A7DzJxhq39
MAPbI3,MA,Pb,I,1.6,C60 | BCP,PPP,Ag,Chlorobenzene,DMF,False,100.0,Spin-coating,Unknown,0.1,False,1.03,21.5,0.742,16.4,arQHH-AO8AmVhTkOPCv6EIkvFeTN
MAPbI3,MA,Pb,I,,PCBM-60 | Bphen,PTAA | PMMA,Al,2-Butanol,DMF; DMSO,True,100 >> 100,Spin-coating,N2,0.12,False,1.07,22.37,0.7120000000000001,16.73,arSBTPHm0vcC6dxh7OJvWEIknSME
CsPbBr0.31I2.69,Cs,Pb,Br; I,1.75,PCBM-60,PEDOT:PSS,Al,Unknown,DMF,False,100.0,Spin-coating,Unknown,0.04,False,1.02,12.08,0.7070000000000001,8.71,arVO6nc1qx180rq8JuNKz73ym1gi
MAPbI3,MA,Pb,I,1.6,TiO2-c,Spiro-MeOTAD,Au,Toluene,DMSO; GBL,False,100.0,Spin-coating,N2,0.09,False,1.07,21.42,0.65,14.87,ar_w5E91eGY90ceQXYyCE_4ryVQt
FA0.9MA0.1PbBr0.03I2.97,FA; MA,Pb,Br; I,,SnO2-np,Spiro-MeOTAD,Au,Unknown,DMF; DMSO >> IPA,False,70.0 | 140.0,Spin-coating >> Spin-coating,N2 >> N2,0.044,False,1.11,24.15,0.741,19.87,arcjvfqajPCSendj5rdLMnI1ZTN-
MAPbI3,MA,Pb,I,1.5,PCBM-60,NiO-c,Al,Unknown,DMF >> IPA,False,70.0 >> 100.0,Spin-coating >> Spin-coating,N2 >> N2,0.1,False,0.99,19.2,0.748,14.2,arlHpS2N5a5B06qNX-kK_-WPOXvX
CsPbBrI2,Cs,Pb,Br; I,1.92,PCBM-60 | C60 | BCP,P3CT,Ag,Unknown,DMSO,False,25; 300,Spin-coating,N2,0.09,False,1.132,15.685,0.7190000000000001,12.67,arqzJXHQNWFMmXN5SxiAbxasOt3Z
MAPbI3,MA,Pb,I,1.6,C60 | BCP,DBTMT,Ag,Unknown,DMF >> IPA,False,Unknown >> 90.0,Spin-coating >> Spin-coating,N2 >> N2,0.1,False,1.12,22.7,0.8320000000000001,21.12,arwoVWyO40y-QvzknjhYF9EAlX1j
MAPbI3,MA,Pb,I,1.6,TiO2-c,Spiro-MeOTAD,Au,Chlorobenzene,DMF; DMSO >> IPA,False,100.0 >> 150,Spin-coating >> Spin-coating,N2 >> N2,0.16,False,1.01,22.2,0.733,16.5,as3CKMFhWP46_OCuwhP0mkjzPIT2
Cs0.12FA0.88PbBr0.36I2.64,Cs; FA,Pb,Br; I,,TiO2-c | TiO2-mp,CuSCN,Au,Diethyl ether,DMF; DMSO,False,150.0,Spin-coating,Unknown,0.125,False,1.034,19.34,0.68,13.59,asRuIizvYh1g-CU9dIo5LE1Zs79j
MAPbI3,MA,Pb,I,1.6,PCBM-60,PEDOT:PSS,Al,Unknown,Unknown,False,Unknown,Spin-coating,Unknown,0.035,False,,24.0,,15.0,asYjn4r9ODg1YBquEgasOL8gp2LL
MAPbI3,MA,Pb,I,1.6,PCBM-60 | BCP,PTAA,Ag,Toluene,DMF; DMSO,False,100.0,Spin-coating,Unknown,0.07,False,1.08,22.26,0.742,17.85,asYt7ZZ5GoTlm67M1Y74KJl5LayK
MAPbI3,MA,Pb,I,1.6,TiO2-c,Spiro-MeOTAD,MoO3 | Ag,Chlorobenzene,DMSO; GBL,False,100,Spin-coating,Air,0.09,False,1.05,20.74,0.64,13.93,at-KH4PuaKWxLdUKTn6GA7BhCOfB
MAPbI3,MA,Pb,I,1.6,PCBM-60 | PEI,P3HT,Ag,Unknown,DMSO; GBL,False,100,Spin-coating,Unknown,0.1058,False,1.02,21.87,0.75,16.8,at2bP71fdua2Z0Z7MrrSwgA-iI1A
MAPbI3,MA,Pb,I,1.58,PCBM-60,PEDOT:PSS,Ca | Al,Unknown,DMF; DMSO >> Ethanol; IPA,False,Unknown >> 100.0,Spin-coating >> Spin-coating,N2 >> N2,0.044,False,1.023,20.14,0.76,15.67,at2e5VQP2PJzXiJ_0Fnv4ccO4l8l
Cs0.05FA0.79MA0.16PbBr0.45I2.55,Cs; FA; MA,Pb,Br; I,1.7,TiO2-np,NiO-np | Spiro-MeOTAD,Au,Chlorobenzene,DMF; DMSO,False,100.0,Spin-coating,Unknown,0.12,False,1.17,22.47,0.757,19.89,at3n772cJwhR_QvayKUXDFnrYcr1
MAPbI3,MA,Pb,I,1.6,SnO2-np,CuIn1.5Se3-QDs,Au,Ethyl acetate,DMF; DMSO,False,100,Spin-coating,Air,0.12,False,0.954,18.72,0.604,10.79,at680XS4VTgT-rqUHVsSr-mpxqvk
MAPbI3,MA,Pb,I,1.6,PCBM-60 | C60 | BCP,PEDOT:PSS,Ag,Toluene,DMSO; GBL,True,100.0,Spin-coating,Unknown,0.11,False,0.91,17.88,0.687,11.22,atScDVy8Efe_Ih6Z0JaxzI8Sj-cE
Cs0.05FA0.79MA0.16PbBr0.51I2.49,Cs; FA; MA,Pb,Br; I,,C60 | BCP,V1036:C4,Cu,Ethyl acetate,DMF; DMSO,False,100.0,Spin-coating,N2,0.16,False,1.08,21.01,0.784,17.79,atUxcyg6F27MNnDHJFUVw5fIVr-q
MAPbI3,MA,Pb,I,1.6,ZnO-c | ZnO-mp,Spiro-MeOTAD,Au,Unknown,DMF >> IPA,False,70.0 >> 70.0,Spin-coating >> CBD,N2 >> N2,0.25,False,0.99,22.0,0.7,15.24,atXPRdBUvDA4Bbn-wnkZfxyRrEf-
MAPbBr1.25I75,MA,Pb,Br; I,1.76,TiO2-c | TiO2-mp,Spiro-MeOTAD,Au,Unknown,DMF >> none,False,110.0 >> 70.0,Spin-coating >> Gas reaction,Air >> Air; MABr,0.1,False,1.125,13.44,0.67,10.21,atYabjsAKJ73nSyyyXa9N3yAg4uG
Cs0.05FA0.79MA0.16PbBr0.51I2.49,Cs; FA; MA,Pb,Br; I,,SnO2-np,Spiro-MeOTAD,Au,Ethyl acetate,DMF; DMSO,False,120.0,Spin-coating,Unknown,2.67,True,1.092,19.8,0.67,14.47,at_DydaP6ggnHCL1yuzOrzVICMFe
Cs0.05FA0.79MA0.15PbBr0.51I2.49,Cs; FA; MA,Pb,Br; I,,TiO2-c,Spiro-MeOTAD,Au,Chlorobenzene,DMF; DMSO,False,100,Spin-coating,Unknown,0.1,False,1.1,22.47,0.73,18.22,atpOu6jvOFHjK8727ojMrJQLzkFa
MAPbI3,MA,Pb,I,1.6,TiO2-c,Spiro-MeOTAD,Au,Unknown,DMF >> IPA,False,70 >> 150,Spin-coating >> Spin-coating,Unknown,0.15,False,1.04,20.3,0.7,15.0,atwVhSZF5VG1ZxwmO4Peat06hbdk
MAPbI3,MA,Pb,I,1.6,PCBM-60,PEDOT:PSS,Al,Unknown,DMF,False,90.0,Spin-coating,Air,0.16,False,0.93,18.84,0.612,10.72,auAYGSbiBhWEEgCXphdsueuPVqTu
CsPbBrI2,Cs,Pb,Br; I,1.91,TiO2-c,none,Carbon,Chlorobenzene,DMF; DMSO >> Methanol,False,Unknown >> 280.0,Spin-coating >> Spin-coating,N2 >> N2,0.12,False,1.14,13.36,0.62,9.38,auexRCKYKQShT_ASTibkDpYGjkBq
MAPbI3,MA,Pb,I,1.6,TiO2-c | PCBM-60 | PbI2,Spiro-MeOTAD,Au,Unknown,none,False,Unknown,Co-evaporation,Vacuum,0.1,False,0.99,15.0,0.635,9.0,auwj13JoQwGp2CbV3DylgNqKsTO0
MAPbI3,MA,Pb,I,1.6,C60 | BCP,PEDOT:PSS,Ag,Unknown,DMSO; GBL,False,Unknown,Spin-coating,Air,0.1,False,0.9,22.02,0.688,13.66,av-WqFXatNJucYc1CgEWPvEHum4H
MAPbI3,MA,Pb,I,1.6,PCBM-60,PEDOT:PSS,Ag,Unknown,DMF,False,100.0,Spin-coating,Air,0.0464,False,0.96,15.49,0.7879999999999999,11.77,avO6ExfeOfgfaTge8blE9eW1b1a3
MAPbI3,MA,Pb,I,1.6,"ZnO | 1,2-ethanedithiol",Spiro-MeOTAD,Au,Unknown,DMF; DMSO >> IPA; H2O,False,100 >> 100,Spin-coating >> CBD,Air >> Air,0.0707,False,1.1,23.15,0.79,19.65,avXciE7_ifHahN5bn6g6mkJJPU8G
MAPbI3,MA,Pb,I,1.59,PCBM-60,PEDOT:PSS,Ag,Chlorobenzene,DMSO; GBL,False,Unknown,Spin-coating,N2,0.14,False,0.92,17.67,0.693,11.22,aw64CMS0AbU2VhmNzuig9XbB6iJN
MAPbI3,MA,Pb,I,1.6,TiO2-c | TiO2-mp | ZrO2-mp,none,Carbon,Unknown,GBL,False,Unknown,Drop-infiltration,Unknown,0.1,False,0.92,23.0,0.539,11.4,aw91aihWY_aimAcOCn8y2S-FsY1u
FA0.9MA0.1PbBr0.3I2.7,FA; MA,Pb,Br; I,,C60 | ZnSe,PTAA,Ag,Chlorobenzene,DMF; DMSO,False,100.0,Spin-coating,Unknown,0.11,False,1.06,21.01,0.7,15.62,awG3eFbvP7msjSilwHdzuSUD8hVo
MAPbI3,MA,Pb,I,1.55,BCP; PCBM-60,PEDOT:PSS,Ag,Unknown,DMF >> IPA,False,70.0 >> 90.0,Spin-coating >> Spin-coating,Air >> Air,0.1,False,0.93,16.64,0.677,10.47,awHGPpRTzw3dXAoxJr4qwX_nic2u
MAPbI3,MA,Pb,I,1.6,TiO2-c,Spiro-MeOTAD | PEDOT:PSS,Graphene | PMMA | PDMS,Unknown,DMF,False,100.0,Spin-coating,N2,0.01,False,0.92,18.85,0.659,11.43,awISxJIrJlLzK-mgkIUgkqbpNhNe
MAPbI3,MA,Pb,I,1.6,PCBM-60 | TmPyPB,PEDOT:PSS,Ag,Unknown,DMF,False,100.0,Spin-coating,N2,5.44,False,0.75,0.118,0.71,20.1,awKLSDcF8Eqkp2Z5FVpA-qtNfg_P
MAPbI3,MA,Pb,I,1.6,C60 | BCP,none,Cu | Au,Unknown,none >> none,False,Unknown,Evaporation >> Gas reaction,Vacuum >> Air; MAI,0.1,False,0.82,12.05,0.613,7.21,awKQNyl2u3NLGI4dcZs1dYHVK3ao
Cs0.05FA0.8075MA0.1425PbBr0.51I2.49,Cs; FA; MA,Pb,Br; I,,ZnO-c,Co-Porphyrin,Au,Diethyl ether,DMF; DMSO,False,120.0,Spin-coating,N2,0.1,False,1.08,22.01,0.737,17.64,awLgF0Pc6RKw566_vLvCO8m-6a2Y
MAPbI3,MA,Pb,I,1.6,TiO2-c | TiO2-mp,Spiro-MeOTAD,Au,Chlorobenzene,DMF; DMSO,False,100,Spin-coating,Unknown,0.1,False,0.99,20.83,0.64,13.2,awM8M8WBRqkQ08wE1-28eIGbPfm4
FA0.83MA0.17PbBr0.0I2.51,FA; MA,Pb,Br; I,,TiO2-c | TiO2-mp,Spiro-MeOTAD,Au,Chlorobenzene,DMF; DMSO,False,100.0,Spin-coating,N2,0.1,False,1.0,20.7,0.54,11.0,awtffgbTjUOfceBRiPRdk_nHlj2_
MAPbI3,MA,Pb,I,1.6,TiO2-c | TiO2-mp | ZnO-mp,Spiro-MeOTAD,MoO3 | Ag,Unknown,Ethanol; H2O >> IPA,False,120.0 >> 80.0,Dipp-coating >> CBD,Unknown,0.1,False,0.93,21.4,0.62,12.38,ax4W0wcpfTY6Ms4rJ14wzPIvXcH6
MAPb1.0I3,MA,Pb,I,1.56,TiO2-c,Spiro-MeOTAD,Ag,Unknown,DMF >> IPA,False,140,Spin-coating >> Spin-coating,N2 >> N2,0.09,False,0.98,21.09,0.65,13.47,axMG5KhD1WdETm1UUZqj2o3vlpiX
CsPbI3,Cs,Pb,I,,C60 | BCP,PTAA,Cu,Unknown,DMF,False,100.0,Spin-coating,Unknown,0.7290000000000001,False,1.08,16.82,0.603,11.01,axP-9COuM2MXeqyYgK9ZNux8Gy74
Cs0.05FA0.79MA0.16PbBr0.51I2.49,Cs; FA; MA,Pb,Br; I,1.6,SnO2-c,Spiro-MeOTAD,Au,Chlorobenzene,DMF; DMSO,False,Unknown,Spin-coating,N2,0.124,False,1.12,19.6,0.69,15.3,axTXzwewf69rM1yUNc7rbxqOfxF6
MAPbI3,MA,Pb,I,1.6,PCBM-60 | ZnO-np,CuO,Al,Unknown,DMF; DMSO >> IPA,False,Unknown >> 90.0,Spin-coating >> Spin-coating,N2 >> N2,0.1,False,1.03,22.242,0.76,17.43,axZdMNi7vfw_nFXnkNpu-i7goG8a
FA0.85MA0.15PbBr0.45I2.55,FA; MA,Pb,Br; I,,TiO2-c | TiO2-mp,Spiro-MeOTAD,Au,Chlorobenzene,DMF; DMSO,False,100.0,Spin-coating,Unknown,0.16,False,1.09,20.6,0.69,15.3,axg8apnzx23Mme6yMqW4Ew877xiP
FA0.3MA0.7PbBr0.3I2.7,FA; MA,Pb,Br; I,1.59,PCBM-60 | C60 | BCP,PEDOT:PSS,Ag,Toluene,DMSO; GBL,True,100.0,Spin-coating,Unknown,0.11,False,1.0,22.41,0.8240000000000001,18.3,axiotfqXeyeBOB60zPAQiL3fQm4G
MAPbI3,MA,Pb,I,1.5,PCBM-60 | BCP,NiO-c,Ag,Chlorobenzene,DMSO; GBL,False,100.0,Spin-coating,Unknown,0.25,False,1.013,20.24,0.716,14.68,axj_KSHAvtKfehIDgO-2ZIdrUY4a
MAPbI3,MA,Pb,I,1.6,TiO2-c | TiO2-mp,TPB-4-MOTPA,Au,Unknown,DMF >> IPA,False,90.0 >> Unknown,Spin-coating >> CBD,Air >> Air,0.08,False,0.948,16.41,0.74,11.55,axjhMXk0uRV0RyiuOTz8txGnQH5g
MAPbI3,MA,Pb,I,1.6,TiO2-c | TiO2-mp,none,Carbon,Unknown,DMF,False,100.0,Spin-coating,Unknown,0.09,False,0.8029999999999999,20.1,0.644,10.4,axtR-DyjqET6sIVItItbjlIDgDYl
MAPbI3,MA,Pb,I,1.6,PCBM-60 | BCP,PEDOT:PSS,Al,Toluene,DMF; DMSO,False,100.0,Spin-coating,N2,0.09,False,0.83,19.86,0.59,9.75,axuk6FUSvC4iV3gErSIzFAEDao6o
Cs0.05FA0.81MA0.14PbBr0.39I2.61,Cs; FA; MA,Pb,Br; I,1.59,SnO2-np,Spiro-MeOTAD,Au,Chlorobenzene,DMF; DMSO,False,100,Spin-coating,N2,0.0518,False,1.16,24.14,0.71,20.0,ay0SWXvJVXqclMYB3-lfNtalDRs1
MAPbI3,MA,Pb,I,1.6,SnO2-c,Spiro-MeOTAD,Au,Unknown,DMF >> IPA,False,70.0 >> 70.0,Spin-coating >> CBD,Unknown,0.09,False,,,,15.5,ay0pUhk0cNMPkQY3k3all6Wv0TXl
MAPbI3,MA,Pb,I,1.6,C60 | BCP | LiF,PEDOT:PSS,Al,Unknown,DMSO,False,100.0,Electrospraying,Unknown,0.0177,False,0.88,14.57,0.603,7.72,ay6fRMjaDALU6YqamuHnBiiiKqCH
FA0.85MA0.15PbBr0.45I2.55,FA; MA,Pb,Br; I,,TiO2-c | TiO2-mp,M6,Au,Chlorobenzene,DMF; DMSO,False,100.0,Spin-coating,Air,0.1,False,1.04,19.83,0.6559999999999999,12.5,ayABJEv-0TXaKLkWdR2Bq1LVYdpK
MAPbI3,MA,Pb,I,1.6,C60 | BCP,PEDOT:PSS,Ag,Vacuum,DMF; DMSO; H2O,False,80,Spin-coating,Air,0.0485,False,1.09,22.1,0.7959999999999999,19.8,ayO_6VyS5AUO8Eq-rs2ARb32hIAk
MAPbI3,MA,Pb,I,,TiO2-mp | ZrO2-mp,Unknown,Carbon,Unknown,GBL,False,50,Slot-die coating,Unknown,,True,0.933,21.6,0.61,12.21,aySVUzj8Sy8l2CLw5cnYh6JboPxl
MAPbI3,MA,Pb,I,1.6,TiO2-c | TiO2-mp,Spiro-MeOTAD,Au,Toluene,Dimethylacetamide; NMP,False,105.0,Spin-coating,N2,0.09,False,1.03,22.49,0.76,17.62,ayWfHqg3hVtXCttV9d5gQykvIHvX
Cs0.05FA0.83MA0.17PbBr0.45I2.55,Cs; FA; MA,Pb,Br; I,,TiO2-c,Spiro-MeOTAD,Au,Ethyl acetate,DMF; DMSO,False,100,Spin-coating,N2,0.105,False,1.14,21.27,0.73,17.7,ayY5TTLC2K_cMvcaBAbgrnTEab8a
MAPbI3,MA,Pb,I,1.6,TiO2-c,Spiro-MeOTAD,Au,Unknown,DMF >> IPA,False,Unknown >> 100,Spin-coating >> CBD,N2 >> N2,0.1,False,1.05,17.9,0.77,14.5,ayfsDmFgJJU2CT1nH1FNpyo6Rg81
MAPbI3,MA,Pb,I,1.6,TiO2-c,Spiro-MeOTAD,Au,Unknown,DMF,False,100.0,Spin-coating,Unknown,0.06,False,0.83,17.57,0.6,8.79,aynITMC8QJEdCZH7R-uXtQWto7XF
MAPbI3,MA,Pb,I,1.6,TiO2-c | CdS,Spiro-MeOTAD,Ag,Unknown,DMF >> none,False,100 >> 150,Spin-coating >> Gas reaction,Unknown,0.12,False,1.04,22.68,0.5489999999999999,12.96,az6LNer6YZH89yUWyxklOah-d6Ln
MAPbI3,MA,Pb,I,1.6,ZnO-c,Spiro-MeOTAD,Au,Unknown,none >> none,False,Unknown >> 90.0,Evaporation >> Evaporation,Vacuum >> Vacuum,0.04,False,0.87,15.9,0.6990000000000001,9.66,azCZor0Yi5jaQN8IRebcx5mjt3qe
MAPbI3,MA,Pb,I,,TiO2-3D,Spiro-MeOTAD,Ag,Unknown,DMF >> IPA,False,25; 100; 25 >> 100,Spin-coating >> Dipp-coating,Unknown,0.0625,False,0.97,21.02,0.67,13.73,azJPTyxj6CeXt8ykTLlktUsLMKHQ
MAPbI3,MA,Pb,I,1.6,PCBM-60 | Bphen,PEDOT:PSS | Graphene oxide,Ag,Unknown,DMF,False,100,Spin-coating,N2,0.1,False,0.96,19.63,0.69,12.95,azLjquny0CZwOfs9GYuKzXKQ-QXV
MAPbI3,MA,Pb,I,1.6,TiO2-c | TiO2-mp,none,Carbon black; Carbon-nt; Graphite,Chlorobenzene,DMF; DMSO,False,100,Spin-coating,Unknown,0.09,False,0.974,22.36,0.722,15.73,azX2hX-IOSKfFQHnz8Wer_wJptG6
MAPbI3,MA,Pb,I,1.6,C60 | BCP,NiO-c | n-Butylamine,Ag,Toluene,DMF; DMSO,False,100.0,Spin-coating,Unknown,0.066,False,1.06,23.0,0.705,17.2,azY6PSvlfw1BUARZ5n7U8X9BRfaY
MAPbI3,MA,Pb,I,1.6,CPTA | BACl,Spiro-MeOTAD,MoO3 | Au,Unknown,Methylammonium acetate,False,60.0; 100.0,Spin-coating,Ambient,0.05,False,1.063,21.92,0.737,17.17,azdIJNiOKmzIOYf_yl4CC2Du3PUl
FA0.7MA0.3PbBr0.3I2.9,FA; MA,Pb,Br; I,,SnO2-np | PCBM-60,Spiro-MeOTAD,MoO3 | Au,Unknown,DMF; DMSO >> IPA,False,Unknown >> 100,Spin-coating >> Spin-coating,Unknown,0.0676,False,1.08,21.0,0.66,14.9,azdQB4MQg1RBlRURDRDnozrXNOqi
MAPbI3,MA,Pb,I,1.6,TiO2-c,Spiro-MeOTAD | PEDOT:PSS,In,Unknown,DMF >> IPA,False,Unknown >> 135.0,Spin-coating >> Spin-coating,Dry air >> Dry air,0.108,False,1.0,18.3,0.48,8.7,azqfyEkNrvylTre6ufDTc7nHZSD0
MAPbI3,MA,Pb,I,1.6,TiO2-c | TiO2-mp,Spiro-MeOTAD,Au,Unknown,DMF >> IPA,False,70.0 >> 70.0,Spin-coating >> CBD,Unknown,0.08,False,0.89,17.38,0.5,7.73,azv2ArP7AEL-czo5eQfeb6wvqvWy
Cs0.17FA0.83PbBr0.3I2.7,Cs; FA,Pb,Br; I,,SnO2-c,TAT-t BuSty,Au,Chlorobenzene,DMF; DMSO,False,Unknown,Spin-coating,N2,0.0919,False,1.15,22.1,0.8,20.3,azvpm_sfdB2NVtnZkX5FIYUgGqd4
Cs0.15FA0.75MA0.1PbBr0.1I2.9,Cs; FA; MA,Pb,Br; I,,ZnO-c | TiO2-c,Spiro-MeOTAD,MoO3 | Ag,Chlorobenzene,DMSO,False,110.0,Spin-coating,Unknown,0.0725,False,1.11,20.7,0.727,16.7,b-8wCRfwQDT6DEL5NH9f0u8oRfd-
MAPbI3,MA,Pb,I,1.6,TiO2-c | TiO2-mp,Spiro-MeOTAD,Au,Chlorobenzene,DMSO,False,100.0,Spin-coating,N2,0.1225,False,1.074,20.9,0.73,16.4,b-I41QNf8S-ogQ4hk7ozXPvVGJwV
MAPbI3,MA,Pb,I,1.6,TiO2-c | TiO2-mp,Spiro-MeOTAD,Au,Unknown,DMF; DMSO,False,125.0,Brush painting,Air,0.11,False,1.01,18.7,0.73,13.78,b-KxESgHBsLc_grtQiZm3OUo4fen
Cs0.05FA0.8075MA0.1425PbBr0.3I2.7,Cs; FA; MA,Pb,Br; I,,PCBM-60 | BCP,CL1-2,Ag,Toluene,DMF; DMSO,False,100.0,Spin-coating,N2,0.1,False,0.022,1.06,0.75,15.7,b-iX-1lmPeAsZhjhvJWDImj1f1eX
MAPbI3,MA,Pb,I,1.6,PCBM-60 | BCP,NiO-c,Ag,Ar,DMF,False,100,Spin-coating,N2,0.16,False,1.1,20.9,0.66,15.25,b-ywqhgRyQDKpTCDWYkytbgwG8f0
MAPbI3,MA,Pb,I,1.6,PCBM-60 | C60 | BCP,c-OTPD,Al,Unknown,DMF,False,100.0,Doctor blading,N2,0.0725,False,1.05,21.8,0.66,15.1,b00uI-SlktFfKZe-V2OOuISr2WyB
MAPbI3,MA,Pb,I,1.6,TiO2-c | TiO2-nanofibers,Spiro-MeOTAD,Au,Chlorobenzene,DMSO,False,95.0,Spin-coating,Unknown,0.081,False,0.84,15.55,0.58,7.54,b06fUkNDHmn87IP95TJ1AcRPsuAU
MAPbI3,MA,Pb,I,1.6,ZnO-c | Al2O3-c | TiO2-mp,Spiro-MeOTAD,Au,Unknown,DMF >> IPA,False,70.0 >> 25.0,Spin-coating >> CBD,Unknown,0.09,False,0.87,16.21,0.53,9.85,b08_3RxlDAiiK8v0qq86SHVHultH
MAPbI3,MA,Pb,I,1.6,TiO2-c | TiO2-mp,Spiro-MeOTAD,Au,Unknown,DMF >> IPA,False,90.0 >> 115.0,Spin-coating >> CBD,N2 >> N2,0.1,False,1.031,20.5,0.73,15.5,b0DhcMjrs9CZwx2JKYtXlzAnF1nF
MAPbI3,MA,Pb,I,1.6,TiO2-c | TiO2-mp,Spiro-MeOTAD,Au,Toluene,DMSO; GBL,False,50.0; 100.0,Spin-coating,Unknown,0.1,False,1.039,22.59,0.595,13.96,b0xq2hAIlREyoIZFNrfQzp9tJLeN
MAPbI3,MA,Pb,I,1.6,TiO2-c | TiO2-mp,Spiro-MeOTAD,Ag,Unknown,DMF >> IPA,False,75 >> 75; 70,Spin-coating >> CBD,N2 >> N2,0.06,False,0.87,16.26,0.56,7.91,b10piVZ0knl1x4JZ-T4JjUv9dn-5
MAPbI3,MA,Pb,I,1.53,PCBM-60 | BCP,Graphene oxide | Carbon-np,Ag,Chlorobenzene,DMF,True,100,Spin-coating,Unknown,0.0225,False,0.86,18.44,0.76,12.0,b16FjBxHB9TY7sBS57tkpnd-2Ay5
FA0.1MA0.9PbI3,FA; MA,Pb,I,1.58,SnO2-c,Spiro-MeOTAD,Au,liquid N2; N2,DMF,False,105.0,Spin-coating,Unknown,0.04,False,1.04,23.5,0.77,18.9,b1888jpB7ahckt6DM4QygEmZ8DHI
MAPbI3,MA,Pb,I,1.6,PCBM-60 | C60SB:TBAI,PEDOT:PSS,Ag,Unknown,DMF; DMSO >> IPA,False,Unknown >> 100.0,Spin-coating >> Spin-coating,N2,0.06,False,0.95,21.6,0.685,14.0,b19NjMHvDRidy2UgHIrs5JLPLbya
FAPbI3,FA,Pb,I,1.526,SnO2-np,Spiro-MeOTAD,Au,Vacuum,DMF; NNP,False,150.0,Spin-coating,Air,0.09,False,1.08,23.25,0.78,19.59,b1Adcr1oatq2ZOdXhhlz-qvh02S_
MAPbI3,MA,Pb,I,1.6,TiO2-c,Spiro-MeOTAD,Au,Unknown,DMSO,False,100.0,Spin-coating,Unknown,0.1,False,1.0,20.2,0.62,12.5,b1FsvavEDWKLJAu-UhHuitQ50oPe
MAPbI3,MA,Pb,I,1.6,TiO2-c | TiO2-mp,Spiro-MeOTAD,Ag,Unknown,DMF >> IPA,False,70.0 >> 70.0,Spin-coating >> CBD,Unknown,0.1,False,0.97,19.4,0.6890000000000001,13.06,b1H2jgOmkQ0eAT1BBBhiQrfujzpJ
MAPbI3,MA,Pb,I,1.6,TiO2-c | TiO2-mp,Spiro-MeOTAD,Au,Unknown,DMF >> none,False,110.0 >> 70.0,Spin-coating >> Gas reaction,Air >> Air; MACl,0.1,False,1.08,13.27,0.63,9.01,b1Ho379a39KtdQ1hBiPRy-9uKHxW
MAPbI3,MA,Pb,I,1.6,TiO2-c | TiO2-mp,POSS-SH | Spiro-MeOTAD,Au,Chlorobenzene,DMF; DMSO,False,100.0,Spin-coating,Ar,0.2,False,1.04,19.9,0.77,15.89,b1Pqyb6hFAAPxqFFSWUUyGszAjz-
Cs0.06FA0.78MA0.16PbBr0.54I2.46,Cs; FA; MA,Pb,Br; I,,TiO2-c | TiO2-mp,none,Carbon,Chlorobenzene,DMF; DMSO,False,100.0,Spin-coating,Unknown,0.12,False,0.98,18.07,0.65,11.62,b1WhcIEJjlvptb_EhRbbQKAfLi4X
MAPbI3,MA,Pb,I,1.6,PCBM-60 | BCP,PEDOT:PSS,Al,Unknown,DMF >> IPA >> none,False,Unknown >> Unknown >> 150.0,Spin-coating >> Spin-coating >> Close space sublimation,Unknown >> Unknown >> Vacuum,0.04,False,0.98,18.0,0.742,13.1,b1m6JqvBLVGQYzjsCHgf3wART-d_
MAPbI3,MA,Pb,I,1.6,TiO2-c | TiO2-mp,Spiro-MeOTAD,Au,Unknown,DMF; DMSO >> IPA,False,Unknown >> 130.0,Spin-coating >> Spin-coating,N2 >> N2,0.089,False,,,,13.7,b1zMgmtX2aTy3Bu9IDSXfOHZweK7
MAPbI3,MA,Pb,I,1.6,SnO2-np,Spiro-MeOTAD,Ag,Vacuum,DMF; DMSO,False,100.0,Spin-coating,Unknown,0.1,False,0.99,20.96,0.74,15.34,b2Ar3rxf_Su8FqeHSlytNQsBBgeL
MAPbI3,MA,Pb,I,1.6,TiO2-c | TiO2-mp,Spiro-MeOTAD,Au,Diethyl ether,DMF; DMSO,False,60; 100,Spin-coating,N2,0.125,False,1.104,22.0,0.742,13.9,b2LRuwbgUJaJ_jz0NEG43DJo8IU0
MAPbI3,MA,Pb,I,1.6,TiO2-c | TiO2-mp,"5,7-bis(9-ethyl-9H-carbazol-3-yl)-2,3-dihydrothieno[3,4-b][1,4]dioxine",Au,Unknown,Unknown,False,5; 95.0,Spin-coating,N2,0.09,False,0.98,17.9,0.687,12.03,b2VpOqwUL-xPVOeZm8GrKAhjI0Yq
MAPbI3,MA,Pb,I,1.6,PCBM-60,PEDOT:PSS,Al,Chlorobenzene,DMF,False,100.0,Spin-coating,Unknown,0.045,False,0.74,15.7,0.77,8.59,b2aoEairg1N3I6bJ4C6IStmp0kiM
MAPbI3,MA,Pb,I,1.6,TiO2-c,PEDOT:PSS,Au,IPA,DMF >> IPA,False,80.0 >> 100.0,Spin-coating >> CBD,Air >> Air,0.12,False,1.013,20.15,0.74,15.1,b2jLghHrTfyu5OroK-cqR3P9CstV
MAPbI3,MA,Pb,I,1.6,PCBM-60,PEDOT:PSS,Al,Chlorobenzene,DMF; DMSO,False,90,Spin-coating,Unknown,0.13,False,0.75,14.85,0.7,7.85,b2kkJ8nPg0bBmdqjl0Nqd6EW2BOz
Cs0.17FA0.83PbBr0.75I2.25,Cs; FA,Pb,Br; I,,TiO2-c | PCBM-60,V997,Au,Air,DMF,False,25; 70,Spin-coating,Air,0.1,False,1.01,21.03,0.71,15.32,b2npmiTbmI089a2fzWIPiT8X4ZXD
MAPbI3,MA,Pb,I,1.6,PCBM-60 | BCP,NiO-np,Au,Unknown,Unknown,False,Unknown,Unknown,Unknown,0.1,False,,,,12.71,b2rq0rAcmkmf_aKSXAUbTSlctK2v
FAxMAPbBrxI,FA; MA,Pb,Br; I,,SnO2-np,Spiro-MeOTAD,Au,Unknown,DMF; DMSO >> IPA,False,Unknown | 150,Spin-coating >> Spin-coating,Air | Air,,False,1.08,18.08,0.628,12.22,b35TdAsiOGRoWBzXY29V4yZQVLmH
MAPbI3,MA,Pb,I,1.55,TiO2-c,Spiro-MeOTAD,Au,Unknown,DMF >> IPA,False,70 >> 100,Spin-coating >> CBD,Ar >> Ar,0.1,False,1.04,19.1,0.68,11.7,b39AQjTh_xYtSJNBcIAgUMMEvF-b
Cs0.05FA0.79MA0.16PbBr0.51I2.49,Cs; FA; MA,Pb,Br; I,,C60 | BCP,2PACz | MeO-2PACZ,Cu,Chlorobenzene,DMF; DMSO,False,100.0,Spin-coating,N2,0.16,False,,,,19.3,b3JDkuXucLaCfSNR-Y9Y9h7toex9
MAPbI,MA,Pb,I,1.58,C60 | BCP,PEDOT:PSS,Cu,Ethyl acetate,DMF; DMSO,False,100,Spin-coating,N2,0.16,False,0.894,16.815,0.737,11.08,b3V71ve0g8QrvTSYNAXtibwO7KFC
FA0.86MA0.15PbBr0.45I2.55,FA; MA,Pb,Br; I,,TiO2-c | TiO2-mp,TTPA-BDT,Au,Chlorobenzene,DMF; DMSO,False,100.0,Spin-coating,Unknown,0.16,False,1.07,23.0,0.736,18.1,b3VJ364futjZm1RDyNMpglWsgmam
MAPbI3,MA,Pb,I,1.6,PCBM-60,CuOx,Ag,Chlorobenzene,DMF,False,100.0,Spin-coating,N2,0.09,False,0.949,20.28,0.755,14.5,b3b2FwL84bc54tMPk9y56Wzw-mKf
MAPbI3,MA,Pb,I,1.6,PCBM-60,PEDOT:PSS,Al,Unknown,DMF,False,100.0,Spin-coating,N2,0.1,False,0.86,16.8,0.7040000000000001,10.2,b3iz5N7iYl9sriYHXSvpE71uEAEC
MAPbI3,MA,Pb,I,1.6,PCBM-60,CuOx,Ag,Antisolvent,DMF; DMSO,False,100.0,Spin-coating,Unknown,0.1,False,0.97,19.03,0.73,13.48,b3oEdG4cPxv5cs8UNH8uREd1Sypn
CsPbBrI2,Cs,Pb,Br; I,,TiO2-c | TiO2-mp,Spiro-MeOTAD,Ag,Unknown,Unknown,False,100.0,Spin-coating,Unknown,0.16,False,1.11,13.7,0.67,10.1,b3p9WMb7TRSXB8Ot6L8kzE2zGexg
FAPbI3,FA,Pb,I,1.48,TiO2-c | TiO2-mp,Spiro-MeOTAD,Au,Unknown,DMF >> IPA,False,Unknown >> 40.0; 100,Spin-coating >> CBD,Air >> Air,0.1,False,1.02,19.2,0.6,11.8,b4-AAwD-iGR4NJrVWCuF_yGOzl4-
MAPbI3,MA,Pb,I,1.6,TiO2-c | TiO2-mp,Spiro-MeOTAD,Ag,Unknown,DMF,False,100.0,Spin-coating,Unknown,0.1,False,0.85,13.41,0.72,8.11,b4KY4cARqEqUk55mNdrpVcbGoRny
Cs0.1FA0.75MA0.15PbBrI2,Cs; FA; MA,Pb,Br; I,,TiO2-c | TiO2-mp,PTAA,Au,Chlorobenzene,DMF; GBL,False,100.0,Spin-coating,N2,0.1764,False,1.13,20.0,0.6,14.0,b4ROc3aoXuRYRKCiAYLb37shy9Z9
FA0.85MA0.15PbBr0.45I2.55,FA; MA,Pb,Br; I,,TiO2-c | TiO2-mp,Spiro-MeOTAD,Au,Chlorobenzene,DMF; DMSO,False,100.0,Spin-coating,N2,0.09,False,1.1,23.0,0.63,16.01,b4UL_YYniYM056Kflcb-9KjyXNu4
MAPbI3,MA,Pb,I,1.6,PCBM-60 | [BMIM]BF4,NiO-c,Ag,Chlorobenzene,DMSO; GBL,False,100.0,Spin-coating,N2,0.09,False,0.87,0.15,0.75,35.2,b4cypELaT7ui1aO-VYbfuaKHjIUe
FA0.3MA0.7PbI3,FA; MA,Pb,I,,TiO2-c,Spiro-MeOTAD,Au,Diethyl ether,DMF; NMP,False,150.0,Doctor blading,N2,0.12,False,1.071,22.34,0.792,18.96,b4fDzBgz3sdyLZmCr1-L9zH64QE_
MAPbI3,MA,Pb,I,1.6,TiO2-c | TiO2-mp | ZrO2-mp,none,Carbon,Unknown,DMF,False,100.0,Drop-infiltration,Air,0.1,False,0.93,20.26,0.66,12.36,b4lOA6zrpiWrqDfZ1DTYsh7sDzRC
MAPbI3,MA,Pb,I,1.6,TiO2-c | TiO2-mp,Spiro-MeOTAD,Au,Unknown,DMF,False,140.0,Spin-coating,Air,0.1,False,0.898,20.8,0.644,12.0,b4pns7WQkevp46eRn4j9w1Ee_kwH
MAPbI3,MA,Pb,I,1.6,PCBM-60 | BCP,NiO-c,Ag,Chlorobenzene,DMSO,False,100.0,Spin-coating,N2,0.07,False,1.023,19.95,0.755,15.4,b4yFp4L_eOfKJRPZVhetiBmqYPq8
FA0.85MA0.15PbBr0.45I2.55,FA; MA,Pb,Br; I,,TiO2-c | TiO2-mp,Spiro-MeOTAD,Au,Unknown,DMF; DMSO >> IPA,False,70.0 >> 100.0,Spin-coating >> Spin-coating,N2 >> N2,0.16,False,1.08,22.21,0.72,17.52,b50mnjQ4iTjhtz5eTp8TKwSKkOut
MAPbI3,MA,Pb,I,1.6,TiO2-c | TiO2-mp,Spiro-MeOTAD,Au,Toluene,DMSO; GBL,False,100.0,Spin-coating,N2,0.12,False,0.912,20.481,0.61,11.39,b5183gbWdQZWZf8vR1lHITHJrckH
FA0.85MA0.15PbBr0.45I2.55,FA; MA,Pb,Br; I,,TiO2-c,Spiro-MeOTAD,Au,Toluene,DMF; DMSO,False,100.0,Spin-coating,N2,1.0,False,1.142,16.53,0.638,12.03,b56TXWFjnM917j8pUs5-i30wkqGM
MAPbI3,MA,Pb,I,1.6,ZnO-c,Spiro-MeOTAD,Au,Unknown,DMF; DMSO >> H2O; IPA,False,100.0 >> 100.0,Spin-coating >> CBD,Unknown,0.0707,False,1.07,21.1,0.715,16.1,b5CdILEHBjhD0230XEK6xz-SOUfY
Cs0.1FA0.9PbI3,Cs; FA,Pb,I,,TiO2-c | TiO2-mp | ZrO2-mp,none,Carbon,Unknown,DMF; DMSO,False,150.0,Drop-infiltration,N2,0.1,False,0.91,23.03,0.66,14.38,b5HmXlNuE73hxhzcOzaNrFOMVjk1
MAPbI3,MA,Pb,I,1.6,C60 | Rhodamine 101,PEDOT:PSS,Ag,Toluene,DMSO; GBL,False,50; 100,Spin-coating,N2,0.16,False,1.03,22.57,0.809,17.8,b5POaTgoKbJk9NF7a53rUVmgKifn
MAPbI3,MA,Pb,I,1.55,TiO2-c | TiO2-mp,Spiro-MeOTAD,Au,Unknown,DMF,False,100,Spin-coating,Air,0.9,False,0.8,17.8,0.53,7.6,b5PtVPBjhr6HAQyXZHSXKKk_jNDW
FA0.7MA0.3PbI3,FA; MA,Pb,I,1.53,TiO2-c,Spiro-MeOTAD,Ag,Unknown,DMF,False,170.0,Spin-coating,N2,0.1,False,0.96,19.87,0.62,12.01,b5jzWYcIpUGqPMf-uxwwzr9s2jWN
MAPbI3,MA,Pb,I,1.6,PCBM-60 | Bphen,CuO-nw | PEDOT:PSS,Ag,2-Butanol,DMF; DMSO,True,100.0,Spin-coating,N2,0.04,False,0.97,17.98,0.75,13.01,b5lvP5T-Z20zXDyDpZx7hUrYf6n4
Cs0.05FA0.80MA0.15PbBr0.45I2.55,Cs; FA; MA,Pb,Br; I,1.6,TiO2-c | TiO2-mp,Spiro-MeOTAD,Au,Ethyl acetate,DMF; DMSO,False,70; 100,Spin-coating,N2,0.105,False,1.11,21.27,0.73,17.09,b5ojmlMCCMq7fZvNMyiBEcqPeZzH
Cs0.08FA0.77MA0.15PbBr0.51I2.49,Cs; FA; MA,Pb,Br; I,1.6,C60 | BCP,PTAA,Cu,Ethyl acetate,DMF; DMSO,False,100,Spin-coating,N2,0.16,False,1.077,19.571,0.773,16.3,b5wgTv9sObxXTE8iWnKh4rgRA0Gr
MAPbI3,MA,Pb,I,1.604,TiO2-c,Spiro-MeOTAD,Ag,Unknown,DMF,False,100.0,Spin-coating,N2,0.09,False,0.88,18.4,0.4629999999999999,7.5,b5ySXUYaUfVPzepE65x6rlYiHR7y
Cs0.1FA0.9PbI3,Cs; FA,Pb,I,,TiO2-c | TiO2-np | ZrO2-mp,none,Carbon,Unknown,DMF >> IPA,False,70.0 >> 100.0,Drop-infiltration >> CBD,Air >> Air,0.1475,False,0.97,20.91,0.578,11.72,b6Im_l4DqJKvUQ3zn6HXFF2xz91j
MAPbI3,MA,Pb,I,1.6,TiO2-c | TiO2-mp,none,Carbon,Unknown,DMF; DMSO,False,100.0,Spin-coating,N2,0.07,False,0.935,16.61,0.7,10.83,b6PgNC-wkgR6rs0yXdM5SPWP_-Vd
MAPbI3,MA,Pb,I,1.6,C60 | BCP,PTAA,Ag,Chlorobenzene,DMF; DMSO,False,100.0,Spin-coating,N2,0.1,False,1.08,21.0,0.777,17.56,b6aPdHxptIfd1PibtM3KLNA3Iuv_
Cs0.125FA0.875PbBr0.375I2.625,Cs; FA,Pb,Br; I,,TiO2-c | TiO2-mp,Spiro-MeOTAD,Au,Diethyl ether,DMF; DMSO,False,140.0,Spin-coating,Unknown,0.125,False,1.118,22.499,0.7829999999999999,19.68,b6sCez3TjB7p3yYDVM6MJXCb2soO
MAPbI3,MA,Pb,I,1.6,TiO2-c,Spiro-MeOTAD,Au,Unknown,DMF,False,100.0,Spin-coating,Air,0.1,False,1.01,16.988,0.648,11.22,b723tH5K_Safqrq6MX8tAM6rxEoM
MAPbI3,MA,Pb,I,1.6,PCBM-60 | BCP,NiO-c,Ag,Toluene,DMF; DMSO,False,100.0,Spin-coating,Ar,0.1,False,1.05,17.47,0.73,13.4,b73ncEuiMDiVLUcBAhyDjwXpJ3uh
Cs0.05FA0.79MA0.16PbBr0.51I2.49,Cs; FA; MA,Pb,Br; I,,SnO2-np,CuSCN | MoOx,Au,Chlorobenzene,DMF; DMSO,False,130,Spin-coating,Unknown,,False,1.06,20.1,0.613,13.3,b74gvy-yxAxZWdsRsf207oy8fL6w
MAPbI3,MA,Pb,I,1.6,PCBM-60,PEDOT:PSS,Au,Unknown,DMF >> IPA,False,100.0 >> 100.0,Spin-coating >> Spin-coating,Unknown,0.1,False,1.0,18.06,0.67,12.1,b7Ka1goE3mecECFcicq6k2vFQQUa
Cs0.05FA0.8075MA0.1425PbBr0.3I2.7,Cs; FA; MA,Pb,Br; I,,PCBM-60 | BCP,CL1-2,Ag,Toluene,DMF; DMSO,False,100.0,Spin-coating,N2,0.1,False,1.08,20.4,0.77,16.5,b7NqFu-myWOHJYvAGJOwdkfWtSOP
MAPbI3,MA,Pb,I,1.6,PCBM-60,NiO-np,Ag,Chlorobenzene,DMF,False,80.0,Spin-coating,Unknown,0.1,False,1.02,21.28,0.65,14.11,b7PT7N0vmOh0tpfF8q8ytAXSbFyk
Cs0.05FA0.8265MA0.1235PbBr0.39I2.61,Cs; FA; MA,Pb,Br; I,,TiO2-c | TiO2-mp,Spiro-MeOTAD,Au,Chlorobenzene,DMF; DMSO,False,100.0,Spin-coating,N2,0.1,False,1.081,22.0,0.721,17.1,b7_O6nOFgLhdQNhCpKC8gP_00D08
MAPbI3,MA,Pb,I,1.6,TiO2-c | SnO2-mp,P3,Au,Diethyl ether,DMF; NMP,False,150.0,Spin-coating,Air,0.1,False,1.06,22.4,0.738,16.4,b7aYY4mHsm47bo8HAvNai0kaWGrX
CsPbBr3,Cs,Pb,Br,,TiO2-c | TiO2-mp,none,Carbon,Unknown,DMF >> Methanol,False,90.0 >> 250.0,Spin-coating >> Spin-coating,Air >> Air,0.09,False,1.412,7.2,0.777,9.17,b7lNmxWFJ2gI7y6p-0x84dgXv--j
MAPbI3,MA,Pb,I,1.6,TiO2-c | TiO2-mp,Spiro-MeOTAD,AgAl,Diethyl ether,DMSO; GBL,False,110.0,Spin-coating,Unknown,0.1,False,0.99,19.95,0.732,14.42,b7xj2S3Nj-zzW3jJEqu-A0-xbxlU
FA0.85MA0.15PbBr0.46I2.54,FA; MA,Pb,Br; I,,TiO2-c | TiO2-mp,PTAA,Au,Chlorobenzene,DMF; DMSO,False,100.0,Spin-coating,N2,0.16,False,1.083,21.02,0.622,12.51,b81Xzhhdk-T9pA913KeSjTttSIAz
FAPbI3,FA,Pb,I,1.5,TiO2-c | TiO2-mp,Spiro-MeOTAD,Ag,Diethyl ether,DMF; DMSO,False,145.0,Spin-coating,Air,0.125,False,1.05,23.2,0.7,17.05,b87zqkexV6_ZiA-OqKhk6bIpkwFz
MAPbI3,MA,Pb,I,1.59,TiO2-c | TiO2-mp,FU7,Au,Diethyl ether,DMF; DMSO,False,100,Spin-coating,Air,0.107,False,0.909,15.1,0.71,9.7,b8824hHT6gkxzl84zwZRYVkXSrMf
MAPbI3,MA,Pb,I,1.6,TiO2-c | TiO2-mp,Spiro-MeOTAD,Ag,Unknown,DMF; DMSO,False,100.0,Spin-coating,Air,0.1,False,0.86,17.02,0.488,7.41,b89tEwCI-ss-_3Dw2WXzI6rNqHKn
MAPbI3,MA,Pb,I,1.55,TiO2-c | TiO2-mp | ZrO2-mp,none,Carbon,Unknown,DMF >> IPA,False,70 >> 70,Drop-infiltration >> CBD,Unknown,0.07,False,0.928,17.5,0.7,11.4,b8A9TnlQANwMx3c4KlL_SwhQop30
MAPbBr0.9I,MA,Pb,Br; I,1.72,PCBM-60 | LiF,NiO-c,Al,Toluene,DMSO; GBL,False,Unknown,Spin-coating,Unknown,0.03,False,0.975,15.48,0.59,8.91,b8blyrIPLhgGo2WoYTppqIYlrc3T
Cs0.05FA0.8075MA0.1425PbBr0.3I2.7,Cs; FA; MA,Pb,Br; I,,PCBM-60 | BCP,PolyTPD | PFN,Ag,Toluene,DMF; DMSO,False,100.0,Spin-coating,N2,0.1,False,1.08,22.0,0.72,16.7,b8gnKDd2izI0KK31DPJOtbb6sESa
FA0.85MA0.15PbBr0.15I0.85,FA; MA,Pb,Br; I,,TiO2-c | TiO2-mp,Spiro-MeOTAD,Au,Chlorobenzene,DMF; DMSO,False,100.0,Spin-coating,N2,0.16,False,1.18,22.7,0.733,19.65,b8h_d2tqxd23xsUL_5V_pGqMJZwL
MAPbI3,MA,Pb,I,1.6,Li4SiW12O40,Spiro-MeOTAD,Au,Diethyl ether,DMF; DMSO,False,60; 100,Spin-coating,Air,0.122,False,0.993,22.16,0.648,14.26,b8sfhC4OCRYM50gRORcZjVDDJFie
MAPbI3,MA,Pb,I,1.6,PCBM-60 | BCP,PEDOT:PSS,Ag,Unknown,DMF,False,100.0,Spin-coating,Unknown,0.0725,False,0.96,16.56,0.71,11.16,b8tjVls4-tlzNPUbDhSRoxwP6Xex
FA0.85MA0.15PbBr0.45I2.55,FA; MA,Pb,Br; I,,PCBM-60 | ZnO-np,NiO-mp,Ag,Chlorobenzene,DMSO; GBL,False,100.0,Spin-coating,Unknown,0.09,False,0.963,13.71,0.61,8.05,b99hbizqk6UutOx9pWSnYip0xk8C
