Repository: GouravSidana/firstML

# firstML
My first Machine Learning Project

File: filtered_perovskite.csv (part 96 of 155)
Formula,A_ion,B_ion,X_ion,Bandgap,ETL,HTL,Backcontact,Antisolvent,Solvent,Solv_annel,Anneal_temp,Dep_procedure,Synth_atm,Cell_area,Is_module,Voc,Jsc,FF,PCE,entry_id
MAPbI3 | (PPA)PbI4,MA | (PPA),Pb | Pb,I | I,,PCBM-60 | BCP,NiO-c,Ag,Chlorobenzene,DMF; DMSO >> IPA,False,100.0 >> 100.0,Spin-coating >> Spin-coating,Unknown >> Unknown,0.09,False,1.105,21.94,0.77,18.78,b9MCkU4z04PREdMDxsj_dcob_V7R
MAPbI3,MA,Pb,I,1.6,TiO2-mp,Spiro-MeOTAD,Au,Unknown,DMF >> IPA,False,70.0 >> 70.0,Spin-coating >> CBD,N2 >> N2,0.159,False,0.8370000000000001,17.44,0.49,7.2,b9MjyxXk-k4YFZTwjygmjbE3JMUQ
CsPbBr0.6I2.4,Cs,Pb,Br; I,,SnO2-np | ZnO-c,PTAA,MoO3 | Ag,Unknown,DMF; DMSO,False,300.0,Spin-coating,N2,0.04,False,1.2,17.43,0.693,14.45,b9OCNUyorMGOb7GtzIuwozo5HaLD
Cs0.05FA0.79MA0.16PbBr0.50I2.5,Cs; FA; MA,Pb,Br; I,1.63,SnO2-np,CuSCN,Au,Chlorobenzene,DMF; DMSO,False,100.0,Spin-coating,N2,0.09,False,1.02,20.8,0.73,15.4,b9QxtrtX9fNqSGiFu0DCY2Ja1px0
FA0.85MA0.15PbBr0.45I2.55,FA; MA,Pb,Br; I,,TiO2-c | TiO2-mp,Spiro-MeOTAD,Au,Chlorobenzene,DMF; DMSO,False,100.0,Spin-coating,N2,0.09,False,1.1,22.16,0.77,18.77,b9UVN0N0bPZHB3avOF1fTbPvb-qI
MAPbI3,MA,Pb,I,1.6,TiO2-c,Spiro-MeOTAD,Au,Unknown,DMF,False,Unknown,Spin-coating,N2,0.09,False,1.06,20.94,0.73,16.08,b9VsTM4KofkcKKgm7YUp6MsDtwpa
MAPbI3,MA,Pb,I,1.6,TiO2-c | TiO2-mp,Spiro-MeOTAD,Au,Unknown,DMF >> IPA,False,Unknown >> 25.0,Spin-coating >> CBD,Air >> Air,0.1,False,0.97,21.04,0.585,11.91,b9WPNtuoIsWSVx2W_C8h3Ete1roD
MAPbI3,MA,Pb,I,1.6,TiO2-c | TiO2-mp,Spiro-MeOTAD,Au,Chlorobenzene,DMF; DMSO,False,105.0,Spin-coating,Air,0.09,False,1.09,22.19,0.759,18.35,b9occ7FpYucvrEv93OHyd9WR8k9I
Cs0.05FA0.28MA0.67PbI3,Cs; FA; MA,Pb,I,,SnO2-c | C60-SAM,Spiro-MeOTAD,Au,Diethyl ether,DMF; DMSO,False,65; 100,Spin-coating,N2,0.1,False,1.093,22.74,0.7879999999999999,19.57,b9x9YI6E-54RiEG_KokgE4190fdo
CsPbI3,Cs,Pb,I,1.75,TiO2-c,PTAA,MoOx | Ag,Unknown,Octane >> Methyl acetate,False,Unknown,Spin-coating >> Spin-coating,Air >> Air,0.0725,False,1.248,14.96,0.7559999999999999,13.9,bA2E66D4dB234wzR9xZkxwt16QlJ
MAPbI3,MA,Pb,I,1.6,C60,Spiro-MeOTAD,Au,Chlorobenzene,DMF; DMSO,False,60; 100,Spin-coating,Unknown,0.09,False,1.0,21.94,0.7809999999999999,17.1,bA7pFCKxQjNQGPKK7rtJ3ds7V8Sz
FA0.9MA0.1PbI3,FA; MA,Pb,I,,SnO2-c | C60,Spiro-MeOTAD,Ag,Unknown,DMF; DMSO | IPA,False,Unknown | 125,Spin-coating | Dropcasting,N2 | N2,0.0757,False,1.08,22.67,0.78,19.07,bAG6YXtcRUrxjy0TdQbtBuCatZ9w
FA0.83MA0.17PbBr0.51I2.49,FA; MA,Pb,Br; I,1.62,TiO2-c | TiO2-mp,A102,Au,Chlorobenzene,DMF; DMSO,False,100.0,Spin-coating,Unknown,0.1,False,1.04,20.35,0.74,15.73,bAIfsfx37QRyxnpzWQsZs1fvEoGC
CsPbI3,Cs,Pb,I,,TiO2-c,Spiro-MeOTAD,Au,Unknown,Hexane,False,450.0,Spray-coating,Air,0.12,False,1.02,14.12,0.645,9.29,bAMS40dLUDlIZE_7fBe05go3U-ad
MAPbI3,MA,Pb,I,1.6,TiO2-c,Spiro-MeOTAD,Au,Unknown,none >> IPA,False,Unknown >> 100.0,Evaporation >> CBD,Vacuum >> Unknown,1.0,False,,,,12.4,bAj8oQEatOO_ziPRq3_OAlJasa0g
MAPbI3,MA,Pb,I,1.6,ZnO-c,Spiro-MeOTAD,Ag,Unknown,DMF >> IPA,False,Unknown >> 80.0,Spin-coating >> Spin-coating,Air >> Air,0.12,False,1.13,19.7,0.6459999999999999,14.38,bAqIDe_-p-aVcnTJkKf8G8XXuoAI
MAPbI3,MA,Pb,I,1.6,TiO2-c | TiO2-mp,Spiro-MeOTAD,Au,Unknown,DMF; DMSO >> IPA,False,60 >> 150,Spin-coating >> Spin-coating,Unknown,0.09,False,1.029,20.841,0.7490000000000001,16.12,bAs4pvNQ1HBlUGmtHQoSXzXWPj2y
MAPbI3,MA,Pb,I,1.6,SnO2-c,Spiro-MeOTAD,Au,Diethyl ether,DMF; DMSO,False,100.0,Spin-coating,N2,0.09,False,1.02,21.1,0.69,14.8,bB7XEfGXRd33Qsc7JvbkBDy0zpcD
MAPbI3,MA,Pb,I,1.6,C60,FTA2,MoO3 | Ag,Chlorobenzene,DMF; DMSO,False,60.0; 85.0,Spin-coating,N2,0.04,False,1.03,22.04,0.7809999999999999,17.46,bBF5kmaNcKJmSo0cxMBP1co0fsri
MAPbI3,MA,Pb,I,1.6,In2S3,Spiro-MeOTAD,Au,Chlorobenzene,DMSO; GBL,False,100.0,Spin-coating,Unknown,0.09,False,1.05,20.15,0.659,13.99,bBPuoI80lss815SiF5z4Vg9QUqMe
MAPbI3,MA,Pb,I,1.6,TiO2-c,Spiro-MeOTAD,Au,Unknown,DMF >> none,False,Unknown >> 140.0,Spin-coating >> Gas reaction,Air >> Air; MAI,0.1,False,0.9,17.98,0.7,11.33,bBW_cqgdsJ31k14TquHUjOjBV0lo
FA0.1MA0.9PbI3,FA; MA,Pb,I,,TiO2-c | TiO2-mp,TT0,Au,Chlorobenzene,DMSO,False,100.0,Spin-coating,N2,0.16,False,1.02,19.21,0.617,12.09,bBb6ahgneaAS6h3uT2qgFz056qRc
Cs0.15FA0.85PbI3,Cs; FA,Pb,I,,PCBM-70,PEDOT:PSS | TPA-NPA-TPA,Ag,Gas,DMF; DMSO,False,150,Spin-coating,N2,,False,0.8690000000000001,21.96,0.527,10.06,bBb9YmoXuY1RrhIUh9wcuRM14dEj
MAPbI3,MA,Pb,I,1.55,TiO2-c,Spiro-MeOTAD,Au,Unknown,DMF >> none,False,Unknown >> 145.0,Spin-coating >> Gas reaction,Air >> MAI,0.12,False,0.892,20.06,0.55,9.84,bBdol19cvuqOfO_TZRHw-7lVTG1i
Cs0.05FA0.79MA0.16PbBr0.51I2.49,Cs; FA; MA,Pb,Br; I,,C60 | BCP,TFM,Ag,Unknown,DMF; DMSO,False,Unknown,Spin-coating,Unknown,0.075,False,0.97,22.68,0.7290000000000001,15.87,bBmO0kjRveiB16vzyT_Elk44g6y1
FA0.85MA0.15PbI3,FA; MA,Pb,I,,TiO2-c,Spiro-MeOTAD,Au,Unknown,DMF; DMSO,False,150.0,Spin-coating,N2,0.09,False,1.1,24.69,0.763,20.75,bC6zMj7GxM_EeLh-M66DgY8ctpU2
MAPbI3,MA,Pb,I,,PCBM-60 | BCP,PTAA,Ag,Unknown,DMF; DMSO,False,100,Spin-coating,N2,0.06,False,1.03,21.7,0.74,17.7,bCBAbdrqYqievNxl868897w9uogp
MAPbI3,MA,Pb,I,1.59,PCBM-60 | BCP,NiO-c,Ag,Toluene,DMF; DMSO,False,100,Spin-coating,N2,0.046,False,1.106,20.157,0.779,17.36,bCd1V9Se9-_0-EUygmJ1R_8rGior
MAPbI3,MA,Pb,I,1.63,TiO2-c,Spiro-MeOTAD,Au,Unknown,DMSO >> IPA,True,Unknown >> 100.0,Spin-coating >> CBD,N2 >> N2,0.1,False,1.088,20.56,0.685,16.82,bCyV1d3l7TiOQycFYM0rEyHTMp2c
FA0.8MA0.2PbBr0.6I2.4,FA; MA,Pb,Br; I,,PCBM-60 | ZnO-np,PEDOT:PSS,Ag,Chlorobenzene,DMF; DMSO,False,Unknown,Spin-coating,N2,0.1,False,1.09,22.0,0.78,18.8,bD0YRsQbUpku7HwDpYaTEZttnDHb
FA0.83MA0.17PbBr0.51I2.49,FA; MA,Pb,Br; I,1.57,PCBM-60,PEDOT:PSS,PEI | PEDOT:PSS | PDMS,Chlorobenzene,DMF; DMSO,False,100.0,Spin-coating,N2,1.01,False,1.01,13.86,0.57,7.98,bDYOFAFbNwIe20ao63_bzTYc0Z9e
MAPbI3,MA,Pb,I,1.6,TiO2-c | TiO2-mp,Spiro-MeOTAD,Au,Unknown,DMF >> IPA,False,70.0 >> 100.0,Spin-coating >> CBD,Unknown,0.126,False,0.933,18.2,0.72,12.2,bDYpFWG5lTytGCVPeHbm-xEK9E5M
MAPbI3,MA,Pb,I,1.6,TiO2-c | TiO2-mp,Spiro-MeOTAD,Au,Unknown,DMF >> IPA,False,100.0 >> 100.0,Spin-coating >> Spin-coating,Air >> Air,0.09,False,0.96,18.0,,,bE-emQqloHSn1YG9Gq0WifzTl4n8
MAPbI3,MA,Pb,I,1.6,TiO2-c | TiO2-mp,Spiro-MeOTAD,Au,Diethyl ether,DMF; DMSO,False,100.0,Spin-coating,N2,0.16,False,1.04,20.62,0.61,13.1,bE0CIWEf302m8MpaMzn4dsGMYyhS
CsPbBr2I,Cs,Pb,Br; I,2.08,none,NiO-c,MoOx | Au,Unknown,DMSO,False,160.0,Spin-coating,N2,0.09,False,,,,,bEORrY_QCSX-nFBiQGAWCgq6qw0b
MAPbI3,MA,Pb,I,1.6,TiO2-c,TFB,Au,Chlorobenzene,DMSO; GBL,False,100.0,Spin-coating,N2,0.1,False,1.06,22.05,0.71,16.58,bEjJBRKSDVr_A13sgf66I7uOXZl-
MAPbI3,MA,Pb,I,1.6,PCBM-60 | BCP,PEDOT:PSS,Ag,Unknown,DMF; DMSO,False,Unknown,Spin-coating,Unknown,0.1,False,0.95,18.9,0.703,12.6,bEk_yUBGmJcKxozkDUlA2NiIZ1km
FA0.75MA0.25PbBr0.25I2.76,FA; MA,Pb,Br; I,,SnO2-np,Spiro-MeOTAD,Au,Diethyl ether,DMF; DMSO,False,Unknown,Spin-coating,Air,0.12,False,1.1,22.5,0.75,18.24,bFGowby1O35XnNU91dOOiF-U252b
MAPbI3,MA,Pb,I,1.6,ZnSe,Spiro-MeOTAD,Au,Unknown,DMF >> IPA,False,25.0 >> 100.0,Spin-coating >> Spin-coating,Unknown,0.1,False,0.98,17.24,0.58,9.79,bFIhtaMGDQ2n3rWdjMPjCFMd9U-5
MAPbI3,MA,Pb,I,1.6,TiO2-c | TiO2-mp | SiO2-mp,none,Carbon,N2,DMF >> IPA,False,100 >> 100,Spin-coating >> CBD,Air >> Air,0.1,False,0.877,20.0,0.581,10.2,bFQs6V0z9xTkygmwsgBXn5zD7OQt
Cs0.05FA0.7917MA0.1583PbBr0.5I2.5,Cs; FA; MA,Pb,Br; I,,TiO2-c | TiO2-mp,SBFCz2,Au,Chlorobenzene,DMF; DMSO,False,100.0,Spin-coating,N2,0.16,False,1.0,15.35,0.688,10.52,bFVyfzvjNJHxYhA-873utV9ej3QS
MAPbI3,MA,Pb,I,1.6,PCBM-60 | BCP,PTAA,Ag,Unknown,DMF >> Ethanol,False,Unknown >> 100.0,Spin-coating >> Spin-coating,Unknown,0.057,False,1.08,21.38,0.6579999999999999,15.26,bF_uPdfbsmSbJjOAoB_m0hDif2Pt
FA0.2MA0.8PbI3,FA; MA,Pb,I,,PCBM-60 | Bphen,PEDOT:PSS,Ag,Unknown,DMF >> IPA,False,70.0 >> 80.0,Spin-coating >> Spin-coating,Air >> Air,0.1,False,0.948,13.248,0.667,8.38,bFlnnskppJ1sa6rXL9PDh30Ez77_
Cs0.05FA0.86MA0.09PbBr0.3I2.7,Cs; FA; MA,Pb,Br; I,,SnO2-c,Spiro-MeOTAD,Au,Chlorobenzene,DMF; DMSO,False,100.0,Spin-coating,Unknown,0.16,False,1.15,24.6,0.78,22.0,bFwGYJaMPVMnPMeczhaTT5ZF3V42
MAPbI3,MA,Pb,I,1.6,TiO2-c | TiO2-mp,Spiro-MeOTAD,Au,Unknown,Unknown,False,100,Spin-coating,N2,2.52,True,0.84,14.2,0.6509999999999999,7.7,bFwXWfHL87rJ4-XW_vWtI2HLtkcl
MAPbI3,MA,Pb,I,1.6,C60 | BCP,PEDOT:PSS,Ag,Toluene,DMF,False,70; 120,Spin-coating,N2,0.1,False,0.87,19.2,0.71,12.0,bG2hgyC6nKBAyC9IRb8kG8Np9td-
MAPbI3,MA,Pb,I,1.6,SnO2-c,Spiro-MeOTAD,Ag,Diethyl ether,DMF,False,100.0,Spin-coating,Unknown,0.102,False,1.088,21.85,0.72,17.07,bG5ospmxZp032Vvg67OkWvb2PxnC
MAPbI3,MA,Pb,I,1.6,PCBM-60,NiO-c,Ag,Chlorobenzene,DMF; DMSO,False,60; 100,Spin-coating,Unknown,0.01,False,1.04,18.73,0.74,14.41,bG9iswpS9-2Ue2z_lmXLyR4yM0xX
MAPbI3,MA,Pb,I,1.6,TiO2-c | TiO2-mp | ZrO2-mp,none,Carbon,Unknown,Unknown,False,50,Drop-infiltration,Unknown,0.1,False,0.9,22.82,0.6,12.4,bGGaUmASHQLjaLkdXLGDB77K5VwZ
MAPbI3,MA,Pb,I,1.6,PCBM-60 | Bphen | Cs2CO3; MoO3,PEDOT:PSS,Ag,Unknown,DMF,False,50; 60; 70; 80; 90; 100,Spin-coating,N2,0.0725,False,1.01,20.86,0.74,15.59,bGTFRIASFVd56KDYFKfbZgaW8Gop
FA0.4MA0.6PbI3,FA; MA,Pb,I,,TiO2-c | TiO2-mp | Al2O3-mp,none,Carbon,Diethyl ether,DMF; DMSO,False,100.0,Spin-coating,N2,0.1,False,0.97,23.67,0.489,11.14,bGWQs0EPeg7hQGoJ30rbyqRmXhJI
Cs0.05FA0.79MA0.16PbBr0.51I2.49,Cs; FA; MA,Pb,Br; I,1.63,TiO2-c | TiO2-mp,Spiro-MeOTAD,Au,Chlorobenzene,DMF; DMSO,False,100.0,Spin-coating,N2,0.16,False,1.132,22.69,0.748,19.2,bGYR58I4KgefrMQTsg2xhTIDCcU8
CsPbBr0.6I2.4,Cs,Pb,Br; I,,SnO2-np | ZnO-c,PTAA,MoO3 | Ag,Unknown,DMF; DMSO,False,320.0,Spin-coating,N2,0.04,False,1.19,17.48,0.69,14.41,bG_9U3g4Has-Sh8Irc4N0tplUS4B
MAPbI3,MA,Pb,I,1.6,TiO2-c | TiO2-mp,Spiro-MeOTAD,Au,Unknown,DMF >> IPA,False,70 >> 70,Spin-coating >> CBD,Unknown,0.3,False,1.036,20.31,0.723,15.23,bGhsaSJA0YY9r1_jFGHijdgt1r-k
FA0.5MA0.5Pb0.5Sn0.5I3,FA; MA,Pb; Sn,I,1.23,PCBM-60 | BCP,PEDOT:PSS,,,,False,,,,,False,0.82,28.5,0.66,15.0,bGnRfm9G8DMiC2nqybifo38rWnp4
MAPbI3,MA,Pb,I,1.6,PCBM-70,PEDOT:PSS,Ag,Unknown,DMF,False,50.0,Spin-coating,N2,0.04,False,0.96,21.9,0.539,11.36,bH-78dnz4YUjsj8ILnLFRisXqMuY
Cs0.25FA0.75PbI3 | CsPbI3,Cs; FA | Cs,Pb | Pb,I | I,,TiO2-c,Spiro-MeOTAD,MoOx | Al,Unknown,Methyl acetate >> Ethyl acetate,False,Unknown,Spin-coating >> Spin-coating,Air >> Air,0.06,False,1.2,18.91,0.76,15.52,bHC-NOJvTRFhLBr5LY0ozvzjXuzY
MAPbI3,MA,Pb,I,1.6,PCBM-60 | AZO-np,PEDOT:PSS,Ag-nw,N2,DMF; DMSO,False,110.0,Spin-coating,N2,0.1,False,0.94,12.64,0.65,7.7,bHCgzY15omVitqwszsDIO76HxG52
MAPbBr0.18I2.82,MA,Pb,Br; I,1.604,TiO2-c | TiO2-mp,PTAA,Au,Unknown,DMF; GBL,False,100.0,Spin-coating,Unknown,0.096,False,0.887,17.252,0.594,10.78,bHNBN9ZXGjKd6pgldPq8npHRg1Av
FA0.83MA0.17PbBr0.51I2.49,FA; MA,Pb,Br; I,,SnO2-c,Spiro-MeOTAD,Au,Chlorobenzene,DMF; DMSO,False,100.0,Spin-coating,N2,0.16,False,1.15,21.01,0.71,18.17,bHSFOiQ5QBZibJY9YuTcvjdCKucb
MAPbI3,MA,Pb,I,1.62,SnO2-np | Choline Chloride,Spiro-MeOTAD,Au,Chlorobenzene,DMF; DMSO,False,100,Spin-coating,Unknown,0.1,False,1.125,22.32,0.696,17.98,bHT0LENW0R91EUT2T4FDviIvUnNW
MAPbI3,MA,Pb,I,1.6,PCBM-60 | C60 | BCP,PEDOT:PSS,Al,Unknown,DMF,False,100.0,Spin-coating,N2,0.06,False,0.88,15.9,0.722,10.1,bHapBBQhUgGRItilIvVFv7YWicVV
MAPbI3,MA,Pb,I,1.6,TiO2-c | TiO2-mp,Spiro-MeOTAD,Ag,Unknown,DMF >> IPA >> none,False,70.0 >> 70.0 >> 70.0,Spin-coating >> Spin-coating >> Evaporation,N2 >> N2 >> Vacuum,0.1,False,0.92,17.32,0.573,9.13,bHchprUqWu9-7S3w41xAREgq-t70
Cs0.17FA0.83PbBr0.51I2.49,Cs; FA,Pb,Br; I,,LiF | C60 | SnO2-c,NiO-c,Ag,Unknown,DMF; DMSO,False,100.0,Spin-coating,Dry air,0.39,False,0.93,19.8,0.57,10.5,bHeobYtzTo6jDnYyovULOqLKC6Pl
MAPbI3,MA,Pb,I,1.6,PCBM-70,PEDOT:PSS,Ca | Al,Unknown,DMF >> IPA,False,Unknown,Spin-coating >> Spin-coating,Air >> Air,0.1,False,0.92,14.3,0.64,8.42,bHsIRty-N9QdIM0ad6dUgRXqy-67
MAPbI3,MA,Pb,I,1.6,C60; PCBM-60 | bis-C60,PEDOT:PSS,Ag,Unknown,Unknown,False,Unknown,Spin-coating,N2,0.0314,False,0.92,15.3,0.78,11.0,bI0FsQ1kXmq1OyS22OnBakIgw5t7
Cs0.05FA0.79MA0.16PbBr0.51I2.49,Cs; FA; MA,Pb,Br; I,,BCP,Spiro-MeOTAD,Ag,Unknown,DMF; DMSO,False,150.0,Spin-coating,Unknown,0.14,False,1.08,22.13,0.736,17.51,bI6-6u_8duztoX_QYBw-8rTVaWSl
FA0.85MA0.15PbBr0.45I2.55,FA; MA,Pb,Br; I,,TiO2-c | TiO2-mp | Li-TFSI,Spiro-MeOTAD,Au,Chlorobenzene,DMF; DMSO,False,100.0,Spin-coating,N2,0.16,False,1.104,21.853,0.74,17.8,bI9QDTdSjHHlwRHR-TAqOib-eVC9
MAPbBr0.27I2.73,MA,Pb,Br; I,,PCBM-60 | Bphen,PEDOT:PSS,Ag,Unknown,DMF; DMSO >> none >> none >> none,False,100.0 >> 100.0 >> 1000 >> Unknown,Spin-coating >> Gas reaction >> Solvent annealing >> Recrystallization,N2 >> Air; DMSO >> Air; DMSO >> Air; Methylamin,0.04,False,1.017,20.43,0.782,16.24,bIC1cCXLeq2YGjIydGL3l6l4AKt-
FAPbI3,FA,Pb,I,1.55,SnO2-np,CZTS,Carbon,Unknown,DMF; DMSO >> IPA,False,70 >> 150,Spin-coating >> Spin-coating,Unknown,0.04,False,1.058,22.87,0.626,15.14,bIIStucr7NWuY4v9F8CAq2UPYlS5
CsPbBrI2,Cs,Pb,Br; I,1.9,SnO2-c,none,Carbon,Chlorobenzene,DMSO,False,180.0,Spin-coating,Unknown,0.1,False,1.187,12.91,0.6609999999999999,9.46,bIMUN7ozFW91nXc3qcfO5URuKqSn
Cs0.3FA0.2MA0.5PbI3,Cs; FA; MA,Pb,I,1.64,PCBM-60 | Zr(acac)4,NiO-c,Ag,Toluene,DMF,False,100.0,Spin-coating,N2,0.1,False,1.14,11.72,0.71,14.2,bIVl1p_aYwOR1D87ZhLew2IyNQat
MAPbI3,MA,Pb,I,1.6,Carbon-mp | TiO2-mp,Spiro-MeOTAD,Au,Ethyl acetate,DMF; DMSO,False,100,Spin-coating,Air,0.2,False,1.02,21.32,0.69,16.16,bIWLk05jZJ5Y7jCe_GfUnWg-zB4X
MAPbI3,MA,Pb,I,1.6,TiO2-c | TiO2-mp,Spiro-MeOTAD,Au,Toluene,Dimethylacetamide; NMP,False,105.0,Spin-coating,N2,0.09,False,1.03,22.85,0.76,17.88,bIXpPU2Ba0cs6Hl9ArQ2516kq9kf
MAPbBr0.15I2.85,MA,Pb,Br; I,,TiO2-c | TiO2-mp,Spiro-MeOTAD,Au,Unknown,DMF; DMSO >> DMF; DMSO >> IPA,False,70.0 >> 70.0 >> 80.0,Spin-coating >> Spin-coating >> Spin-coating,N2 >> N2 >> N2,0.16,False,1.021,21.4,0.72,16.0,bIY1J7cfRo2LPvMXZB9KxjMXFA86
MAPbI3,MA,Pb,I,1.6,TiO2-c | TiO2-mp,Spiro-MeOTAD,PEDOT:PSS,Toluene,DMSO; GBL,False,100.0,Spin-coating,N2,0.04,False,1.11,19.2,0.71,15.1,bInnGGrZZ9erc5Kes_XWwa7XPGa-
FA0.5MA0.5PbI3,FA; MA,Pb,I,1.6,TiO2-c,CuSCN,Au,Unknown,DMF >> IPA,False,Unknown >> 120.0,Spin-coating >> Spin-coating,N2 >> N2,0.1,False,0.87,19.49,0.47,7.97,bIqynG6n4_N8tTr-AwG1bNzI9bv7
MAPbI3,MA,Pb,I,1.6,TiO2-c | TiO2-mp,P3HT,Au,Unknown,DMF >> IPA,False,Unknown >> 115.0,Spin-coating >> CBD,Air >> Air,0.1,False,0.99,14.834,0.701,9.4,bItvPyPVET4s-mEzNJw0fbpNTFS4
MAPbI3,MA,Pb,I,1.6,TiO2-c | bis-PCBM; DMC,Spiro-MeOTAD,MoO3 | Ag,Chlorobenzene,DMSO; GBL,False,100.0,Spin-coating,N2,0.1,False,1.08,23.95,0.77,20.14,bJ9RrSngQAMsmnirCMB92G5ogJkL
MAPbI3,MA,Pb,I,1.6,PCBM-60 | ZnO-np | DPO,NiO-c,ITO,Chlorobenzene,DMF; DMSO,False,100.0,Spin-coating,N2,0.16,False,1.07,19.1,0.736,15.0,bJ9knd6bVqbh-vpAM8pBMBgBn4mL
MAPbI3,MA,Pb,I,1.6,PEDOT:PSS,PEDOT:PSS,Ag,Toluene,DMSO; GBL,False,100.0,Spin-coating,Unknown,0.0875,False,0.98,17.41,0.74,12.52,bJG0HuAmDpIxmjb5g7RJF0UW0gbV
Cs0.4FA0.6PbBr0.9I2.1,Cs; FA,Pb,Br; I,1.76,C60 | BCP,PTAA,Ag,Unknown,DMF >> IPA,False,Unknown >> 100.0,Spin-coating >> Spin-coating,Dry air >> Dry air,0.1,False,1.14,15.8,0.78,14.5,bJJOLsz4hEhcU4Z1OS6yV36LhYxM
FA0.83MA0.17PbBr0.0I2.51,FA; MA,Pb,Br; I,,TiO2-c | TiO2-mp,Spiro-MeOTAD,Au,Chlorobenzene,DMF; DMSO,False,100.0,Spin-coating,N2,0.1,False,1.09,22.2,0.74,17.8,bJQdPQnEOszfgrs_ye6DiFhIULIA
BA2MA2Pb3I10,BA; MA,Pb,I,1.96,PCBM-60; ICBA | BCP,NiO-c,Ag,Unknown,Dimethylacetamide; NMP,False,100.0,Spin-coating,Unknown,0.06,False,1.23,13.61,0.722,11.7,bJSCUyjX5A354bKGACieQNX_8MfM
MAPbI3,MA,Pb,I,1.6,SnO2-c,P3HT | Spiro-MeOTAD,Au,Ethyl acetate,DMF; DMSO,False,100.0,Spin-coating,Unknown,0.1,False,1.03,20.63,0.696,14.7,bJWzsKqyszVuMp0_TY2vh7t5g1GX
MAPbI3,MA,Pb,I,1.6,PCBM-60 | C60 | BCP,PEDOT:PSS,Ag,Unknown,DMF,False,60; 100,Spin-coating,N2,0.04,False,0.89,18.56,0.64,10.6,bJt301hwaJD5H20aaEtPENiztAYf
MAPbI3,MA,Pb,I,1.6,TiO2-c,Spiro-MeOTAD,MoO3 | Ag,Chlorobenzene,DMF,False,100.0,Spin-coating,Unknown,0.045,False,1.04,22.66,0.78,18.3,bJz72BK8eUyMkbn00kWmkO8g4gM1
MAPbI3,MA,Pb,I,1.6,PCBM-70 | BCP,NiO-c,Ag,Chlorobenzene,DMF; DMSO,False,60; 100,Spin-coating,N2,0.04,False,1.07,17.96,0.68,13.06,bJz_AOoT76vEHpZvL3D2-dWiSG6d
FA0.85MA0.15PbBr0.45I2.55,FA; MA,Pb,Br; I,,TiO2-c | TiO2-mp,Spiro-MeOTAD,Au,Unknown,DMF; DMSO; GBL,False,Unknown,Spin-coating,Unknown,0.09,False,1.081,21.95,0.725,17.44,bKKUvuAMLxQk1Onoo5_ifDUAl1AP
MAPbI3,MA,Pb,I,1.6,PCBM-60 | AZO-np,PEDOT:PSS,Al,Chlorobenzene,DMSO; GBL,False,85.0,Spin-coating,Unknown,0.1,False,,,,12.0,bKXA60HEC6yZUw4yTBJ1jVgSAh2_
MAPbI3,MA,Pb,I,1.6,PCBM-60 | AZO-np,CuSCN,Ag,N2,DMF; DMSO,False,110.0,Spin-coating,N2,0.1,False,1.101,23.0,0.8109999999999999,20.1,bKgjfqJr7W4UAkDWlYgDiZlfvjyB
Cs0.1FA0.75MA0.15PbBr0.35I2.65,Cs; FA; MA,Pb,Br; I,,C60 | BCP,PTAA,Ag,Chlorobenzene,DMF; DMSO,False,100.0,Spin-coating,N2,0.105,False,1.07,22.625,0.78,18.84,bKzTk5eM43MdNze5VkPl2M-smwIk
MAPbI3,MA,Pb,I,1.62,TiO2-c | TiO2-nt,Spiro-MeOTAD,Ag,Chlorobenzene,DMF,False,100.0,Spin-coating,Air,0.07,False,1.016,23.57,0.632,15.12,bL0EwPIUug-FItj1TTrsHB8UTFfk
FA0.85MA0.15PbBr0.45I2.55,FA; MA,Pb,Br; I,,TiO2-c,Spiro-MeOTAD,Au,Toluene,DMF; DMSO,False,400.0,Spin-coating,N2,0.1,False,1.122,23.29,0.78,20.37,bLH0iywXTmCVlSiJbYSXqrjI8ylX
MAPbI3,MA,Pb,I,1.6,C70,Spiro-MeOTAD,Au,Unknown,DMF >> IPA,False,Unknown >> 100.0,Spin-coating >> CBD,Ar >> Ar,0.07,False,0.99,13.2,0.66,8.9,bLUXQH67ZS-PAogWEczkOUMEACJh
FA0.1MA0.9PbI3,FA; MA,Pb,I,,TiO2-c | TiO2-mp,TT1,Au,Chlorobenzene,DMSO,False,100.0,Spin-coating,N2,0.16,False,1.03,18.79,0.662,12.85,bLUqHtWh4XSm1XMXr8Ml_dBeliVd
MAPbI3,MA,Pb,I,1.6,TiO2-c | TiO2-mp,Carbon-nt,FTO | SLG,Unknown,DMF >> Cyclohexane; IPA,False,100.0 >> 100.0,Spin-coating >> CBD,Air >> N2,0.07,False,,,,,bLdJfMFB5uugiFG9KZ3o4qgJNRBY
FA0.85MA0.15PbBr0.45I2.55,FA; MA,Pb,Br; I,,TiO2-c | CsPbBr3-QDs,Spiro-MeOTAD,Au,Chlorobenzene,DMF; DMSO,False,150.0,Spin-coating,Unknown,0.1,False,1.121,23.27,0.7659999999999999,19.46,bLksayPmA9vQTPfPpb9o9eTgj33G
MAPbI3,MA,Pb,I,1.6,TiO2-c | TiO2-mp,P3HT-MoS2,Au,Unknown,DMF,False,90; 120,Spin-coating,N2,0.04,False,0.53,21.3,0.64,7.2,bLma9fpv1ZcoMu0xS_tMO-xdXLdm
MAPbI3,MA,Pb,I,1.6,PCBM-60 | BCP,NiO-c | PTAA,Ag,Chlorobenzene,DMF; DMSO,False,100.0,Spin-coating,N2,0.1,False,1.048,21.223000000000003,0.763,16.95,bLvZYpmolyqeZenmEAdMH5vowd7S
FA0.7MA0.3PbBr0.3I2.9,FA; MA,Pb,Br; I,,SnO2-np | PCBM-60,Spiro-MeOTAD,MoO3 | Au,Unknown,DMF; DMSO >> IPA,False,Unknown >> 100,Spin-coating >> Spin-coating,Unknown,0.0676,False,1.05,20.2,0.35,7.37,bLvaiQgvzRYxtYag36vd-aV5kL1W
MAPbI3,MA,Pb,I,1.6,TiO2-c | TiO2-mp,PTAA,Au,Chlorobenzene,DMSO,False,100.0,Spin-coating,Unknown,0.16,False,1.06,22.1,0.769,18.08,bMLK-sv8-BDoMUMsuy3w0_2OaRZu
MAPbI3,MA,Pb,I,1.6,PCBM-60 | TIPD,PEDOT:PSS | NiO-c,Al,Unknown,DMF,False,100.0,Spin-coating,Unknown,0.04,False,0.965,22.9,0.757,16.6,bMZ0nT-d-80oG-ywZq7bFizIpdrD
MAPbI3,MA,Pb,I,1.6,PCBM-60 | C60 | BCP,PEDOT:PSS,Ag,Unknown,DMF,False,90.0,Spin-coating,N2,0.06,False,0.89,17.15,0.66,10.07,bM_c8aw3WNJfE2PT5RsI7-5h2E5t
MAPbI3,MA,Pb,I,1.6,PCBM-60,PEDOT:PSS,Ag,Unknown,DMSO; GBL,False,80.0,Spin-coating,Unknown,0.24,False,0.85,15.21,0.6,7.76,bNaN1QjdxtilNKGrK20KI1UGZJ4T
MAPbI3,MA,Pb,I,1.6,C60 | BCP,"MoO3 | TPA-3,6-FLTPA-TPA",Ag,Unknown,none,False,Unknown,Co-evaporation,Vacuum,0.1,False,1.051,19.85,0.67,13.9,bNilhM5Y_0sH2xWbc56k6Lgl6c_D
MAPbI3,MA,Pb,I,1.6,TiO2-c,Spiro-MeOTAD,Au,Unknown,DMF,False,130.0,Slot-die coating,N2,0.09,False,0.95,21.6,0.73,15.0,bNljygehSkatGrZp9RdzQgg2YlvD
(PEA)2MAPbI4,(PEA); MA,Pb,I,1.57,PCBM-60 | PEI,PTAA,Ag,Unknown,DMF; DMSO,False,100.0,Spin-coating,Unknown,0.06,False,,,,17.79,bNqm0ZQ3lyRYdhl8ibaLytNFZbQA
MAPbI3,MA,Pb,I,1.6,TiO2-c | TiO2-nanosphere,Spiro-MeOTAD,Au,Ar,DMF,False,100.0,Spin-coating,N2,0.16,False,0.948,21.26,0.65,13.09,bNrZj_umzJzZYkVi4ErPUI-dZAj0
Cs0.15FA0.75MA0.10PbBr0.6I2.4,Cs; FA; MA,Pb,Br; I,1.66,C60 | BCP,PTAA,,,,False,,,,,False,1.11,18.9,0.765,16.0,bNsjzRkNhj5kJWb6O3Y9syQtC-9C
MAPbI3,MA,Pb,I,1.6,TiO2-c | TiO2-mp,CuSCN,Au,Diethyl ether,DMF; DMSO,False,60.0; 100.0,Spin-coating,Unknown,0.122,False,0.968,20.4,0.7240000000000001,14.3,bNtNUK-kqld7mE2cx7iFQsqLedeM
MAPbI3,MA,Pb,I,1.6,PCBM-60,PEDOT:PSS,Al,2-Butanol,DMF; DMSO,False,100.0,Spin-coating,N2,0.09,False,1.016,11.22,0.6659999999999999,7.59,bO-cDuIl5ObUVnsOo2zwGhl8zgNx
MAPbI3,MA,Pb,I,1.6,ZnO-c,Spiro-MeOTAD,Au,Diethyl ether,DMF; DMSO,False,100,Spin-coating,N2,0.1,False,1.012,12.84,0.597,7.76,bO0Chp53ptpvinV4KfRvL66oEjwU
MAPbI3,MA,Pb,I,1.6,MgO-c,Spiro-MeOTAD,Au,Chlorobenzene,DMF; DMSO,False,100.0,Spin-coating,Unknown,0.09,False,1.12,17.07,0.65,12.39,bO_zMTQhcnuua0ZoXJ3OTgVpM1V8
MAPbI3,MA,Pb,I,1.6,TiO2-c | TiO2-mp,Spiro-MeOTAD,Au,Chlorobenzene,DMSO,False,100,Spin-coating,Unknown,0.16,False,0.996,21.7,0.68,14.7,bObagtdUugxmqe2oEer2sAJwZ0w8
MAPbI3,MA,Pb,I,1.6,TiO2-c | TiO2-mp,Spiro-MeOTAD,Au,Unknown,DMF,False,100.0,Spin-coating,Air,0.09,False,0.78,19.16,0.642,9.39,bOh2q_aK59eYyUkuY4N3VwKUNsAz
MAPbI3,MA,Pb,I,1.6,TiO2-c | TiO2-mp,Spiro-MeOTAD,Au,Unknown,DMF >> none,False,110.0 >> 70.0,Spin-coating >> Gas reaction,Air >> Air; MACl,0.1,False,1.055,13.39,0.67,9.52,bOjH9-zcPYKlJcwPQya8pSYW3yh1
MAPbI3,MA,Pb,I,1.6,SnS2,Spiro-MeOTAD,Au,Chlorobenzene,DMF,False,100.0,Spin-coating,N2,0.1,False,1.011,21.7,0.6,12.97,bOurICa2CQ9fDxJKzrEaNKjVlSaY
FA0.5MA0.5Pb0.5Sn0.5I3,FA; MA,Pb; Sn,I,1.25,PCBM-60 | C60 | BCP,PEDOT:PSS,Ag,Toluene,DMF; DMSO,False,100.0,Spin-coating,N2,0.1,False,0.71,29.2,0.76,15.69,bOyecE0Wn41vpdxcI53egPmXJjTR
(NH4)8.5FA0.15MA2.04Pb9.5Br0.45I29.24,(NH4); FA; MA,Pb,Br; I,,TiO2-c | TiO2-mp,Spiro-MeOTAD,Au,Chlorobenzene,DMF; DMSO,False,100.0,Spin-coating,Unknown,0.1,False,0.98,18.14,0.6409999999999999,11.41,bPNL1L_VoPHoZvGsVa8FFymo8wif
MAPbBr0.21I2.79,MA,Pb,Br; I,,PCBM-60,PEDOT:PSS,Ag,Chlorobenzene,DMF; DMSO,False,100,Spin-coating,Unknown,0.04,False,1.06,21.03,0.75,17.81,bPaXiBCAKML-iU50IKE9we-Iwc0q
FA0.85MA0.15PbBr0.45I2.55,FA; MA,Pb,Br; I,,TiO2-c,Spiro-MeOTAD,Au,Chlorobenzene,DMF; DMSO,False,100.0,Spin-coating,Unknown,0.126,False,1.09,21.9,0.7,16.6,bPp2Kkf08ybSwh1UoWfS64MJf5g3
FA0.4MA0.6PbI3,FA; MA,Pb,I,,PCBM-60,PEDOT:PSS,Ca | Ag,Unknown,DMF >> IPA,False,Unknown >> 100.0,Spin-coating >> Spin-coating,N2 >> N2,0.18,False,0.949,18.95,0.746,13.1,bPtSLHMi-gGz8VsrkpzutRTB8TJc
MAPbI3 | Cs1Pb1I3 | Cs1Pb1Br0.3I2.7 | Cs1Pb1Br0.7I2.3 | CsPbBrI2,MA | Cs | Cs | Cs | Cs,Pb | Pb | Pb | Pb | Pb,I | I | Br; I | Br; I | Br; I,,TiO2-c | TiO2-mp,none,MoO3 | Ag,Toluene,DMF >> Octane >> Octane >> Octane >> Octane >> Methyl acetate >> Methyl acetate,False,100.0 >> Unknown >> Unknown >> Unknown >> Unknown,Spin-coating >> Spin-coating >> Spin-coating >> Spin-coating >> Spin-coating >> Dropcasting >> Rinsing,Unknown,0.09,False,0.9,18.1,0.568,9.25,bPzXCtT3uOyVStylDuI721XvHwNz
FA0.3MA0.7PbI3,FA; MA,Pb,I,,TiO2-c | SnO2-c,Graphene; P3HT,Carbon,Vacuum,DMF,False,100.0,Spin-coating,Unknown,0.0994,False,1.092,22.2,0.736,17.8,bPzxHT0bhwJq6kc4scR4r83BPwgV
Cs0.15FA0.72MA0.13PbBr0.45I2.55,Cs; FA; MA,Pb,Br; I,,TiO2-c | TiO2-mp,Spiro-MeOTAD,Au,Chlorobenzene,DMF; DMSO,False,100.0,Spin-coating,Air,0.09,False,,,,,bQ4Z5-TZ3SnmOP5I4aGMVyxCAJQ8
MAPbI3,MA,Pb,I,1.6,TiO2-c | TiO2-mp,Spiro-MeOTAD,Au,Unknown,DMF,False,100.0,Spin-coating,Air,0.09,False,0.76,20.89,0.6729999999999999,10.39,bQEOx6ZjNtbReQrJ8PlIHeGRgGj9
Cs0.05FA0.79MA0.16PbBr0.51I2.49,Cs; FA; MA,Pb,Br; I,,TiO2-c | TiO2-mp,CuSCN,Au,Chlorobenzene,DMF; DMSO,False,100.0,Spin-coating,N2,0.16,False,1.09,23.4,0.755,19.3,bQOQw7Kodm5tJCHHYLgQuVMadQya
MAPbI3,MA,Pb,I,1.6,PCBM-60,PEDOT:PSS,Au,Unknown,DMF; DMSO,False,100.0,Spin-coating,Unknown,0.04,False,0.63,20.0,0.489,7.2,bQPUjxK0w7zRDQwVm7EtWxQ1cGM2
MAPbI3,MA,Pb,I,1.6,C60 | BCP,PEDOT:PSS,Ag,Chlorobenzene,DMF,False,80,Spin-coating,N2,0.1,False,0.92,21.7,0.7609999999999999,15.2,bQap2FXIwgNQduX13kGl2owTipSP
MAPbI3,MA,Pb,I,1.6,TiO2-c,PTAA,Au,Unknown,DMF >> IPA,False,60.0 >> 105.0,Spin-coating >> Spin-coating,N2 >> N2,0.096,False,1.02,20.02,0.79,16.1,bQfAJ7882U4-sbCkVGIHpwuwS7Tp
FA0.93MA0.07PbBr0.21I2.79,FA; MA,Pb,Br; I,,TiO2-c | TiO2-mp,Spiro-MeOTAD,Au,Ethyl ether,DMF; DMSO,False,100,Spin-coating,Air,0.0935,False,1.09,23.71,0.7290000000000001,18.79,bQkACdTepyC2YcWjoLCBzU1BuFgw
FA0.95MA0.05PbBr0.15I2.85,FA; MA,Pb,Br; I,,SnO2-np,TTE-2,Au,Diethyl ether,DMF; NMP,False,150,Spin-coating,N2,0.1,False,1.11,23.26,0.775,20.04,bQkPocnypjBXw5Qcux8eQ-zv-1YX
Cs0.05FA0.79MA0.16PbBr0.51I2.49,Cs; FA; MA,Pb,Br; I,1.58,TiO2-c,Spiro-MeOTAD,Au,Chlorobenzene,DMF; DMSO,False,100.0,Spin-coating,N2,0.1,False,1.07,22.21,0.69,16.35,bQu0mYf8kKgmgAAWF5_Gx_Z77hJE
Cs0.05FA0.83MA0.17PbBr0.51I2.49,Cs; FA; MA,Pb,Br; I,,TiO2-c | TiO2-mp,Spiro-MeOTAD,Au,Chlorobenzene,DMF; DMSO,False,100.0,Spin-coating,N2,0.1,False,0.955,15.5,0.583,9.61,bQuUSIsGQvvVZlhEb-h0GJ5miXPm
FA0.83MA0.17PbBr0.51I2.49,FA; MA,Pb,Br; I,1.62,SnO2-np,Spiro-MeOTAD,MoO3 | Ag,Chlorobenzene,DMF; DMSO,False,100.0,Spin-coating,Unknown,0.16,False,1.12,23.29,0.72,18.81,bQv7qM0NS1e-080VwjXSeO_fEkNv
MAPbI3,MA,Pb,I,,PCBM-60 | BCP,NiO-c,Ag,Unknown,DMF,False,Unknown,Spin-coating,N2,,False,1.06,17.16,0.75,13.63,bR-ueyUmDARR7r8lPftnim83BjhH
MAPbI3,MA,Pb,I,1.6,SnO2-np,NiO-c,Ag,Toluene,DMSO; GBL,False,100.0,Spin-coating,Unknown,0.1119999999999999,False,1.1,20.8,0.6579999999999999,8.7,bR43oAR8H4QkeamM_oPioA_-iypp
MAPbI3,MA,Pb,I,1.6,TiO2-c | TiO2-mp,Spiro-MeOTAD,Au,Toluene,DMSO; GBL,False,100.0,Spin-coating,Unknown,0.1,False,1.01,20.88,0.71,15.12,bRAuxsSVq_4hxz7Sd_75uzgiF8Dt
MAPbI3,MA,Pb,I,1.6,PCBM-60,NiO-c,Ag,Unknown,DMF >> IPA,False,75.0 >> 100.0,Spin-coating >> Spin-coating,N2 >> N2,0.075,False,1.06,21.02,0.74,16.48,bRHwme7bXZP21VDacXBUyxbGZK_Z
MAPbI3,MA,Pb,I,1.6,TiO2-c | TiO2-mp,Spiro-MeOTAD,Au,Unknown,DMF >> IPA,False,90.0 >> 100.0,Spin-coating >> CBD,Air >> Air,0.1,False,0.934,21.85,0.664,13.55,bRJqw98KpXL7QGI5Sve5HMwz7wiV
MAPbI3,MA,Pb,I,1.6,TiO2-c,Spiro-MeOTAD,Au,Chlorobenzene,DMF; DMSO,False,100.0,Spin-coating,Air,0.09,False,0.95,22.49,0.68,14.23,bRRXQFyni5SQa5M1fkqRFoHnXzif
MAPbI3,MA,Pb,I,1.55,TiO2-c,Spiro-MeOTAD,Au,Unknown,DMF,False,90.0,Spin-coating,Ar,0.02,False,0.87,4.4,0.61,11.9,bRbYSh7RgxcHyhQyq3JW8t0y25RS
MAPbI3,MA,Pb,I,1.6,TiO2-c,Spiro-MeOTAD,Au,Diethyl ether,DMF; DMSO,False,50; 100,Spin-coating,Air,0.09,False,0.95,21.08,1.0,21.08,bRg7zh_qGXEAQIKpXYk6UBfyuKz_
MAPbI3,MA,Pb,I,1.6,TiO2-c | PCBA,Spiro-MeOTAD,Au,Toluene,DMF,False,100.0,Spin-coating,N2,0.04,False,1.0,18.91,0.664,12.5,bRilewWhqG8bGwoWpSKIEceat-SP
Cs0.05FA0.79MA0.16PbBr0.51I2.49,Cs; FA; MA,Pb,Br; I,,C60 | BCP,V1036:C4,Cu,Ethyl acetate,DMF; DMSO,False,100.0,Spin-coating,N2,0.16,False,,,,,bRjIa0AOtG2t36KEThSzyAETkOeS
MAPbI3,MA,Pb,I,1.5,none,PEDOT:PSS,Ti | Au,Unknown,DMF >> IPA,False,Unknown >> 100.0,Spin-coating >> Spin-coating,Unknown,0.1,False,0.82,21.96,0.503,10.22,bRlKG0EN-gXSMw49oklryM7VDodd
MAPbI3,MA,Pb,I,1.6,C60 | BCP,PEDOT:PSS,Ag,Thermal radiation,DMF,False,90.0,Spin-coating,N2,0.1,False,0.93,22.4,0.772,16.6,bRlT6hYmM_g6tOkEvZoT4hi75DSF
Cs0.05FA0.79MA0.16PbBr0.51I2.49,Cs; FA; MA,Pb,Br; I,,TiO2-c | TiO2-mp,"N3,N3,N9,N9‐tetrakis(4‐methoxyphenyl)xantheno[2,1,9,8‐klmna]xanthene‐3,9‐diamine",Au,Chlorobenzene,DMF; DMSO,False,100.0,Spin-coating,Dry air,0.16,False,1.118,23.184,0.7609999999999999,19.3,bRp5kmJnhmCz7KEMebHeDzDivX9r
MAPbI3,MA,Pb,I,1.6,C60; PCBM-60-DPM-OE,PEDOT:PSS,Ag,Unknown,DMSO; GBL,False,Unknown,Spin-coating,Unknown,0.1,False,0.978,16.59,0.482,7.81,bRtYEb7HdjWcX5gMQZUK6NwGPYRx
MAPbI3,MA,Pb,I,1.6,TiO2-c | TiO2,Spiro-MeOTAD,Ag,Unknown,DMF >> IPA,False,110.0 >> 110.0,Spin-coating >> Spin-coating,N2 >> N2,0.09,False,0.93,15.79,0.6729999999999999,9.89,bS5DSOzXR4eUetXkHPZNS52uDvo8
FA0.4MA0.6PbI3,FA; MA,Pb,I,,ZnO-c | SnO2; TiO2-mp,Spiro-MeOTAD,Ag,Gas,DMF,False,100.0,Spin-coating,Unknown,0.045,False,0.998,22.8,0.733,16.68,bS5f3_N6vdEOzGYp1OGAxAMSkNqe
FA0.85MA0.15PbBr0.45I2.55,FA; MA,Pb,Br; I,,1‐benzyl‐3‐methylimidazolium chloride,Spiro-MeOTAD,Au,Chlorobenzene,DMF; DMSO,False,150.0,Spin-coating,N2,0.0756,False,1.07,22.72,0.662,16.09,bS6_LUc9FC51-8l4MIBdG93yxeu2
MAPbI3,MA,Pb,I,1.6,PCBM-60 | C60 | LiF,PEDOT:PSS,Ag,Toluene,DMSO; GBL,False,100.0,Spin-coating,N2,0.11,False,,,,15.95,bSAXE1k611sWhxv5iECeCBa9RGEE
MAPb1.0I3,MA,Pb,I,1.6,TiO2-c | TiO2-mp,Spiro-MeOTAD,Au,Unknown,DMF; DMSO,False,Unknown,Spin-coating,N2,0.1,False,1.062,21.52,0.7340000000000001,16.8,bSHWSyod-uaJVmH7EOS7yMQuhZAr
MAPbI3,MA,Pb,I,1.6,TiO2-c,Spiro-MeOTAD,Ag,Unknown,DMF,False,Unknown,Spin-coating,N2,0.07,False,0.898,16.76,0.655,9.42,bSLjZT4UGE0g1xsX5iJYNFKTzO7U
MAPbI3,MA,Pb,I,1.6,PCBM-60 | BCP,PEDOT:PSS,Ag,Chlorobenzene,DMF,False,100.0,Spin-coating,N2,0.08,False,0.93,13.563,0.58,7.33,bSXPCQJOPMqb7UGcyGLmsmjL6fLM
MAPbI3,MA,Pb,I,1.6,PCBM-60,PEDOT:PSS,Ag,Unknown,DMF; DMSO >> IPA,False,Unknown >> 105.0,Spin-coating >> Spin-coating,Unknown,0.04,False,0.89,19.28,0.723,12.39,bSoZIwXhaH7mdUhUxK0SEk-KQiL1
MAPbI3,MA,Pb,I,1.6,TiO2-c | TiO2-mp,Spiro-MeOTAD,Au,Toluene,DMSO,False,100.0,Spin-coating,N2,0.16,False,1.026,19.9,0.78,15.9,bSqJuzphxpV_eFmn3SO1tXd3Av_u
CsPbBr0.2I2.8,Cs,Pb,Br; I,1.82,TiO2-c,Spiro-MeOTAD,Au,Unknown,DMSO,False,120,Spin-coating,N2,,False,0.97,16.31,0.691,7.5,bT-uRHLKVyASu6lAA0f8KRwDHnJv
MAPbI3,MA,Pb,I,1.6,TiO2-c,Spiro-MeOTAD,Au,Unknown,DMF; DMSO,False,90.0,Spin-coating,N2,0.09,False,0.89,20.3,0.64,11.4,bT1YDRfsMWcdyohCY_XJYaIuPlzv
Cs0.3FA0.7PbBr3,Cs; FA,Pb,Br,2.287,TiO2-c | TiO2-mp,PTAA,Au,Chlorobenzene,DMSO,False,100.0,Spin-coating,Unknown,0.16,False,1.338,7.06,0.7879999999999999,7.45,bTCuhV_wm_p3Em-26YneqDMDO-zw
MAPbI3,MA,Pb,I,1.5,TiO2-c,p-DTS(FBTTh2)2,Au,Unknown,DMF,False,100,Spin-coating,Unknown,0.16,False,1.1,20.6,0.794,18.0,bTLeGrIVVBPz7WkUiKeBwF7XdkX4
MAPb0.8Sn0.2Br0.4I2.6,MA,Pb; Sn,Br; I,1.26,PCBM-60,PEDOT:PSS,Ag,Toluene,DMF; DMSO,False,65.0,Spin-coating,N2,0.04,False,0.62,19.34,0.67,8.04,bTUkA7J5OiHdWhDSYpV0yMNoQkQo
MAPbI3,MA,Pb,I,1.6,TiO2-c,Spiro-MeOTAD,Au,Unknown,DMF,False,30; 40; 50; 60; 70; 80; 90; 100,Spin-coating,N2,0.07,False,0.75,18.3,0.58,8.12,bTYMz5OANBBS5yq1ZB2Z37hmswyA
MAPbI3,MA,Pb,I,1.6,SnO2-c | TiO2-mp,Spiro-MeOTAD,Au,Toluene,DMF; DMSO,False,130.0,Spin-coating,Air,0.07,False,1.04,20.29,0.7240000000000001,16.8,bTZfjYd03C9NLM1V8N1lnYgny2wK
MAPbI3,MA,Pb,I,1.6,TiO2-c | C60-SAM | SiO2-np,Spiro-MeOTAD,Au,Unknown,DMF; Tetrahydrothiophene-1-oxide,False,25; 130,Spin-coating,Unknown,0.083,False,1.04,20.9,0.71,15.2,bTbhL7KiRXSuhU_c3R5SKXMWejUA
MAPbI3,MA,Pb,I,1.6,TiO2-c | TiO2-mp,Spiro-MeOTAD,Ag,Unknown,DMF >> IPA,False,Unknown >> 100.0,Spin-coating >> Spin-coating,Unknown,0.1,False,1.05,23.0,0.68,16.42,bTy55gJrL9FdPjPZ-TQfyl-7eJ7G
MAPbI3,MA,Pb,I,1.6,TiO2-c,Spiro-MeOTAD,Au,Toluene,DMSO; GBL,False,100.0,Spin-coating,N2,0.09,False,1.07,20.6,0.63,13.97,bU1JL0gCPt12AU8qJOK7n6dqiK4V
MAPbI3,MA,Pb,I,1.6,TiO2-c | TiO2-mp,Spiro-MeOTAD,Au,Ethyl acetate,DMF; DMSO,False,100.0,Spin-coating,N2,0.1,False,1.008,21.682,0.7,15.29,bU90oMDslUwNskifoDDk7PgzagLE
FAPb0.5Sn0.5I3,FA,Pb; Sn,I,1.17,C60 | BCP,PEDOT:PSS | PCP-Na,Al,Diethyl ether,DMF; DMSO,False,100.0,Spin-coating,N2,0.04,False,0.782,28.51,0.73,16.27,bU9I_PCq8Qtkq16ym0hZM66b-PLB
MAPbI3,MA,Pb,I,1.6,TiO2-c,Spiro-MeOTAD,Ag,Chlorobenzene,DMF,False,100.0,Spin-coating,N2,0.16,False,0.98,21.0,0.68,13.9,bUEFAKGZRerK6GMehlijkL7ILBkx
FA0.85MA0.15PbBr0.45I2.55,FA; MA,Pb,Br; I,,SnO2-c,Spiro-MeOTAD,Au,Ethyl acetate,DMF; DMSO,False,120.0,Spin-coating,Unknown,0.1475,False,1.05,22.3,0.74,17.8,bUEPNliMz-R-kUFRaHbqRT6zGzTz
MAPbI3,MA,Pb,I,1.6,PCBM-60 | ZnO-np,CuO,Al,Unknown,DMF; DMSO >> IPA,False,Unknown >> 90.0,Spin-coating >> Spin-coating,N2 >> N2,0.1,False,1.08,19.32,0.71,14.85,bUHfH6sCY8DT06-Jasby3GbzuP9U
MAPbI3,MA,Pb,I,1.6,PCBM-60 | BCP,NiO-np,Ag,Unknown,DMF,False,100.0,Spin-coating,N2,0.096,False,1.07,21.68,0.7879999999999999,18.24,bUL6U9Ak-aLVQQl6i2pWyEMuiCAf
MAPbI3,MA,Pb,I,1.6,PCBM-60,PEDOT:PSS,Al,Unknown,DMF,False,70.0,Spin-coating,N2,0.09,False,0.91,17.3,0.66,10.39,bUPfLvYBn6Osgq-uo1HKa_7ap1ds
MAPbI3,MA,Pb,I,1.6,PCBM-60 | LiF,PEDOT:PSS,Al,Chlorobenzene,DMF; DMSO,False,100.0,Spin-coating,Unknown,0.1,False,0.92,19.34,0.76,13.56,bUPjEk8ZmcjqJh4qZPZWttAyEBgi
MAPbI3,MA,Pb,I,1.6,PCBM-60 | LiF,PEDOT:PSS,Ag,Unknown,DMF,False,90.0,Spin-coating,Unknown,0.1,False,,,,9.52,bUS2iROgFk_kCtQViqh2vspcGaIT
MAPbI3,MA,Pb,I,1.6,TiO2-c | TiO2-mp | ZrO2-mp,none,Carbon,Unknown,GBL,False,50.0,Inkjet printing,Unknown,0.16,False,0.833,16.2,0.617,8.32,bUVvc8k3XoP7btDExhLXEHlCJ51U
MAPb0.75Sn0.25I3,MA,Pb; Sn,I,1.24,PCBM-60 | C60 | BCP,PEDOT:PSS,Al,Unknown,DMF >> IPA,True,100.0 >> 100.0,Spin-coating >> Spin-coating,N2 >> N2,0.0314,True,,,,7.75,bUXvhq79lpOnY9l4RpU9zdyrgMh7
MAPbI3,MA,Pb,I,1.6,C60 | Al2O3-mp,Spiro-MeOTAD,Au,Unknown,DMF,False,100.0; 120.0,Spin-coating,N2,0.12,False,1.03,19.8,0.65,12.7,bUgCDffqvyIl-Y8Mfyag2CxvgQeU
Cs0.17FA0.83PbBr0.75I2.25,Cs; FA,Pb,Br; I,1.68,C60 | BCP,PTAA,Ag,Dry air,DMF; DMSO,False,100.0,Spin-coating,Unknown,0.12,False,1.1,19.0,0.74,15.4,bVAHwyggm-dWdBVjB38pUI_2SYM7
MAPbI3,MA,Pb,I,1.6,PCBM-60,none,Al,Chlorobenzene,DMSO; GBL,False,100.0,Spin-coating,N2,0.04,False,0.91,17.2,0.67,10.5,bVBZgncwi77v8fwNWakfsk0MuotU
MAPbI3,MA,Pb,I,1.6,SnO2-np,Spiro-MeOTAD,MoOx | Al,Diethyl ether,DMF; DMSO,False,100.0,Spin-coating,Unknown,0.059,False,0.98,17.51,0.542,9.29,bVEHYhNcq_8FbDgVByO-feLD7kUy
MAPbI3,MA,Pb,I,1.6,PCBM-60 | LiF,MC6Cz-TPA,Al,Chlorobenzene,DMF; DMSO,False,100.0,Spin-coating,N2,0.05,False,0.87,20.71,0.69,12.43,bVGERjRV0WOMTjGXA_xFWZta4mNz
MAPbI3,MA,Pb,I,1.61,SnO2-np,Spiro-MeOTAD,Au,Diethyl ether,DMF; DMSO,False,60; 110,Spin-coating,N2,0.1,False,0.993,17.68,0.523,9.46,bVLxrfIU9clbjkcK4RiNwvE3e8fi
Cs0.15FA0.85PbI3,Cs; FA,Pb,I,,TiO2-c,Spiro-MeOTAD,Au,Toluene,DMF; DMSO,False,170.0,Spin-coating,Unknown,0.12,False,1.08,22.8,0.74,18.2,bVUVdv8rB4lRBlq6P0we4kBvJ2Iy
FA0.85MA0.15PbI3,FA; MA,Pb,I,,TiO2-c,Spiro-MeOTAD,Au,Unknown,DMF; DMSO,False,150.0,Spin-coating,N2,0.09,False,1.1,25.05,0.773,21.07,bV_WS4qw6J3DvMYd1_AnP6EByrOe
MAPbI3,MA,Pb,I,1.609,TiO2-c | TiO2-mp,Spiro-MeOTAD,Au,Unknown,DMF,False,110.0,Spin-coating,Air,0.0625,False,0.8,18.0,0.6,10.0,bVdgJvPsHcTm2-KLuYXboSKHl9JH
Cs0.15FA0.85PbBr0.3I2.7,Cs; FA,Pb,Br; I,,TiO2-c,Spiro-MeOTAD,Au,Anisole,DMF; DMSO,False,100.0,Spin-coating,N2,0.09,False,1.146,23.06,0.7979999999999999,21.07,bVksj2ain8N-yvx4Syf9wYgF58_v
FA0.85MA0.15PbBr0.45I2.55,FA; MA,Pb,Br; I,,TiO2-c | TiO2-mp,Spiro-MeOTAD,Au,Chlorobenzene,DMF; DMSO,False,105.0,Spin-coating,Dry air,0.09,False,1.09,22.89,0.76,19.01,bVsDGSipKsWwz_OakpSvyLh2f3HF
MAPbI3,MA,Pb,I,1.6,TiO2-np,Spiro-MeOTAD,Au,Unknown,DMF,False,115.0,Spin-coating,N2,0.105,False,1.136,22.06,0.79,19.8,bWIpxrQzSrhsUqJr_d-AQm_lGMpo
FAPbI3,FA,Pb,I,,SnO2-c,Spiro-MeOTAD,Au,Chlorobenzene,DMF; DMSO,False,150.0,Spin-coating,N2,0.1024,False,0.85,23.77,0.59,11.92,bWQGGrsDu8VpilE6jJbxiNakT3zQ
FAPbI3,FA,Pb,I,1.859,C60 | BCP,2PACz,Cu,N2,2-methoxyethanol; acetonitrile; NMP; DMF,False,Unknown,Slot-die coating,Unknown,0.16,False,1.2,13.837,0.592,9.83,bWT6UY6D96HGTIb2IMMk6mSNEx1j
MAPbI3,MA,Pb,I,1.6,PCBM-60 | Zr(acac)4 | PEI,NiO-np,Ag,Chlorobenzene,DMF; DMSO,False,100.0,Spin-coating,Unknown,0.1,False,1.1,22.82,0.74,18.48,bWWh2TnoWb9PTryv_4A1WhhD6yCZ
MAPb1.0I3,MA,Pb,I,1.55,TiO2-c | PCBM-60,Spiro-MeOTAD,Au,Unknown,DMF,False,Unknown,Spin-coating,Unknown,0.14,False,1.03,23.04,0.77,18.42,bWcSpWY11amLxb9pSBtDTsjI89dv
MAPbI3,MA,Pb,I,1.6,TiO2-c,Spiro-MeOTAD,Au,Ar,DMF,True,100.0,Spin-coating,Unknown,0.16,False,0.925,21.17,0.67,13.13,bWif7aG2iekdZV91mjq4e8cxzmuA
FA0.85MA0.15PbBr0.21I2.79,FA; MA,Pb,Br; I,1.56,SnO2-np,PTAA,Au,Unknown,DMF; DMSO >> DMSO; IPA,False,70.0 >> 150.0,Spin-coating >> Spin-coating,Air >> Air,0.04,False,1.03,22.66,0.68,15.87,bWmYhuHe6RkAGZmgpvav7AVizasm
MAPbI3,MA,Pb,I,1.6,TiO2-c,Spiro-MeOTAD,Au,Unknown,DMF >> IPA,False,70; 100 >> 100,Spin-coating >> Spin-coating,Unknown,0.06,False,0.98,20.7,0.59,12.1,bXIi6-MskXcaUw7btDuRktj1ybiS
MAPbI3,MA,Pb,I,1.6,ITCPTC | C60 | BCP,P3CT-Na,Ag,Chlorobenzene,DMF; DMSO,False,60; 80,Spin-coating,N2,0.09,False,1.069,21.83,0.81,18.84,bXdvpvhC37lzq-CGvIIrBWZIjWPR
MAPbI3,MA,Pb,I,1.56,TiO2-c,Spiro-MeOTAD,Ag,Chlorobenzene,DMF,False,100.0,Spin-coating,N2,0.07,False,0.994,20.99,0.659,13.3,bXnZ1VCfOfqXgvbG6JRimpS6nj0l
MAPbI3,MA,Pb,I,1.6,TiO2-c | TiO2-mp,Spiro-MeOTAD,Au,Unknown,DMF; DMSO >> IPA,False,100 >> 100,Spin-coating >> Spin-coating,Unknown,0.06,False,0.98,21.45,0.693,14.56,bXpqf5EoOqjUbPhMfSBhT52rgtJs
MAPbI3,MA,Pb,I,1.6,TiO2-c | TiO2-mp | ZrO2-mp,none,Carbon,Unknown,GBL,False,50.0,Drop-infiltration,Air,0.13,False,0.871,16.06,0.67,9.42,bXsGqViMNNCxj3tRjcVyUqPuI-8V
MAPbI3,MA,Pb,I,1.6,C60; PCBM-60 | Zr(acac)4,NiCo2O4,Ag,Unknown,DMF,False,100.0,Spin-coating,N2,0.1,False,1.01,23.16,0.73,17.16,bXw8YTXxsFH0ZvX8ztWVAyjEYMLB
FA0.2MA0.8PbBr0.3I2.7,FA; MA,Pb,Br; I,,C60 | BCP,PEDOT:PSS,Ag,Toluene,DMSO; GBL,False,60; 100,Spin-coating,N2,0.1,False,0.95,20.03,0.7659999999999999,14.57,bY1fbt-sEbWXkd5-tEKpYLSLpHqp
FA0.28MA0.72PbI3,FA; MA,Pb,I,,TiO2-c | PCBM-60,Spiro-MeOTAD,Ag,Unknown,DMF >> IPA,False,Unknown >> 100.0,Spin-coating >> Spin-coating,N2 >> N2,0.075,False,1.03,23.6,0.69,17.1,bY3BbuVwWmzgV2LJZxe2Tseg7j7b
CsPbI3,Cs,Pb,I,,TiO2-c,PTAA,Au,Unknown,DMF; DMSO,False,150.0,Spin-coating,N2,0.1,False,1.105,18.89,0.753,15.72,bY688jTPwfav5cWItmSu5zhvcIvH
MAPbI3,MA,Pb,I,1.6,TiO2-c | TiO2-mp,Spiro-MeOTAD,Au,Unknown,DMF >> IPA,False,100.0,Spin-coating >> CBD,N2 >> N2,0.12,False,0.96,12.4,0.63,7.5,bY6kzmONLT1pgDQ8Ty4xqo_gW0r5
MAPbI3,MA,Pb,I,1.6,TiO2-c,"TPE-2,7-Carbazole W4",Ag,Unknown,DMF,False,95.0,Spin-coating,Unknown,0.1,False,0.98,19.76,0.69,13.3,bYAGh3umb2SZFmNYPFCWIDhHRj_D
Cs0.05FA0.7885MA0.1615PbBr0.51I2.49,Cs; FA; MA,Pb,Br; I,,TiO2-c | TiO2-mp,Spiro-MeOTAD,Au,Chlorobenzene,DMF; DMSO,False,100.0,Spin-coating,Unknown,4.9,True,1.045,17.96,0.6459999999999999,12.07,bYNDDy4hbbShQ6TV7H3nwVH1xTfJ
MAPbI3,MA,Pb,I,1.6,PCBM-60 | Bphen,PEDOT:PSS,Ag,Unknown,DMF,False,Unknown,Spin-coating,N2,0.1,False,0.93,19.87,0.687,12.63,bYWhtykyT6FU7Oc5-_PuDPoTQJjF
MAPbI3,MA,Pb,I,1.6,TiO2-c | TiO2-mp,Spiro-MeOTAD,Ag,Ethyl ether; Hexane,DMF; DMSO,False,100,Spin-coating,Air,0.07,False,1.067,21.46,0.695,15.92,bYYbT7KVaCJLCSVvET60dAFGO3KZ
MAPbI3,MA,Pb,I,1.6,PCBM-60 | BCP,PEDOT:PSS,Ag,Unknown,DMF; DMSO,False,Unknown,Spin-coating,Unknown,0.1,False,0.99,20.9,0.728,15.1,bYasixkk_vP_WFhC1EqI1ZsXBlP8
MAPbI3,MA,Pb,I,1.6,TiO2-c | SnO2-np,Spiro-MeOTAD,Ag,Chlorobenzene,DMF; DMSO >> IPA,False,100.0 >> Unknown,Spin-coating >> Dipp-coating,Unknown,0.1,False,1.104,23.39,0.8190000000000001,20.85,bYkhk55JPvcfWImqox096ePqF2uR
MAPbI3,MA,Pb,I,1.6,PCBM-60,PEDOT:PSS,Al,Toluene,DMF; DMSO,False,Unknown,Spin-coating,N2,0.142,False,1.0,21.0,0.7490000000000001,16.04,bZ1iVfHBzhON1rP6IIM3rLPQ4yO7
MAPb1.0I3,MA,Pb,I,1.6,C60 | BCP,WS2,Al,Chlorobenzene,DMF,False,90,Spin-coating,N2,0.0757,False,0.97,21.22,0.73,15.0,bZ3cY_JkNKpE_lYnXsEcY1HMTHQq
MAPbI3,MA,Pb,I,1.6,PCBM-70,PEDOT:PSS,Ag,Ethyl acetate,DMF; DMSO,False,100; 150,Spin-coating,Air,0.096,False,0.91,17.31,0.528,8.33,bZHGJvAB_36x5vCNs4GtlDqqIkbz
FA0.85MA0.15PbBr0.45I2.55,FA; MA,Pb,Br; I,,TiO2-c | TiO2-mp,X36,Au,Chlorobenzene,DMF; DMSO,False,100.0,Spin-coating,Unknown,0.126,False,1.06,23.7,0.76,18.9,bZRZsLN_mYPkGs1XJsuv-BS5RlVO
MAPbI3,MA,Pb,I,1.6,TiO2-c,Spiro-MeOTAD,Ag,Chlorobenzene,DMF; DMSO,False,100.0,Spin-coating,N2,0.07,False,1.03,20.8,0.67,14.4,bZcmwQ1aTuuNP2kHAz5lZ1kC9SPn
Cs0.06MA0.94PbI3,Cs; MA,Pb,I,,C60,PEDOT:PSS,Ag,Ethyl acetate,DMF; H2O,False,100.0,Spin-coating,Air,0.04,False,0.98,20.4,0.797,15.9,bZek3RlBKYjefKw0BU_ypxvDlQRo
MAPbI3,MA,Pb,I,1.6,TiO2-c,Spiro-MeOTAD,Au,Unknown,DMF >> IPA,False,90 >> Unknown,Spin-coating >> Spin-coating,N2 >> N2,0.1,False,0.97,18.89,0.696,12.75,bZkZ-_P-9-8wyD9saSvevR3c_PF1
MAPbI3,MA,Pb,I,1.6,TiO2-c | TiO2-mp,none,Carbon,Unknown,DMF >> IPA,False,100.0 >> 100.0,Spin-coating >> CBD,Unknown,0.1,False,0.939,21.86,0.613,12.58,bZri5PKklCe__Eo-E68OXGKtfY5l
MAPbI3,MA,Pb,I,1.6,TiO2-c | TiO2-mp,Spiro-MeOTAD,Ag,Chlorobenzene,DMSO; GBL,False,100,Spin-coating,Air,0.09,False,,,,14.0,bZumTuPwpDne11J3CmTYmO0D0r9w
MAPbI3,MA,Pb,I,1.6,TiO2-c,Spiro-MeOTAD,Au,Unknown,DMF,False,Unknown,Spin-coating,Unknown,0.09,False,0.93,19.3,0.657,11.8,bZuzM8H248WKDF9SfbIR_ZHzzjmp
FAPbI3,FA,Pb,I,1.524,SnO2-np,Spiro-MeOTAD,Au,Vacuum,DMF; NNP,False,150.0,Spin-coating,Air,0.09,False,1.04,23.98,0.727,18.13,bZvpIXkjh6ZBhlkfrQuPJjS58WZS
MAPbI3,MA,Pb,I,1.6,SnO2-np,Spiro-MeOTAD,Ag,Unknown,DMSO >> IPA,False,90.0 >> 80.0,Spin-coating >> Spin-coating,Air >> Air,0.045,False,0.843,20.27,0.643,10.99,bZx_3dux0LLGhVWOYO6SqaZAoBcc
Cs0.05FA0.49MA0.16PbBr0.51I2.49,Cs; FA; MA,Pb,Br; I,1.73,SnO2-np,PBTTT,MoO3 | Ag,Chlorobenzene,DMF; DMSO,False,100.0,Spin-coating,N2,0.04,False,1.11,22.21,0.708,17.48,b_CEP7l7W7mfR1UZwvDU1ywoui4d
MAPbI3,MA,Pb,I,1.6,CeOx,NiO-np,Ag,IPA,DMF,False,100.0,Spin-coating,N2,0.1,False,1.047,20.43,0.797,17.1,b_FfChcu8B0HZj5R2NIHacm8zVpK
