Repository: GouravSidana/firstML

# firstML
My first Machine Learning Project

File: filtered_perovskite.csv (part 97 of 155)
Formula,A_ion,B_ion,X_ion,Bandgap,ETL,HTL,Backcontact,Antisolvent,Solvent,Solv_annel,Anneal_temp,Dep_procedure,Synth_atm,Cell_area,Is_module,Voc,Jsc,FF,PCE,entry_id
MAPbI3,MA,Pb,I,,TiO2-c | TiO2-mp,Spiro-MeOTAD,Au,Unknown,DMF; DMSO,False,Unknown,Spin-coating,N2,0.09,False,1.06,22.6,0.7,16.8,b_LxQdg0U_NnNIl1fDWPYBei7lM7
CsPbBr3 | CsPbBr3,Cs | Cs,Pb | Pb,Br | Br,2.3,TiO2-c | TiO2-mp,none,Carbon,Unknown,DMF >> Methanol,False,80.0 >> 250.0,Spin-coating >> Spin-coating,Air >> Air,0.09,False,1.348,7.85,0.7440000000000001,7.87,b_PS9R5Mkoe_0MsbX2CazNUQ16If
MAPbI3,MA,Pb,I,1.6,TiO2-c | TiO2-mp,Spiro-MeOTAD,Au,Diethyl ether,acetonitrile; NMP,False,Unknown,Spin-coating,N2,0.09,False,0.86,23.4,0.7,14.09,b_T4NhHDvJa2Ed9qD7p80KE5I-bz
Cs0.05FA0.747K0.05MA0.153PbBr0.51I2.49,Cs; FA; K; MA,Pb,Br; I,,TiO2-c,Spiro-MeOTAD,Au,Chlorobenzene,DMF; DMSO,False,100,Spin-coating,Unknown,0.1,False,1.07,21.33,0.644,14.65,b_fqa2w1nSEqr50T1XqzoUjpPqwN
MAPbI3,MA,Pb,I,,TiO2-c | TiO2-mp,Spiro-MeOTAD,Ag,Unknown,DMF >> IPA >> IPA,False,90; 25 >> 25 >> 150,Spin-coating >> Air brush spray >> Air brush spray,Unknown >> Air >> Air,0.09,False,0.914,18.5,0.64,10.8,b_rqQ4SMq_vxUZ4dLp8k3DZVyBB_
MAPbI3,MA,Pb,I,1.6,TiO2-c | TiO2-mp,Spiro-MeOTAD,Au,Unknown,DMF >> IPA,False,50; 100 >> 100,Spin-coating >> Spin-coating,Unknown,0.09,False,1.02,19.7,0.693,13.9,b_xhLMKwvrz8cII9w7vxRyFESC3C
MAPbI3,MA,Pb,I,1.6,TiO2-c | TiO2-mp,Spiro-MeOTAD,Au,Unknown,DMF,False,100.0,Spin-coating,N2,0.09,False,,,,,ba2YP8GQBh0Eu37HdHhZwKv0TQhf
MAPbI3,MA,Pb,I,1.6,TiO2-c | TiO2-mp,Spiro-MeOTAD,Au,IPA,DMF; DMSO,False,150.0,Spin-coating,N2,0.09,False,0.99,19.89,0.662,13.04,baBZqmm6xVWjrM-7RwXVr6SVxa7G
MAPbI3,MA,Pb,I,1.6,PFN-2TNDI,Spiro-MeOTAD,Au,Unknown,DMF >> IPA,False,70.0 >> 135.0,Spin-coating >> Spin-coating,Dry air >> Dry air,0.125,False,0.98,22.01,0.74,15.96,baGxXExSu08swWbQCuIPRRiI2u71
MAPbI3,MA,Pb,I,1.6,TiO2-c | TiO2-mp | Al2O3-mp,none,Carbon,Unknown,NMP,False,20.0,Drop-infiltration,Air,0.09,False,0.841,20.43,0.7340000000000001,12.6,baHViIP6zMPmf7paHre6CCDv3n6h
MAPbI3,MA,Pb,I,1.6,PCBM-60,none,Ag,Unknown,DMF,False,125.0,Spin-coating,Unknown,0.11,False,0.848,20.31,0.636,10.95,barZrobhmyHryjTTcfLmsisRR98T
MAPbI3,MA,Pb,I,1.6,TiO2-c | TiO2-mp,Spiro-MeOTAD,Au,Unknown,DMF >> IPA,False,Unknown >> 100.0,Spin-coating >> Spin-coating,Unknown,0.1,False,0.92,19.1,0.622,10.9,bb-5tH0wEKTx9erB6d-7oKYc2cmx
Cs0.2FA0.8PbBr0.9I2.1,Cs; FA,Pb,Br; I,1.714,SnO2-np,Spiro-MeOTAD,,,,False,,,,,False,1.225,19.47,0.791,18.86,bb2Z_hRnWpZCM-ztfCZiTgEQ5_Zb
CsPbBrI2 | CsxPbBrI2,Cs | Cs,Pb | Pb,Br; I | Br; I,,TiO2-c,PTAA,Au,Unknown,DMSO >> Octane,False,260.0 >> Unknown,Spin-coating >> Spin-coating,N2 >> N2,0.1,False,1.133,14.21,0.768,12.36,bb5JgfOshsEK4zZUzUklbQQzQKEj
MAPbI3,MA,Pb,I,1.6,TiO2-c | TiO2-mp,HTM-2,Ag,Diethyl ether,DMF; DMSO,False,65; 100,Spin-coating,Unknown,0.1,False,0.95,17.1,0.573,9.35,bbMhVA6BDTXkyAD5UNp3kLuXNick
MAPbI3,MA,Pb,I,1.6,TiO2-c | TiO2-mp,Spiro-MeOTAD,Au,Diethyl ether,DMF; DMSO,False,60; 100,Spin-coating,Unknown,0.12,False,1.1,22.93,0.73,18.41,bbPHhbfu-NNjF6qRwqeutYxWVB8F
MAPbI3,MA,Pb,I,1.6,TiO2-c | TiO2-mp,PCA-1,Au,Diethyl ether,DMF; DMSO,False,65; 100,Spin-coating,Ambient,0.1119999999999999,False,1.052,22.26,0.736,17.23,bbPfRhsAN5fDb1Hhpd3AGrJMuIDh
MAPbI3,MA,Pb,I,1.6,PCBM-60 | PEI,PEDOT:PSS,Ag,Chlorobenzene,DMSO; GBL,False,100.0,Spin-coating,Unknown,0.038,False,1.07,19.3,0.746,15.4,bbTcCGcNvJfW6ZeggO7kpdGaqynM
MAPbI3,MA,Pb,I,1.6,PCBM-60 | LiF,PEDOT:PSS | PEI-HI,Ag,Unknown,DMF,False,90.0,Spin-coating,Unknown,0.1,False,0.89,18.24,0.65,10.58,bbY0HiKWjp3bGXDEopQDVnXyM62r
FA0.1MA0.9PbI3,FA; MA,Pb,I,,C60 | BCP,PEDOT:PSS,Ag,Toluene,DMSO; GBL,False,60; 100,Spin-coating,N2,0.1,False,0.93,19.79,0.752,13.84,bbhS2H6TRVzPkDVxfoOIFlBCbWn6
CsPbBrI2,Cs,Pb,Br; I,,SnO2-c,Spiro-MeOTAD,Ag,Hot air,DMF; DMSO >> Methyl acetate,False,280.0,Spin-coating >> Dropcasting,Unknown,0.12,False,1.29,12.41,0.769,12.34,bbo3mzqVCNE7yrAnpYVyZmIVxN1T
MAPbBrI2,MA,Pb,Br; I,,ZrO2-c | PCBM-60,NiO-c | MoOx,Al,Toluene,DMF; DMSO,False,100.0,Spin-coating,Unknown,0.12,False,1.272,14.4,0.75,13.73,bbyi0rr8eafPlkv6rGjwBg2BO5ay
MAPbI3,MA,Pb,I,1.6,TiO2-c,Spiro-MeOTAD,Ag,Unknown,DMF,False,150.0,Spin-coating,Ar,0.1,False,1.047,18.07,0.71,13.48,bc3Rx0tTvz3L885U5_RpApzB_9ST
MAPbI3,MA,Pb,I,1.6,TiO2-c,Spiro-MeOTAD,Au,Unknown,DMF,False,25; 90; 100; 130,Spin-coating,Unknown,0.0831,False,0.9,20.3,0.64,12.0,bcRY_rlq2ofdqUWyc0_deV4aolk4
MAPbI3,MA,Pb,I,1.6,TiO2-c | TiO2-mp | Al2O3-mp,none,Carbon,Unknown,NMP,False,20.0,Drop-infiltration,Air,0.09,False,0.88,21.27,0.754,14.1,bcS9s5UoCoTiKpJkAuFNOQjU2K2N
MAPbI3,MA,Pb,I,1.6,TiO2-c,Spiro-MeOTAD,Au,Chlorobenzene,DMSO; GBL,False,100.0,Spin-coating,Unknown,0.09,False,1.05,21.58,0.667,15.13,bcgTR6jgGN-95g9Xzi-rAm5zAt9J
FAPbI3,FA,Pb,I,1.48,TiO2-c,Spiro-MeOTAD,Au,Diethyl ether,DMF; DMSO,False,180.0,Spin-coating,Unknown,0.09,False,1.01,20.5,0.629,13.02,bcpo_GWO2I2dsaKWCk3pvJ3idxCo
FA0.92MA0.08PbBr0.24I2.76 | (C6H13NH3)2PbI4,FA; MA | (C6H13NH3),Pb | Pb,Br; I | I,1.56,TiO2-c | TiO2-mp,C6Br | Spiro-MeOTAD,Au,Diethyl ether,DMF; DMSO >> IPA,False,150.0 >> Unknown,Spin-coating >> Spin-coating,N2 >> N2,0.095,False,1.15,24.2,0.8029999999999999,22.4,bcso4Kffa8GqQWJOViWY2jInyCUL
MAPbI3,MA,Pb,I,,TiO2-c | TiO2-mp,Spiro-MeOTAD,Au,Ethyl acetate,DMF; DMSO,False,100,Spin-coating,Air,,False,1.04,19.97,0.6409999999999999,13.31,bcwnqkhWoXvm0s8pwWo1wOzugRPp
Cs0.05FA0.81MA0.14PbBr0.43I2.57,Cs; FA; MA,Pb,Br; I,,TiO2-c | TiO2-mp,Spiro-MeOTAD,Ag,Anisole,DMF; DMSO,False,150.0,Spin-coating,Unknown,0.14,False,1.137,21.37,0.755,18.35,bd5m8_xYMTurrs9DKqv2SUlXt_xI
MAPbI3,MA,Pb,I,1.6,TiO2-c,Spiro-MeOTAD,Au,Unknown,DMF >> none,False,70.0 >> Unknown,Spin-coating >> Diffusion-gas reaction,Unknown,0.09,False,0.97,20.2,0.6459999999999999,12.6,bd7WDtc6V5_lrgfdERF3F4SxSZkX
Cs0.05FA0.8MA0.15PbBr0.5I2.5,Cs; FA; MA,Pb,Br; I,,TiO2-c | TiO2-mp,PVDF-HFP | Spiro-MeOTAD,Au,Chlorobenzene,DMF; DMSO,False,100.0,Spin-coating,N2,0.2,False,1.12,22.2,0.77,19.1,bdbQwuVa0Q14PxbWqKr069U9fmy2
MAPbI3,MA,Pb,I,1.6,TiO2-c | PCBM-60,Spiro-TTB,MoO3 | Au,Unknown,DMF,False,100.0,Spin-coating,Dry air,0.12,False,1.0,20.7,0.67,13.9,bdj-MxMbyomoB3-6L8tDM6wulaLJ
FAPbBrxIx,FA,Pb,Br; I,,PCBM-60 | PEI,PEDOT:PSS,PEDOT:PSS | Al,Unknown,DMF,False,100,Spin-coating,Unknown,1.0,False,1.07,22.2,0.78,18.5,bdvrUVYZ-3OY4vghJSurs46LK5AH
FA0.85MA0.15PbBr0.45I2.55,FA; MA,Pb,Br; I,,SnO2-c,Spiro-MeOTAD,Au,Chlorobenzene,DMF; DMSO,False,100.0,Spin-coating,N2,0.1,False,1.13,21.03,0.68,16.05,bdyCfcQC82QLHkMKFuJTgVdOCoic
FA0.4MA0.6PbI3,FA; MA,Pb,I,1.6,C60 | BCP,PTAA,Cu,Unknown,DMF,False,100.0,Doctor blading,N2,0.1,False,1.02,22.3,0.51,11.6,beBf_xq2K6lZ0mrmYTnQidgHrXpp
MAPbI3,MA,Pb,I,1.58,TiO2-c | TiO2-mp,CuS,Au,Chlorobenzene,DMSO,False,100.0,Spin-coating,Unknown,0.1,False,0.82,20.46,0.62,10.45,beNCuthIJOez1JWLIKbJtCb--k3i
MAPbI3,MA,Pb,I,1.6,TiO2-np | PCBM-60 | TiO2-c,PDCBT | MoO3,Ag,N2,DMF; DMSO,False,110,Spin-coating,N2,0.1,False,1.07,22.1,0.72,16.8,beUrgkS4pHPiN-FB2NCM82NZve69
Cs0.04FA0.82MA0.14PbBr0.45I2.55,Cs; FA; MA,Pb,Br; I,,SnO2-np,PBDB-T | Spiro-MeOTAD,Au,Chlorobenzene,DMF; DMSO,False,150.0,Spin-coating,N2,0.09,False,1.073,22.74,0.727,19.05,beZMsoA5qX8QwHhq2aJ1vh9yZHVA
MAPbI3,MA,Pb,I,1.6,PCBM-60,NiO-np,Ag,Unknown,DMSO,False,100.0,Spin-coating,Unknown,0.07,False,1.061,17.95,0.6,11.43,bf1RRISb6WGpj2hitOWvUF_xU3aa
MAPbI3,MA,Pb,I,1.6,TiO2-c | TiO2-mp,none,Au,Unknown,DMF >> IPA,False,Unknown,Spin-coating >> CBD,Unknown,0.5,False,0.87,20.47,0.66,11.75,bf3oLN2PeMJAfVGr_4q_ZC5PSpH8
Cs0.05FA0.81MA0.14PbBr0.45I2.55,Cs; FA; MA,Pb,Br; I,,TiO2-c | TiO2-mp,asy-PBTBDT,Au,Chlorobenzene,DMF; DMSO,False,100.0,Spin-coating,N2,0.09,False,1.095,21.6,0.653,15.6,bf6q9BZpXsSAnsHLgQlqir68NmPk
MAPbI3,MA,Pb,I,1.6,PCBM-60 | TiO2-c,NiO-np,Ag,Chlorobenzene,DMF; DMSO,False,100.0,Spin-coating,Unknown,1.02,False,1.05,20.46,0.76,16.32,bfUYGZ7pfjwnU6e_QuExywCAF6M8
FA0.54MA0.46PbI3,FA; MA,Pb,I,,TiO2-c | TiO2-mp | CsBr,Spiro-MeOTAD,Ag,Unknown,DMF; DMSO | IPA,False,70 | 150,Spin-coating | Spin-coating,Air | Air,0.1,False,1.06,22.82,0.66,15.97,bfWhItywZkHr_d4OCLFsZkZS5XgS
MAPbI3,MA,Pb,I,,PCBM-60 | BCP,PEDOT:SAF,Ag,Toluene,DMSO; GBL,True,100,Spin-coating,N2,,False,0.98,21.2,0.77,15.8,bfZLjFB1qJ5k1Pd_JRP0ZQ5Ljnke
MAPbI3,MA,Pb,I,1.6,TiO2-c | TiO2-mp,Spiro-MeOTAD,Au,Toluene,DMSO,False,100.0,Spin-coating,Unknown,0.102,False,1.007,19.5,0.674,13.25,bfdJttYb_HE3iC5FU5OQxJNFv3sA
MAPbI3,MA,Pb,I,1.6,DS2,PEDOT:PSS,Ag,Toluene,DMSO; GBL,False,100,Spin-coating,Unknown,0.1,False,0.8,22.65,0.63,11.4,bfkpHOEbl-pjW01IIuNj29NIQoXW
MAPbI3,MA,Pb,I,1.6,CPTA | BACl,Spiro-MeOTAD,MoO3 | Au,Unknown,Methylammonium acetate,False,60.0; 100.0,Spin-coating,Ambient,0.05,False,1.064,21.42,0.731,16.68,bfpLK9TeqEzC-1LKXVPrh50DjX0C
MAPbI3,MA,Pb,I,1.6,ZnO-c | ZnO-nw | PCBM-60,P3HT,Au,Unknown,DMF >> IPA,False,100.0 >> 100.0,Spin-coating >> Spin-coating,N2 >> N2,0.01,False,0.81,22.46,0.67,12.19,bfySVSiz_GjUuYGiLmVbCC3PuuVH
FA0.3MA0.7PbI3,FA; MA,Pb,I,,TiO2-c | TiO2-mp,Spiro-MeOTAD,Au,Chlorobenzene,DMF,False,100.0,Spin-coating,Unknown,0.12,False,1.05,22.1,0.7609999999999999,17.61,bg4T6wgALry-j0iVWXzd8ywrF53A
MAPbI3,MA,Pb,I,1.6,TiO2-c | TiO2-mp,Spiro-MeOTAD,Au,Unknown,DMSO >> IPA,False,60 >> 150,Spin-coating >> Spin-coating,Unknown,0.09,False,0.8059999999999999,18.057,0.6509999999999999,9.51,bgYSQ2uR_2WPqGyzCl-2t86TYC8I
FA0.11MA0.89PbI3,FA; MA,Pb,I,,TiO2-c | TiO2-mp,Spiro-MeOTAD,Ag,Ethyl acetate,DMSO,False,100.0,Spin-coating,Air,0.1,False,0.96,22.7,0.625,13.61,bgd8hBZ9YpV3e38mAVWsTyV2YlWS
MAPbI3,MA,Pb,I,1.6,C60 | bis-C60,NiO-c,Ag,Toluene,DMSO; GBL,False,100.0,Spin-coating,Unknown,0.0314,False,1.05,22.19,0.75,17.47,bhEzn6VXYHQ_iCbYOsEfSxouzi45
FA0.8MA0.8PbBr0.06I2.96,FA; MA,Pb,Br; I,,TiO2-c,Spiro-MeOTAD,Au,Unknown,DMF; DMSO >> IPA,False,Unknown >> 150.0,Spin-coating >> Spin-coating,Unknown,0.1,False,1.068,21.13,0.716,16.16,bhG6meEn9GQ5PZylrbRaxNph4wOy
Cs0.06FA0.77MA0.17PbBr0.17I0.83,Cs; FA; MA,Pb,Br; I,,TiO2-np,Spiro-MeOTAD,Au,Anisole,DMF; DMSO,False,110.0,Spin-coating,N2,0.07,False,1.04,21.93,0.703,16.06,bhLRBmMI8tLB9nUXJfgktlh5HIi7
MAPbI3,MA,Pb,I,1.6,PCBM-60 | BCP,PEDOT:PSS | Au-nanobipyramide; VOx,Ag,Toluene,DMF; DMSO,False,60; 100,Spin-coating,Unknown,0.09,False,1.078,22.68,0.7709999999999999,18.84,bheuCNUYECgDbqo4OnvRtfQgbHQu
MAPbI3,MA,Pb,I,1.6,PCBM-60,PEDOT:PSS,Ag,Toluene,DMSO,False,100.0,Spin-coating,Unknown,0.1,False,0.84,17.89,0.6970000000000001,10.47,bhjAtvRYS4ilMuzwkVig1RN5rV1N
MAPbI3,MA,Pb,I,1.6,PCBM-70 | ZrO2,PEDOT:PSS,Ag,Unknown,DMF >> IPA,False,70.0 >> 100.0,Spin-coating >> Spin-coating,Unknown,0.1,False,0.99,18.73,0.627,11.64,bhk3ZS3WUgJYzJfGLCqYyNoHwMEw
MAPbI3,MA,Pb,I,1.6,Nb2O5,Spiro-MeOTAD,Au,Unknown,DMF,False,100.0,Spin-coating,N2,0.09,False,0.91,20.3,0.75,13.9,bhqFrsZ43m98wMfywQKtLl3i-QKo
MAPbI3,MA,Pb,I,1.6,PCBM-60 | LiF,PEDOT:PSS,Al,Toluene,DMF; GBL,False,70.0,Spin-coating,N2,0.06,False,0.911,11.3,0.66,7.3,bhqoSX-YVegWqEf94zoDSTkFsbiD
CsPbBrI2,Cs,Pb,Br; I,1.9,Nb2O5,none,Carbon,Unknown,DMF; DMSO,False,350.0,Spin-coating,N2,0.09,False,1.24,14.02,0.69,11.85,bhvGP9ivQwEvy-CIHFdntlF_nxjZ
Cs0.05FA0.75MA0.2PbBr0.3I2.7,Cs; FA; MA,Pb,Br; I,,TiO2-c,Spiro-MeOTAD,Au,Toluene,DMF; DMSO,False,110.0,Spin-coating,N2,0.0938,False,1.06,19.0,0.71,14.5,bhxNWffRCofvynt6kpDY-m6_j9Hu
FA0.85MA0.15PbBr0.45I2.55,FA; MA,Pb,Br; I,,TiO2-c | TiO2-mp,PTAA,Au,Chlorobenzene,DMF; DMSO,False,100.0,Spin-coating,N2,0.09,False,1.101,21.75,0.7040000000000001,16.79,bhyPIroCnU2t2-4hQn0vIxyCzMdb
MAPbI3,MA,Pb,I,1.57,SnO2-np,2-MP | Spiro-MeOTAD,Au,Unknown,DMF; DMSO,False,100.0,Spin-coating,Air,0.09,False,1.16,22.61,0.774,20.28,biHk7Jw9to9ADEzmWqdux3QgG-n7
MAPbI3,MA,Pb,I,1.5,TiO2-c | TiO2-mp | ZrO2-mp,Cu:NiO-np,Carbon,Unknown,GBL,False,Unknown,Drop-infiltration,Unknown,0.8,False,0.98,22.85,0.53,12.04,biQYB8r90CpJSv6O-PiJycYyXh_r
MAPbI3,MA,Pb,I,1.6,PCBM-60,CrOx,Ag,Unknown,DMF >> IPA,False,80.0 >> 80.0,Spin-coating >> CBD,Unknown,0.09,False,0.98,16.02,0.7,10.99,bi_oEidH1qd-PXsWugsXZhlHEbyz
MAPbI3,MA,Pb,I,1.6,PCBM-60 | C60SB:TBAI,PEDOT:PSS,Ag,Unknown,DMF; DMSO >> IPA,False,Unknown >> 100.0,Spin-coating >> Spin-coating,N2,0.06,False,0.84,20.5,0.735,12.48,bidrHD0RMDBMgRX7CepoMGjMODND
MAPbI3,MA,Pb,I,1.6,TiO2-c | Graphene; SrTiO3,Spiro-MeOTAD,Ag,Unknown,DMF >> IPA,False,70.0 >> 100.0,Spin-coating >> CBD,Air >> Air,0.1,False,0.91,15.6,0.56,7.94,binVRJixiTbQY6ljfPeqET6pTpoX
MAPbI3,MA,Pb,I,1.6,TiO2-c | TiO2-mp,PTAA,Au,Unknown,GBL,False,100,Spin-coating,Unknown,0.096,False,0.9,16.4,0.614,9.0,bivpAozjm8RDn8H8jbxBZIQ23iHr
MAPbI3,MA,Pb,I,1.6,TiO2-c | TiO2-mp,Spiro-MeOTAD,Au,Unknown,DMF,False,100.0,Spin-coating,N2,0.08,False,0.87,17.67,0.726,11.1,bj8wYY5JnDMXxy-Zo4943lXWmW_M
Cs0.05FA0.79MA0.16PbBr0.51I2.49,Cs; FA; MA,Pb,Br; I,1.61,SnO2-c,Spiro-MeOTAD,Au,liquid N2; N2,DMF; DMSO,False,105.0,Spin-coating,Unknown,0.04,False,1.13,22.5,0.79,20.1,bjCev9FRwfuYuwkY1Y-NBsQhTEAl
MAPbI3,MA,Pb,I,1.5,TiO2-c | TiO2-mp,Spiro-MeOTAD,Ag,Diethyl ether,GBL,False,120.0,Single crystal growth,N2,0.01,False,0.7,23.78,0.42,7.0,bjSx5SKyxfvVdvu05KvqZNG25hIQ
CsPbBrI2,Cs,Pb,Br; I,1.92,ZnO-np | SnO2-np,H-Z2,MoO3 | Ag,Unknown,DMF; DMSO,False,55.0,Spin-coating,N2,0.04,False,1.28,14.7,0.764,14.4,bjgqj15nZ-8knLAa656qpNKInGag
FA0.85MA0.15PbBr0.45I2.55,FA; MA,Pb,Br; I,,SnO2-np,Spiro-MeOTAD,Ag,Chlorobenzene,DMF; DMSO >> IPA,False,100.0 >> 100,Spin-coating >> Spin-coating,N2 >> N2,0.102,False,1.142,20.77,0.7170000000000001,17.03,bjke46YExeMTHwBUzpZ-Rh5-AqaS
MAPbI3,MA,Pb,I,1.5,TiO2-c | TiO2-mp | ZrO2-mp,none,Carbon,Unknown,Unknown,False,50.0,Drop-infiltration,Air,0.1,False,0.9,22.95,0.67,13.83,bjtfd5jy0_JpjLg1hYrvosgcq9wy
FA0.85MA0.15PbBr0.45I2.55,FA; MA,Pb,Br; I,,PDI-V | C60 | BCP,P3CT-Na,Ag,Chlorobenzene,DMF; DMSO,False,60.0; 85,Spin-coating,Unknown,0.09,False,1.082,22.2,0.813,19.52,bjuVLorhIaBhfIX4I_HuqfJLZEpn
MAPbI3,MA,Pb,I,1.6,TiO2-c | TiO2-mp,Spiro-MeOTAD,Au,Unknown,DMF >> IPA,False,Unknown >> 105.0,Spin-coating >> Spin-coating,Unknown,0.09,False,0.967,18.09,0.728,12.91,bk5R2H9Mxy1ZLYpNMNFWAeGiw7rP
MAPbI3,MA,Pb,I,1.6,PCBM-60,PEDOT:PSS,Ag,Unknown,DMSO; GBL; IPA,False,105.0,Doctor blading,Air,0.021,False,0.81,22.48,0.606,10.31,bkHq4B0c_xnyQoeYb8KauUvQ70Y0
MAPbI3,MA,Pb,I,1.6,TiO2-c | TiO2-mp,none,Carbon,Unknown,DMF >> Cyclohexane; IPA,False,Unknown >> 100.0,Spin-coating >> CBD,Air >> Air,0.07,False,0.88,21.86,0.51,9.81,bkOeBR1gxIEDHL2NoZNRGSM5LMGV
MAPbI3,MA,Pb,I,1.6,TiO2-c | TiO2-mp,Spiro-MeOTAD,Au,Unknown,DMF >> IPA,False,80 >> 80,Spin-coating >> Spray-coating,Air >> Air,0.15,False,1.0,17.9,0.58,10.4,bkSOHAuNfUciDSJwfnDLaCQzgpGl
MAPbBr0.015I2.985,MA,Pb,Br; I,,PCBM-70,CuGaO2-np,Al,Unknown,DMF,False,80.0,Spin-coating,N2,0.09,False,1.09,19.52,0.718,15.3,bkXa8g5nGQkVXueAs6cJV6_9K9hb
CsPbBr3,Cs,Pb,Br,2.3,SnO2-QDs,CsCuBr3-QDs,Carbon,Unknown,DMF >> Methanol,False,90.0 >> 250.0,Spin-coating >> Spin-coating,Air >> Air,0.1,False,1.556,7.68,0.78,9.34,bkb35tnbiraIa55bzuEJRlM8s9zd
Cs0.88FA0.12PbI3 | Cs0.88FA0.12PbIx(PF6)x,Cs; FA | Cs; FA,Pb | Pb,I | I; (PF6),1.5,TiO2-c | TiO2-mp,Spiro-MeOTAD,Au,Diethyl ether,DMF; DMSO >> IPA,False,150 >> 100,Spin-coating >> Spin-coating,N2,0.125,False,,,,,bkldfTgtxPspmQGA-yd4oVoCBX1S
MAPbI3,MA,Pb,I,1.6,PCBM-60 | BCP,NiO-c,Ag,Chlorobenzene,DMF; DMSO,False,100.0,Spin-coating,Unknown,0.04,False,1.06,22.84,0.611,14.79,blAM9C-D8kxJkVmZV5SQ_2PIC2Z9
MAPbI3,MA,Pb,I,1.55,ZnO-np | ZnO-nanospheres,Spiro-MeOTAD,Ag,Gas,DMF; DMSO,False,Unknown,Spin-coating,Unknown,0.1,False,0.895,19.5,0.69,13.18,blFj2YeokFtJDTEbqD_IKP89Bud8
MAPbI3,MA,Pb,I,1.6,TiO2-c,Spiro-MeOTAD | PEDOT:PSS,In,Unknown,DMF >> IPA,False,Unknown >> 135.0,Spin-coating >> Spin-coating,Dry air >> Dry air,0.108,False,1.0,19.5,0.51,10.0,blM4qSFsa6RzBhTJnDVaogRcdCxC
MAPbI3,MA,Pb,I,1.6,TiO2-c,Spiro-MeOTAD,Au,Chlorobenzene,DMF,False,100.0,Spin-coating,Unknown,0.15,False,0.925,19.04,0.73,12.93,blax7SHP4j7jE2cHLQ2c6CrEemTv
MAPbI3,MA,Pb,I,1.6,1-ethyl-3-methylimidazolium iodide | C60,Spiro-MeOTAD,Au,Chlorobenzene,DMF; DMSO,False,Unknown,Spin-coating,Unknown,0.09,False,0.94,22.61,0.711,15.09,blbE1xYv8-Af-KxzqFqreTSVwhI4
MAPbI3,MA,Pb,I,1.56,TiO2-c | TiO2-mp,Spiro-MeOTAD,Au,Unknown,DMF >> IPA,False,70.0 >> 70.0,Spin-coating >> CBD,Unknown,0.3,False,0.995,21.61,0.6659999999999999,14.32,blhdo36xDTJanJy6s_dhAN_qCpPK
MAPbI3,MA,Pb,I,1.6,PCBM-60 | BCP,NiO-c,Ag,Toluene,DMF; DMSO,False,100.0,Spin-coating,Ar,0.01,False,1.06,20.6,0.76,16.8,bliYOOzCAxbu4iEJ-ATGDxDTxzd2
MAPbI3,MA,Pb,I,1.6,TiO2-c | Al2O3-mp,Spiro-MeOTAD,Ag,Unknown,DMF,False,100.0,Spin-coating,Unknown,0.09,False,1.06,16.04,0.66,11.13,blqG17Q1vcuSVVEfX6r6HiUY8aqG
MAPbI3,MA,Pb,I,1.5,none,PEDOT:PSS,Ti | Au,Unknown,DMF >> IPA,False,Unknown >> 100.0,Spin-coating >> Spin-coating,Unknown,0.1,False,0.89,24.38,0.595,12.91,blvLRRtXX9EPrg8NspP0MHUEt6cZ
MAPbI3,MA,Pb,I,1.6,TiO2-c | Al2O3-mp,Spiro-MeOTAD,Ag,Unknown,DMF >> IPA,False,70.0 >> Unknown,Spin-coating >> Spin-coating,N2 >> N2,0.1,False,0.89,13.64,0.58,7.09,bly3Sbt8vl29sPDxHPvH-NCmgfEv
MAPbI3,MA,Pb,I,1.6,PCBM-60 | BCP,NiO-c,Ag,Chlorobenzene,DMSO; GBL,False,70.0,Spin-coating,N2,0.09,False,0.94,19.8,,,bmo_xNZwmkpiaUN_9fSZrCxM3ZQi
CsPbI3,Cs,Pb,I,1.67,TiO2-c | TiO2-mp,none,Carbon,Unknown,DMF,False,200.0,Spin-coating,N2,0.0625,False,0.77,18.0,0.624,8.18,bn1ijsdA5yimJC6LvteszzNba302
MAPbI3,MA,Pb,I,1.6,PCBM-60 | BCP,PEDOT:PSS,Ag,Unknown,DMF,False,100.0,Spin-coating,N2,0.12,False,1.13,12.1,0.73,11.0,bnHBzowDx_HCPskJSptkFySjPTBT
MAPbI3,MA,Pb,I,1.6,SnO2-c,Spiro-MeOTAD,Au,Unknown,DMF; DMSO,False,100.0,Spin-coating,Unknown,0.1,False,0.995,21.94,0.67,14.63,bnK2U44oIiD9XAkdRbHK4bU34wUm
MAPbI3,MA,Pb,I,1.6,TiO2-c,Spiro-MeOTAD,Au,Chlorobenzene,Unknown,False,25.0; 100.0,Spin-coating,N2 >> Air,0.09,False,1.05,20.54,0.74,15.96,bnK3WTmpzPpYQpRdexIZ00y9nPlg
Cs0.05FA0.81MA0.14PbBr0.45I2.55,Cs; FA; MA,Pb,Br; I,,SnO2-c,Py-C,Au,Unknown,Unknown,False,Unknown,Unknown,Unknown,0.1,False,0.821,21.92,0.57,10.24,bnMEem8Di1ZbZTBBPOSP9FEMZbFc
FA0.85MA0.15PbBr0.45I2.55,FA; MA,Pb,Br; I,,SnO2-c | PCBM-60,Spiro-MeOTAD,Au,Anisole,DMF; DMSO,False,100.0,Spin-coating,Unknown,0.09,False,1.09,21.9,0.65,15.7,bnMufDldlYlN0uryXXc1HXbKyAgV
EA2MA3PEAPb4I13,EA; MA; PEA,Pb,I,,PCBM-60 | BCP,PEDOT:PSS,Ag,Unknown,DMF,False,70.0,Spin-coating,Unknown,0.09408,False,1.09,13.5,0.62,9.4,bnNgtkHEEJfEzhpjgjo8m05IApqH
MAPbI3,MA,Pb,I,1.6,SnO2-c | C60-5a,Spiro-MeOTAD,Au,Diethyl ether,DMF; DMSO,False,100.0,Spin-coating,Unknown,0.1,False,1.089,23.7,0.78,20.5,bnPsDVIr-XhNMJMJXkfR_lAvXDii
MAPbI3,MA,Pb,I,1.6,TiO2-c | TiO2-nw,HTM,Ag,Unknown,Unknown,False,Unknown,Unknown,Unknown,0.07,False,0.987,23.22,0.654,14.99,bnR8K03DWeh0mpcEPpa7gPAQM84A
Cs0.05FA0.83MA0.17PbBr0.36I2.64,Cs; FA; MA,Pb,Br; I,,SnO2-np,P3HT; Spiro-MeOTAD,Au,Unknown,DMF; DMSO,False,100,Spin-coating,Unknown,0.06,False,1.04,18.45,0.7879999999999999,15.13,bnUrHE-LHj11HF6vMezqu-KFSTrK
Cs0.05FA0.79MA0.16PbBr0.51I2.49,Cs; FA; MA,Pb,Br; I,,TiO2-c | TiO2-mp,Spiro-MeOTAD,MoOx | Al,Trifluorotoluene,DMF; DMSO,False,100.0,Spin-coating,Unknown,0.15,False,1.086,22.64,0.757,18.62,bn_o_Syu46ghy5Omr2qTrGOd1-6_
MAPbI3,MA,Pb,I,1.6,PCBM-60 | Zr(acac)4,NiO-c,Ag,Chlorobenzene,DMF; DMSO,False,100.0,Spin-coating,N2,1.01,False,1.057,21.26,0.722,16.24,bnq8Jv69vRjECx7j3VVyPdoGFU4W
MAPbI3,MA,Pb,I,1.63,TiO2-c,Spiro-MeOTAD,Ag,Ethyl acetate,DMF,False,100,Spin-coating,N2,0.1,False,1.04,21.0,0.64,14.0,bo6RUED-l4KGUqFKkyYgejxicWUr
Cs0.05FA0.7885MA0.1615PbBr0.51I2.49,Cs; FA; MA,Pb,Br; I,,TiO2-c | TiO2-nw,Spiro-MeOTAD,AgAl,Diethyl ether,DMF; DMSO,False,100.0,Spin-coating,Unknown,0.1,False,1.05,22.04,0.75,17.54,bo8ohOSSywJUorLdf7GU_kd2SjSE
MAPbI3,MA,Pb,I,1.6,PCBM-60,PEDOT:PSS,Ag,Unknown,DMF >> Ethanol,False,70.0 >> 100.0,Spin-coating >> Spin-coating,N2 >> N2,0.18,False,0.87,19.2,0.72,12.1,boGinMhkoKXRXvJxuMI7lqjVFPNG
MAPbBr0.15I2.85,MA,Pb,Br; I,,PCBM-60,PEDOT:PSS,Al,Unknown,Dimethylacetamide; DMF,False,90.0,Spin-coating,Air,0.13,False,0.98,19.77,0.71,13.8,boLImfYX_13Nl8KSId_GD9iCw9f8
MAPbI3,MA,Pb,I,1.6,TiO2-c | TiO2-mp,"1,3-disubstituted azulene",Au,Unknown,DMF >> IPA,False,Unknown >> 70,Spin-coating >> CBD,N2 >> N2,0.04,False,0.91,15.9,0.67,9.7,boL_6TE2cZqBiabQOWoN3pffo7Sw
MAPbI3,MA,Pb,I,1.6,TiO2-c | TiO2-mp,Spiro-MeOTAD,Ag,Unknown,DMF,False,100.0,Spin-coating,N2,0.1,False,1.01,20.58,0.75,14.9,boq9I6KFEy1fRQWQtFqpd9_VTcDE
CsPbI3,Cs,Pb,I,1.75,SnO2-np,P3HT,Au,Unknown,DMF; DMSO >> Methanol,False,25 >> 100,Spin-coating >> Spin-coating,N2 >> N2,0.04,False,0.88,17.2,0.565,12.9,bpBQiHKuHm6ZYQb8jIh42OJ07XGU
MAPbI3,MA,Pb,I,1.6,TiO2-c | TiO2-mp,PTAA,Au,Chlorobenzene,DMSO,False,100.0,Spin-coating,Unknown,0.16,False,1.07,22.68,0.7959999999999999,19.29,bp_cOMohG3bCw6G4zyDWpdf4J1tT
MAPbI3,MA,Pb,I,1.6,PCBM-60,PEDOT:PSS,Al,Unknown,DMF,False,90.0,Spin-coating,Unknown,0.1,False,0.88,18.1,0.606,8.4,bpapt9VBd4AcrBJI3vaaIE6ep5XD
Cs0.05FA0.7885MA0.16150PbBr0.51I2.49,Cs; FA; MA,Pb,Br; I,,TiO2-c | TiO2-mp,Spiro-MeOTAD,Au,Unknown,DMF; DMSO,False,Unknown,Spin-coating,N2,0.09,False,1.02,22.9,0.65,15.1,bpcI9yfk0ehbw4UzaEiXjBVH7F0C
MAPbI3,MA,Pb,I,1.6,C60 | BCP,PTAA,Cu,Ethyl acetate,DMF; DMSO,False,100,Spin-coating,N2,0.16,False,1.125,21.5,0.74,17.9,bpmfmx5G_K3DL89uO9yp-AtZyIMX
Cs0.05FA0.80MA0.15PbBr0.45I2.55,Cs; FA; MA,Pb,Br; I,1.59,TiO2-c | TiO2-mp,Spiro-MeOTAD,Au,Gas,DMF; DMSO,False,110.0,Spin-coating,N2,1.0,False,1.145,22.7,0.7759999999999999,20.1,bqCPXi3B-iCnJcihbMUir4Mq__Bm
MAPbI3,MA,Pb,I,1.6,PCBM-60 | LiF,PEDOT:PSS,Al,Chlorobenzene,DMF,False,25.0,Spin-coating,Unknown,1.21,False,0.96,11.0,0.7120000000000001,7.54,bqHjQenOPc-l8BipDKpKoMKg1iD7
MAPbI3,MA,Pb,I,1.6,N2200 | bis-C60,NiO-c,Ag,Toluene,DMSO; GBL,False,100.0,Spin-coating,Unknown,0.1119999999999999,False,1.06,19.3,0.7340000000000001,15.02,bqKEY6Xwig8TOhyrRDiIs3brMgWO
MAPbI3,MA,Pb,I,1.6,PCBM-60 | AZO,PEDOT:PSS,Al,N2,DMF,False,100.0,Doctor blading,N2,1.1,False,0.89,15.86,0.65,9.18,bqVwP9DyGumg4jyQDxwciz8gYSjU
MAPbI3,MA,Pb,I,1.6,TiO2-c | TiO2-mp,C5PcH2 | MoOx,Au,Toluene,DMSO,False,120.0,Spin-coating,N2,0.1243,False,1.01,18.8,0.51,9.7,bqbG3Vi7KQJpSRwENcyvFBd6bkJ8
MAPbI3,MA,Pb,I,,TiO2-c | TiO2-mp,Spiro-MeOTAD,Ag,Toluene,GBL; DMSO,False,100,Spin-coating,N2,,True,1.042,20.705,0.743,16.03,bqc_6NWlnklPg67M0EDnQ4Y6QQQq
MA3PA2Pb4I13,MA; PA,Pb,I,1.63,TiO2-c,Spiro-MeOTAD,Au,Unknown,DMSO; GBL,False,70,Spin-coating,Unknown,0.066,False,0.83,19.06,0.55,8.8,bqrjgFif1ldkv2MDbzBphFXPR8fY
MAPbI3,MA,Pb,I,,C60 | BCP,PTAA,Ag,Unknown,DMF; DMI >> Ethanol,False,25 >> 120,Spin-coating >> CVD,Ar >> Vacuum,1.3,False,1.005,22.66,0.835,19.0,bqv1iJS2rrLnsRWxtc_2hK9Z1oDH
MAPbI3,MA,Pb,I,1.6,SnO2-c | TiO2-c,Spiro-MeOTAD,Au,Toluene,DMSO; GBL,False,100.0,Spin-coating,Unknown,0.09,False,1.088,22.53,0.7120000000000001,17.45,brYJ1FFSuqlQ0rvsTo6x3WprV_TQ
MAPbI3,MA,Pb,I,1.6,PDI-HE,PEDOT:PSS,Ag,Toluene,DMF,False,100.0,Spin-coating,N2,0.5,False,0.792,18.2,0.58,8.4,br_7H-OHe6IOIOKSS8EjqoShyvOH
MAPbI3,MA,Pb,I,1.6,PCBM-60; F8TBT,PEDOT:PSS,Ag,Chlorobenzene,DMF; DMSO,False,95.0,Spin-coating,Unknown,0.09,False,1.09,22.63,0.77,18.99,brf2s47-GVKs_2eDKVTtdoF2Jjn_
MAPbI3,MA,Pb,I,1.6,TiO2-c | TiO2-mp,Spiro-MeOTAD,Au,Unknown,DMF >> IPA,False,Unknown,Spin-coating >> Spin-coating,Unknown,0.075,False,0.993,12.3,0.85,10.4,brnG4VkwsqgcLTtcDGINL49C3dAJ
MAPbI3,MA,Pb,I,1.6,PCBM-60,PEDOT:PSS,Al,Unknown,DMF; DMSO,False,Unknown,Unknown,Unknown,0.13,False,0.91,13.16,0.73,8.72,brnbf0OMO75h2mL0JdrRCGIukDdV
MAPbI3,MA,Pb,I,1.6,TiO2-c,Spiro-MeOTAD,Au,Unknown,DMF; DMSO >> IPA,False,80.0 >> 100.0,Spin-coating >> CBD,Unknown,0.1,False,1.02,19.6,0.62,12.4,bruwfreTyH0otozdaNBmgtT3bKOO
MAPbI3,MA,Pb,I,1.6,TiO2-c | TiO2-mp | ZrO2-mp,none,Carbon,Unknown,GBL,False,50.0,Drop-infiltration,Unknown,0.0625,False,0.872,24.16,0.67,14.04,bry46yr7KsvaZu3fZ0dy5VVNFUPS
MAPbI3,MA,Pb,I,1.6,IDTT2FPDI | PCBM-60 | Bphen,PTAA | PMMA,Al,2-Butanol,DMF; DMSO,True,100.0; 100,Spin-coating,N2,0.12,False,1.1,23.7,0.727,18.9,bs5_EQ6rRxAzKu63knPM-L1IWNAB
MAPbI3,MA,Pb,I,1.6,C60,Spiro-MeOTAD,Ag,Toluene,DMF; DMSO,False,Unknown,Spin-coating,Unknown,0.1,False,1.044,22.47,0.655,15.37,bs63hG-xrEsJd_izHIfoEspfzMlZ
MAPbI3,MA,Pb,I,1.6,ZnO-c,Spiro-MeOTAD,Au,Unknown,DMF; DMSO >> H2O; IPA,False,100.0 >> 100.0,Spin-coating >> CBD,Unknown,0.0707,False,1.1,22.0,0.733,17.8,bs6KAdQyo3GyXzCJ0UmYqETcYEuQ
MAPbI3,MA,Pb,I,1.6,PCBM-60 | Bphen,PEDOT:PSS,Ag,Unknown,DMF,False,50; 60; 70; 80; 90; 100,Spin-coating,N2,0.0725,False,0.9,19.05,0.68,11.82,bsETpaZgdWbAjt2ddwTWjAIph3iH
MAPbI3,MA,Pb,I,1.6,PCBM-60,PEDOT:PSS,Ag,Chlorobenzene,DMSO; GBL,False,100.0,Spin-coating,Air,0.1,False,0.947,20.44,0.657,12.72,bsQyqZIOgw9hZv18fC3XGWbEdpeV
MAPbI3,MA,Pb,I,1.6,PCBM-60 | BCP,NiO-c | CuI,Ag,Chlorobenzene,DMF; DMSO,False,100.0,Spin-coating,Unknown,0.15,False,1.06,18.48,0.68,13.32,bsRo2l5idLu2QCmMtenqSP9sbg7N
MAPbI3,MA,Pb,I,1.6,ZnO-np,Spiro-MeOTAD,Ag,Chlorobenzene,DMF; DMSO,False,65.0; 100.0,Spin-coating,Unknown,0.1,False,1.1,21.48,0.45,11.42,bsWX_q32iKD2cSch3v1F5DRxoEeH
MAPbI3,MA,Pb,I,1.6,TiO2-c | TiO2-mp,CW4,Au,Toluene,DMSO; GBL,False,100.0,Spin-coating,Unknown,0.1,False,1.06,19.62,0.67,13.96,bsabET4to0iTpF5EBjIjAYhJLPo2
MAPbI3,MA,Pb,I,1.6,TiO2-c,Spiro-MeOTAD,Au,Unknown,DMF >> IPA,False,70.0 >> 70.0,Spin-coating >> Spin-coating,N2 >> N2,0.1,False,1.03,22.2,0.583,13.3,bsdIBzLxmo8KlKZG6TEx1VB5DxEJ
MAPbBr0.3I2.7,MA,Pb,Br; I,,PCBM-60 | LiF,PEDOT:PSS,Ag,Toluene,DMSO; GBL,False,100.0,Spin-coating,N2,0.11,False,1.02,20.2,0.75,15.2,bsgxyIaRsJUFjLn6HP_bEiUW5oZ3
FA0.85MA0.15PbBr0.45I2.55,FA; MA,Pb,Br; I,,TiO2-c | TiO2-mp,Spiro-MeOTAD,Au,Chlorobenzene,DMF; DMSO,False,100.0,Spin-coating,Unknown,0.16,False,1.15,21.8,0.74,18.73,bt5O3lV8tpydKmCNBgUr1fjISjWJ
MAPbI3,MA,Pb,I,1.6,PCBM-60 | BCP,NiO-c,Ag,Diethyl ether,DMF; DMSO,False,100.0,Spin-coating,N2,2.7,True,1.0,14.8,0.65,10.1,btIaFYgsrR8Uqk7pJ29bE-7GClY8
FA0.4MA0.6PbI3,FA; MA,Pb,I,,TiO2-c | TiO2-mp | ZrO2-mp,none,Carbon,Unknown,Unknown,False,100.0,Spin-coating,Unknown,0.07,False,0.975,25.16,0.5870000000000001,14.32,btOhBPtLRWIprMxJ20v8w6TuU9Mh
MAPbI3,MA,Pb,I,1.6,TiO2-c | TiO2-mp,Spiro-MeOTAD,Au,Unknown,DMF >> IPA,False,70.0 >> 70.0,Spin-coating >> CBD,Air >> Air,0.1,False,1.01,17.84,0.72,13.0,bt_JfylrBzEK8QUuqwxO_cZgAdwe
MAPbI3,MA,Pb,I,1.6,TiO2-c,Spiro-MeOTAD,Ag,Unknown,DMF,False,100.0,Spin-coating,N2,0.0919,False,1.05,18.8,0.68,13.6,bteXnuel9hiFzeebkrp3_JfjkqTe
MAPbI3,MA,Pb,I,1.6,TiO2-c | TiO2-mp,Spiro-MeOTAD,Au,Unknown,DMF >> none,False,110.0 >> 70.0,Spin-coating >> Gas reaction,Air >> Air; MAI,0.1,False,1.11,15.1,0.69,11.6,bthQlZxAMlM8UAgSeGHoq8NqLBJV
MAPbI3,MA,Pb,I,1.6,FPDI,Spiro-MeOTAD,MoO3 | Ag,Unknown,Unknown,False,Unknown >> 100,Evaporation >> Gas reaction,N2 >> MAI,0.055,False,0.96,15.29,0.54,7.93,btw2zrLk976-k4AMWqUxsxL3b8td
MAPbI3,MA,Pb,I,1.6,PCBM-60 | LiF,PEDOT:PSS,Ag,Toluene,DMSO; GBL,False,110.0,Spin-coating,N2,1.35,False,0.78,19.3,0.55,8.3,bu-wb2lKPDDHmZCDsSqafI-GRewo
Cs0.05FA0.80MA0.15PbBr0.43I2.57,Cs; FA; MA,Pb,Br; I,,TiO2-c | TiO2-mp,PEDOT:PSS,Carbon,Chlorobenzene,DMF; DMSO,False,100.0,Spin-coating,N2,0.1,False,0.98,16.5,0.57,9.22,bu52OhwbI6W6R9Ywspwb1yDM0MWw
MAPbI3,MA,Pb,I,1.6,PCBM-60,NiO-c,Ag,Chlorobenzene,DMF; DMSO,False,100.0,Spin-coating,N2,0.1,False,0.99,21.58,0.6409999999999999,13.7,bu7Tb7N-d9g_4qPbCPqGOOV4_KfU
MAPbI3,MA,Pb,I,1.6,TiO2-c | TiO2-mp,P3HT,Au,Unknown,DMF >> IPA,False,Unknown >> 90.0,Spin-coating >> CBD,Air >> Air,0.08,False,0.946,17.51,0.6709999999999999,11.11,bu8CTQZzWWH7qsP5d0s7Q2DdXQGR
MAPbI3,MA,Pb,I,1.55,PMMA | PCBM-60,NiO-c,Ag,Chlorobenzene,DMSO; GBL,False,100.0,Spin-coating,Unknown,0.25,False,1.124,22.25,0.782,19.54,buCGXX70uEg1UVEyFAMvUvm7IHPk
MAPbI3,MA,Pb,I,1.6,TiO2-c | TiO2-mp | ZrO2-mp,none,Carbon,Unknown,DMF; DMSO,False,150.0,Drop-infiltration,N2,0.1,False,0.88,17.97,0.61,9.65,bufvU8mfoVIi-9J2zbK9QvV2A1NQ
MAPbI3,MA,Pb,I,1.6,TiO2-c,Spiro-MeOTAD,Au,Chlorobenzene,DMSO,False,100.0,Spin-coating,N2,0.16,False,1.07,22.1,0.67,16.1,bunPYgytt0pvZHf-P-lVMUbkmz1C
FA0.85MA0.15PbBr0.45I2.55,FA; MA,Pb,Br; I,,TiO2-c | TiOZn-nanosphere,Spiro-MeOTAD,Au,Chlorobenzene,DMF; DMSO,False,100,Spin-coating,N2,0.09,False,1.035,24.61,0.6679999999999999,17.01,bv1GVBJe_LAgqbgYyGWOTHy0QqDC
Cs0.05FA0.81MA0.14PbBr0.45I2.55,Cs; FA; MA,Pb,Br; I,,TiO2-c,"N2,N2,N7,N7-tetrakis(4-methoxyphenyl)spiro[fluorene-9,9'-xanthene]-2,7-diamine",Au,Chlorobenzene,DMF; DMSO,False,100.0,Spin-coating,N2,0.049,False,,,,7.0,bv4gkPxRn0PSLXJIbzSzjq--YnGi
MAPbI3,MA,Pb,I,1.6,TiO2-c | TiO2-mp,Spiro-MeOTAD,Ag,Unknown,DMF >> IPA,False,70; 90 >> 70.0,Spin-coating >> CBD,Unknown,0.03,False,1.04,17.2,0.65,11.7,bv4vR1719Ao4bNuHPCH4HtA_3Ba3
MAPbI3,MA,Pb,I,1.6,C70,Spiro-MeOTAD,Au,Unknown,DMF,False,100.0,Spin-coating,Ar,0.07,False,0.959,14.3,0.61,8.4,bv80xOI_2oGOYYypH0HEgiBITOSs
MAPbI3,MA,Pb,I,1.6,PCBH,PEDOT:PSS | pTPD,Ba | Ag,Unknown,none,False,Unknown,Co-evaporation,Vacuum,0.1,False,1.097,15.92,0.79,13.75,bvPHBL3MKdFnpptuZ1JGWA7Z53f2
CsBa0.1Pb0.9I3,Cs,Ba; Pb,I,1.72,SnO2-c,P3HT,Au,Unknown,DMF; DMSO,False,60; 120,Spin-coating,N2,0.13,False,0.9,13.19,0.606,7.23,bvY2oIa6M5BjvLGgSEhQX3JPSdlS
MAPbI3,MA,Pb,I,1.6,PCBM-60 | BCP,NiO-c,Ag,o-xylene,DMF,False,100.0,Spin-coating,N2,0.06,False,1.05,20.32,0.775,16.48,bvmmweqn8fxaI3UFypRW1YtK-7PQ
MAPbI3,MA,Pb,I,1.6,TiO2-c | TiO2-mp,Graphene oxide | Spiro-MeOTAD,Au,Unknown,DMF >> IPA,False,Unknown >> 70.0,Spin-coating >> CBD,Unknown,0.1,False,1.08,22.48,0.7509999999999999,18.19,bvrl0zwY12MFJe_qOoonoqb1Lnhm
MAPbI3,MA,Pb,I,1.6,ZnO-np | SnO2-np,Spiro-MeOTAD,Ag,Unknown,DMF; DMSO,False,100.0,Spin-coating,Unknown >> Vacuum,0.1,False,,,,17.74,bvv8axIcK_XFGH5fdYGC1iXsA7ht
FA0.9MA0.1PbBr0.1I2.9,FA; MA,Pb,Br; I,,TiO2-c,PTAA,Au,Unknown,DMF >> IPA,False,Unknown >> 150.0,Dropcasting >> Spin-coating,Unknown,0.15,False,1.0,21.8,0.5720000000000001,10.7,bwBc1H3kRhkfYYbBgSoc15KWVzKc
MAPbI3,MA,Pb,I,1.6,PCBM-60,PEDOT:PSS,Au,Unknown,DMF,False,90.0,Spin-coating,Unknown,0.1,False,0.82,17.46,0.51,7.3,bwcAOpcmnyds7nMViqgxS9j-VyDV
MAPbI3,MA,Pb,I,1.59,TiO2-c,Spiro-MeOTAD,Au,Unknown,DMF; DMSO >> IPA,False,Unknown >> 100,Spin-coating >> Spin-coating,N2 >> N2,0.04,False,1.06,22.6,0.7340000000000001,17.6,bwtLF85cvmJVXcVNXABV-hSbW6fd
Cs0.25FA0.75Pb0.37Sn0.6255I3,Cs; FA,Pb; Sn,I,1.24,C60 | BCP,PEDOT:PSS,Ag,Anisole,DMF; DMSO,False,70.0,Spin-coating,N2,0.1,False,0.76,25.6,0.72,13.6,bwthi5VpS6WqOE673LMH60Ixs-0T
MAPbI3,MA,Pb,I,1.6,TiO2-c,Spiro-MeOTAD,Ag,Unknown,DMF,False,100,Spin-coating,Unknown,0.16,False,1.03,20.05,0.551,11.33,bx6tFmQ7xCBucjbKta_A0IxmDFAn
MAPbI3,MA,Pb,I,1.6,SnO2-c,Spiro-MeOTAD,Au,Diethyl ether,DMF; DMSO,False,65; 100,Spin-coating,N2,0.1,False,0.99,19.8,0.68,13.8,bx6unP350hFjztPuDzP8eU8O8_qX
Cs0.02FA0.79MA0.16PbBr0.551I2.49,Cs; FA; MA,Pb,Br; I,,TiO2-c,Spiro-MeOTAD,Au,Chlorobenzene,DMF; DMSO,False,150.0,Spin-coating,Unknown,1.35,True,1.112,18.36,0.586,11.96,bx9OaB_r24sDC5Sgu02jCMuKcpIs
Cs0.05FA0.79MA0.16PbBr0.51I2.49,Cs; FA; MA,Pb,Br; I,,TiO2-c | TiO2-mp,Spiro-MeOTAD,Au,Chlorobenzene,DMF; DMSO,False,100.0,Spin-coating,N2,1.0,False,,,,,bxNOIjc6XCPCcGGdjcKSkP95DgcL
Cs0.17FA0.83PbBr1.2I1.8,Cs; FA,Pb,Br; I,1.74,TiO2-c,Spiro-MeOTAD,Au,Chlorobenzene,DMF; DMSO,False,100.0,Spin-coating,N2,0.049,False,1.22,18.7,0.7559999999999999,16.7,bxU7EVfBx-PZ_FUODmR-ADNj3ezn
CsPbI3,Cs,Pb,I,,TiO2-c | TiO2-mp,Spiro-MeOTAD,Au,Unknown,DMF; DMSO,False,160.0,Spin-coating,N2,0.09,False,1.04,13.4,0.55,7.7,bxc1Mjbx52_e7SMYdoXVuJLRIT3Z
MAPbI3 | BA2PbI4,MA | BA,Pb | Pb,I | I,,PCBM-60 | C60 | BCP,PTAA,Cu,Toluene,DMF; DMSO >> IPA,False,100 >> 100,Spin-coating >> Spin-coating,Unknown,0.1,False,1.06,21.36,0.7,15.95,bxfgRihnCfzbV9YTIAZfDoktOap4
MAPbI3,MA,Pb,I,1.6,PCBM-60 | LiF,PEDOT:PSS | PCDTBT,Ag,Unknown,none,False,Unknown,Co-evaporation,Vacuum,0.2,False,1.05,15.1,0.74,11.2,bxlAvtDXdqZq83DiPBwOdEgqWTib
CsPbBrI2,Cs,Pb,Br; I,,TiO2-c,P3HT,Au,Unknown,DMSO,False,43 >> 160,Spin-coating,Unknown,0.0625,False,,,,,bxzPsQdf1kmoMidWBewF1tED2sC6
FA0.95MA0.05PbBr0.15I2.85,FA; MA,Pb,Br; I,1.53,SnO2-np,Spiro-MeOTAD,Au,Unknown,DMF; DMSO >> IPA,False,Unknown >> 140.0,Spin-coating >> Spin-coating,N2 >> N2,0.1,False,1.137,24.2,0.807,21.6,by33xl2yndShSFUuJiWm_wulBSOs
MAPbI3,MA,Pb,I,1.6,TiO2-c | TiO2-mp,Spiro-MeOTAD,Au,Unknown,Unknown,False,120.0 >> 135.0,Spin-coating >> Spin-coating,Unknown,0.1,False,0.92,26.5,0.624,15.2,by4WQArHUrzc8xoek_mpxO_GVjUb
MAPbI3,MA,Pb,I,1.6,TiO2-c | SnO2,Spiro-MeOTAD,Au,Diethyl ether,DMF; NMP,False,150.0,Spin-coating,Air,1.02,False,1.12,22.4,0.763,19.1,byXLTtYn6RE4cr-9Abl5hGN3z3h1
CsPbI3,Cs,Pb,I,1.69,TiO2-c,PTAA,Au,Unknown,DMF; DMSO,False,150.0,Spin-coating,N2,0.09,False,0.998,16.75,0.575,9.61,byZCF4Soeotyx7gfuxy_QgwTpr3C
MAPbI3,MA,Pb,I,1.481,TiO2-c | TiO2-mp,Spiro-MeOTAD,Ag,Diethyl ether,DMF; DMSO,False,65; 125,Spin-coating,Unknown,0.14,False,1.11,23.54,0.7,18.36,byae6dx1ibaq8MVw3Z6194ze2Gi9
Cs0.05FA0.79MA0.16PbBr0.41I2.59,Cs; FA; MA,Pb,Br; I,,PCBM-60 | PEIE,NiO-c,Ag,Chloroform,DMF; DMSO; NMP,False,100.0,Spin-coating,N2,1.0,False,0.86,20.7,0.469,8.3,byki1WYtt-8uLw8zs5_OVTpPgV8B
MAPbI3,MA,Pb,I,1.6,PCBM-60,NiO-c,Ag,Chlorobenzene,DMF,False,100.0,Spin-coating,Unknown,0.07,False,,,,,bymYjBAnBZWMfT8RP0if0M2WL7Dc
MAPbI3,MA,Pb,I,1.5,PCBM-60 | LiF,PEDOT:PSS,Al,Unknown,DMF,False,100.0,Spin-coating,Air,0.1,False,0.959,19.65,0.767,14.05,byoFkrlrzjDrKQLSItZyL-9wesXM
Cs0.15MA0.85PbBr0.45I2.55,Cs; MA,Pb,Br; I,,TiO2-c | TiO2-mp,Spiro-MeOTAD,Au,Chlorobenzene,DMF; DMSO,False,100.0,Spin-coating,N2,0.08,False,0.86,15.4,0.601,7.9,bzBfj9RFEQFr6zTJbvIZBEdx-3SY
MAPbI3,MA,Pb,I,1.6,TiO2-c | TiO2-mp | ZrO2-mp,none,Carbon,Unknown,GBL,False,50.0,Drop-infiltration,Unknown,0.0225,False,0.838,26.35,0.67,14.55,bzFvh9TgjURphR_QmbPn21iWijKv
FA0.1MA0.9PbI3,FA; MA,Pb,I,1.575,TiO2-c,Spiro-MeOTAD,Au,Vacuum,DMF >> IPA,False,120.0 >> 120.0,Spin-coating >> Spin-coating,Unknown,0.1,False,1.02,21.14,0.72,17.23,bzKuoenpnfyjCeOkCOuQrwAA8LTX
MAPbI3,MA,Pb,I,1.6,TiO2-c | TiO2-mp,Spiro-MeOTAD,Au,Unknown,H2O >> IPA,False,Unknown >> 85.0,Spin-coating >> CBD,Air >> Air,0.088,False,0.94,21.74,0.64,13.04,bzWNp4C8wUt1URQBvHFnsTKsXQJM
Cs0.05FA0.79MA0.16PbBr0.3I2.7,Cs; FA; MA,Pb,Br; I,,TiO2-c,CuPc(tBu)4,Au,Chlorobenzene,DMF; DMSO,False,100.0,Spin-coating,Ar,0.09,False,1.05,20.6,0.46,10.0,bzqloMtAURfsNardTBNgRa_n-eNo
CsBa0.1Pb0.9BrI2,Cs,Ba; Pb,Br; I,1.893,TiO2-c | TiO2-mp,Spiro-MeOTAD,Au,Unknown,DMSO; Formamide,False,25.0; 280.0,Spin-coating,Dry air,0.16,False,1.27,13.9,0.753,13.3,bzwPAFDxYBtLJ3nE1ufiWbQj4mFT
MAPb1.0I3,MA,Pb,I,1.55,TiO2-c,Spiro-MeOTAD,Au,Diethyl ether,DMF; DMSO,False,65; 100,Spin-coating,N2,0.1,False,1.12,22.82,0.7759999999999999,20.63,c-5PAZc18ogxRL3vOeaJlzJK--Bs
MAPbI3,MA,Pb,I,1.6,Carbon-np; SnO2-np,CTAB | Spiro-MeOTAD,Au,Chlorobenzene,DMF; DMSO,False,100.0,Spin-coating,Ambient,0.1,False,1.11,23.2,0.74,18.95,c-8sD2ZQVptyBulN9-bPqFW9C6iD
MAPbI3,MA,Pb,I,1.6,TiO2-c | TiO2-mp,BDT:TT,Au,Diethyl ether,DMF; DMSO,False,65; 100,Spin-coating,Air,0.1,False,0.87,22.48,0.61,12.13,c-O3yonUcbIi50itLH0Evty8Lnxm
MAPbI3,MA,Pb,I,1.6,TiO2-c,Spiro-MeOTAD,Au,Unknown,DMF >> IPA,False,70.0 >> 85.0,Spin-coating >> CBD,Unknown,0.1,False,1.04,17.32,0.69,12.42,c-yIAi2vexxRqRrvq6F0YDk8oksY
MAPbI3,MA,Pb,I,1.6,TiO2-c,pPh-2MODPACz,Au,Chlorobenzene,DMF; DMSO,False,70; 100,Spin-coating,N2,0.1,False,1.09,23.22,0.78,18.21,c-zxI_JdQZOpa8a8NqyjTDxPA7G9
CsPbBr2I,Cs,Pb,Br; I,2.1,TiO2-c,none,Carbon,Unknown,DMSO,False,200,Spin-coating,Unknown,,False,1.254,11.1,0.67,9.33,c0Av-k-60HfO7SwIzmkw41qgpvYg
MAMn0.1Pb0.9I3,MA,Mn; Pb,I,,PCBM-60 | bis-C60,PEDOT:PSS,Ag,Unknown,Unknown,False,25; 90,Dropcasting,Unknown,0.0314,False,0.87,11.3,0.8,7.88,c0FkNTgTqtJ-386qwD9pm2MA5kVq
MAPbI3,MA,Pb,I,1.6,TiO2-c,Spiro-MeOTAD,Au,Unknown,DMF,False,100.0,Spin-coating,N2,0.1,False,1.083,21.97,0.77,18.3,c0MPEKvuNm9jokoG93_MkPMYZuMx
MAPbI3,MA,Pb,I,1.6,TiO2-c | TiO2-mp,Spiro-MeOTAD,Au,Unknown,DMF >> IPA,False,Unknown >> 100.0,Spin-coating >> CBD,Air >> Air,0.05,False,0.9,13.9,0.56,7.0,c0OPpTKJfjbf2iHvKrtOW7ifr7Vb
MAPbI3,MA,Pb,I,1.6,TiO2-c | ZnPtriazine(gly)2,Spiro-MeOTAD,Ag,Unknown,DMF,False,25; 100,Spin-coating,N2,0.12,False,0.967,22.526,0.6559999999999999,14.36,c0Pes5H2BaIaUkJ1AvMXiKvLGy4K
FA0.2MA0.8PbI3,FA; MA,Pb,I,,C60 | BCP,NiO-np,Ag,Chlorobenzene,DMF; DMSO,False,35; 85,Spin-coating,Unknown,0.0708,False,1.07,20.0,0.64,13.0,c0YAAADfwFAoSlPH6WQu86LJfi6R
MACa0.03Pb0.97I3,MA,Ca; Pb,I,,TiO2-c,Spiro-MeOTAD,Au,Unknown,DMF,False,100.0,Spin-coating,N2,0.09,False,0.95,17.1,0.659,10.6,c0d6vof2iszitKDh0j-PcQxkuJcZ
MAPbI3,MA,Pb,I,1.6,C60 | BCP,PEDOT:PSS,Al,Toluene,DMSO; GBL,False,100.0,Spin-coating,Ambient,0.09,False,0.77,19.34,0.596,8.86,c0k_1QYS5uKVIxyoIfDOTnekWe2X
Cs0.05FA0.79MA0.16PbBr0.51I2.49,Cs; FA; MA,Pb,Br; I,,TiO2-np,Spiro-MeOTAD,Au,Chlorobenzene,DMF; DMSO,False,100.0,Spin-coating,Unknown,0.12,False,1.08,22.21,0.6970000000000001,16.72,c0uI3JhZRPBXeVO2ddty45DvKUSv
Cs0.08FA0.76MA15PbBr0.51I2.49,Cs; FA; MA,Pb,Br; I,1.62,PCBM-60 | ZnO-np,NiO-np,Ag,Chlorobenzene,DMF; DMSO,False,100.0,Spin-coating,N2,0.09,False,0.95,19.6,0.669,12.6,c0zLU3i1lr_GOx9hAeu-H9XOHn0L
FA0.85MA0.15PbBr0.45I2.55,FA; MA,Pb,Br; I,,TiO2-c | TiO2-mp,Spiro-MeOTAD,Au,Unknown,DMF; DMSO >> IPA,False,70.0 >> 100.0,Spin-coating >> Spin-coating,N2 >> N2,0.16,False,1.14,22.65,0.76,19.99,c1PMySK1pzYhdZKrkvPFH0rhxnTA
MAPbI3,MA,Pb,I,1.6,C60 | BCP,PTAA,Ag,Unknown,DMF >> IPA,False,Unknown >> 95.0,Spin-coating >> Spin-coating,N2 >> N2,0.0757,False,1.07,22.59,0.79,19.1,c1VQgMERU6MDqLFiVZYN0gMhacgh
MAPbI3,MA,Pb,I,1.6,TiO2-c,Spiro-MeOTAD,Au,Unknown,DMF,False,65; 100,Spin-coating,Air,0.125,False,1.092,14.085,0.78,11.96,c1W6CEgYcAc74ZmVVwSNCgNZDXsP
MAPbBr3,MA,Pb,Br,2.32,ZrO2-c | PCBM-60,NiO-c | MoOx,Al,Toluene,DMF; DMSO,False,100.0,Spin-coating,Unknown,0.12,False,1.653,7.69,0.79,10.08,c20_0gJFo5Pq2YtxJOrU0IxMzTvk
MAPbI3,MA,Pb,I,1.6,PCBM-60 | C60 | BCP,CuOx,Ag,Unknown,DMF,False,80.0,Spin-coating,N2,0.1,False,1.11,22.3,0.745,18.4,c24QHx1N4LBo_afbx9m8DGuJKuFL
MAPbI3,MA,Pb,I,1.6,PCBM-60 | Bphen,PEDOT:PSS,Ag,Unknown,DMF,False,25.0,Spin-coating,Unknown,0.072,False,0.85,18.93,0.64,10.38,c2AuucmBO2rCQr01im1f1J3lKF2N
CsPbBrI2,Cs,Pb,Br; I,,TiO2-c | TiO2-mp,poly(DTSTPD-r-BThTPD),Au,Unknown,DMF; DMSO,False,180,Spin-coating,Air,,False,1.3,13.19,0.74,12.73,c2D5AMjcjBWzqMvC9-MeCMGr5PCK
FA0.1MA0.9PbI3,FA; MA,Pb,I,1.565,TiO2-c,Spiro-MeOTAD,Au,Vacuum,DMF >> IPA,False,120.0 >> 120.0,Spin-coating >> Spin-coating,Unknown,0.1,False,,,,19.02,c2ERW1wPIo_Ij8NLmlTGtYWFpUmK
Cs0.05FA0.79MA0.16PbBr0.51I2.49,Cs; FA; MA,Pb,Br; I,,TiO2-c | TiO2-mp,Spiro-MeOTAD,ITO | Au,Chlorobenzene,DMF; DMSO,False,100.0,Spin-coating,N2,0.09,False,1.06,20.38,0.4679999999999999,10.09,c2Htc3uIgUjmZ-naQVUjNRg6CmM-
Cs0.05FA0.79MA0.16PbBr0.51I2.49,Cs; FA; MA,Pb,Br; I,,ZnO-np,Spiro-MeOTAD,Au,Diethyl ether,DMF; DMSO,False,120.0,Spin-coating,N2,0.11,False,1.06,22.44,0.7040000000000001,16.71,c2JOYF5_M1In271v3AJBneNQ8zN_
MAPbI3,MA,Pb,I,1.5,SnO2-np,Spiro-MeOTAD,Au,Chlorobenzene,DMF; DMSO,False,60; 100,Spin-coating,Air,0.06,False,1.03,22.54,0.7190000000000001,16.69,c2Ly6A_j8O4b_DyOtmFWNS9dq6WG
FAPbI3,FA,Pb,I,1.48,TiO2-c,Spiro-MeOTAD,Au,Unknown,DMF,False,170.0,Spin-coating,N2,0.0625,False,0.85,18.8,0.6,9.7,c2N77fYu2KbN9P5HoRf-6zem4vRX
MAPbI3,MA,Pb,I,1.6,TiO2-c | TiO2-nanofibers,Spiro-MeOTAD,Au,Chlorobenzene,DMSO,False,95.0,Spin-coating,Unknown,0.081,False,0.87,15.91,0.62,8.56,c2WB0JW_xg0URI3QnnKWTujp_cFz
MAPbI3,MA,Pb,I,1.6,PCBM-60,PEDOT:PSS,Ag,Unknown,DMF,False,100.0,Spin-coating,N2,0.0725,False,,,,,c2aA16YDgOLTjPlF7Z98LvvYwbxU
Cs0.05FA0.7885MA0.1615PbBr0.51I2.49,Cs; FA; MA,Pb,Br; I,,SnO2-c,Spiro-MeOTAD,Au,Chlorobenzene,DMF; DMSO,False,100.0,Spin-coating,N2,0.16,False,1.106,21.0,0.606,14.0,c2b2qkqvTMGcAcugVfM-q-xexG95
MAPbI3,MA,Pb,I,1.6,TiO2-c | TiO2-mp,Spiro-MeOTAD,Au,Unknown,DMF >> IPA,False,75.0 >> 75.0,Spin-coating >> CBD,Ar >> Ar,0.1,False,0.862,17.49,0.64,9.64,c2od7E4Pz7wDN3byKJ3Vkee0MsRK
MAPbI3,MA,Pb,I,1.6,SnO2-np | PCBM-60,PTA,MoO3 | Ag,Toluene,DMF; NMP,False,100.0,Spin-coating,N2,0.08,False,1.062,21.5,0.742,21.5,c2rjBQEQiqVNpdv-MhF5mARu55OP
MAPbI3,MA,Pb,I,1.6,PEI | PCBM-60,PTAA,MoO3 | Ag,Diethyl ether,DMSO; GBL,False,100.0,Spin-coating,N2,0.05,False,,,,,c2vqXxs9YOE6F-u0AihSt-XDxLks
MAPbI3,MA,Pb,I,1.6,TiO2-c | TiO2-mp,Spiro-MeOTAD,Ag,Unknown,DMF,False,100.0 >> 70.0,Spin-coating >> Diffusion-gas reaction,N2 >> Methylamin; Vacuum,0.1,False,0.96,18.5,0.63,11.11,c38LkrcUChty59qdNNtGjSb_cCBQ
Cs0.05FA0.81MA0.14PbBr0.45I2.55,Cs; FA; MA,Pb,Br; I,1.612,TiO2-c | TiO2-mp,Spiro-MeOTAD,Au,Chlorobenzene,Unknown,False,100.0,Spin-coating,Ar,0.16,False,1.054,21.7,0.755,17.1,c38hMzbSK9WTt3vjfPWqFrwvFD_S
MAPbI3,MA,Pb,I,1.6,TiO2-c | TiO2-mp,none,Au,Diethyl ether,DMF; DMSO,False,65; 100,Spin-coating,Air,0.1,False,0.78,14.21,0.63,7.04,c3h0T1GgxGveQZdPmYwMz11VSYt-
FA0.38MA0.57PbI3,FA; MA,Pb,I,,ZnO-c,Spiro-MeOTAD,Ag,Unknown,DMF,False,100.0,Spin-coating,Unknown,0.045,False,0.971,23.69,0.624,13.65,c3qUwB9ZxBGzpmKY7Ek4OcjGgp9O
