Repository: GouravSidana/firstML

# firstML
My first Machine Learning Project

File: filtered_perovskite.csv (part 98 of 155)
Formula,A_ion,B_ion,X_ion,Bandgap,ETL,HTL,Backcontact,Antisolvent,Solvent,Solv_annel,Anneal_temp,Dep_procedure,Synth_atm,Cell_area,Is_module,Voc,Jsc,FF,PCE,entry_id
MAPbI3,MA,Pb,I,1.6,TiO2-c | TiO2-mp | SiO2-mp,CuPc,Carbon,Unknown,DMF >> IPA,True,100.0 >> 100.0,Spin-coating >> CBD,Unknown,0.1,False,0.871,22.1,0.607,11.66,c3vMpx93GHnHvV_-ZnGrVvzVX9j0
FAPbBr0.15I2.85,FA,Pb,Br; I,,TiO2-c | TiO2-np | ZrO2-mp,none,Carbon,Unknown,DMF >> IPA,False,70.0 >> 100.0,Drop-infiltration >> CBD,Air >> Air,0.1475,False,0.937,19.85,0.523,9.73,c4A77Fbwot-ml2rEtVGHSGbdQWMr
MAPbI3,MA,Pb,I,1.59,PCBM-60,NiO-np,Mg | Ag,Toluene,DMF; NMP,False,80,Spin-coating,Ar,0.16,False,1.0,16.4,0.75,12.4,c4BW3jNRmu2BhvtXmsXpJfB7B9lA
MAPbI3,MA,Pb,I,1.6,ZnO@rQD-np,Spiro-MeOTAD,Au,Unknown,DMF >> Ethanol,False,70.0 >> 100.0,Spin-coating >> CBD,N2 >> N2,0.15,False,0.9,20.9,0.6,11.2,c4CTF-j2fl3-XfVDPWSnrxW4qPCs
Cs0.12FA0.88PbBr0.36I2.64,Cs; FA,Pb,Br; I,,TiO2-c | TiO2-mp,CuSCN,Au,Diethyl ether,DMF; DMSO >> IPA,False,150.0 >> 100.0,Spin-coating >> Spin-coating,Unknown,0.125,False,1.033,19.98,0.69,14.24,c4FeJliQxFvMS2OpADNkGD2wBouV
FA0.86MA0.15PbBr0.45I2.55,FA; MA,Pb,Br; I,,TiO2-c | TiO2-mp,Spiro-MeOTAD,Carbon,Chlorobenzene,DMF; DMSO,False,Unknown,Spin-coating,Unknown,0.09,False,1.02,22.2,0.7,15.8,c4NchuFPc-MaMbgbbYHiw7nfd76B
MAPbI3,MA,Pb,I,1.6,PCBM-60,none,Al,Chlorobenzene,DMF,False,Unknown,Spin-coating,N2,0.04,False,0.97,14.7,0.72,10.3,c4OagPRGPmti8zS_KydXOmWlcWwr
MAPbI3,MA,Pb,I,1.6,TiO2-np,Spiro-MeOTAD,Ag,Unknown,DMF >> IPA,False,60.0 >> 100.0,Spin-coating >> Spin-coating,Unknown,0.32,False,0.84,21.7,0.6,10.1,c4Qc07w_-94I1yb0E74HnQaYFz-J
MAPbI3,MA,Pb,I,1.6,none,Spiro-MeOTAD,Au,Unknown,DMF; o-DCB,False,100.0,Spin-coating,Unknown,0.07,False,1.0490000000000002,14.4,0.7440000000000001,11.2,c4eUTHB1nLImGdkM557tAx_j5kHY
MAPbI3,MA,Pb,I,1.61,PCBM-60 | BCP,NiO-c,Ag,Ethyl acetate; IPA,DMF; NMP,False,120.0,Spin-coating,N2,0.85,False,1.02,20.45,0.746,15.56,c4i3WL5ghj92Oq1B60yNjP1JIHyO
MAPbI3,MA,Pb,I,1.6,ZnO-np,P3HT,Au,Unknown,none >> IPA,False,Unknown,Evaporation >> CBD,Vacuum >> N2,0.13,False,0.0069999999999999,15.7,0.639,10.1,c4sI4xBGGWHrshD2-i49ysqkZekj
MAPbI3,MA,Pb,I,1.5,PCBM-60 | PEIE,NiO-c,Ag,Toluene,DMSO; GBL,False,100.0,Spin-coating,Unknown,0.1,False,1.07,19.89,0.8,17.1,c4xr1c55jCjXZkLWu71pHT34Lv-D
Cs0.05FA0.79MA0.16PbBr0.51I2.49,Cs; FA; MA,Pb,Br; I,,Al:ITO-c,Spiro-MeOTAD,Au,Chlorobenzene,DMF; DMSO,False,100.0,Spin-coating,Unknown,0.09,False,1.05,21.3,0.765,17.2,c4zzaC8qiibkMaQPPVeIg7ixVFCj
MA0.98PbI3,MA,Pb,I,1.59,TiO2-c | TiO2-mp,Spiro-MeOTAD,Au,Chlorobenzene,DMF; DMSO,False,100.0,Spin-coating,N2,0.096,False,1.14,21.6,0.769,18.91,c51gE5ktTVcAIYU2lvpmaocet_JH
FA0.4MA0.6PbI3,FA; MA,Pb,I,,TiO2-c | TiO2-mp | ZrO2-mp,none,Carbon,Unknown,DMF,False,100.0,Spin-coating,Air,0.96,False,0.906,18.84,0.45,7.68,c53rt7NBzTCTl4HVYbdsY9VZKfy8
CsPbI3,Cs,Pb,I,,SnO2-np | ZnO-np,Spiro-MeOTAD,MoO3 | Ag,Unknown,DMF; DMSO,False,350.0,Spin-coating,N2,0.1,False,0.99,17.99,0.6459999999999999,11.53,c58TJJlhNTsY2WDfYmwIWA8DSnLS
Cs0.05FA0.81MA0.14PbBr0.45I2.55,Cs; FA; MA,Pb,Br; I,1.63,TiO2-c,Spiro-MeOTAD,Au,Chlorobenzene,DMF; DMSO,False,100.0,Spin-coating,N2,0.16,False,1.125,22.85,0.752,18.62,c5P3AQl9LtloO3mysqZ5b0DcUt_M
MAPbI3,MA,Pb,I,1.59,CdS,Spiro-MeOTAD,Ag,Unknown,none >> none,False,Unknown >> 110.0,Evaporation >> Gas reaction,Vacuum >> MAI; Vacuum,0.09,False,0.93,17.06,0.54,8.76,c5svvz8dH1-YdIIJ2g-vLh5W0iyk
MAPbI3,MA,Pb,I,1.54,PCBM-60,Spiro-MeOTAD,Ag,Chlorobenzene,DMSO; GBL,False,100.0,Spin-coating,Unknown,0.1,False,0.98,21.5,0.555,11.7,c5znX3ipmQ11Arq7l_sKrS_Whovn
MAPbI3,MA,Pb,I,1.6,TiO2-c,Spiro-MeOTAD,MoO3 | Ag,Chlorobenzene,DMSO; GBL,False,100,Spin-coating,Air,0.09,False,,,0.76,19.76,c67_kU6jMyTYgDluNpWD4xeypIu0
MAPbI3,MA,Pb,I,1.6,TiO2-c | In2O3-c,Spiro-MeOTAD,Ag,Chlorobenzene,DMF; DMSO,False,100.0,Spin-coating,Unknown,0.1,False,1.06,20.87,0.701,15.44,c699aOkUf63RZbqxSGpsCsTOJtWk
MAPbI3,MA,Pb,I,1.6,PCBM-60,PEDOT:PSS,GaIn,Unknown,DMF >> IPA,False,100,Spin-coating >> Spin-coating,Air,0.12,False,0.938,16.61,0.701,10.88,c6_8f5BpQC-tHWuT7Al-sRo4c2B-
MAPbI3,MA,Pb,I,1.6,C60 | Bphen,NiO-np,Ag,Unknown,DMF >> IPA,False,100 >> 100,Spin-coating >> Spin-coating,Air >> Air,0.1,False,0.85,18.52,0.67,10.5,c6b7eCUYFGWAipTcyj6kG4kQf-k0
MAPbI3,MA,Pb,I,1.59,TiO2-c | TiO2-mp,2TPA-4-DP,Au,Unknown,DMF >> IPA,False,Unknown >> 90,Spin-coating >> CBD,Air >> Air,0.08,False,0.929,17.3,0.696,11.18,c6c1cROTPQ3vLxw1hYwkBjUWXZYo
FA0.4MA0.6PbI3,FA; MA,Pb,I,,TiO2-c | TiO2-mp | ZrO2-mp,none,Carbon,Unknown,Unknown,False,100.0,Spin-coating,Unknown,0.07,False,0.941,24.78,0.5589999999999999,13.17,c6dteK6c5rn9OpNYgMopjN5H_eoH
MAPbI3,MA,Pb,I,1.57,SnO2-np,PTT | Spiro-MeOTAD,Au,Unknown,DMF; DMSO,False,100.0,Spin-coating,Air,0.09,False,1.1,22.52,0.7559999999999999,18.74,c6yg6Z4HIJ68s9ni6mIPYGjMuxsl
Cs0.125FA0.875PbBr0.375I2.625,Cs; FA,Pb,Br; I,,TiO2-c | TiO2-mp,Spiro-MeOTAD,Au,Diethyl ether,DMF; DMSO,False,140.0,Spin-coating,Unknown,0.125,False,1.116,22.484,0.782,19.62,c71aR2duhl3LgOYYU5dDP-EhnITm
MAPbI3,MA,Pb,I,1.6,PCBM-60 | BCP,NiO-c | NiO-nw,Ag,Unknown,DMF >> DMF; IPA,False,70.0 >> 70.0,Spin-coating >> Spin-coating,Unknown,0.1,False,1.03,22.11,0.79,17.96,c7PRPVPFW8b_GSGlFq6Ex0StHqOt
MAPbI3,MA,Pb,I,1.6,Unknown,Spiro-MeOTAD,Au,Chlorobenzene,DMSO; o-xylene,False,100.0,Spin-coating,Unknown,0.16,False,1.046,20.64,0.67,14.65,c7PwSWVxGVOu9ueuvYZnkbeuYxJW
MAPbI3,MA,Pb,I,1.6,PCBM-60 | DPO,NiO-c,Ag,Chlorobenzene,DMF; DMSO,False,100.0,Spin-coating,N2,0.1,False,1.05,19.7,0.737,17.9,c7Usu7UKWhJvCmP3wbC8u0Dd567Q
MAPbI3,MA,Pb,I,1.6,TiO2-c | TiO2-mp,Spiro-MeOTAD,AgAl,Toluene,DMSO; GBL,False,Unknown,Spin-coating,N2,0.09,False,1.07,22.01,0.715,16.58,c7cGl2q1UbcA248Z4aA7-35C-OuS
FA0.83MA0.17PbBr0.0I2.51,FA; MA,Pb,Br; I,,TiO2-c | TiO2-mp,Spiro-MeOTAD,Au,Chlorobenzene,DMF; DMSO,False,100.0,Spin-coating,N2,0.1,False,1.0,20.5,0.51,10.0,c7kK8C-LswXrIHqhkwrsDhZzetKw
MAPbI3,MA,Pb,I,1.5,PCBM-60,NiO-c,Ag,Toluene,DMF; DMSO,False,40; 100,Spin-coating,N2,0.09,False,0.96,21.97,0.617,13.02,c7sOLZMkqqkeFiFrKK1Cn_E0M0u0
MAPbBr0.33I2.67,MA,Pb,Br; I,1.62,TiO2-c,Spiro-MeOTAD,Ag,Unknown,DMF,False,100.0,Spin-coating,N2,0.09,False,1.01,22.38,0.703,15.8,c820NH93X09Lfy4BQ9eMIVDk2yxD
MAPbI3,MA,Pb,I,1.6,PCBM-60,PEDOT:PSS,Ca | Al,Unknown,DMF,False,Unknown,Spray-coating,Air,0.025,False,0.84,14.9,0.63,7.8,c883el52O2Taf5sEMwJ5qa0AJNbt
FA0.8MA0.2PbI3,FA; MA,Pb,I,,TiO2-c,Spiro-MeOTAD,Ag,Diethyl ether,DMSO; GBL,False,50; 130,Spin-coating,Unknown,0.1216,False,1.081,20.882,0.7609999999999999,17.17,c8Fk_YVI-Kp3QazzK7eQWpqdPB7e
FA0.79MA0.21PbI3,FA; MA,Pb,I,,TiO2-c | TiO2-mp | ZrO2-mp,none,Carbon,Unknown,DMF >> IPA,False,70.0 >> 70.0,Drop-infiltration >> CBD,N2 >> N2,0.1,False,0.879,19.1,0.53,9.01,c8Qg9BoTpjPLij06sK0nSXjOhE5B
MAPbI3,MA,Pb,I,1.6,ITCPTC-Se | C60 | BCP,P3CT-Na,Ag,Chlorobenzene,DMF; DMSO,False,60; 80,Spin-coating,N2,0.09,False,1.051,22.11,0.78,18.14,c8thcQe_pXQEQ_4vZW3C3fmhltc9
FA0.94MA0.6PbBr0.06I2.94,FA; MA,Pb,Br; I,,SnO2-np,Theophylline | Spiro-MeOTAD,Ag,Unknown,DMF; DMSO >> IPA,False,Unknown >> 100.0,Spin-coating >> Spin-coating,N2 >> Air,0.1,False,1.187,24.74,0.77,22.61,c91IDhwp_05c614RZwMmJu77OlPy
MAPbI3,MA,Pb,I,1.6,TiO2-c | TiO2-mp,Spiro-MeOTAD,Ag,Chlorobenzene,DMF; DMSO,False,100.0,Spin-coating,N2,0.1,False,1.112,21.11,0.7759999999999999,18.22,c91IynURcs5sKs08ir5dsmxbeT_g
CsPbBr3,Cs,Pb,Br,2.24,TiO2-c | TiO2-mp,J61-ITIC,Carbon,Unknown,DMF >> Methanol,False,90.0 >> 250.0,Spin-coating >> Spin-coating,Unknown,0.09,False,1.5,7.53,0.809,9.14,c92zAf2_PrEVSQoy05JL-rLzg4zM
MAPbBr0.237I2.763,MA,Pb,Br; I,,TiO2-c,Spiro-MeOTAD,Au,Unknown,NMP >> IPA,False,Unknown >> 140.0,Spin-coating >> Spin-coating,Unknown,0.09,False,1.01,18.9,0.71,13.56,c99cR6Fj4NhwBUW8vKOTdnH3U_bz
MAPbI3,MA,Pb,I,1.7,PCBM-60,PEDOT:PSS,Al,Chlorobenzene,DMSO,False,90.0,Spin-coating,Unknown,0.15,False,0.89,22.2,0.71,14.0,c9G_iYwEp_H7ebmXRe_FoGAj7Sz-
MAPbI3,MA,Pb,I,1.59,TiO2-c | TiO2-mp | SiO2-mp,none,Carbon,Unknown,DMF >> none,False,60.0 >> 100.0,Spin-coating >> Gas reaction,Unknown >> Air; Methylamin,0.1,False,0.8540000000000001,18.1,0.56,8.66,c9Ge3l8S3A9I6NawH7jYdVaggbeD
FA0.9MA0.1PbBr0.1I2.9,FA; MA,Pb,Br; I,,TiS2,Spiro-MeOTAD,Ag,Unknown,DMF; DMSO >> IPA,False,Unknown >> 150.0,Spin-coating >> Spin-coating,Air >> Air,0.757,False,0.98,24.59,0.595,14.36,c9Ky8QlM3Z2Qt7Y8IdxQcTpPpQnp
(DMA)0.075MA0.925PbI3,(DMA); MA,Pb,I,1.55,TiO2-c | TiO2-mp,Spiro-MeOTAD,Au,Trifluorotoluene,DMSO,False,100,Spin-coating,N2,0.16,False,1.09,19.62,0.76,17.1,c9Nmja1bDxkFLeIhfkLQrlwcx6Zt
MAPbI3,MA,Pb,I,1.6,PCBM-60 | PFN,PTAA,Al,Unknown,DMF >> IPA,False,100.0 >> 100.0,Spin-coating >> Spin-coating,Unknown,0.5,False,,,,16.26,c9Wp_5YvDgD-9aT_0sd_i4mJ0plt
MAPbI3,MA,Pb,I,1.6,PCBM-60,PEDOT:PSS | PolyTPD,Au,Unknown,none,False,Unknown,Co-evaporation,Vacuum,0.06,False,0.94,19.5,0.44,8.1,c9YfP7-VYcUE7SgWvqe44JiDFweS
MAPbI3,MA,Pb,I,,TiO2-c,Spiro-MeOTAD,Au,Toluene,DMSO; GBL,False,100,Spin-coating,N2,0.09,False,0.99,14.17,0.55,7.8,cA0GzLuB6W5Vzr2fp-uD2GB1JQa5
MAPbI3,MA,Pb,I,1.6,PCBM-60 | PFN,Al-np; PEDOT:PSS,Al,Unknown,DMF,False,100.0,Spin-coating,Air,0.04,False,0.8390000000000001,20.94,0.66,11.58,cA7aiQ4jvxAuF7btGkNf1l0H0Q-a
MAPbI3,MA,Pb,I,1.6,TiO2-c,Spiro-MeOTAD,Au,Chlorobenzene,Unknown,False,25.0; 100.0,Spin-coating,N2 >> Air,0.09,False,1.1,21.04,0.76,17.59,cA8f0vKYT2N3gqIVT14eSJPn2M95
MAPbI3,MA,Pb,I,1.6,P(NDI2OD-T2); PCBM-60 | BCP,PEDOT:PSS,Ag,Unknown,DMF,False,100.0,Spin-coating,N2,0.0464,False,0.86,14.1,0.7929999999999999,9.82,cA9wm3J8CNaAialaH9OI7e9Zuj3C
MAPbI3,MA,Pb,I,1.6,TiO2-c | TiO2-mp,Ph-TPA-4A,MoO3 | Ag,Chlorobenzene,DMF; DMSO,False,100.0,Spin-coating,Unknown,0.1,False,1.11,24.91,0.75,18.03,cABmd6SBrOpHLfKA3ftHrxducA_Q
MAPbI3,MA,Pb,I,1.6,TiO2-c,Spiro-MeOTAD,Ag,Toluene,DMSO; GBL >> IPA,False,85.0 >> 150.0,Spin-coating >> Spin-coating,Unknown,0.12,False,1.092,21.27,0.735,17.06,cAIv0ILgleQT5hGoaOJ7AKhnPSes
MAPbI3,MA,Pb,I,1.6,TiO2-c | TiO2-mp,Spiro-MeOTAD,Au,Toluene,DMF,False,100,Spin-coating,N2,,False,1.018,20.89,0.6890000000000001,14.6,cAS1UJjCyOYadihPZ2G-iaFAoSFL
Cs0.05FA0.79MA0.16PbBr0.3I2.7,Cs; FA; MA,Pb,Br; I,,TiO2-nw | TiO2-nw,Spiro-MeOTAD,Au,Chlorobenzene,DMF; DMSO,False,100.0,Spin-coating,Ar,0.09,False,1.1,23.5,0.69,17.7,cAhqq1TKSjLNd2u1UhEkW437IGrh
MAPbI3,MA,Pb,I,1.6,PCBM-60 | Bphen,PEDOT:PSS,Ag,Unknown,DMF,False,50; 60; 70; 80; 90; 100,Spin-coating,N2,0.0725,False,0.9,20.95,0.72,13.64,cAkx6SmyBgfjCGR1AynN_lAEhLxN
MAPbBr0.2I2.8,MA,Pb,Br; I,1.614,TiO2-c | TiO2-mp,Spiro-MeOTAD,Au,Unknown,DMF >> IPA,False,70.0 >> 70.0,Spin-coating >> Spin-coating,Unknown,0.09,False,1.02,23.22,0.655,15.53,cAl9Fxn9mxHpxCtmgpTW7JPQmlAt
,MA | FA,Pb,Br; I,1.713,C60 | BCP,2PACz,Cu,N2,2-methoxyethanol; acetonitrile; NMP; DMF,False,Unknown,Slot-die coating,Unknown,0.16,False,1.204,17.431,0.699,14.68,cAn64138XcatmR1gSN2uMo6ECU9K
Cs0.05FA0.79MA0.16PbBr0.51I2.49,Cs; FA; MA,Pb,Br; I,1.57,SnO2-c,Spiro-MeOTAD,Au,Ethyl acetate,DMF; DMSO,False,120.0,Spin-coating,N2,0.16,False,1.107,22.83,0.76,19.21,cB8HtaE9kP_MzubK0Prlk3wVpeZY
FA0.85MA0.15PbBr0.45I2.55,FA; MA,Pb,Br; I,,TiO2-c | TiO2-mp,X26,Au,Chlorobenzene,DMF; DMSO,False,100.0,Spin-coating,Unknown,0.126,False,1.11,24.3,0.75,20.2,cBE6BNBS9GpLSl5wKLYkWbY6ze82
MAPbI3,MA,Pb,I,1.6,PCBM-60 | BCP,NiO-np,Ag,Toluene,DMF; DMSO,False,60; 100,Spin-coating,Unknown,0.0464,False,1.048,17.66,0.816,15.36,cBKDErjv_9tYmSH37apEWHvIGPla
MAPbI3,MA,Pb,I,1.6,SnO2-c,Spiro-MeOTAD,Au,Unknown,DMF,False,70.0,Spin-coating,N2,0.1,False,1.111,21.67,0.742,16.84,cBOKPo3KL8aYIkwtBshV9KEuWq6_
CsFAPbI3,Cs; FA,Pb,I,1.55,PCBM-60 | BCP,NiO-c,Ag,Chlorobenzene,DMSO; GBL,False,100,Spin-coating,Dry air,0.09,False,0.98,22.48,0.82,18.0,cB_ZA3YJLCZuZxqoJmpTuix37wiV
Cs0.15FA0.85PbBr0.6I2.4,Cs; FA,Pb,Br; I,1.626,SnO2-np,Spiro-MeOTAD,,,,False,,,,,False,1.127,21.28,0.766,18.37,cBbRO7RVFrCzfOvaKqwaCl8xexsu
MAPbI3,MA,Pb,I,1.6,TiO2-c,P3HT,Au,Unknown,DMF,False,100.0,Spin-coating,Unknown,0.135,False,0.92,19.21,0.628,11.1,cBm4DEbbcipVDi-6bfqfJq3tWPgy
MAPbI3,MA,Pb,I,1.6,C60 | BCP,PTAA,Cu,Diethyl ether,DMF; DMSO; Thiourea,False,80; 100,Spin-coating,N2,0.1,False,1.03,21.7,0.738,15.9,cBnq3BAyFdsLZ8ITDxF5W9U2eADp
MAPb1.0I3,MA,Pb,I,1.56,TiO2-c,Spiro-MeOTAD,Ag,Unknown,DMF >> IPA,False,140,Spin-coating >> Spin-coating,N2 >> N2,0.09,False,0.97,20.84,0.63,12.66,cC7J3VSIrto9KYzDmu6NCVnBkea6
FA0.4MA0.6PbI3,FA; MA,Pb,I,,TiO2-c,WO3,Ag,Unknown,DMF >> none >> none,False,Unknown,Spin-coating >> Gas reaction >> Gas reaction,Unknown,0.2,False,1.04,20.85,0.732,15.86,cC88jEzyNX4vf5C2s1QDGdf5d5RZ
FA0.85MA0.15PbI3,FA; MA,Pb,I,,TiO2-c | TiO2-mp,Spiro-MeOTAD,Au,Chlorobenzene,DMF; DMSO,False,100.0,Spin-coating,Unknown,0.1,False,1.09,23.1,0.78,17.8,cCM1lbEYaMO733Pd85FWNltFMdiV
Cs0.05FA0.7917MA0.1583PbBr0.5I2.5,Cs; FA; MA,Pb,Br; I,,TiO2-c | TiO2-mp,Spiro-MeOTAD,Au,Chlorobenzene,DMF; DMSO,False,100.0,Spin-coating,N2,0.16,False,1.08,21.41,0.777,17.5,cCOU4gJVTWqXSf7vAHnvDePEwj2A
MAPbI3,MA,Pb,I,1.6,TiO2-c | TiO2-mp | Al2O3-mp,none,Carbon,Unknown,NMP,False,20.0,Drop-infiltration,Air,0.09,False,0.893,22.426,0.747,15.0,cCUIoDsf0dE4BXPbrM24QpEcUZXQ
MAPbI3,MA,Pb,I,1.6,ZnO-c | ZnO-nw,Spiro-MeOTAD,Ag,Unknown,DMF >> IPA,False,70.0 >> 100.0,Spin-coating >> Spin-coating,Unknown,0.12,False,0.945,20.3,0.64,12.27,cCYNOmh9kBKXmzmQwea2Nzalrm-6
FA0.4MA0.6PbI3,FA; MA,Pb,I,,TiO2-c | TiO2-mp | ZrO2-mp,none,Carbon,Unknown,Unknown,False,100.0,Spin-coating,Unknown,0.07,False,0.9,22.88,0.54,11.12,cCclI9dRhaMEL9nXp97vcXa-NpUx
FA0.67MA0.33PbI3,FA; MA,Pb,I,,TiO2-c,Spiro-MeOTAD,Au,Unknown,DMF >> IPA,False,70.0 >> 120.0,Spin-coating >> Spin-coating,N2 >> N2,0.1,False,0.95,21.0,0.77,15.4,cCd1ey1CJavMgxJ62W_h-Wb21uBg
MAPbI3,MA,Pb,I,,TiO2-c | TiO2-mp,Spiro-MeOTAD,Au,Unknown,DMF; DMSO,False,90,Spin-coating,Unknown,0.096,False,1.13,22.64,0.7759999999999999,19.9,cCrPBGeuKBVH-DMY9pEM2I2PfV0B
MAPbI3,MA,Pb,I,1.6,PCBM-60 | BCP,NiO-c,Ag,Toluene,DMF; DMSO,False,100.0,Spin-coating,N2,0.1,False,1.04,19.44,0.74,15.02,cCxpLeXzn2DGzLiGMe44_i6XxdAI
MAPbI3,MA,Pb,I,1.6,TiO2-c,Spiro-MeOTAD,Ag,Unknown,DMF; DMSO,False,Unknown,Spin-coating,Unknown,0.1,False,1.0,20.14,0.7,14.16,cCzxaCzYzZ8kS6-gEiShRA8xBu6d
Cs0.17FA0.83PbBr0.6I2.4,Cs; FA,Pb,Br; I,,SnO2-c,Spiro-MeOTAD,Au,Anisole; Chlorobenzene,DMF; DMSO,False,80; 100,Spin-coating,Unknown,0.0913,False,1.08,22.4,0.779,18.9,cD3c0IFUiEDYNahTo4bKyIzzZWMX
MAPbI3,MA,Pb,I,1.5,TiO2-c | TiO2-mp,Spiro-MeOTAD,Ag,Diethyl ether,GBL,False,120.0,Single crystal growth,N2,0.01,False,0.65,21.96,0.57,8.14,cDStWeHiKd6ogL1AEfzVQigMVO3C
MAPbI3,MA,Pb,I,1.6,TiO2-c,Spiro-MeOTAD,Ag,Unknown,DMF,False,100.0,Spin-coating,Air,0.1,False,0.91,20.91,0.39,7.6,cDVHq0zYgUCOzVdAw15BmQdrjc0_
MAPbI3,MA,Pb,I,1.61,TiO2-c,Spiro-MeOTAD,Au,Diethyl ether,DMF; DMSO,False,70; 100,Spin-coating,N2,0.1,False,,,,,cDZWpfALSfaPTXMyGOLB0B4fqak-
MAPbI3,MA,Pb,I,1.6,TiO2-c,TFB,Au,Chlorobenzene,DMSO; GBL,False,100.0,Spin-coating,N2,0.1,False,0.94,17.82,0.508,8.51,cDqDsXkA-lYv1jyTULirgykylxjb
MAPbI3,MA,Pb,I,1.6,TiO2-c,Spiro-MeOTAD,Ag,Diethyl ether,DMF; DMSO,False,100.0,Spin-coating,Unknown,0.052,False,1.064,23.96,0.763,19.13,cDu5PrwdhYi-Famg0NxvkQC60xa8
MAPbI3,MA,Pb,I,1.6,SnO2-np,Spiro-MeOTAD,Au,Unknown,DMF; DMSO,False,100.0,Spin-coating,N2,0.1,False,1.14,22.05,0.8109999999999999,19.26,cDzP_lTu_Dfz8rJrgRQK25V5c-EG
Cs0.04FA0.71GU0.1MA0.15PbBr0.5I2.49,Cs; FA; GU; MA,Pb,Br; I,,SnO2-np,Spiro-MeOTAD,Au,Chlorobenzene,DMF; DMSO,False,100.0,Spin-coating,Unknown,0.1,False,1.19,23.65,0.75,20.69,cE-DZbrr4dPBqXvWxwSXGinyANCf
Cs0.17FA0.83PbBr0.17I0.83,Cs; FA,Pb,Br; I,1.6,C60 | BCP,NiO-c,Ag,N2,DMF; DMSO,False,60; 100,Spin-coating,N2,0.12,False,0.978,20.8,0.73,14.9,cEDbXhqnJpkyvmvEM8QDojVESAQf
MAPbI3,MA,Pb,I,1.6,TiO2-c | TiO2-mp,Spiro-MeOTAD,Au,Unknown,GBL,False,100.0,Spin-coating,Dry air,0.285,False,0.945,18.1,0.66,11.2,cEKYE91naXjNr0jPeGC4JEQP8_JM
MAPbI3,MA,Pb,I,,C60 | BCP,PTAA,Ag,Unknown,DMF; DMSO >> IPA,False,100,Spin-coating >> Spin-coating,N2 >> N2,0.0782,False,1.04,22.42,0.72,17.5,cEMYPMoGntgunOpnU7P6BqPldWsI
MAPbI3,MA,Pb,I,1.6,TiO2-c | TiO2-mp,TPA-BPFN-TPA,Ag,Chlorobenzene,DMF; DMSO,False,100.0,Spin-coating,Unknown,0.1,False,0.7,17.6,0.69,24.5,cENUz7k7ZL_lGeV5i5NQ2wBZgv9e
MAPbI3,MA,Pb,I,1.6,TiO2-c | TiO2-mp,Spiro-MeOTAD,Au,Unknown,DMF; DMSO,False,100.0,Spin-coating,Unknown,2.25,False,1.03,22.45,0.67,15.53,cEQO-fsyNl0o9yt0VpKDLP7dx6-X
MAPbI3,MA,Pb,I,1.59,PCBM-60 | LiF,PTPD,Ag,Diethyl ether,DMF; DMSO,False,100.0,Spin-coating,N2,0.1,False,1.095,22.38,0.7979999999999999,19.61,cEVliFV7QLz4GqlZPyDCmMjyq-W2
MAPbI3,MA,Pb,I,1.6,PCBM-60 | bis-C60,CuCo2O4,Ag,Chlorobenzene,DMF; DMSO,False,100.0,Spin-coating,Unknown,0.1,False,0.99,19.09,0.65,12.28,cEZY6ODTby81ZL5rzdbcP4X6sa-0
MAPbI3,MA,Pb,I,1.61,ZnO-np,P3HT,Ag,Unknown,DMF >> IPA,False,Unknown,Spin-coating >> Spin-coating,Air >> Air,0.07,False,,,,11.8,cE_4YIfvt9nsdnas2K3ShkfosXPk
MAPbI3,MA,Pb,I,1.6,PCBM-60 | FPI-PEIE,PEDOT:PSS,Ag,Unknown,DMF,False,100.0,Spin-coating,Ar,0.1,False,0.94,18.61,0.7340000000000001,12.9,cEctZT5mfVLTTYbA6i-WjdyUoQET
MAPbI3,MA,Pb,I,1.6,TiO2-c,Spiro-MeOTAD,Ag,Unknown,DMF >> IPA,False,Unknown,Spin-coating >> CBD,Unknown,0.1,False,1.05,20.6,0.623,13.4,cEfPFak_qmV2pVWIYREEDeZbIr25
MAPbI3,MA,Pb,I,1.6,TiO2-c,Spiro-MeOTAD,MoO3 | Ag,Chlorobenzene,DMSO; GBL,False,100.0,Spin-coating,N2,0.09,False,1.09,22.8,0.77,19.18,cElAaNyqIgFmXSCb0_5LiqWUFAia
MAPbI3,MA,Pb,I,1.59,SnO2-c | SnO2-mp,Spiro-MeOTAD,Au,Unknown,DMF >> IPA,False,Unknown >> 70,Spin-coating >> CBD,Air >> Air,0.09,False,,,,12.17,cEu9tkSroPlnf0vRy2GOD79ApsVV
FA0.85MA0.15PbBr0.45I2.55,FA; MA,Pb,Br; I,,TiO2-c | TiO2-mp,Spiro-MeOTAD,Au,Chlorobenzene,DMF; DMSO,False,100.0,Spin-coating,N2,0.1,False,1.08,22.22,0.722,17.34,cF-OqNvp2BfO_Nmn2gY0ygjRxpl2
MAPbI3,MA,Pb,I,1.6,TiO2-c | TiO2-nw,Spiro-MeOTAD,Au,Unknown,DMF >> IPA,False,Unknown >> 70.0,Spin-coating >> CBD,Unknown,0.09,False,0.86,16.0,0.51,7.0,cF6iv1vVCoSACV9s_GOC7rZRvoLm
FA0.15MA0.85PbI3,FA; MA,Pb,I,,TiO2-c | TiO2-mp,Spiro-MeOTAD,Au,Toluene,DMF; DMSO,False,120,Spin-coating,Unknown,0.1,False,1.03,21.72,0.66,14.65,cFGz7ulOumSalEufL4v86k-dPHpu
MAPbI3,MA,Pb,I,1.6,TiO2-c | TiO2-mp,Spiro-MeOTAD,AgAl,Diethyl ether,DMF; DMSO,False,100.0,Spin-coating,Unknown,0.1,False,0.99,18.35,0.583,10.6,cFLyQlKBGysNK8S_-C689ATZ5As-
MAPbI3,MA,Pb,I,1.6,C60 | BCP,PEDOT:PSS,Al,Unknown,DMF,False,100.0,Spin-coating,N2,0.0625,False,0.847,18.29,0.757,11.74,cFUPv_4STNujzQRYMuFuHz1hwhka
Cs0.1FA0.78MA0.13PbI3,Cs; FA; MA,Pb,I,,TiO2-c | TiO2-mp,Spiro-MeOTAD,Au,Chlorobenzene,DMSO,False,100,Spin-coating,Unknown,0.16,False,1.044,23.8,0.7,17.4,cFdB-ZNaejSamnfoxPIpqU563NO8
MAPbI3,MA,Pb,I,1.6,TiO2-c | TiO2-mp,Spiro-MeOTAD,Au,Toluene,DMF; DMSO,False,100.0,Spin-coating,N2,0.1,False,1.11,20.9,0.731,16.8,cG5GMN8KRHfVQOdPEprCSltaXuXs
MAPbI3,MA,Pb,I,1.6,TiO2-c | TiO2-mp,Spiro-MeOTAD,Au,Unknown,DMF >> IPA,False,Unknown >> 70.0,Spin-coating >> Spin-coating,Unknown,0.09,False,1.05,18.29,0.74,14.16,cGOaEsDldMtgrJFZnVaxdnZWueZQ
MAPbI3,MA,Pb,I,1.6,P(NDI2OD-T2),PEDOT:PSS,Ag,Unknown,DMF >> IPA >> DMF; IPA,False,70.0 >> 100.0 >> 100.0,Spin-coating >> Spin-coating >> Spin-coating,N2 >> N2 >> N2,0.12,False,,,,,cGfGgbhPPk3-YUGRrZm54P6Oq7ik
MAPbI3,MA,Pb,I,1.6,SnO2-np,Spiro-MeOTAD,Au,Diethyl ether,DMF; DMSO,False,100,Spin-coating,Air,0.1,False,1.074,21.76,0.6559999999999999,15.34,cGfiJvFmdIKu1PgUtuCxgleEd95L
MAPbI3,MA,Pb,I,1.6,TiO2-c | TiO2-mp,P3HT,Au,Unknown,DMF,False,100.0,Spin-coating,Air,0.1,False,0.92,22.34,0.51,10.56,cGnGeqztr27A9DPbeGIU9LjBJpDI
MAPbI3,MA,Pb,I,1.6,C60,Spiro-MeOTAD,Au,Unknown,DMF >> IPA,False,Unknown >> 100,Spin-coating >> Spin-coating,N2 >> N2,0.12,False,1.07,19.6,0.69,13.9,cGq6XbiIYvyZgMgrfQpCfC8xPZJc
Cs0.05FA0.79MA0.16PbBr0.49I2.51,Cs; FA; MA,Pb,Br; I,,TiO2-c,Spiro-MeOTAD,Au,Diethyl ether,DMF; DMSO,False,100.0,Spin-coating,N2,0.06,False,1.101,20.1,0.7170000000000001,15.86,cH6uFewes3NG0vIQcW3N_J3OTvx5
MAPbI3,MA,Pb,I,1.6,TiO2-c | TiO2-mp,Spiro-MeOTAD,Au,Chlorobenzene,DMSO,False,100.0,Spin-coating,N2,0.1,False,1.0759999999999998,22.28,0.713,16.97,cH9f9dS40S5VCThH-yfNZ6HnPnur
MAPbI3,MA,Pb,I,1.58,TiO2-c | TiO2-mp,Spiro-MeOTAD,Au,Unknown,DMF,False,100.0,Spin-coating,Air,0.07,False,0.88,18.0,0.718,11.3,cHCafJmmHylf8J-KkBvwmk6VEPH3
Cs0.05FA0.79MA0.16PbBr0.51I2.49,Cs; FA; MA,Pb,Br; I,1.58,TiO2-c,Spiro-MeOTAD,Ag | ITO,Chlorobenzene,DMF; DMSO,False,100.0,Spin-coating,N2,0.1,False,1.09,21.08,0.746,17.1,cHEAvUYDzhk6yhmbTPbnmqOedePz
Cs0.05FA0.79MA0.16PbBr0.49I2.51,Cs; FA; MA,Pb,Br; I,,TiO2-c,Spiro-MeOTAD,Au,Diethyl ether,DMF; DMSO,False,100.0,Spin-coating,N2,0.06,False,1.082,18.18,0.693,13.61,cHEH0W4csg_Xm5TXEt_b4cJhgHC8
Cs0.05FA0.81MA0.14PbBr0.45I2.55,Cs; FA; MA,Pb,Br; I,,C60 | BCP,PTAA,Cu,Toluene,DMF; DMSO,False,65; 100,Spin-coating,Unknown,0.1,False,1.08,22.4,0.7879999999999999,19.1,cHGN2k3Qc7ZuII_naiHK_taMemBe
MAPbI3,MA,Pb,I,1.59,TiO2-c,P3HT,Au,Unknown,none >> none,False,Unknown >> 150,Evaporation >> Evaporation,Vacuum >> Vacuum,0.06,False,0.91,19.09,0.647,11.24,cHauNSTBl-Q5nNW9bkzGt8cDhvYP
Cs0.025FA0.475MA0.5Pb0.5Sn0.5I3,Cs; FA; MA,Pb; Sn,I,1.27,PCBM-60 | C60 | BCP,PEDOT:PSS,Ag,Toluene,DMF; DMSO,False,100.0,Spin-coating,N2,0.1,False,0.78,32.77,0.72,19.65,cHdkAzmTov4lFJkpNN8v5BVQoPtL
MAPbI3,MA,Pb,I,,PCBM-60 | Bphen,PEDOT:PSS | CrO3,Ag,Unknown,DMF,False,Unknown,Spin-coating,Unknown,0.0725,False,0.93,21.07,0.67,13.13,cHeQ0CkzT5QX9GuXkIZeXAgATmnl
MAPb0.38Sn0.62I3,MA,Pb; Sn,I,1.22,TiO2-c,PVP | Spiro-MeOTAD,Au,Unknown,none >> none,False,Unknown,Evaporation >> Gas reaction,Vacuum >> Ar; MAI,0.1,False,0.7959999999999999,25.5,0.6920000000000001,13.1,cHgCD1B0car1JcMXMVDHIYMcADhN
FA0.85MA0.15PbBr0.45I2.55,FA; MA,Pb,Br; I,,SnO2-c | PCBM-60,Spiro-MeOTAD,Au,Anisole,DMF; DMSO,False,100.0,Spin-coating,Unknown,0.09,False,1.0,21.1,0.64,14.4,cHhNMpg-4SJ2MTyXnLWxt-WiUVJ_
CsPbBrI2,Cs,Pb,Br; I,1.92,PCBM-60 | C60 | BCP,P3CT,Ag,Unknown,DMSO,False,25; 300,Spin-coating,N2,0.09,False,1.132,15.685,0.7190000000000001,12.67,cHq1iqLLyokqpQ8hOl7C42P-ZSZA
MAPbI3,MA,Pb,I,1.6,PCBM-60,PEDOT:PSS,Al,2-butylalcohol,DMF; DMSO,True,100.0,Spin-coating,Air,0.12,False,0.997,22.67,0.77,17.42,cHwYjIDUN368UHrNWy2Y38egjT_Q
MAPbI3,MA,Pb,I,1.55,TiO2-c | TiO2-mp,none,Carbon; MAI | Carbon,Unknown,DMF >> IPA,False,100.0 >> 100.0,Spin-coating >> Spin-coating,Unknown >> Unknown,0.1,False,0.997,21.41,0.65,13.87,cHzRm05-ixd1jdHMyKsKeYs4bM-F
Cs0.05FA0.81MA0.14PbBr0.45I2.55,Cs; FA; MA,Pb,Br; I,,TiO2-c | TiO2-mp,asy-PBTBDT,Au,Chlorobenzene,DMF; DMSO,False,100.0,Spin-coating,N2,0.09,False,1.07,22.0,0.7,16.3,cI4LleB9-GobZwQc57XfTlixF1hC
MAPbI3,MA,Pb,I,1.6,TiO2-c,Spiro-MeOTAD,Au,Unknown,DMF,False,130.0,Spin-coating,N2,0.13,False,0.95,21.1,0.73,14.6,cICakj59lw56tzhZNFfdWadwioJy
MAPbI3,MA,Pb,I,1.6,SnO2-c,Spiro-MeOTAD,Ag,Diethyl ether,DMF; DMSO,False,65; 100,Spin-coating,Unknown,0.1,False,1.128,22.2,0.765,19.1,cIGVsQDOlUK4bXQKGmZ-ZxqcSQAx
Cs0.04FA0.82MA0.14PbBr0.42I2.58,Cs; FA; MA,Pb,Br; I,1.58,SnO2-QDs,Spiro-MeOTAD,Au,Chlorobenzene,DMF; DMSO,False,150.0,Spin-coating,N2,0.09,False,1.08,21.56,0.7,16.43,cIH5IAqI74S4e9o7hvgwR9BTw91K
MAPbI3,MA,Pb,I,1.6,TiO2-c | Na2SO4,Spiro-MeOTAD,Ag,Ethyl ether,DMF,False,100.0,Spin-coating,Unknown,0.1,False,1.09,21.21,0.6890000000000001,16.1,cIIJdAdmMs3wT4zdOYW8TFwZh6RL
MAPbBr0.3I2.7,MA,Pb,Br; I,,C60; PCBM-60 | BCP,NiO-c,Ag,Toluene,DMF; DMSO,False,100.0,Spin-coating,Unknown,0.1,False,1.043,21.97,0.763,17.47,cIYKTJUA-VB0Py82Qwj0qSj3TRi9
MAPbI3,MA,Pb,I,1.6,ZnO-c | ZnO-nw | TiO2-c,Spiro-MeOTAD,Au,Unknown,DMF >> IPA,False,70.0 >> 70.0,Spin-coating >> CBD,Air >> Air,0.1,False,0.92,19.88,0.57,10.38,cI_89_JFfnQyMKH2dzepenaoAFZF
MAPbI3,MA,Pb,I,1.6,PCBM-60 | Cr2O3,PEDOT:PSS,Ag,Unknown,DMF,False,90.0,Spin-coating,Unknown,0.1,False,1.011,16.43,0.698,11.59,cI_mj4GKiOEtAX-l838l6YnkZWbd
FA0.83MA0.17PbBr0.03I2.97,FA; MA,Pb,Br; I,1.6,SnO2-np,Spiro-MeOTAD,Au,Unknown,DMF; DMSO >> IPA,False,80.0 | 150.0,Spin-coating >> Gas reaction,N2 >> FAI; MABr; MACl; N2; Vacuum,0.089,False,1.14,20.1,0.78,17.9,cIdHQOpBJbxzuV-w6SKXQi_d7MCj
FA0.1MA0.9PbI3,FA; MA,Pb,I,1.549,TiO2-c,Spiro-MeOTAD,Au,Vacuum,DMF >> IPA,False,120.0 >> 120.0,Spin-coating >> Spin-coating,Unknown,0.1,False,0.95,19.86,0.65,14.51,cIfkaX8dJ0BPitELeer8YgiF7-UM
MAPbI3,MA,Pb,I,1.6,SnO2-np,Spiro-MeOTAD,Au,Unknown,DMF >> IPA,False,80 >> 110,Spin-coating >> Spin-coating,N2 >> N2,0.1,False,1.1,22.85,0.7040000000000001,17.75,cIg34TZklHj3vPSJBuN4VqYAKSaJ
MAPbI3,MA,Pb,I,1.6,TiO2-c,Spiro-MeOTAD,Au,Gas,DMF; DMSO,False,115.0,Spin-coating,Unknown,0.16,False,1.08,21.7,0.77,18.0,cIgjSA07t2d94aaz4VXvJ0b_2667
MACo0.4Pb0.6I3,MA,Co; Pb,I,,PCBM-60,PTAA,Al,Unknown,DMF >> Ethanol,False,70.0 >> 100.0,Spin-coating >> Spin-coating,Unknown,0.045,False,1.04,18.75,0.705,13.75,cIln6xeqU6nrdu3D7a1OagTH_jh4
MAPbI3,MA,Pb,I,1.6,TiO2-c | SnO2-np,Spiro-MeOTAD,Au,Ethyl acetate,DMF; DMSO,False,60; 100,Spin-coating,Ambient,0.09,False,1.06,21.08,0.7509999999999999,16.5,cImNTCGeksz-Y7KNHTrPG-ZVyTCM
MAPbI3,MA,Pb,I,1.6,TiO2-c | SiO2-mp,Spiro-MeOTAD,Au,Unknown,DMF,False,100.0,Spin-coating,Unknown,0.09,False,1.03,17.42,0.65,12.57,cItppzOocgVcPGVKValj3wTugJUq
FA0.3MA0.7PbI3,FA; MA,Pb,I,,SnO2-c | C60-SAM,CZ-STA; CZ-TA,Au,Diethyl ether,Unknown,False,100.0,Spin-coating,N2,0.08,False,1.07,22.03,0.778,18.39,cJ41UGn_KlewCiQcxqnNpzB1AAN-
Cs0.17FA0.83PbBr0.51I2.49,Cs; FA,Pb,Br; I,,C60 | SnO2-c,NiO-c,ITO | Au,Chlorobenzene,DMF; DMSO,False,60; 100,Spin-coating,N2,0.09,False,0.84,18.4,0.67,10.4,cJBrM7jNbNntERZv15wwsqr9JTM4
MAPbI3,MA,Pb,I,1.61,TiO2-c | TiO2-mp,Spiro-MeOTAD,Au,Chlorobenzene,DMSO,False,100.0,Spin-coating,N2,0.16,False,0.87,18.6,0.56,9.1,cJZCxZSbmVzBqQzHdtSxo_XWwCD2
MAPbI3,MA,Pb,I,1.6,TiO2-c | TiO2-mp,Spiro-MeOTAD,PEDOT:PSS,Toluene,DMSO; GBL,False,95.0,Spin-coating,Unknown,0.05,False,1.13,19.45,0.7,15.4,cJd58xQio7FExmFtGzQAWxtvZUxv
MAPbI3,MA,Pb,I,1.62,PCBM-60,NiO-c,Al,Toluene,DMF,False,100.0,Spin-coating,N2,0.1,False,1.08,22.34,0.637,15.29,cJidJ0tUah6Ma8KpPy5DH6Nubb1b
MAPbI3,MA,Pb,I,1.6,TiO2-c,Spiro-MeOTAD,Au,Unknown,DMF,False,100.0,Spin-coating,Ambient,1.0,False,1.09,17.62,0.61,11.7,cJlnEtOI-wlYk3thSuBBCOVG3zHn
MAPbI3,MA,Pb,I,1.6,ZnO-c,Spiro-MeOTAD,Ag,Unknown,DMF >> IPA,False,Unknown >> 80.0,Spin-coating >> Spin-coating,Air >> Air,0.12,False,1.105,20.96,0.648,15.0,cK0dG4f9aEi6A7oSgaoa0657FHeV
MAPbI3,MA,Pb,I,1.6,TiO2-c,Spiro-MeOTAD,Au,Toluene,Dimethylacetamide; NMP,False,100.0,Spin-coating,N2,0.07,False,1.04,22.35,0.713,16.55,cK9qoki3_Il2VNCDkNSlOB6x0OEI
MAPbI3,MA,Pb,I,1.6,PCBM-60 | C60 | BCP,PolyTPD,Ag,Unknown,DMF >> IPA,False,Unknown >> 100.0,Spin-coating >> CBD,Unknown,0.1,False,0.97,16.6,0.55,8.7,cKE8bn4AymXpvS19owRw8bFvn3Aq
MAPbI3,MA,Pb,I,1.6,TiO2-c,2mF-X59,Au,Chlorobenzene,DMF; DMSO,False,100.0,Spin-coating,Unknown,0.09,False,1.0,23.32,0.6990000000000001,16.19,cKEAZtu5IlFsuQsduNDMGQ7W4thD
Cs0.05FA0.79MA0.16PbBr0.51I2.49,Cs; FA; MA,Pb,Br; I,1.62,TiO2-c | TiO2-mp,Spiro-MeOTAD,Au,Chlorobenzene,DMF; DMSO >> IPA,False,100.0 >> 70,Spin-coating >> Spin-coating,N2 >> N2,0.9,False,1.04,17.3,0.79,14.36,cKEt6-u6niCot4uUkL3fq28cLb5t
MAPbI3,MA,Pb,I,1.58,TiO2-c | TiO2-mp,CuS,Au,Chlorobenzene,DMSO,False,100.0,Spin-coating,Unknown,0.1,False,0.88,20.72,0.71,13.01,cKEuA88CswEYwaP-m6bvs-VHZLMT
MAPbI3,MA,Pb,I,1.6,TiO2-c | TiO2-mp | ZrO2-mp,none,Carbon,Unknown,DMF,False,100.0,Doctor blading,Air,0.01,False,0.95,15.34,0.62,9.04,cKIHcwBlvNQdChMS7MPo_WnPrEBl
MAPbI3,MA,Pb,I,1.6,c-HATNA | bis-C60,NiO-c,Ag,Toluene,DMF; DMSO,False,100.0,Spin-coating,Unknown,0.1,False,1.08,21.18,0.779,17.81,cKInLZTb4NAkzFZiOmu0LpL39rO0
MAPbI3,MA,Pb,I,1.6,TiO2-c,Thiophene | Spiro-MeOTAD,Au,Unknown,DMF; DMSO >> IPA,False,Unknown >> 100.0,Spin-coating >> Spin-coating,Unknown,0.0625,False,1.04,22.36,0.7,14.91,cKSrq5gg-EWbquW9sMCThENZhBWf
MAPbI3,MA,Pb,I,1.6,TiO2-c,Spiro-MeOTAD,Au,Chlorobenzene,DMF; DMSO,False,110,Spin-coating,N2,0.1,False,1.058,21.84,0.7170000000000001,16.53,cKbWa5N8pT1xJOtRVxDmVOXkWeYF
MAPbI3,MA,Pb,I,1.6,TiO2-c,Spiro-MeOTAD,Au,Unknown,DMF,False,130.0,Slot-die coating,N2,6.075,True,0.904,17.3,0.679,10.0,cKbsPB4v59Z0kyoV3gybDUhnEkIN
MAPbI3,MA,Pb,I,1.6,TiO2-c | TiO2-mp,none,B-MWCNTs,Unknown,DMF >> DMF >> Cyclohexene; IPA,False,100.0 >> 100.0 >> 100.0,Spin-coating >> Spin-coating >> CBD,Air >> Air >> Air,0.08,False,0.89,19.4,0.67,11.49,cKcEFtSOrqmN3DdhIbt4FfrYg_iQ
MAPbI3,MA,Pb,I,1.6,TiO2-c | TiO2-mp,Spiro-MeOTAD,Au,Chlorobenzene,DMF; DMSO,False,105.0,Spin-coating,Unknown,0.09,False,1.08,19.34,0.757,15.6,cKhNDpUXEmcQLh7TR-4lQggmCXTz
FA0.85MA0.15PbBr0.45I2.55,FA; MA,Pb,Br; I,,TiO2-c | TiO2-mp,Spiro-MeOTAD,Au,Chlorobenzene,DMF; DMSO,False,100.0,Spin-coating,Unknown,0.25,False,1.15,21.89,0.76,19.1,cKtj3FuBgpQbXmmY6_Z6PZQP-FYO
MAPbI3,MA,Pb,I,1.6,TiO2-c | TiO2-mp,Spiro-MeOTAD,Au,Unknown,DMF >> IPA,False,Unknown >> 100.0,Spin-coating >> CBD,N2 >> N2,0.1,False,0.948,18.6,0.62,11.0,cKyAJheBenz6trrzsuIZISHULA01
Cs0.06FA0.78MA0.16PbBr0.51I2.49,Cs; FA; MA,Pb,Br; I,,SnO2-c,Alkoxy-PTEG,Au,Unknown,DMF,False,Unknown,Spin-coating,N2,0.09,False,1.13,23.3,0.757,19.9,cKzYEu-CJX2od-_P7g8OGHjel4uI
MAPbI3,MA,Pb,I,1.59,TiO2-c | TiO2-mp,P3HT,Ag,Unknown,DMF >> IPA,False,100,Spin-coating >> CBD,Unknown,0.08,False,0.99,19.7,0.706,13.82,cL1ym54M7okUmgOx46CPxQy_U-Wt
MAPbI3,MA,Pb,I,1.63,C60 | BCP,PEDOT:PSS,Ag,Chlorobenzene,DMSO; GBL,False,Unknown,Spin-coating,N2,0.0314,False,0.85,13.57,0.73,8.42,cL6Rb_pxPktAKoIANof8uf1wiS4F
MAPbI3,MA,Pb,I,1.6,TiO2-c | TiO2-mp | ZrO2-mp,none,Carbon,Unknown,GBL,False,60.0,Drop-infiltration,Air,0.1,False,0.91,18.36,0.488,8.14,cL75cK-8upqQ8dGQxUvUwd7MX3U7
FA0.0MA0.13PbBr0.13I2.87,FA; MA,Pb,Br; I,,SnO2-np,Spiro-MeOTAD,Au,Unknown,DMF; DMSO >> IPA,False,70.0 >> 150.0,Spin-coating >> Spin-coating,N2 >> Air,0.102,False,0.99,20.8,0.5,10.3,cL8TXvRJZs1-Iry4Gp9c9kQ0_APn
MAPbI3,MA,Pb,I,1.6,PCBM-60 | BCP,NiMgLiO-c,Ag,Diethyl ether,DMF; DMSO,False,Unknown,Spin-coating,N2,0.09,False,1.099,21.88,0.797,19.17,cL8awomK9nQMKNf9bO7fg17x4isZ
FA0.85MA0.15PbBr0.45I2.55,FA; MA,Pb,Br; I,,SnO2-c,Spiro-MeOTAD,Au,Chlorobenzene,DMF; DMSO,False,150.0,Spin-coating,N2,0.09,False,1.08,22.25,0.703,16.96,cL9rZ7orwPbQdEZ7btOTDg2wNMbP
MAPbI3,MA,Pb,I,1.6,TiO2 | C60,PTAA,Au | Organosilicate,Unknown,DMF; HPA,False,100.0,Spin-coating,Dry air,0.12,False,1.0,20.0,0.75,15.7,cLSSeYwP7Hu1NY7V9CJuhpoA4Aix
MA2PA4Pb5I16,MA; PA,Pb,I,1.67,TiO2-c,Spiro-MeOTAD,Au,Unknown,DMF; DMSO,False,100.0,Spin-coating,N2,0.09,False,1.11,17.93,0.478,9.46,cLknzGFBtoKZ4CQR0JMxmHnOYvps
FA0.83MA0.17PbBr0.51I2.49,FA; MA,Pb,Br; I,1.62,TiO2-c | TiO2-mp,A102,Au,Chlorobenzene,DMF; DMSO,False,100.0,Spin-coating,Unknown,0.1,False,1.04,21.18,0.76,16.74,cLkoNVAPlE5er9i_OAqPYy1LF7Sn
Cs0.08FA0.76MA15PbBr0.51I2.49,Cs; FA; MA,Pb,Br; I,1.62,PCBM-60,NiO-np,Ag,Chlorobenzene,DMF; DMSO,False,100.0,Spin-coating,N2,0.09,False,0.94,21.7,0.628,12.8,cLoJyCG31e-B2UgAshC3yHDTbGTF
MAPbI3,MA,Pb,I,1.6,TiO2-c | TiO2-mp,Spiro-MeOTAD,Au,Unknown,DMF >> IPA,False,120.0 >> 100.0,Spin-coating >> Spin-coating,Air >> Air,0.1,False,1.1,22.91,0.738,18.61,cLpWrT1aAI17BzvGRpSr-EAHMeVe
MAPbI3,MA,Pb,I,1.5,NDP-V | Rhodamine 101 | LiF,P3CT-Na,Ag,Chlorobenzene,DMF; DMSO,False,60.0; 80.0,Spin-coating,N2,0.09,False,1.013,20.94,0.73,15.43,cLrVj6vVd0x87w62Ctpa49hmz5HT
MAPbI3,MA,Pb,I,1.6,PCBM-60 | BCP,NiO-c,Ag,Chlorobenzene,DMSO; GBL,False,70.0,Spin-coating,N2,0.09,False,0.97,16.5,,,cLy2mVVe_u63K1Z_QAL2me_mihI0
MAPbI3,MA,Pb,I,1.59,TiO2-c,Spiro-MeOTAD,Ag,Unknown,DMF >> IPA,True,Unknown >> 100,Spin-coating >> Spin-coating,Ar >> Ar,0.15,False,0.887,19.6,0.504,8.8,cM7hbE-7jAdt2PuMMzInwd6dCSyV
(PEA)2MA4Pb4I13,(PEA); MA,Pb,I,1.6,PCBM-60,PEDOT:PSS,Al,Unknown,DMF,False,33.0,Spin-coating,Air,0.13,False,0.888,12.79,0.643,7.33,cMF2Baa5jQ-cwWoka2sy8_Tjz6ca
MAPbI3,MA,Pb,I,1.6,TiO2-np,Spiro-MeOTAD,Au,Chlorobenzene,DMF; DMSO,False,100.0,Spin-coating,Unknown,0.09,False,1.05,20.43,0.71,15.36,cMI4MeMD4RC8wkcNFjaZ056fbCQO
MAPbI3,MA,Pb,I,1.6,TiO2-c | SnO2-np,Spiro-MeOTAD,Au,Diethyl ether,DMF; NMP,False,150.0,Spin-coating,Air,0.126,False,1.09,23.1,0.7979999999999999,20.1,cMIwKM5JvD0Gu7grz2yIKnLyu5Mn
MAPbI3,MA,Pb,I,1.6,TiO2-c | TiO2-mp,Spiro-MeOTAD,Ag,Unknown,DMF >> IPA,False,Unknown >> 70.0,Spin-coating >> CBD,N2 >> N2,0.07,False,0.86,20.1,0.63,10.89,cMNE3qy94u7HRwUrJbJSUJ5uDZ8I
MAPbI3,MA,Pb,I,1.6,TiO2-c | TiO2-mp,Spiro-MeOTAD,Au,Unknown,acetonitrile; DMSO >> IPA,False,Unknown >> 105,Spin-coating >> Spin-coating,Air >> Air,0.09,False,1.04,17.41,0.72,13.15,cMQHLZtoNWG8PwJuEGBNojnFiiZJ
MAPbI3,MA,Pb,I,1.6,C-PDTON | ZnO,Spiro-MeOTAD,Ag,Unknown,DMF >> IPA,False,Unknown,Spin-coating >> CBD,Air >> Air,0.04,False,1.01,19.28,0.731,14.23,cMS2Zt3H6BY8uAyzmu1KMUqv3cq9
MAPbI3,MA,Pb,I,1.6,PCBM-60 | BCP,NiO-c | NiO-mp,Au,Chlorobenzene,DMF; DMSO,False,70; 100,Spin-coating,N2,0.07,False,0.985,15.78,0.562,8.43,cMbobiNkf5-af8-mGqyWaeOcuw41
MAPbI3,MA,Pb,I,1.56,PEIE | PCBM-60,P3HT,Au,Diethyl ether,DMF; DMSO,False,65.0; 100.0,Spin-coating,Dry air,0.12,False,0.968,18.89,0.5539999999999999,10.13,cMpdCN0RoaOcbMH2pKbcwZ1MREx3
FA0.4MA0.6Pb0.4Sn0.6I3,FA; MA,Pb; Sn,I,1.3,C60 | BCP,PEDOT:PSS,,,,False,,,,,False,0.75,28.8,0.66,14.0,cN8BlsCqVtFgEz_wgwkKOS4ZJAsF
FA0.85MA0.15PbBr0.45I2.55,FA; MA,Pb,Br; I,,SnO2-np,Spiro-MeOTAD,Au,Ethyl acetate,DMF; DMSO,False,120.0,Spin-coating,Unknown,0.16,False,1.096,21.57,0.7390000000000001,17.46,cN8ogT3mNVg1f8Xj30IQnFOYxJ6d
MAPbI3,MA,Pb,I,,PCBM-70 | TiO2,PEDOT:PSS,Al,Unknown,Unknown,False,100,Spin-coating,N2,0.1,False,0.86,21.24,0.38,7.15,cNGb_4gGei9xyewuqWEHM0MaBGi6
MAPbI3,MA,Pb,I,1.55,TiO2-c,Spiro-MeOTAD,Au,Unknown,DMF,False,90.0,Spin-coating,Ar,0.02,False,0.92,10.6,0.67,13.0,cNGz-PLBhOeivltll2qGgQcseV2T
MAPbI3,MA,Pb,I,1.6,SnO2-c; SWCNTs,Spiro-MeOTAD,Au,Antisolvent,DMSO; GBL,False,100.0,Spin-coating,Unknown,0.1,False,1.12,23.26,0.782,20.33,cNNMYCx3rODRfQ6yw3MLAFnqRC6W
MAPbI3,MA,Pb,I,1.6,TiO2-c | TiO2-mp,none,Ag,Unknown,DMF,False,100.0,Spin-coating,N2,0.16,False,1.0,17.4,0.54,9.39,cNUoXeFk9OOiLjsiQ4GJzZ85Nlgl
FA0.4MA0.6PbBr0.2I2.8,FA; MA,Pb,Br; I,,C60 | BCP,PEDOT:PSS,Au,Toluene,DMF; GBL,False,60; 100,Spin-coating,N2,0.16,False,1.01,20.21,0.71,14.53,cNYQInfBdTtlJ4d54SDp447_sXJO
MAPbI3,MA,Pb,I,1.5,TiO2-c | TiO2-mp,PDPP3T,Ag,Unknown,DMF >> IPA,False,70.0 >> 100.0,Spin-coating >> CBD,N2 >> N2,0.16,False,0.97,19.5,0.628,11.89,cNZQA8Rp2-Wi-9Yu-J5HWLmxHGuz
MAPbI3,MA,Pb,I,1.6,PCBM-60 | LiF,PEDOT:PSS,Ag,Toluene,DMSO; GBL,False,100.0,Spin-coating,N2,0.11,False,1.08,20.3,0.74,16.0,cNig2MSyx0mINJ6x4C_P4Y0sZaD-
MAPbI3,MA,Pb,I,1.6,TiO2-c | TiO2-mp,Spiro-MeOTAD,Au,Unknown,DMF >> IPA,False,100.0 >> 100.0,Spin-coating >> Spin-coating,Air >> Air,0.09,False,0.94,18.4,0.55,9.57,cNsm9nsF03dDhX81zdrTx7exJy-d
MAPbI3,MA,Pb,I,1.58,PCBM-60,PEDOT:PSS,Ca | Al,Unknown,DMF; DMSO >> Ethanol; IPA,False,Unknown >> 100.0,Spin-coating >> Spin-coating,N2 >> N2,0.044,False,1.017,19.49,0.755,14.96,cO2UoPoPIEC-zGclxigULAY-m-76
MAPbI3,MA,Pb,I,1.6,TiO2-c,Spiro-MeOTAD,Ag,Unknown,Unknown,False,90,Spin-coating,Unknown,0.052,False,0.85,18.9,0.56,9.0,cOCHx2lWTHbpkbRiQUYiRgjrFSWq
MAPbI3,MA,Pb,I,1.6,TiO2-c | TiO2-mp,none,Carbon,Unknown,DMF; DMSO,False,100.0,Spin-coating,N2,0.07,False,0.932,18.07,0.76,12.79,cOFotnyAWq6KL6AYH687RNaCOE8s
Cs0.05FA0.79MA0.16PbBr0.51I2.49,Cs; FA; MA,Pb,Br; I,,TiO2-c | TiO2-mp,CuSCN,Au,Chlorobenzene,DMF; DMSO,False,100.0,Spin-coating,Dry air,0.16,False,1.103,23.4,0.772,20.3,cOLAVCRUkCx-M_c9SYdmcwicMaGV
MAPbBr0.04I2.96,MA,Pb,Br; I,,TiO2-c | TiO2-mp,Spiro-MeOTAD,Au,Hot air,DMF,False,140,Spin-coating,Air,0.09,False,0.8859999999999999,20.0,0.635,11.23,cOUFCS_yQLYvafVqbMeOeop3qxvt
MAPbI3,MA,Pb,I,1.6,TiO2-c | TiO2-mp,Spiro-MeOTAD,Au,Unknown,DMF,False,100.0,Spin-coating,Unknown,0.09,False,0.81,12.7,0.68,7.0,cOVMUaPohJvKA0eKDdl3lXVfqqeJ
MAPbI3,MA,Pb,I,1.6,PCBM-60,PEDOT:PSS,Ag,Chlorobenzene,DMF; DMSO,False,95.0,Spin-coating,Unknown,0.09,False,1.07,20.91,0.74,16.56,cOYVF2J9i5zKttN5vVJKAowv4L-_
MAPbI3,MA,Pb,I,1.6,TiO2-c | TiO2-mp,Spiro-MeOTAD,Au,Unknown,Unknown,False,Unknown,Spin-coating,Unknown,0.1,False,1.11,23.74,0.75,19.5,cOZ-YUWcAXQR9eTGl-u96QyFyo5t
CsPbBr2I,Cs,Pb,Br; I,,TiO2-c | TiO2-mp,Spiro-MeOTAD,Au,Ar,DMSO,False,320.0,Spin-coating,Ar,0.16,False,1.227,9.69,0.674,8.02,cOZAFHP42wWdZ719JA79zctXB_Bf
MAPbI3,MA,Pb,I,1.6,TiO2-c,Spiro-MeOTAD,Au,Unknown,DMF,False,Unknown,Spin-coating,Unknown,0.09,False,0.98,19.2,0.602,11.41,cOff3qrTRClcDCSmpq5eiNSDQnHX
MAPbI3,MA,Pb,I,1.55,PEG; ZnO-np,Spiro-MeOTAD,Au,Unknown,DMF >> IPA,False,60.0 >> 90.0,Spin-coating >> CBD,Unknown,0.1,False,1.01,20.14,0.5820000000000001,11.8,cOuBc_fODir_iEc_u7T4ebm5_NVk
MAPbI3,MA,Pb,I,1.6,PCBM-60 | BCP,PEDOT:PSS,Ag,Chlorobenzene,DMF,False,100.0,Spin-coating,N2,1.8,False,1.03,22.7,0.732,16.62,cP6X3Td6a5ShAVRl2qIaLi75gOx0
MAPbI3,MA,Pb,I,1.6,TiO2-c | PCBM-60,Spiro-MeOTAD,MoO3 | Ag,Chlorobenzene,DMF; DMSO,False,100.0,Spin-coating,Unknown,0.0725,False,1.1,24.04,0.201,20.14,cPHxY0kMTgOOdErNXe2Jk5_RBnQC
MAPbI3,MA,Pb,I,1.6,C60 | Bphen,PEDOT:PSS,Ag,Unknown,DMF,True,90.0,Spin-coating,Air,0.079,False,0.95,15.53,0.61,8.92,cPORttsofIhHQ65CfGyXeqfucBDB
MAPbI3,MA,Pb,I,1.6,PCBM-60 | BCP,WO3-nw@PEDOT,Ag,Unknown,DMF,False,80.0,Spin-coating,N2,0.04,False,0.94,17.88,0.56,9.4,cPUWmGJHaIYS3Si-gRSnr7vuJQuc
MAPbBr3,MA,Pb,Br,2.2,TiO2-c | TiO2-mp,none,Carbon,Unknown,DMF >> Cyclohexane; IPA,False,100.0 >> 100.0,Spin-coating >> CBD,N2 >> N2,0.2,False,1.35,8.22,0.7,7.79,cPZEtUAoYP1S7vpNTdX3ICtVRdkn
Cs0.05FA0.79MA0.16PbBr0.51I2.49,Cs; FA; MA,Pb,Br; I,,TiO2-c | TiO2-mp,Spiro-MeOTAD,Au,Chlorobenzene,DMF; DMSO,False,100.0,Spin-coating,N2,0.1,False,1.04,21.4,0.71,14.9,cQGI3eAauWvuTIK2_ofUFO4BEdZQ
MAPbI3,MA,Pb,I,1.6,TiO2-c,Spiro-MeOTAD,Ag,Unknown,DMF,False,100.0,Spin-coating,Unknown,0.09,False,0.9,20.0,0.61,11.2,cQHo_eeXiS6XmF0E8alPWYzvMUJ1
Cs0.15FA0.75MA0.1PbI3,Cs; FA; MA,Pb,I,,ZnO-c,Spiro-MeOTAD,Ag,Chlorobenzene,DMSO,False,110.0,Spin-coating,N2,0.1,False,1.08,18.6,0.7090000000000001,14.29,cQN6wLsZMy-1zNNRQYZGm25Pm-zF
MAPbI3,MA,Pb,I,1.6,TiO2-c,Spiro-MeOTAD,Au,Unknown,DMF,False,60; 100,Spin-coating,Air,0.06,False,1.05,18.9,0.74,14.72,cQNXgXbpvlcc8KP6mBdFoSVen_iJ
MAPbI3,MA,Pb,I,1.61,TiO2-c,Spiro-MeOTAD,Au,Chlorobenzene,DMF; DMSO,True,Unknown,Spin-coating,N2,0.1,False,0.986,19.97,0.545,10.74,cQOj1yEVh6e8w52hj6r6m1D8ZkkF
MAPbI3,MA,Pb,I,1.6,TiO2-c | TiO2-mp,Spiro-MeOTAD,Au,Unknown,DMF >> IPA,False,Unknown >> 70.0,Spin-coating >> CBD,N2 >> N2,0.115,False,0.96,19.8,0.64,12.2,cQTQFM_L-hhne0HUCoGD-Ooyp_Z4
MAPbI3,MA,Pb,I,1.6,TiO2-c | TiO2-mp,Spiro-MeOTAD,Au,Unknown,DMF >> IPA,False,40.0 >> 100.0,Spin-coating >> Spray-coating,Air >> Air,0.09,False,0.84,20.2,0.46,7.82,cQhmNklVuiy2fmqG0vT7fg6KMZfj
MAPbI3,MA,Pb,I,1.6,SnO2-c,CuSCN,Au,Unknown,DMF >> IPA,False,70.0 >> 100.0,Spin-coating >> Spin-coating,Unknown,0.25,False,0.96,18.98,0.45,8.29,cQiDS6eAHe0CbOAmJoSzi2B_mluB
(PEA)2Cs79Pb80I241,(PEA); Cs,Pb,I,1.73,SnO2-np,Spiro-MeOTAD,Au,Chlorobenzene,DMSO,False,25; 50; 75; 100,Spin-coating,Unknown,0.16,False,1.06,16.19,0.68,11.6,cQl-f5T3sDGkVKmNaEW1tex_-HNw
MAPbI3,MA,Pb,I,1.63,PCBM-60 | BCP,Graphene oxide | PTFTS,Au,Chlorobenzene,DMF; DMSO,False,100,Spin-coating,N2,0.09,False,1.1,20.89,0.8190000000000001,18.5,cQpRHZ8DrdNVo5jeP0p5zrquk36X
MAPbI3,MA,Pb,I,1.585,PCBM-60 | ZnO-np,NiO-np | PTAA,Al,Toluene,DMSO; GBL,False,100.0,Spin-coating,N2,0.1024,False,0.99,21.27,0.72,15.16,cQpxu7eMIgwGlsdNCVpxP-z8pDvX
MAPbI3,MA,Pb,I,1.6,TiO2-c | TiO2-mp,Spiro-MeOTAD,Au,Unknown,DMF >> IPA,False,70.0 >> 70.0,Spin-coating >> CBD,Ar >> Ar,0.04,False,0.92,18.9,0.63,11.0,cQtOolpsxWFbqrM__U8l_5JrTsNO
Cs0.05FA0.83MA0.17PbBr0.51I2.49,Cs; FA; MA,Pb,Br; I,1.6,TiO2-c | In2O3,Spiro-MeOTAD,Au,Chlorobenzene,DMF; DMSO,False,100,Spin-coating,Ar,0.13,False,1.093,21.19,0.736,17.05,cQyQaza583tJbjNxAW2xmEGBb0hF
MAPbI3,MA,Pb,I,1.56,C60 | BCP,PEDOT:PSS,Au,Toluene,DMSO; GBL,False,100.0,Spin-coating,N2,0.09,False,1.01,16.95,0.62,10.56,cQyhU_Gv8ThK-afrj0UBDzJvZwmz
MAPbI3,MA,Pb,I,1.6,TiO2-c | TiO2-mp,Spiro-MeOTAD,Au,Unknown,DMF >> IPA,False,Unknown >> 80.0,Spin-coating >> Spin-coating,Air >> Air,0.1,False,0.89,15.15,0.647,8.72,cR9PJ_LfvuRO2A1jLLDvr4D8KfKP
Cs0.05FA0.79MA0.16PbBr0.3I2.7,Cs; FA; MA,Pb,Br; I,,TiO2-c,CuPc(tBu)4,Au,Chlorobenzene,DMF; DMSO,False,100.0,Spin-coating,Ar,0.09,False,1.04,17.4,0.44,8.0,cRKI3-79TMWToMUfFAYUD_EdDIIz
MAPbI3,MA,Pb,I,1.6,PCBM-60-MCM,NiO-c,Ag,Toluene,Dimethylacetamide; NMP,False,100.0,Spin-coating,N2,0.115,False,1.08,22.51,0.78,18.86,cRU6o_wX7kzRvovttMmopHT7eWhT
MAPbI3,MA,Pb,I,1.6,Nb2O3 | Al2O3-mp,Spiro-MeOTAD,Au,Unknown,DMF,False,100,Spin-coating,Unknown,0.09,False,1.11,11.7,0.67,8.8,cRtUhq5Tworylf5_ubW5gRi2P8Y1
Cs0.07FA0.93PbI3,Cs; FA,Pb,I,,TiO2-c,Spiro-MeOTAD,Au,Unknown,DMF; DMSO >> none >> IPA,False,Unknown >> Unknown >> 150.0,Spin-coating >> Gas reaction >> Ion exchange,N2 >> FAI; Vacuum >> N2,2.0,True,0.948,17.88,0.5579999999999999,10.7,cS4KATo3fZBIncs6KwWFADkHC-Xy
