Repository: GouravSidana/firstML

# firstML
My first Machine Learning Project

File: filtered_perovskite.csv (part 99 of 155)
Formula,A_ion,B_ion,X_ion,Bandgap,ETL,HTL,Backcontact,Antisolvent,Solvent,Solv_annel,Anneal_temp,Dep_procedure,Synth_atm,Cell_area,Is_module,Voc,Jsc,FF,PCE,entry_id
MAPbBr1.6I1.4,MA,Pb,Br; I,,TiO2-c | C60,Spiro-MeOTAD,Au,Unknown,DMF >> none,False,Unknown >> 150.0,Spin-coating >> Gas reaction,N2 >> MAI; Vacuum,0.09,False,1.017,22.92,0.75,17.4,cSAKLxZIRZlHgVTbRfTHzqKjAa2_
MAPbI3,MA,Pb,I,1.6,ZnO-np | MgO-EA | TiO2-mp,Spiro-MeOTAD,Au,Ethyl acetate,DMF; DMSO,False,125.0,Spin-coating,Air,0.11,False,1.12,23.08,0.7759999999999999,20.05,cSC37wT-fiYte8o8ynh5FNraP9Rv
MAPbI3,MA,Pb,I,1.6,TiO2-c | TiO2-mp,Spiro-MeOTAD,Ag,Diethyl ether,DMF; DMSO,False,65; 100,Spin-coating,Unknown,0.1,False,1.01,20.61,0.66,13.67,cSN3tUhyX-2dXYZFyOAkRnww7N-A
MAPbI3,MA,Pb,I,1.6,TiO2-c | Al2O3-mp,Spiro-MeOTAD,Au,Unknown,DMF,False,100.0,Spin-coating,Unknown,0.1,False,0.96,20.3,0.5820000000000001,11.5,cSNFggeytHOW0Wv5Ai6vg4bitYIA
MAPbI3,MA,Pb,I,1.6,PCBM-60 | Bphen,PEDOT:PSS,Ag,Unknown,DMF,False,60; 25; 100,Spin-coating,N2,0.0625,False,0.888,18.472,0.775,12.71,cSVs4QxR6c2JW6ICG5TGFydpRUp8
CsPbBrI2,Cs,Pb,Br; I,1.89,Nb2O5,Spiro-MeOTAD,Au,Chlorobenzene,DMF; DMSO,False,65,Spin-coating,N2,0.09,False,1.08,13.55,0.65,9.48,cSbC6OgxCBQuaKgUsKe4D0VlLnj3
MAPbI3,MA,Pb,I,1.6,TiO2-c | TiO2-mp,Spiro-MeOTAD,Au,Diethyl ether,acetonitrile; NMP,False,Unknown,Spin-coating,N2,0.09,False,0.99,19.3,0.65,12.5,cSf3bbJ495imguGcxdiLY9R_OdyT
Cs0.04FA0.82MA0.14PbBr0.42I2.58,Cs; FA; MA,Pb,Br; I,1.58,SnO2-QDs,Spiro-MeOTAD,Au,Unknown,DMF; DMSO,False,150.0,Spin-coating,N2,0.09,False,1.1,21.59,0.75,17.82,cSivKWF0M26ZohUPL660tnDkj3_i
MAPbI3,MA,Pb,I,1.6,PCBM-60 | BCP,NiO-c,Ag,Toluene,DMF; DMSO,False,100.0,Spin-coating,Ar,0.1,False,1.04,18.07,0.772,14.5,cSlVZO-SKmWW7v2IGSMxmjtZZU2j
MAPbI3,MA,Pb,I,1.6,TiO2-c | TiO2-mp,Spiro-MeOTAD,Au,Toluene,DMF; DMSO,False,100.0,Spin-coating,Unknown,0.1,False,0.99,22.65,0.742,16.7,cSphx3nVPTIbGLDqEwnp8eA9J4H1
MAPb1.0I3,MA,Pb,I,1.5,TiO2-c | TiO2-mp,Spiro-MeOTAD,Au,Unknown,DMF >> IPA,False,70 >> 70,Spin-coating >> CBD,Unknown,0.09,False,1.09,21.1,0.62,14.15,cSqKIrLvm9wnQQI5m2Lh0OIpoxl0
MAPbI3,MA,Pb,I,1.59,TiO2-c,Spiro-MeOTAD,Au,Unknown,DMSO; GBL,False,100,Spin-coating,N2,0.1,False,,,,15.0,cSu70IPv9Ak6zazDPGGT6JpYTT_j
MAPbI3,MA,Pb,I,1.6,TiO2-c | TiO2-mp | ZrO2-mp,none,Carbon,Unknown,DMF,False,100.0,Doctor blading,Unknown,0.1,False,0.862,18.05,0.62,9.76,cTC0VT3X9Cg_gZ_vmhSs00-MXZRf
nannannan,,,,,Unknown,Unknown,,,,False,,,,,False,,,,,cTDqV08QTOKouEt0pEUoV38Jufj1
MAPbI3,MA,Pb,I,1.6,TiO2-c,Spiro-MeOTAD,Au,Unknown,DMF,False,100.0,Spin-coating,Dry air,0.114,False,1.038,18.82,0.7120000000000001,13.89,cTFZg6UxBVG3ATp02jztftNNRiTS
MAPbI3,MA,Pb,I,1.6,TiO2-c | TiO2-mp,P3HT,Ag | Au,Unknown,DMF,False,70.0,Spin-coating,N2,0.16,False,1.0,19.2,0.62,11.98,cTLWhwS8U9EqqlOBTmWdPL7660-S
MAPbI3,MA,Pb,I,1.6,TEACl | PCBM-60 | PEI,NiO-c,Ag,Unknown,DMSO; GBL,False,70.0,Spin-coating,Air,0.09,False,1.1,19.79,0.6859999999999999,14.97,cTPg1XrBNGTvUvZVUoqY9exme2NS
MAPbI3,MA,Pb,I,1.6,TiO2-c | TiO2-mp,none,Carbon,Unknown,DMF,False,Unknown,Spin-coating,Unknown,0.1,False,0.955,18.3,0.402,7.03,cTPnj1KDf9_x_iHafsqcYBykuV9H
MAPbI3,MA,Pb,I,1.6,C60,Spiro-MeOTAD,MoO3 | Ag,Chlorobenzene,DMF; DMSO,False,60; 85,Spin-coating,N2,0.04,False,1.013,21.06,0.775,16.6,cTSu9fLWLIrASep2sL76fUY-VPnc
MAPbI3,MA,Pb,I,1.6,PCBM-60 | TOPD,MoOx | PEDOT:PSS,Ag,Chlorobenzene,DMF; DMSO,False,100.0,Spin-coating,N2,0.1,False,0.91,21.75,0.807,16.04,cTYEZaJaV81dzt-tfk9_O58TiiVz
MAPbI3,MA,Pb,I,1.6,TiO2-c,Spiro-MeOTAD,Au,Chlorobenzene,DMF; DMSO,False,100.0,Spin-coating,Unknown,0.09,False,1.07,21.6,0.718,16.6,cTn1FruZxvrn3JrN_Zhft3kjgxO7
FAPbBrxIx,FA,Pb,Br; I,,PCBM-60 | PEI,PEDOT:PSS,PEDOT:PSS,Unknown,DMF,False,100,Spin-coating,Unknown,1.0,False,1.07,17.7,0.7170000000000001,13.6,cTusBHrjpieK2lxCLZReK9n3Y2Mn
MAPbI3,MA,Pb,I,1.6,PCBM-60 | AZO-np | SnO2-c,PTAA,Ag,N2,DMF; NMP,False,100.0,Spin-coating,N2,0.0314,False,1.06,17.7,0.779,21.04,cUQesvH57Dv0t7sBUEK7Z7tjTZgR
FA0.83MA0.17PbBr0.51I2.49,FA; MA,Pb,Br; I,1.63,SnO2-c,Spiro-MeOTAD,Au,Toluene,DMF; DMSO,False,110.0,Spin-coating,Air,0.16,False,1.169,19.48,0.677,15.3,cUU1hhbhLcVM6Ua_NQGPcEb3oMEA
MAPbBr0.7I2.3,MA,Pb,Br; I,1.68,TiO2-c | TiO2-mp,Spiro-MeOTAD,Au,Unknown,DMF; DMSO >> IPA,False,100.0 >> 100.0,Spin-coating >> Spin-coating,Air >> Air,0.1,False,0.99,18.66,0.56,10.39,cUWFW4870YtZ4OhVbJ809vnyEx60
MAPbI3,MA,Pb,I,1.6,SnO2-c | Carbon-QDs,Spiro-MeOTAD,Ag,acetonitrile; Chlorobenzene,DMF; DMSO,False,100.0,Spin-coating,Air,0.06,False,1.1,22.7,0.78,19.5,cUWkRaqJtoRmKfjpatFLTNdirCNw
MAPbI3,MA,Pb,I,1.59,TiO2-c | PCBM-60,P3HT,MoO3 | Ag,Unknown,DMF >> IPA,False,70.0 >> 100.0,Spin-coating >> Spin-coating,Unknown,0.1,False,0.95,25.0,0.54,12.82,cUiG-5H91DVz97oTZHzKohoCiRK7
MAPbI3,MA,Pb,I,1.52,ZnO-np,CuI,Ag-nw,Unknown,DMF >> IPA,False,75.0 >> 100.0,Spin-coating >> Spin-coating,Unknown,0.1,False,0.958,22.5,0.594,12.8,cUkN19bB0IGZVfTW61JdIzSNhth5
MAPbI3,MA,Pb,I,1.6,PCBM-60,PEDOT:PSS,Ca | Al,Unknown,DMSO,False,110.0,Spin-coating,Unknown,0.1,False,0.87,22.0,0.72,13.8,cUoUM883ItsnRGVyMrn5UmSBYyLP
FA0.3MA0.7PbI3,FA; MA,Pb,I,,SnO2-c | C60-SAM,DTP-C6Th,Au,Diethyl ether,DMF; DMSO,False,100,Spin-coating,N2,0.08,False,1.055,23.2,1.71,17.25,cUq4nngsONlb2SDOSOel2K7lFsjZ
MAPbI3,MA,Pb,I,1.6,PCBM-60 | Bphen,PEDOT:PSS,Ag,Unknown,DMF,False,25.0,Spin-coating,Unknown,0.072,False,0.94,21.39,0.75,15.21,cUs-ExqnrQagWen6hm15A72LEAXj
Cs0.25FA0.75PbBr0.6I2.4,Cs; FA,Pb,Br; I,1.68,LiF | C60 | PEIE | SnO2-c | ZTO,PolyTPD | PFN,Au,Methyl acetate,DMF; DMSO,False,85; 100,Spin-coating,Unknown,0.0579999999999999,False,1.154,19.66,0.818,18.56,cUwkRqpuwplVJ_NrxNlksUGPEw21
MAPbI3,MA,Pb,I,1.6,SnO2-c,Spiro-MeOTAD,MoO3 | Ag,Unknown,DMF,False,100.0,Spin-coating,N2,0.0314,False,1.164,20.5,0.63,13.47,cV0-NeXLj5Oranx_oFQorHjBGcNu
Cs0.1FA0.75MA0.15PbBr0.51I2.49,Cs; FA; MA,Pb,Br; I,,TiO2-c | TiO2-mp,Spiro-MeOTAD,Au,Chlorobenzene,DMF; DMSO,False,100.0,Spin-coating,Unknown,0.06,False,1.08,22.75,0.79,19.41,cVJQvCgzPxEYPl7C1pewh8BpTbq7
Cs0.05FA0.16MA0.79PbBr0.51I2.49,Cs; FA; MA,Pb,Br; I,,SnO2-c,PBDTP-DTDPP,Au,Unknown,DMF; DMSO,False,100,Spin-coating,Unknown,,False,1.08,19.43,0.69,14.73,cVUk4ZHz6-j0-BQF8CRYY-L2rdfF
MAPbI3,MA,Pb,I,1.6,PCBM-60,PEDOT:PSS,Al,Unknown,DMF >> IPA,False,Unknown >> 85.0,Spin-coating >> Spin-coating,Unknown,0.03,False,0.976,24.86,0.3929999999999999,9.5,cVXSUKumAvfKJW3p3SvCK-_jfi96
MAPbBr3,MA,Pb,Br,,TiO2-c,Spiro-MeOTAD,Au,Toluene,DMSO; GBL,False,100.0,Spin-coating,Unknown,0.04,False,1.24,9.5,0.6,7.1,cVZVjeCQXAtGo4iPaJi5sVYvg0cS
MAPbI3,MA,Pb,I,1.5,PCBM-60 | BCP,NiO-c,Ag,Chlorobenzene,DMSO; GBL,False,100.0,Spin-coating,Unknown,0.25,False,1.005,20.42,0.7959999999999999,16.34,cVdK4JpIV_mcHBaVZY1jnZesHXoL
MAPbI3,MA,Pb,I,1.6,TiO2-c,Spiro-MeOTAD,Ag,Unknown,DMF >> none >> none,False,Unknown,Spin-coating >> Gas reaction >> Gas reaction,Air >> MACl >> MAI,0.12,False,1.002,20.16,0.608,12.29,cVh_qMFOrADNmWgZi00cPFGMZUYS
MAPbI3,MA,Pb,I,1.6,TiO2-nw,Spiro-MeOTAD,Au,Unknown,DMF >> IPA,False,40; 100 >> 100,Spin-coating >> Spin-coating,N2 >> N2,0.11,False,0.898,16.6,0.6509999999999999,9.72,cVqj0TkDhxWFVvxwYuqR_h_hCEUS
MAPbI3,MA,Pb,I,1.6,PCBM-60 | LiF,PEDOT:PSS | PCDTBT,Ag,Unknown,none,False,Unknown,Co-evaporation,Vacuum,0.2,False,1.04,18.2,0.69,13.1,cVuInuxC5M2EL0GmiyHlrUAXMuPx
MAPbI3,MA,Pb,I,,B2F | C60 | BCP,P3CT,Ag,Chlorobenzene,DMF; DMSO,False,60; 80,Spin-coating,N2,0.06,False,1.01,19.74,0.72,14.35,cVzLI3QSDJdmUvoRjWQkT37r45YY
MAPbBr1.2I1.8,MA,Pb,Br; I,1.8,PCBM-60 | bis-C60,PEDOT:PSS,Ag,Toluene,DMSO; GBL,False,100.0,Spin-coating,Air,0.1,False,1.05,14.34,0.74,11.14,cW4nWgUGev5NSJuN9W6u-hvkKlTC
MAPbI3,MA,Pb,I,1.6,C60 | BCP,PEDOT:PSS,Ag,Toluene,DMF; DMSO,False,Unknown,Spin-coating,N2,0.1,False,0.94,22.29,0.693,14.52,cWFWunMyBHUPJFItOIw0RP5Cf8FN
FA0.83MA0.17PbBr0.17I2.83,FA; MA,Pb,Br; I,,TiO2-c,Spiro-MeOTAD,Au,Chlorobenzene,DMF; DMSO,False,100.0,Spin-coating,N2,0.04,False,0.91,15.4,0.53,7.46,cWI6bJXdgIvTk2JbRKNwO4BH83y2
MAPbI3,MA,Pb,I,1.8,PCBM-60 | Bphen,PTAA,Ag,Chlorobenzene,DMF,False,60; 100,Spin-coating,N2,0.045,False,0.98,17.87,0.6579999999999999,11.55,cWM2gMxgEYw0BQNwanfSbFelR6-Z
CsPbI3,Cs,Pb,I,1.8,SnO2-np,Spiro-MeOTAD,Ag,Unknown,Octane,False,Unknown,Spin-coating >> Dipp-coating,Unknown,,False,1.22,17.66,0.63,13.05,cWN5ociBu_22bTWtSrpsVzUPC1ul
MAPbI3,MA,Pb,I,1.6,TiO2-c | TiO2-mp,Spiro-MeOTAD,Au,Chlorobenzene,DMF; DMSO >> none,False,100.0 >> 100,Spin-coating >> Recrystallization,Air >> Air; Methylamin,0.13,False,,,,,cWTAHO12Srz2U7pXx8lpuPAkvDGh
GU0.05MA0.95PbI3,GU; MA,Pb,I,,TiO2-c | TiO2-mp,Spiro-MeOTAD,Au,Chlorobenzene,DMSO,False,100.0,Spin-coating,Unknown,0.16,False,1.07,22.49,0.782,18.81,cWaJaHY483QSLUea1FtbEbAIZIFf
FA0.85MA0.15PbBr0.45I2.55,FA; MA,Pb,Br; I,,TiO2-c | TiO2-mp,Spiro-MeOTAD,Au,Unknown,DMF; DMSO >> IPA,False,70.0 >> 100.0,Spin-coating >> Spin-coating,N2 >> N2,0.16,False,1.11,22.54,0.7490000000000001,18.99,cWhGUGvPtgdcqCBlVEEBd4BvQ7Xb
FA0.5MA0.5PbI3,FA; MA,Pb,I,,TiO2-c,DCZ-OMeTAD,MoO3 | Ag,Unknown,Unknown,False,Unknown,Spin-coating,Unknown,0.1,False,,,,20.41,cWlANpcRIKtYPoNGYr6VTBkdBth7
FA0.85MA0.15PbBr0.45I2.55,FA; MA,Pb,Br; I,,TiO2-c | TiO2-mp,Spiro-MeOTAD,Au,Chlorobenzene,DMF; DMSO,False,100.0,Spin-coating,Unknown,0.096,False,1.11,22.75,0.7440000000000001,19.38,cWsFpTt9WAAtb1IEEj5W0GW8WoHB
Cs0.12FA0.5MA0.38PbBr0.96I2.04,Cs; FA; MA,Pb,Br; I,1.72,SnO2-np,Spiro-MeOTAD,MoO3 | Ag | WO3,Unknown,DMF >> IPA,False,70.0 | 150.0,Spin-coating,Ambient,0.1,False,1.14,16.67,0.619,11.73,cWu6DZ68WNEdJziFCT1sehQ6Z_yf
MAPbI3,MA,Pb,I,1.6,TiO2-c | TiO2-mp,Spiro-MeOTAD,Ag,Diethyl ether,DMF,False,65; 100,Spin-coating,Unknown,0.1,False,1.115,18.53,0.76,15.77,cWv2F-dPN38tEmAHqKvcPh9wKqc1
Cs0.15FA0.85PbI3,Cs; FA,Pb,I,,ADAHCl | C60 | BCP,NiO-c,Ag,Chlorobenzene,DMF; DMSO,False,110.0,Spin-coating,Unknown,0.1,False,1.125,22.1,0.7559999999999999,18.4,cXDOiazGX95jSVLAwRL8shNS7Swe
MAPbI3,MA,Pb,I,1.5,Au-np | TiO2-c,Spiro-MeOTAD,Au,Unknown,none >> IPA,False,Unknown >> 70.0,Evaporation >> CBD,Vacuum >> N2,0.1,False,1.01,20.72,0.636,13.1,cXPxPIkRLDY53SZlyGSe6TAGZQ-E
MAPbBr0.5I2.5,MA,Pb,Br; I,,C60,Spiro-MeOTAD,MoO3 | Au | MoO3,Diethyl ether,DMF; DMSO,False,100,Spin-coating,N2,0.0757,False,1.05,13.58,0.6829999999999999,9.73,cXW_WX6o78TWR8ZNefHGmQzMXBQp
MAPbI3,MA,Pb,I,1.7,C60 | BCP,MoO3 | TPTPA,Al,Unknown,none,False,85.0,Co-evaporation,Vacuum,0.2,False,0.93,17.6,0.74,12.1,cXo3FMc_z4YkdX0f1RdRGmCxnkou
MAPbI3,MA,Pb,I,1.6,TiO2-c | TiO2-mp,KM05,MoO3 | Ag,Chlorobenzene,DMSO; GBL,False,100.0,Spin-coating,N2,0.16,False,0.994,21.4,0.679,14.44,cXqxyRGh_CK129QlVUmY9hPisJUE
Cs0.1FA0.1MA0.8PbI3,Cs; FA; MA,Pb,I,1.5,PDIN,PTAA,Ag,Diethyl ether,DMF,False,100.0,Spin-coating,N2,0.045,False,1.04,19.45,0.7070000000000001,14.33,cY-z3EL6zLVnsRYiGM_qtZZra5-_
Cs0.05FA0.80MA0.15PbBr0.45I2.55,Cs; FA; MA,Pb,Br; I,,TiO2-c | TiO2-mp,Spiro-MeOTAD,Au,Chlorobenzene; Acetic acid,DMF; DMSO,False,100,Spin-coating,N2,0.16,False,1.15,23.2,0.7559999999999999,20.2,cY1K_H4A_VNdZDztLkK3YEO04lNR
MAPbI3,MA,Pb,I,1.594,TiO2-c | TiO2-mp,Spiro-MeOTAD,Au,Unknown,DMF,False,140.0,Spin-coating,Air,0.0784,False,0.897,20.7,0.7190000000000001,13.3,cY22CjfW2WRQgkZ3QrTMGRB44Qkq
MAPbI3,MA,Pb,I,1.6,TiO2-c | SnO2-mp,P3,Au,Diethyl ether,DMF; NMP,False,150.0,Spin-coating,Air,0.1,False,1.05,21.5,0.736,16.8,cYA4CMmrOpPxMSPInzR8N0Z19Dna
MAPbI3,MA,Pb,I,1.6,PCBM-60 | BCP,NiO-c,Ag,Toluene,DMF; DMSO,False,100.0,Spin-coating,N2,0.06,False,1.08,20.3,0.74,16.2,cYTC38Us2bt8fQAkOyjzv3X921u_
Cs0.1MA0.9PbBrI2,Cs; MA,Pb,Br; I,1.77,PCBM-60 | BCP,PolyTPD,Ag,Toluene,DMF; DMSO,True,100,Spin-coating,N2,0.1,False,1.13,17.3,0.8220000000000001,16.1,cYbu0MeD3kz-vd4KvIoEtkt7gR7J
MAPbI3,MA,Pb,I,1.6,C60,FBA3,MoO3 | Ag,Chlorobenzene,DMF; DMSO,False,60.0; 85.0,Spin-coating,N2,0.04,False,1.08,21.88,0.7809999999999999,18.46,cYg0To133zY4aIzAyamytDhP2mjW
Cs0.05FA0.8075MA0.1425PbBr0.45I2.55,Cs; FA; MA,Pb,Br; I,1.64,SnO2-c | PCBM-60,Spiro-MeOTAD,Au,Chlorobenzene,DMF; DMSO >> IPA,False,100.0 >> 100,Spin-coating >> Spin-coating,N2 >> N2,0.08,False,1.15,22.7,0.774,19.6,cYoVKznAbofZtp7idXUICVKyxhC7
FA0.12MA0.8PbBr0.12I2.88,FA; MA,Pb,Br; I,,TiO2-c | TiO2-mp,Spiro-MeOTAD,Au,Unknown,DMF; GBL,False,125.0,Spin-coating,Unknown,0.09,False,0.873,13.22,0.67,7.7,cYxIoNqF2wN8XDFFOjl1v-z5x9WC
MAPbI3,MA,Pb,I,1.6,TiO2-c | TiO2-mp,Spiro-MeOTAD,Ag,Diethyl ether,DMF; DMSO,False,120.0,Spin-coating,Ar,0.06,False,1.04,22.2,0.693,15.8,cZ1Uvui1VP3RyDuLuB5-JGS_fqQF
MAPbI3,MA,Pb,I,1.6,PCBM-60 | BCP,PEDOT:PSS | Au-nw; VOx,Ag,Toluene,DMF; DMSO,False,60; 100,Spin-coating,Unknown,0.09,False,1.052,22.13,0.747,17.39,cZF2CSXHxSUZKHs7YuQO-wM8a706
CsPbBr2I,Cs,Pb,Br; I,,SnO2-np,P3HT,Au,Ethyl acetate,DMSO,False,160; 230,Spin-coating,N2,0.1,False,1.15,9.95,0.644,7.39,cZdXFDQYfMdqhKrgYTG1fwQ8Z0Px
FA0.66MA0.34Pb0.5Sn0.5I3,FA; MA,Pb; Sn,I,1.26,C60 | BCP,PEDOT:PSS,,,,False,,,,,False,0.75,27.7,0.71,14.5,cZhxagqCNX6hEtvOHok6Lb7zwtiC
MAPb1.0I3,MA,Pb,I,1.55,PCBM-60,NiO-np,Al,Toluene,DMSO; GBL,False,100,Spin-coating,N2,0.09,False,0.986,20.6,0.8,15.6,cZi4fwgTx4Xfe4HtE6Lb_A360rPT
MAPbI3,MA,Pb,I,1.56,PEIE | PCBM-60,P3HT,Au,Diethyl ether,DMF; DMSO,False,65.0; 100.0,Spin-coating,Dry air,1.4,False,1.011,19.75,0.593,11.84,cZrxIUcQHboZFZgpa6MV2ZVJpbWo
Cs0.05FA0.79MA0.16PbBr0.51I2.49,Cs; FA; MA,Pb,Br; I,1.62,SnO2-c,Spiro-MeOTAD,Au,Chlorobenzene,DMF; DMSO,False,100.0,Spin-coating,Unknown,0.16,False,1.12,22.12,0.77,19.96,cZuKWnqeQvj-EuaG2AiihHAV8fyg
MAPbI3,MA,Pb,I,,TiO2-c | TiO2-mp,Spiro-MeOTAD,Au,Unknown,DMF; DMSO,False,90,Spin-coating,Unknown,0.096,False,1.12,23.13,0.78,20.2,c_-MzEYvsBAXac8JfVB3Mr1_EP7I
MAPbI3,MA,Pb,I,1.55,TiO2-c,CuSCN,Au,Chlorobenzene,DMF,False,100.0,Spin-coating,N2,0.16,False,,,,9.6,c_76Btnuu0EkNqIAjxOqgU1D_qE5
FAPbI3,FA,Pb,I,1.48,TiO2-c,Spiro-MeOTAD,Ag,Unknown,DMF >> IPA >> IPA >> IPA,False,25.0 >> 170.0 >> 170.0 >> 170.0,Spin-coating >> Spin-coating >> Spin-coating >> Spin-coating,Unknown,0.12,False,1.03,20.1,0.589,12.2,c_9uhxOPLbAk4aRgqrNTeRtJI8ua
MAPbI3,MA,Pb,I,1.6,TiO2-c | TiO2-mp,Spiro-MeOTAD,Au,Unknown,acetonitrile; Methylamine,False,100.0,Spin-coating,Unknown,0.096,False,0.916,23.52,0.652,14.05,c_I7rj_DFuCJV9mItfRHGpbG2yFQ
CsPbBr3,Cs,Pb,Br,,SnO2-QDs,none,Carbon,Unknown,DMF >> Methanol,False,120.0 >> 250.0,Spin-coating >> Spin-coating,N2 >> N2,0.1,False,1.622,7.87,0.8009999999999999,10.71,c_SRL6Athy2nBJSz3OBJ-6HOOMOE
MAPbI3,MA,Pb,I,1.6,TiO2-c,Spiro-MeOTAD,Au,Chlorobenzene,DMSO; GBL,False,100.0,Spin-coating,Unknown,0.09,False,1.11,21.72,0.763,18.4,c_dakc0fznEyte1S8IVy9QnwcQT5
MAPbI3,MA,Pb,I,1.6,TiO2-c,Spiro-MeOTAD,Au,Unknown,DMF,False,100.0,Spin-coating,Unknown,0.08,False,1.03,21.4,0.748,16.5,c_hhFNsMgBXKYzyQpv0w5ZQ-02IR
MAPbI3,MA,Pb,I,1.6,TiO2-c | PCBM-60,Al2O3-c | Spiro-MeOTAD,Au,Toluene,DMSO; GBL,False,100.0,Spin-coating,N2,0.16,False,0.99,17.6,0.35,9.3,c_i6s8JsGCB5GE6zEl1HGMpF3Aec
Cs0.08FA0.77MA0.15PbBr0.51I2.49,Cs; FA; MA,Pb,Br; I,1.6,C60 | BCP,PTAA,Cu,Ethyl acetate,DMF; DMSO,False,100,Spin-coating,N2,0.16,False,1.039,20.006,0.776,16.14,c_okjqfE8hJdPn5a8yDaya8pnkkI
FAPbI3,FA,Pb,I,1.48,TiO2-c,Spiro-MeOTAD,Au,Unknown,none >> none,False,Unknown >> 160.0,Evaporation >> Gas reaction,Vacuum >> FAI,1.0,False,0.99,17.7,0.43,7.5,c_pnqNbHWre0-FtdV3r-hJ8uveOB
MAPbI3,MA,Pb,I,1.5,Nb2O5,Spiro-MeOTAD,Au,Chlorobenzene,DMSO; GBL,False,100.0,Spin-coating,Unknown,0.0725,False,1.04,22.3,0.69,16.0,c_uuZaJg1m_nQeyU3CCxbAXcm6-z
MAPbI3,MA,Pb,I,1.6,C60 | BCP,Polythiophene,Ag,Unknown,DMF >> IPA,False,Unknown >> 100.0,Spin-coating >> CBD,Air >> Air,0.1,False,0.97,20.2,0.75,14.7,ca5FiLWeJuVnHZElIlDArW47ZBdC
MAPbI3,MA,Pb,I,1.6,SnO2-c,Spiro-MeOTAD,Au,Unknown,Unknown,False,Unknown,Spin-coating,N2,0.16,False,1.088,21.14,0.708,16.27,ca5NOm7IEf7vbnAxQpmfU9K9wWK1
Cs0.05FA0.81MA0.14PbBr0.45I2.55,Cs; FA; MA,Pb,Br; I,,PCBM-60 | BCP,CuPc | PEI,Ag,Chlorobenzene,DMF; DMSO,False,100,Spin-coating,N2,0.09,False,0.99,18.5,0.7,12.8,ca6YQrN95JwxHVYY5j4DjMincKYb
MAPbI3,MA,Pb,I,1.5,NDP-V | Rhodamine 101 | LiF,P3CT-Na,Ag,Chlorobenzene,DMF; DMSO,False,60.0; 80.0,Spin-coating,N2,0.09,False,1.039,20.81,0.67,14.22,caC6bCFoCxelE_UfLIRAFlOrO9w0
MAPbI3,MA,Pb,I,1.6,TiO2-c,Spiro-MeOTAD,Ag,Unknown,DMF,False,150.0,Spin-coating,Ar,0.1,False,1.058,17.52,0.7,13.0,caK1VkRHNOAZPa1oy3pARCJOLSTJ
Cs0.05FA0.79MA0.16PbBr0.51I2.49,Cs; FA; MA,Pb,Br; I,1.62,SnO2-c,Spiro-MeOTAD,Au,N2,DMF; DMSO,False,105.0,Spin-coating,Unknown,0.04,False,1.11,22.3,0.77,19.0,caKDQ4bq9jXz_4IclV3E4CNJ21l8
Cs0.05FA0.79MA0.16PbBr0.51I2.49,Cs; FA; MA,Pb,Br; I,,SnO2-c | KCl,Spiro-MeOTAD,Au,Chlorobenzene,DMF; DMSO,False,100.0,Spin-coating,Unknown,1.0,False,1.13,23.04,0.737,19.4,caKk-HCtK5OkqFRegyvwLbB_X05M
FAPbI3,FA,Pb,I,1.526,SnO2-np,Spiro-MeOTAD,Au,Vacuum,DMF; NNP,False,150.0,Spin-coating,Air,0.09,False,1.09,24.25,0.77,20.32,caQCno5_CSH6Kcem0fFuahg_7MKJ
MAPbI3 | CsPbI3,MA | Cs,Pb | Pb,I | I,,TiO2-c | TiO2-mp,none,MoO3 | Ag,Toluene,DMF >> Octane >> Methyl acetate >> Methyl acetate,False,100.0 >> Unknown,Spin-coating >> Spin-coating >> Dropcasting >> Rinsing,Unknown,0.09,False,0.89,17.4,0.557,8.63,caVY5WHe6GMuIgXC0XYkOm1M3AcR
MAPbI3,MA,Pb,I,1.6,PCBM-60 | BCP,NiO-c,Ag,Unknown,DMF >> IPA,False,Unknown >> 104.0,Spin-coating >> Spin-coating,Unknown,0.07,False,1.07,23.11,0.746,18.59,caiMxgw4BW6pQFxeB8ruQSYO5lWW
MAPbI3,MA,Pb,I,1.6,ZnO-c | PEI,Spiro-MeOTAD,Au,Unknown,DMF; DMSO,False,65; 105,Spin-coating,N2,0.06,False,1.02,15.1,0.621,9.6,casTWWVugCx--VF9oMV-GkVdSZ9V
Ca0.05MA0.95PbBr0.15I2.85,Ca; MA,Pb,Br; I,,TiO2-c | TiO2-mp,Spiro-MeOTAD,Au,Chlorobenzene,DMSO; GBL,False,70; 110; 150,Spin-coating,Air,0.09,False,1.02,22.3,0.66,14.9,catzte-eEqGXFpukXya0JKbyveol
MAPbI3,MA,Pb,I,1.55,SnO2-c,PTAA,Au,Unknown,DMF >> IPA,False,Unknown >> 70.0,Spin-coating >> CBD,Ambient >> Ambient,0.09,False,1.0,21.0,0.61,12.8,cax4e62LACjRjbjW_TLUTU-YyR-l
MAPbI3,MA,Pb,I,1.59,TiO2-c,CZTS,Au,Unknown,DMSO >> IPA,False,Unknown >> 100,Spin-coating >> CBD,N2 >> N2,0.1,False,,19.15,0.53,11.75,caxCJ16Z3Ki90wSL4H_bM2uDSOmH
MAPbI3,MA,Pb,I,1.55,SnO2-np,Spiro-MeOTAD,Ag,Vacuum,DMF; DMSO,False,100.0,Spin-coating,Air,0.09,False,1.1,22.88,0.7759999999999999,19.52,cb5Fv0xlmxnWcpT9HY3aq0iFQV22
MAPbI3,MA,Pb,I,1.6,TiO2-c,Spiro-MeOTAD | MoO3,Ag,Unknown,DMF,False,95.0,Spin-coating,N2,0.1,False,1.04,19.5,0.69,14.0,cb9GDK2VPphqDvA6b8ambxOFu2I3
MAPbI3,MA,Pb,I,1.6,TiO2-c | TiO2-mp,Spiro-MeOTAD,Au,Unknown,DMF >> IPA,False,70.0 >> 70.0,Spin-coating >> Spin-coating,N2 >> N2,0.56,False,0.99,17.8,0.74,13.1,cb9vacR_XBbykp76-qFtc-eYtKkb
CsPbBr1.9I1.1,Cs,Pb,Br; I,,SnO2-np,none,Carbon,Ethyl acetate,DMF; DMSO,False,280.0,Spin-coating,N2,0.1,False,1.22,13.34,0.58,9.5,cbOgL-epd0FxfzqwVNL4SZjDkLhe
Cs0.125FA0.875PbBr0.375I2.625,Cs; FA,Pb,Br; I,,SnO2-c,Spiro-MeOTAD,Au,Diethyl ether,DMF; DMSO,False,145.0,Spin-coating,Unknown,0.125,False,1.07,21.26,0.74,16.8,cbRNSzrOGAeiT3BAS0iuojbwR0Cr
MAPbI3,MA,Pb,I,1.6,PCBM-60 | C60-N,PVBT-SB,Ag,Unknown,DMF,False,90.0,Spin-coating,N2,0.055,False,0.9,17.5,0.696,11.0,cbTNq_hd5QIlQByfP4JN6znIwuMK
MAPbI3,MA,Pb,I,1.6,C60,Spiro-MeOTAD,Au,Unknown,none >> 2-methoxyethanol; Ethanol,False,Unknown >> 150,Evaporation >> Spin-coating,Vacuum >> N2,0.16,False,0.98,19.1,0.74,13.87,cbW_2XxmJ6c8x0SgNnz6Ov6Yd4d2
MAPbI3,MA,Pb,I,1.6,TiO2-c | TiO2-mp,none,Carbon,Unknown,DMF,False,Unknown,Spin-coating,Unknown,0.1,False,0.965,19.53,0.415,7.82,cbYWJAaajJHz7by59fNecFMkGv7R
MAPbI3,MA,Pb,I,,ZnO-np | SnO2-np,Spiro-MeOTAD,Au,Diethyl ether,DMF; DMSO,False,100,Spin-coating,Unknown,,False,0.95,0.158,0.72,34.8,cbl74F7OIysItsljRfi5XpCcNQx2
FA0.85MA0.15PbBr0.45I2.55,FA; MA,Pb,Br; I,,SnO2-np,Spiro-MeOTAD,Au,Chloroform,DMF; DMSO,False,100.0,Spin-coating,N2,0.1,False,1.03,20.02,0.62,13.13,cc18OkxZoRheDSgZcGx4Ll-0BfUl
Cs0.05FA0.79MA0.16PbBr0.51I2.49,Cs; FA; MA,Pb,Br; I,,SnO2-c | KCl,Spiro-MeOTAD,Au,Chlorobenzene,DMF; DMSO,False,100.0,Spin-coating,Unknown,0.159,False,1.17,23.58,0.757,20.84,cc8DrPa93_5xRJtlmrTg4FTaClTr
MAPbI3,MA,Pb,I,1.6,PCBM-60 | AZO-np,PEDOT:PSS,Al | Ag,Unknown,DMF,False,100.0,Spin-coating,Air,0.12,False,0.938,18.8,0.77,13.5,cc8lJHjnOb-ZZ1Lby8MRiztAeChJ
MAPbI3,MA,Pb,I,1.6,PCBM-60 | PDI-Br,NPB,Ag,Toluene,DMSO; GBL,False,100.0,Spin-coating,Unknown,0.06,False,1.11,22.92,0.784,19.96,ccGkcZRLfXTBfGrn8HTXkdbraIxf
MAPbI3,MA,Pb,I,1.6,PCBM-60 | LiF,PEDOT:PSS | PEI-HI,Ag,Unknown,DMF,False,90.0,Spin-coating,Unknown,0.1,False,1.07,19.62,0.7,14.72,ccKrTnCryjuPFACFohLClNrlX9yA
MAPbI3,MA,Pb,I,1.6,PCBM-60 | Bphen,PEDOT:PSS,Ag,Chlorobenzene,DMF,False,100.0,Spin-coating,N2,0.045,False,0.91,21.68,0.741,14.61,ccbCTcktd52Sbf0_ylVvtjNYMiAV
MAPbI3,MA,Pb,I,1.6,AZO,Spiro-MeOTAD,Au,Unknown,DMF; DMSO,False,Unknown,Spin-coating,Unknown,0.06,False,1.06,18.0,0.674,12.43,cccdXdG83WgjZeA8GixsDBpyo8lR
MAPbI3,MA,Pb,I,1.6,CSCNT@Al2O3-c,NiO-c,CSCNT@Al2O3-c | CSCNT@SnO2,Unknown,DMF; DMSO,False,110.0,Spin-coating,Unknown,0.1,False,,,,,cdNi6k3zvssCqrgCLYlTOKFCWJBH
MAPbI3,MA,Pb,I,1.58,TiO2-c,"Hexakis[4-(N,N-di-p-methoxyphenylamino)phenyl]benzene",Ag,Unknown,Unknown,False,Unknown,Spin-coating,Unknown,0.04,False,1.09,20.86,0.5920000000000001,13.55,cdZwqAPRZobVTp6jiQuIbUYvwwuR
Cs0.17FA0.83PbI3,Cs; FA,Pb,I,,SnO2-c,Spiro-MeOTAD,Au,Chlorobenzene,DMF; DMSO,False,Unknown,Spin-coating,N2,0.125,False,1.05,21.48,0.69,15.5,cdlhHQ9OaFlbxXj5R4-pfPr-gjUU
MACo0.008Pb0.992I3,MA,Co; Pb,I,1.56,PCBM-60 | BCP,PEDOT:PSS,Ag,Unknown,DMF; HPA,False,100.0,Spin-coating,N2,0.0919,False,1.02,21.1,0.774,16.3,cdwbozB8VgF9bSSthNpLcnVULhIf
MAPbI3,MA,Pb,I,1.6,TiO2-c,Spiro-MeOTAD,Au,Unknown,DMSO >> IPA,False,Unknown,Spin-coating >> CBD,N2 | N2,0.1,False,1.06,19.9,0.736,15.6,cdyRK76p9LfVP_66ajvTkU1DZaL3
MAPbI3,MA,Pb,I,1.6,TiO2-c | TiO2-mp,Spiro-MeOTAD,Ag,Unknown,H2O >> IPA,False,Unknown >> 100.0,Spin-coating >> CBD,Unknown,0.09,False,0.8,19.8,0.612,9.7,ce0ThkcgH6WbuPKOmaKgDaXsHDSR
MAPbI3,MA,Pb,I,1.6,TiO2-c | TiO2-mp | Al2O3,none,Carbon; WO2-np,Unknown,GBL,False,Unknown,Drop-infiltration,Unknown,0.3,False,0.93,15.98,0.618,10.12,ce1ZJZA2hIosuytFl6FWd8evik9F
MAPbI3,MA,Pb,I,1.6,C60 | BCP | LiF,PEDOT:PSS,Al,Unknown,DMSO,False,100.0,Electrospraying,Unknown,0.0177,False,0.95,16.06,0.748,11.38,ce39-4xmLXaoFLFtDkfCTGZCX7MW
MAPbI3,MA,Pb,I,1.6,C60 | BCP,PEDOT:PSS,Ag,Unknown,DMSO; GBL,False,120,Ultrasonic spray,Air,1.0,False,0.79,17.6,0.59,8.03,ce3lqvnhSph7AEC9ReToFER9fNhD
MAPbI3,MA,Pb,I,1.6,TiO2-c | TiO2-mp,Spiro-MeOTAD,Au,Unknown,DMF,False,100.0,Spin-coating,Air,0.1,False,0.96,22.12,0.59,12.49,ce4F4qODx8DPHMZJYYQ_Y7ZV_YHb
MAPbI3,MA,Pb,I,1.6,TiO2-c | C60,PTAA,Ag,Unknown,DMF,False,100.0,Spin-coating,Dry air,0.12,False,1.02,20.6,0.78,16.5,ce9P7SYUAq4m3BJeWVDpAJqDL18T
CsPbI3,Cs,Pb,I,1.6,TiO2-c,Spiro-MeOTAD,Au,Unknown,DMF,False,90.0,Spin-coating,Unknown,0.13,False,,,,14.7,ceByAyHiQASpb8XGJRiapEqkBggF
FA0.8MA0.15PbBr0.45I2.55,FA; MA,Pb,Br; I,,TiO2-np,Spiro-MeOTAD,Au,Chlorobenzene,DMF; DMSO,False,100,Spin-coating,N2,0.049,False,,,,20.51,ceNDYHyDJznheY1E-_C1yrBQCccj
MAPbI3,MA,Pb,I,1.6,TiO2-nt | ZnO-c,Spiro-MeOTAD,Au,Chlorobenzene,DMF; DMSO,False,100.0,Spin-coating,Unknown,0.1,False,0.96,17.3,0.54,9.0,ced469z0Y_lEWs0RUpaq4WwSQIdm
FA0.85MA0.15PbBr0.45I2.55,FA; MA,Pb,Br; I,,SnO2-c,Spiro-MeOTAD,Au,Ethyl acetate,DMF; DMSO,False,70; 130,Spin-coating,N2,0.09,False,1.006,23.58,0.72,17.09,cefQ8n88E9FC5QG3vG19lsjkSECI
MAPbI3,MA,Pb,I,1.6,PCBM-60 | PEI,NiO-c,Ag,Diethyl ether,DMF,False,60; 100,Spin-coating,Unknown,0.09,False,1.04,21.7,0.701,16.1,cery_qNVrgxSN4la3iDU92BwYKWU
MAPbI3,MA,Pb,I,1.6,TiO2-c | TiO2-mp,Spiro-MeOTAD,MoO3 | Ag,Unknown,DMF,False,100.0,Spin-coating,N2,0.1,False,0.95,20.86,0.71,14.07,cexdwZ1GDqZPGnQRbEmGAHjot8wN
Cs0.05FA0.81MA0.14PbBr0.45I2.55,Cs; FA; MA,Pb,Br; I,,SnO2-c,Spiro p-xylene,Au,Chlorobenzene,DMF; DMSO,False,Unknown,Spin-coating,N2,0.09,False,0.976,20.5,0.73,14.6,cfVyJKloOJVGA21ZGE2MtNLatoNc
Cs0.05FA0.46MA0.49PbBr0.12I2.88,Cs; FA; MA,Pb,Br; I,,SnO2-np,Spiro-MeOTAD,Au,Unknown,DMF; DMSO >> IPA,False,70.0 >> 150.0,Spin-coating >> Spin-coating,N2 >> Air,0.1,False,1.112,23.59,0.762,19.31,cf_uLZKAH-IBBpGnuKK7KKzUVUab
MAPbI3,MA,Pb,I,1.6,PCBM-70 | C60 | BCP,PEDOT:PSS,Al,Toluene,DMSO; GBL,False,100.0,Spin-coating,Ambient,0.09,False,0.85,21.52,0.66,12.61,cfaK8TZuXwn6V0q6idf1lGK7RLuo
Cs0.17FA0.83PbBr0.51I2.49,Cs; FA,Pb,Br; I,,PCBM-60,NiO-c,Ag,Chlorobenzene,DMF; DMSO,False,120.0,Spin-coating,Unknown,1.07,False,0.871,18.7,0.556,9.04,cfl3y408Sc_7iZ7IGK8cRjKpveeN
MAPbI3,MA,Pb,I,1.6,TiO2-c | TiO2-mp,BDT:TT,Au,Diethyl ether,DMF; DMSO,False,65; 100,Spin-coating,Air,0.1,False,0.89,23.49,0.62,13.23,cfrm_DNZRBIiIBk36u2SiLDJNtrw
MAPbI3,MA,Pb,I,1.6,PCBM-60 | BCP,PEDOT:PSS,Ag,Unknown,DMF,False,80.0,Spin-coating,N2,0.04,False,0.94,19.68,0.695,12.88,cg179n-Rmx9j5Rp3TYdzLCFO8VEr
MAPbI3,MA,Pb,I,1.6,ZnO-nw,Spiro-MeOTAD,Au,Unknown,DMF; DMSO >> IPA,False,Unknown >> 100.0,Spin-coating >> CBD,Unknown,0.06,False,0.78,18.6,0.5,7.2,cg3q88mSibgtY3FnlP06jb8xL4x_
MAPbI3,MA,Pb,I,1.6,TiO2-c | TiO2-mp,Spiro-MeOTAD,Ag,Unknown,DMF >> IPA,False,70.0 >> 70.0,Spin-coating >> CBD,N2 >> N2,0.12,False,1.01,21.56,0.65,14.2,cgBtupvDBmrFIBXJEJeosGBXtVeE
Cs0.06FA0.94PbI3,Cs; FA,Pb,I,,PCBM-60 | AZO-np | SnO2-c,PTAA,Ag-nw,N2,DMF; NMP,False,100.0,Spin-coating,N2,0.1,False,1.04,21.538,0.75,16.8,cgEreGJON68pvBG3w5GbWRYQrevf
MAPbI3,MA,Pb,I,1.62,PCBM-60,PEDOT:PSS,Al,Chlorobenzene,DMSO; GBL,True,100.0,Spin-coating,N2,0.1,False,1.03,16.47,0.75,13.15,cgOHXEoPgj-gfxNvbmnJbQ48STgt
Cs0.05FA0.45MA0.5Pb0.5Sn0.5I3,Cs; FA; MA,Pb; Sn,I,1.26,PCBM-60 | C60 | BCP,PEDOT:PSS,Ag,Toluene,DMF; DMSO,False,100.0,Spin-coating,N2,0.1,False,0.71,32.09,0.76,17.29,cgZRNbJoi49cH291sgcC4_iSWBor
Cs0.2FA0.8PbBr0.45Cl0.09I2.46,Cs; FA,Pb,Br; Cl; I,1.66,C60 | BCP,PTAA,,,,False,,,,,False,1.23,20.79,0.823,21.05,cgaCWARt6-P4G3Ks1ExWKGH5u6c3
FA0.7MA0.3PbI3,FA; MA,Pb,I,,PCBM-60 | BCP,NiO-c,Ag,Unknown,DMF >> IPA,False,Unknown >> 100.0,Spin-coating >> Spin-coating,Unknown,0.075,False,1.08,22.5,0.774,19.2,cgkmLixglUL3YaO8gWr0geH-NU7F
MAPbI3,MA,Pb,I,1.6,TiO2-c | TiO2-mp,Spiro-MeOTAD,Au,Unknown,DMF >> IPA,False,100.0 >> 100.0,Spin-coating >> Spin-coating,Unknown,0.1,False,,,,,cgoCOrDgQlCYGjwCzamCAf1leKSM
MAPbI3,MA,Pb,I,1.6,TiO2-c | ZnO-c,Spiro-MeOTAD,H2PtCl6,Unknown,DMF >> IPA,False,Unknown,Spin-coating >> CBD,Unknown,0.1,False,0.65,17.87,0.64,7.39,cgvZx8WGmQnFcsRqDGZZRM9mTLYy
MAPbI3,MA,Pb,I,1.55,PCBM-60,2F-SAM | PEDOT:PSS,Ag,Unknown,GBL,False,80.0,Spin-coating,Air,0.1,False,0.98,22.2,0.72,15.66,ch3oLvrTUn5CyUnrSIiL1cZ-UBxl
MAPbI3,MA,Pb,I,1.6,TiO2-c | TiO2-mp,DPBTD-B[BMPDP]2,Au,Unknown,DMF >> IPA,False,70.0 >> 70.0,Spin-coating >> CBD,Unknown,0.16,False,0.951,20.96,0.7020000000000001,13.99,ch5SHnqKqchVp-s2tA4GjFa4oBgd
MAPbI3,MA,Pb,I,1.6,C60 | BCP,PEDOT:PSS,Ag,Toluene,DMSO; GBL,False,60; 100,Spin-coating,N2,0.1,False,0.9,17.31,0.7390000000000001,11.51,chCQwXXQeOZJLtEyOOCKb1RudlCZ
MAPbI3,MA,Pb,I,1.6,PCBM-60 | TiO2-c,PEDOT:PSS,Al,Unknown,DMF,False,95.0,Spin-coating,Unknown,0.04,False,0.89,22.48,0.78,15.43,chfDuOsUr80Bz3b_O6Hsak2b0GaR
Cs0.05FA0.8075MA0.1425PbBr0.3I2.7,Cs; FA; MA,Pb,Br; I,,PCBM-60 | BCP,PolyTPD,Ag,Toluene,DMF; DMSO,False,100.0,Spin-coating,N2,0.1,False,1.0,19.2,0.71,14.0,chitNNohDP3YUK6o8Z807lznKSkv
MAPbI3,MA,Pb,I,1.6,TiO2-c | TiO2-mp | Poly(TA),Spiro-MeOTAD,Au,Chlorobenzene,DMF,False,100.0,Spin-coating,N2,1.0,False,1.08,23.32,0.74,18.6,chobT0AbmetleVJUJhUWXmYBVTcY
MAPbI3,MA,Pb,I,1.6,TiO2-c | TiO2-mp,Spiro-MeOTAD,Au,Unknown,DMF >> IPA,False,Unknown >> 70.0,Spin-coating >> CBD,N2 >> N2,0.115,False,0.95,20.6,0.66,12.8,chuGlYSaWtlN-CE2j8AuD28EGPrq
Cs0.07FA0.7MA0.23PbBr0.69I2.31,Cs; FA; MA,Pb,Br; I,,ZnO-c | ZnOS | TiO2-mp,Spiro-MeOTAD,Au,Unknown,DMF; DMSO >> IPA,False,Unknown >> 110.0,Spin-coating >> Spin-coating,Unknown,0.1,False,,,,,chyE9zdPpWluxuMb1h5ckCiJIufw
Cs0.05FA0.79MA0.16PbBr0.51I2.49 | (oFPEA)PbI3,Cs; FA; MA | (oFPEA),Pb | Pb,Br; I | I,,SnO2-np,Spiro-MeOTAD,Au,Chlorobenzene,DMF; DMSO | IPA,False,100,Spin-coating | Spin-coating,Unknown,0.1,False,1.17,22.62,0.779,20.6,chzrFulM1nTwlrEmDOMvKLcmPpSF
MAPbI3,MA,Pb,I,1.6,PCBM-60 | SnO2-c,P3CT-K,Al,Unknown,Unknown,False,60.0; 80.0,Spin-coating,N2,0.06,False,1.1,22.8,0.75,19.0,ci03QQjukRFxWx8RseHUEo45A1Hf
MAPbI3,MA,Pb,I,1.6,TiO2-nanosphere,Spiro-MeOTAD,Au,Unknown,DMF,False,110; 115,Spin-coating,Unknown,0.1,False,,,,11.12,ciIHFbWSAPc-NGfPIIhBN2jm6pdD
MAPbI3,MA,Pb,I,1.6,ZnO-c,PTAA,Au,Unknown,DMF,False,100.0,Spin-coating,N2,0.096,False,1.1,19.3,0.79,16.8,ciOD4J5CMw-0xMlMGLzo721HdoS4
MAPbI3,MA,Pb,I,1.6,N2200 | PCBM-60,PEDOT:PSS,Ag,2-Butanol,DMF; DMSO,False,105.0,Spin-coating,Unknown,0.04,False,0.971,20.07,0.778,15.16,ciSmM3bQuw5ieVZP1iwRB1FC-qIh
(NH4)11.9FA0.15MA1.7Pb12.9Br0.45I39.1,(NH4); FA; MA,Pb,Br; I,,TiO2-c | TiO2-mp,Spiro-MeOTAD,Au,Chlorobenzene,DMF; DMSO,False,100.0,Spin-coating,N2,0.1,False,1.08,22.13,0.753,18.01,ciVYegBXXgJutNm_u8G8ZuG8407Y
MAPbI3,MA,Pb,I,1.6,ZnO-nw | ZnO-c,Spiro-MeOTAD,Ag,Unknown,DMF >> IPA,False,70.0 >> 70.0,Spin-coating >> CBD,Unknown,0.07,False,0.99,21.9,0.473,10.28,cifC8yY1kS4rcgjmqNIifHjFjtiy
MAPbI3,MA,Pb,I,1.6,PCBM-60 | PDINO,PEDOT:PSS,Ag,Unknown,DMF,False,110.0,Spin-coating,N2,0.104,False,0.95,18.8,0.785,14.0,cijR0CmK7koTTQlrd0okvfd0gya4
MAPbI3,MA,Pb,I,1.59,PCBM-60 | Zr(acac)4,NiO-c,Ag,Chlorobenzene,DMF; DMSO,False,100,Spin-coating,N2,0.1,False,1.083,21.62,0.7440000000000001,17.44,cin-oIMxgpA0wG4fH7TAjg1vYtY9
MAPbI3,MA,Pb,I,1.6,TiO2-c,Spiro-MeOTAD,Au,Unknown,DMF,False,60; 105,Spin-coating,Unknown,0.09,False,1.1,22.0,0.62,15.0,citeqfDc7Dqz2d1NMcnSd0kkVdRG
FAPbI3,FA,Pb,I,1.48,PCBM-60 | TrNBr,PTAA,Ag,Unknown,DMF >> IPA,False,100.0 >> 140.0,Spin-coating >> Spin-coating,N2 >> Air,0.076,False,0.91,16.9,0.528,8.1,cizJQqZUAzPVsRupA5dbQHiQJDgS
MAPbI3,MA,Pb,I,1.6,TiO2-c,Spiro-MeOTAD,Ag,Diethyl ether,DMF; DMSO,False,65; 100,Spin-coating,Unknown,0.04,False,0.95,16.76,0.6890000000000001,11.02,cj16o3sO2BJM1jeAeL54-5-N5NzD
FA0.2MA0.8PbI3,FA; MA,Pb,I,,C60 | BCP,PEDOT:PSS,Ag,Toluene,DMSO; GBL,False,60; 100,Spin-coating,N2,0.1,False,0.92,20.12,0.746,13.81,cj7UAOdQa_cI63k8pyfXDQy3uCWE
CsPbBr3,Cs,Pb,Br,2.33,TiO2-c,none,Carbon,Unknown,none >> none,False,320; 250,Evaporation >> Evaporation,Vacuum >> Vacuum,0.1475,False,1.477,6.8,0.785,7.4,cjNtdYBNjhL1MdkgGV5AhS9UeEnz
MAPbI3,MA,Pb,I,1.6,PCBM-60 | AZO-np | SnO2-c,PEDOT:PSS,Ag,Unknown,Unknown,False,100,Spin-coating,N2,0.0177,False,0.92,17.77,0.71,11.63,cjdA3pQfnFpkeu9rJaPAW2UoST8l
MAPbI3,MA,Pb,I,1.6,PCBM-60; F8TBT,PEDOT:PSS,Ag,Chlorobenzene,DMF; DMSO,False,95.0,Spin-coating,Unknown,0.09,False,1.12,21.78,0.79,19.27,cjmq1bIQaXgyEt-1K_NDgy8tcU-F
Cs0.05FA0.95PbI3,Cs; FA,Pb,I,1.48,SnO2-c,Carbon-nt | Spiro-MeOTAD,Ag,Diethyl ether,DMF; NMP,False,150.0,Spin-coating,N2,0.1,False,0.985,23.35,0.688,15.83,cjr54Gfnu2iMZ9mrFaYMae85lDEN
Cs0.05FA0.79MA0.16PbBr0.51I2.49,Cs; FA; MA,Pb,Br; I,,SnO2-c,Spiro-MeOTAD,Au,Ether,DMF; DMSO,False,60; 100,Spin-coating,Unknown,0.1,False,1.07,20.73,0.688,15.21,cjrvZ9e5OmWk1rUlAkdKG8YaPB40
MAPbI3,MA,Pb,I,1.6,none,none,Au,Unknown,DMF,False,100.0,Spin-coating,Air,0.07,False,0.7,24.33,0.48,8.19,cjtQAyraCkMH85HVhFFJYuIWwGSu
MAPbI3,MA,Pb,I,1.6,SnO2-c | PCBM-60,Spiro-MeOTAD,Au,Unknown,DMF; DMSO,False,100.0,Spin-coating,N2,0.08,False,1.05,20.34,0.664,14.15,ckBCn12rSnPzCUZ05c0qvYa3_DES
MAPbI3,MA,Pb,I,1.59,TiO2-c | TiO2-nw,Spiro-MeOTAD,Ag,Unknown,DMF; DMSO,False,100.0,Spin-coating,Unknown,0.4,False,0.72,16.5,,,ckF0t9dyGuW6MNbemt-zWjQH0YBm
MAPbI3,MA,Pb,I,1.6,PCBM-60,NiO-c,Ag,Chlorobenzene,DMSO; GBL,False,100.0,Spin-coating,Unknown,0.12,False,1.05,23.0,0.6,14.4,ckMVEKhmZ7n3c2mKLJylccEt4qkS
MAPbI3,MA,Pb,I,1.6,PCBM-60,PEDOT:PSS,Al,Unknown,DMF,False,100.0,Spin-coating,N2,0.08,False,0.921,18.6,0.63,11.0,ckPEGXjQquIblVHBfIoocu7YRGO6
MAPbI3,MA,Pb,I,1.59,TiO2-c | TiO2-mp,Spiro-MeOTAD,Mo,Unknown,DMF >> IPA,False,Unknown >> 80,Spin-coating >> Spin-coating,Air >> Air,0.1,False,0.95,20.16,0.595,11.43,ckSQWir_idVoHwslLyO6QGnoh6LD
MAPbI3,MA,Pb,I,1.58,PCBM-60 | LiF,PEDOT:PSS,Al,Toluene,DMSO; GBL,False,100.0,Spin-coating,N2,0.11,False,1.01,21.5,0.76,16.4,ckjfCFUzNHjfkVpxvd0OgXh9v5Rg
Cs0.05FA0.83MA0.12PbBr0.39I2.61,Cs; FA; MA,Pb,Br; I,,TiO2-c | TiO2-mp,Spiro-MeOTAD,Au,Chlorobenzene,DMF; DMSO,False,100.0,Spin-coating,N2,0.16,False,1.085,22.08,0.7509999999999999,18.2,cklNCi58l8uI4kjxviWE9Ec-YH4u
MAPbI3,MA,Pb,I,1.62,TiO2-c,Spiro-MeOTAD,MoO3 | Ag,Unknown,DMF,False,105.0,Spin-coating,N2,0.15,False,0.94,14.9,0.71,10.1,cknYOAln9nixCEdRTsiAwHoMlas5
MAPbI3,MA,Pb,I,1.6,TiO2-c | TiO2-mp,"ST1 (4-(4-(bis(4-(4-(dibutylamino)styryl)phenyl)amino)styryl)-N,N-dibutylaniline)",Au,Chlorobenzene,DMSO,False,100,Spin-coating,N2,0.16,False,1.0590000000000002,21.07,0.66,15.3,ckprW371dcKH1BA_mjSD3ZLf9kzP
MAPbI3,MA,Pb,I,1.6,Carbon-QDs; TiO2-c,Spiro-MeOTAD,Au,Unknown,DMF >> IPA,False,70.0 >> 135.0,Spin-coating >> Spin-coating,Unknown,0.108,False,1.01,17.0,0.75,12.88,cl59WkIQNUQduI1vZIBbVcqNcSKY
MAPbBr0.07I2.97,MA,Pb,Br; I,,TiO2-c | H3PW12O4; TiO2-mp,Spiro-MeOTAD,Au,Unknown,DMF; DMSO >> DMF; IPA,False,100.0 | 100.0,Spin-coating >> Spin-coating,Unknown,0.09,False,1.03,23.55,0.75,18.2,cl8hPhlFy4Gut0P0DQPTVZgVoJmn
Cs0.17FA0.83PbBr0.51I2.49,Cs; FA,Pb,Br; I,,TiO2-c | TiO2-mp,Spiro-MeOTAD,Au,Chlorobenzene,DMSO >> DMF; DMSO,False,100.0,Spin-coating,N2,0.1,False,1.0,19.7,0.601,11.82,clIw7q1W6handcwKVGEax7Wkdxyq
MAPbI3,MA,Pb,I,1.6,PCBM-60 | PEI,PTB7,Ag,Unknown,DMSO; GBL,False,100,Spin-coating,Unknown,0.1058,False,1.04,18.77,0.74,14.49,clM_COw4fQ_LV2cSZVzUYW45K1gJ
MAPbI3,MA,Pb,I,1.6,TiO2-c,Spiro-MeOTAD,Au,Unknown,none >> IPA,False,Unknown >> 100.0,Evaporation >> CBD,Vacuum >> Unknown,0.1,False,1.05,20.8,0.69,14.6,clPgRZoqB2BNUSxqWdVT7eyBtWBY
MAPbI3,MA,Pb,I,1.6,WOx | SnO2-np,Spiro-MeOTAD,Ag,Unknown,DMF; DMSO,False,100.0,Spin-coating,N2,0.1,False,0.953,21.38,0.754,15.36,cleW7IL2aQGjoF7AAfkseG1qTHNF
MAPbI3,MA,Pb,I,1.6,PCBM-60 | BCP,PEDOT:PSS,Ag,Unknown,Unknown >> none >> none,False,Unknown >> 100.0,Spin-coating >> Evaporation >> Spray-coating,Unknown >> Vacuum >> Air,4.0,False,0.932,14.7,0.635,8.7,clnnKW8WzJSBtmMyQCDQdpjv5GTM
FA0.29MA0.71PbBr0.3I2.7,FA; MA,Pb,Br; I,,SnO2-np,Spiro-MeOTAD,Au,Unknown,DMF; DMSO >> DMSO; IPA,False,70.0 >> 150.0,Spin-coating >> Spin-coating,N2 >> Ambient,0.1009999999999999,False,1.08,24.02,0.762,19.19,cloOhbkRUbtz1Njec_SIpbR1IDMg
FAPbI3,FA,Pb,I,1.48,TiO2-c,Spiro-MeOTAD,Au,Unknown,DMSO; GBL,False,150.0,Spin-coating,N2,0.09,False,0.9,20.76,0.48,9.01,clxQUJuU7Ma0fTqybgY-gLrog_vC
MAPbI3,MA,Pb,I,1.6,TiO2-c | TiO2-mp | ZrO2-mp,none,Carbon,Unknown,DMF,False,100.0,Drop-infiltration,Dry air,2.13,False,0.94,20.0,0.73,13.6,clzAdSB-AIA5Urn0Fgv6OB1AvKeh
MAPbBr0.5I2.5,MA,Pb,Br; I,1.656,TiO2-c | TiO2-mp,Spiro-MeOTAD,Au,Chlorobenzene,DMF; DMSO,False,100.0,Spin-coating,N2,0.16,False,1.099,18.287,0.6559999999999999,13.23,cmB3WlX_v02s_yTor-KfUwBQKZb4
Cs0.08FA0.77MA0.15PbBr0.51I2.49,Cs; FA; MA,Pb,Br; I,1.6,C60 | BCP,PTAA,Cu,Ethyl acetate,DMF; DMSO,False,100,Spin-coating,N2,0.16,False,1.048,19.703,0.778,16.08,cmCqYeXZ_dN1CW23-D6_qsx8cK5n
MAPbI3,MA,Pb,I,1.6,PCBM-60 | BCP,PEDOT:PSS,Ag,Unknown,DMF >> Ethanol,False,75.0 >> 100.0,Spin-coating >> Spin-coating,N2 >> N2,0.16,False,0.96,20.66,0.8059999999999999,15.99,cmETctQnHUryu71Xh7vB6x6xzfy_
MAPb1.0I3,MA,Pb,I,1.6,TiO2-c | TiO2-mp,Spiro-MeOTAD,Au,Unknown,DMF; DMSO,False,Unknown,Spin-coating,N2,0.1,False,1.061,20.74,0.726,16.4,cmEVycN1gI79iiPxtFc0EEQUclEg
MAPbI3,MA,Pb,I,1.6,TiO2-c,IEICO-4F | Spiro-MeOTAD,MoO3 | Ag,Chlorobenzene,DMSO; GBL,False,100.0,Spin-coating,Unknown,0.16,False,,,,19.66,cmEjvgcw1pQtgG6AFbg7TkvpKdoQ
MAPbI3,MA,Pb,I,1.6,TiO2-c | TiO2-mp | ZrO2-mp,none,Carbon,Unknown,GBL,False,75.0,Drop-infiltration,Ambient,0.1,False,0.902,23.52,0.68,14.64,cmHphGnckrBEC7lRE1cJdy_Rty0s
Cs0.2FA0.8PbBr1.5I1.5,Cs; FA,Pb,Br; I,1.82,PEAI | PCBM-60 | BCP | SnO2-c,NiO-c,Ag,Chlorobenzene,DMF; DMSO,False,65; 100,Spin-coating,N2,0.1,False,1.18,13.02,0.7390000000000001,11.35,cmHrLArA183-WTJ67ZgLVt1KKH5P
MAPbI3,MA,Pb,I,1.6,TiO2-c | TiO2-mp,Spiro-MeOTAD,Au,Unknown,DMF >> IPA,False,Unknown,Spin-coating >> CBD,Unknown,0.285,False,0.992,17.1,0.73,12.9,cmZYFF7RdRqSbqLn_bmawYzL5XX5
FA0.95MA0.05PbBr0.15I2.85,FA; MA,Pb,Br; I,,TiO2-c | TiO2-mp,SrCl2 | Spiro-MeOTAD,Au,Diethyl ether,DMF; DMSO; GBL,False,150.0,Spin-coating,N2,0.1,False,1.07,24.18,0.785,20.23,cmZx-iuL73qrR-7N1qoulL-wAqr6
MAPbI3,MA,Pb,I,1.6,TiO2-c,Spiro-MeOTAD,Ag,Unknown,DMF >> IPA,False,Unknown >> 100,Spin-coating >> Spin-coating,N2 >> N2,0.1,False,0.9,19.5,0.478,8.4,cn0_vgJDluqbIz3IIMZFrYiMNjko
MAPbI3,MA,Pb,I,1.6,TiO2-c | TiO2-mp,PEH-1,Au,Chlorobenzene,DMSO,False,90.0,Spin-coating,N2,0.16,False,0.97,17.8,0.56,9.7,cn1_mySWfvRjrJ4rInadSThFONJ4
MAPbI3,MA,Pb,I,1.6,CSCNT@Al2O3-c,NiO-c,CSCNT@Al2O3-c | CSCNT@SnO2,Unknown,DMF; DMSO,False,110.0,Spin-coating,Unknown,0.1,False,0.9,18.2,0.63,10.3,cn5s7Gk7D-jTg4QBLkP7XXQA9Oc4
MAPbI3,MA,Pb,I,1.6,TiO2-c | TiO2-mp,Spiro-CPDT,Au,Unknown,DMF >> DMF >> Ethanol,False,Unknown >> 85.0 >> 85.0,Spin-coating >> Spin-coating >> Spray-coating,Unknown,0.16,False,0.974,12.8,0.779,9.6,cn78wNEcbkpqTYYlTUuDkYdnXAFv
MAPbI3,MA,Pb,I,1.6,TiO2-c | TiO2-mp,Spiro-MeOTAD,Au,Unknown,DMF >> IPA,False,70.0 >> 70.0,Spin-coating >> CBD,Air >> Air,0.09,False,0.9,20.1,0.64,11.6,cnFlIFm5l4Xtp-CZ8tdwqsDVwg_y
MAPbI3,MA,Pb,I,1.6,PCBM-60 | BCP,NiO-np,Ag,Unknown,DMF; DMSO,False,100.0,Spin-coating,N2,0.077,False,1.06,19.37,0.768,15.68,cnN9nCyRD4Xx1ToGbWvT2v3rnzjf
MAPbI3,MA,Pb,I,1.6,TiO2-c | TiO2-mp,Spiro-MeOTAD,Au,Unknown,GBL,False,Unknown,Inkjet printing,Air,0.04,False,0.8240000000000001,13.85,0.63,7.2,cnV-gVaRkpr2r7qwoeaLh30fbsvO
Cs0.08FA0.77MA0.15PbBr0.51I2.49,Cs; FA; MA,Pb,Br; I,1.6,C60 | BCP,PEDOT:PSS,Cu,Ethyl acetate,DMF; DMSO,False,100,Spin-coating,N2,0.16,False,0.761,23.624,0.48,8.63,cndRquwaeChrOopchAecx7Lnw6z-
Cs0.1FA0.9PbBr0.1I2.9,Cs; FA,Pb,Br; I,,SnO2-c,Spiro-MeOTAD,Au,Unknown,none,False,Unknown >> Unknown >> 100,Co-evaporation >> Gas reaction >> Spin-coating,Vacuum >> Vacuum >> IPA,0.09,False,0.81,18.4,0.54,8.1,cnmSB4ifcg_sBOvhZVpftpjfBV5S
Cs0.05FA0.81MA0.14PbBr0.45I2.55,Cs; FA; MA,Pb,Br; I,,TiO2-c | TiO2-mp,CuPcNO2-OPh,Au,Chlorobenzene,DMF; DMSO,False,100.0,Spin-coating,Unknown,0.15,False,1.054,20.393,0.594,12.77,cnsH9L4aM8qMoYvH7kfw-RM6pmyU
FA0.83MA0.17PbI3,FA; MA,Pb,I,,SnO2-c,Spiro-MeOTAD,Au,Unknown,DMF; DMSO >> IPA,False,Unknown >> 150.0,Spin-coating >> Spin-coating,Air >> Air,0.0883,False,1.13,24.26,0.7809999999999999,21.42,coD1WmBQVC5DfRv4eiRnUvEydref
FA0.85MA0.15PbBr0.45I2.55,FA; MA,Pb,Br; I,,TiO2-c,Spiro-MeOTAD,Au,Vacuum,DMF; DMSO,False,150.0,Spin-coating,N2,0.1,False,1.05,20.18,0.701,14.9,coDX13B6Df4dV30L2WQy0t096G6X
Cs0.07FA0.93PbI3,Cs; FA,Pb,I,1.54,TiO2-c,Spiro-MeOTAD,Au,Unknown,DMF; DMSO >> none >> IPA,False,100.0 >> 155.0 >> 150.0,Spin-coating >> Gas reaction >> Ion exchange,Air >> Vacuum >> N2,2.0,True,0.97,22.08,0.624,13.4,coL6BdkVuWsFjwx0uAvsnzjktyx0
Cs0.05FA0.79MA0.16PbBr0.51I2.49,Cs; FA; MA,Pb,Br; I,1.6,TiO2-c | TiO2-mp,Spiro-MeOTAD,Au,Chlorobenzene,DMF; DMSO,False,100.0,Spin-coating,N2,0.1,False,1.09,21.52,0.74,17.46,coNSuDUf8Mapevznj41m_xJzFfnH
MAPbI3,MA,Pb,I,1.6,TiO2-c | TiO2-mp,Spiro-MeOTAD,Au,Toluene,DMF; DMSO,False,100.0,Spin-coating,N2,0.1,False,1.11,20.19,0.736,16.55,coOBwHGqv2kqMo4fwxTZWKVewoSx
MAPbI3,MA,Pb,I,1.55,PCBM-60,NiO-c | PS,Ag,Chlorobenzene,DMSO; GBL,False,100.0,Spin-coating,Unknown,0.25,False,1.108,22.45,0.7390000000000001,18.31,coOqJkn3_moWgAjjENl252a0Qnsc
MAPbI3,MA,Pb,I,,TiO2-c,Spiro-MeOTAD,Ag,Unknown,DMF >> IPA >> IPA,False,90; 25 >> 25 >> 120,Spin-coating >> Air brush spray >> Air brush spray,Unknown >> Air >> Air,0.09,False,0.968,22.1,0.68,14.5,coTmDemduwGTacJm0gp6n-NEqTcF
Cs0.1FA0.75MA0.15PbBr0.5I2.5,Cs; FA; MA,Pb,Br; I,1.63,SnO2-np,Spiro-MeOTAD,Au,Chlorobenzene,DMF; DMSO,False,100.0,Spin-coating,N2,0.1,False,1.06,19.4,0.72,14.8,coWk9RELD-ZwMAzLSUCSK4Ova0u9
FA0.6MA0.4Pb0.4Sn0.6I3,FA; MA,Pb; Sn,I,,C60 | BCP,PEDOT:PSS,Ag,Unknown,DMF; DMSO,False,100.0,Spin-coating,N2,0.1,False,0.7959999999999999,28.78,0.7390000000000001,16.93,co_2Dr3W44BtQY81tmv8W_l3bC85
MAPbI3,MA,Pb,I,1.6,TiO2-c | TiO2-mp,Spiro-MeOTAD,Ag,Unknown,DMF >> IPA,False,Unknown >> 100.0,Spin-coating >> Spin-coating,Air >> Air,0.1,False,0.98,19.79,0.65,12.61,coqzHdbOfkW1v4l5zYQAPQ8Mdf5r
MAPbI3,MA,Pb,I,1.6,TiO2-c,Spiro-MeOTAD,Ag,Unknown,DMF,False,95.0,Spin-coating,N2,0.072,False,1.0,21.85,0.71,15.51,cotXMAYuAzi-r1tZjZ5cR3FcciBL
Cs0.1FA0.2MA0.7PbBr0.1I0.9,Cs; FA; MA,Pb,Br; I,1.63,C60 | BCP,PTAA,,,,False,,,,,False,1.16,21.8,0.817,20.6,cozRo-GF9kKtGGmhP3jw3Cc4qsAe
MAPbI3,MA,Pb,I,1.5,TiO2-c | PCBM-60,Spiro-MeOTAD,Au,Unknown,none >> IPA,False,Unknown >> 100.0,Evaporation >> Spin-coating,Vacuum >> Unknown,0.16,False,0.99,13.6,0.727,9.8,cp-qGCcYYpny1JdiJ5YYR1F1W3r4
Cs0.05FA0.85MA0.1PbBr0.3I2.7,Cs; FA; MA,Pb,Br; I,,TiO2-c | TiO2-mp,ZnPc-p-ZnPc 1,Au,Chlorobenzene,DMF; DMSO,False,100.0,Spin-coating,N2,0.25,False,0.95,23.4,0.679,15.2,cp9D2ugSyG5_BLx61JJ_wV7dyGSL
