Repository: GouravSidana/firstML

# firstML
My first Machine Learning Project

File: filtered_perovskite.csv (part 100 of 155)
Formula,A_ion,B_ion,X_ion,Bandgap,ETL,HTL,Backcontact,Antisolvent,Solvent,Solv_annel,Anneal_temp,Dep_procedure,Synth_atm,Cell_area,Is_module,Voc,Jsc,FF,PCE,entry_id
MAPbI3,MA,Pb,I,1.6,TiO2-c | TiO2-mp,DMFA-FA,Au,Unknown,DMF >> IPA,False,70.0 >> 70.0,Spin-coating >> CBD,Unknown,0.16,False,0.941,20.285,0.654,12.47,cpBH9HMZwG7mHpUBJ0M9PZZNMjN8
MAPbI3,MA,Pb,I,1.6,TiO2-c,Spiro-MeOTAD,Ag,Unknown,DMF,False,Unknown,Spin-coating,Unknown,0.07,False,0.945,22.0,0.64,13.3,cpCYpc6lrUZjA8BeUDOry4ShnSPu
Cs0.05FA0.16MA0.79PbBr0.51I2.49,Cs; FA; MA,Pb,Br; I,,TiO2-c | TiO2-mp,Spiro-MeOTAD,Au,Chlorobenzene,DMF; DMSO,False,100,Spin-coating,Unknown,0.196,False,,,,12.9,cpFWFGoDUz91S1PReEkqED1ZDm75
MAPbI3,MA,Pb,I,1.6,PCBM-60 | BCP,PEDOT:PSS,Au,Toluene,DMF; DMSO,False,100.0,Spin-coating,Ar,0.01,False,0.95,19.22,0.58,10.56,cpNIINeehOfS46oL5UG383EoaOk9
Cs0.05FA0.79MA0.16PbBr0.51I2.49,Cs; FA; MA,Pb,Br; I,,SnO2-c,Spiro-MeOTAD,Au,Ethyl acetate,DMF; DMSO,False,120.0,Spin-coating,Unknown,4.45,True,1.16,21.94,0.696,17.82,cpeG3yhs8QomVEhfH7Q5u0aF5EyC
Cs0.05FA0.8MA0.15PbBr0.47I2.53,Cs; FA; MA,Pb,Br; I,,SnO2-c,none,Carbon | CuSCN,Chlorobenzene,DMF; DMSO,False,100.0,Spin-coating,N2,0.115,False,1.0,19.7,0.6,11.6,cpvITq7MnYQmPx18d07G8bAZiH1B
MAPbI3,MA,Pb,I,1.6,TiO2-c | TiO2-mp,none,Carbon,Unknown,DMF >> IPA,False,Unknown >> 100.0,Spin-coating >> CBD,Unknown,0.152,False,0.8059999999999999,17.03,0.61,8.31,cpvtxyFMwqix0baZ_WIiPxRDP0zI
FAPbI3,FA,Pb,I,1.887,C60 | BCP,2PACz,Cu,N2,2-methoxyethanol; acetonitrile; NMP; DMF,False,Unknown,Slot-die coating,Unknown,0.16,False,1.246,14.248,0.64,,cq-1KQy96LJV_ZAkgLfOACFesS80
MAPbI3,MA,Pb,I,1.6,PCBM-60 | BCP,CuCrO2,Ag,Chlorobenzene,DMF; DMSO,False,100,Spin-coating,Unknown,0.06,False,0.95,15.8,0.735,11.0,cq74LQ4adIhxnoM3XUfuFVAgeOvH
MAPbI3,MA,Pb,I,1.55,ZnO-c | ZnO-nanowells,Spiro-MeOTAD,Au,Unknown,DMF >> IPA,False,Unknown >> 70.0,Spin-coating >> CBD,Air >> Air,0.1,False,0.99,21.0,0.7,14.55,cq9rvrPndxQM9D_34JbzQlVRkz8x
MAPbI3,MA,Pb,I,1.6,TiO2-c,Spiro-MeOTAD,Au,Chlorobenzene,DMF; DMSO,False,100.0,Spin-coating,N2,0.09,False,1.05,22.4,0.7390000000000001,17.38,cqnigZa26CABi8ca9TfpkFQF-4kb
CsBi0.06Pb0.94I3,Cs,Bi; Pb,I,,TiO2-c,Spiro-MeOTAD,Au,Unknown,DMF,False,150.0,Spin-coating,N2,0.1,False,1.05,16.66,0.68,10.02,cr2OI6OqRcwExVD94SS2USPgNm5K
Cs0.17FA0.83PbBr0.51I2.49,Cs; FA,Pb,Br; I,,TiO2-c | TiO2-mp,Spiro-MeOTAD,Au,Chlorobenzene,DMSO >> DMF; DMSO,False,100.0,Spin-coating,N2,0.1,False,0.98,18.11,0.633,11.24,crOmYh_QxoaSRXZNKSpUdkAFhRg0
MAPbI3,MA,Pb,I,1.63,TiO2-c | TiO2-mp,none,Carbon,Unknown,DMF >> IPA,False,100 >> 100,Spin-coating >> CBD,Air >> Air,,False,0.857,20.79,0.59,10.53,crn4l8r5mcIOA5J3hx76sRziykfP
MAPbI3,MA,Pb,I,1.6,PCBM-60,PEDOT:PSS,Ag,Unknown,DMF,False,100.0,Spin-coating,N2,0.0725,False,,18.77,,9.87,csM_S-atesdA38eDmwgb82XnfD_A
MAPbBr0.04I2.96,MA,Pb,Br; I,,TiO2-c | TiO2-mp,Spiro-MeOTAD,Au,Hot air,DMF,False,140,Spin-coating,Air,0.09,False,0.88,18.9,0.542,9.01,csRDC6VI1y_gn_Ff-hnGmN4DIUJg
FAPbI3,FA,Pb,I,1.48,TiO2-c | TiO2-mp,Spiro-MeOTAD,Au,Unknown,none >> none,False,Unknown,Evaporation >> Gas reaction,Vacuum >> FAI; N2,2.0,True,0.94,17.8,0.54,9.0,csVmEkI5J7KHoeNKn4pOaNaWFiIe
MAPbI3,MA,Pb,I,1.6,PCBM-60 | HDAC,P3CT-Na,Ag,Chlorobenzene,DMF; DMSO,False,60.0; 80.0,Spin-coating,Unknown,0.1,False,1.061,20.11,0.7759999999999999,16.55,csXtCERZ7WyEtLT1QsFSxEi3e6WN
MAPbI3,MA,Pb,I,1.5,C60 | PCBM-60,PEDOT:PSS,Al,Unknown,DMF,False,Unknown,Electrospraying,Air,0.1,False,0.82,20.7,0.47,8.12,csdXLr6Px44zBuLXRJrh8pd9yVpj
MAPbI3,MA,Pb,I,1.6,ZnO-c | ZnO-nw,Spiro-MeOTAD,Au,Unknown,DMF >> IPA,False,Unknown >> 90.0,Spin-coating >> CBD,Unknown,0.1,False,1.001,20.5,0.7,14.4,csh4BQlUq7smuAlr3yYtiDolehlj
Cs0.05FA0.8075MA0.1425PbBr0.45I2.55,Cs; FA; MA,Pb,Br; I,,SnO2-c,Spiro-MeOTAD,Carbon | Al,Ethyl acetate,DMF; DMSO,False,120.0,Spin-coating,N2,1.0,False,1.121,18.17,0.6,13.2,csqmU6NnJs9cH4mGuSErBuXcRfno
MAPbI3,MA,Pb,I,1.6,PCBM-60,PEDOT:PSS,Ag,Toluene,DMF,False,100.0,Spin-coating,Unknown,0.13,False,0.94,20.3,0.72,13.8,csqvdDoS9VKz7v8IsWP_S8CP-pBQ
FA0.2MA0.8PbI3,FA; MA,Pb,I,,NDIF1,PEDOT:PSS,Ag,Toluene,DMSO; GBL,False,105.0,Spin-coating,Unknown,0.1,False,0.96,21.39,0.622,13.0,cssQ5F4dPcfJcGtEsqn4WVEI2Mm7
MAPbI3,MA,Pb,I,1.6,TiO2-c,Spiro-MeOTAD,Ag,Unknown,DMF; DMSO,False,Unknown,Spin-coating,Unknown,0.1,False,1.05,21.53,0.73,16.5,cswrN1aJfGfYP2SYYj4iJCwSEiJu
MAPbI3,MA,Pb,I,1.6,PCBM-60,PEDOT:PSS | Dex-CB-MA,Al,Unknown,DMF >> Ethanol,False,85.0 >> 105.0,Spin-coating >> Spin-coating,N2 >> N2,0.045,False,0.92,19.21,0.713,12.61,csyIBOjGEriVhIhjq_L3CJmbzQUS
MAPbI3,MA,Pb,I,1.6,TiO2-c | TiO2-nw,Spiro-MeOTAD,Pd,Toluene,DMF,False,70; 100,Spin-coating,Unknown,0.0314,False,0.964,20.18,0.61,12.03,ctHRvttGf7ajTclzE4yT1Su2EJK2
FA0.85MA0.15PbBr0.45I2.55,FA; MA,Pb,Br; I,,TiO2-c | TiO2-mp,Spiro-MeOTAD,Au,Toluene,DMF; DMSO,True,110,Spin-coating,Unknown,0.25,False,1.04,21.61,0.67,14.9,ctLAPUbKE6lPxi2PGbDT8LE101qM
MAPbI3,MA,Pb,I,1.6,TiO2-c,P3HT; Spiro-MeOTAD,Au,Unknown,DMF,False,25; 100,Spin-coating,N2,0.1,False,1.04,16.1,0.645,10.81,ctNeBvt-FaDQ666LfYvEltp2Dec0
FA0.97MA0.03PbBr0.09I2.91,FA; MA,Pb,Br; I,,TiO2-c | TiO2-mp,Spiro-MeOTAD,Au,Unknown,DMF; DMSO >> IPA,False,Unknown,Spin-coating >> Spin-coating,N2 >> N2,0.14,False,1.09,22.07,0.71,17.43,ctPdbe2Ptft4L5UIEQ1uVMANqNe-
MAPbI3,MA,Pb,I,1.6,TiO2-c | TiO2-mp,none,Carbon,Unknown,DMF >> Cyclohexane; IPA,False,100.0 >> Unknown,Spin-coating >> CBD,Air >> Air,0.07,False,,,,12.14,ctTycmkN14wF1eJTdi7nZxhrM8qc
MAPbI3,MA,Pb,I,1.6,TiO2-c | Al2O3-mp,Spiro-MeOTAD,Au,N2,DMSO; GBL,False,85.0,Spin-coating,Unknown,0.16,False,1.021,18.52,0.561,10.61,ctVu_IHcTA_6zrHqopXsArfpE01Q
MAPbI3,MA,Pb,I,1.59,SnO2-c,Spiro-MeOTAD,Au,Unknown,DMF >> IPA,False,Unknown >> 150.0,Spin-coating >> Spin-coating,N2 >> N2,0.075,False,1.06,23.34,0.701,17.41,ctYDikYDLyicc44DZ2a5AhmkGol3
MAPbI3,MA,Pb,I,1.6,TiO2-c | TiO2-mp,Spiro-MeOTAD,Au,Chlorobenzene,DMF,False,90.0,Spin-coating,Unknown,0.16,False,1.08,21.2,0.76,17.4,ctZo16INgvU8jOuIyj2upI8Fogth
FA0.95MA0.05PbBr0.15I2.85,FA; MA,Pb,Br; I,,EG-PEDOT:PSS | Ti | SnO2-c | TiO2-c,Spiro-MeOTAD,Au,Ethyl ether,DMF; DMSO,False,150,Spin-coating,Unknown,0.16,False,1.07,17.6,0.72,12.7,ctf0-DlfO-CEpSmnIPHxY1eSSYro
MAPbI3,MA,Pb,I,1.6,TiO2-c,Spiro-MeOTAD,Ag,Diethyl ether,DMF; DMSO,False,100.0,Spin-coating,Unknown,0.1,False,1.115,22.9,0.73,17.22,ctnF-dS85Znky_iks5UVvhb61XYf
MAPbI3,MA,Pb,I,1.6,PCBM-60 | BCP,PTAA,Ag,Unknown,DMF >> Ethanol,False,Unknown >> 100.0,Spin-coating >> Spin-coating,Unknown,0.057,False,1.12,21.71,0.7440000000000001,18.04,cttqIbKs0bZ9DEH-HqRAELaxfNjn
MAPbI3,MA,Pb,I,1.587,TiO2-c | TiO2-mp,Spiro-MeOTAD,Au,Unknown,DMF,False,140.0,Spin-coating,Air,0.0784,False,0.882,21.6,0.653,12.5,cu65p49HesU0VK41R1dmz9ssc_F-
MAPbI3,MA,Pb,I,1.6,TiO2-c | TiO2-mp,Spiro-MeOTAD,Metal,Unknown,DMF,False,Unknown,Spin-coating,Unknown,0.04,False,0.86,23.84,0.524,13.37,cu8PjPljh30uKGb77cmxclGIDBcQ
FA0.83MA0.17PbBr0.17I2.83,FA; MA,Pb,Br; I,,PCBM-60 | BCP,PEDOT:PSS,Ag,Unknown,none >> IPA,False,Unknown >> 90.0; 120.0; 150.0,Evaporation >> Spin-coating,Vacuum >> N2,0.09,False,0.98,18.54,0.667,12.12,cuD7OvpvzbIMEv3kb6X3gOtcFIJd
MAPbI3,MA,Pb,I,1.6,CDIN,Spiro-MeOTAD,Ag,Toluene,DMSO; GBL,False,100.0,Spin-coating,Unknown,0.1119999999999999,False,1.06,21.5,0.7509999999999999,17.12,cuDfrCIB3PD_FjNw836lnfkO_6pq
(PEA)0.05MA0.95PbBr1.2I1.8,(PEA); MA,Pb,Br; I,1.82,ETM,HTM,Metal,Unknown,Unknown,False,Unknown,Unknown,Unknown,0.1,False,1.29,13.8,0.64,11.5,cuZDvry0liCpjzZVvnoZmCo-1_jY
MAPbI3,MA,Pb,I,1.6,TiO2-c | TiO2-mp,Spiro-MeOTAD,Au,Unknown,DMF >> IPA,False,80 >> 80,Spin-coating >> Spin-coating,N2 >> N2,0.159,False,1.108,22.07,0.78,19.15,cuZF45eBP4X6WTPCfu805wxRgcyt
MAPbI3,MA,Pb,I,1.6,TiO2-c | TiO2-mp,Spiro-MeOTAD,Ag,Unknown,DMF >> none,False,100.0 >> 165.0,Spin-coating >> Diffusion-gas reaction,N2 >> MAI; N2,0.16,False,0.97,18.0,0.73,12.8,cuqW7JvVn7L4SRUTnGmDZHmdHbaa
FA0.9MA0.1PbI3,FA; MA,Pb,I,,TiO2-c | TiO2-mp,Spiro-MeOTAD,Au,Trifluorotoluene,DMSO,False,100.0,Spin-coating,N2,0.1,False,1.07,23.3,0.75,18.7,cvFOBO2yJD4L_ZdkxSzNZk7FayNp
MAPbI3,MA,Pb,I,1.6,TiO2-c | TiO2-nw,Spiro-MeOTAD,Au,Chlorobenzene,DMF; DMSO,False,100.0,Spin-coating,Unknown,0.1,False,1.01,19.78,0.731,14.92,cvZa6GsP0CfM_OFNVgPmqeNFzc3o
MAPbI3,MA,Pb,I,1.5,TiO2-c | TiO2-mp,mm-SFX-3PA,Au,Unknown,DMF >> IPA,False,Unknown >> 100.0,Spin-coating >> CBD,N2 >> N2,0.1,False,1.012,18.02,0.726,12.37,cvdCPYsmPojBt4eSaIIJKa2XutYU
MAPbI3,MA,Pb,I,1.6,ITCPTC-Th | Rhodamine 101 | LiF,P3CT-Na,Ag,Chlorobenzene,DMF; DMSO,False,60; 80,Spin-coating,N2,0.09,False,1.064,22.54,0.78,18.75,cvjfs-oCvLfjRwDlpxTEt_CghS-6
MAPb1.0I3,MA,Pb,I,1.6,PCBM-60,NiO,Ag,Unknown,DMF; DMSO,False,Unknown,Spin-coating,Ar,0.118,False,1.039,12.42,0.69,8.91,cvnAzdAGj7iriI590pggQ9w48xXJ
MAPbI3,MA,Pb,I,1.6,SnO2-np,CuIn1.5Se3-QDs,Au,Ethyl acetate,DMF; DMSO,False,100,Spin-coating,Air,0.12,False,0.8420000000000001,16.93,0.53,7.56,cw6Aa0oSVCHI8TEGnkEKh_IyrA5W
MAPbI3,MA,Pb,I,1.6,PCBM-60 | BCP,Spiro-MeOTAD,Ag,Vacuum,DMSO; GBL,False,100.0,Doctor blading,N2,0.09,False,1.07,21.57,0.63,14.54,cwE_neu9kroLuYDKMcq1CuJpFQhq
MAPbI3,MA,Pb,I,1.6,PCBM-60 | BCP,NiO-c,Ag,Ethyl acetate,DMF; DMSO,False,100.0,Spin-coating,N2,0.1,False,0.95,17.5,0.68,11.0,cwNhcQeLbh5vT4BnzRulBcVR3GHc
MAPbI3,MA,Pb,I,1.6,PCBM-60,MoOx,Ag,Unknown,DMF >> IPA,False,Unknown >> 100,Spin-coating >> Spin-coating,Unknown,0.1,False,0.99,18.8,0.71,13.1,cwaLLOE3KuxBDXTGxsV4pKPtdYz9
FA0.83MA0.17PbBr0.49I2.51,FA; MA,Pb,Br; I,1.63,TiO2-c | TiO2-mp,Spiro-MeOTAD,Au,Chlorobenzene,DMF; DMSO,False,100.0,Spin-coating,N2,0.09,False,0.912,21.4,0.6409999999999999,12.5,cwfwR9QVPnQLyNJJEBCZteEwaxSD
MAPbI3,MA,Pb,I,1.6,Fullerene @ F4,PEDOT:PSS,Mg | Ag,Toluene,DMF; NMP,False,80,Spin-coating,Air,0.16,False,0.88,19.5,0.71,12.3,cwhKPYDQQ-XOKE5oulB9yQQF3Rrn
MAPbI3,MA,Pb,I,1.6,ZnSe,Spiro-MeOTAD,Au,Unknown,DMF >> IPA,False,25.0 >> 100.0,Spin-coating >> Spin-coating,Unknown,0.1,False,1.04,20.8,0.7,15.36,cwh_xL347PPubjbvPT8xGHhrX5bY
FA0.3MA0.7PbI3,FA; MA,Pb,I,,SnO2-c | C60-SAM,Spiro-MeOTAD,Au,Diethyl ether,DMF; DMSO,False,65; 100,Spin-coating,N2,0.08,False,1.061,21.53,0.721,16.47,cwjRr-IMCIMLaV80-XwYvOgLYclN
MAPbI3,MA,Pb,I,1.6,SnO2-c,Spiro-MeOTAD,Ag,Diethyl ether,DMF,False,100.0,Spin-coating,Unknown,0.102,False,1.114,22.25,0.71,17.48,cwpDHTZNQdbg_03YUKriH_yrBPlk
MAPbI3,MA,Pb,I,1.6,TiO2-c | TiO2-mp,Spiro-MeOTAD,Au,Unknown,DMF >> IPA,False,80 >> 80,Spin-coating >> Spin-coating,N2 >> N2,0.159,False,1.128,22.46,0.79,20.01,cwxffkrQrvH2UdmIVBgKn92NEMqI
MAPbI3,MA,Pb,I,1.6,TiO2-c | TiO2-mp,Spiro-MeOTAD,Au,Unknown,DMF,False,100.0,Spin-coating,Unknown,0.1032,False,0.73,19.68,0.64,9.2,cwzXy9ceIyVj5AftiFDxVCsnpYD8
MAPbI3,MA,Pb,I,1.58,PCBM-60 | BCP,NiO,Ag,Unknown,DMSO; GBL,False,Unknown,Soft-cover deposition,Air,1.02,False,1.02,21.8,0.787,17.6,cx2A4jFB4hGB-kNPLfUXDngenldy
MAPbI3,MA,Pb,I,1.6,PCBM-60 | PrCMA,NiO-np,Ag,Unknown,DMF; DMSO,False,Unknown,Spin-coating,Air,0.104,False,1.1,19.5,0.8,17.2,cxDqkdFQFwI59VLWR4pK-qDvbIIl
MAPbI3,MA,Pb,I,1.6,TiO2-c,Spiro-MeOTAD,Au,Unknown,DMF >> IPA,False,125.0 >> 100.0,Spin-coating >> Spin-coating,N2 >> N2,0.096,False,0.99,21.42,0.536,11.4,cxuujxk27_ehtP8r4D14w61aHee6
MAPbI3,MA,Pb,I,1.6,PCBM-60 | C60 | BCP,PEDOT:PSS,Al,Unknown,DMF,False,100.0,Spray-coating,N2,0.1,False,0.9,16.36,0.65,9.7,cxwFokFPtWfqirkwLiWiz2olRTJo
CsPbBr2I,Cs,Pb,Br; I,,SnO2-np,Spiro-MeOTAD,Au,Methanol,DMSO,False,60 >> 250,Spin-coating,Unknown,,False,1.15,11.5,0.7240000000000001,9.57,cyJyC2evUxe11ICAg0vKuGlkWoTB
MAPbI3,MA,Pb,I,1.6,TiO2-c | TiO2-mp,P3HT,Au,Unknown,DMF >> IPA,False,70.0 >> 100.0,Spin-coating >> CBD,Unknown,0.1,False,0.952,19.78,0.73,13.65,cyZAbrj92veXZZlLrYR5fUfoBMCX
MAPbI3,MA,Pb,I,1.6,ZnO-c,PEDOT:PSS,Al,Chlorobenzene,DMF; DMSO,False,70; 100,Spin-coating,N2,0.1,False,0.88,17.5,,,cydE9FZsqxeGJMl7POJiZQEwaltU
MAPbI3,MA,Pb,I,1.6,Nb2O5,Spiro-MeOTAD,Au,Unknown,DMF,False,100.0,Spin-coating,N2,0.09,False,1.04,22.67,0.71,16.94,cye9KdQvOFQo9nKVKfQeW1lk_u3N
MAPbI3,MA,Pb,I,1.6,TiO2-c | TiO2-mp,Spiro-MeOTAD,Au,Chlorobenzene,DMF; DMSO,False,105.0,Spin-coating,Unknown,0.09,False,1.14,21.9,0.75,18.72,cyeynhwlbalW89wkAO9bTLBM4G_C
FAMAPbI3,FA; MA,Pb,I,,TiO2-np | C60,Spiro-MeOTAD,Ag,Unknown,DMF; DMSO >> IPA,False,Unknown >> 120.0,Spin-coating >> Spin-coating,Ar >> Ar,0.12,False,1.04,22.21,0.6629999999999999,15.3,cys1JxTVsfo6iEyYsUpYLuOC-FPB
FA0.5MA0.5PbI3,FA; MA,Pb,I,,PCBM-60,BV-FNPD,Ag,Unknown,DMF,False,100.0,Spin-coating,N2,0.01,False,0.94,24.28,0.38,8.64,cz1IyV-qsKP8nIMkLthXGVHLkN2f
MAPbI3,MA,Pb,I,1.6,PCBM-60,PEDOT:PSS,Al,Unknown,Unknown,False,Unknown,Spin-coating,Unknown,0.035,False,0.96,22.6,0.815,17.7,cz1KJTzYoKovQNBAROIGpQ8kmXBf
MAPbI3,MA,Pb,I,1.6,PCBM-60; Zn0.8Cd0.2S-np,NiO-c,Ag,Chlorobenzene,DMF; DMSO,False,60; 100,Spin-coating,Unknown,0.01,False,1.05,21.0,0.77,16.8,czQv2m1ZW38zl3dvWamVhFKd-A-X
MAPbI3,MA,Pb,I,1.6,PCBM-60 | ZnO,PEDOT:PSS,Ag,Unknown,DMF,False,110.0,Spin-coating,N2,0.104,False,0.95,16.0,0.745,11.3,czRx_dVN-UlmIVKX5r3R_GPnakaT
FAPbI3,FA,Pb,I,1.48,TiO2-c,Spiro-MeOTAD,Ag,Unknown,DMF; DMSO >> IPA,False,Unknown >> 100.0,Spin-coating >> Spin-coating,N2 >> N2,0.04,False,1.07,22.4,0.7759999999999999,16.2,czVoVbbrQMz0xKG2iZCBRafogV3l
MAPbBr0.15I2.85,MA,Pb,Br; I,,TiO2-c | TiO2-mp,Spiro-MeOTAD,Au,N2,DMF,False,100.0,Spin-coating,Air,0.21,False,1.0,14.7,0.6,9.0,czZxdGV5QU3aWEXVc-zJN2dql-bo
MAPbI3,MA,Pb,I,1.6,TiO2-c | TiO2-mp,SM09,Ag,Chlorobenzene,DMF,False,100.0,Spin-coating,N2,0.09,False,0.99,19.1,0.7,13.3,czgGElckqCtaQAfWXiBf-VDr8Se6
MAPbI3,MA,Pb,I,1.6,TiO2-c | TiO2-mp,YC06,Ag,Toluene,DMSO; GBL,False,100.0,Spin-coating,N2,0.16,False,1.02,22.32,0.76,17.44,czqJqiwbvODMSN8T-GaOSHtbPZe3
MAPb1.0I3,MA,Pb,I,1.55,PCBM-60,PEDOT:PSS,Al,Unknown,DMF >> IPA,False,60,Spin-coating >> CBD,N2 >> N2,0.0555,False,0.83,16.44,0.75,10.23,d-6u1hnnO6EWELNFyY_NyT3Nh6NO
MAPbI3,MA,Pb,I,1.6,TiO2-c | TiO2-mp,Spiro-MeOTAD,Au,Diethyl ether,DMF; DMSO,False,100.0,Spin-coating,Air,0.1,False,1.03,23.08,0.755,17.94,d-BRGkbH5kbyTxHzrhv9h0dtwJSB
MAPbI3,MA,Pb,I,1.6,TiO2-c,DR3T,Au,Chlorobenzene,DMSO; GBL,False,100.0,Spin-coating,N2,0.09,False,1.07,21.51,0.752,17.04,d-BYmBsHicNje4gdfzeyOmbnBl3F
MAPbI3,MA,Pb,I,1.6,PCBM-60 | LiF,Spiro-MeOTAD,Al,Toluene,DMF,False,100.0,Spin-coating,N2,0.04,False,0.804,18.9,0.63,9.5,d-XbAPpmwEZvnRJZmrxhBwMntqlD
MAPbI3,MA,Pb,I,1.6,PCBM-60 | AZO-np,PEDOT:PSS,Ag-nw,N2,DMF; DMSO,False,110.0,Spin-coating,N2,0.1,False,0.95,15.29,0.69,10.0,d-dCSexGVcCBZgKQ1-HBOqUQ2ClC
MAPbI3,MA,Pb,I,1.6,PCBM-60 | bis-C60,NiO-c,Ag,Toluene,DMSO; GBL,False,100.0,Spin-coating,N2,0.1,False,1.07,19.6,0.742,14.5,d-jA8rZ4HpPQqMTXUsXKiNng5tL5
MAPbI3,MA,Pb,I,1.6,TiO2-c,Spiro-MeOTAD,Ag,Unknown,none,False,100.0,Co-evaporation,Vacuum,0.1,False,1.0,17.5,0.597,10.51,d-lZZh7xmbLFB3_62y-ZvNYTDmrP
FAPbI3,FA,Pb,I,1.54,TiO2-np | C70,Spiro-MeOTAD,Ag,Unknown,DMF >> IPA,False,25 >> 120,Spin-coating >> Spin-coating,Ar >> Ar,0.12,False,1.05,19.19,0.617,12.42,d-vA43d_--UgoSnal35iETX1dXwJ
MAPb1.0I3,MA,Pb,I,1.55,TiO2-c | TiO2-mp,Spiro-MeOTAD,Au,Toluene,DMF; DMSO,False,100,Spin-coating,N2,0.1,False,1.042,22.293000000000003,0.775,18.01,d-xjhNEWUneYagRLHOL5luxGu-Cb
MAPbI3,MA,Pb,I,1.63,C60 | BCP,P3CT-Na,Au,Unknown,none,False,60; 80,Evaporation,Vacuum,1.0,False,1.01,21.15,0.77,16.37,d0AGHlkVtYF6g4CIhojrA1QKlo6o
MAPbI3,MA,Pb,I,1.6,SnO2-np,Spiro-MeOTAD,Ag,Vacuum,DMF >> IPA,False,Unknown >> 150.0,Spin-coating >> Spin-coating,N2 >> N2,0.1,False,0.99,21.76,0.61,13.06,d0FyMkCRtaukax6SCL-8bVFGyQbG
MAPbBr0.3I2.7,MA,Pb,Br; I,,C60; PCBM-60 | BCP,NiO-c,Ag,Toluene,DMF; DMSO,False,100.0,Spin-coating,Unknown,0.1,False,1.038,21.74,0.753,17.0,d0GS6dl4ZqrV9FUI5FSTZVxTxtKR
MAPbI3,MA,Pb,I,1.6,PCBM-60 | BCP,NiO-np,Ag,Chlorobenzene,DMF; DMSO,False,100.0,Spin-coating,N2,0.04,False,1.017,19.07,0.792,14.21,d0PmqtfoRu9fuJof-G4qVZZAMvY_
MAPbI3,MA,Pb,I,1.6,TiO2-c | TiO2-mp,Spiro-MeOTAD,Au,Unknown,DMF; DMSO >> IPA,False,Unknown >> 150; 120,Spin-coating >> Spin-coating,N2 >> N2,0.1,False,,,,14.3,d0YnSti0ko7aVVBTbCMTgq-fp5YA
MAPbI3,MA,Pb,I,1.6,PCBM-60 | BCP,NiO-c,Ag,Toluene,DMF; DMSO,False,100.0,Spin-coating,Ar,0.01,False,1.05,19.21,0.76,15.32,d0Z6VNRXhSziV8k4uv0ShiRbBrYE
MAPbI3,MA,Pb,I,1.6,TiO2-c | TiO2-mp,none,Carbon; NiO:rGO,Unknown,DMF; DMSO,False,100.0,Spin-coating,Air,0.15,False,0.841,19.33,0.52,8.5,d0bGUY7JQ89mVqv043k8QFcB5IN8
FA0.97MA0.03PbBr0.09I2.91,FA; MA,Pb,Br; I,,SnO2-np,Spiro-MeOTAD,Au,Unknown,DMF >> IPA,False,Unknown >> 70.0; 150,Spin-coating >> Spin-coating,N2 >> N2,0.1225,False,1.04,23.57,0.735,18.12,d0cgsJoGP7ZljFGW1s4roLULcI4M
MAPbI3,MA,Pb,I,1.6,TiO2-c | TiO2-mp,Spiro-MeOTAD,MoO3 | Ag,Unknown,Methanol; THF,False,Unknown,Spin-coating,N2,0.1,False,1.09,23.86,0.77,20.02,d0kNCO-OUy_LYtKbcmMahS5a5LFl
MAPbI3,MA,Pb,I,1.6,TiO2-c,Spiro-MeOTAD,MoO3 | Ag,Chlorobenzene,DMSO; GBL,False,100.0,Spin-coating,N2,0.09,False,1.1,22.1,0.78,19.0,d0xeH7u073kNoba3jzhqTEUjfJ4V
MAPbI3,MA,Pb,I,1.6,TiO2-c | TiO2-mp,Spiro-MeOTAD,Au,Toluene,DMF; DMSO,False,100.0,Spin-coating,Unknown,0.1,False,1.05,22.01,0.77,17.71,d12KatzBBAy-c_MCawejnW6Ps8jO
MAPbI3,MA,Pb,I,1.6,TiO2-c,Spiro-MeOTAD,MoO3 | Ag,Chlorobenzene,DMF; GBL,False,100.0,Spin-coating,N2,0.09,False,1.06,23.51,0.68,16.95,d1JHMRXhVRqFIxhR7pA68t60PWz3
MAPbI3,MA,Pb,I,1.6,TiO2-c | TiO2-mp | Al2O3,none,Carbon; WO2-np,Unknown,GBL,False,Unknown,Drop-infiltration,Unknown,0.3,False,0.934,17.96,0.642,10.77,d1LyiAL6WqZRmjRGYOmhu3DxLC4n
Cs0.05FA0.95PbI3,Cs; FA,Pb,I,,TiO2-c,Spiro-MeOTAD,Au,Chlorobenzene,DMSO; GBL,False,100.0,Spin-coating,Unknown,0.1,False,,,,,d1YiRwx30Sh_UwOvJ7inBU_UU3uw
MAPbI3,MA,Pb,I,1.6,PCBM-60 | ZnO-np,PEDOT:PSS,Al,Unknown,DMF,False,95.0,Spin-coating,N2,0.09,False,0.84,18.73,0.75,11.8,d1_LnSlQl2tk_dnrrOhi3IHCrwKa
CsPbI3,Cs,Pb,I,,TiO2-c | TiO2-mp,P3HT,Au,Unknown,DMF; H2O,False,100.0,Spin-coating,N2,0.09,False,0.97,13.96,0.593,7.99,d1_kxt2jkKKNUzVr8oPSP8Cn1415
MAPbI3,MA,Pb,I,1.5,TiO2-c,PEDOT:PSS,Au,Unknown,DMF >> IPA,False,80.0 >> 100.0,Spin-coating >> CBD,Air >> Air,0.12,False,0.96,18.83,0.67,12.18,d1n3AuAvAZ_KhMixQa1U4yyn1SjI
MAPbI3,MA,Pb,I,1.6,PCBM-60,NiO-c | PTZ-2,Ag,Chlorobenzene,DMF; DMSO,False,60; 100,Spin-coating,N2,0.09,False,1.025,21.14,0.758,16.77,d1ptMTG62bXATZ3GL4kCRmxIot1D
MAPbI3,MA,Pb,I,1.6,PCBM-60 | C60,NiO-c,Ag,Toluene,DMSO; GBL,False,100.0,Spin-coating,N2,0.0314,False,1.09,17.89,0.75,14.7,d1q9qI5ExHibNVJOaF7SAdsuG3sD
MAPbI3,MA,Pb,I,1.5,PCBM-60 | C60 | BCP,PTAA,Al,Unknown,DMF >> IPA,False,Unknown >> Unknown,Spin-coating >> CBD,Unknown,0.08,False,1.14,22.8,0.606,15.8,d1rEZ7MjBqoHJP7aErndK-xFG3su
MAPbI3,MA,Pb,I,1.61,PCBM-60 | AZO,NiO-c,Ag,Chlorobenzene,DMF; DMSO,True,100,Spin-coating,Unknown,0.185,False,0.94,19.0,0.55,9.8,d22qHk3Ad7dcwQ9NvIPsJ17gmtix
MAPbI3,MA,Pb,I,1.6,PCBM-60 | LiF,PEDOT:PSS,Al,Dichloromethane,DMSO; GBL,False,100.0,Spin-coating,N2,0.04,False,0.9,12.0,0.72,7.8,d2H80t1DivYgvGrgzdVZkL4njkH6
CsPbBrI2,Cs,Pb,Br; I,1.94,TiO2-c,Spiro-MeOTAD,Au,Unknown,DMF; DMSO,False,35; 120; 165,Spin-coating,Unknown,0.09,False,1.3,15.42,0.768,15.35,d2LHI2AgxCrowL47tUPze_oWPGfq
MAPbBr0.6I2.4,MA,Pb,Br; I,,PCBM-60 | BCP,PTAA | PFN,Cu,Diethyl ether,DMF; DMSO,False,100.0,Spin-coating,N2,0.1,False,1.13,18.3,0.79,16.3,d2VRLZHRwZh4e-hfAb-FnvTBWao2
FA0.85MA0.15PbBr0.15I0.85,FA; MA,Pb,Br; I,1.63,SnO2-np,Spiro-MeOTAD,Au,Chlorobenzene,DMF; DMSO,False,120,Spin-coating,N2,,False,,,,16.99,d2dZpCRNBRRP8sgLUJBRHNvJ-G2E
MAPbI3,MA,Pb,I,1.6,TiO2-c,Spiro-MeOTAD,Au,Unknown,DMF,False,100; 100,Spin-coating,Air,0.25,False,1.03,15.7,0.688,11.1,d2effCmdC6nw4Qqz_UmqjBnsGa8b
MAPbI3,MA,Pb,I,1.6,ZnO-np | SnO2-np,Spiro-MeOTAD,Ag,Unknown,DMF; DMSO,False,100.0,Spin-coating,Unknown >> Vacuum,0.1,False,1.15,21.74,0.764,19.1,d2vwWkVvXW6gCdwFRmLsWwY-7Wnj
FA0.85MA0.15PbBr0.45I2.55,FA; MA,Pb,Br; I,,TiO2-c,Spiro-MeOTAD,Au,Toluene,DMF; DMSO,False,100.0,Spin-coating,N2,0.1,False,,,,,d2zD9gs0pZRMxvQuy94y7YjWv5M1
Cs0.125FA0.875PbBr0.375I2.625,Cs; FA,Pb,Br; I,,SnO2-c,Spiro-MeOTAD,Au,Diethyl ether,DMF; DMSO,False,145.0,Spin-coating,Unknown,0.125,False,1.1,21.17,0.65,14.93,d30YU7w5xuxw-tqq0wjRyRBxWGqU
MAPbI3,MA,Pb,I,1.6,TiO2-c | TiO2-mp,Spiro-MeOTAD,Au,Unknown,DMF >> IPA,False,Unknown >> 95.0,Spin-coating >> Spin-coating,Unknown >> Air,0.08,False,1.014,17.35,0.72,12.42,d37Z_Uq_MWUb_LaLh6JmZfxl80jo
MAPbI3,MA,Pb,I,1.6,C60 | BCP,PEDOT:PSS,Ag,Chlorobenzene,DMF,False,80,Spin-coating,N2,0.1,False,0.93,19.7,0.794,14.6,d3TChZufQLNy1gE2XhVRnKqzC437
MAPbI3,MA,Pb,I,1.6,PCBM-60 | BCP,NiO-c,Ag,Tetraethyl orthosilicate,DMSO,False,100.0,Spin-coating,N2,0.07,False,1.028,21.15,0.7829999999999999,17.02,d3fif_KgWU0jWknHYepgba8hzrbp
MAPbI3,MA,Pb,I,1.6,TiO2-c,JY6,Ag,Unknown,DMF,False,95.0,Spin-coating,N2,0.09,False,1.05,21.18,0.76,16.81,d41UvCXlvlDhBc6f4cbzOcuiT3en
MAPbI3,MA,Pb,I,1.6,TiO2-nw,Spiro-MeOTAD,Au,Ar,DMF,False,100.0,Spin-coating,N2,0.16,False,0.926,19.92,0.65,11.47,d4Cwhn3JUmR8w0ExMUGflsbqoYKV
MAPbI3,MA,Pb,I,1.6,PCBM-60,PEDOT:PSS,Al,Unknown,DMF,False,90.0,Spin-coating,N2,0.017,False,,,,9.37,d4HhKM40DBblPe2p36lyIchT3VZz
Cs0.17FA0.83MAPbBr2.59I0.51,Cs; FA; MA,Pb,Br; I,1.64,TiO2-c | TiO2-mp,Spiro-MeOTAD,Au,Vacuum,DMF; NMP,False,140,Slot-die coating,N2,0.09,False,1.14,20.3,0.75,17.5,d4Hu1-zkqsCmy5hBaemLC23cs7Ti
CsPbBrI2 | CsxPbBrI2,Cs | Cs,Pb | Pb,Br; I | Br; I,,TiO2-c,PTAA,Au,Unknown,DMSO >> Octane,False,260.0 >> Unknown,Spin-coating >> Spin-coating,N2 >> N2,0.1,False,1.172,14.37,0.8,13.47,d4UxUHh0pJozxbrF0kk30rJXHV87
MAPbI3,MA,Pb,I,1.6,diPDI | TiO2,PEDOT:PSS,Al,Unknown,DMSO,False,110.0,Spin-coating,N2,0.1,False,0.02,0.81,0.54,8.8,d4dbmWR5WHTa1I_XkxP7nvYRLx2A
MAPbI3,MA,Pb,I,1.6,TiO2-c | TiO2-mp | ZrO2-mp,none,Carbon,Unknown,Unknown,False,50,Drop-infiltration,Unknown,0.1,False,0.88,22.7,0.61,12.0,d4kF37-Bs3BFiuRu3bgBDiRtJ-EG
MAPbI3,MA,Pb,I,1.6,PCBM-60 | F-R-COOK,NiO-np,Ag,Toluene,DMSO; GBL,False,100.0,Spin-coating,N2,0.045,False,1.08,18.51,0.721,14.37,d4miWJPp0OC-259uJ_0kfRyIwXhQ
MAPbI3,MA,Pb,I,1.55,TiO2-c,Spiro-MeOTAD,Au,Diethyl ether,DMF; DMSO,False,150.0,Spin-coating,Air,0.105,False,1.084,20.4,0.637,14.1,d4ueteKkfYT-Ur_G2ZtVLltZarb_
MAPbI3,MA,Pb,I,1.6,SnO2-c,Spiro-MeOTAD,Au,Ethyl acetate,DMF; DMSO,False,100.0,Spin-coating,Unknown,0.1,False,1.02,21.44,0.6459999999999999,14.2,d5DEIiWKslsQWCpAdEabtamzjvXQ
Cs0.1FA0.76MA0.14PbBr0.51I2.49 | (EPA)2PbI4,Cs; FA; MA | (EPA),Pb | Pb,Br; I | I,1.61,TiO2-c | TiO2-mp,Spiro-MeOTAD,Au,Trifluorotoluene,DMF; DMSO,False,100.0,Spin-coating,N2,0.16,False,1.14,22.3,0.77,19.6,d5MUULc7c71fMYEepc1RUqE0pXyG
FA0.9MA0.1PbBr0.2I2.7,FA; MA,Pb,Br; I,,SnO2-np,CI-GO | PTAA,Au,Unknown,DMF; DMSO >> IPA >> IPA >> IPA,False,Unknown >> Unknown >> Unknown >> 130.0,Spin-coating >> Spin-coating >> Rinsing >> Spin-coating,N2 >> N2 >> N2 >> N2,1.02,False,1.12,23.82,0.79,21.08,d5UTXOTUtV4k9MdaHso_UpJLVUYV
MAPb1.0I3,MA,Pb,I,1.55,TiO2-c | TiO2-mp,SGT-421,Au,Toluene,DMF; DMSO,False,100,Spin-coating,N2,0.1,False,,,,16.62,d5casjYUoju5E6GUO9AzpSK3629W
MAPbI3,MA,Pb,I,1.61,PCBM-60 | ZnMgO,NiO-c,Al,Vacuum,DMSO; GBL,False,100.0,Spin-coating,N2,0.1,False,1.041,20.3,0.7,14.7,d5foF5EHVvCl8sy9D13T8Gk-b3PF
MAPbI3,MA,Pb,I,1.6,TiO2-c | TiO2-mp,Spiro-MeOTAD,Au,Unknown,DMF,False,100.0,Spin-coating,Unknown,0.1,False,0.7,18.33,0.58,7.25,d5ftAVfjORvVtxmpY08aGfV9CPOC
MAPbI3,MA,Pb,I,1.6,none,Spiro-MeOTAD,Au,Unknown,DMF,False,100.0,Spin-coating,Unknown,0.09,False,1.02,21.33,0.55,11.87,d5gCNQAW8mA2PX1beuUav8gomDoX
MAPbI3,MA,Pb,I,1.6,PCBM-60 | Zr(acac)4,NiO-np,Ag,Chlorobenzene,DMF; DMSO,False,100.0,Spin-coating,Unknown,0.1,False,1.03,23.01,0.74,17.48,d5hODic-NxLb_VptIzGGUiumjir5
CsPbBrI2,Cs,Pb,Br; I,,ZnO-np | C60,NiO-c,Ag,Unknown,DMSO,False,160.0,Spin-coating,Unknown,0.09,False,1.19,15.39,0.76,13.92,d5rq0q4aa7RQt1YQtKRkR97XslDi
Cs0.07FA0.9MA0.03PbBr0.24I2.76,Cs; FA; MA,Pb,Br; I,,TiO2-c | TiO2-mp,Spiro-MeOTAD,Au,Chlorobenzene,DMF; DMSO >> IPA,False,150.0 >> 70,Spin-coating >> Spin-coating,Unknown,0.16,False,1.106,24.45,0.753,20.8,d5xyXZWE0wsQotVk1v2wBz43FLaS
MAPbI3,MA,Pb,I,1.56,TiO2-c,Spiro-MeOTAD,Au,Unknown,DMF; DMSO; n-butyl amine >> n-butanol,False,70.0 >> 100.0,Spin-coating >> CBD,Air >> Air,0.12,False,,,,13.96,d5ztjLGNXxQchhRLIfjJDzEpDjBP
MAPbI3,MA,Pb,I,1.58,ZnO-np,Spiro-MeOTAD,Au,Unknown,none,False,Unknown,Pulsed laser deposition,Vacuum,0.09,False,0.97,11.08,0.677,7.66,d638EUCXnf_O_HGpa5gA4KawngO4
Cs0.1FA0.9PbI3,Cs; FA,Pb,I,,TiO2-c,Spiro-MeOTAD,Au,Diethyl ether,DMF; DMSO,False,65.0; 150,Spin-coating,Unknown,0.125,False,1.008,22.835,0.715,16.45,d65DywKdvGriGLOHdTgMWEiaMxZe
MAPbI3,MA,Pb,I,1.6,TiO2-c,Spiro-MeOTAD,Au,Gas,DMF,False,Unknown,Spin-coating,Unknown,1.0,False,1.13,22.3,0.74,18.65,d69UM3vGKzX7UUn-D_lo1lq-IbZX
Cs0.17FA0.83PbBr0.75I2.25,Cs; FA,Pb,Br; I,,TiO2-c | PCBM-60,Spiro-MeOTAD,Au,Air,DMF,False,25; 70,Spin-coating,Air,0.1,False,1.06,20.22,0.73,15.93,d69jxpijTvQcNDiSlK47Dz7zCFVl
MAPbI3,MA,Pb,I,1.6,PCBM-60 | BCP,PEDOT:PSS,Ag,Toluene,DMF; DMSO,False,100.0,Spin-coating,Air,0.07,False,0.94,20.49,0.81,15.61,d6GYldWvSU7kArRqG-_291Oz3pBq
MAPbI3,MA,Pb,I,1.6,TiO2-c | TiO2-mp,Spiro-MeOTAD,Au,Ethyl acetate,DMF; DMSO,False,100.0,Spin-coating,N2,0.1,False,1.051,21.294,0.66,14.84,d6Q32tZs4Dgpzr5Apm3vp94xSge5
MAPbI3,MA,Pb,I,1.6,TiO2-c | TiO2-mp,Spiro-MeOTAD,Au,Diethyl ether,DMF; DMSO,False,100,Spin-coating,Unknown,0.1,False,1.1,23.29,0.742,19.0,d6UIH1En9kkk5Wvh_SFfii9au_xJ
MAPbI3,MA,Pb,I,1.6,PCBM-60 | BCP,PEDOT:PSS,Ag,Unknown,DMF; DMSO >> IPA,False,Unknown >> 100.0,Spin-coating >> Spin-coating,N2 >> N2,0.1,False,0.97,20.34,0.762,15.05,d6eoaN9S2HyDTJySDAuA1HjuOy-_
MAPbI3,MA,Pb,I,1.6,TiO2-c,Spiro-MeOTAD,Au,Unknown,GBL,False,120.0,Spin-coating,N2,0.8,False,1.04,21.26,0.68,15.12,d6fbD3OVubcAmhgBsTn-UiFcG9Ey
FAPbI3,FA,Pb,I,1.48,TiO2-c,Spiro-MeOTAD,Ag,Chlorobenzene,DMF; DMSO,False,150.0,Spin-coating,Unknown,0.1,False,1.05,22.7,0.63,15.02,d6mcMEgDpIQAExTaINfQMhUtppYn
MAPbI3,MA,Pb,I,1.51,ZnO-c | EMIM-PF6,Spiro-MeOTAD,Au,Unknown,DMF >> IPA,False,70.0 >> 70.0,Spin-coating >> Spin-coating,Unknown,0.12,False,0.998,19.16,0.706,13.5,d72kpoArCXrKePxru61HHZlD_b1s
(PEA)xCs0.15FA0.64MA0.2PbBr0.6I2.4,(PEA); Cs; FA; MA,Pb,Br; I,1.68,C60 | BCP,PTAA,Ag,Diethyl ether,DMF; NMP,False,100,Spin-coating,N2,,False,1.15,21.12,0.8059999999999999,19.6,d77r7BusvFLch-hiAWY0_dLmLG3c
MAPbI3,MA,Pb,I,1.6,TiO2-c,P3HT,Ag,Unknown,DMF,False,100.0,Spin-coating,Ar,0.1,False,0.94,19.3,0.7,12.9,d79De8t5QfX1NngdLtNMhCsUrtUp
Cs0.05FA0.83MA0.17PbBr0.36I2.64,Cs; FA; MA,Pb,Br; I,,SnO2-np,P3HT; Spiro-MeOTAD,Au,Unknown,DMF; DMSO,False,100,Spin-coating,Unknown,0.06,False,1.04,18.58,0.6829999999999999,13.2,d7N5_3O1q7HunnzQQ8tRzHHwtTKY
MAPbI3,MA,Pb,I,1.6,TiO2-c | TiO2-nt,Spiro-MeOTAD,Au,Chlorobenzene,DMF; DMSO,False,100.0,Spin-coating,N2,0.1,False,1.03,16.98,0.58,10.22,d7QH0LEKzhlkd26PpQ2OxheKpCEi
MAPbI3,MA,Pb,I,,TiO2-c | TiO2-mp,Spiro-MeOTAD,Ag,Unknown,DMF >> IPA >> IPA,False,100; 25 >> 25 >> 25,Spin-coating >> CBD >> Rinsing,Unknown,0.126,False,,,0.66,11.4,d7gV0L-rq_8BRBPI_4WtbidiEMKK
Cs0.05FA0.79MA0.16PbBr0.51I2.49,Cs; FA; MA,Pb,Br; I,1.6,TiO2-c | TiO2-mp,Spiro-MeOTAD,Au,Chlorobenzene,DMF; DMSO,False,100.0,Spin-coating,N2,0.1,False,0.97,18.49,0.51,9.2,d7rqeWz4pUFKPtb0R_rthOCie2Bg
MAPbI3,MA,Pb,I,1.6,PCBM-60 | BCP,PEDOT:PSS,Ag,Diethyl ether; Toluene,DMSO; GBL,False,100.0,Spin-coating,N2,0.07,False,1.103,20.33,0.778,16.02,d7vFydsG6cXyr5heOOgNCsvllJq8
MAPbI3,MA,Pb,I,1.6,PCBM-60 | PFN,PTAA,Al,Unknown,DMF >> IPA,False,100.0 >> 100.0,Spin-coating >> Spin-coating,Unknown,0.5,False,,,,16.26,d8IFmZxWwxWKt0cZ2aZP9-Nj5GOa
MAPbI3,MA,Pb,I,1.6,TiO2-c | TiO2-mp,none,Au,Unknown,DMF >> IPA; Toluene,False,Unknown >> 90.0,Spin-coating >> CBD,Air >> Air,0.08,False,0.93,16.9,,11.4,d8Uv_ZB2FttFslLOt-fM5zIR98Mx
MAPbI3,MA,Pb,I,1.59,TiO2-c | TiO2-mp,2TPA-2-DP,Au,Unknown,DMF >> IPA,False,Unknown >> 90,Spin-coating >> CBD,Air >> Air,0.08,False,0.974,18.82,0.7070000000000001,12.96,d8b9gdPxJKAkjhL1OiSEPIOh-iD0
FA0.85MA0.15PbBr0.45I2.55,FA; MA,Pb,Br; I,,TiO2-c | TiO2-mp,Spiro-MeOTAD,Au,Unknown,DMF; DMSO,False,70,Spin-coating >> Spin-coating,Unknown,0.096,False,1.11,21.73,0.77,18.57,d8cBsNY1H2qYGK1WHOGP1ZZ1z_LK
MAPbI3,MA,Pb,I,1.6,TiO2-c,PEDOT:PSS,Au,Chlorobenzene,DMF; DMSO,False,100.0,Spin-coating,Unknown,0.104,False,1.001,15.91,0.64,10.2,d8i2TsRzegXa-tn-xizErkbvgFuf
MAPbI3,MA,Pb,I,1.6,TiO2-c | TiO2-mp,Spiro-MeOTAD,Ag,Unknown,DMF >> IPA,False,Unknown >> 105.0,Spin-coating >> CBD,N2 >> N2,0.06,False,1.01,20.61,0.56,11.6,d8kUl_3bSRrBEMjwdFwoH3bHTyIj
MAPbI3,MA,Pb,I,1.6,TiO2-c,Spiro-MeOTAD,Au,Unknown,DMF,False,Unknown,Spin-coating,Unknown,0.09,False,0.95,18.5,0.647,11.3,d8mhDz9XvcI4Ah28a6fEkG7gKyB-
MAPbI3,MA,Pb,I,1.6,PCBM-60,P3HT,Ag,Diethyl ether,DMF; DMSO,False,65; 100,Spin-coating,N2,0.09,False,1.05,20.51,0.8,17.29,d9-7XWZyQB1D1VgvFpI04X_v5R4M
MAPbI3,MA,Pb,I,1.6,IDT6CN-TM | C60 | BCP,P3CT-Na,Ag,Chlorobenzene,DMF; DMSO,False,60.0; 80.0,Spin-coating,Unknown,0.09,False,1.072,22.31,0.83,19.79,d9Axzu1puHlbny5eQ1maA9gvJoSx
MAPbI3,MA,Pb,I,1.6,PCBM-60 | BCP,PEDOT:PSS,Ag,Unknown,none >> none,False,120.0 >> Unknown,Evaporation >> Gas reaction,Vacuum >> Chlorobenzene; MAI,0.09,False,0.96,17.47,0.797,13.33,d9E453IbePv0-c_3UWJeOawrto-7
MAPbI3,MA,Pb,I,1.5,C60 | BCP,VB-DAAF,Al,N2,DMSO; GBL,False,100.0,Spin-coating,Unknown,0.06,False,0.96,19.27,0.62,11.39,d9GhZS82fmOswkb-nxLBO89R1zwr
MAPb1.0I3,MA,Pb,I,1.55,PCBM-60 | BCP,NiO-c,Ag,Toluene,DMF; DMSO,False,100,Spin-coating,N2,1.02,False,1.051,21.378,0.73,16.38,d9Lg2w3sGAVZmhGFslk8T3n0OgW5
FA0.85MA0.15PbBr0.45I2.55,FA; MA,Pb,Br; I,,TiO2-c | SnO2-np,PDO1,Au,Chlorobenzene,DMF; DMSO,False,100.0,Spin-coating,Ar,0.2,False,1.08,22.6,0.6829999999999999,16.6,d9dZ1te3d7RzZK_Cgi_DsUJi4iLI
FAPbI3,FA,Pb,I,1.48,TiO2-c | TiO2-mp,Spiro-MeOTAD,Au,Toluene,DMSO,False,150.0,Spin-coating,Unknown,0.16,False,0.805,15.66,0.59,7.53,d9h7_KG_kkmA3VsFwFbymIRS-1bR
MAPbI3,MA,Pb,I,1.59,TiO2-c | TiO2-mp,Spiro-MeOTAD,Au,Unknown,DMF; DMSO >> IPA,False,65 >> 100,Spin-coating >> Spin-coating,Unknown,0.105,False,1.02,17.0,0.56,10.1,d9ndud_sDzTeFuMQYokHVcmCEzvg
FA0.83MA0.17PbBr0.39I2.61,FA; MA,Pb,Br; I,,TiO2-c,Spiro-MeOTAD,Au,Chlorobenzene,DMF; DMSO,False,100.0,Spin-coating,Unknown,0.24,False,1.01,22.49,0.775,17.65,d9yXqzzrqVM2HB6mckvwzOQd8hWW
Cs0.05FA0.81MA0.14PbBr0.43I2.57,Cs; FA; MA,Pb,Br; I,,TiO2-c | TiO2-mp,Spiro-MeOTAD,Ag,Ether,DMF; DMSO,False,150.0,Spin-coating,Unknown,0.14,False,1.09,19.87,0.6990000000000001,15.14,dA26Rxwprb85d2KQD3m7hDVSFBdJ
FA0.95MA0.05PbBr0.15I2.85,FA; MA,Pb,Br; I,,TiO2-c | TiO2-mp,PTAA,Au,Unknown,DMF; DMSO >> IPA,False,Unknown >> 100.0; 150,Spin-coating >> Spin-coating,Unknown,1.0,False,1.14,24.2,0.727,20.0,dA5Kfbm_4N-oR8VvxU5syzZFp_5b
MAPbI3,MA,Pb,I,,SnO2-np,Spiro-MeOTAD,Ag,Chlorobenzene,DMF; DMSO,False,50; 85,Spin-coating,N2,,False,1.14,20.0,0.797,18.0,dA89NfHsw8qcEDWV7TDbCxpIRZ3Z
MAPbI3,MA,Pb,I,1.6,TiO2-c | TiO2-mp,Spiro-MeOTAD,Au,Unknown,DMF >> none,False,60; 100 >> 150,Spin-coating >> Gas reaction,Air >> Air; MAI,0.11,False,1.0,19.4,0.67,12.89,dAGMXYpZnfvjAGijEhkebSvZs5VJ
MAPbI3,MA,Pb,I,1.6,PCBM-60 | LiF,Graphene oxide | PEDOT:PSS,Ag,Unknown,2-methoxyethanol,False,140.0,Spin-coating,Unknown,0.1,False,0.84,15.72,0.737,9.74,dALpugVW56zNQCJnguOrHAGC2pJh
FA0.83MA0.17PbBr0.5I2.5,FA; MA,Pb,Br; I,,TiO2-c,Spiro-MeOTAD,Ag,Chlorobenzene,DMF; DMSO,False,100.0,Spin-coating,N2,0.1,False,1.007,22.43,0.44,10.29,dARV0Y6TWNsa-txYytoyZDjvAtBF
Cs0.05FA0.81MA0.14PbBr0.45I2.55,Cs; FA; MA,Pb,Br; I,,TiO2-c | TiO2-mp,Spiro-MeOTAD,Ag,Anisole,DMF; DMSO,False,110.0,Spin-coating,N2,0.1,False,1.09,22.76,0.8059999999999999,20.11,dAS3woH77s1Q8o4L0BCLuXPXYoN7
MAPbI3,MA,Pb,I,1.6,SnO2-c,Spiro-MeOTAD,Au,Unknown,DMF >> IPA,False,70.0 >> 135.0,Spin-coating >> Spin-coating,N2 >> N2,0.108,False,1.08,21.55,0.74,17.25,dAYCGKYLnoh5BXWVFvX3vXU28-ds
FA0.83MA0.17PbBr0.17I0.83,FA; MA,Pb,Br; I,,PCBM-60 | Bphen,TS-CuPc,Ag,Unknown,DMF,False,100.0,Spin-coating,N2,0.0725,False,0.92,20.09,0.7,13.1,dAa62LZBVH0-vdxdgxRWKhL8rYaE
MAPbI3,MA,Pb,I,1.6,CdSe-QDs,Spiro-MeOTAD,Ag,Unknown,Unknown,False,90,Spin-coating,Unknown,0.052,False,0.95,18.3,0.56,9.7,dAa6okSTMx630Sp7feGEYXt3eCwD
MAPbI3,MA,Pb,I,1.6,PCBM-60,PEDOT:PSS,Al,Chlorobenzene,DMF,False,100.0,Spin-coating,N2,0.09,False,1.05,14.43,0.59,8.95,dAeyESbSLDcimMOpcmYGz3tL_3gP
MAPbI3,MA,Pb,I,1.6,TiO2-c | TiO2-mp,Spiro-MeOTAD,Au,Chlorobenzene,DMF; DMSO,False,105.0,Spin-coating,Air,0.09,False,1.1,21.59,0.716,17.0,dAleewDqVruBxQcMp6-4hRtgblUL
MAPbI3,MA,Pb,I,1.51,TiO2-c | TiO2-mp,1b @ triphenylamine modified azobenzene dyes,Au,Unknown,DMF | IPA,False,70 | 70,Spin-coating | CBD,Air | Air,0.1,False,0.917,15.96,0.616,9.02,dAzmaBbRejkCW1Iau0_BKbNQtPna
MAPbI3,MA,Pb,I,1.6,TiO2-c | TiO2-nw,Spiro-MeOTAD,AlAg,Diethyl ether,DMSO; GBL,False,115,Spin-coating,N2,0.09,False,0.96,21.63,0.71,14.81,dBOWXgr691zm0Am5XJp4Y0AQoezZ
MAPbI3,MA,Pb,I,1.6,PCBM-60 | PEI,PEDOT:PSS,Ag,Unknown,DMF,False,Unknown >> 100.0,Spin-coating >> Spin-coating,N2 >> N2,0.3,False,0.95,19.98,0.698,13.3,dBOlGR8ww9T-Ntvd6bJrHCnO0ivX
MAPbI3,MA,Pb,I,1.6,PCBM-60,Graphene,Ag,Unknown,DMF,False,100.0,Spin-coating,Unknown,0.09,False,0.96,16.2,0.52,8.3,dBq_FeiRY6JynmfNeJgaOmWtu15k
CsPbBrI2,Cs,Pb,Br; I,,TiO2-c,Spiro-MeOTAD,MoO3 | Ag,Chlorobenzene,DMSO,False,260.0,Spin-coating,N2,0.09,False,1.19,16.2,0.77,14.89,dBriKHc6KawPHoFkDwzX4tVbU88s
Cs0.05FA0.79MA0.16PbBr0.51I2.49,Cs; FA; MA,Pb,Br; I,,SnO2-c,Spiro-MeOTAD,Au,Chlorobenzene,DMF; DMSO,False,100,Spin-coating,N2,0.0314,False,,,,,dBwwBfIwR_IgKt7TgpLuQm4xlN35
MAPbI3,MA,Pb,I,1.6,PCBM-60,PEDOT:PSS,Al,Chlorobenzene,DMF; DMSO,False,100.0,Spin-coating,Unknown,0.1,False,0.93,18.7,0.65,11.43,dByaPm-ZL-ppypnuQu2nyLOQrHkB
MAPbI3,MA,Pb,I,1.6,PCBM-60 | BCP,NiMgLiO,Ag,Toluene,DMSO; GBL,False,100.0,Spin-coating,Unknown,0.09,False,1.062,18.643,0.637,12.62,dBzehYvZFoKgLz3pW3frDovmC-mK
Cs0.2FA0.8PbI3,Cs; FA,Pb,I,,SnO2-c | C60-SAM,Spiro-MeOTAD,Au,Diethyl ether,DMF; DMSO,False,150.0,Spin-coating,Unknown,0.08,False,1.04,21.44,0.763,17.01,dC1G7Mq80BMT6vRRPTYTV464WR5q
FA0.6MA0.4Pb0.4Sn0.6I3,FA; MA,Pb; Sn,I,1.25,C60 | BCP,PEDOT:PSS,Ag,Diethyl ether,DMF; DMSO,False,100.0,Spin-coating,N2,0.0891,False,0.84,24.44,0.7390000000000001,17.1,dCJMFLSQENSsmtHYutApKB4fhgf-
MAPbI3,MA,Pb,I,1.6,PCBM-60,Spiro-MeOTAD,MoO3 | Ag | MoO3,Unknown,DMF,False,100.0,Spin-coating,Unknown,0.12,False,0.978,14.11,0.564,7.8,dCXGJWryYbACLUikAorLRTkbc5LD
FA0.3MA0.7PbI3,FA; MA,Pb,I,,TiO2-c | SnO2-c,P3HT,Carbon,Vacuum,DMF,False,100.0,Spin-coating,Unknown,0.1,False,0.99,20.7,0.55,10.4,dCZzoBmh2EBPpgDWsNDfTL61jvDF
Cs0.05FA0.79MA0.16PbBr0.51I2.49,Cs; FA; MA,Pb,Br; I,1.6,SnO2-c,NiO-c,AZO-c,Chlorobenzene,DMF; DMSO,False,Unknown,Spin-coating,N2,0.12,False,0.67,0.4,0.17,,dC_NURIHlIlEJ3ekhF44aNvwwBWJ
MAPbI3,MA,Pb,I,,SnO2-c,Spiro-MeOTAD,Au,Diethyl ether,DMF; DMSO,False,65; 100,Spin-coating,N2,0.1,False,1.058,24.4,0.706,18.4,dCmBXJlTwqY2c-vaZePG1ru6I97o
MAPbI3,MA,Pb,I,1.6,PCBM-60 | C60 | BCP,PEDOT:PSS,Ag,Unknown,DMF,False,60; 100,Spin-coating,N2,0.04,False,0.72,17.45,0.57,7.2,dCrq-nTb92ZcQBehZg_zlbG7Tbo6
MAPbI3,MA,Pb,I,1.59,SnO2-c | C60,Spiro-MeOTAD,Ag,N2,DMF; DMSO,False,100.0,Spin-coating,Unknown,0.092,False,1.08,23.0,0.72,15.3,dD7W53FP1myg4BgzTCTDxu2xdz1C
MAPbI3,MA,Pb,I,1.6,PCBM-60 | BCP,P3CT-N,Ag,Chlorobenzene,DMF; DMSO,False,60; 80,Spin-coating,N2,0.09,False,1.08,21.51,0.7859999999999999,17.18,dDBpZD3FXAB5tGCIqiwuEc3JCRFz
MAPbI3,MA,Pb,I,1.6,PCBM-60 | BCP,NiO,Ag,Chlorobenzene,DMF; DMSO,False,100,Spin-coating,Unknown,0.1,False,0.919,12.87,0.654,7.7,dDE2j2rZtZQT9fpBk4o_Zh01diAc
MAPbI3,MA,Pb,I,1.6,TiO2-c | TiO2-mp | 4‐Aminobutyric acid,Spiro-MeOTAD,Au,Unknown,DMSO; GBL,False,100.0,Spin-coating,N2,0.09,False,1.008,21.33,0.73,15.79,dDGzWp0g64Kf00VairWG67Jklemo
FAPbI3,FA,Pb,I,1.48,TiO2-c | NAMF-H,Spiro-MeOTAD,Ag,Unknown,DMF; DMSO >> IPA,False,Unknown >> 100.0,Spin-coating >> Spin-coating,N2 >> N2,0.04,False,1.08,22.4,0.784,17.7,dDPes2Cf3eGFWnspASPtNEWXG89r
MAPbI3,MA,Pb,I,1.6,CdS,Spiro-MeOTAD,Au,Diethyl ether,DMF; DMSO,False,60; 125,Spin-coating,N2,0.1,False,0.971,19.83,0.6609999999999999,12.7,dDVD4UNtMOaJW2fE2-04Xj879bLG
MAPbI3,MA,Pb,I,1.58,PCBM-60 | BCP,PEDOT:PSS,Ag,Toluene,DMSO; GBL,False,100.0,Spin-coating,N2,0.12,False,0.94,19.63,0.74,13.8,dDk4HHErkcuokKqYilgMkxvESf9-
MAPbI3,MA,Pb,I,1.6,PCBM-60 | BCP,PEDOT:PSS,Ag,Unknown,DMSO; GBL,False,75.0,Spin-coating,N2,0.07,False,,,,15.5,dDnoAV7LOpU1Wu4mu-QLB2gXp1Jn
MAPbI3,MA,Pb,I,1.55,SnO2-c,PTAA,Au,Unknown,DMF >> IPA,False,Unknown >> 70.0,Spin-coating >> CBD,Ambient >> Ambient,0.09,False,0.96,20.0,0.51,9.79,dDqspVVwGldn0sxUN_JJwpCTBrNx
MAPbI3,MA,Pb,I,1.6,ZnO-c | ZnO-nw,Spiro-MeOTAD,Ag,Unknown,DMF >> IPA,False,70.0 >> 100.0,Spin-coating >> Spin-coating,Unknown,0.12,False,0.945,20.5,0.64,13.45,dDz69N85c6k0kAqEe0PRrc83ssvR
MAPbI3,MA,Pb,I,1.6,PCBM-60 | PEI,NiO-c,Ag,Toluene,DMSO; GBL,False,100.0,Spin-coating,Unknown,0.0409999999999999,False,1.02,20.7,0.77,16.3,dE2s44UR6nkEh8nSUDKckzxx7gvl
Cs0.05FA0.79MA0.16PbBr0.51I2.49,Cs; FA; MA,Pb,Br; I,,C60 | BCP,PTAA,Cu,Ethyl acetate,DMF; DMSO,False,100.0,Spin-coating,N2,0.16,False,1.08,21.7,0.76,17.8,dE4xYCbMpenE3_sYQEja53ZCUThY
MAPbI3,MA,Pb,I,1.6,TiO2-c,Spiro-MeOTAD,MoO3 | Ag,Chlorobenzene,DMSO; GBL,False,100.0,Spin-coating,N2,0.09,False,1.07,24.15,0.74,19.12,dEBZECiCUU7J0374uSh_Ay7BFN-B
MAPbI3,MA,Pb,I,1.6,SnO2-c,Spiro-MeOTAD,Au,Diethyl ether,DMF; DMSO,False,100.0,Spin-coating,Ambient,0.16,False,1.09,22.29,0.79,19.19,dEia4RjVHiqz7qyyr2SMx466V0Dx
MAPbI3,MA,Pb,I,1.6,TiO2-c | TiO2-mp | ZrO2-mp,none,Carbon,Unknown,GBL,False,60.0,Drop-infiltration,Ar,0.1,False,0.87,19.27,0.603,10.11,dEvikbj6ZNKcJE01ulOYeFgKB6j8
FA0.85MA0.15PbBr0.45I2.55,FA; MA,Pb,Br; I,,SnO2-c,SWCNTs | Spiro-MeOTAD,Au,Anisole,DMF; DMSO,False,100.0,Spin-coating,N2,0.1,False,1.07,22.4,0.69,11.6,dFAmz00kUkz-uCiHDst0jahxV9zQ
MAPbI3,MA,Pb,I,1.6,TiO2-c | TiO2-mp,Spiro-MeOTAD,Au,Diethyl ether,DMF; DMSO,False,60; 100,Spin-coating,Unknown,0.12,False,1.1,21.95,0.71,17.15,dFB1ugt6nQAPsFS9_R36stJmTgNO
MAPbI3,MA,Pb,I,1.6,TiO2-c | TiO2-mp,Spiro-MeOTAD,Au,Chlorobenzene,DMF,True,100.0,Spin-coating,N2,0.1,False,1.06,22.3,0.5920000000000001,14.0,dFRgdq8ogZWS3FqS1DiVmZ4kYrEG
MAPbI3,MA,Pb,I,1.6,TiO2-c,Spiro-MeOTAD,Ag,Unknown,DMF,False,85; 100,Spin-coating,Unknown,0.06,False,0.91,19.16,0.73,12.95,dFcEKw7edc69JB8kU7Gx7Ucpac0J
MAPbI3,MA,Pb,I,1.6,PCBM-60 | BCP,PEDOT:PSS,Au,Unknown,DMF >> IPA,False,Unknown >> 100.0,Spin-coating >> Spin-coating,Air >> Air,0.04,False,0.92,24.0,0.68,15.0,dFeSP9F2srf0ELyu9jFKcLxkUnFu
MAPbI3,MA,Pb,I,1.6,ZnO-c,Spiro-MeOTAD,Au,Unknown,DMF; DMSO >> H2O; IPA,False,100.0 >> 100.0,Spin-coating >> CBD,Unknown,0.0707,False,1.1,21.9,0.733,17.7,dFfmdtSao_JF5B-x989cU9Ul8bks
MAPbI3,MA,Pb,I,1.63,SnO2-c,Spiro-MeOTAD,Au,Unknown,DMF >> IPA,False,25; 75 >> 135,Spin-coating >> Spin-coating,Dry air >> Dry air,0.1031,False,,,,,dFw6bXPlcmOyDP--6FFK7BBnihvh
MAPbI3,MA,Pb,I,1.6,TiO2-c | TiO2-mp,Spiro-MeOTAD,Au,Diethyl ether,DMF; DMSO,False,65.0; 100,Spin-coating,Unknown,0.06,False,1.08,20.28,0.75,16.4,dFwAUTnWDyKtm1Vp3_Tc8lujA7jv
MAPbI3,MA,Pb,I,1.6,TiO2-c | TiO2-mp,Spiro-MeOTAD,AgAl,Toluene,DMSO; GBL,False,Unknown,Spin-coating,N2,0.09,False,1.1,23.53,0.73,18.9,dFy9Kz7YEvn3FpR4GmoIreaEUJ0M
MAPbI3,MA,Pb,I,1.6,TiO2-c | TiO2-mp,Spiro-MeOTAD,Au,Chlorobenzene,DMF; DMSO,False,105.0,Spin-coating,Air,0.09,False,,,,,dG1QJh89l3nh2VUr1FCw8gXp514q
Cs0.05FA0.79MA0.16PbBr0.51I2.49,Cs; FA; MA,Pb,Br; I,,PCBM-60 | BCP,NiMgLiO,Ag,Chlorobenzene,DMF; DMSO,False,150.0,Spin-coating,Unknown,0.09,False,1.03,21.99,0.735,16.64,dG38klr2od0umQg-92XYfRLzJl21
MAPbI3,MA,Pb,I,1.6,TiO2-c,Spiro-MeOTAD,Au,Chlorobenzene,DMF; DMSO >> IPA,False,100.0 >> 150,Spin-coating >> Spin-coating,N2 >> N2,0.16,False,0.91,22.4,0.634,13.0,dG6iI1dOZ7EjwDperasiRoYr4JfC
(PEA)2MA39Pb40I121,(PEA); MA,Pb,I,,TiO2-c,Spiro-MeOTAD,Au,Unknown,DMF,False,100.0,Spin-coating,Unknown,0.049,False,1.09,22.56,0.742,18.24,dG7O6gSsz-GGhra0bah5WE6SUDnt
MAPbI3,MA,Pb,I,1.6,TiO2-c,Spiro-MeOTAD,Ag,Diethyl ether,GBL; N-methyl-2-pyrrolidinone,False,100.0,Spin-coating,Air,0.12,False,1.07,21.3,0.76,17.3,dGEh5idLJfPar76dbFJt9HPuTWiM
MAPbI3,MA,Pb,I,1.6,TiO2-c | TiO2-mp | Al2O3-mp,none,Carbon,Unknown,NMP,False,20.0,Drop-infiltration,Air,0.09,False,0.84,13.77,0.745,8.6,dGMNZOBfSAnTsY_u2pd6eGgpM8i_
MAPbI3,MA,Pb,I,1.5,SnO2-c,Spiro-MeOTAD,Au,Unknown,none >> none,False,Unknown >> 130.0,Evaporation >> Evaporation,Vacuum >> Vacuum,0.1,False,0.965,22.91,0.58,12.82,dGU1MLfT3JoiRvaGK1U5j4AQyp9i
MAPbI3,MA,Pb,I,1.6,TiO2-c | TiO2-mp | ZrO2-mp,none,Carbon,Chlorobenzene,DMF; DMSO,False,100.0,Spin-coating,Unknown,0.1,False,1.02,22.33,0.612,13.88,dGvpi9H7-ZxDmcpUDga2e3TZaubc
FAPbBr0.45I2.55,FA,Pb,Br; I,,TiO2-c,Spiro-MeOTAD,Au,Unknown,DMF; DMSO >> IPA,False,100.0 >> 150.0,Ultrasonic spray >> CBD,Air >> Air,1.0,True,0.978,21.2,0.4629999999999999,9.6,dGxvFkUdJcrVlM8lpCL2igyna9ze
MAPbI3,MA,Pb,I,1.6,TiO2-c,Spiro-MeOTAD,Ag,Diethyl ether,GBL; NMP,False,150.0,Spin-coating,Unknown,0.12,False,1.1,21.9,0.741,17.8,dGySZqqP_r9rIdPFTUlQqLzJdzGi
