Repository: GouravSidana/firstML

# firstML
My first Machine Learning Project

File: filtered_perovskite.csv (part 101 of 155)
Formula,A_ion,B_ion,X_ion,Bandgap,ETL,HTL,Backcontact,Antisolvent,Solvent,Solv_annel,Anneal_temp,Dep_procedure,Synth_atm,Cell_area,Is_module,Voc,Jsc,FF,PCE,entry_id
CsPbI3,Cs,Pb,I,1.5,PCBM-60 | BCP,NiO-c,Ag,Isopropyl acetate; Toluene,DMF,False,100.0,Spin-coating,Air,0.0464,False,1.08,19.11,0.758,15.64,dH-PswONs27Pz68LHl5vjCCHbcwI
MAPbI3,MA,Pb,I,1.6,TiO2-c,Spiro-MeOTAD,Au,Unknown,DMF,False,Unknown,Spray-coating,Air,0.1,False,0.87,18.81,0.48,7.4,dH-mshYpgavhg92pC_ATBnsIahhD
MAPbI3,MA,Pb,I,1.52,TiO2-c | TiO2-mp,Z35,Au,Unknown,DMF; DMSO >> IPA,False,70.0 >> 100.0,Spin-coating >> Spin-coating,Unknown,0.16,False,0.939,16.369,0.48,7.7,dH8E5Oeav90Dg6X9xbyHEu_T1frs
MAPbI3,MA,Pb,I,1.6,C60 | BCP,m-MTDATA,Ag,Unknown,DMF,False,Unknown,Spin-coating,Unknown,0.044,False,1.033,21.57,0.7959999999999999,17.69,dHD67eP0QShEGYiSGj4ZC5_IpDCd
FA0.85MA0.15PbBr0.45I2.55,FA; MA,Pb,Br; I,,TiO2-c | TiO2-mp,PEDOT,Carbon,Chlorobenzene,DMF; DMSO,False,Unknown,Spin-coating,N2,0.09,False,1.02,23.6,0.66,15.9,dHGxNxVmJtQLgvVffcLSCU-UNtqE
MAPbI3,MA,Pb,I,1.6,PCBM-60,TAPC,Ag,Unknown,DMF; DMSO >> IPA,False,Unknown >> 105.0,Spin-coating >> Spin-coating,Unknown,0.04,False,0.89,21.07,0.701,13.2,dHHaV7Tpy5WoWegat414RpWkIilt
MAPbI3,MA,Pb,I,1.6,TiO2-c | TiO2-mp,Spiro-MeOTAD,Ag,Unknown,DMF; DMSO >> IPA,False,Unknown >> 150.0,Spin-coating >> Spin-coating,Unknown,0.1,False,0.99,18.5,0.685,12.6,dHNWJSVTHpI6o5xP368ziQaYMr5h
FA0.83MA0.17PbBr0.51I2.49,FA; MA,Pb,Br; I,1.61,TiO2-c | TiO2-mp | TiN,PTAA,Au,Chlorobenzene,DMF; DMSO,False,110,Spin-coating,N2,0.09,False,1.148,22.83,0.762,19.0,dHO02IWmzq31ewWTfZEWYywG9ZOu
MAPbI3,MA,Pb,I,1.6,SnO2-c | TiO2-mp,Spiro-MeOTAD,Ag,Unknown,DMF; DMSO >> IPA,False,Unknown >> 150.0,Spin-coating >> Spin-coating,N2 >> N2,0.07,False,1.01,20.45,0.73,15.13,dHVlGvOTE1sTzJcZP3V93hIChw5Q
MAPbI3,MA,Pb,I,1.53,TiO2-c | TiO2-mp,Spiro-MeOTAD,Au,Unknown,DMF >> none,False,110.0 >> 145.0,Spin-coating >> Gas reaction,Air >> Air; MAI,0.1,False,0.91,17.7,0.7,11.3,dHWxoKiu3uO4QOcXrjaMXMfgi3mt
CsPbBrI2,Cs,Pb,Br; I,,SnO2-np,Spiro-MeOTAD,Au,Unknown,DMF; DMSO >> none,False,25; 280 >> Unknown,Spin-coating >> Evaporation,Unknown >> Vacuum,0.08019,False,1.243,16.62,0.6729999999999999,14.02,dHZNgbXLxK26CS-IaiiVcAEoHIQb
Cs0.05FA0.7885MA0.1615PbBr0.51I2.49,Cs; FA; MA,Pb,Br; I,,TiO2-c | TiO2-nw,Spiro-MeOTAD,AgAl,Diethyl ether,DMF; DMSO,False,100.0,Spin-coating,Unknown,0.1,False,1.07,23.21,0.76,18.99,dHgC6n58iM5kpCoB4Wmtlw9439If
Cs0.05FA0.81MA0.14PbBr0.45I2.55,Cs; FA; MA,Pb,Br; I,,TiO2-c,Spiro-MeOTAD,Au,Chlorobenzene,DMF; DMSO,False,100,Spin-coating,N2,0.06,False,1.02,23.01,0.7,16.52,dHiUFhaVAC3wVRA2sfMRhVQBtQHR
MAPbI3,MA,Pb,I,1.6,PCBM-60 | BCP,NiO-np,Ag,Toluene,DMSO; GBL,False,100.0,Spin-coating,N2,0.077,False,1.02,17.13,0.715,12.48,dHxty9oF2m-D7Ky3DL1kO_Se3VyC
MAPb0.92Sb0.08I3,MA,Pb; Sb,I,1.65,PCBM-60,NiO-c,Al,Unknown,DMF >> IPA,False,25.0 >> 100.0,Spin-coating >> Spin-coating,N2 >> N2,0.1,False,1.05,15.23,0.55,8.8,dI1xj6lvVwl8s22LSdmF6Bifx0M_
MAPbI3,MA,Pb,I,1.6,TiO2-c | TiO2-mp,Spiro-MeOTAD,Au,Unknown,DMF >> IPA,False,Unknown,Spin-coating >> CBD,Unknown,0.285,False,0.977,17.4,0.7,12.0,dI4mm5i75YkGFKTgW9WcvA-55PD8
MAPbI3,MA,Pb,I,1.61,TiO2-c | TiO2-mp,Spiro-MeOTAD,Au,Unknown,DMF >> none,False,70 >> 145,Spin-coating >> Closed space sublimation,Air >> Air,0.09,False,1.05,22.11,0.77,18.04,dINLIwAgG_BIEdB9f5LBlAEyp61g
FA0.83MA0.17PbBr0.51I2.49,FA; MA,Pb,Br; I,1.62,TiO2-c | TiO2-mp,Spiro-MeOTAD,Au,Chlorobenzene,DMF; DMSO,False,100.0,Spin-coating,Unknown,0.1,False,1.04,20.47,0.71,15.14,dIROZdkePkY_51dJUn-k7xP4yF6W
MAPbI3,MA,Pb,I,1.6,TiO2-c,Spiro-MeOTAD,Au,Unknown,DMF >> IPA,False,Unknown >> 90.0,Spin-coating >> CBD,Air >> Air,0.1,False,0.99,15.5,0.65,9.97,dIhfaPF2CFDhltmEpZzyZORi1V7F
FA0.85MA0.15PbBr0.45I2.55,FA; MA,Pb,Br; I,,TiO2-c | TiO2-mp,Spiro-MeOTAD,Au,Chlorobenzene,DMF; DMSO,False,100.0,Spin-coating,N2,0.16,False,1.13,23.87,0.76,20.4,dIkfuMcY_5CJl8F2u6tJ-H0rTkYK
MAPbBr0.87I2.13,MA,Pb,Br; I,1.72,TiO2-c | TiO2-mp,PTAA,Au,Unknown,DMF; GBL,False,100.0,Spin-coating,Unknown,0.096,False,0.955,14.232,0.617,9.38,dImUbOc1OZHjRps-vYfrERjxeUbe
MAPbI3,MA,Pb,I,1.59,PCBM-60 | BCP,NiO-np,Ag,Toluene,DMF; DMSO,False,100,Spin-coating,N2,0.046,False,1.06,19.15,0.736,14.86,dJ0ZJLRJh_pU6BJS8iC07vXfo-C1
CsPbI3,Cs,Pb,I,1.73,SnO2-np,Spiro-MeOTAD,Au,Unknown,DMF; DMSO,True,Unknown,Spin-coating,N2,0.108,False,1.06,18.35,0.754,14.72,dJDRDxMw3ku9UfIPD_l0N17BJTF4
MAPbI3,MA,Pb,I,1.6,TiO2-c | TiO2-mp,Spiro-MeOTAD,Ag,Unknown,H2O >> IPA,False,Unknown >> 100.0,Spin-coating >> CBD,Unknown,0.09,False,0.9,21.2,0.72,13.7,dJIPFYrwv0_uQLYQn5lR11Yx4sfb
MAPbI3,MA,Pb,I,1.6,ZnO-c,Spiro-MeOTAD,Au,Unknown,DMF; DMSO >> IPA; H2O,False,100 >> 100,Spin-coating >> CBD,Air >> Air,0.0707,False,1.07,20.79,0.69,15.58,dJNpdKmBkb7Se4oUjyuYSIOxvK8e
CsPbBrI2,Cs,Pb,Br; I,1.91,TiO2-c,Spiro-MeOTAD,Au,Unknown,DMF; DMSO,False,120; 200,Spin-coating,Unknown,0.09,False,1.25,15.44,0.79,15.25,dJXYqNKgou0xRzSYY2rFwQOt8mTf
Cs0.05FA0.79MA0.16PbBr0.51I2.49,Cs; FA; MA,Pb,Br; I,,SnO2-c,Spiro-MeOTAD,Au,Chlorobenzene,DMF; DMSO,False,100.0,Spin-coating,Unknown,0.16,False,1.15,22.0,,,dJg56YQQAa8V5TccHwYRBoRQRdZz
MAPbI3,MA,Pb,I,1.6,TiO2-c | TiO2-mp | Al2O3-c,Spiro-MeOTAD,Au,Unknown,DMF,False,120.0,Spin-coating,N2,0.25,False,0.92,18.6,0.6779999999999999,11.6,dJqcXqvvCZ_NM_KfYxzPiWXMKhih
MAPbI3,MA,Pb,I,1.6,PCBM-60 | ZnO-np,CuI | PEDOT:PSS,Al,Unknown,DMF,False,60,Spin-coating,Unknown,0.1,False,0.92,20.5,0.76,14.3,dJzQYER7bdaaESFcLtDoD7JpPOEF
MAPbI3,MA,Pb,I,1.6,C60,SWCNTs | Spiro-MeOTAD,none,Diethyl ether,DMF; DMSO,False,65; 100,Spin-coating,Unknown,0.1,False,1.05,22.8,0.66,16.0,dKBlku-9RWF56gQt5Co4ei1JVlM7
FAPbI3,FA,Pb,I,1.48,ZnO-np,Spiro-MeOTAD,Ag,Unknown,DMF >> IPA,False,70; 100 >> 135,Spin-coating >> Spin-coating,N2 >> N2,0.04,False,1.07,20.5,0.685,15.0,dKJUdmX38eZfaHGPanORhWNlEiU_
MAPbI3,MA,Pb,I,1.6,PCBM-60,PEDOT:PSS,Al,Chlorobenzene,Unknown,False,100.0,Spin-coating,N2,0.09,False,0.94,22.57,0.7070000000000001,14.74,dKS2mrbFOWik4JAqbtknhkTFbfPe
MAPbI3,MA,Pb,I,1.59,TiO2-c | TiO2-mp,Spiro-MeOTAD,Mo,Unknown,DMF >> IPA,False,Unknown >> 80,Spin-coating >> Spin-coating,Air >> Air,0.1,False,0.97,20.61,0.6779999999999999,13.58,dKvtghqGicH1ZBDl4ygPlw0T1HrI
FA0.85MA0.15PbBr0.45I2.55,FA; MA,Pb,Br; I,,TiO2-c,Spiro-MeOTAD,Au,Toluene,DMF; DMSO,False,100.0,Spin-coating,Unknown,0.15,False,1.07,23.45,0.711,17.83,dKy8ookcT1r-XCpt9cIitPiZGETM
MAPbI3,MA,Pb,I,1.6,TiO2-c | PCBM-60,PTAA,Au,Diethyl ether,DMSO; GBL,False,100.0,Spin-coating,Unknown,0.16,False,1.03,20.3,0.721,15.2,dL6k4rK_dE7AtAANl9QG5qR6tXRG
MAPbI3,MA,Pb,I,1.6,TiO2-np,Spiro-MeOTAD,Au,Chlorobenzene,DMAc; NMP,False,Unknown,Spin-coating,N2,0.07,False,1.0,20.14,0.711,14.27,dLDdq3c1UpkwqkTaSEAjqZjJWN8t
Cs0.05FA0.75MA0.1PbBr0.3I2.9,Cs; FA; MA,Pb,Br; I,,TiO2-c | TiO2-mp,P3HT,Au,Chlorobenzene,DMF; DMSO,False,100.0,Spin-coating,Unknown,3.0,True,1.07,17.7,0.698,13.3,dLFkLSqrZy7PFZnHU9LZ8kmLzrad
MAPbI3,MA,Pb,I,1.6,TiO2-c,Spiro-MeOTAD,Au,Unknown,DMF,False,105.0,Spin-coating,N2,0.1,False,1.0,22.4,,,dLKl-MjV6f2Q7i2DHAvm24yKTA05
FA0.85MA0.15PbBr0.45I2.55,FA; MA,Pb,Br; I,,TiO2-c | TiO2-mp,Spiro-MeOTAD,Au,Chlorobenzene,DMF; DMSO,False,100.0,Spin-coating,Air,0.09,False,,,,,dLOOI-yZwXbSOObG2GtkY3KYL5PW
MAPbI3,MA,Pb,I,1.6,SnO2-np,PTAA,Au,Chlorobenzene,DMF; DMSO,False,100.0,Spin-coating,Unknown,0.04,False,1.0490000000000002,22.25,0.727,16.96,dLPplZ0Y3mIMKjX0q1by9pGC66s9
MAPbI3,MA,Pb,I,1.56,TiO2-c | TiO2-nw,Spiro-MeOTAD,Au,Chlorobenzene,DMSO; GBL,False,100.0,Spin-coating,Air,0.1,False,1.02,21.5,0.61,14.2,dLXerY3joBHK8FQv36oU8Xk_8U93
MAPbI3,MA,Pb,I,1.589,C60; PCBM-60 | Zr(acac)4,NiO-np,Cu,Chlorobenzene,DMF,True,100.0,Spin-coating,N2,0.1,False,1.08,23.47,0.794,20.13,dLwTtSIAdaKbtreBrrzIzkWOIZYp
Cs0.15FA0.85PbI3,Cs; FA,Pb,I,1.52,TiO2-c,Spiro-MeOTAD,Ag,Toluene,DMF; DMSO,False,170.0,Spin-coating,Unknown,0.1,False,1.06,20.39,0.74,15.2,dM3LYjgyanEoqt_9RSJbe1zSFL-m
,MA | FA,Pb,Br; I,1.713,C60 | BCP,2PACz,Cu,N2,2-methoxyethanol; acetonitrile; NMP; DMF,False,Unknown,Slot-die coating,Unknown,0.16,False,1.191,17.883,0.661,14.08,dM4UMZIUoAPc3iiRdli8oBgJtXLs
MAPbBr1.2I1.8,MA,Pb,Br; I,,bis-C60,NiO-c,Ag,Toluene,DMF,False,100.0,Spin-coating,Unknown,0.1,False,1.3,9.2,0.63,7.5,dMBDZJLOvCHUypKbjnAzf_0onFgh
MAPbI3,MA,Pb,I,1.6,TiO2-c,Spiro-MeOTAD,Au,Unknown,GBL,False,120.0,Spin-coating,Unknown,0.81,False,1.04,14.3,0.502,7.47,dMFhdAFUmqtJ-1XzWDV6FqhFSyWU
MAPbI3,MA,Pb,I,1.6,C60 | BCP,TPAC-SAM,Ag,Chlorobenzene,DMF; DMSO,False,40.0; 95.0,Spin-coating,Unknown,0.1,False,1.11,21.57,0.7879999999999999,19.0,dMFtruu-VAREH0CdAz69UGh2g3UT
MAPbI3,MA,Pb,I,1.5,PCBM-60 | BCP,NiO-c,Ag,Unknown,DMF; DMSO,False,90.0,Doctor blading,Air,0.1,False,1.113,20.031,0.688,15.34,dMUXI3PoiSNDvIz6dx9J4sEPSe1f
MAPbI3,MA,Pb,I,1.6,TiO2-c,ITIC,Au,Chlorobenzene,DMSO; GBL,False,100.0,Spin-coating,N2,0.09,False,1.06,20.66,0.7559999999999999,16.58,dMXeBdLoxsZIgoveixU2vUW-JCx7
MAPbI3,MA,Pb,I,1.6,TiO2-c,Spiro-MeOTAD,Ag,Unknown,DMF,False,100.0,Spin-coating,Air,0.075,False,1.068,23.35,0.7,17.46,dMfnceJVWXaLG7VS9M3lXwfgc8Hh
MAPbI3,MA,Pb,I,1.6,TiO2-c | TiO2-mp,Spiro-MeOTAD,Au,Unknown,DMF; DMSO,False,Unknown,Spin-coating,Unknown,0.1,False,1.025,21.35,0.65,14.22,dMgmLqLxACk2a1BcwtAUx8-ToFDc
MAPbI3,MA,Pb,I,1.5,none,Spiro-MeOTAD,Ag,Unknown,DMF,False,Unknown,Spin-coating,N2,0.04,False,0.88,15.53,0.594,8.11,dMiAckJiBcsf6NSPXdiIdIOl60nv
Cs0.70FA0.30PbI3,Cs; FA,Pb,I,,TiO2-c,Spiro-MeOTAD,Ag,Toluene,DMF; DMSO,False,170.0,Spin-coating,Unknown,0.1,False,1.0,18.08,0.56,10.2,dMiIrHpBsWfmDFP7re5WfYo-FjtL
Ca0.1MA0.9PbBr0.3I2.7,Ca; MA,Pb,Br; I,,TiO2-c | TiO2-mp,Spiro-MeOTAD,Au,Chlorobenzene,DMSO; GBL,False,70; 110; 150,Spin-coating,Air,0.09,False,1.07,20.9,0.71,15.9,dMl3uhWsw7zxK_Un9tAoD2nzehyj
MAPbI3,MA,Pb,I,1.6,TiO2-c,Spiro-MeOTAD,Ag,Unknown,DMF >> IPA,False,Unknown >> 75.0,Spin-coating >> Spin-coating,Ar >> Ar,0.15,False,0.94,21.5,0.489,9.9,dMmgLV_u4oVVrIAV5f4tlMLEfUwv
FA0.85MA0.15PbBr0.6I2.4,FA; MA,Pb,Br; I,,PCBM-60 | BCP,PEDOT:PSS,Ag,Anisole; Chlorobenzene,DMF; DMSO,False,100.0,Spin-coating,Air,0.919,False,0.89,19.7,0.507,8.82,dMrAG6ziMvCGrFsRDFqY0XGFcrvp
Cs0.05FA0.81MA0.14PbBr0.45I2.55,Cs; FA; MA,Pb,Br; I,,TCl-PDI,P3HT,MoO3 | Ag,Chlorobenzene,DMF; DMSO,False,100.0,Spin-coating,N2,0.04,False,1.05,17.01,0.6920000000000001,11.98,dMxm8NbTZRAst2XUZ87qht8ZDXfD
MAPbI3,MA,Pb,I,1.6,TiO2-c,Spiro-MeOTAD,Au,Unknown,DMF >> IPA,True,70.0 >> 70.0,Spin-coating >> Spin-coating,N2 >> N2,0.1,False,1.1,23.2,0.6920000000000001,17.7,dNA8h-4Oi4a-9nIGd617TnxYH7rD
MAPbI3,MA,Pb,I,1.6,PCBM-60 | Bphen,PEDOT:PSS,Ag,Unknown,DMF | IPA,False,70 | 100,Spin-coating | Dropcasting,Unknown,0.1,False,0.84,15.84,0.71,9.48,dNE_i5xTEU2k4n6aYZ3tag-wUPYP
Cs0.2FA0.8PbBr0.32I2.68,Cs; FA,Pb,Br; I,,TiO2-c | TiO2-mp,Spiro-MeOTAD,Au,Chlorobenzene,DMF; DMSO,False,100.0,Spin-coating,Unknown,0.1,False,0.969,21.26,0.674,13.9,dNJBX8Q-2gYnJ6E_s2eygLwJBekL
Cs0.05FA0.80MA0.15PbBr0.45I2.55,Cs; FA; MA,Pb,Br; I,,SnO2-c,Spiro-MeOTAD,Au,Ethyl acetate,DMF; DMSO,False,70; 100,Spin-coating,N2,0.105,False,1.14,22.12,0.73,18.65,dNO6oebFGz8vIXGbYC_kTm3-ChVB
MAPbI3,MA,Pb,I,1.6,PCBM-60,TAPC,Ag,Unknown,DMF; DMSO >> IPA,False,Unknown >> 105.0,Spin-coating >> Spin-coating,Unknown,0.04,False,0.93,20.26,0.718,13.47,dNc9uGyDG08VFQnKSU9vwrrcDFJX
MAPbI3,MA,Pb,I,1.6,TiO2-c | TiO2-mp,Spiro-MeOTAD,MoOx | IZO | Au,Toluene,DMSO; GBL,False,100.0,Spin-coating,Unknown,0.16,False,0.865,19.06,0.71,11.7,dNlaAnBT9TDtLuM7F-tjjPcqedu5
MAPbBr0.1I2.9,MA,Pb,Br; I,1.59,TiO2-c,Spiro-MeOTAD,Ag,Unknown,DMF,False,60.0; 80.0; 100.0,Spin-coating,N2,0.1,False,1.04,19.88,0.732,16.3,dNnv1TNkzepKl_huVRCllXzTUvou
MAPbI3,MA,Pb,I,1.6,TiO2-c | TiO2-mp,Spiro-MeOTAD,Au,Toluene,DMSO; GBL,False,100.0,Spin-coating,Unknown,0.1,False,1.07,20.27,0.644,13.98,dNqtXSZqocY21RTB0IUvP5A8DgMY
MAPbI3,MA,Pb,I,1.55,PCBM-60,PEDOT:PSS,Al,Unknown,DMF >> IPA,False,70.0 >> 130.0,Spin-coating >> Spin-coating,N2 >> Air,0.1,False,0.94,20.8,0.73,14.3,dNtpUAQfFEgXoLeBah-P9sJq1BD-
MAPbI3,MA,Pb,I,1.6,TiO2-c | TiO2-mp,Chl‐1,Ag,Chlorobenzene,DMF,False,100.0,Spin-coating,Unknown,0.1,False,0.83,20.92,0.659,11.44,dOBxjDYlx1keEtzKfAPCRHg0p1UP
MAPbI3,MA,Pb,I,1.6,TiO2-c | TiO2-mp,Spiro-MeOTAD,Au,Toluene,DMF; DMSO,False,Unknown,Spin-coating,N2,0.09,False,0.978,18.49,0.721,13.03,dOKpZTNxMpRiRH_crRVzSm_yuCEF
MAPbI3,MA,Pb,I,1.6,PCBM-60,CuAlO2 | PEDOT:PSS,Ag,Unknown,DMF,False,60; 70; 80; 90; 100,Spin-coating,N2,0.0725,False,0.88,21.13,0.74,13.77,dOP3oWt8vliUET1aW7g-C0LAoH5K
CsFAPbI3,Cs; FA,Pb,I,,TiO2-c | TiO2-mp,Spiro-MeOTAD,Au,Unknown,DMF >> DMF >> IPA,False,Unknown >> 160.0 >> 160.0,Spin-coating >> Spin-coating >> Spray-coating,N2 >> N2 >> N2,0.16,False,0.98,19.5,0.67,12.7,dOXIGv5FLKmmCHG72zt0uDmF3p1P
MAPbI3,MA,Pb,I,1.5,C60 | BCP,VB-DAAF,Al,N2,DMSO; GBL,False,100.0,Spin-coating,Unknown,0.06,False,1.02,18.92,0.78,15.17,dOcBAZF8H8zcRZJiu7PE4rX-I6gG
MAPbI3,MA,Pb,I,1.6,PCBM-60 | PEI,PTB7-Th,Ag,Unknown,DMSO; GBL,False,100,Spin-coating,Unknown,0.1058,False,1.04,19.49,0.74,15.01,dOmMVNwIYBCiQAW2MV2zIsHG1Jg_
Cs0.3FA0.6MA0.1PbBr0.256I0.744,Cs; FA; MA,Pb,Br; I,1.72,TiO2-np,Spiro-MeOTAD,Au,Unknown,DMF >> IPA,False,70.0 >> 135.0,Spin-coating >> Spin-coating,Air >> N2 >> Air,0.102,False,1.107,18.34,0.741,15.04,dOsN2Rw12RKTECkbMJ_MzQsK7c_o
MAPbI3,MA,Pb,I,1.6,TiO2-c,Spiro-MeOTAD,Au,Chlorobenzene,DMF,False,100.0,Spin-coating,Unknown,0.1,False,0.989,18.148,0.69,12.48,dOsS29CIbMASdSq3YHRuKpmJIvhp
MAPbI3,MA,Pb,I,1.61,TiO2-c,Spiro-MeOTAD,Au,Unknown,DMF,False,100.0,Spin-coating,N2,0.1,False,0.87,16.0,0.7,10.0,dOzlFQFl2HA1JYN8aAqZDE2mPKh0
BA2MA3Pb4I13,BA; MA,Pb,I,1.637,PCBM-60,NiO-c,Ag,Unknown,DMF; DMSO,False,100.0,Spin-coating,N2,0.05,False,,,,12.04,dPC4-sm6cJXMNWpTIQv-FmzNoHbc
IM0.05MA0.95PbI3,IM; MA,Pb,I,,TiO2-c | TiO2-mp,Spiro-MeOTAD,Ag,Chlorobenzene,DMF; DMSO,False,100.0,Spin-coating,Unknown,0.65,False,0.88,18.92,0.426,7.0,dPEnVTG3xg0LwBu3Di-FS9VDswZM
Cs0.125FA0.875PbBr0.375I2.625,Cs; FA,Pb,Br; I,1.57,TiO2-c | TiO2-mp,Spiro-MeOTAD,Au,Diethyl ether,DMF; DMSO,False,140.0,Spin-coating,N2,0.125,False,1.0759999999999998,21.57,0.718,16.69,dPGyCbr4Z37xglxBTNNNXF2m0Z5d
MAPbI3,MA,Pb,I,1.6,TiO2-mp,Spiro-MeOTAD,Ag,Unknown,DMF,False,100.0,Spin-coating,Air,0.15,False,0.845,18.55,0.58,9.12,dPRbKuIjz6Um0w24sfsJq-EtMuOU
FA0.9MA0.1PbI3,FA; MA,Pb,I,,SnO2-c | C60,Spiro-MeOTAD,Ag,Unknown,DMF; DMSO | IPA,False,Unknown | 125,Spin-coating | Dropcasting,N2 | N2,0.0757,False,1.04,22.77,0.7509999999999999,17.61,dPSDLDw8r-Vo55UHiuyqdPQpvOk3
MAPbI3,MA,Pb,I,1.6,TiO2-c | TiO2-mp,none,Carbon | FAAc,Ethyl acetate; Toluene,DMF; DMSO,False,60; 100,Spin-coating,Dry air,0.48,False,0.967,20.22,0.636,12.43,dPdt0vzV-dMPBxYYojPwN2g6BrS4
MAPbI3,MA,Pb,I,1.58,PCBM-60,PEDOT:PSS,Ca | Al,Unknown,DMF; DMSO >> Ethanol; IPA,False,Unknown >> 100.0,Spin-coating >> Spin-coating,N2 >> N2,0.044,False,1.058,18.74,0.74,14.66,dPqUbTQKmB3F1kaBwRpIOXa4_Lex
CsPb0.94Zn0.06BrI2,Cs,Pb; Zn,Br; I,,TiO2-c,Spiro-MeOTAD,Ag,Unknown,DMF; DMSO,False,350.0,Spin-coating,Unknown,0.07,False,1.13,15.4,0.7170000000000001,12.5,dPwMFAz3nEpzknnSmQC7A3wISw30
FA0.83MA0.17PbBr0.50I2.50,FA; MA,Pb,Br; I,,TiO2-c | TiO2-mp,Spiro-MeOTAD,Au,Chlorobenzene,DMF; DMSO,False,100.0,Spin-coating,Unknown,0.1,False,1.054,21.83,0.6990000000000001,16.02,dPz4htBcvrbDDvDmtUagPMGFjxqO
MAPbI3,MA,Pb,I,1.6,ZnO-c | ZnO-nw,Spiro-MeOTAD,Au,Air,DMF >> IPA,False,110.0 >> 110.0,Spin-coating >> CBD,Unknown,0.1,False,0.91,17.25,0.5,7.9,dQ5ERjjrnKWsJT6QpSrepwZJBCr6
FA0.66MA0.34Pb0.5Sn0.5I,FA; MA,Pb; Sn,I,1.23,C60 | BCP,PEDOT:PSS | PDI,,,,False,,,,,False,0.78,28.8,0.71,16.0,dQ7srsepgZN5y81CfHVDZG8tV3gc
MAPbI3,MA,Pb,I,1.6,ZnO-c,Spiro-MeOTAD,Ag,Chlorobenzene,DMF,False,70.0,Spin-coating,Unknown,0.09,False,1.16,19.49,0.68,15.37,dQCe8w86BlfWZiZU_iecamOg9SD2
Cs0.05FA0.84MA0.11PbBr0.1I2.9,Cs; FA; MA,Pb,Br; I,,PCBM-60 | C60 | BCP,PTAA,Cu,Chlorobenzene,DMF; DMSO,False,105.0,Spin-coating,N2,0.07,False,1.1,21.65,0.69,16.43,dQTeBrq26A0ycTl69GO2bKHKd0G4
Cs0.1FA0.85Rb0.05PbI3,Cs; FA; Rb,Pb,I,,SnO2-c | PMMA,PMMA | Spiro-MeOTAD,Au,Chlorobenzene,DMF; DMSO,False,100.0,Spin-coating,N2,0.1024,False,1.11,24.65,0.69,18.1,dQlCOeEiFuQAwwvhNryXTjXhBPAU
CsPbBr3,Cs,Pb,Br,,TiO2-c | TiO2-mp,none,Carbon,Unknown,DMF >> Methanol,False,90.0 >> 250.0,Spin-coating >> Spin-coating,Air >> Air,0.09,False,1.41,6.75,0.7759999999999999,7.39,dR1UBkjCss4LOTOGHrtbWQga7Vug
MAPbI3,MA,Pb,I,1.6,TiO2-c | TiO2-mp,none,Carbon | Graphite,Unknown,DMF >> IPA,False,90 >> 95,Spin-coating >> CBD,Unknown,0.1,False,0.952,18.73,0.5720000000000001,10.2,dR7sYhpo8a-wEAmeidpqgP1dzPot
MAPbI3,MA,Pb,I,1.6,TiO2-c | TiO2-mp,Spiro-MeOTAD,Au,Chlorobenzene,DMF; DMSO,False,100.0,Spin-coating,Unknown,0.09,False,1.09,22.58,0.753,18.11,dR9bLv4lWHhhSq6CBP5dQB4W03lG
FA0.85MA0.15PbBr0.45I2.55,FA; MA,Pb,Br; I,1.57,TiO2-c,PTAA,Ag,Unknown,DMSO,False,60.0,Doctor blading,Air,0.1,False,1.083,21.45,0.706,16.37,dRNWZWQlTbNale1frywocS8Q5Vf_
MAPbI3,MA,Pb,I,1.6,TiO2-c,Spiro-MeOTAD,Au,Chlorobenzene,DMSO; GBL,False,100.0,Spin-coating,Unknown,0.1,False,1.1,22.95,0.74,18.72,dRUvF3hCmAS7MYDUul7TczeKmG9L
MAPbI3,MA,Pb,I,1.6,C60 | BCP,4-F-br-4C,Ag,Chlorobenzene,DMF,False,100.0,Spin-coating,N2,0.09,False,0.98,18.1,0.8,14.4,dRZaBSP1gqHkJCCC1tCU1G42-ufv
MAPbI3,MA,Pb,I,1.6,TiO2-c,JY7,Ag,Unknown,DMF,False,95.0,Spin-coating,N2,0.09,False,1.05,20.58,0.73,15.71,dRgKR-0eD8lxgqzcOsE98dODqCWZ
MAPbI3,MA,Pb,I,1.589,C60; PCBM-60 | Zr(acac)4,NiO-np,Ag,Chlorobenzene,DMF,True,100.0,Spin-coating,N2,0.1,False,1.08,23.47,0.794,20.13,dRio7GReuMtb-nqlTdX4NLdn3Lx4
MAPbI3,MA,Pb,I,1.6,TiO2-c | TiO2-mp,Spiro-MeOTAD,Au,Unknown,DMF; GBL,False,100.0,Spin-coating,Air,0.09,False,0.87,16.8,0.482,7.05,dRyKH6DkYjxUIictNI4mAOsQ9NQK
MAPbI3,MA,Pb,I,1.6,TiO2-c | TiO2-mp,Spiro-MeOTAD,Au,Unknown,DMF; DMSO >> IPA,False,70.0 >> 100.0,Spin-coating >> Spin-coating,Air >> Air,0.125,False,1.013,21.44,0.67,15.55,dS7atgo5w0j79aDu0e9zusOwoWzN
MAPbI3,MA,Pb,I,1.6,PCBM-60 | Bphen,P3CT-N,Ag,Chlorobenzene,DMF; DMSO,False,60; 80,Spin-coating,N2,0.09,False,1.078,21.5,0.7340000000000001,17.01,dSFnt-u9w0zYyXKOCt23879uvTZz
MAPbI3,MA,Pb,I,1.6,PCBM-60 | C60 | BCP,VOx,Al,Ar,DMF,False,100.0,Spin-coating,N2,0.1,False,1.02,20.8,0.56,11.7,dSH3I2WfmPBzp4aPRbNGy-l2X5zk
Cs0.05FA0.79MA0.16PbBr0.51I2.49,Cs; FA; MA,Pb,Br; I,1.61,SnO2-c,Spiro-MeOTAD,Au,liquid N2; N2,DMF; DMSO,False,105.0,Spin-coating,Unknown,0.04,False,1.11,22.0,0.77,18.8,dSQXQejEnREkvW0e9O1pXeQSNNTs
MAPbI3,MA,Pb,I,1.6,PCBM-60 | PEI,NiO-c,Ag,Unknown,DMSO; GBL,False,70.0,Spin-coating,Air,0.09,False,1.07,19.71,0.6859999999999999,14.53,dSWYHxxOLjIYVDJPAvtDOqzhqnkI
Cs0.1FA0.85MA0.05PbBr0.15I2.85,Cs; FA; MA,Pb,Br; I,,TiO2-c,Spiro-MeOTAD,Au,Vacuum,DMF; DMSO,False,130.0,Spin-coating,N2,0.09,False,1.098,23.34,0.7809999999999999,20.02,dScbw4oDea0k8xwVX1fa2FlUyueJ
FA0.85MA0.15PbBr0.15I0.85,FA; MA,Pb,Br; I,,TiO2-c | TiO2-mp,CuSCN,Au,Chlorobenzene,DMF; DMSO,False,100.0,Spin-coating,N2,0.16,False,1.05,21.9,0.693,15.22,dSkqZnb_mergBcfWmmU4NORx6Uip
MAPbI3,MA,Pb,I,1.6,TiO2-c | TiO2-mp,Spiro-MeOTAD,Au,Unknown,DMSO >> none,False,100.0 >> Unknown,Spin-coating >> Recrystallization,N2 >> Methylamin,0.16,False,1.082,21.65,0.7909999999999999,18.55,dT23ax5td01jmIhT8aF6cdQiUFF8
MAPbI3,MA,Pb,I,1.6,TiO2-c | Graphene-QDs,Spiro-MeOTAD,Au,Diethyl ether,DMF; DMSO,False,Unknown,Spin-coating,Unknown,0.105,False,,,,16.67,dTNzunAFectFB1KQObfJlow79YPn
FA0.85MA0.15PbBr0.45I2.55,FA; MA,Pb,Br; I,,TiO2-c | TiO2-mp,"2,7-Pyr",Au,Chlorobenzene,DMF; DMSO,False,100,Spin-coating,Unknown,0.1,False,1.07,20.85,0.74,16.58,dTUFlylQsy-NZGBi0wdmJ8U3gLAJ
MAPbI3,MA,Pb,I,1.6,PCBM-60 | BCP,NiO-c,Ag,Unknown,DMF,False,100.0,Spin-coating,Unknown,0.04,False,1.004,20.49,0.8109999999999999,16.68,dTUZ2kDgF8Q8SahrxdJ-GKYtHC9I
Cs0.2FA0.8PbI3,Cs; FA,Pb,I,,TiO2-c,Florinated polymer | Spiro-MeOTAD,Ag,Unknown,Cyclohexyl-2-pyrrolidone; DMF,False,170.0,Spin-coating,N2,0.1,False,1.0,23.5,0.735,17.2,dTnD3k4eJL7ljcE6XscLi2MDr3d5
MAPbI3,MA,Pb,I,1.59,SnO2-c,Spiro-MeOTAD,Au,Unknown,DMF >> IPA,False,Unknown >> 70,Spin-coating >> CBD,Air >> Air,0.09,False,1.04,13.0,,,dTqaiQMjUdP_-xlIbhbm0qpYF29k
Cs0.05FA0.79MA0.16PbBr0.51I2.49,Cs; FA; MA,Pb,Br; I,1.58,TiO2-c,Spiro-MeOTAD,Au,Chlorobenzene,DMF; DMSO,False,100.0,Spin-coating,N2,0.1,False,1.02,21.65,0.65,14.32,dU-NAfxwLII8T8O0_pVsqOSh_MbT
MAPbI3,MA,Pb,I,1.6,PCBM-60,PEDOT:PSS,Al,Unknown,DMF,False,70.0,Spin-coating,Unknown,0.04,False,0.95,14.8,0.51,7.17,dU1iEH_9byRpcR_bONwVxwSIOOHb
Cs0.05FA0.8MA0.15PbBr0.45I2.55,Cs; FA; MA,Pb,Br; I,,PCBM-60 | C60 | BCP,PTAA,Ag,Ethyl acetate,DMF; DMSO,False,Unknown,Spin-coating,N2,0.1,False,1.16,23.81,0.785,22.1,dU45bBatQU1ex4ZFZ13pYnpjXeLS
MAPbI3,MA,Pb,I,1.6,TiO2-c,Spiro-MeOTAD | MoOx,Al,Toluene,DMSO; GBL,False,100.0,Spin-coating,Air,0.06,False,1.006,17.45,0.716,12.58,dUFrVMAIKC0NBYwygtOIS5vl3XpP
MAPbI3,MA,Pb,I,1.6,TiO2-c,Spiro-MeOTAD,Au,Unknown,DMF >> IPA,False,Unknown,Spin-coating >> CBD,Unknown,0.08,False,0.96,20.7,0.68,13.4,dUT_ALnHw_BqeZ1647rZyC9gd6Rf
Cs0.05FA0.79MA0.16PbBr0.51I2.49,Cs; FA; MA,Pb,Br; I,,TiO2-c | TiO2-mp,WT3,Au,Trifluorotoluene,DMF; DMSO,False,100.0,Spin-coating,Unknown,0.15,False,1.095,22.6,0.785,19.44,dU_WAjXOPqZZPKtKf1m8prORXWru
MAPbI3,MA,Pb,I,1.6,TiO2-c,Spiro-MeOTAD,Au,Unknown,none >> IPA,False,Unknown >> 100.0,Sputtering >> CBD,Unknown,1.02,False,1.03,17.2,0.6,10.7,dUanqoar4qndGX2FZihSV-U9WWGa
MAPbI3,MA,Pb,I,1.5,PCBM-60 | BCP,PEDOT:PSS,Ag,Unknown,Unknown,False,Unknown,Spin-coating,Unknown,0.0725,False,0.94,19.93,0.71,13.3,dUlU0broDMBYpSXhbAOxvCYwPWK2
MAPbI3,MA,Pb,I,1.6,PCBM-70 | C60 | AUH,PEDOT:PSS,Ag,Unknown,DMF >> IPA,False,Unknown >> 100,Spin-coating >> CBD,Unknown,0.1,False,0.94,11.7,0.67,7.4,dUn-gfrx5DoiXQQSux8mYm0JkXln
MAPbI3,MA,Pb,I,1.6,PCBM-60,PEDOT:PSS,Al,Unknown,DMF; DMSO,False,190.0,Spin-coating,Unknown,0.06,False,0.941,21.48,0.6,12.13,dUtBBZRUHJos-mmyfqlYzUDkFzUa
FA0.9MA0.1PbBr0.1I2.9,FA; MA,Pb,Br; I,1.57,TiO2-c,Spiro-MeOTAD,Au,Unknown,DMF; DMSO >> IPA,False,70.0 >> 150.0,Spin-coating >> Spin-coating,Air >> Air,0.09,False,1.04,23.2,0.735,17.7,dUuNQRUbUKUo-EZyNM9vtAbivcED
FA0.85MA0.15PbBr0.45I2.55,FA; MA,Pb,Br; I,,TiO2-c | TiO2-mp,V2O5,Au,Chlorobenzene,DMF; DMSO,False,100,Spin-coating,Ar,0.126,False,0.93,18.3,0.665,10.9,dUwkTU9ckvB_fKMogsAhFAiWjVpe
MAPbI3,MA,Pb,I,1.6,C60; Phlm | C60,F6-TCNNQ; TaTm,Ag,Unknown,none,False,Unknown,Co-evaporation,Vacuum,0.1,False,0.998,19.44,0.687,13.3,dV2LGen5aVr_pctCtacF7i7Aekza
MAPbI3,MA,Pb,I,1.56,TiO2-c,Spiro-MeOTAD,Ag,Unknown,DMF >> IPA,False,140.0 >> 160.0,Spin-coating >> Spin-coating,Ar >> Ar,0.15,False,1.01,21.6,0.591,12.9,dV2OYaDIzbsjo2ZYnqJzItjZImXI
MAPbI3,MA,Pb,I,1.6,C60,Spiro-MeOTAD,Au,Unknown,DMF >> IPA,False,Unknown >> 100.0,Spin-coating >> CBD,Ar >> Ar,0.07,False,1.01,14.5,0.69,10.1,dVAaS3t9SQiIgdGqhsEH0ZDCVsX3
MAPbI3,MA,Pb,I,1.59,TiO2-c,Spiro-MeOTAD,Au,Unknown,DMF,False,105.0,Spin-coating,Unknown,0.06,False,1.044,21.5,0.71,15.9,dVK2Zvp_XtCqdRvcr4MTEDshpsoe
MAPbI3,MA,Pb,I,1.6,C60 | C60; Phlm,F6-TCNNQ; TaTm | TaTm,Ag,Unknown,none,False,Unknown,Co-evaporation,Vacuum,0.01,False,1.0759999999999998,20.8,0.725,16.2,dVQC44SzatLJX2DGeE_mYeB6IuTB
MAPbI3,MA,Pb,I,1.6,PCBM-60,PEDOT:PSS,Ag,Toluene,DMSO; GBL,False,100.0,Spin-coating,Unknown,0.07,False,0.91,14.7,0.63,8.9,dVRz0egQzRbwjfj8aHxIgtuLGzy1
MAPbI3,MA,Pb,I,1.55,TiO2-nw,Spiro-MeOTAD,Au,Diethyl ether,DMF; DMSO; NMP,False,100.0,Spin-coating,Unknown,1.0,False,1.12,22.0,0.79,19.0,dVTjU4JAeBzILPcqbrcs-g32lO-3
Cs0.05FA0.79MA0.16PbBr0.5I2.5,Cs; FA; MA,Pb,Br; I,1.63,TiO2-c | TiO2-mp,Spiro-MeOTAD,Au,Chlorobenzene; IPA,DMF; DMSO,False,110,Spin-coating,N2,,False,1.07,23.86,0.7140000000000001,18.3,dV_DI67O63kd12YQCoHVCbnsGYln
MAPbI3,MA,Pb,I,1.6,TiO2-c | TiO2-mp | ZrO2-mp,none,Carbon,Unknown,GBL,False,50,Spin-coating,Air,0.126,False,0.86,22.14,0.66,12.55,dVaUXkOOnDvRFHsXjNjx9DE-HWSV
MAPbI3,MA,Pb,I,1.6,ZnO-c | PCBM-70,"benzo[1,2b:4,5b′]-dithiophene",Ag,Unknown,DMSO >> IPA,False,Unknown,Spin-coating >> CBD,N2 >> N2,0.1,False,1.03,18.8,0.68,13.1,dVxJyK-lSvaWEqHGji9mdeipJqoe
MAPbI3,MA,Pb,I,1.6,TiO2-c | TiO2-mp,Spiro-MeOTAD,Ag,Chlorobenzene,DMSO,False,100.0,spin-coatng,Unknown,0.09,False,1.11,21.6,0.725,17.46,dW32_prT-njFE7AuGzEXla8MDY5H
Cs0.125FA0.875PbBr0.375I2.625,Cs; FA,Pb,Br; I,1.57,TiO2-c | TiO2-mp,Spiro-MeOTAD,Au,Diethyl ether,DMF; DMSO,False,140.0,Spin-coating,N2,0.125,False,1.079,21.73,0.7709999999999999,18.07,dW3nzeAuh0UHOFzYE7NCt95b-N_y
MAPbI3,MA,Pb,I,1.6,TiO2-c | TiO2-nw,Spiro-MeOTAD,Au,Unknown,DMF >> IPA,False,Unknown >> 80.0,Spin-coating >> CBD,Unknown,0.125,False,1.02,20.0,0.7609999999999999,15.5,dW6yl19IiDU0EWlhgr8oOML8MqSm
Cs0.05FA0.79MA0.16PbBr0.48I2.52,Cs; FA; MA,Pb,Br; I,1.55,PCBM-60,PANI,Au,Chlorobenzene,DMF; DMSO,False,100.0,Spin-coating,Air,0.09,False,0.88,21.33,0.63,11.84,dWL-OJP_vhun2NrntWhxe8jCN938
FA0.3MA0.7PbI3,FA; MA,Pb,I,,PCBM-60 | C60 | BCP,PTAA,Ag,Unknown,DMF,False,120.0,Spin-coating,N2,0.07,False,1.08,22.84,0.76,18.75,dWg5CrWHYW72O6gjGnA__VOSN5EV
MAPbI3,MA,Pb,I,1.62,PCBM-60 | Zr(acac)4,NiO-c,Al,Toluene,DMF,False,100.0,Spin-coating,N2,0.1,False,1.12,23.07,0.7709999999999999,20.14,dWjik5TLGrZ-VX2jsIHOqZVIQxMI
MAPbI3,MA,Pb,I,1.6,TiO2-c | TiO2-mp,Spiro-MeOTAD,Ag,Unknown,DMF,False,100.0,Spin-coating,N2,0.09,False,0.947,19.12,0.55,10.0,dWk6YTj7BjKE8nODtgdmNamgBi6o
MAPbI3,MA,Pb,I,1.62,TiO2-c | TiO2-mp,Spiro-MeOTAD,Au,Unknown,DMF,False,100,Spray-coating,Unknown,0.09,False,0.92,17.5,0.64,10.2,dWs-Dfl3aqrsP4G68q_ec2r3BLqt
CsPbBrI2,Cs,Pb,Br; I,1.89,ZnO-np | C60,NiO-c,Ag,Unknown,DMSO,False,45 >> 160,Spin-coating,Unknown,,False,1.05,14.15,0.7290000000000001,10.87,dX-vi-MVay0rt42vVUi7yGtrbE7Y
MAPbI3,MA,Pb,I,1.5,TiO2-c,Spiro-MeOTAD,Ag,Unknown,DMF >> none,False,Unknown >> 100.0,Spin-coating >> Gas reaction,Air >> MAI; NH4Cl; Vacuum,0.12,False,0.993,18.54,0.664,12.2,dX33HyJRnAoHh6gne4-nP1522Lek
MAPbI3,MA,Pb,I,1.6,PCBM-60,PTAA,Al,Unknown,none,False,Unknown,Co-evaporation,Vacuum,0.1,False,1.03,22.0,0.77,17.4,dXMA0DJv9gFEiNZn_TPQjPRBol_j
MAPbI3,MA,Pb,I,1.6,C60 | BCP,NiO-c,Au,Unknown,none,False,Unknown,Co-evaporation,Vacuum,0.105,False,1.06,20.7,0.69,15.4,dXNg1nT_e2Sgs1si-VibvGpsK97n
MAPbI3,MA,Pb,I,1.61,TiO2-c | TiO2-mp,none,Au,Unknown,DMF >> none,False,70 >> 145,Spin-coating >> Closed space sublimation,Air >> Air,0.09,False,0.82,20.88,0.7,11.94,dXWe-3H8pBATmmaGambfKTHqCy1R
Cs0.05FA0.7917MA0.1583PbBr0.5I2.5,Cs; FA; MA,Pb,Br; I,,TiO2-c | TiO2-mp,SDTCz2F,Au,Chlorobenzene,DMF; DMSO,False,100.0,Spin-coating,N2,0.16,False,1.04,19.85,0.736,15.19,dX_iQo8m1tZ2qifnsuYA63deFcKx
IM0.05MA0.050.95PbI3,IM; MA,Pb,I,,TiO2-c | TiO2-mp,Spiro-MeOTAD,Au,Antisolvent,DMSO,False,100.0,Spin-coating,Unknown,0.16,False,1.07,22.52,0.78,18.66,dXdUnIdLusO7Mf6_nwPYo_Z4zlR4
MAPbI3,MA,Pb,I,1.6,TiO2-c | TiO2-mp,Spiro-MeOTAD,Au,Unknown,DMF,False,120.0,Spin-coating,N2,0.25,False,0.87,17.6,0.679,10.4,dY1hydyxd_RRJJtj-FhQnODrLKjf
FA0.85MA0.15PbBr0.45I2.55,FA; MA,Pb,Br; I,,TiO2-c,Spiro-MeOTAD,Au,Toluene,DMF; DMSO,False,400.0,Spin-coating,N2,1.0,False,1.13,22.51,0.706,17.95,dY8mwYQouUi3toYl1UWsIca1Nek2
MAPbI3,MA,Pb,I,1.5,TiO2-c,Spiro-MeOTAD,Au,Unknown,DMF,False,100.0,Spin-coating,Air,0.096,False,1.04,22.0,0.78,17.8,dYW9CXlZiKYc9MVI5B-6fvKSWBzc
MAPbI3,MA,Pb,I,1.6,PCBM-60 | PEIE,PEDOT:PSS,Ag,Unknown,DMF,False,100.0,Spin-coating,Unknown,0.144,False,1.04,17.9,0.61,11.4,dYYb_TP9DsOzIbbVT01MoaJQVo5f
MAPbI3,MA,Pb,I,1.62,C60 | BCP,PEDOT:PSS,Ag,Unknown,DMF,False,100.0,Spin-coating,Air,0.2,False,0.93,21.7,0.7,14.2,dYn6RlVpn-dgRZN9kIHG7-RBe3EZ
FA0.83MA0.17PbBr0.6I2.4,FA; MA,Pb,Br; I,,SnO2-c,Spiro-MeOTAD,Ag,Chlorobenzene,DMF; DMSO,False,Unknown,Spin-coating,N2,0.04828,False,1.13,21.2,0.59,14.16,dZ22SmVtxghQ39KGuijMwB1w-VV1
MAPbI3,MA,Pb,I,1.6,TiO2-c | TiO2-mp,Spiro-MeOTAD,MoOx | IZO | Au,Toluene,DMSO; GBL,False,100.0,Spin-coating,Unknown,0.16,False,0.898,19.36,0.698,12.13,dZ318d3Okhr0qJmB_cLaB1YByzlr
MAPbI3,MA,Pb,I,1.6,PCBM-60,PEDOT:PSS,Ag,Unknown,DMF,False,90.0,Spin-coating,N2,0.12,False,0.962,21.743,0.6759999999999999,14.15,dZ7vl1av8aiOgVEH0gRD1tp9BoTS
MAPbI3,MA,Pb,I,1.6,TiO2-c | TiO2-mp,Spiro-MeOTAD,Au,Unknown,DMSO; GBL,False,100.0,Doctor blading,Dry air,1.53,False,0.99,22.7,0.63,14.2,dZirG3l9WAetgJIz_F-Hlmi3xVr_
MAPbI3,MA,Pb,I,1.6,TiO2-c | TiO2-mp,Spiro-MeOTAD,Au,Unknown,DMF >> IPA,False,100.0 >> 100.0,Spin-coating >> Spin-coating,Unknown,0.1,False,0.93,17.6,0.7,11.5,dZlMZwzxoFCSOKoneMhdSpWbe84j
MAPbI3,MA,Pb,I,,PCBM-60 | BCP,PTAA,Ag,Chlorobenzene,DMF; DMSO,False,50; 85,Spin-coating,N2,0.06,False,1.14,21.6,0.8320000000000001,19.2,dZpf2ltSBASWMma1vWaF4HmeGURJ
MAPbI3,MA,Pb,I,1.6,PCBM-60 | C60 | BCP,PEDOT:PSS,Al,Unknown,DMF >> none >> IPA,False,70.0 >> 70.0,Spin-coating >> Gas reaction >> Spin-coating,N2 >> DMSO; N2 >> N2,0.1,False,0.89,19.9,0.725,12.84,dZqDsZFDALGa8ApMTDOQgQNsJRjK
MAPbI3,MA,Pb,I,1.6,TiO2-c,PEDOT:PSS,Au,Ethyl acetate,DMF,False,100.0,Spin-coating,Unknown,0.16,False,0.8,17.52,0.55,8.1,dZsPK1vIazCqkYV_QoBW_oE5kqQL
MAPbI3,MA,Pb,I,1.63,TiO2-c,Spiro-MeOTAD,Au,Unknown,DMSO >> IPA,False,Unknown >> 100.0,Spin-coating >> CBD,N2 >> N2,0.1,False,1.074,20.34,0.6779999999999999,15.32,dZwdj1hbgEgz5ijN24xIZzJAqJg7
MAPbI3,MA,Pb,I,1.6,PCBM-60 | BCP,NiO-c,Ag,Unknown,DMF; DMSO,False,100.0,Spin-coating,Unknown,0.09,False,1.08,22.34,0.76,18.34,d_7__1rq9QzCQRyuopm0aoKw0P_z
MAPbI3,MA,Pb,I,1.6,TiO2-c,rGO,FTO | SLG,Unknown,GBL,False,100.0,Spin-coating,Unknown,1.0,False,0.79,15.91,0.56,7.09,d_FaNBGrMVvN9pTGwgBSI-xIcVfU
FA0.85MA0.15PbBr0.45I2.55,FA; MA,Pb,Br; I,,TiO2-c,Spiro-MeOTAD,Au,Toluene,DMF; DMSO,False,100.0,Spin-coating,N2,0.1,False,1.052,23.94,0.69,17.39,d_LfDfA_7S164A-XQzjXeatO5zPh
nannannan,,,,,Unknown,Unknown,,,,False,,,,,False,,,,,d_SdbKvWz8enernL5KjIm7lhaowf
FA0.95MA0.05PbBr0.15I2.85,FA; MA,Pb,Br; I,1.51,TiO2-c,PTAA,Au,Trifluorotoluene,DMF; DMSO,False,130.0,Spin-coating,N2,0.09,False,1.025,22.17,0.73,17.03,d_XicSSDlXTuQSIVzcKhHBHdVAqS
MAPbI3,MA,Pb,I,1.6,PCBM-60,PEDOT:PSS,Ag,Unknown,DMF; H2O,False,100.0,Spin-coating,Unknown,0.06,False,1.05,21.45,0.718,16.18,d__R_1_AE138tcQGo9iBMPtYUr35
MAPbI3,MA,Pb,I,1.6,PCBM-60 | C60,PEDOT:PSS,Ag,Unknown,DMF,False,100.0,Spin-coating,N2,0.09,False,0.9,17.5,0.69,10.8,d_fM6koCd0_nEcEejpprCtNlfE-3
MAPbI3,MA,Pb,I,1.6,TiO2-c | TiO2-mp,Spiro-MeOTAD,Au,Unknown,DMSO; GBL,False,85.0,Spin-coating,Unknown,0.16,False,0.94,17.11,0.546,8.78,d_rO3V4vQIanuDJFk8magLLhB0aD
MAPbI3,MA,Pb,I,1.6,TiO2-c | TiO2-mp,none,Carbon,Unknown,DMF >> IPA,False,Unknown >> Unknown >> 100.0,Spin-coating >> CBD,Unknown,0.07065,False,0.95,20.1,0.54,10.38,da4QNgxnrgfpIH86OxGK6ZJbkxa2
CsPbBrI2,Cs,Pb,Br; I,1.9,Nb2O5,none,Carbon,Unknown,DMF; DMSO,False,350.0,Spin-coating,N2,0.09,False,1.2,14.0,0.69,11.65,daFMNxyuzjisbR7XPmTmlvRkQCKV
MAPbI3,MA,Pb,I,1.6,PCBM-60,PEDOT:PSS,Ca | Al,Unknown,DMF >> IPA,False,70 >> Unknown,Spin-coating >> Spin-coating,Air >> Air,0.1,False,0.91,14.59,0.74,9.92,daT6QNySP2_tHajUpHgDQotd_ro_
MAPbI3,MA,Pb,I,1.6,TiO2-c | TiO2-mp,Spiro-MeOTAD,Au,Diethyl ether,DMF; DMSO,False,50; 100,Spin-coating,N2,1.0,False,1.056,21.19,0.775,17.8,daXTNBJDoLhXrP-dhJ63kPeIjv0V
MAPbBr0.9I,MA,Pb,Br; I,1.72,PCBM-60 | LiF,NiO-c,Al,Toluene,DMSO; GBL,False,Unknown,Spin-coating,Unknown,0.03,False,1.072,17.58,0.72,13.57,dami1xmfmxlP-qNkHgA1JQBSrSJG
MAPbI3,MA,Pb,I,1.5,SnO2-np,Spiro-MeOTAD,Au,Unknown,DMF >> IPA,False,70.0 >> 70.0,Spin-coating >> CBD,Unknown,0.09,False,1.003,21.44,0.708,14.55,dapdIDYA0RPep8anjkJ2TOKeK6KS
MAPbI3,MA,Pb,I,1.6,TiO2-c,P3HT,Au,Unknown,DMF,False,100.0,Spin-coating,Air,0.07,False,0.76,20.23,0.58,8.86,daqUezaFZUSirk-sx0YkmtffDcAe
MAPbI3,MA,Pb,I,1.7,C60,MoO3 | TPTPA,Al,Unknown,none,False,85.0,Co-evaporation,Vacuum,0.2,False,,,,10.8,daqmC3ene09ZjenMFtPZI5SaBSLK
MAPbI3,MA,Pb,I,1.6,TiO2-c,Spiro-MeOTAD,Au,Unknown,GBL,False,120.0,Spin-coating,Unknown,0.81,False,1.1,21.08,0.703,16.31,db2K8cxj5GwPEnwnlrPO3jPH60fd
FAPbI3,FA,Pb,I,1.48,TiO2-c | PCBM-60,PEDOT,Ag,Unknown,DMF >> IPA,False,Unknown >> 150.0,Spin-coating >> Spin-coating,Unknown,0.12,False,1.07,22.15,0.715,16.95,db8LuxRaOnluYpklZe18Ixu5Ux2q
MAPbI3,MA,Pb,I,1.6,TiO2-c | TiO2-mp,Spiro-MeOTAD,Au,Unknown,DMF >> IPA,False,Unknown,Drop-infiltration >> CBD,N2 >> N2,0.16,False,0.96,22.73,0.659,14.39,dbGi0TIzSlw95TUF6FDk6Mx0Nva8
CsPbI3,Cs,Pb,I,1.77,TiO2-c,PTAA,MoOx | Ag,Unknown,Octane,False,Unknown,Spin-coating,Air,0.0725,False,1.248,13.64,0.74,12.59,dbH1XxsgXATH6kxw2BJh89Vizceg
MAPbI3,MA,Pb,I,1.56,PCBM-60 | BCP,PEDOT:PSS,Ag,Toluene,DMSO; GBL,False,100.0,Spin-coating,Unknown,0.1,False,0.97,21.82,0.73,15.38,dbHN1tu1OTVPutpBzIhhRzYeVN9g
MAPbI3,MA,Pb,I,1.6,IPH,PEDOT:PSS,Ba | Ag,Unknown,DMF,False,85.0,Spin-coating,N2,0.01,False,0.965,17.6,0.838,14.0,dbIim-hFBQo9C34Ne_isq1iyu-_u
MAPbI3,MA,Pb,I,1.6,TiO2-c | TiO2-mp,Spiro-MeOTAD,Au,Diethyl ether,DMF; DMSO,False,100.0,Spin-coating,Unknown,1.84,True,0.737,2.76,0.708,14.1,dbWnDDKPfCzxVg9UutwsALj6dOn_
MAPbI3,MA,Pb,I,,"(2Z,2′Z)-3,3′-(5,5′-(2,7-dioctyl-1,3,6,8-tetraoxo-1,2,3,6,7,8-hexahydrobenzo[lmn][3,8] phenanthroline-4,9-diyl)bis(thiophene-5,2-diyl))bis(2-(3,5-bis (trifluoroomethyl)phenyl) acrylonitrile)",PEDOT:PSS,Ag,Unknown,DMSO; GBL,False,100,Spin-coating,Unknown,,False,0.79,22.26,0.444,7.8,dbZtsuWcPqzH9cMkbDITJ8HqzPXx
MAPbI3,MA,Pb,I,1.6,TiO2-c | TiO2-mp,Spiro-MeOTAD,Ag,Unknown,DMF >> IPA,False,Unknown >> 100.0,Spin-coating >> Spin-coating,N2 >> N2,0.16,False,0.96,18.32,0.61,10.55,dbk7X9Scmsvqdwy0pbxpKr2blYew
MAPbI3,MA,Pb,I,1.6,C60 | Bphen,NiO-np,Ag,Unknown,DMF >> IPA,False,100 >> 100,Spin-coating >> Spin-coating,Air >> Air,0.1,False,0.86,19.46,0.67,11.21,dbmQYh8Xgdr2uTLBneI3NqnDCieR
(PEA)2MA59Pb60I181,(PEA); MA,Pb,I,,TiO2-c,Spiro-MeOTAD,Au,Unknown,DMF,False,100.0,Spin-coating,Unknown,0.0496,False,1.09,19.12,0.737,15.36,dbxUn-CJxwaeVpyXNzqJx0BBABdu
MAPbI3,MA,Pb,I,1.6,PCBM-60,PEDOT:PSS,Al,Unknown,DMF,False,100,Spin-coating,N2,0.0314,False,0.93,17.6,0.755,12.3,dbyFkBJOVTybyDIW7xZEeazK2oqu
MAPbI3,MA,Pb,I,1.6,PCBM-60,PEDOT:PSS,Ag,Unknown,DMF,False,25; 85,Spin-coating,N2,0.1,False,0.98,17.16,0.58,9.4,dc5I7Z9gHRamuvODwLDS2ovs_Hqf
Cs0.1FA0.76MA0.14PbBr0.51I2.49 | (EPA)2PbI4,Cs; FA; MA | (EPA),Pb | Pb,Br; I | I,1.61,TiO2-c | TiO2-mp,Spiro-MeOTAD,Au,Trifluorotoluene,DMF; DMSO,False,100.0,Spin-coating,N2,0.16,False,1.14,22.73,0.763,20.08,dcE4NlTGQ6Utw2CjLzM12PRfEmHk
CsPbBr2I,Cs,Pb,Br; I,,SnO2-np,Spiro-MeOTAD,Au,Methanol,DMSO,False,60 >> 150,Spin-coating,Unknown,,False,1.15,12.3,0.6890000000000001,9.2,dcK91OrZyYgugyvwzzfjI1BYfiu6
FA0.25MA0.75PbI3,FA; MA,Pb,I,,TiO2-c,Spiro-MeOTAD,Au,Diethyl ether,DMF; DMSO,False,130.0,Spin-coating,N2,0.1,False,,,,,dcLLJPSDy14rBNlAO9Bsn5fLhnFg
MAPbI3,MA,Pb,I,1.6,PCBM-60 | BCP,PEDOT:PSS,Ag,Toluene,DMSO; GBL,False,100.0,Spin-coating,Unknown,0.075,False,0.95,19.8,0.74,13.8,dccV3xokKBTZQIlXTdVgSxB5DH00
MAPbI3,MA,Pb,I,1.56,C60 | BCP,PEDOT:PSS,Au,Toluene,DMSO; GBL,False,100.0,Spin-coating,N2,0.09,False,0.77,17.51,0.62,8.42,dciarQDc2Cu2L0LXo-vT3JMS_rSu
MAPbI3,MA,Pb,I,1.6,TiO2-c | TiO2-mp,Spiro-MeOTAD,Au,Unknown,GBL,False,Unknown,Inkjet printing,Air,0.04,False,0.8220000000000001,14.35,0.62,7.3,dcsQqw5c79bs2j_Ho2-TrYLkggIj
CsPbBrI2,Cs,Pb,Br; I,,TiO2-c,Spiro-MeOTAD,MoO3 | Ag,Chlorobenzene,DMSO,False,260.0,Spin-coating,N2,0.09,False,,,,,dctol0sqrJC7ojFI6mpramlTkaRd
MAPbI3,MA,Pb,I,1.6,TiO2-c | TiO2-mp,Spiro-MeOTAD,Au,Toluene,DMSO; GBL,False,100.0,Spin-coating,Unknown,0.1,False,1.09,18.85,0.68,14.05,dcuxm9OwsKQJ1jwK506Ku5_Jkj_o
MAPbI3,MA,Pb,I,1.6,TiO2-c,Spiro-MeOTAD,Au,Unknown,DMF >> IPA,False,Unknown >> 100.0,Spin-coating >> Spin-coating,N2 >> Vacuum,0.049,False,0.99,19.05,0.616,11.62,dcwLWoGdEXCkIwEFtRttr14CGAEt
Cs0.15FA0.85PbI3,Cs; FA,Pb,I,,TiO2-c,Spiro-MeOTAD,Au,Toluene,DMF; DMSO,False,170.0,Spin-coating,Unknown,0.12,False,1.08,22.8,0.74,18.2,dd10lYqzo9GojU2hNDkkXucg28vg
GUMA4Pb4I13,GU; MA,Pb,I,,PCBM-60 | BCP,PEDOT:PSS,Ag,Toluene,DMF; NMP >> IPA,False,25 >> 90.0,Spin-coating >> Spin-coating,N2 >> N2,0.06,False,0.92,17.71,0.8009999999999999,13.13,dd3LogcPO7nTeJRpwFk5wn3D6t2N
MAPbI3,MA,Pb,I,1.6,TiO2-c | TiO2-mp,Spiro-MeOTAD,Ag,Diethyl ether,DMF; DMSO,False,100.0,Spin-coating,Unknown,0.1,False,0.851,20.51,0.677,11.81,ddBdq_9PdG1c0LKZrksFkKPubUwq
MAPbI3,MA,Pb,I,1.6,TiO2-c | TiO2-mp,Spiro-MeOTAD,Au,Diethyl ether,DMF,False,65; 100,Spin-coating,Unknown,0.125,False,1.09,21.01,0.75,17.1,ddVwxd9HRI9I9D-jQR9tu4xdp0Hw
MAPbBr0.4I2.6,MA,Pb,Br; I,,PCBM-60,PEDOT:PSS,Al,Toluene,DMSO; GBL,False,100,Spin-coating,Unknown,0.09,False,1.07,18.2,0.71,13.92,ddYvNQPU0cGRXUDbJ8BDuAwl9__B
MAPbI3,MA,Pb,I,1.6,PCBM-60 | BCP,PTAA | PFN,Cu,Diethyl ether,DMF; DMSO,False,100.0,Spin-coating,N2,0.1,False,1.16,21.7,0.8,20.1,ddhBEaNSFdPH4cVRI_CVdKkVwqmb
MAPbI3,MA,Pb,I,1.6,C60; C70,Spiro-MeOTAD,Au,Diethyl ether,DMF; DMSO,False,100.0,Spin-coating,Unknown,0.1,False,1.02,22.9,0.71,16.7,dduNaBccanx0T2UFjnBUPYzhn2aE
MAPbI3,MA,Pb,I,1.6,TiO2-c | TiO2-mp,Spiro-MeOTAD,Au,Diethyl ether,DMF,False,100,Spin-coating,Unknown,0.1,False,0.98,20.88,0.74,15.14,ddznGkXvovPIGqQQgJc9jhozyRgm
MAPbI3,MA,Pb,I,1.6,TiO2-c,DCZ-OMeTAD,MoO3 | Ag,Chlorobenzene,DMSO; GBL,False,Unknown,Spin-coating,Unknown,0.1,False,1.12,23.19,0.76,19.81,de9EAhuxGv2QZ8x3ou7B3GiAvn4f
Cs0.1FA0.765MA0.135PbBr0.45I2.55,Cs; FA; MA,Pb,Br; I,,TiO2-c | TiO2-mp,Spiro-MeOTAD,Au,Trifluorotoluene,DMF; DMSO,False,100.0,Spin-coating,Unknown,0.16,False,1.115,22.47,0.78,19.54,dePVAluWpvZdDpEik_4d2Xjquzcx
MAPbI3,MA,Pb,I,1.57,TiO2-c,Spiro-MeOTAD,Au,Chlorobenzene,DMF,False,100.0,Spin-coating,N2,0.09,False,1.06,23.5,0.69,17.0,deRA2Iz0t4waejDbrgDf7r2BZHtJ
MAPbI3,MA,Pb,I,1.6,TiO2-c | TiO2-mp,Spiro-MeOTAD,Au,Diethyl ether,DMSO,False,65; 100,Spin-coating,Air,0.13,False,1.05,21.0,0.74,14.2,deWGjxFuVuEg1SvMRBg5mEgesC-H
MAPbI3,MA,Pb,I,,TiO2-c,Spiro-MeOTAD,Au,Unknown,DMF,False,100,Spin-coating,N2,0.1735,False,0.943,19.52,0.66,11.92,deWqtk0yHslMjdJjVKPlsUYEIUeg
FA0.1MA0.9PbI3,FA; MA,Pb,I,,C60 | BCP,NiO-np,Ag,Chlorobenzene,DMF; DMSO,False,35; 85,Spin-coating,Unknown,0.0708,False,1.09,22.6,0.79,19.2,deXQtElObGPrr7zz1MKsAzgAsGga
FAPbBr0.15I2.85,FA,Pb,Br; I,,PCBM-60,PEDOT:PSS,Al,Unknown,DMF; DMSO >> IPA,False,Unknown >> 150,Spin-coating >> Spin-coating,Air >> Air,0.16,False,1.05,22.15,0.75,17.4,dednxW78jnh2zrQz8sFCSJXk0T9I
MAPbI3,MA,Pb,I,1.55,TiO2-c | TiO2-mp,Montmorillonite | Spiro-MeOTAD,Au,Unknown,DMF >> IPA,False,Unknown >> 70.0,Spin-coating >> CBD,N2 >> N2,0.16,False,0.961,15.16,0.6779999999999999,9.59,deqNoI2RPZXPoJFIx_HMqRyjlFaF
MAPbI3,MA,Pb,I,1.59,TiO2-c | C60,Spiro-MeOTAD,Au,Unknown,none >> none,False,Unknown,Evaporation >> Gas reaction,Vacuum >> MAI; Vacuum,0.045,False,1.01,23.66,0.7240000000000001,16.75,df7IDgvqtW3B35Ljmxa4z1Aqt4u5
MAPbI3,MA,Pb,I,1.6,TiO2-c | WO3,Spiro-MeOTAD,Ag,Unknown,DMF >> IPA,False,Unknown >> 150.0,Spin-coating >> Spin-coating,Unknown,0.078,False,1.06,23.46,0.7340000000000001,18.19,dfBy9wkHbA0vI8mT9-mtDs5rRJ95
MAPbI3,MA,Pb,I,1.6,PCBM-60,NiO-np,Ag,Chlorobenzene,DMF,False,80.0,Spin-coating,Unknown,0.1,False,1.085,22.81,0.7390000000000001,18.28,dfKhRXgmKH8n9hd89jKhgFPwNeKI
FAPbI3,FA,Pb,I,1.48,TiO2-c,Spiro-MeOTAD,Au,Unknown,DMF >> IPA,False,100 >> 150,Spin-coating >> CBD,Unknown,0.123,False,0.972,18.9,0.883,10.7,dfSCVNY0PrJ5V5KI6RBvsp4ihfO_
MAPbI3,MA,Pb,I,1.6,TiO2-c,Spiro-MeOTAD,Au,Chlorobenzene,DMSO; GBL,False,50; 100,Spin-coating,N2,0.1,False,1.081,22.28,0.7559999999999999,18.2,dfT2BDkUB9TpCDjYXFVMaJ0YXJcn
Cs0.05FA0.79MA0.16PbBr0.51I2.49,Cs; FA; MA,Pb,Br; I,,C60 | BCP,P3HT,Cu,Diethyl ether,DMF; DMSO,False,100.0,Spin-coating,Unknown,0.06,False,0.98,21.2,0.78,16.23,dfY7j9Qms6INkQG9_lknaAIe31Ui
MAPbI3,MA,Pb,I,1.6,PCBM-60 | BCP,NiO-np,Ag,Chlorobenzene,DMF; DMSO,False,100.0,Spin-coating,N2,0.1,False,1.09,18.98,0.69,14.27,dfcEfB3ytrKDkAt9rkNL8tNiq-oj
MAPbI3,MA,Pb,I,1.6,TiO2-c | TiO2-mp,PTAA,Au,Chlorobenzene,DMSO,False,100.0,Spin-coating,N2,0.16,False,,,,,dflhvkrUSfDlyydvI9607H3VdLTj
FAPbI3,FA,Pb,I,1.5,TiO2-c | TiO2-mp,Spiro-MeOTAD,Ag,Diethyl ether,DMF; DMSO,False,145.0,Spin-coating,Air,0.125,False,1.06,22.55,0.72,17.21,dfnMW0PMFgmCImhTGokPArjfznh-
FA0.83MA0.17PbBr0.51I2.49,FA; MA,Pb,Br; I,,SnO2-c,Spiro-MeOTAD,Au,Chlorobenzene,DMF; DMSO,False,100.0,Spin-coating,N2,0.16,False,1.139,21.8,0.6990000000000001,18.08,dg7u-d17T9Bej2YncBp-4Xalt0wI
MAPbI3,MA,Pb,I,1.6,TiO2-c | TiO2-mp,none,Carbon,Unknown,DMF >> IPA,False,Unknown >> 100,Spin-coating >> CBD,Air >> Air,0.1,False,1.001,20.69,0.63,13.04,dgOV-RmoGJNhCobsyA_f46MesNxm
BA2Cs0.3FA1.7Pb1.8Sn1.2I10,BA; Cs; FA,Pb; Sn,I,1.25,PCBM-60,PEDOT:PSS,Ag,Toluene,DMF,False,150.0,Spin-coating,Unknown,0.0919,False,0.64,21.3,0.6,8.5,dgSYYPSbIcCyqRoCOUs6GXo42FT7
MAPbI3,MA,Pb,I,1.6,TiO2-c,Spiro-MeOTAD,Au,Chlorobenzene,Unknown,False,25.0; 100.0,Spin-coating,N2 >> Air,0.09,False,1.05,20.92,0.72,15.82,dgX1Nr0ZqFSlRUql5wQ__xS8GzhW
Cs0.05FA0.8075MA0.1425PbBr0.3I2.7,Cs; FA; MA,Pb,Br; I,,PCBM-60 | BCP,PolyTPD | PFN,Ag,Toluene,DMF; DMSO,False,100.0,Spin-coating,N2,0.1,False,1.08,22.8,0.77,18.4,dgagQE9vdU9TaVFVFpCC4Yz0V3c8
