Repository: GouravSidana/firstML

# firstML
My first Machine Learning Project

File: filtered_perovskite.csv (part 102 of 155)
Formula,A_ion,B_ion,X_ion,Bandgap,ETL,HTL,Backcontact,Antisolvent,Solvent,Solv_annel,Anneal_temp,Dep_procedure,Synth_atm,Cell_area,Is_module,Voc,Jsc,FF,PCE,entry_id
Cs0.05FA0.85MA0.15PbBr0.45I2.55,Cs; FA; MA,Pb,Br; I,,PCBM-60 | Zr(acac)4,NiO,Ag,Ethyl acetate,DMF; DMSO,False,100,Spin-coating,N2,0.16,False,1.01,21.43,0.73,15.92,dgjP79_en-H1_ouUoreEFkMM9j_c
MAPbI3,MA,Pb,I,1.5,PTAA,In2O3,Au,Diethyl ether,DMF; DMSO,False,65.0; 100.0,Spin-coating,N2,0.12,False,0.932,17.37,0.483,7.82,dgwj9SvYpH8zz7zedyvxwLr38LQ6
MAPbBr0.01I2.99,MA,Pb,Br; I,,TiO2-np,Spiro-MeOTAD,Au,Unknown,DMF >> IPA,False,Unknown >> 100.0,Spin-coating >> CBD,Unknown,0.12,False,1.03,22.42,0.767,17.71,dhAlyFGPtm3Xklu_O4To_10P8JUV
Cs0.05MA0.95PbI3,Cs; MA,Pb,I,,TiO2-c | TiO2-mp | ZrO2-mp,none,Carbon,Unknown,DMF; DMSO,False,100,Spin-coating,Air,0.15,False,0.95,21.73,0.509,10.57,dhDnREI3WcbV26V5ifkHMPyYi5kU
MAPbI3,MA,Pb,I,1.6,TiO2-c | TiO2-mp,Spiro-MeOTAD,Au,Unknown,DMF; DMSO >> IPA,False,70.0 >> 90.0,Spin-coating >> Spin-coating,Air >> Air,1.0,False,0.99,19.83,0.599,11.78,dhkBOgBWBIg1CnfCYYitPdhgc149
MAPbI3,MA,Pb,I,1.55,TiO2-c,Spiro-MeOTAD,Au,Unknown,DMF >> IPA,False,Unknown >> 100.0,Spin-coating >> Spin-coating,N2 >> N2,0.0555,False,0.96,20.6,0.6890000000000001,13.72,dht9YSxPMi6HWvSkIU-fEHo9mdxi
BA2MA2Pb3I10,BA; MA,Pb,I,,TiO2-c | TiO2-mp,Spiro-MeOTAD,Au,Chlorobenzene,DMF; DMSO,False,105.0,Spin-coating,Ambient,0.09,False,0.99,12.99,0.56,7.21,dhxzyKzfQywecAhaTewJwnM31DA7
MAPbI3,MA,Pb,I,,TiO2-c | TiO2-mp,DTBT,Au,Chlorobenzene,DMF; DMSO,False,100,Spin-coating,Unknown,,False,0.906,21.5,0.693,13.5,di-NluFKMhq0qJh_p1V6BLzRtGtp
FAPbI3,FA,Pb,I,,TiO2-c,Spiro-MeOTAD,Au,Unknown,DMF,False,160.0,Spin-coating,Unknown,0.15,False,0.99,21.04,0.6459999999999999,13.5,diBPi3bvTQmihWlb3c_Pg5eBzsbP
MAPbI3,MA,Pb,I,1.6,SnO2-c,Spiro-MeOTAD,Au,Diethyl ether,DMF; DMSO,False,50; 100,Spin-coating,N2,1.84,False,1.028,20.59,0.752,16.0,diEAl99Uhcbp_Xw3sGXVTrFvUswf
MAPbI3,MA,Pb,I,1.6,TiO2-c | TiO2-mp,Spiro-MeOTAD,Au,Unknown,DMF >> IPA,False,70.0 >> 70.0,Spin-coating >> CBD,Ambient >> Ambient,0.04,False,0.8340000000000001,13.2,0.6509999999999999,7.17,diKZG14fpHKBt_wlCG9jd6SujXsE
Cs0.05FA0.788GU0.097MA0.065PbBr0.51I2.49,Cs; FA; GU; MA,Pb,Br; I,1.63,TiO2-c,Spiro-MeOTAD,Au,Toluene,DMF; DMSO,False,120,Spin-coating,Unknown,0.06,False,1.1,19.5,0.735,15.78,diUGvgQ7kyaQBITUZ-MhvEgixADL
MAPbI3,MA,Pb,I,1.6,ZnO-c,Spiro-MeOTAD,Au,Unknown,DMF >> IPA,False,70.0 >> 80.0,Spin-coating >> Spin-coating,Air >> Air,0.1,True,1.021,20.58,0.6890000000000001,14.47,digE3vQPwOqeXD4JomYgs3DwoU5h
CsPbBrI2,Cs,Pb,Br; I,1.9,SnO2-np,Spiro-MeOTAD,Au,Unknown,DMSO,False,160,Spin-coating,Unknown,0.1,False,1.11,15.05,0.715,11.97,dip88_ONPcFzUc7Ve8xMjq9pbCBZ
FA0.07MA0.93PbI3,FA; MA,Pb,I,,ZnO-c | ZnO-nw | PCBM-60,P3HT,Au,Unknown,DMF >> IPA,False,100.0 >> 100.0,Spin-coating >> Spin-coating,N2 >> N2,0.01,False,0.82,23.88,0.64,12.53,diu2bn-WstBSsQuYZOsKCPoeKcSm
MAPbI3,MA,Pb,I,1.59,TiO2-c | TiO2-mp,Spiro-MeOTAD,Au,Chlorobenzene,DMF; DMSO,False,100,Spin-coating,N2,0.1,False,1.02,18.58,0.74,14.08,dj7O9NLf-LycnUq2A6AegTKtAeWZ
MAPbI3,MA,Pb,I,,TiO2-c,Spiro-MeOTAD,MoO3 | Al,Unknown,DMF >> IPA,False,70 >> 100,Spin-coating >> Spin-coating,Unknown,,False,,,,,dj7wSBjnsntezZwAbXykgiboB3vf
MAPbI3,MA,Pb,I,1.6,TiO2-c | TiO2-mp,Spiro-MeOTAD,Au,Chlorobenzene,DMSO,False,100.0,Spin-coating,N2,0.1,False,1.077,20.87,0.76,17.17,djBJQrQTTBmGXac1bbM8rzASUw4T
MAPbI3,MA,Pb,I,1.6,TiO2-c | TiO2-mp,"cyclopenta[2,1-b; 3,4-b′]dithiophene",Ag,Unknown,DMSO; GBL,False,80.0,Spin-coating,N2,0.16,False,1.002,19.26,0.675,13.03,djHL6vd_jB9sPClDKzS5Ys6zXZ12
MAPbI3,MA,Pb,I,1.6,PCBM-60,CZTS,Ag,Chlorobenzene,DMF,False,100.0,Spin-coating,Unknown,0.06,False,0.94,20.31,0.72,13.75,djSQFC2cMn2O5pbuSKbJS5UxyQWG
MAPbI3,MA,Pb,I,1.6,PCBM-60,NiO-c,Ag,Chlorobenzene,DMF,False,100.0,Spin-coating,N2,0.126,False,0.93,17.9,0.62,10.4,djSdK9_gPGjUNZs6wobQMvDt2N0U
MAPbI3,MA,Pb,I,1.6,TiO2-c,Spiro-MeOTAD,Ag,Toluene,DMSO; GBL,False,85.0,Spin-coating,N2,0.12,False,1.05,20.5,0.66,14.2,dk2XiQ3A8K-QTRDQ43c39bQfCqTv
MAPbI3,MA,Pb,I,1.6,TiO2-c,Spiro-MeOTAD,Ag,Chlorobenzene,DMF; DMSO,False,70; 100,Spin-coating,N2,,False,1.078,20.42,0.6809999999999999,14.99,dk6LIKCPEDffKp9FnNN8ReKTgdik
MAPbI3,MA,Pb,I,1.6,TiO2-c,Spiro-MeOTAD,Au,Unknown,DMF >> IPA >> IPA,False,Unknown >> 100,Spin-coating >> CBD >> Spin-coating,Unknown,0.12,False,1.1,23.2,0.62,15.8,dk8R5JCdYb9tWJxKq-HmfyekaKHI
MAPbI3,MA,Pb,I,1.6,TiO2-c | TiO2-mp,Spiro-MeOTAD,Au,Unknown,DMF >> IPA,False,70.0 >> 70.0,Spin-coating >> CBD,Unknown,0.16,False,1.003,21.17,0.685,14.55,dk8t4gn1V5qtioPuESZNOzNL7A7c
MAPbI3,MA,Pb,I,1.6,TiO2-c | Al2O3-mp,Spiro-MeOTAD,Ag,Unknown,DMF,False,100,Spin-coating,Air,0.08,False,1.0,14.0,0.565,8.17,dk9feRdaJ6BlILSnEcOnwpZcXj2Z
MAPbI3,MA,Pb,I,1.56,TiO2-nanoplatelets,Spiro-MeOTAD,Au,Unknown,DMF >> IPA,False,Unknown >> 70.0,Spin-coating >> CBD,N2 >> N2,0.2025,False,0.963,19.25,0.65,12.3,dkH5oRGI_tXCS-VNaryJHNzKcMJY
Cs0.05FA0.79MA0.16PbBr0.51I2.51,Cs; FA; MA,Pb,Br; I,,TiO2-c | TiO2-mp,Spiro-MeOTAD,Au,Chlorobenzene,DMF; DMSO,False,100.0,Spin-coating,Unknown,0.125,False,1.065,19.55,0.63,13.11,dkHOi1ssBnPH0Asv-YmmvPTohQlz
MAPbI3,MA,Pb,I,1.6,TiO2-c | TiO2-mp | ZrO2-mp,none,Carbon,Unknown,DMF,False,100.0,Doctor blading,Unknown,0.04,False,0.87,19.81,0.52,8.96,dkh6MMKbrfH7-s8BrQ38qRNODcSg
MAPbBrI2,MA,Pb,Br; I,,PCBM-60 | BCP,PolyTPD,Ag,Toluene,DMF; DMSO,True,100,Spin-coating,N2,0.1,False,1.0,14.3,0.509,7.3,dknJejKj0X9YYltarQP8BvcfuaF7
MAPbI3,MA,Pb,I,1.6,TiO2-c,P3HT,Au,Unknown,DMF,False,110.0,Spin-coating,Unknown,0.07065,False,1.0,17.7,0.72,9.98,dkrWlQI_cXz3ExxWcODoia4LQFD4
MAPbI3,MA,Pb,I,1.6,TiO2-c | TiO2-mp,Spiro-MeOTAD,Ag,Diethyl ether,DMF; DMSO,False,Unknown,Spin-coating,N2,0.04,False,1.01,22.77,0.789,17.97,dl-9-Owpq2nLzwWqHXVKkqEyXpyS
MAPbI3,MA,Pb,I,,SnO2-c,Spiro-MeOTAD,Au,Unknown,DMF >> IPA,False,75 >> 135,Spin-coating >> Spin-coating,Air >> Air,0.108,False,1.08,20.9,0.662,14.9,dl0HYEERTdo1WZK9IPr9Gh-oXa7-
MAPbI3,MA,Pb,I,1.6,TiO2-c,Spiro-MeOTAD,Au,Unknown,GBL,False,105.0,Spin-coating,Ar,0.07,False,0.85,19.3,0.63,10.4,dl7QqKG_KeMHIVF0ypra5_cdma6g
Cs0.05FA0.80MA0.15PbBr0.45I2.55,Cs; FA; MA,Pb,Br; I,1.59,TiO2-c | TiO2-mp,Spiro-MeOTAD,Au,Gas,DMF; DMSO,False,110.0,Spin-coating,N2,1.0,False,1.161,23.2,0.723,19.5,dlAAFSvtacgjcFlGgnw3VtXRJvmB
(PEI)2MA6Pb7I22,(PEI); MA,Pb,I,1.7,PCBM-60 | LiF,PEDOT:PSS,Ag,Unknown,DMF,False,100.0,Spin-coating,Unknown,2.32,False,1.08,11.74,0.63,8.06,dlHr-Sigk7tTKhmrWMzdhTKv1dHf
Cs0.17FA0.83PbBr1.2I1.8,Cs; FA,Pb,Br; I,1.72,SnO2-c | C60,Spiro-MeOTAD,Au,Unknown,DMF,False,70; 175,Spin-coating,N2,0.0919,False,,,,,dlUYULdUZgStjVkbexvmsl0gva1e
MAPbI3,MA,Pb,I,1.6,TiO2-c | TiO2-mp,Spiro-MeOTAD,Au,Chlorobenzene,DMSO,False,100.0,Spin-coating,N2,0.1,False,1.08,22.29,0.7979999999999999,19.21,dlXSsMzeXQxXVmYDxo6S5Hc7Fe6j
Cs0.02MA0.98PbI3,Cs; MA,Pb,I,,C60,PEDOT:PSS,Ag,Ethyl acetate,DMF; H2O,False,100.0,Spin-coating,Air,0.04,False,0.96,20.6,0.784,15.5,dlYerNsRTETLDa5dSxm1cTgdTKHE
MAPbI3,MA,Pb,I,1.6,TiO2-c,Spiro-MeOTAD,Au,Gas,DMF,False,100.0,Spin-coating,Air,0.16,False,1.02,19.32,0.65,12.79,dlklQntrEBqT1l-ch3rx10zzQ2ct
MAPbI3,MA,Pb,I,,TiO2-c,Spiro-MeOTAD,Au,Unknown,DMF,False,100,Spin-coating,Unknown,,False,1.08,21.68,0.653,15.29,dlnOgxvfOYw8Drl94a2cbMGrPUib
MAPbI3,MA,Pb,I,1.59,TiO2-c | TiO2-mp | Al2O3-mp,none,Carbon,Unknown,DMF,False,70.0,Drop-infiltration,Unknown,0.16,False,1.05,20.2,0.75,15.8,dltapa3CcDWGx3HYbqavxyP90zkh
Cs0.05FA0.79MA0.16PbBr0.51I2.49,Cs; FA; MA,Pb,Br; I,,TiO2-c,TAE3,Au,Chlorobenzene,DMF; DMSO,False,100.0,Spin-coating,Unknown,0.09,False,0.93,22.5,0.74,15.3,dm4wEHWqIiDd__gbwWc649gWL3ku
MAPbI3,MA,Pb,I,1.6,TiO2-c | TiO2-nw,Spiro-MeOTAD,Au,Chlorobenzene,DMF; DMSO,False,100.0,Spin-coating,Unknown,0.1,False,0.94,21.41,0.753,15.09,dmK70x0qywODI6TDyXEl9dv71UY7
FA0.85MA0.15PbBr0.45I2.55,FA; MA,Pb,Br; I,,TiO2-c | TiO2-mp,BEDN,Au,Chlorobenzene,DMF; DMSO,False,100.0,Spin-coating,N2,0.096,False,1.03,20.6,0.79,16.76,dmQnGqgYxwKwwXpq676LIExmvX16
MAPbI3,MA,Pb,I,1.6,TiO2-c | TiO2-mp,Spiro-MeOTAD,Ag,Unknown,DMF >> IPA,False,Unknown >> 70.0,Spin-coating >> CBD,N2 >> N2,0.07,False,0.87,20.3,0.64,11.3,dmbybft5BCwlMfgTm8RjU6MYdKB6
MAPbI3,MA,Pb,I,1.6,PCBM-60 | LiF,PEDOT:PSS,Al,Unknown,DMF,False,100.0,Spin-coating,Air >> Air,0.16,False,0.99,18.0,0.78,14.0,dmqhOU5gYAzGtPjtG0nsLm9yM3mk
MAPbI3,MA,Pb,I,1.6,ZnO-c | ZnO-nw,Spiro-MeOTAD,MoO3 | Al,Unknown,DMF >> IPA,False,70.0 >> 70.0,Spin-coating >> Spin-coating,N2 >> N2,0.1,False,0.021,0.98,0.39,8.1,dmqqkrNbzyq_pYl6G_o_uE5JB9rq
MAPbI3,MA,Pb,I,1.6,TiO2-c | TiO2-mp,Spiro-MeOTAD,Au,Chlorobenzene,DMF; DMSO,False,100.0,Spin-coating,N2,0.16,False,1.15,22.7,0.74,20.9,dmw64NyC8YOfweNXwZy5MZv7HTee
MAPbI3,MA,Pb,I,1.6,TiO2-c | TiO2-mp,Spiro-MeOTAD,Au,Unknown,DMF >> none,False,110.0 >> 70.0,Spin-coating >> Gas reaction,Air >> Air; MACl,0.1,False,1.08,13.01,0.66,9.24,dn0_L8yvN2RsquDFAY42IepFl9X_
MAPbI3,MA,Pb,I,1.6,TiO2-c | TiO2-mp,Spiro-MeOTAD,Au,Unknown,DMF >> IPA,False,100.0 >> 100.0,Spin-coating >> Spin-coating,Unknown,0.125,False,0.999,18.49,0.61,11.27,dn0cKrPWAxNeM9l4ff_y0GwC_9RP
MAPbI3,MA,Pb,I,1.59,TiO2-c | TiO2-mp | PbTiO3,none,Carbon-nt,Unknown,DMF >> Cyclohexane; IPA,False,Unknown >> 100,Spin-coating >> CBD,Air >> Air,0.08,False,0.93,23.47,0.75,16.0,dn3oiXl4dEh9mVBVsMQqdy2Jxk4c
MAPbI3,MA,Pb,I,1.6,PCBM-60 | BCP,NiO-c | SDBS,Ag,Chlorobenzene,DMSO; GBL,False,100.0,Spin-coating,Unknown,0.25,False,1.111,22.55,0.77,19.35,dnADsxIUC7XORXdMwCAsLhDsRakJ
Cs0.08FA0.77MA0.15PbBr0.51I2.49,Cs; FA; MA,Pb,Br; I,1.6,C60 | BCP,PTAA,Cu,Ethyl acetate,DMF; DMSO,False,100,Spin-coating,N2,0.16,False,1.104,20.416,0.743,16.74,dnFdFKl9Emmt4iYy_sR0HPhS9NWY
MAPbI3,MA,Pb,I,1.6,PCBM-60,PEDOT:PSS,Al,Unknown,DMF | IPA,False,70 | 130,Spin-coating | Spin-coating,N2 | N2,0.1,False,0.94,20.5,0.73,14.1,dnFwhFp01iY1JYRmAR0scJQA31HW
MAPbI3,MA,Pb,I,1.6,f-C60 | C60,P3HT,MoO3 | Ag,Unknown,DMF >> IPA,False,Unknown >> 100.0,Spin-coating >> Spin-coating,Unknown,0.0757,False,1.04,20.85,0.75,16.3,dnLKYoGH-Y7H8-wQ9QXPkitMEwbd
FA0.85MA0.15PbBr0.45I2.55,FA; MA,Pb,Br; I,,C60 | TiO2-c,Spiro-MeOTAD,Au,Chlorobenzene,DMF; DMSO,False,100.0,Spin-coating,N2,1.0,False,1.04,19.6,0.723,14.74,dnOVp1dMC8nCtYn-hw-M4MCPo103
MAPbI3,MA,Pb,I,1.52,TiO2-c | TiO2-mp,Z35,Au,Unknown,DMF; DMSO >> IPA,False,70.0 >> 100.0,Spin-coating >> Spin-coating,Unknown,0.16,False,0.981,18.073,0.61,11.3,dnvmxN3Q4t9mEV-afgzs3dl5PJ-n
MAPbI3,MA,Pb,I,1.6,TiO2-c | TiO2-mp,Spiro-MeOTAD,Au,Diethyl ether,DMF; DMSO,False,65; 100,Spin-coating,Unknown,0.1,False,1.026,21.1,0.674,14.59,dnxeSElALxRIHwBkdcTazMdlr8zt
MAPbI3,MA,Pb,I,1.6,PCBM-60 | C60 | BCP,PEDOT:PSS,Ag,Unknown,DMF >> IPA,False,Unknown >> 100.0,Spin-coating >> Spin-coating,Unknown,0.096,False,0.98,13.6,0.534,7.0,dnyNIYnfnP8EAvHPQUMJx8HKVMFT
MAPbI3,MA,Pb,I,1.6,TiO2-c | TiO2-mp,Spiro-MeOTAD,Au,Unknown,DMF,False,100; 100,Spin-coating,N2,0.1,False,0.78,19.2,0.605,8.55,doBCGcf1-zrv04WFYreDI-Xowxiq
MAPbI3,MA,Pb,I,1.6,TiO2-c,Spiro-MeOTAD,Ag | Ni,Chlorobenzene,DMF,False,100.0,Spin-coating,Ar,0.0625,False,1.029,18.61,0.57,10.85,doNsn1y1NtPLBahSIywKU3-xWWtc
MAPbI3,MA,Pb,I,1.6,TiO2-c | TiO2-mp,Spiro-MeOTAD,Ag,Unknown,DMF >> IPA,False,100.0 >> 100.0,Spin-coating >> Spin-coating,Unknown,0.127,False,0.91,20.0,,,docvUhhLrPL0ovEab_GUy5y5JV7-
MAPbI3,MA,Pb,I,1.6,TiO2-c | TiO2-mp,Ph-TPA-8A,MoO3 | Ag,Chlorobenzene,DMF; DMSO,False,100.0,Spin-coating,Unknown,0.1,False,1.05,21.57,0.64,14.37,dogF0shprfhXBhtltuK-mdz4bkWx
MAPbBrI,MA,Pb,Br; I,,PCBM-60,PEDOT:PSS | PEDOT:PSS,Al,Unknown,DMF >> IPA,True,100.0 >> 100.0,Spin-coating >> Spin-coating,Air >> Air,0.13,False,1.0,20.09,0.79,16.25,dojMT3WfRQTpQukw3VRqFg9YFWpU
MAPbI3,MA,Pb,I,1.6,NiO-c,PCBM-60,AZO | Ag | AZO,Unknown,none,False,100.0,CVD,Ar; MAI; PbI2,1.0,False,0.93,19.5,0.73,13.23,dojwgm6LKe8hAPfjt0TnoLOeW-zf
BA2MA4Pb5I16,BA; MA,Pb,I,,PCBM-60 | BCP,PEDOT:PSS,Ag,Unknown,DMF,False,100.0,Spin-coating,Unknown,0.06,False,,,,13.3,dojxwQZrNDs5cAQF-tVwZNHZb7Es
MAPbI3,MA,Pb,I,1.6,TiO2-c,PHPT-py,Au,Chlorobenzene,DMF; DMSO,False,130.0,Spin-coating,Air,0.1,False,1.1,21.07,0.745,17.2,dolr9Jgf8-tqc_JxkJnHr34aBuE1
MAPbI3,MA,Pb,I,1.6,Nb2O5 | TiO2-mp,Spiro-MeOTAD,Au,Unknown,DMF >> IPA,False,70.0 >> 100.0,Spin-coating >> Spin-coating,Unknown,0.1,False,0.96,20.2,0.68,13.2,dovijDfBq4zqZbMMkfNcwZCw4S6n
FA0.85MA0.15PbBr0.45I2.55,FA; MA,Pb,Br; I,,TiO2-c | TiO2-mp,Spiro-MeOTAD,Au,Chlorobenzene,DMF; DMSO,False,100.0,Spin-coating,Air,0.09,False,1.04,20.18,0.713,14.98,dp8htsDKoZjBHLBb10m2wvRJgv1g
MAPbI3,MA,Pb,I,1.53,TiO2-c | TiO2-mp,Spiro-MeOTAD,Au,Unknown,DMF >> none,False,110.0 >> 145.0,Spin-coating >> Gas reaction,Air >> Air; MAI,0.1,False,0.935,17.68,0.72,11.92,dpFn2fLa82qPCKyPTVO5O14jm1Bp
MAPbI3,MA,Pb,I,1.6,PCBM-60,PEDOT:PSS,Al,2-Butanol,DMF; DMSO,False,100.0,Spin-coating,N2,0.09,False,0.997,17.14,0.669,11.43,dpH2qj7jdsTHSh2pXBUo20w5uUSJ
FA0.83MA0.17PbBr0.5I2.5,FA; MA,Pb,Br; I,,TiO2-c | TiO2-mp,Spiro-MeOTAD,Au,Chlorobenzene,DMF; DMSO,False,100.0,Spin-coating,Unknown,0.2,False,1.03,16.7,0.537,9.25,dpKa6UOEYLn70tMnRnyE9xS-fdKl
MAPbI3,MA,Pb,I,1.6,PCBM-60,TAPC,Ag,Unknown,DMF; DMSO >> IPA,False,Unknown >> 105.0,Spin-coating >> Spin-coating,Unknown,0.04,False,0.92,19.54,0.737,13.29,dpNYuoLHhPtoxUy8lyiSAbJy2RuZ
MAPbI3,MA,Pb,I,1.6,Carbon-mp | TiO2-mp,Spiro-MeOTAD,Au,Chlorobenzene,DMF; DMSO,False,100,Spin-coating,Air,0.2,False,0.85,20.51,0.66,10.8,dpSoPYuiCZCEn43hl9UCVrHdAYFs
MAPbI3,MA,Pb,I,1.6,PCBM-60 | BCP,rGO | PTAA,Ag,Chlorobenzene,DMF; DMSO,False,100.0,Spin-coating,Unknown,1.02,False,1.1,19.8,0.7,15.3,dpUTyB0ndOQIZEJQ6-J1Sh6por6S
MAPbI3,MA,Pb,I,1.6,TiO2-c | TiO2-mp,Spiro-MeOTAD,Au,Chlorobenzene,DMF; DMSO,False,100.0,Spin-coating,N2,0.16,False,1.0590000000000002,19.62,0.728,15.12,dpV8UWrN_LsA-E4r8mZiwWV0GgTx
Cs0.05FA0.75MA0.2PbBr0.3I2.7,Cs; FA; MA,Pb,Br; I,,TiO2-c,Spiro-MeOTAD,Au,Toluene,DMF; DMSO,False,110.0,Spin-coating,N2,0.0938,False,1.06,19.0,0.71,14.5,dpXwHkbuBIrCT0kwk9a2tz-sB4tZ
MAPbI3,MA,Pb,I,1.6,C60,Spiro-MeOTAD,MoO3 | Ag,Chlorobenzene,DMF; DMSO,False,60; 85,Spin-coating,N2,0.04,False,0.974,20.82,0.743,15.06,dpdRbEqGWbomU_Ie0hu4Ua5qA5KQ
FA0.7MA0.3Pb0.7Sn0.3I3,FA; MA,Pb; Sn,I,1.26,PCBM-60 | ZnO,PTAA,Al,Unknown,DMF; DMSO >> IPA,False,Unknown >> 160,Spin-coating >> Spin-coating,N2 >> N2,0.06,False,0.78,23.6,0.74,13.0,dpddzwzCwmDCkF7iis83ihcKQbq-
Cs0.05FA0.79MA0.16PbBr0.51I2.49,Cs; FA; MA,Pb,Br; I,,TiO2-c | TiO2-mp,PTAA,Au,Antisolvent,acetonitrile; DMF; DMSO >> IPA,False,Unknown,Spin-coating >> Spin-coating,Unknown,0.0916,False,1.05,22.5,0.74,17.6,dpscLbCNCK-BR-cl5pYy-MevofNS
MAPbI3,MA,Pb,I,1.6,TiO2-mp,Spiro-MeOTAD,Ag,Unknown,DMF,False,100.0,Spin-coating,Air,0.15,False,0.8290000000000001,19.48,0.625,10.09,dq-yB2xPhYBE2NIIHfn05NdlgokT
MAPbI3,MA,Pb,I,1.6,TiO2-c | TiO2-mp,Spiro-MeOTAD,Au,Unknown,DMF >> IPA,False,Unknown >> 100,Spin-coating >> Spin-coating,Unknown,0.1,False,1.01,23.6,0.605,14.4,dq1mA0MbpYaP8em52ZPt9szUqQ2Y
MAPbI3,MA,Pb,I,1.6,PCBM-60 | LiF,PEDOT:PSS,Al,Toluene,DMSO; GBL,False,100.0,Spin-coating,Unknown,0.04,False,0.789,16.0,0.679,8.6,dq64w8GcdkgZO-n1Rak5GmB8OBKh
MAPbI3,MA,Pb,I,1.6,TiO2-c | TiO2-mp,Spiro-MeOTAD,Au,Unknown,DMF >> IPA,False,70.0 >> 70.0,Spin-coating >> CBD,Unknown,0.1,False,0.8759999999999999,17.58,0.63,9.64,dq6wHeLxSB-Xo9B_AHqSooc0Ozoj
MAPb1.0I3,MA,Pb,I,1.55,PCBM-60,PEDOT:PSS,Al,Unknown,DMF,False,95,Spin-coating,N2,0.09,False,,,,9.39,dqVmSZUP0DjVa6eoDQZLua3TbVAO
MAPbI3,MA,Pb,I,1.6,TiO2-c | SiO2-mp,Spiro-MeOTAD,Ag,Unknown,DMF,False,100.0,Spin-coating,N2,0.0625,False,0.8,16.1,0.56,7.2,dqYXXtdTqTPT6FASTlEsq9rSK1Di
MAPbI3,MA,Pb,I,1.6,Fe2O3,Spiro-MeOTAD,Au,Chlorobenzene,DMF,False,100,Spin-coating,Unknown,0.1,False,,,,10.78,dqcUYHhn4pBqwyW_6pjYoDM4v8v3
MAPbI3,MA,Pb,I,1.6,TiO2-c | TiO2-mp,Spiro-MeOTAD,Au,Diethyl ether,DMF; DMSO,False,50.0; 100.0,Spin-coating,Unknown,0.1,True,,,,7.9,dqpEoaFQ4ubsr3SjP9yMvX3mp5hp
Cs0.1FA0.7MA0.2PbBr0.2I2.8,Cs; FA; MA,Pb,Br; I,,EVA | PCBM-60 | BCP,NiO-np,Ag,Chlorobenzene,DMF; DMSO,False,100.0,Spin-coating,N2,2.5,True,0.987,17.5,0.68,11.73,dqx-0PFuZXc5j4nPgixGw7v0dHFr
MAPbI3,MA,Pb,I,1.6,PCBM-60 | BCP,PEDOT:PSS | Au-nanobipyramide; VOx,Ag,Toluene,DMF; DMSO,False,60; 100,Spin-coating,Unknown,0.09,False,1.047,21.31,0.733,16.78,dr0DQ711RfPwctPUd0SKitJh08En
MAPbI3,MA,Pb,I,1.6,PCBM-60 | BCP,PEDOT:PSS,Ag,Diethyl ether; Chlorobenzene,DMF; DMSO,False,100.0,Spin-coating,Ambient,0.11,False,0.89,20.8,0.65,12.1,drLIEC21fL2wcEHKVbJa267RUrmZ
MAPbI3,MA,Pb,I,1.6,TiO2-c | TiO2-mp,Spiro-MeOTAD,MoO3 | Ag,Chlorobenzene,DMF,False,110.0,Spin-coating,N2,0.1,False,0.97,20.92,0.73,14.4,drVcaB8wHlBA3CUEvhVnaoU9jVDf
FA0.85MA0.15PbBr0.45I2.55,FA; MA,Pb,Br; I,,SnO2-np,CsPbBr3-np | Spiro-MeOTAD,Au,Chlorobenzene,DMF; DMSO,False,130.0,Spin-coating,Unknown,0.102,False,1.11,23.19,0.769,19.77,drWP7FyPmTSO3sYC3QhvG7904vMD
FA0.25MA0.75PbI3,FA; MA,Pb,I,,TiO2-c,PHPT-py,Au,Diethyl ether,DMF; DMSO,False,130.0,Spin-coating,N2,0.1,False,1.11,22.96,0.736,18.73,drYDc-ZIPx8BDLEsfZLjKXwOTWFd
MAPbI3,MA,Pb,I,1.6,C60,Spiro-MeOTAD,Ag,Chlorobenzene,DMF; DMSO,False,60; 85,Spin-coating,N2,0.04,False,1.07,21.24,0.773,17.57,drhs9CO1PWMdS_2uuJGYgxVcPpha
CsPbBrI2,Cs,Pb,Br; I,,TiO2-c,Spiro-MeOTAD,Au,IPA,DMSO,False,50; 100; 160,Spin-coating,N2,0.1,False,,,,15.48,drsKXLEgq2ddOo6NNveWll0nI3nO
MAPbI3,MA,Pb,I,,PCBM-60 | BCP,PTAA,Ag,Unknown,Unknown,False,80,Spin-coating,N2,0.04,False,1.0,20.2,0.779,15.6,ds1Xcoqa2afHB-0RAWXKi0WiPiYx
MAPbI3,MA,Pb,I,1.6,TiO2-c | C60,Spiro-MeOTAD,Au,Unknown,DMF >> none,False,Unknown >> 70.0,Spin-coating >> Gas reaction,Air >> MAI; MACl; MABr; Vacuum,0.09,False,0.96,21.7,0.69,14.3,dsX-3SVZfNS2SjB13TbzwUcnzVj5
MAPbI3,MA,Pb,I,1.6,SnO2-c,Spiro-MeOTAD,Au,Butyl acetate,DMF; DMSO,False,100.0,Spin-coating,Unknown,0.1,False,0.96,19.97,0.665,12.7,dsa1NUceMPE5rTrjAJoOC-QZcijm
FA0.85MA0.15PbBr0.45I2.55,FA; MA,Pb,Br; I,1.57,TiO2-c,PTAA,Ag,Unknown,DMSO,False,60.0,Doctor blading,Air,0.1,False,1.11,23.42,0.7859999999999999,22.38,dskkeBIjBUsNEbzcldMxhJmJMjOX
MAPbI3,MA,Pb,I,1.6,TiO2-c | TiO2-mp,Spiro-MeOTAD,Au,Unknown,DMF,False,175,Spin-coating,Dry air,0.285,False,0.755,15.66,0.7,8.52,dsrraNRqcVoq1TiQAl0F2kTpHZXo
FA0.87MA0.13PbBr0.39I2.61,FA; MA,Pb,Br; I,,SnO2-np,Spiro-MeOTAD,Ag,Chlorobenzene,DMF; DMSO,False,140.0,Spin-coating,N2,0.1,False,1.13,23.2,0.7090000000000001,16.7,dsyYvnpc89hix0YJ-KcjplAiGuj7
MAPbI3,MA,Pb,I,1.6,TiO2-c | Al2O3-mp,Spiro-MeOTAD,Au,Toluene,DMF,False,100.0,Spin-coating,N2,0.1,False,1.0,22.0,0.63,13.5,dt4h1IFzSZ9gxWNqqOUzGM2a1SLX
MAPbI3,MA,Pb,I,1.6,Cyptop | PCBM-60 | BCP,PEDOT:PSS,Ag,Chlorobenzene,DMF,False,100.0,Spin-coating,N2,1.8,False,0.9,19.7,0.71,12.6,dt4y8xMgkZ92xIQ-Med-3IW2PZte
MAPbI3,MA,Pb,I,1.6,SnO2-c | Al2O3-mp | NiO-np,Spiro-MeOTAD,Au,Unknown,DMF,False,130.0,Spin-coating,Air,0.17,False,0.986,20.12,0.728,14.43,dtFtqr7HM1QrdzVDszurvxki1e3B
FA0.85MA0.15Pb1.0Br0.45I2.55,FA; MA,Pb,Br; I,1.59,TiO2-c | TiO2-mp,Spiro-MeOTAD,Au,Chlorobenzene,DMF; DMSO,False,105,Spin-coating,N2,0.09,False,,,,,dtHNZHANeuHeA4Y50Mzl_vi7H9lh
MAPbI3,MA,Pb,I,1.6,TiO2-c | TiO2-mp | C60-SAM,Spiro-MeOTAD,Au,Unknown,DMF,False,100.0,Spin-coating,Air,0.089,False,0.78,18.1,0.63,8.9,dtJSlQm7_mw4Q-kvdtcqn8xZADXP
MAPbI3,MA,Pb,I,1.6,TiO2-c,Spiro-MeOTAD,Au,Unknown,DMF; DMSO >> IPA,False,80.0 >> 100.0,Spin-coating >> CBD,Unknown,0.1,False,1.06,20.5,0.58,12.5,dtL4Cza2695hCuNmRutM-2wqrTxM
MAPbI3,MA,Pb,I,1.6,PCBM-60,PEDOT:PSS,Ag,Chlorobenzene,DMF; DMSO,False,95.0,Spin-coating,Unknown,0.09,False,1.07,21.09,0.75,16.92,dtU16qitTrfp5-h0zGhpOUoQ2jlF
MAPbI3,MA,Pb,I,1.6,ZnO-c,Spiro-MeOTAD,Au,Unknown,DMF,False,100.0,Spin-coating,Air,0.1,False,1.203,22.71,0.561,15.32,dtZFmyfPnvx1Uqnp8-tDUCtxKI-y
MAPbI3,MA,Pb,I,1.5,PCBM-60,NiO-c,Ag,Toluene,DMF; DMSO,False,40; 100,Spin-coating,N2,0.09,False,0.949,23.37,0.655,14.52,dt_jM2HhpYpw88Qr3Ol0PFy46ThO
MAPbI3,MA,Pb,I,1.6,SnO2-np,Spiro-MeOTAD,Au,Ethyl acetate,DMF; DMSO,False,100.0,Spin-coating,Unknown,0.1,False,1.07,22.22,0.79,18.83,dtakFZVLOjbOM3FXnHSg_d3h9lI-
FA0.95MA0.05PbBr0.15I2.85,FA; MA,Pb,Br; I,1.53,SnO2-np,Spiro-MeOTAD,Au,Unknown,DMF; DMSO >> IPA,False,Unknown >> 140.0,Spin-coating >> Spin-coating,N2 >> N2,0.1,False,1.077,24.0,0.779,19.1,dtgms5fPUvsvdlzJ9jNoHD0Mi0Ut
Cs0.2FA0.8PbI3,Cs; FA,Pb,I,,TiO2-c,Spiro-MeOTAD,Ag,Unknown,DMF,False,170.0,Spin-coating,Unknown,0.1,False,0.945,15.8,0.534,7.89,dtlyzgHv3EFfSpb5YxZI8gNPZm8o
Cs0.02FA0.37MA0.61PbBr0.04I2.96,Cs; FA; MA,Pb,Br; I,,SnO2-np,PEDOT:PSS,Ag,Ethyl acetate,DMF; DMSO,False,100,Spin-coating,Unknown,0.1,False,0.94,17.44,0.486,7.96,dtvxCRqpGAG0KJHrbVnIADkYDKXY
MAPbI3,MA,Pb,I,1.6,PDI-HE,PEDOT:PSS,Ag,Toluene,DMF,False,100.0,Spin-coating,N2,0.5,False,0.846,19.7,0.61,10.3,dtzHmK74eX5HIcg0jPiwTWvo60im
Cs0.05FA0.79MA0.16PbBr0.51I2.49,Cs; FA; MA,Pb,Br; I,,ZnO,NiO-c | NiO-mp,Al,Chlorobenzene,DMF; DMSO,False,100.0,Spin-coating,Unknown,0.2,False,,,,,du1WmqPsNG-9vhcIeYUVavmf6ReO
MAPbI3,MA,Pb,I,1.6,PCBM-60 | BCP,PEDOT:PSS,Al,Unknown,DMF >> IPA,False,100.0 >> 100.0,Spin-coating >> Spin-coating,N2 >> N2,0.06,False,0.79,19.7,0.563,8.76,du6RzJkQmONxKWm2bPWGalaRbLyx
MAPbI3,MA,Pb,I,1.6,SnO2-c,Spiro-MeOTAD,Au,Unknown,DMF >> IPA,False,Unknown >> 70.0,Spin-coating >> Spin-coating,Unknown,0.09,False,0.99,16.07,0.477,7.58,duLMYXQ0Ncva0XFAGoLTOOC9enfX
MAPbI3,MA,Pb,I,1.6,PCBM-60 | LiF,PEDOT:PSS,Al,Unknown,DMF,False,100,Spin-coating,N2,0.04,False,0.96,19.6,0.669,12.64,dugp67Zl0Du0zM8IRBtyqQs-_KnX
MAPbI3,MA,Pb,I,1.6,TiO2-macroporous,Spiro-MeOTAD,Au,Unknown,DMF; DMSO,False,100.0,Spin-coating,N2,0.16,False,1.08,22.5,0.75,18.2,duqEp7n-TGNM5jeF5scPgO7-a6rD
MAPbI3,MA,Pb,I,1.6,PCBM-60 | PCBC | LiF,PEDOT:PSS,Al,Unknown,DMF,False,Unknown,Spin-coating,Unknown,0.4,False,0.99,21.3,0.72,15.16,duvkiAB3pa5Hv4cLg0V8SDNDVrSm
BA2Cs0.08MA3.92Pb5I16,BA; Cs; MA,Pb,I,,TiO2-c,Spiro-MeOTAD,Au,Toluene,DMF,False,100.0,Spin-coating,Unknown,0.12,False,1.08,16.86,0.64,11.65,duziDyHa08rHSr0TPIhPdMvjn1rz
Cs0.05MA0.95PbI3,Cs; MA,Pb,I,,PCBM-60 | BCP,PTAA,Ag,Chlorobenzene,DMF,False,100.0,Spin-coating,N2,0.1,False,1.05,20.3,0.7120000000000001,14.9,dvKgs-QqpiSqHuVHLN0_MSRlfykz
MAPbI3,MA,Pb,I,1.6,TiO2-c | TiO2-mp,Spiro-MeOTAD,Ag,Toluene,DMSO; GBL,False,100.0,Spin-coating,Unknown,0.09,False,0.98,21.2,0.7020000000000001,14.5,dvPMoaot7p9XmVdLp257TWOWELcu
Cs0.05FA0.79MA0.16PbBr0.51I2.49,Cs; FA; MA,Pb,Br; I,,TiO2-c | TiO2-mp,AZ1,Au,Chlorobenzene,DMF; DMSO,False,100.0,Spin-coating,N2,0.16,False,1.1,22.4,0.7070000000000001,17.4,dvTvaImGG151AH2jFV9do6KeeO1N
MAPbI3,MA,Pb,I,1.6,PCBM-60,PEDOT:PSS,Ag,Unknown,DMF,False,100.0,Spin-coating,N2,0.1,False,0.939,17.62,0.544,9.01,dvU1zrLnOMDiUzgJQeLS8bcX-l06
MAPbI3,MA,Pb,I,1.6,TiO2-c | TiO2-mp,none,Carbon,Unknown,Unknown,False,Unknown,Spin-coating,Unknown,0.1,False,0.93,16.1,0.672,10.1,dvk0SiLk74CYaPbIYFw3Ph8hVjz8
MAPbI3,MA,Pb,I,1.6,PCBM-60 | TiO2-np,PEDOT:PSS,Al,Chlorobenzene,DMF,False,100.0,Spin-coating,N2,0.09,False,0.91,20.52,0.68,12.71,dvpBwZmij832iT1k30MnOmcqX_eI
MAPbI3,MA,Pb,I,1.6,TiO2-c,Spiro-MeOTAD | MoOx,Al,Toluene,DMSO; GBL,False,100.0,Spin-coating,Air,0.06,False,0.992,17.346,0.73,12.56,dvsQ0yBHwMWZATDRh42QnIb7EXrQ
(PEA)2MA4Pb5I16,(PEA); MA,Pb,I,,PCBM-60 | PEI,PTAA,Ag,Unknown,DMF,False,100,Spin-coating,Air,0.05,False,,,,,dvz0Q6wHSut-pYGi1XoIBwmVpb6V
Cs0.05FA0.81MA0.14Pb0.95Br0.43I2.42,Cs; FA; MA,Pb,Br; I,1.64,NbOx,Spiro-MeOTAD,Ag,Trifluorotoluene,DMF; DMSO,False,85.0,Spin-coating,N2,0.09,False,1.08,22.24,0.63,15.14,dw0CLMMzvWsTfyJyot4b50Bc8qnz
CsPbBr3,Cs,Pb,Br,,TiO2-c | TiO2-mp | Graphene-QDs,none,Carbon,Unknown,DMF >> Methanol,False,90 >> 250,Spin-coating >> Spin-coating,Unknown,0.1,False,1.4580000000000002,8.12,0.821,9.72,dwDpMy-0FzjidWmDCQWk_4-CNZRx
MAPbI3,MA,Pb,I,1.6,TiO2-c | TiO2-mp,Spiro-MeOTAD,Au,Unknown,DMF >> IPA,False,75.0 >> 75.0,Spin-coating >> CBD,Air >> Air,0.14,False,0.968,13.6,0.64,8.5,dwJ58afi_3B7v2HnPQw8Lp5A5gD8
MAPbI3,MA,Pb,I,1.6,PCBM-60 | BCP,PEDOT:PSS,Ag,Chlorobenzene,DMF,False,100.0,Spin-coating,N2,1.8,False,0.9,17.6,0.7859999999999999,12.49,dwNQOIC8x6New5Mqbm_SiU6S0Zui
MAPbI3,MA,Pb,I,1.6,SnO2-np,Spiro-MeOTAD,Au,Unknown,DMF; DMSO,False,100.0,Roller-coating,Air,0.1,False,0.906,20.77,0.69,12.96,dwShN2Muabpe6sEG5hhQVQHTjM5T
MAPbI3,MA,Pb,I,1.5,TiO2-c | TiO2-mp,TPA-TPM,Au,Chlorobenzene,DMF; DMSO,False,Unknown,Spin-coating,Unknown,0.1,False,1.05,18.71,0.71,13.9,dwYZydRKpw_jV6uV7RT8-__1gJ-B
MAPbI3,MA,Pb,I,1.6,PCBM-60 | BCP,PEDOT:PSS,Ag,Unknown,DMF,False,100.0,Spin-coating,N2,0.1,False,0.99,20.5,0.69,14.0,dwa0uc3GkPQ8YE5R4TO7DQMJltds
MAPbI3,MA,Pb,I,1.6,TiO2-c,Spiro-MeOTAD,Au,Diethyl ether,DMF; DMSO,False,100,Spin-coating,N2,0.1,False,1.06,21.3,0.71,15.9,dxBK1S_E3nbyjPfvZTmcGi72dzur
CsPbBr0.33I0.66,Cs,Pb,Br; I,1.92,PCBM-60; ZrAcAc,NiO; Zn:CuGaO2,,,,False,,,,,False,1.106,15.97,0.775,13.69,dxBZ_b31ExE-p4OZbm5lqFw28aXg
Cs0.08FA0.77MA0.15PbBr0.51I2.49,Cs; FA; MA,Pb,Br; I,1.6,C60 | BCP,PTAA,Cu,Ethyl acetate,DMF; DMSO,False,100,Spin-coating,N2,0.16,False,1.048,18.841,0.678,13.38,dxIO_pxW0IW3QFB8j7aVv7SBOBiB
Cs0.05FA0.85MA0.15PbBr0.45I2.55,Cs; FA; MA,Pb,Br; I,,SnO2-np,Spiro-MeOTAD,Ag,Toluene,DMF; DMSO,False,120.0,Spin-coating,N2,0.0908,False,1.12,21.6,0.754,18.06,dxUssgbRvr5mzrOJ8ZKD2hbb3y8T
FA0.83MA0.17PbBr0.51I2.49,FA; MA,Pb,Br; I,,PCBM-60,NiO-np,Au,Chlorobenzene,DMF; DMSO,False,100.0,Spin-coating,N2,0.09,False,0.91,18.75,0.63,10.76,dxY87ndx8DPV-KSMqBZIQtzi3rtn
MAPbI3,MA,Pb,I,1.6,PCBM-60 | bis-C60,NiO-c,Ag,Toluene,DMSO; GBL,False,100.0,Spin-coating,Unknown,0.1119999999999999,False,1.08,20.2,0.76,16.62,dxbof_3FG4u7yJsO9A-9SW6RqgYT
MAPbI3,MA,Pb,I,1.56,PCBM-60 | PEI,NiO-c,Ag,Toluene,DMSO; GBL,False,100.0,Spin-coating,N2,0.1058,False,1.03,20.41,0.7,15.02,dxcHgCU3vsv3UfzMwQJdT-Eq-IUp
(PEA)0.4BA1.6MA3Pb4I13,(PEA); BA; MA,Pb,I,,PCBM-60 | BCP,PEDOT:PSS,Ag,Unknown,DMF,False,70.0,Spin-coating,Unknown,0.09408,False,1.126,16.55,0.715,13.5,dxso8tqxh79rBS5n4sMqFdMTTMYh
MAPbI3,MA,Pb,I,1.6,TiO2-c,Spiro-MeOTAD,Au,Unknown,DMF; DMSO,False,65; 100,Spin-coating,N2,0.1,False,0.968,21.82,0.679,14.34,dxtRw2Jxu-vaOHVKvkS1yzXmzoHQ
Cs0.05FA0.79MA0.15PbBr0.51I2.49,Cs; FA; MA,Pb,Br; I,,TiO2-c,Spiro-MeOTAD,Au,Chlorobenzene,DMF; DMSO,False,100,Spin-coating,Unknown,0.1,False,1.12,22.49,0.74,18.84,dxugU7d-DuoYrDtoWvqyxGZHPSvo
MAPbI3,MA,Pb,I,1.6,TiO2-c | TiO2-mp,Spiro-MeOTAD,Au,Chlorobenzene,DMF,False,100.0,Spin-coating,N2,0.09,False,1.025,22.08,0.71,16.07,dyHR3_78D-wNjhdqp4hTEGZVfuZz
MAPbI3,MA,Pb,I,1.58,TiO2-c,"Hexakis[4-(N,N-di-p-methoxyphenylamino)phenyl]benzene",Ag,Unknown,Unknown,False,Unknown,Spin-coating,Unknown,0.04,False,1.08,15.72,0.614,10.42,dyNpakDZkQzoUKGgv-AKJthyqqu0
MAPbI3,MA,Pb,I,1.6,TiO2-c | TiO2-mp | Al2O3-mp | NiO-mp,Spiro-MeOTAD,Au,Unknown,DMF,False,Unknown,Spin-coating,Air,0.17,False,1.02,20.97,0.6890000000000001,14.74,dyONEPo64-lKtcxXwUgaDipiZrra
MAPbI3,MA,Pb,I,1.6,TiO2-c | TiO2-mp,Spiro-MeOTAD,Au,Unknown,DMF >> IPA,False,Unknown >> 100.0,Spin-coating >> CBD,Unknown,0.12,False,0.95,19.2,0.581,10.46,dy__IDHyjfdsII8JeXgg63rf-rjp
MAPbI3,MA,Pb,I,1.6,PCBM-60,PEDOT:PSS | PolyTPD,Au | LiF,Unknown,none,False,Unknown,Co-evaporation,Vacuum,0.12,False,1.052,15.88,0.46,7.73,dyat3-OjFyVsSb7SP-hp7Ue-5G9J
MAPbI3,MA,Pb,I,1.6,SnO2-c,Spiro-MeOTAD,Ag,acetonitrile; Chlorobenzene,DMF; DMSO,False,100,Spin-coating,Unknown,0.06,False,1.13,22.3,0.75,18.02,dycNNDpF7SlXO19txa2FaKC8b56T
MAPbI3,MA,Pb,I,1.6,SnO2-c | SnO2-mp,Spiro-MeOTAD,Au,Unknown,DMF >> IPA,False,90.0 >> 150.0,Spin-coating >> Spin-coating,N2 >> Air,0.102,False,1.08,21.51,0.73,17.01,dyijX4oCc6aM3hKy3ri1tmcnfP8G
MAPbI3,MA,Pb,I,1.56,TiO2-c,Spiro-MeOTAD,Au,Unknown,none >> IPA,False,Unknown >> 70.0,Evaporation >> CBD,Vacuum >> Air,0.1,False,1.05,21.4,0.56,12.7,dyjdNcF7MeLTD2jkUF9pbjYpwdj2
MAPbI3,MA,Pb,I,1.6,TiO2-c | TiO2-mp,Spiro-MeOTAD,Ag,Unknown,Unknown,False,Unknown,Spin-coating,N2,0.07,False,0.7,18.6,0.54,7.4,dyqsPpH7eDRgWLjNDUINdyPkUkX2
MAPbI3,MA,Pb,I,1.6,TiO2-c | TiO2-mp,Spiro-MeOTAD,Au,Unknown,DMF >> IPA,False,Unknown,Spin-coating >> Spin-coating,Unknown,0.1,False,0.98,18.5,0.605,11.0,dyqwJtbt7fbc4C_hX7oRPgADeC0y
MAPbI3,MA,Pb,I,1.6,TiO2-c | TiO2-mp,ZnPc(tBu)4,Au,Unknown,DMF >> IPA,False,90.0 >> 70.0,Spin-coating >> CBD,Unknown,0.1,False,0.918,16.29,0.5329999999999999,7.98,dyvNgZilIcFIPwCUIS5w0FI5cqaa
MAPbI3,MA,Pb,I,1.6,TiO2-c | TiO2-mp,Spiro-MeOTAD,Au,Unknown,DMF; DMSO >> IPA,False,Unknown >> 100.0,Spin-coating >> Spin-coating,Unknown,0.06,False,1.0,22.6,0.6859999999999999,15.43,dzD7JXEZurmIh48BOZkWMFxXlcgJ
FA0.85MA0.15PbBr0.45I2.55,FA; MA,Pb,Br; I,,TiO2-c | TiO2-mp,PTAA,Au,Ethyl ether,DMF; DMSO,False,Unknown,Spin-coating,Unknown,0.1,False,1.13,22.54,0.777,19.74,dzJafL2INeb53s5CzEac8llMf7F1
MAPbI3,MA,Pb,I,1.6,SnO2-np | Graphene-QDs,Spiro-MeOTAD,Au,Chlorobenzene,DMF,False,100.0,Spin-coating,N2,0.16,False,1.0,21.4,0.52,10.8,dzU6VPaVgZMWmBZRAsbP1NykaDF_
MAPbI3,MA,Pb,I,1.672,PCBM-60 | ZnO-np,PEDOT:PSS,Al,Unknown,DMF,False,95.0,Spin-coating,N2,0.0725,False,0.93,19.38,0.72,13.07,dzVlDB1ZPDx_efZh6z5mv6BH0wYG
MAPbI3,MA,Pb,I,1.62,TiO2-c | TiO2-mp,Spiro-MeOTAD,Au,Unknown,GBL,False,100.0,Spin-coating,Unknown,0.096,False,1.0,19.16,0.7,13.5,dzYZ-guN7umiKgA0ltlISW42WR-Q
Cs0.05FA0.8075MA0.1425PbBr0.45I2.55,Cs; FA; MA,Pb,Br; I,,SnO2-np,Spiro-MeOTAD,Au,Chlorobenzene,DMF; DMSO,False,100.0,Spin-coating,N2,0.06,False,1.02,23.8,0.78,18.9,dzdqU2-mAz-hgejWbwJtEl8OESDa
MAPbI3,MA,Pb,I,1.6,TiO2-c | TiO2-mp,Spiro-MeOTAD,Au,Unknown,DMF >> IPA,False,Unknown >> 115.0,Spin-coating >> CBD,N2 >> N2,0.1,False,0.995,21.51,0.737,15.78,dzkFzUdIGRCz2g8NON1NAoSOKcx9
Cs0.05FA0.80MA0.15PbBr0.43I2.57,Cs; FA; MA,Pb,Br; I,,TiO2-c | TiO2-mp,Spiro-MeOTAD,Au,Chlorobenzene,DMF; DMSO,False,100.0,Spin-coating,N2,1.0,False,1.12,21.7,0.73,17.7,dzrVybVHzhNfczHSRksrGP5BYA37
Cs0.15FA0.85PbBr0.3I2.7,Cs; FA,Pb,Br; I,,SnO2-np,Spiro-MeOTAD,Au,Unknown,DMF; DMSO,False,145.0,Slot-die coating,Ambient,0.16,False,,,,,dztoaLTqMHT2JXMv6olVfIl2XiXY
MAPbI3,MA,Pb,I,,PCBM-60 | Bphen,GeO2,Ag,Unknown,DMF,False,Unknown,Spin-coating,Unknown,0.0725,False,0.9,18.95,0.6,10.37,dzxPIWZIeFq9j6ohOuY0a397NW-N
MAPbI3,MA,Pb,I,1.6,TiO2-c,Spiro-MeOTAD,Au,Unknown,DMF >> IPA,False,Unknown >> 100.0,Spin-coating >> CBD,Unknown,0.096,False,1.06,23.6,0.79,18.2,e-13BO53wd-5qxv6M9W4NSOiaQ1g
MAPbI3,MA,Pb,I,1.6,SnO2-np,Spiro-MeOTAD,Au,Chlorobenzene,DMF; DMSO,False,65; 100,Spin-coating,Unknown,0.1,False,1.05,22.01,0.69,15.98,e-7aHxqq2onh-2hdZXhAjn3D_zdg
MAPbI3,MA,Pb,I,1.6,SnO2-c,Spiro-MeOTAD,Au,Chlorobenzene,DMF,False,100.0,Spin-coating,Unknown,0.1,False,1.05,18.0,0.525,9.4,e-BaNr7Yigg4xr_gEEzRlLBbK_Ja
MAPbI3,MA,Pb,I,1.6,TiO2-c | TiO2-mp,Spiro-MeOTAD,Au,Unknown,DMF >> IPA,False,Unknown >> 70,Spin-coating >> CBD,N2 >> N2,0.04,False,0.96,20.9,0.71,14.2,e-O-QwCiJhT3-PhN_XcKlkW6l3fJ
MAPbI3,MA,Pb,I,1.6,PCBM-60 | LiF,PEDOT:PSS,Al,Unknown,DMF >> IPA,False,Unknown >> 90.0,Spin-coating >> Spin-coating,Unknown,0.1,False,0.97,16.9,0.623,10.9,e-mLN2Z2rYbrkjZdnROwKI-lAYRs
MAPbI3,MA,Pb,I,1.6,TiO2-c | CsCl,Spiro-MeOTAD,Au,Unknown,DMF,False,90; 120,Spin-coating,N2,0.09,False,1.045,20.4,0.79,16.8,e-pWZU8hRkFGKHN0ibG1zfh8wl_P
MAPbI3,MA,Pb,I,1.6,TiO2-c | TiO2-mp,Spiro-MeOTAD,Au,Unknown,DMF >> IPA,False,40; 100 >> 100,Spin-coating >> Spin-coating,Air >> Air,0.1,False,0.97,17.34,0.61,10.49,e-wrq2xI1dXahy3sRzz8WHsks4pi
FA0.85MA0.15PbBr0.45I2.55,FA; MA,Pb,Br; I,,TiO2-c,Spiro-MeOTAD,Au,Toluene,DMF; DMSO,False,300.0,Spin-coating,N2,0.1,False,1.125,21.64,0.7829999999999999,19.05,e02j_G0qA4EqFm3dpouWvewja95C
MAPbI3,MA,Pb,I,1.53,PCBM-60,Cu:Ni acetate,Al,Toluene,DMSO; GBL,False,100.0,Spin-coating,Air,0.1,False,0.97,13.9,0.64,8.4,e0gB-iDN8YwDL4jt86my5XRADh-C
MAPbI3,MA,Pb,I,1.6,PCBM-60,DNA-CTMA,Al,Unknown,DMF >> IPA,False,Unknown,Spin-coating >> CBD,Unknown,0.2,False,1.04,20.35,0.7140000000000001,15.12,e10SwJRwjVbcsfST_-6xGrT9FgNx
Cs0.05FA0.79MA0.16PbBr0.45I2.55,Cs; FA; MA,Pb,Br; I,,TiO2-c,3-Butylthiophene | Spiro-MeOTAD,Au,Chlorobenzene,DMF; DMSO,False,100.0,Spin-coating,Unknown,0.0625,False,,,,18.69,e14BolbHD8HNRT4tUrl7w6A69qrG
FA0.11MA0.89PbI3,FA; MA,Pb,I,,TiO2-c | TiO2-mp,Spiro-MeOTAD,Ag,Methyl acetate,DMF; DMSO,False,100.0,Spin-coating,Air,0.1,False,1.03,23.16,0.662,15.78,e16RSeQDtaQJXpyKWgwr5w4KFXYA
MAPbI3,MA,Pb,I,1.6,SnO2-c | PCBM-60,Spiro-MeOTAD,Au,Unknown,DMF; DMSO,False,60; 100,Spin-coating,Air,0.09,False,1.11,21.77,0.73,17.74,e18Mqwhci7Ivq9ErMUD6_lvj7HPo
MAPbI3,MA,Pb,I,1.6,"2,6-Py | PCBM-60 | PEI",NiO-c,Ag,IPA,DMF; DMSO,False,100.0,Spin-coating,Unknown,0.1058,False,1.06,22.19,0.79,18.58,e1PTyNf7osbRG0jYBOiLqwL66SCV
MAPbI3,MA,Pb,I,1.6,TiO2-c | TiO2-nw,none,Carbon,Unknown,DMF,False,90.0,Spin-coating,Ar,0.1,False,0.855,18.56,0.4639999999999999,7.62,e1kXjWgeuISU77ZXlbQWchL2jopF
MAPbI3,MA,Pb,I,,TiO2-np,P3HT,Au,Unknown,Unknown,False,Unknown,Spin-coating,N2,,False,0.83,21.47,0.69,13.4,e1nKAr12MfkRCBrKYyoqxkC4vHUv
Cs0.05FA0.79MA0.16PbBr0.51I2.49,Cs; FA; MA,Pb,Br; I,,2-acetylpyridine | PCBM-60 | BCP,NiMgLiO,Ag,Chlorobenzene,DMF; DMSO,False,150.0,Spin-coating,Unknown,0.09,False,1.06,22.58,0.785,19.07,e1pBS267hJ2oICwqtbTBlRmMf9r-
Cs0.05FA0.7885MA0.1615PbBr0.51I2.49,Cs; FA; MA,Pb,Br; I,,TiO2-c | PCBM-60,PTAA,Au,Chlorobenzene,DMF; DMSO,False,110,Spin-coating,N2,0.09,False,1.095,22.2,0.71,17.1,e1pLFWzQ5puo1PIrL5L1OBszRuq5
Cs0.17FA0.83PbBr1.2I1.8,Cs; FA,Pb,Br; I,,SnO2-np | C60,Spiro-MeOTAD,Au,Unknown,DMF,False,70.0,Spin-coating,Dry air,0.0919,False,1.05,20.2,0.63,13.4,e1sTonJji88Qd4_z77Iz8CcmtEzh
MAPbI3,MA,Pb,I,1.6,TiO2-c,DTS,Au,Chlorobenzene,DMSO; GBL,False,100.0,Spin-coating,N2,0.09,False,1.01,19.91,0.723,14.47,e1t5O3BTelTIl4z7KnUxDy9lceLJ
CsEu0.01Pb0.99BrI2,Cs,Eu; Pb,Br; I,,TiO2-c | TiO2-mp,Spiro-MeOTAD,Au,Unknown,DMF; DMSO,False,280.0,Spin-coating,Unknown,0.16,False,1.16,14.16,0.753,12.37,e1te1jjtWeNSok4KX9AbzKFDDBmA
MAPbI3,MA,Pb,I,1.6,ZnO-c,Spiro-MeOTAD,Au,Unknown,none >> none,False,Unknown >> 90.0,Evaporation >> Evaporation,Vacuum >> Vacuum,0.04,False,0.94,13.9,0.632,8.25,e2GonWCDkO1t50pTgKqALGE7bdNH
MAPbI3,MA,Pb,I,1.6,ZnO-c,Spiro-MeOTAD,Au,Unknown,DMF,False,100.0,Spin-coating,Unknown,0.15,False,0.993,19.0,0.68,12.85,e2IWgzTRivJqvRbW7vEf7R39qAuJ
MAPbI3,MA,Pb,I,1.6,ZnO-np,Spiro-MeOTAD,Ag,Unknown,DMF >> IPA; Toluene,False,80.0 >> 80.0,Spin-coating >> Spin-coating,N2 >> N2,0.1,False,1.1,20.8,0.69,15.78,e2WoOXshiHuP7tNV7XBBnmTQ-8wk
MA3PbBr0.32I2.68,MA,Pb,Br; I,1.64,TiO2-c | TiO2-mp,Spiro-MeOTAD,Ag,Unknown,DMF >> IPA >> IPA,False,60 >> 60 >> 60.0,Spin-coating >> CBD >> Spin-coating,Air >> Air >> Air,0.087,False,0.95,20.8,0.71,14.2,e2Y3blPkFFXPVv72IpH0V2SXL5ut
MAPbI,MA,Pb,I,1.58,C60 | BCP,PTAA,Cu,Ethyl acetate,DMF; DMSO,False,100,Spin-coating,N2,0.16,False,0.934,18.296,0.664,11.34,e2hpzU6eWBSLDL7y7oZKTKe8W_ZU
Cs0.05FA0.81MA0.14PbBr0.45I2.55,Cs; FA; MA,Pb,Br; I,,TiO2-c,Spiro-MeOTAD,Au,Chlorobenzene,DMF; DMSO,False,100.0,Spin-coating,N2,0.06,False,1.07,23.38,0.7,17.77,e2oKulwVSsQBLkKKj780-9WpmcXe
Cs0.2FA0.8PbBr0.36I2.64,Cs; FA,Pb,Br; I,,TiO2-c | TiO2-mp,none,Carbon,Unknown,DMF; DMSO >> IPA,False,150.0 >> 90.0,Spin-coating >> Spin-coating,Air >> Air,0.1,False,1.02,19.3,0.542,10.8,e2zMz39Z0qRu1OWxr3BzCbVl7SOR
MAPbI3,MA,Pb,I,1.6,TiO2-c,Spiro-MeOTAD,Au,Chlorobenzene,DMF,False,100,Spin-coating,N2,0.09,False,1.07,23.5,0.716,17.9,e3MDHWGy1qLRGKIax_mKW7nPNz0g
MAPbI3,MA,Pb,I,1.6,PCBM-60 | BCP,NiO-c,Ag,Toluene,DMF; DMSO,False,100.0,Spin-coating,Unknown,0.01,False,1.06,23.25,0.792,19.5,e3THqRKhykKMmqW42mcpa-vDrdZG
MAPbI3,MA,Pb,I,1.5,TiO2-c | TiO2-mp,P(BDTT-tPPD),Au,Diethyl ether,DMF; DMSO,False,65.0; 100.0,Spin-coating,Air,0.1,False,0.877,19.982,0.6920000000000001,12.13,e3b3Z7lDahL5YGq44QlL-Onhzd8D
MAPbI3,MA,Pb,I,1.6,TiO2-c | PCBM-60,P3HT,Au,Unknown,DMF,False,110.0,Spin-coating,Unknown,0.07065,False,1.08,19.9,0.76,13.53,e3t7TpljcbnFtowfNKG5QCs-wx9p
CsBi0.05Pb0.95I3,Cs,Bi; Pb,I,,TiO2-c,CuI,Au,Unknown,DMF; DMSO,False,100.0,Spin-coating,Unknown,0.09,False,0.93,17.35,0.6609999999999999,10.66,e3xgy2fHca1xFxsDtYnJOGeV_BZl
MAPbI3,MA,Pb,I,1.6,PCBM-60,PEDOT:PSS,Al,Unknown,DMF,False,70.0,Spin-coating,Unknown,0.09,False,0.84,18.34,0.71,10.93,e4-SvHwOln6bE7NNRNlqB37LIwpC
MAPbI3,MA,Pb,I,1.6,PCBM-60,NiO-c | NiO-mp,Ag,Chlorobenzene,DMF; DMSO,False,100.0,Spin-coating,Unknown,0.0625,False,1.11,20.55,0.802,18.29,e4L1OC0E3lYRpopmShrQh-INBGdj
MAPbI3,MA,Pb,I,1.6,PCBM-60,PEDOT:PSS,Al,Toluene,DMF; DMSO,False,100.0,Spin-coating,N2,0.142,False,0.95,21.12,0.723,14.5,e4Ml8w4-9KQ7PTIATDUON15YaIHo
MAPbI3,MA,Pb,I,1.6,PCBM-60,Spiro-MeOTAD,Au,Unknown,DMF; DMSO,False,Unknown,Unknown,Unknown,0.04,False,0.02,2.0580000000000003,0.6779999999999999,14.62,e4PsO2SA013lbqyXFSVfOUUzkjZo
MAPbI3,MA,Pb,I,1.6,TiO2-c | TiO2-mp,Spiro-MeOTAD,Au,Unknown,DMF; DMSO >> IPA,False,70.0 >> 100.0,Spin-coating >> Spin-coating,N2 >> N2,0.09,False,1.054,22.14,0.665,15.52,e4Pw9cANt2QF0coiWNChcyQWvg9n
MAPbI3,MA,Pb,I,1.6,TiO2-c | TiO2-mp,Spiro-MeOTAD,Au,Chlorobenzene,DMSO,False,100.0,Spin-coating,N2,0.1,False,0.946,18.66,0.62,11.02,e4SJyUG3FDV4LuKEgeO2tih3Pb4P
MAPbI3,MA,Pb,I,1.6,TiO2-c | TiO2-nw,Spiro-MeOTAD,Au,Unknown,DMF; DMSO; Hac >> IPA,False,Unknown >> 105.0,Spin-coating >> Spin-coating,Air >> Air,0.09,False,1.1,19.7,0.76,16.57,e4Sqs1ABd4uqyhXeJ8vcJzZHkmOG
MAPbI3,MA,Pb,I,1.6,TiO2-c | TiO2-mp,Spiro-MeOTAD,Au,Unknown,DMF; DMSO >> IPA,False,100.0 >> 100.0,Spin-coating >> CBD,Unknown,0.09,False,1.01,18.78,0.63,12.0,e4YSAJ9Y7ICdDrhuF55Y0h_d9aYt
MAPbI3,MA,Pb,I,1.63,TiO2-c | TiO2-mp,none,Carbon,Unknown,DMF >> IPA,False,100 >> 100,Spin-coating >> CBD,Air >> Air,,False,0.88,19.97,0.584,10.26,e4_cwgaF30ldES8k4hGC4oCt7WL2
FA0.83MA0.17PbBr0.0I2.51,FA; MA,Pb,Br; I,,TiO2-c | TiO2-mp,Spiro-MeOTAD,Au,Chlorobenzene,DMF; DMSO,False,100.0,Spin-coating,N2,0.1,False,1.09,22.5,0.8,19.0,e4jNcjs1fWiuD_1ZJtnu_YsH7kgQ
MAPbI3,MA,Pb,I,1.6,TiO2-c | TiO2-mp,Spiro-MeOTAD,Au,Unknown,DMF; DMSO >> none,False,60.0 >> 100.0,Spin-coating >> Diffusion-gas reaction,N2 >> MAI; Vacuum,0.11,False,1.05,21.78,0.79,17.78,e4nM3OzNTN9ayx1MQ490QChuduZO
MAPbBr0.4I2.6,MA,Pb,Br; I,,C60 | BCP,PEDOT:PSS,Au,Toluene,DMF; GBL,False,60; 100,Spin-coating,N2,0.16,False,,,,,e4nemYxAWGLXndqnOQCQaTotDqT5
FA0.85MA0.15PbBr0.45I2.55,FA; MA,Pb,Br; I,,TiO2-c | TiO2-mp,Spiro-MeOTAD,Au,Trifluorotoluene,DMF; DMSO,False,100.0,Spin-coating,N2,0.16,False,1.13,23.67,0.72,19.2,e4qmuBVNB8NtUM48P-d5althYH0W
MAPbI3,MA,Pb,I,1.6,TiO2-mp,Spiro-MeOTAD,Au,Toluene,DMF; DMSO,False,100.0,Spin-coating,N2,0.1,False,0.96,21.99,0.5539999999999999,11.59,e52BG9wb1rdny-dQ6E3ZGSuDz_a5
MAPbI3,MA,Pb,I,1.6,TiO2-c,Spiro-MeOTAD,Ag,Unknown,DMF; TBP,False,90; 100,Spin-coating,Unknown,0.12,False,1.04,21.09,0.69,15.01,e5IAsSIDs95I8RSr4hTPiGmD0Y5X
FA0.5MA0.5PbBr0.3I2.7,FA; MA,Pb,Br; I,,PCBM-60 | Bphen,PTAA,Ag,Unknown,DMF; DMSO >> IPA,False,Unknown >> 100.0,Spin-coating >> Spin-coating,Air >> Air,0.06,False,1.0,18.74,0.723,13.6,e5J_v41lkScTQtTwXoeSUMnT-NkW
MAPbI3,MA,Pb,I,1.6,SnO2-c,Spiro-MeOTAD,Au,Unknown,DMF; DMSO >> IPA,False,70.0 >> 135.0,Spin-coating >> Spin-coating,Ar >> Ar,0.1,False,1.09,21.7,0.74,17.5,e5UoyrcxaJBdeHUDUbSLXlKyBjDW
MAPbI3,MA,Pb,I,1.6,TiO2-c,Spiro-MeOTAD,Ag,Chlorobenzene,DMF; DMSO,False,Unknown,Spin-coating,Unknown,0.1,False,0.99,18.76,0.695,12.9,e5bQ08hWmEUooCr5Z2aXlxvOl3GG
MAPbI3,MA,Pb,I,1.59,C60 | BCP,PEDOT:PSS,Ag,Toluene,DMSO; GBL,False,120,Spin-coating,Air,0.06,False,0.71,16.31,0.71,8.22,e5gxs0OFeNgazU831b-2x3enX6lC
MAPbI3,MA,Pb,I,1.6,TiO2-c,Spiro-MeOTAD,Ag,Unknown,DMF,False,100.0,Spin-coating,N2,0.12,False,0.87,17.85,0.495,7.72,e61C-_vk74ksfBsDDaflrxNGqU5a
MAPbBr0.45I2.55,MA,Pb,Br; I,,TiO2-c | TiO2-nw,Spiro-MeOTAD,Au,Unknown,DMSO >> IPA,False,Unknown,Spin-coating >> Dropcasting,Unknown,0.09,False,1.03,21.48,0.713,15.79,e61TaPT5fN-3dwVWgjlaRwF8q6wh
Cs0.08FA0.77MA0.15PbBr0.51I2.49,Cs; FA; MA,Pb,Br; I,1.6,C60 | BCP,PEDOT:PSS,Cu,Ethyl acetate,DMF; DMSO,False,100,Spin-coating,N2,0.16,False,0.871,17.386,0.81,12.27,e679Hh_j6zyLhReZ6mOz1jgfmyWC
MAPbI3,MA,Pb,I,1.6,TiO2-c | TiO2-mp,Spiro-MeOTAD,Au,Unknown,DMF >> IPA,False,Unknown >> 100.0,Spin-coating >> Spin-coating,N2 >> N2,0.06,False,0.92,14.55,0.53,7.08,e6Fh6sEZhAGuO8DsmlcFzZUo_kC-
MAPbI3,MA,Pb,I,1.6,TiO2-c | TiO2-mp | ZrO2-mp,none,Carbon,Unknown,GBL,False,50.0,Drop-infiltration,Air,0.8,False,0.92,22.37,0.65,13.4,e6T-PmgY26JFmcmcFJe0ksKeN5pX
MAPbI3,MA,Pb,I,1.6,PCBM-60,PEDOT:PSS,Ag,Unknown,DMF >> IPA,False,Unknown >> 100,Spin-coating >> Spin-coating,Unknown,0.1,False,0.98,20.8,0.74,15.1,e6TdIr9Mr5oXwd2_m3y0yYlCWVU8
MAPbI3,MA,Pb,I,1.6,SnO2-c,Ome-DPA-CuPc,Au,Unknown,Unknown,False,Unknown,Spin-coating,N2,0.16,False,0.983,21.31,0.6859999999999999,14.19,e6YZjaVL68jD2rLyOEIgLMhDChzG
CsPbBr0.75I2.25,Cs,Pb,Br; I,,TiO2-c | TiO2-mp,Spiro-MeOTAD,Au,Unknown,DMSO,False,280.0,Spin-coating,Dry air,0.16,False,1.18,15.3,0.768,13.9,e6c3NAkepxFGas4AuKvWWg5qe-7b
Cs0.1FA0.75MA0.15PbBr0.51I2.49,Cs; FA; MA,Pb,Br; I,,TiO2-c | TiO2-mp,Spiro-MeOTAD,Au,Chlorobenzene,DMF; DMSO,False,100.0,Spin-coating,N2,0.1,False,1.091,22.3,0.68,16.5,e6cHmpLJkg6S-US8Q8AcMv7XIYmU
