Repository: GouravSidana/firstML

# firstML
My first Machine Learning Project

File: filtered_perovskite.csv (part 103 of 155)
Formula,A_ion,B_ion,X_ion,Bandgap,ETL,HTL,Backcontact,Antisolvent,Solvent,Solv_annel,Anneal_temp,Dep_procedure,Synth_atm,Cell_area,Is_module,Voc,Jsc,FF,PCE,entry_id
FA0.92MA0.08PbI3,FA; MA,Pb,I,1.55,SnO2-c,PEAI | Spiro-MeOTAD,Au,Unknown,DMF; DMSO >> IPA,False,70.0 >> 150.0,Spin-coating >> Spin-coating,Air >> Air,0.07,False,1.1,24.22,0.7759999999999999,20.68,e6cgsZHfXrUWpY3HT4flMDwLS0py
Cs0.1FA0.9PbBr0.51I2.49,Cs; FA,Pb,Br; I,,TiO2-c | TiO2-mp,Spiro-MeOTAD,Au,Unknown,H2O >> IPA,False,70.0 >> 100.0,Spin-coating >> CBD,Air >> Air,0.126,False,0.97,19.3,0.61,11.6,e6fWKQJR4hloAMg98GekqeP0A6Nz
MAPbI3,MA,Pb,I,1.6,TiO2-c | Ag-np | TiO2-c,Spiro-MeOTAD,Ag,Diethyl ether,DMF; DMSO,False,65; 100,Spin-coating,Unknown,0.04,False,0.99,22.52,0.7140000000000001,15.92,e6jBtF_XJNM-cPIV45ZxaD9qzlaU
MAPbI3,MA,Pb,I,1.57,TiO2-c | TiO2-mp,Spiro-MeOTAD,Ag,Diethyl ether,DMF,False,100.0,Spin-coating,Air,0.1,False,0.96,20.01,0.66,12.72,e6oa4PRXrdCFi8dldXUqI8znCoyi
Cs0.05FA0.80MA0.15PbBr0.45I2.55,Cs; FA; MA,Pb,Br; I,,SnO2-c,Spiro-MeOTAD,Au,Ethyl acetate,DMF; DMSO,False,70; 100,Spin-coating,N2,0.105,False,1.14,21.59,0.7,17.32,e6rGKWR7vN0ER_lHYuJQsLhJ_QYQ
MAPbI3,MA,Pb,I,1.6,TiO2-c | TiO2-mp,Spiro-MeOTAD,Au,Diethyl ether,DMF; DMSO,False,Unknown,Spin-coating,Unknown,0.09,False,1.04,21.52,0.672,15.08,e6sOiYW3b93UpxgI2guDWv5Md3Z-
MAPbI3,MA,Pb,I,1.6,TiO2-c,Spiro-MeOTAD,Au,Chlorobenzene,DMF,False,100.0,Spin-coating,Unknown,0.1,False,1.0,21.07,0.71,15.25,e6szfj3N81kyKuq1Hbd8Hz-emms9
MAPbI3,MA,Pb,I,1.6,TiO2-c | TiO2-mp,Spiro-MeOTAD,Au,Chlorobenzene,DMSO,False,100.0,Spin-coating,N2,0.1,False,1.022,21.62,0.69,15.58,e6tRVr0UrqcQCxSwUn9UzkVixFEY
Cs0.05FA0.79MA0.16PbBr0.51I2.49,Cs; FA; MA,Pb,Br; I,,C60 | BCP,2PACz,Cu,Chlorobenzene,DMF; DMSO,False,100.0,Spin-coating,N2,0.1,False,1.158,,0.7,20.44,e77OPy5WcZGh7vOyiUCNE4Ggji2n
Cs0.05FA0.79MA0.16PbBr0.30I2.70,Cs; FA; MA,Pb,Br; I,,TiO2-np,Spiro-MeOTAD,Au,Chlorobenzene,DMF; DMSO,False,100.0,Spin-coating,Unknown,0.125,False,1.082,22.04,0.723,14.33,e7D6OayqjzDfjX_gU5CMejGbg6t-
MAPbI3,MA,Pb,I,1.6,TiO2-c | TiO2-mp,Spiro-MeOTAD,Au,Unknown,DMF >> IPA,False,70.0 >> 70.0,Spin-coating >> CBD,N2 >> N2,0.09,False,0.853,15.7,0.649,8.69,e7FVQOLXxjzc6liqA-6ein0NHGQH
Cs0.05FA0.79MA0.16PbBr0.51I2.49,Cs; FA; MA,Pb,Br; I,1.63,TiO2-c | TiO2-mp,Spiro-MeOTAD,Au,Chlorobenzene,DMF; DMSO,False,100.0,Spin-coating,N2,0.16,False,1.179,21.9,0.78,20.1,e7NqUeKxH3JymXiGMU_cp3WlLmRR
MAPbI3,MA,Pb,I,1.6,TiO2-c,Spiro-MeOTAD,Au,Unknown,DMF >> IPA,False,Unknown >> 100.0,Spin-coating >> Spin-coating,N2 >> N2,0.09,False,1.03,20.5,0.626,13.84,e7OonrCrJuI6kg1rGviBkizkUaXg
Cs0.05FA0.81MA0.14PbBr0.45I2.55,Cs; FA; MA,Pb,Br; I,,TiO2-c | TiO2-mp,Spiro-MeOTAD,Carbon,Chlorobenzene,DMF; DMSO,False,100.0,Spin-coating,N2,0.16,False,1.08,18.42,0.429,8.7,e7TuZtlL8ECrLEQO4FiaP97x3XhH
Cs0.05FA0.79MA0.16PbBr0.51I2.49,Cs; FA; MA,Pb,Br; I,,TiO2-c,Spiro-MeOTAD,Au,Chlorobenzene,DMF; DMSO,False,150.0,Spin-coating,N2,0.09,False,1.11,21.97,0.7609999999999999,18.57,e7fZ4Vd-h4qlPlh1Ges_31niPJRl
Cs0.04FA0.81MA0.14PbBr0.43I2.57,Cs; FA; MA,Pb,Br; I,,TiO2-c,Spiro-MeOTAD,Ag,Antisolvent,DMF; DMSO,False,150.0,Spin-coating,N2,0.1,False,1.03,22.18,0.68,15.57,e7gDRFnrQhmcfew5tipsONhHhsQf
MAPbI3,MA,Pb,I,1.6,PCBM-60 | C60 | BCP,P3CT-N,Cu,Chlorobenzene,DMF; DMSO,False,80.0,Spin-coating,N2,0.09,False,1.11,23.12,0.8,20.71,e7oVVe8D6Qt2kGlkvqCRGDl2vrdT
MAPbI3,MA,Pb,I,1.6,Fe2O3-np,Spiro-MeOTAD,Au,Toluene,DMF; DMSO,False,100.0,Spin-coating,N2,0.1,False,0.995,18.3,0.75,13.7,e7qH08Un8mmztbtI_3z_L82P0Iya
FA0.9MA0.1PbI3,FA; MA,Pb,I,,SnO2-c | NPC60 OH,Spiro-MeOTAD,Ag,Unknown,DMF; DMSO | IPA,False,Unknown | 125,Spin-coating | Dropcasting,N2 | N2,0.0757,False,1.13,23.37,0.807,20.91,e7qJta2ed1iT3oEggJPLqn9PRBK8
MAPbI3,MA,Pb,I,1.6,PCBM-60 | AZO-np,NiO-c,Ag,Unknown,DMF >> Ethanol,False,Unknown >> 100.0,Spin-coating >> Spin-coating,Unknown,0.19,False,0.9,16.11,0.74,11.85,e7wqX_Fo69X-CHWJJWc7pJLS86nH
MAPbI3,MA,Pb,I,1.6,C60 | Bphen,CuSCN,Ag,Unknown,DMF >> IPA,False,100.0 >> 100.0,Spin-coating >> Spin-coating,Unknown,0.24,False,0.9,19.79,0.64,11.4,e87TOaV7VGd_Mj5t2jWojcDD8yJJ
MAPbI3,MA,Pb,I,1.6,TiO2-c,Spiro-MeOTAD,Au,Unknown,DMF >> none,False,Unknown,Spin-coating >> Gas reaction,N2 >> MAI; N2; O2,0.06,False,1.01,22.7,0.67,15.5,e89R_Fw3-sSAhL51Zd5NP5457hXW
Cs0.05FA0.79MA0.16PbBr0.3I2.7,Cs; FA; MA,Pb,Br; I,,PCBM-60 | BCP,PolyTPD,Ag,Toluene,DMF; DMSO,False,100,Spin-coating,N2,0.0919,False,,,,15.0,e8KRhc2cXrrbAOYo2gW-RaWjf6iu
MAPbI3,MA,Pb,I,1.6,TiO2-c | TiO2-mp | Al2O3-mp,none,Unknown,Unknown,DMF >> IPA,False,Unknown,Spin-coating >> CBD,Unknown,0.1,False,0.86,15.2,0.66,8.62,e8R8GVaZJR5J1-RisC1o6QmYOei4
MAPbI3,MA,Pb,I,,TiO2-mp | ZrO2-mp,Unknown,Carbon,Unknown,GBL,False,50,Slot-die coating,Unknown,,True,0.922,21.6,0.58,11.62,e8kEZtSuPPcTHCxjciFO7rAeCg7-
Cs0.05FA0.84MA0.11PbBr0.1I2.9,Cs; FA; MA,Pb,Br; I,,PCBM-60 | C60 | BCP,PTAA,Cu,Chlorobenzene,DMF; DMSO,False,105.0,Spin-coating,N2,0.07,False,1.13,22.82,0.74,19.08,e8vXOd15Qb_gSiOO-F4B30gJfKEX
(PEA)2MAPb2I4,(PEA); MA,Pb,I,1.59,PCBM-60 | P4N4,NiO-c,Ag,Toluene,DMF; DMSO,False,95,Spin-coating,N2,0.1,False,1.17,21.8,0.78,19.85,e9-L2EHYLrXRdbzaYqxjeHpJLJBr
MAPbI3,MA,Pb,I,1.6,PCBM-60,PEDOT:PSS,Ag,Diethyl ether,DMF; DMSO,False,Unknown,Spin-coating,Unknown,0.1,False,1.03,17.32,0.7090000000000001,12.55,e9ioQj69RyB8ScMx9qDBFKQVVwAR
MAPbI3,MA,Pb,I,1.6,TiO2-c,Spiro-MeOTAD,Au,Unknown,DMF; DMSO >> IPA,False,70.0 >> 150.0,Spin-coating >> Spin-coating,N2 >> N2,0.1,False,1.01,22.1,0.66,14.55,e9q-l3S2NplFoiS9q9GgoP9lFX_k
MAPbI3,MA,Pb,I,1.57,TiO2-c | TiO2-nw,Spiro-MeOTAD,Au,Chlorobenzene,DMSO; GBL,False,100.0,Spin-coating,Air,0.1,False,1.01,20.4,0.52,12.2,eA06MtKRFJOASDDVNbm3CSinReUq
FA0.85MA0.15PbBr0.45I2.55,FA; MA,Pb,Br; I,1.56,TiO2-c | TiO2-mp,Spiro-MeOTAD,Au,Chlorobenzene,DMF; DMSO,False,100.0,Spin-coating,Unknown,0.16,False,1.117,19.48,0.68,14.79,eA1npIpO7xJWW6oczJQvrjJNh19H
Cs0.1FA0.9PbI3,Cs; FA,Pb,I,1.53,PCBM-60 | BCP,PolyTPD,Ag,Chlorobenzene,DMF; DMSO,False,80; 120; 180,Spin-coating,Unknown,0.07,False,0.94,23.2,0.67,14.7,eAKIKEpMarhonVA5hh4iRYQr8wI4
FA0.7MA0.3PbBr0.3I2.9,FA; MA,Pb,Br; I,,SnO2-np | C60,Spiro-MeOTAD,MoO3 | Au,Unknown,DMF; DMSO >> IPA,False,Unknown >> 100,Spin-coating >> Spin-coating,Unknown,0.0676,False,1.03,20.7,0.54,11.7,eAM4HpUHruyiV8t-D8KZMVIj3wJg
MAPbI3,MA,Pb,I,1.59,TiO2-c | TiO2-mp,Spiro-MeOTAD,Au,Toluene,DMSO; GBL,False,110,Spin-coating,Air,0.16,False,0.943,18.1,0.63,10.7,eAg14PymAeNfOJ-C-ZCr3UmYMk_E
MAPbI3,MA,Pb,I,1.6,TiO2-c | TiO2-mp | ZrO2-mp,none,Carbon,Unknown,GBL,False,50,Drop-infiltration,Air,0.1,False,0.92,14.28,0.625,8.2,eArbk92BUjJclYsvGWJw1VgpN6v1
MAPbI3,MA,Pb,I,1.6,TiO2-c,P3HT,Ag,Unknown,DMF,False,25; 100,Spin-coating,N2,0.09,False,0.85,22.1,0.42,8.17,eAtN907RkydY95a-QrOZV8styYn8
MAPbI3,MA,Pb,I,1.3,TiO2-c | TiO2-mp,Spiro-MeOTAD,Au,Unknown,DMF,False,100.0,Spin-coating,Unknown,0.1032,False,0.89,18.8,0.74,12.27,eB-1OgaI7c1srBKO9kmIQVjvGhJt
MAPbI3,MA,Pb,I,1.6,TiO2-c | TiO2-mp,Spiro-MeOTAD,Au,Chlorobenzene,DMF; DMSO,False,100.0,Spin-coating,Unknown,0.09,False,0.91,19.35,0.42,7.42,eB2E0gk1SKBtGfJ7TvwvnDL2Tbfr
CsPbBrI2,Cs,Pb,Br; I,,ZnO-c,Spiro-MeOTAD,Au,Unknown,DMF; DMSO >> IPA,False,140.0,Spin-coating >> Spin-coating,N2 >> N2,0.1,False,1.19,15.8,0.762,14.34,eB2xWTR7ihtfsTLIUZ_mCFsBQYAH
FA0.85MA0.15PbBr0.45I2.55,FA; MA,Pb,Br; I,,TiO2-c | TiO2-mp,H-Tri,Au,Chlorobenzene,DMF; DMSO,False,Unknown,Spin-coating,Unknown,0.1,False,1.05,20.51,0.74,15.8,eB4_aMlfAJubLi0kfHiMDrNP-Qz5
MAPbI3,MA,Pb,I,1.6,PCBM-60,PEDOT:PSS,Al,Unknown,DMF >> IPA,False,70 >> 60; 100,Spin-coating >> Spin-coating,Air >> Air,0.1,False,0.87,14.76,0.5579999999999999,7.3,eB7syImjJo7IqWCxIgU2VXR5CwJO
MAPbI3,MA,Pb,I,1.5,ZnO-np,NiO-c,Al,Unknown,DMF >> IPA,False,70.0 >> 100.0,Spin-coating >> Spin-coating,N2 >> N2,0.1,False,0.99,20.2,0.706,14.3,eBMIqipgZqGFC60Zgg2R1oFoERiT
MAPbI3,MA,Pb,I,1.57,TiO2-c | TiO2-mp,Spiro-MeOTAD,Au,Unknown,DMF >> none,False,Unknown >> 100.0,Spin-coating >> Gas reaction,Dry air >> Dry air; Methylamin,0.1,False,1.03,21.38,,,eBMc89RE7KFlJYDyGbjP4aKGIrAb
MAPbI3,MA,Pb,I,1.6,PCBM-60,PEDOT:PSS,Ca | Al,N2,DMF,False,100.0,Spin-coating,Air,0.1,False,0.81,15.05,0.65,7.9,eBQ-cbniwDe1vX5bFEBBDMoCUCKJ
MAPb0.7Sn0.255I3,MA,Pb; Sn,I,1.3,PCBM-60 | BCP,PEDOT:PSS,Ag,Unknown,DMF; DMSO >> IPA,False,Unknown >> 110.0,Spin-coating >> Spin-coating,N2 >> N2,0.09,False,0.736,23.5,0.79,13.7,eBQ5rqi8fLlPvR7fWWSXDSFdg8aJ
MAPbI3,MA,Pb,I,1.6,ZnO-c | WPF‐6‐oxy‐F,mDPA-DBTP,Au,Unknown,DMF >> IPA,False,Unknown >> 100,Spin-coating >> CBD,Unknown,0.0707,False,1.11,20.81,0.74,17.01,eB_Yw1wbJya5RSGBz6nH_T6ZwHI2
FA0.85MA0.15PbBr0.45I2.55,FA; MA,Pb,Br; I,,TiO2-c,Spiro-MeOTAD,Au,Toluene,DMF; DMSO,False,100.0,Spin-coating,N2,1.0,False,1.124,18.2,0.503,10.28,eBebgO7Ef2EZN7F9mdthXPWHS_7d
MAPbI3,MA,Pb,I,1.56,TiO2-c | TiO2-mp,PTB-DCB21,Au,Unknown,Dimethylacetamide,False,100.0,Spin-coating,Unknown,0.1369999999999999,False,0.888,15.35,0.64,8.7,eBxxLHAr7mehocEoYG7pg7CnYA_-
MAPbI3,MA,Pb,I,1.6,PCBM-60 | C60 | BCP,PEDOT:PSS,Ag,Unknown,DMF,True,100.0,Spin-coating,N2,0.11,False,0.93,20.5,0.74,14.0,eC4Y07EEv7eQDroAO__314SPPimN
MAPbI3,MA,Pb,I,1.6,PCBM-60 | Rhodamine 101 | LiF,PEDOT:PSS,Ag,Chlorobenzene,DMF; DMSO,False,60; 85,Spin-coating,Unknown,0.09,False,1.084,22.58,0.83,20.22,eC8z0VSvKTP93Hn-JHDIQHe6Ji__
MAPbI3,MA,Pb,I,1.6,TiO2-c | TiO2-mp,Spiro-MeOTAD,Au,Unknown,DMF >> IPA,False,70.0 >> 70.0,Spin-coating >> CBD,N2 >> N2,0.16,False,0.97,21.66,0.66,13.87,eC9bRZsZ_s6Mr_AvLZIa6d_HbA1e
MAPbI3,MA,Pb,I,1.6,PCBM-60 | BCP,PTAA,Ag,Unknown,DMF >> IPA,True,Unknown >> 100,Spin-coating >> CBD,N2 >> N2,0.055,False,1.07,20.48,0.7909999999999999,17.4,eCMNBMbjbubT6cp8tT11cGrULIUD
MAPbI3,MA,Pb,I,1.6,TiO2-c | TiO2-mp,Spiro-MeOTAD,Ag,Unknown,DMF >> n-amyl alcohol,False,70.0 >> 100.0,Spin-coating >> Spin-coating,Ar >> Ar,0.09,False,1.0,20.0,0.61,12.25,eCT0thG-wxeZABq3a1d7J0emFDht
MAPbI3,MA,Pb,I,1.6,PCBM-60 | Rhodamine 101,NiO-c | Al2O3-mp,Au | Ag,Diethyl ether,DMF,False,65; 100,Spin-coating,Unknown,0.22,False,0.9,16.56,0.626,9.62,eCT1ZJoMhrVzU4-_IK2iZvHD87rL
Cs0.05FA0.79MA0.16PbBr0.3I2.7,Cs; FA; MA,Pb,Br; I,,TiO2-c | TiO2-mp,PEDOT:PSS,Carbon,Unknown,DMF; DMSO,False,Unknown,Spin-coating,Unknown,0.102,False,0.92,21.37,0.72,14.26,eCT57EzfCMGmwedyRchHwCaR7EWM
MAPbI3,MA,Pb,I,1.6,TiO2-c | SnO2-np,Spiro-MeOTAD,Ag,Chlorobenzene,DMF; DMSO,False,100.0,Spin-coating,N2,0.12,False,0.023,1.054,0.797,18.96,eCXCgKhw4hHgMRjN8OMsijE4mn5A
FA0.9MA0.1PbBr0.03I2.97,FA; MA,Pb,Br; I,,SnO2-np,CH3-PEIA | Spiro-MeOTAD,Au,Unknown,DMF; DMSO >> IPA,False,70.0 | 140.0,Spin-coating >> Spin-coating,N2 >> N2,0.044,False,1.12,24.3,0.77,20.96,eCXEpKM1oMP99ZJQ1gMYWwCPGAT4
MAPbI3,MA,Pb,I,1.6,C60 | C60; Phlm,F6-TCNNQ | TaTm,Ag,Unknown,none,False,Unknown,Co-evaporation,Vacuum,0.01,False,1.056,21.3,0.794,17.9,eCj-F28Zj-1X_Ey5XymqwS3C8cXk
MAPbI3,MA,Pb,I,1.6,PCBM-60,CZTS,Ag,Chlorobenzene,DMF,False,100.0,Spin-coating,Unknown,0.06,False,0.89,20.52,0.63,11.53,eCmEOl9wNnCguSDgOp8Onh3JJh_Y
MAPbI3,MA,Pb,I,1.6,TiO2-c,Spiro-MeOTAD,Au,Unknown,Unknown,False,Unknown,Unknown,Unknown,0.1,False,0.865,18.3,0.57,9.0,eCx3FwLinDpNZ7vPgw0Jnv_hGX2k
Cs0.05FA0.79MA0.16PbBr0.51I2.49,Cs; FA; MA,Pb,Br; I,,TiO2-c | TiO2-mp,Spiro-MeOTAD,Au,Chlorobenzene,DMF; DMSO,False,100.0,Spin-coating,Unknown,1.0,False,1.12,22.5,0.73,18.0,eD-D6Odw50qUsLzK4hoQP2PfVF19
CsPbBr2I,Cs,Pb,Br; I,2.05,TiO2-c,CuPc,Carbon,Unknown,DMF >> none,False,Unknown >> 280.0,Spin-coating >> Evaporation,N2 >> Vacuum,0.071,False,1.258,10.03,0.638,8.06,eDAgrhRNdxyHfb5cY_f6VL2ShVHk
FAPbI3,FA,Pb,I,1.58,TiO2-c | ZnO-c,Spiro-MeOTAD,Pt | FTO,Unknown,DMSO; GBL,False,100.0,Spin-coating,Air,0.09,False,0.75,19.19,0.63,9.07,eDB-G4YiZOzCrTnf7r5QnREfEWXi
MAPbI3,MA,Pb,I,1.6,CeOx-np,NiMgLiO,Ag,Diethyl ether,DMF; DMSO,False,Unknown,Spin-coating,Unknown,0.09,False,0.875,16.25,0.778,11.06,eDQHwITLEEDT9VDXAfDSA61KJ4Mo
FA0.94MA0.06PbBr0.06I,FA; MA,Pb,Br; I,,SnO2-np,Spiro-MeOTAD,Au,Unknown,DMF; DMSO >> IPA,False,70.0 >> 150.0,Spin-coating >> Spin-coating,Unknown,0.1,False,1.02,23.4,0.65,15.6,eDSIB3VdzO-6RxTDl8EaEMBAQ2dd
MAPbI3,MA,Pb,I,1.6,TiO2-c | TiO2-mp,"cyclopenta[2,1-b; 3,4-b′]dithiophene",MoO3 | Ag,Unknown,DMSO; GBL,False,80.0,Spin-coating,N2,0.16,False,1.038,21.5,0.755,16.85,eDd0B_5y3Q69qYLwpvjg-MSM0_w_
MAPbBr3,MA,Pb,Br,,TiO2-c | TiO2-mp,Spiro-MeOTAD,Au,Unknown,DMF; DMSO,False,80.0,Spin-coating,N2,0.16,False,1.504,7.0,0.68,7.2,eDndSqrtvBAZ9J3TbtdRuZUspiPV
MAPbI3,MA,Pb,I,1.6,SnO2-c | PCBM-60,Spiro-MeOTAD | PbS,Au,Chlorobenzene,DMF; DMSO,False,60; 100,Spin-coating,Unknown,0.09,False,1.1,22.0,0.708,17.07,eDvFhtk_1opJ-WPRo9kRvvzNnGZl
MAPbI3,MA,Pb,I,1.5,C60 | BCP,CuSCN,Ag,Unknown,DMF >> IPA,False,Unknown >> 100,Spin-coating >> CBD,N2 >> N2,0.1,False,0.92,21.4,0.6809999999999999,13.4,eDxlI0Z8gEpRIvcGZmcAIaNynOQj
MAPbI3,MA,Pb,I,1.6,TiO2-c,Spiro-MeOTAD,Ag,Toluene,Dimethylacetamide; NMP,False,105.0,Spin-coating,Unknown,0.09,False,1.03,23.5,0.63,15.3,eDyaLUzVl0ptLOirLvsPItlN_p89
FA0.85MA0.15PbBr0.15I0.85,FA; MA,Pb,Br; I,,SnO2-c,Spiro-MeOTAD,Ag,Chlorobenzene,DMF; DMSO,False,Unknown,Spin-coating,N2,0.07,False,1.11,23.0,,19.67,eEFCuGdm9AgYmW3EA1o-y4Q247wc
CsPbBrI2,Cs,Pb,Br; I,1.92,TiO2-c | TiO2-mp,P3HT,Au,Unknown,DMSO,False,160.0,Spin-coating,Air,0.096,False,1.14,13.19,0.782,11.76,eEMFJbkrbeSyuIRqqec8SqHCwQNO
FA0.5MA0.5PbBr0.3I2.7,FA; MA,Pb,Br; I,,PCBM-60 | Bphen,PTAA,Ag,Unknown,DMF; DMSO >> IPA,False,Unknown >> 100.0,Spin-coating >> Spin-coating,Air >> Air,0.06,False,1.03,19.52,0.73,14.73,eENpJSDFCRlfZ3N-QxeS-eiJAT2k
MAPbBr3,MA,Pb,Br,,TiO2-c | TiO2-nw,Spiro-MeOTAD,Au,Unknown,DMF >> IPA,False,50; 100 >> 50; 100,Spin-coating >> Spin-coating,N2 >> N2,0.1,False,0.88,15.44,0.69,9.52,eEWq0I1-is5koay4DPJUH8mUxlK3
Cs0.75FA0.25PbI3 | CsPbI3,Cs; FA | Cs,Pb | Pb,I | I,,TiO2-c,Spiro-MeOTAD,MoOx | Al,Unknown,Methyl acetate >> Ethyl acetate,False,Unknown,Spin-coating >> Spin-coating,Air >> Air,0.06,False,1.15,18.37,0.54,15.74,eEY_3icn3tMV1htncj8XiQBxKbGk
FA0.83MA0.17PbBr0.03I2.97,FA; MA,Pb,Br; I,,SnO2-np,Spiro-MeOTAD,Au,Unknown,DMF; DMSO >> IPA,False,Unknown >> 150.0,Spin-coating >> Spin-coating,Air >> Air,0.07565,False,1.08,24.0,0.74,19.2,eEhH9V3tPWGP7ZfgOQJKWwsD07kd
CsPbBr3,Cs,Pb,Br,,TiO2-c | TiO2-mp | Graphene-QDs,none,Carbon,Unknown,DMF >> Methanol,False,90 >> 250,Spin-coating >> Spin-coating,Unknown,0.1,False,1.308,7.46,0.773,7.54,eEzbiOb6rRcHrHZIClTM9-fLWH3i
Cs0.05FA0.80MA0.15PbBr0.45I2.55,Cs; FA; MA,Pb,Br; I,,SnO2-c,Spiro-MeOTAD,Au,Ethyl acetate,DMF; DMSO,False,70; 100,Spin-coating,N2,0.105,False,1.1,22.03,0.72,17.39,eF-JXfcdawoVO-RouffGHRKzbqnS
Cs0.05FA0.79MA0.16PbBr0.51I2.49,Cs; FA; MA,Pb,Br; I,1.62,C60 | BCP,PTAA,Cu,Diethyl ether,DMF; DMSO,False,100.0,Spin-coating,Unknown,0.1,False,1.168,15.0,0.648,12.3,eF1ZJF7bpTTNl-6DrBLEC_2vilrS
MAPbI3,MA,Pb,I,1.6,TiO2-c,Spiro-MeOTAD,Au,Chlorobenzene,Unknown,False,25.0; 100.0,Spin-coating,N2 >> Air,0.09,False,1.02,21.72,0.73,16.18,eF4mNx-H-7hPoyohkJ4svGPpPp1E
Cs0.05FA0.79MA0.16PbBr0.51I2.49,Cs; FA; MA,Pb,Br; I,,TiO2-c | TiO2-mp,Spiro-MeOTAD,Au,Chlorobenzene,DMF; DMSO,False,100.0,Spin-coating,Ar,0.09,False,1.05,21.98,0.75,17.33,eF77ahjHrlCeighiWOV1Bo3Jsr0z
MAPbI3,MA,Pb,I,1.6,PCBM-60 | C60 | BCP,PEDOT:PSS,Al,Unknown,DMSO >> IPA,False,70.0 >> 100.0,Spin-coating >> Spin-coating,N2 >> N2,0.1,False,0.9,16.6,0.763,11.4,eF9SLP2Dkn24a_Cl5RYvqlKx-Ags
FAPbI3,FA,Pb,I,1.526,SnO2-np,Spiro-MeOTAD,Au,Vacuum,DMF; NNP,False,150.0,Spin-coating,Air,0.09,False,1.08,24.56,0.8,20.7,eF9fwnjVjtUXa2dm7H_0NXymctzr
MAPbI3,MA,Pb,I,1.6,ZnO-c | WPF‐6‐oxy‐F,pTPA-DBTP,Au,Unknown,DMF >> IPA,False,Unknown >> 100,Spin-coating >> CBD,Unknown,0.0707,False,1.08,19.89,0.7,15.12,eFC9Dl7gm5aSn1TEeJsmBzHDCEW1
MAPbI3,MA,Pb,I,1.6,TiO2-c,PEDOT:PSS,Au,Ethyl acetate,DMF,False,100.0,Spin-coating,Unknown,0.16,False,,,,7.9,eFH_15sHDn8zc7ZvDcKGSbVD8kKh
Cs0.05FA0.81MA0.14PbBr0.45I2.55,Cs; FA; MA,Pb,Br; I,1.5,TiO2-c | TiO2-mp,Cu2O,Au,Chlorobenzene,DMF; DMSO,False,100.0,Spin-coating,Unknown,0.1,False,1.0,20.7,0.575,11.5,eFOwTREOIGVDNs_92pFGuPUlv8Mr
BA2MA4Pb5I16,BA; MA,Pb,I,,C60 | BCP,PTAA,Ag,Unknown,DMF; DMSO,False,100,Spin-coating,N2,0.04,False,1.13,17.61,0.6920000000000001,12.86,eFSgWbzKXz_N7sWVqZRYJV7WDzQA
MAPbI3,MA,Pb,I,1.6,ICBA | C60 | BCP,PEDOT:PSS,Al,Unknown,DMF,False,100.0,Spin-coating,N2,0.06,False,0.97,15.7,0.8009999999999999,12.2,eFVoR9rsVzWImaxNiT2DHyeP7mkm
MAPbI3,MA,Pb,I,1.6,TiO2-c,none,Carbon,Unknown,DMF >> IPA,False,100.0 >> 100.0,Spin-coating >> Spin-coating,Unknown,0.1,False,,,,,eFZn2gugIkB3yLeW11GpNoqg3ims
MAPbI3,MA,Pb,I,1.6,TiO2-c | SnO2-np,Spiro-MeOTAD,Au,Ethyl acetate,DMF; DMSO,False,60; 100,Spin-coating,Ambient,0.09,False,1.04,20.32,0.7140000000000001,14.57,eF_Cq9578s6c7Nu0xV52J36RRSE3
MAPbI3,MA,Pb,I,1.6,TiO2-c,Spiro-MeOTAD,Au,Unknown,DMF,False,110.0,Spin-coating,N2,0.09,False,0.96,17.89,0.62,10.61,eFb-au0B7bdSj2Zkkdy5ZNBPOVlF
MAPbI3,MA,Pb,I,1.6,TiO2-c,Spiro-MeOTAD,Ag,Unknown,DMF >> none,False,95.0 >> Unknown,Spin-coating >> Gas reaction,Dry air >> MAI,0.07,False,0.993,22.95,0.54,12.35,eFejOS9yZOttxv6mn-gIEAoxkyeY
MAPbBr3,MA,Pb,Br,,TiO2-c | TiO2-mp,PTAA,Au,Unknown,DMSO,False,Unknown,Spin-coating,Unknown,0.09,False,1.1,12.0,0.7,10.0,eFoQJ2eWUYSYZ31Yzzmm6Ys0mGk_
Cs0.17FA0.83PbBr0.75I2.25,Cs; FA,Pb,Br; I,,TiO2-c | PCBM-60,V997,Au,Air,DMF,False,25; 70,Spin-coating,Air,0.1,False,1.03,16.97,0.74,13.16,eFpB9lk43HuNrQrzTqtspu5dOou_
MAPbI3,MA,Pb,I,1.6,PCBM-60,PEDOT:PSS,Au,Diethyl ether,DMSO,False,65; 100,Spin-coating,Air,0.13,False,0.96,14.3,0.57,8.0,eFsQwTQ3We-lbWHwRt7WoUv_-fNT
MAPbI3,MA,Pb,I,1.6,PCBM-60 | ZnO-np,PEDOT:PSS,Al,Unknown,DMF,False,95.0,Spin-coating,N2,0.09,False,0.7,18.31,0.63,8.07,eG1cHZmQ4yF_WOI0d5NP7UzNIrNY
Cs0.05FA0.79MA0.16PbBr0.51I2.49,Cs; FA; MA,Pb,Br; I,,TiO2-c | TiO2-mp,ZnPc-th-ZnPc,Au,Chlorobenzene,DMF; DMSO,False,100.0,Spin-coating,N2,0.25,False,1.08,21.6,0.6759999999999999,15.5,eG35wYne1l3Yzlc6oH8LG0-Ij1Nt
MAPbI3,MA,Pb,I,1.6,ZnSO | TiO2-mp,Spiro-MeOTAD,Au,Vacuum,DMF; NMP,False,120.0,Doctor blading,Air,0.12,False,1.05,21.97,0.66,15.27,eG7aruOwj-g3J40R7zSogd6vUerh
MAPbI3,MA,Pb,I,1.6,PCBM-60 | LiF,PEDOT:PSS,Al,Dichloromethane,DMSO; GBL,False,100.0,Spin-coating,N2,0.04,False,1.01,12.1,0.63,7.5,eGLL8wAHIrlWsFKmE67spoxF_Ees
MAPbI3,MA,Pb,I,1.6,C60 | BCP,PEDOT:PSS,Ag,Unknown,DMSO; GBL,False,120,Ultrasonic spray,Air,1.0,False,0.82,18.84,0.599,9.21,eGNWjtDxC6h0XkZOA3TpAZdykSyR
MAPbI3,MA,Pb,I,1.59,PCBM-60 | BCP,PEDOT:PSS,Ag,Unknown,DMF,False,100,Spin-coating,N2,0.045,False,0.93,21.3,0.76,15.3,eGbIEI3QlyQEmgtAl7xnk3bRKzZ4
MAPbI3,MA,Pb,I,1.6,PCBM-60 | BCP,PEDOT:PSS,IZO,Unknown,DMF,True,100.0,Spin-coating,N2,0.135,False,1.07,18.4,0.691,13.3,eGepYdMAQkq-49qT1lWOxJn4nc5B
MAPbI3,MA,Pb,I,1.6,SnO2-np | PbF2,Spiro-MeOTAD,Au,Toluene,Unknown,False,Unknown,Spin-coating,N2,0.06,False,1.14,19.05,0.7140000000000001,15.5,eGgnT1Bp3mBtYWdPGFqqpeKYNfhn
MAPbI3,MA,Pb,I,1.6,TiO2-c,Spiro-MeOTAD,Au,Unknown,DMF,False,100.0,Spin-coating,Air,0.1,False,0.8240000000000001,16.14,0.7020000000000001,9.33,eGlcWQqdUTRgiWp11TmLNtyvQhQx
Cs0.05FA0.79MA0.16PbBr0.51I2.49,Cs; FA; MA,Pb,Br; I,,TiO2-c | TiO2-mp,Spiro-MeOTAD,Au,Diethyl ether,DMF; DMSO,False,100.0,Spin-coating,Unknown,0.09,False,1.12,23.2,0.7490000000000001,19.5,eGsBz0-_ebtMp2ZRVuUzlA4u3qkR
MAPbI3,MA,Pb,I,1.6,PCBM-60 | BCP,NiO-c,Ag,Unknown,DMF; DMSO >> IPA,False,Unknown >> 100.0,Spin-coating >> Spin-coating,N2 >> N2,0.159,False,1.042,20.1,0.71,14.2,eGwoG_8IHNQ47MYxlqgzqRbWQKoP
FAPbI3,FA,Pb,I,1.48,TiO2-c | TiO2-np | ZrO2-mp,none,Carbon,Unknown,DMF >> IPA,False,70.0 >> 100.0,Drop-infiltration >> CBD,Air >> Air,0.1475,False,,,,,eH2TUXAKgDJZYyGCTptDFJPbHjcP
MAPbI3,MA,Pb,I,1.6,PCBM-60,PEDOT:PSS,Ag,Unknown,DMF,False,100.0,Spin-coating,Unknown,0.09,False,0.99,18.9,0.6809999999999999,12.7,eH33WDjpQSNXQCaLgabJ89J1dpRy
MAPbI3,MA,Pb,I,1.6,PCBM-60,PEDOT:PSS-NH2-OH,Al,Chlorobenzene,DMF,False,100,Spin-coating,N2,0.09,False,1.0,21.06,0.782,15.34,eHGJUWIjWKNoZlB2pHuL7AaPJ_aM
FA0.83MA0.17PbBr0.51I2.49,FA; MA,Pb,Br; I,,Al2O3-c | TiO2-c | TiO2-mp,Spiro-MeOTAD,Au,Chlorobenzene,DMF; DMSO,False,Unknown,Spin-coating,N2,0.125,False,1.07,19.5,0.62,13.0,eHKFmak77Zfs42qLD0nJY4lHidoF
MAPbI3,MA,Pb,I,1.5,TiO2-c | TiO2-mp | ZrO2-mp,none,Carbon,Unknown,GBL,False,50.0,Drop-infiltration,Unknown,0.16,False,0.831,20.33,0.588,9.98,eHMfSvFbRrzlEWJdQwI_ax9kFfyb
MAPbI3,MA,Pb,I,1.6,SnO2-np,Spiro-MeOTAD,Au,Chlorobenzene,DMF; DMSO,False,130.0,Spin-coating,N2,0.1,False,1.1,23.96,0.758,19.98,eHQqMovatid9OnOlWllXARnkHJXx
MAPbI3,MA,Pb,I,1.6,PCBM-60,CuOx,Ag,Antisolvent,DMF; DMSO,False,100.0,Spin-coating,Unknown,0.1,False,0.95,15.17,0.71,10.29,eHUFUGg3guf14hXqddApMmNPZtaU
MAPbI3,MA,Pb,I,1.6,TiO2-c | TiO2-mp | Graphene-QDs,Spiro-MeOTAD,Au,Unknown,GBL,False,100.0,Spin-coating,Unknown,0.126,False,0.937,17.06,0.635,10.15,eHa7K-4g0AZcTZLB0as_nzCeI8w5
MAPbI3,MA,Pb,I,1.6,C60; PCBM-60 | Zr(acac)4,NiCo2O4,Ag,Unknown,DMF,False,100.0,Spin-coating,N2,0.1,False,1.01,22.96,0.74,17.02,eHaUwtIDqeivZ3xKb6oqgQnFaW45
MAPbI3,MA,Pb,I,1.6,PCBM-70,PEDOT:PSS,Al,Chlorobenzene,DMSO; GBL,False,100.0,Spin-coating,Unknown,0.15,False,0.989,18.89,0.67,12.45,eHeaFWHYxg-0vLHc_GlmmHvLB3FK
MAPbI3,MA,Pb,I,1.6,TiO2-c | TiO2-mp,SWCNTs | Graphene oxide | PMMA,Au,Toluene,DMSO,False,100,Spin-coating,Ar,0.04,False,0.95,19.4,0.72,13.3,eHfHS1h4hGmmfUx_5VEALl0bRh3d
FA0.83MA0.17PbBr0.0I2.51,FA; MA,Pb,Br; I,,TiO2-c | TiO2-mp,Spiro-MeOTAD,Au,Chlorobenzene,DMF; DMSO,False,100.0,Spin-coating,N2,0.1,False,,,,,eHoR-JX-PfV82z5rh1KwutCmKSsA
Cs0.2FA0.8PbBr0.36I2.64,Cs; FA,Pb,Br; I,,TiO2-c | TiO2-mp,Poly(ethylene oxide),Carbon,Unknown,DMF; DMSO >> IPA,False,150.0 >> 90.0,Spin-coating >> Spin-coating,Air >> Air,0.1,False,1.08,20.1,0.664,13.0,eHrHlwcUsrRKgEVRsD24gcEFVdvC
MAPbI3,MA,Pb,I,1.6,TiO2-c | TiO2-mp,Spiro-MeOTAD,Au,Diethyl ether,DMF; DMSO,False,65; 100,Spin-coating,Unknown,0.0139999999999999,False,,,,15.9,eHy7Uzb-ogyM8-XuOeQqr9yZhEA8
MAPbI3,MA,Pb,I,1.6,TiO2-c | TiO2-mp,Spiro-MeOTAD,Au,Unknown,DMF; DMSO >> IPA,False,80 >> 80,Spin-coating >> Spin-coating,Air >> Air,0.16,False,1.034,21.1,0.67,14.6,eI0Xq5ptGBEsIasCbAvdpEP0SspS
MAPbBr0.9I,MA,Pb,Br; I,1.72,PCBM-60 | LiF,PEDOT:PSS,Al,Toluene,DMSO; GBL,False,Unknown,Spin-coating,Unknown,0.03,False,0.96,17.3,0.71,11.79,eI688kTDiW0srnJkSdTS5BH_EFNA
MAPbI3,MA,Pb,I,1.6,TiO2-c | TiO2-mp,Spiro-MeOTAD,Au,Diethyl ether,DMF; DMSO,False,130.0,Spin-coating,Unknown,0.14,False,1.044,23.579,0.72,17.77,eIDxIi9FEyhNU0JjXO6-P4EVLBeR
MAPbI3,MA,Pb,I,1.6,TiO2-c,EDOT-OMeTPA,Au,Chlorobenzene,DMF; DMSO,False,40; 100,Spin-coating,N2,0.0831,False,1.01,19.2,0.73,10.5,eIIcA91l3nBoA7dEijKmPS1VAm_E
MAPbI3,MA,Pb,I,1.6,BCP; PCBM-60,PEDOT:PSS,Ag,Unknown,Unknown,False,90.0,Spin-coating,Unknown,0.1,False,0.95,22.08,0.782,16.29,eIK8ljfa8TEfdSTnTetrLBMJ6O0y
MAPbI3,MA,Pb,I,1.6,PCBM-60 | Ca(acac)2,NiO-c,Ag,Chlorobenzene,DMF; DMSO,False,100.0,Spin-coating,Unknown,0.04,False,1.03,22.76,0.747,17.52,eIOXn6ZowAf891eDyOS14oE-9j_p
FA0.83MA0.17PbBr0.51I2.49,FA; MA,Pb,Br; I,1.61,SnO2-np,Spiro-MeOTAD,MoO3 | Ag,Chlorobenzene,DMF; DMSO,False,100.0,Spin-coating,Unknown,0.16,False,1.12,23.39,0.67,16.9,eISjf5G364ZiUTuBdQm7uSJDvRkt
MAPbI3,MA,Pb,I,1.6,PCBM-60 | ZnO-np,NiO-np,Al,Toluene,DMF; GBL,False,70.0,Spin-coating,N2,0.06,False,,,,,eI_z58jZsntJiFx53yEMe1xCO5GI
FA0.85MA0.15PbBr0.45I2.55,FA; MA,Pb,Br; I,,TiO2-c,Spiro-MeOTAD,Au,Toluene,DMF; DMSO,False,400.0,Spin-coating,N2,1.0,False,1.128,22.49,0.708,17.96,eIpfYIG0VVc8bQsN0fxxfZ-Mhu74
MAPbI3,MA,Pb,I,1.6,PCBM-60,Nafion; PEDOT:PSS,Al,Unknown,DMF >> none,False,Unknown >> 150,Spin-coating >> Gas reaction,N2 >> MAI; Vacuum,0.04,False,1.02,21.12,0.774,16.72,eIxqYNUwPvRV3RUq1eeTqUv7tFIz
MAPbI3,MA,Pb,I,1.6,none,Spiro-MeOTAD,Au,Chlorobenzene,Unknown,False,100.0,Spin-coating,N2,0.06,False,0.915,18.88,0.62,10.58,eJ-_nTVIOgYFrgWTQYCd_uI-QyO5
MAPbI3,MA,Pb,I,1.6,TiO2-c,Spiro-MeOTAD,Au,Unknown,DMF,False,110; 115,Spin-coating,N2,0.1,False,0.97,19.4,0.6779999999999999,12.9,eJ-rUpcE3wIHwXHrOyVnUncv8CdI
MAPbI3,MA,Pb,I,1.6,SnO2-np,Spiro-MeOTAD,Au,Diethyl ether,DMF; DMSO,False,100.0,Spin-coating,Unknown,0.1,False,1.0,18.7,0.6729999999999999,12.8,eJ1GpCdIErfRTpKSeOOOmVCC_C49
MAPbI3,MA,Pb,I,1.6,TiO2-c,Spiro-MeOTAD,Au,Unknown,DMF,False,100.0,Spin-coating,Unknown,0.2239999999999999,False,1.085,15.56,0.64,10.8,eJ4cOMnCyyexCd6VMD-GcX3C3Mzp
MAPbI3,MA,Pb,I,1.6,TiO2-c | TiO2-mp,Spiro-MeOTAD,Au,Unknown,DMF >> IPA,False,70.0 >> 100.0,Spin-coating >> CBD,Unknown,0.1,False,0.96,21.61,0.73,15.14,eJdOVGh7fMzXWQEDpnWF8VJ2n4bI
FA0.87MA0.13PbBr0.13I2.83,FA; MA,Pb,Br; I,,SnO2-np,none,Carbon,Unknown,DMF; DMSO >> DMF; IPA,False,Unknown >> 140.0,Spin-coating >> Spin-coating,Air >> Air,0.08,False,0.99,18.02,0.523,9.28,eJkzttv9OddWJ9bZ_66mfd9nzP8a
MAPbI3,MA,Pb,I,1.6,TiO2-c | TiO2-mp,Spiro-MeOTAD,Au,Unknown,DMF >> IPA,False,Unknown >> 70.0,Spin-coating >> CBD,N2 >> N2,1.115,False,0.98,20.0,0.66,12.8,eJy1i7UGN-rjkNGUbR_oclDCGqKv
CsPbBr3,Cs,Pb,Br,,TiO2-c | TiO2-mp,none,Carbon,Unknown,DMF >> Methanol,False,100.0 >> 250.0,Spin-coating >> Spin-coating,N2 >> N2,0.09,False,1.54,7.01,0.789,8.53,eK-z4_9U-NCS28DN0WuSY3D4coIK
MAPbI3,MA,Pb,I,1.6,PCBM-60 | AZO-np | SnO2-c,PEDOT:PSS,Ag,Unknown,Unknown,False,100.0,Spin-coating,N2,0.1,False,0.89,18.8,0.7559999999999999,11.9,eK0koemXbiAOJH1eZvHGx5piBr04
MAPbI3,MA,Pb,I,1.58,PCBM-60 | Bphen,PolyTPD,Ag,Unknown,acetonitrile; Methylamine,False,100.0,Spin-coating,N2,0.0256,False,1.03,11.48,0.782,9.21,eK0pKBxj_VPTBAu1yyteW8kl2KKI
Cs0.05FA0.79MA0.16PbBr0.51I2.49,Cs; FA; MA,Pb,Br; I,1.63,SnO2-np,Spiro-MeOTAD,,,,False,,,,,False,1.05,22.8,0.703,16.87,eK6N3oPBv8hJS2fvHoVyp3eWq3J6
Cs0.05FA0.79MA0.16PbBr0.51I2.49,Cs; FA; MA,Pb,Br; I,,SnO2-c,Spiro-MeOTAD,Au,Ether,DMF; DMSO,False,60; 100,Spin-coating,Unknown,0.1,False,1.1,20.61,0.6729999999999999,15.25,eKGGEKE67jMu8372GEwr_Cj4-roC
MAPbI3,MA,Pb,I,1.6,PCBM-60 | C60,PEDOT:PSS,Ag,Toluene,DMSO; GBL,False,100.0,Spin-coating,Unknown,0.0314,False,0.88,18.2,0.7829999999999999,18.0,eKnJ9z_ObjKk-r5kZDPUtYpYjXl9
MAPbI3,MA,Pb,I,1.6,SnO2-c | PCBM-60,Spiro-MeOTAD,Au,Chlorobenzene,DMF; DMSO,False,60; 100,Spin-coating,Unknown,0.09,False,1.13,22.25,0.75,17.4,eKtPHZTUj02TZGPqztmTx99-0tRv
MAPbI3,MA,Pb,I,1.6,TiO2-c,Spiro-MeOTAD,Au,Chlorobenzene,DMF; DMSO,False,Unknown,Spin-coating,N2,0.1,False,0.96,21.49,0.569,11.62,eKwOhY-ltjwCEgkpwEN_kNMiHt5i
MAPbI3,MA,Pb,I,1.6,PCBM-60 | BCP,TPA-NAP-TPA,Ag,Toluene,DMSO; GBL,False,80; 100,Spin-coating,Unknown,0.07,False,0.96,21.55,0.71,14.05,eL2Q8vrfqiIwkGLGRG6wlP8L402Y
MAPbI3,MA,Pb,I,1.6,TiO2-c,Spiro-MeOTAD,Au,Unknown,DMF; DMSO >> IPA,False,Unknown >> 100.0,Spin-coating >> Spin-coating,Unknown,0.09,False,0.7,20.45,0.7,13.8,eLBAwe6OB6C_M0iGe8wKKt2NVi4d
Cs0.05FA0.79MA0.16PbBr0.5I2.5,Cs; FA; MA,Pb,Br; I,,TiO2-c | TiO2-mp,Spiro-MeOTAD,Au,Chlorobenzene,DMF; DMSO,False,100.0,Spin-coating,Air,0.1,False,1.06,20.8,0.71,15.72,eLEEF4GidovGgzyUHLqFl3fCu8cU
MAPbI3,MA,Pb,I,1.6,TiO2-c | TiO2-mp,Spiro-MeOTAD,Ag,Diethyl ether,DMF; DMSO,False,100.0,Spin-coating,Unknown,0.1,False,1.06,23.73,0.748,18.82,eLPjbuobuAwUp6OW-u5FpAJcpJTY
FA0.9MA0.1PbBr0.1I2.9,FA; MA,Pb,Br; I,,SnO2-np,Spiro-MeOTAD,Au,Unknown,DMF; DMSO,False,Unknown >> 150,Spin-coating >> Spin-coating,Air >> Air,0.1,False,,,,,eLYIA4ATjWScxaZgUdL9uO-RY2JW
MAPbI3,MA,Pb,I,1.6,TiO2-c | TiO2-mp | Al2O3,none,Carbon,Unknown,GBL,False,Unknown,Drop-infiltration,Unknown,0.3,False,0.93,13.98,0.624,8.11,eLdSzvYEGmEIllk14X24Mu4jYPw7
MAPbI3,MA,Pb,I,1.6,PNVT-8 | ZnO,PEDOT:PSS,Al,Unknown,DMF,False,90.0,Spin-coating,N2,0.0725,False,0.85,13.53,0.62,7.13,eLspDnjJvsVjsdg5SCx6Obish3m9
MAPbI3,MA,Pb,I,1.57,TiO2-c | TiO2-mp | Al2O3-mp,none,Carbon,Unknown,GBL,False,60; 90,Drop-infiltration,Unknown,0.1,False,0.78,15.1,0.68,8.0,eM-gdAfLcqIRnCgrS5j6PRykm3Xn
,MA | FA,Pb,Br; I,1.713,C60 | BCP,2PACz,Cu,N2,2-methoxyethanol; acetonitrile; NMP; DMF,False,Unknown,Slot-die coating,Unknown,0.16,False,1.178,15.293,0.649,13.97,eM0OhbDdU41eyZb3hKzCwEusY8F4
MAPbI3,MA,Pb,I,1.6,PCBM-60 | C60,PEDOT:PSS,Al,Unknown,DMF,False,100.0,Spin-coating,N2,0.09,False,0.953,22.44,0.595,12.73,eM6cUnOAxyK50z-JOTdynL1vlghS
FA0.2MA0.8PbI3,FA; MA,Pb,I,1.56,PCBM-60 | C60 | LiF,PEDOT:PSS,Ag,Toluene,DMSO; GBL,False,100.0,Spin-coating,N2,0.11,False,0.99,18.51,0.7,12.89,eM7j4sWew8PC79DpvzZM0sKpjdkN
MAPbI3,MA,Pb,I,1.6,PCBM-60,NiO-c,Ag,Chlorobenzene,DMF; DMSO,False,100.0,Spin-coating,N2,0.1,False,0.98,20.08,0.69,13.58,eMK5V-__rScpLWIcLwN9X182LIBD
Cs0.1MA0.9PbI3,Cs; MA,Pb,I,,TiO2-c | TiO2-mp,Spiro-MeOTAD,Au,Chlorobenzene,DMSO,False,100,Spin-coating,Unknown,0.16,False,0.73,17.4,0.65,8.3,eMK5w1GC-4lBZ33thAAyCptPc0GG
MAPbI3,MA,Pb,I,1.6,PCBM-60 | ZnO-np,CzPAF-TPA,Ag,Unknown,DMF; DMSO,False,65; 100,Spin-coating,Unknown,0.11,False,1.05,20.0,0.74,20.29,eMKCj5Lzq_XGDjIDN3Hp8pN99YcE
MAPbI3,MA,Pb,I,1.6,PCBM-60 | bis-C60,NiO-c,Ag,Unknown,DMF; DMSO,False,100.0,Spin-coating,Unknown,0.0314,False,1.05,18.98,0.718,14.31,eMRJ0TeeZI5IkR_1JVWv9XYybLy8
MAPbI3,MA,Pb,I,1.55,PCBM-60,PEDOT:PSS | PEDOT:PSS,Al,Unknown,DMF >> IPA,False,70.0 >> 130.0,Spin-coating >> Spin-coating,N2 >> Air,0.1,False,0.95,15.0,0.67,9.6,eMch0xGeq2Jt6WtFE8CEMhR1bHKT
FA0.85MA0.15PbBr0.45I2.55,FA; MA,Pb,Br; I,,TiO2-c,Spiro-MeOTAD,Au,Chlorobenzene,DMF; DMSO,True,150; 100,Spin-coating,N2,0.1,False,1.073,21.46,0.7340000000000001,16.89,eMdDHJrun5wEFD3P1xartr4vy9Cf
MAPbI3,MA,Pb,I,1.61,PCBDAN,Spiro-MeOTAD,Au,Diethyl ether,DMF; DMSO,False,70; 100,Spin-coating,N2,0.1,False,1.08,21.7,0.773,17.8,eMgBm7ZsKXgMD7vtY6YgUo1Qowxs
MAPbI3,MA,Pb,I,1.6,TiO2-c | TiO2-mp,BDT:TT,Au,Diethyl ether,DMF; DMSO,False,65; 100,Spin-coating,Air,0.1,False,0.88,23.1,0.662,13.57,eMhKys8tdm4PwAnGTq_S7tUaAMOv
MAPbI3,MA,Pb,I,1.6,PCBM-60 | LiF,PEDOT:PSS,Ag,Unknown,DMSO; GBL,False,90.0,Spin-coating,Unknown,0.1,False,,,,10.57,eMrktMPfCtQJ7ur02UdJ-9ppnnm1
FA0.7Rb0.3PbI3,FA; Rb,Pb,I,,C60 | BCP,PEDOT:PSS,Cu,Chlorobenzene,DMF; DMSO,False,160.0,Spin-coating,Unknown,0.1,False,0.9,,,,eMsXB7DTuZyUqULQQEUrt30SSjab
MAPbI3,MA,Pb,I,1.6,ZrO2-c | PCBM-60,NiO-c | MoOx,Al,Toluene,DMF; DMSO,False,100.0,Spin-coating,Unknown,0.12,False,1.11,21.85,0.75,18.22,eMtjcmlQbd7q27AY59J-dqe2ymG_
MAPbI3,MA,Pb,I,1.6,CeOx-np,NiMgLiO,Ag,Diethyl ether,DMF; DMSO,False,Unknown,Spin-coating,Unknown,0.09,False,1.112,20.99,0.7140000000000001,16.65,eN55W323VK1XDQige3_AFyOmJq6Z
Cs0.05FA0.76MA0.19PbBr0.57I2.32,Cs; FA; MA,Pb,Br; I,1.69,C60 | BCP,PTAA,Ag,Ethyl acetate,DMF; DMSO,False,100,Spin-coating,N2,0.81,False,1.11,21.8,0.763,18.4,eN7r1IIxnwriT3ubQ8gy0NNoObgF
FA0.85MA0.15PbBr0.45I2.55,FA; MA,Pb,Br; I,1.6,TiO2-c | TiO2-mp,CuPc‐OTPAtBu,Carbon,Chlorobenzene,DMF; DMSO,False,Unknown,Spin-coating,N2,0.09,False,0.98,20.1,0.61,12.1,eNK3Y0F2HsZ8Kibx1cRR8gEHCX7-
CsBi0.04Pb0.96I3,Cs,Bi; Pb,I,,TiO2-c | TiO2-mp,Spiro-MeOTAD,Au,Unknown,DMF; DMSO,False,100,Spin-coating,Air,0.09,False,1.09,13.37,0.568,7.57,eNP7pRKWoalYg5aJPhR7S52iRTWI
MAPbI3,MA,Pb,I,1.6,TiO2-c | TiO2-mp,Spiro-MeOTAD,Au,Chlorobenzene,DMF; DMSO >> none,False,100.0 >> 100,Spin-coating >> Recrystallization,Air >> Air; Methylamin,0.13,False,,,,,eNXJAl11oy2Uci_mPube4gT6BQSs
MAPbI3,MA,Pb,I,1.6,IPH | PFNBr,PEDOT:PSS | PolyTPD,Ag,Unknown,none,False,Unknown,Co-evaporation,Vacuum,0.1,False,1.096,17.1,0.74,13.9,eNc5KBMqjfGam1WjCKaaxU9yB0wl
CsPbBr3,Cs,Pb,Br,,TiO2-c | TiO2-mp,none,Carbon,Unknown,DMF >> Methanol,False,90.0 >> 250.0,Spin-coating >> Spin-coating,Air >> Air,0.09,False,1.264,5.47,0.6920000000000001,9.41,eNn3QEVcxpfbszeLdA7UP3Qjh-y3
MAPbI3,MA,Pb,I,1.6,TiO2-c,Spiro-MeOTAD,Au,Unknown,DMSO,False,105.0,Air brush spray,Air,0.09,False,1.07,19.02,0.6659999999999999,13.52,eNwnEBZCXNqd6f347TOtMGzKhdRN
MAPbI3,MA,Pb,I,1.6,SnO2-np | PCBM-60,TZ2,Ag,Toluene,DMF; DMSO,False,100.0,Spin-coating,Ar,0.1,False,0.98,22.21,0.59,12.84,eNzTzfLnb-UJKhDEvIHhxSvH64Xo
CsPbBrI2,Cs,Pb,Br; I,1.89,ZnO-np | C60,NiO-c,Ag,Unknown,DMSO,False,45 >> 160,Spin-coating,Unknown,,False,1.116,14.55,0.722,11.72,eOPPlVtEv5MAwrtGrTt7cffhj6BR
MAPbI3,MA,Pb,I,1.6,TiO2-c | TiO2-mp,Spiro-MeOTAD,Au,Unknown,DMF,False,140.0,Spin-coating,Air,0.1,False,0.902,17.4,0.47,7.39,eOYL9SvRpqsETDyFXHa7Ryid2EUr
MAPbI3,MA,Pb,I,1.6,TiO2-c,Spiro-MeOTAD,Au,Toluene,DMSO; GBL,False,100.0,Spin-coating,N2,0.04,False,1.08,19.52,,,eOq1E2ec8N184hG9VE7WcqCVJ_X7
MAPbI3,MA,Pb,I,1.6,PCBM-70 | ZrO2,PEDOT:PSS,Ag,Unknown,DMF >> IPA,False,70.0 >> 100.0,Spin-coating >> Spin-coating,Unknown,0.1,False,1.01,20.1,0.72,14.62,eOrhE6mid9aeeQEd7Y9-hXjOuKBc
Cs0.08FA0.77MA0.15PbBr0.51I2.49,Cs; FA; MA,Pb,Br; I,1.6,C60 | BCP,PTAA,Cu,Ethyl acetate,DMF; DMSO,False,100,Spin-coating,N2,0.16,False,1.073,19.968,0.727,15.58,ePAt-33a7URtdNUycbilWxKMwDs2
MAPbI3,MA,Pb,I,1.5,PCBM-60 | Bphen,PEDOT:PSS,Ag,Chlorobenzene,DMF,False,100.0,Spin-coating,Unknown,0.1,False,0.9,17.28,0.711,11.07,ePGtIQS9K9qDw5_XV9XZkBavEq1v
MAPbI3,MA,Pb,I,1.6,C60,none,Carbon,Diethyl ether,DMF; DMSO,False,95.0,Spin-coating,N2,0.1,False,1.07,23.44,0.61,15.38,ePJFWBXQDmOmFXGNw79Mbex9vwwJ
MAPbI3,MA,Pb,I,1.6,TiO2-c | TiO2-mp,Spiro-MeOTAD,Ag,Unknown,DMF >> IPA,False,Unknown >> 70.0,Spin-coating >> CBD,N2 >> N2,0.09,False,0.91,20.4,0.69,12.83,ePN60q2NdlanDyBrnO2CYqo40Ibz
FA0.25MA0.75Pb0.75Sn0.25I3,FA; MA,Pb; Sn,I,1.33,PEABr | PCBM-60 | BCP,PEDOT:PSS,Ag,Vacuum,DMF; DMSO,False,100.0,Doctor blading,N2,1.0,False,0.78,23.46,0.68,12.44,ePT4WPf-vjrjqdZahhtUUaGCqYWp
MAPb0.98Zn0.02I3,MA,Pb; Zn,I,,TiO2-c,Spiro-MeOTAD,Ag,Unknown,DMF; DMSO,False,100.0,Spin-coating,Unknown,0.07,False,1.057,22.09,0.6890000000000001,16.11,ePgFIOx0OYHCsGVi9DZToe7r2YXO
FA0.7MA0.3PbBr0.10I2.90,FA; MA,Pb,Br; I,1.58,SnO2-np,Spiro-MeOTAD,Au,Unknown,DMF >> IPA,False,70 >> 150,Spin-coating >> Spin-coating,N2 >> N2,0.1,False,1.07,24.3,0.737,19.22,ePkFCEdgW5WwlKI2-HGOm68qU-kI
CsPbBrI2,Cs,Pb,Br; I,,ZnO-np,P3HT,Au,Hot air,DMSO,False,280.0,Spin-coating,Air,0.09,False,0.94,11.147,,,ePoPJhyghp6Y8nXP65QhUpaZrYp8
MAPbI3,MA,Pb,I,1.5,TiO2-c | TiO2-mp | Al2O3-mp,Spiro-MeOTAD,Au,Unknown,DMF,False,120.0,Spin-coating,Unknown,0.16,False,0.6970000000000001,20.829,0.597,8.39,ePpN3F5ypFJBkgujMe0wLGMY59sX
MAPbI3,MA,Pb,I,1.6,SnO2-np,Spiro-MeOTAD,Au,Chlorobenzene,DMF; DMSO,False,100.0,Spin-coating,Unknown,0.1,False,1.082,22.65,0.732,16.5,eQ-c20MSFLVTU-XbKMxHscFlhAwB
MAPbI3,MA,Pb,I,1.56,PCBM-60,PEDOT:PSS,Al,Unknown,DMF,False,80.0,Spin-coating,N2,0.06,False,0.969,23.4,0.65,14.4,eQ6xbp9Oxz-gJhoiUOqRBNCzqvQl
MAPbI3,MA,Pb,I,1.55,TiO2-c | TiO2-mp,Spiro-MeOTAD,Au,Toluene,DMF; DMSO,False,100,Spin-coating,Unknown,1.0,False,1.06,20.37,0.6709999999999999,14.48,eQFgus5bs063lwwadB4zrwkXKyqq
MAPbI3,MA,Pb,I,1.6,C60-HPy | BCP,NiO-c,Ag,Toluene,DMF; DMSO,False,100,Spin-coating,Unknown,0.1,False,1.0,20.03,0.654,13.1,eQH5tEVGb3qRTTcbOmD0V1b3QS6T
MAPbI3,MA,Pb,I,1.6,TiO2-c,PEDOT:PSS,Au,Chlorobenzene,DMF; DMSO,False,100.0,Spin-coating,Unknown,0.104,False,1.02,15.93,0.723,11.75,eQIxASQZFi3Lls06He3CLPAGOCbM
MAPbI3,MA,Pb,I,1.6,PCBM-60 | Rhodamine 101,PEDOT:PSS,Ag,Toluene,DMSO; GBL,False,25.0,Spin-coating,Air,0.16,False,0.97,21.2,0.633,13.03,eQO-OAG4qCHrEKAoX9O9b-jvugS5
MAPbI3,MA,Pb,I,1.6,PCBM-60 | Bphen,PEDOT:PSS,Al,Unknown,DMF,False,45.0,Spin-coating,Air,0.13,False,1.145,11.47,0.5479999999999999,7.21,eQSvVTVZ3_zjD8ll5ZSfmGdIPnHL
FA0.4MA0.6PbI3,FA; MA,Pb,I,1.54,ZnO,Spiro-MeOTAD,Ag,Unknown,DMF >> IPA,False,100 >> 75,Spin-coating >> CBD,Air >> Air,0.1,False,1.014,20.2,0.71,14.54,eQU6_g2k9ZpZTXrGgSGXpAjlmRdK
FA0.9MA0.1PbBr0.1I2.9,FA; MA,Pb,Br; I,1.52,SnO2-np,PTAA,Ag,Unknown,DMF; DMSO >> IPA,False,75.0 >> 100.0,Spin-coating >> Spin-coating,Air >> Air,0.1,False,1.06,22.77,0.7809999999999999,18.91,eQXwvcUpJ5sS9fkLRBMry6QbdN1G
MAPbBrI2,MA,Pb,Br; I,,PCBM-60,PEDOT:PSS,Ca | Al,Chlorobenzene,DMF; DMSO,False,80.0; 120.0,Spin-coating,N2,0.1,False,1.06,16.5,0.802,14.02,eQsBze1ErlVEANp0GMHpWBgzFGDj
MAPbI3,MA,Pb,I,1.6,TiO2-c,Al2O3-c | Spiro-MeOTAD,Ag,Unknown,DMF,False,25; 90; 120,Spin-coating,Unknown,0.0965,False,0.98,14.3,0.64,7.1,eR9QfE7beKLKRVXSoc4gxYRTltZn
MAPbBr3,MA,Pb,Br,,ZnO-np,P3HT,Ag,Unknown,none >> IPA,False,Unknown,Evaporation >> Spin-coating,Vacuum >> Air,0.0708,False,0.94,15.2,0.59,10.2,eR9arhy3NdUdcz4XvVaujgB1tWcP
CsPbBr3,Cs,Pb,Br,,TiO2-c | TiO2-mp,CdZnSe@ZnSe-QDs,Carbon,Unknown,DMF >> Methanol,False,90.0 >> 250.0,Spin-coating >> Spin-coating,Air >> Air,0.09,False,1.4580000000000002,6.96,0.789,8.11,eRCk4VXiLK4zFJV76NLeref_ythG
MAPbI3,MA,Pb,I,1.6,PCBM-60 | C60,PEDOT:PSS,Al,Unknown,DMF,False,100.0,Spin-coating,N2,0.09,False,0.947,21.91,0.5660000000000001,11.74,eRcEeKj5fGceeqhQYfO4o5O7p0Jn
Cs0.05FA0.79MA0.16PbBr0.51I2.49,Cs; FA; MA,Pb,Br; I,,PCBM-60 | BCP,Graphene oxide,Ag,Chlorobenzene,DMF; DMSO,False,100.0,Spin-coating,Unknown,0.1,False,0.986,19.95,0.624,12.26,eRgjt8ICYCNIY1VJZ6eYIktJH1cu
(NH4)6.8FA0.15MA1.7Pb7.8Br0.45I23.8,(NH4); FA; MA,Pb,Br; I,,TiO2-c | TiO2-mp,Spiro-MeOTAD,Au,Chlorobenzene,DMF; DMSO,False,100.0,Spin-coating,N2,0.1,False,1.09,22.23,0.755,18.3,eRuRo-0mbbDtoA5Qv_MKgoDBzEKy
FA0.97MA0.03PbBr0.09I2.91,FA; MA,Pb,Br; I,,TiO2-c,none,Carbon,Unknown,DMF >> IPA,False,Unknown >> 100.0,Spin-coating >> Spin-coating,N2 >> N2,0.051,False,1.07,,,10.46,eRwLhxT2uo420DK6m4ut7unpTZwB
MAPbI3,MA,Pb,I,1.6,TiO2-c,Spiro-MeOTAD,Au,Diethyl ether,DMF; GBL,False,100.0,Spin-coating,Unknown,0.1,False,1.08,20.43,0.7,15.51,eS1X9wIgyfOw4_okDZAW3cvSQzi5
MAPbI3,MA,Pb,I,1.6,TiO2-c,Spiro-MeOTAD,Au,Ar,DMF,True,100.0,Spin-coating,Unknown,0.16,False,0.9,20.82,0.62,11.25,eS4v8O2QD8aXhxDV7Mt11F4MlWc4
MAPbI3,MA,Pb,I,1.6,PCBM-60 | C60 | BCP,P3CT-Na | PASP,Ag,Chlorobenzene,DMF; DMSO,False,75; 90,Spin-coating,N2,0.04,False,1.07,22.8,0.8220000000000001,20.05,eSH7Y5IS8OCbFvqZpjiaUXKkBrmM
MAPbI3,MA,Pb,I,1.6,TiO2-c,Spiro-MeOTAD,Au,Chlorobenzene,Unknown,False,25.0; 100.0,Spin-coating,N2 >> Air,0.09,False,1.01,21.0,0.76,16.12,eSHeMCHsJkwZtLa1pNLSHheU-YXd
Cs0.1FA0.76MA0.14PbBr0.51I2.49,Cs; FA; MA,Pb,Br; I,1.61,TiO2-c | TiO2-mp,Spiro-MeOTAD,Au,Trifluorotoluene,DMF; DMSO,False,100.0,Spin-coating,N2,0.16,False,,,,,eSOfctk6OceF2M-1RxhSj7O4xsZA
MAPbI3,MA,Pb,I,1.6,C60,Spiro-MeOTAD,MoO3 | Ag,Chlorobenzene,DMF; DMSO,False,60; 85,Spin-coating,N2,0.04,False,1.012,19.81,0.6859999999999999,13.76,eSPD37vSsRfkWBxPhz_WlpB6qehY
MAPbBrI2,MA,Pb,Br; I,,C60 | BCP,PTAA,Ag,N2,DMF; DMSO,False,Unknown,Spin-coating,N2,0.1,False,1.12,16.7,0.57,10.6,eSiZzVceXty4yQGZJmImuoM2Jcv5
MAPbI3,MA,Pb,I,1.61,TiO2-c | TiO2-mp,Spiro-MeOTAD,Au,Unknown,DMF >> IPA,False,Unknown >> 70.0,Spin-coating >> Spin-coating,Dry air >> Dry air,0.22,False,0.943,21.5,0.62,12.8,eSuol2lh8t30J6ysn4BbXfY4UvEL
Cs0.2FA0.65MA0.15PbBr0.55I2.55,Cs; FA; MA,Pb,Br; I,1.85,TiO2-c,Spiro-MeOTAD,Au,Chlorobenzene,DMF; DMSO,False,100,Spin-coating,N2,0.1,False,1.11,21.94,0.606,14.63,eSzxls3Nv9D12bDglRQkMjAkygni
MAPbI3,MA,Pb,I,1.6,TiO2-c | TiO2-mp,Spiro-MeOTAD,Au,Unknown,DMF,False,100.0,Ultrasonic spray,Air,0.026,False,0.84,19.5,0.67,8.6,eT1aADsk6lKU8M_nKtfHmV6T3wa5
MAPbI3,MA,Pb,I,1.6,TiO2-c,Spiro-MeOTAD,Au,Unknown,DMF; DMSO >> GBL; IPA,False,100.0 >> 100.0,Spin-coating >> Spin-coating,N2 >> N2,0.25,False,0.97,14.0,0.74,10.0,eTBRyn8qwZ0E05GqaiioYwdUp1Oq
MAPbI3,MA,Pb,I,1.6,ZnO-c | ZnO-nw | Al2O3-c,Spiro-MeOTAD,Ag,Unknown,DMF; DMSO >> IPA,True,Unknown >> 100.0,Spin-coating >> CBD,Unknown,0.09,False,1.03,18.2,0.69,13.5,eTISXeaj3Sl8BWTj3j2G3P2XqJ_t
MAPbI3,MA,Pb,I,1.6,TiO2-c | TiO2-mp,none,Au,Unknown,DMF >> IPA,False,Unknown >> 90.0,Spin-coating >> CBD,Air >> Air,0.08,False,0.89,16.1,,9.95,eTJCV1r9ZGDZZV2GmMvD2U2qj2SO
MAPbI3,MA,Pb,I,1.6,TiO2-c | TiO2-mp,Spiro-MeOTAD,Ag,Diethyl ether,DMF; DMSO,False,65; 125,Spin-coating,Unknown,0.14,False,1.07,19.81,0.54,11.54,eTKrAM2XrnJSvvDGRxWAtooHQtGk
MAPbI3,MA,Pb,I,,TiO2-3D,Spiro-MeOTAD,Ag,Unknown,DMF >> IPA,False,25; 100; 25 >> 100,Spin-coating >> Dipp-coating,Unknown,0.0625,False,0.99,22.0,0.72,13.5,eTTy1taNSv-Tj4AlNmASgOMAqW2U
MAPbI3,MA,Pb,I,,PCBM-60 | Bphen,CrO3,Ag,Unknown,DMF,False,Unknown,Spin-coating,Unknown,0.0725,False,0.81,19.04,0.54,8.33,eTmcaooHk2EB80UpGEzwAR-_aK4b
MAPbI3,MA,Pb,I,1.6,PCBM-60 | BCP,NiO-c,Ag,Chlorobenzene,DMSO; GBL,False,100.0,Spin-coating,Unknown,0.25,False,1.06,21.06,0.73,16.26,eTp4rqP3m9exO5mmzGfbgiiGg1wr
MAPbI3,MA,Pb,I,1.6,PCBM-70 | C60,PEDOT:PSS,Al,Unknown,DMF >> IPA,False,Unknown >> 100,Spin-coating >> CBD,Unknown,0.1,False,0.95,14.9,0.72,10.2,eTreskWagsZs4-lg5u6evdJRrzaJ
MAPbI3,MA,Pb,I,1.6,ZnO-np,Spiro-MeOTAD,Ag,Unknown,DMF >> IPA,False,80.0 >> 60.0,Spin-coating >> Spin-coating,N2 >> N2,0.1,False,0.99,19.11,0.5,9.46,eTs-79hHMDF63lwCQjIguJ06NgK-
MAPbI3,MA,Pb,I,1.6,TiO2-c | BaSnO3-np,PTAA,Au,Toluene,2-methoxyethanol; DMSO; GBL,False,100.0,Spin-coating,Unknown,0.096,False,1.12,23.4,0.81,21.2,eTt11IiuGaMbsEn3zRkTXP2rzxaT
MAPbI3,MA,Pb,I,1.6,TiO2-c | TiO2-mp,PMMA | Spiro-MeOTAD,Au,Toluene,DMSO,False,100.0,Spin-coating,Ar,0.04,False,1.02,22.0,0.68,15.3,eU3P68cr9lDuOVBxn8WHu_IEgicN
