Repository: GouravSidana/firstML

# firstML
My first Machine Learning Project

File: filtered_perovskite.csv (part 104 of 155)
Formula,A_ion,B_ion,X_ion,Bandgap,ETL,HTL,Backcontact,Antisolvent,Solvent,Solv_annel,Anneal_temp,Dep_procedure,Synth_atm,Cell_area,Is_module,Voc,Jsc,FF,PCE,entry_id
MAPbI3,MA,Pb,I,1.6,PCBM-60 | PFN,PTAA | PFN,Cu-CFN,Diethyl ether,DMF; DMSO,False,60; 100,Spin-coating,N2,0.1,True,1.102,18.984,0.672,14.05,eUAuTMNTKVRj9GnfK_H0JttWQgTQ
MAPbI3,MA,Pb,I,1.6,TiO2-c | TiO2-mp,Spiro-MeOTAD,Au,Unknown,DMSO >> none,False,100.0 >> Unknown,Spin-coating >> Recrystallization,N2 >> Methylamin,0.16,False,1.08,22.2,0.77,18.33,eUOlRJJCux8x5zdtViV_H1IkK3E-
Cs0.2FA0.8PbBr0.3I2.7,Cs; FA,Pb,Br; I,,PEAI | PCBM-60 | BCP,NiO-np,Ag,Chlorobenzene,DMSO; GBL,False,150.0,Spin-coating,Unknown,0.09,False,,,,,eUYNVYbkLIUTJj_UFUKEH9RMtCuK
MAPbI3,MA,Pb,I,1.55,TiO2-c,Spiro-MeOTAD,Au,Unknown,DMF >> IPA,False,Unknown >> 250.0,Spin-coating >> Spin-coating,Air >> Air,0.06,False,1.01,22.17,0.73,14.12,eUpxVE-FwmcslARlb2cmnsiU2qN7
FA0.95MA0.05PbBr0.15I2.85,FA; MA,Pb,Br; I,,nTi-MOF,Spiro-MeOTAD,Au,Diethyl ether,DMF; DMSO,False,65.0; 135.0,Spin-coating,Unknown,0.12,False,1.0659999999999998,22.47,0.682,16.41,eUrs2z8pFtKU4QMfQc1cD-hFMyWB
MAPbI3,MA,Pb,I,1.6,PCBM-60,PTAA,Al,Chlorobenzene,DMF; DMSO,False,100.0,Spin-coating,Unknown,0.05,False,1.083,22.94,0.812,20.18,eUy80aQTSF9aYb7xXFiD2Q7bwDUT
MAPbI3,MA,Pb,I,1.6,TiO2-c | TiO2-mp | ZrO2-mp,NiO-mp,Carbon,N2,DMF; DMSO,False,60; 100,Drop-infiltration,N2,0.1,False,0.99,9.78,0.492,9.52,eV1vvbAUbYh24wEyaRnFGGks0EJi
FA0.85MA0.15PbBr0.45I2.55,FA; MA,Pb,Br; I,,TiO2-c,Spiro-MeOTAD,Au,Toluene,DMF; DMSO,False,300.0,Spin-coating,N2,0.1,False,1.126,23.4,0.7340000000000001,19.33,eV9EXNd18R2tmKh-_iV8d92BNTGl
MAPbI3,MA,Pb,I,1.6,TiO2-c | TiO2-mp | Al2O3-mp,none,Carbon,Unknown,DMF; DMSO,False,100.0,Spin-coating,Unknown,0.16,False,0.91,21.45,0.68,13.3,eVAXXSGrP7D4yjo_SgFuQx4kQwPP
Cs0.1FA0.76MA0.14PbBr0.55I2.55,Cs; FA; MA,Pb,Br; I,1.61,TiO2-c | TiO2-mp,Spiro-MeOTAD,Au,Chlorobenzene,DMF; DMSO,False,100,Spin-coating,N2,0.16,False,1.12,24.13,0.76,20.42,eVC8czvAkzZ2NnTgupI7rNgeNvJp
MAPbI3,MA,Pb,I,1.6,PCBM-60 | ZnO-np,PEDOT:PSS,Al,Toluene,DMF; GBL,False,70.0,Spin-coating,N2,0.06,False,,,,,eVP-sS2TkFtwJaB5aooRuNCMKSbx
MAPbI3,MA,Pb,I,1.6,SnO2-c,Spiro-MeOTAD,Au,Diethyl ether,DMF; DMSO,False,60.0,Spin-coating,N2,0.09,False,1.1,21.76,0.728,16.44,eVXfERs6O194xqJfgPb-Y4CDv9Br
MAPbI3,MA,Pb,I,1.6,TiO2-c,Spiro-MeOTAD,Au,Chlorobenzene,DMF,False,Unknown,Spin-coating,Air,0.25,False,0.89,18.37,0.74,12.1,eVYg9SbiD79P1aMQcGB2skB1mMwx
CsPbBr3,Cs,Pb,Br,,TiO2-c | TiO2-mp,CuCrO2-np,Carbon,Unknown,DMF >> Methanol,False,90.0 >> 250.0,Spin-coating >> Spin-coating,Air >> Air,0.09,False,1.602,7.62,0.8340000000000001,10.18,eVspn8CwOjI5Hkl92ahsB22fafTw
MAPbI3,MA,Pb,I,1.6,PCBM-60,PEDOT:PSS,Al,Chlorobenzene,DMF,False,100.0,Spin-coating,N2,0.09,False,,,,10.01,eVvxeSF3deUCmzQOirQQZ9O_qH4k
MAPbI3,MA,Pb,I,1.6,TiO2-c | SnO2-c,Spiro-MeOTAD,Ag,Diethyl ether,DMF; DMSO,False,70; 100,Spin-coating,Unknown,0.1,False,1.09,20.9,0.73,16.6,eW1LTjwZnrO1ypdBcyB2gO2riaZ1
MAPbI3,MA,Pb,I,1.6,BCP; PCBM-60,PEDOT:PSS,Ag,Unknown,DMF >> IPA,False,Unknown,Spin-coating >> Spin-coating,N2 >> N2,0.1,False,0.98,18.15,0.586,10.42,eWfEc-kbVxR4h2d59FGVEN--JSBX
MAPbI3,MA,Pb,I,1.5,SnO2-np,Spiro-MeOTAD,Au,Unknown,DMF >> IPA,False,70.0 >> 70.0,Spin-coating >> CBD,Unknown,0.09,False,0.96,18.2,0.6,10.9,eWfMu9GUvQVB35K7WrD1PfoNx7ZF
MAPbI3,MA,Pb,I,,Zn2SnO4-c | Zn2SnO4-mp,Spiro-MeOTAD,Au,Diethyl ether,DMF; DMSO,False,65 >> 100,Spin-coating,Unknown,,False,1.039,24.6,0.6859999999999999,17.28,eWfcslhubwn2YSRBBgROdqgOME7y
MAPbI3,MA,Pb,I,1.6,TiO2-c | TiO2-mp,CuSCN,Au,Unknown,DMF >> IPA,False,70; 100 >> 70; 100,Spin-coating >> CBD,N2 >> N2,0.25,False,0.94,19.19,0.49,8.84,eWhMP6SrdRxsV5t4ujWdRlA4Fdp9
MAPbI3,MA,Pb,I,1.6,SnO2-c,Spiro-MeOTAD,Au,Diethyl ether,DMF,False,100.0,Spin-coating,Air,0.102,False,1.113,23.12,0.774,19.91,eWlWn-nS0LfObQOpScOK8L1oPoDJ
MAPbI3,MA,Pb,I,1.6,TiO2-c | TiO2-mp,Spiro-MeOTAD,Au,Diethyl ether,DMF; DMSO,False,145,Spin-coating,Unknown,0.125,False,1.103,20.893,0.725,16.7,eWsJiQXa2nZEYWo586v1kN-wqxVO
MAPbI3,MA,Pb,I,1.6,PCBM-60,PEDOT:PSS,Ca | Al,Vacuum,DMF,False,Unknown,Spin-coating,Unknown,0.07,False,0.75,17.97,0.71,9.6,eWssFBdJ1D2gvpjmLLdM6l0Q5iq-
MAPb1.0I3,MA,Pb,I,1.55,TiO2-c | TiO2-mp,Spiro-MeOTAD,MoO3 | Ag,Unknown,DMF >> none,False,100 >> Unknown,Spin-coating >> Recrystallization,N2 >> MAI,0.1,False,1.004,22.9,0.67,15.4,eWw11gY-KWBV1gDf21QQUAOniWMX
Cs0.05FA0.81MA0.14PbBr0.43I2.57,Cs; FA; MA,Pb,Br; I,,TiO2-c | TiO2-mp,Spiro-MeOTAD,Ag,Anisole,DMF; DMSO,False,150.0,Spin-coating,Unknown,0.14,False,1.15,21.88,0.7440000000000001,18.72,eX109cKaG5A-h2G8QhZZsKjD7xTs
MAPbI3,MA,Pb,I,1.6,TiO2-c | TiO2-mp | ZrO2-mp,none,Carbon,Unknown,GBL,False,50.0,Drop-infiltration,Unknown,0.07,False,0.86,21.7,0.6,11.23,eX3xzrBCwCu8i2L0pFXi6HnBa9XW
MAPbBr0.45I2.55,MA,Pb,Br; I,,TiO2-c | TiO2-nw,Spiro-MeOTAD,Au,Unknown,DMF; DMSO >> IPA,False,25.0 >> 110.0,Spin-coating >> Spin-coating,Air >> Air,0.09,False,0.94,21.28,0.69,13.89,eXAyZeBtObSK4pmFZUedR13bYclS
MAPbI3,MA,Pb,I,1.6,PCBM-60 | BCP,NiMgLiO-c,Ag,Diethyl ether,DMF; DMSO,False,Unknown,Spin-coating,N2,0.09,False,1.055,21.33,0.7859999999999999,17.68,eXQBlKJrIM1SatEIgz1PtVV9MtCW
MAPbBr1.25I75,MA,Pb,Br; I,1.76,TiO2-c | TiO2-mp,Spiro-MeOTAD,Au,Unknown,DMF >> none,False,110.0 >> 70.0,Spin-coating >> Gas reaction,Air >> Air; MABr,0.1,False,1.065,14.99,0.52,8.33,eXicuehSX5i5m-WyW6-UcjBYbr48
MAPbI3,MA,Pb,I,1.6,TiO2-c | TiO2-mp,Spiro-MeOTAD,Au,Diethyl ether,DMF; DMSO,False,50; 100,Spin-coating,N2,1.0,False,0.99,21.4,0.55,11.8,eXjyIeuwYhNnpbceuJ0vQLfM6s-j
MAPbI3,MA,Pb,I,1.59,PCBM-60 | BCP,PEDOT,Ag,N2,DMF,False,140,Spin-coating,N2,1.0,False,,,,7.0,eXl9ynXUGe49C0y_c53PyBHaGA5f
MAPbI3,MA,Pb,I,1.6,PCBM-60 | BCP,VOx,Ag,Unknown,DMF; DMSO >> IPA,False,Unknown >> 100.0,Spin-coating >> Spin-coating,Unknown,0.1,False,0.87,16.05,0.59,8.24,eXrB-mmI6qjmezCrnSEb-HzOu4dQ
(Ace)0.2MA0.8PbI3,(Ace); MA,Pb,I,,SnO2-c,Spiro-MeOTAD,Au,Diethyl ether,DMF,False,65.0; 100.0,Spin-coating,Dry air,0.1,False,1.128,22.01,0.71,17.63,eXyhYlLQKrB2JAIZXyvi32gSBS6w
MAPbI3,MA,Pb,I,1.6,PCBM-60 | Bphen,PEDOT:PSS,Al,Unknown,DMF; DMSO,True,100.0,Spin-coating,N2,0.04,False,0.934,17.6,0.596,9.81,eY6atGpfbJQBezQo5BJlyTZ463jH
MAPbI3,MA,Pb,I,1.6,C60 | BCP,PEDOT:PSS,Ag,Unknown,DMF; DMSO,False,Unknown,Spin-coating,Unknown,0.06,False,0.89,13.64,0.63,7.64,eYVRdMCf-pZELuzal2xK7fYtCWAt
Cs0.02FA0.38MA0.6PbBr0.025I2.975,Cs; FA; MA,Pb,Br; I,,PCBM-60,PEDOT:PSS,Ca | Al,Unknown,DMF,False,100.0,Slot-die coating,Air,0.1,False,1.06,19.43,0.7240000000000001,14.91,eYXoYIEcb-7IOkYbggwIiYUM_u4S
MAPbI3,MA,Pb,I,1.59,PCBM-60,PEDOT:PSS,Al,Unknown,DMF,False,110,Spin-coating,Air,0.13,False,0.96,17.0,0.75,12.6,eYljz43qpnh4QfvNPrcY0SjCwt3i
Cs0.05FA0.83MA0.12PbBr0.36I2.64,Cs; FA; MA,Pb,Br; I,1.61,TiO2-c,none,Au,Anisole,DMF; DMSO,False,150,Spin-coating,Dry air,0.14,False,0.8190000000000001,21.11,0.583,10.07,eYr3T1tqFwmh_mQ9kf69JFc9Kh0q
Cs0.08FA0.8MA0.12PbBr0.36I2.64,Cs; FA; MA,Pb,Br; I,,TiO2-c | TiO2-mp,BTX-OMeTAD,Au,Chlorobenzene,DMF; DMSO,False,100,Spin-coating,Air,0.16,False,1.015,23.35,0.698,16.55,eZ6SOk47CWrWDqChWWOtNJlv7DPC
Cs0.05FA0.79MA0.16PbBr0.51I2.49,Cs; FA; MA,Pb,Br; I,1.6,TiO2-c | TiO2-mp,Spiro-MeOTAD,Au,Chlorobenzene,DMF; DMSO,False,100.0,Spin-coating,N2,0.1,False,1.06,20.32,0.61,13.37,eZ6lFSO22LXCTTk2XSLlrX8-lguV
MAPbI3,MA,Pb,I,1.6,TiO2-c,Spiro-MeOTAD,Au,Unknown,DMSO,False,Unknown,Unknown,Unknown,0.16,False,1.09,20.94,0.77,17.58,eZDn4Yw0hqXVn_LlQdTrah2Yt-pj
FA0.6MA0.4Pb0.4Sn0.6I3,FA; MA,Pb; Sn,I,1.25,C60 | BCP,PEDOT:PSS,Ag,Diethyl ether,DMF; DMSO,False,100,Spin-coating,N2,0.105,False,0.841,29.0,0.7440000000000001,18.1,eZJOjxrIS9Q6wAyFJErtRwRb0Jiz
MAPbI3,MA,Pb,I,,TiO2-c | TiO2-mp,Spiro-MeOTAD,Au,Chlorobenzene,DMSO,False,105,Spin-coating,Unknown,0.24,False,1.01,22.15,0.7879999999999999,17.68,eZJn91EaUwpHS2eH4HZXDRKcIGp5
Cs0.12FA0.5MA0.38PbBr0.96I2.04,Cs; FA; MA,Pb,Br; I,1.72,SnO2-np,Spiro-MeOTAD,MoO3 | Ag | WO3,Unknown,DMF >> IPA,False,70.0 | 150.0,Spin-coating,Ambient,0.1,False,1.15,17.26,0.6629999999999999,13.16,eZSq9H9-LCSlVGcsbDydImv0YfnA
MAPbI3,MA,Pb,I,1.55,PDPP3T; PCBM-60,PEDOT:PSS,Ca | Al,Unknown,Unknown,False,100.0,Spin-coating,Air,0.04,False,0.89,12.95,0.73,8.39,eZaa3MpX_ZFON7P6bNw_F5lcxR4w
MAPbI3,MA,Pb,I,1.6,PCBM-60 | ZnO,P3CT-K | CuZnS,Al,Chlorobenzene,DMF; DMSO,False,60; 100,Spin-coating,N2,0.06,False,1.05,22.9,0.732,17.6,eZoG4IYQTjibCl-ysQHbkABnnb5Y
MAPbI3,MA,Pb,I,1.6,PCBM-60,PEDOT:PSS,Al,Unknown,DMF,False,100.0,Spin-coating,Unknown,0.16,False,0.97,20.4,0.625,12.4,eZsVrfkdhiR3v947CmLZx7rF6Sua
MAPbI3,MA,Pb,I,1.6,CdS | TiO2-c,Spiro-MeOTAD,Au,Toluene,DMSO; GBL,False,100.0,Spin-coating,Unknown,0.2,False,1.048,16.4,0.473,8.2,eZt6KAwtkEaSUvwx4maPn7r384O-
MAPbI3,MA,Pb,I,1.6,PCBM-60 | C60,P3CT-Na,Al,Unknown,DMF,False,80.0,Spin-coating,N2,0.09,False,0.98,20.25,0.73,14.5,e_56wehnbqXrIrxeF65oN7R4dUem
MAPbI3,MA,Pb,I,1.6,PCBM-60 | Bphen,PEDOT:PSS,Al,2-Butanol,DMF; DMSO,True,100.0,Spin-coating,N2,0.12,False,0.969,21.45,0.711,14.77,e_9wdAbhzL28nndqNBHzf0kg-Kto
MAPbI3,MA,Pb,I,1.6,TiO2-c | TiO2-nw,Spiro-MeOTAD,Au,Unknown,DMF >> IPA,False,Unknown >> 70.0,Spin-coating >> CBD,Unknown,0.09,False,0.96,17.7,0.584,9.9,e_ELzL605hjZsTh1etOKDGzkEUXr
Cs0.05FA0.79MA0.16PbBr0.48I2.52,Cs; FA; MA,Pb,Br; I,,TiO2-c | TiO2-mp,Spiro-MeOTAD,Au,Chlorobenzene,DMF; DMSO,False,100.0,Spin-coating,N2,0.16,False,,,,19.57,e_JEsferWT-1H7e41MK09-YUwvJ_
MAPbI3,MA,Pb,I,1.55,TiO2-c | TiO2-mp,Spiro-MeOTAD,Au,Toluene,DMF; DMSO,False,100,Spin-coating,Unknown,1.0,False,1.04,20.03,0.608,12.66,e_TtnP7UEf0-gEkeDinyiRBvBQwH
MAPbI3,MA,Pb,I,,PCBM-60 | BCP,PTAA,Ag,Chlorobenzene,DMSO; GBL,False,60; 100,Spin-coating,N2,0.04,False,0.984,19.51,0.728,13.5,e_Xex0MgMnujNjSLewQyjnkclIrI
Cs0.05FA0.7885MA0.1615PbBr0.51I2.49,Cs; FA; MA,Pb,Br; I,,C60 | BCP,NiO-c,Cu,Ethyl acetate,DMF; DMSO,False,100.0,Spin-coating,Unknown,0.16,False,1.07,21.3,0.74,16.9,e_aVtb1J-gsIGXbk6lktgvT0kpPr
MAPbI3,MA,Pb,I,1.6,PCBM-60 | C60 | BCP,P3CT-N,Cu,Chlorobenzene,DMF; DMSO,False,60; 80,Spin-coating,N2,0.1,False,1.09,22.4,0.7809999999999999,19.08,e_p_sZeMDlwWYvPCnHTxpkWkfVQT
Cs0.05FA0.79MA0.16PbBr0.51I2.49,Cs; FA; MA,Pb,Br; I,,TiO2-c | TiO2-mp,Spiro-MeOTAD,Au,Chlorobenzene,DMF; DMSO,False,100.0,Spin-coating,N2,0.1,False,1.128,21.32,0.752,18.1,e_yWlHtab1-4lVATSxPzxcKPqtK4
CsPbBr3,Cs,Pb,Br,,TiO2-c | TiO2-mp | Carbon-QDs,Carbon-QDs,Carbon,Unknown,DMF >> Methanol,False,90.0 >> 250.0,Spin-coating >> Spin-coating,Air >> Air,0.0225,False,1.338,7.1,0.77,7.55,ea3Z2XOXWynBc9FqFZp_WD8a7rte
FA0.85MA0.15PbBr0.45I2.55,FA; MA,Pb,Br; I,1.55,TiO2-c | TiO2-mp,CuPc-DMP,Au,Chlorobenzene,DMF; DMSO,False,Unknown,Spin-coating,N2,0.09,False,,,,15.2,ea7CjEhCnmI3Bkmvty2hMwoDMfh8
Cs0.1FA0.9PbI3,Cs; FA,Pb,I,,TiO2 | C60,Spiro-MeOTAD,Au,Unknown,DMF; DMSO >> none,False,70.0 >> Unknown,Spin-coating >> Gas reaction,N2 >> FAI; FACl; Vacuum,0.09,False,0.99,22.32,0.748,16.12,eaOX_EZK2Qgj6cWhPTuZnZntxPOZ
MAPbI3,MA,Pb,I,1.6,TiO2-c | TiO2-mp,Spiro-MeOTAD,Ag,Unknown,Unknown,False,Unknown,Spin-coating,N2,0.07,False,0.84,18.8,0.52,8.3,eaQmfu7EADIpbqHu0yZEPE8AHg-c
MAPbBr0.3I2.7,MA,Pb,Br; I,1.5,N2200; PCBM-70; TT,PEDOT:PSS | VOx,Al,Toluene,DMSO; GBL,False,Unknown,Spin-coating,Unknown,0.4639999999999999,False,1.06,20.08,0.76,16.16,eaiFDIxu0KP429lLB5qSVjIOmRcs
FA0.95MA0.05PbBr0.15I2.85,FA; MA,Pb,Br; I,,SnO2-np,Spiro-MeOTAD,Au,Chlorobenzene,DMF; DMSO,False,100.0,Spin-coating,N2,0.1,False,1.122,24.47,0.82,22.1,earuCm5AHBF76MOw51AWzw9KCIEs
MAPbI3,MA,Pb,I,1.6,PCBM-60 | LiF,"N1,N3,N5-tris(4-n-butylphenyl)-N1,N3,N5-triphenylbenzene-1,3,5-triamine",Ag,Toluene,DMSO; GBL,False,100.0,Spin-coating,Unknown,0.2,False,1.08,21.1,0.73,16.5,eaxbYh6pp70rx6vg7odGu3l02TGr
MAPbI3,MA,Pb,I,1.6,PCBM-60,NiO-c,Ag,Chlorobenzene,DMF; DMSO,False,100.0,Spin-coating,N2,0.1,False,1.03,21.6,0.586,12.97,eazeqEfqAuqQAmhxti3s9p9jY4Mu
MAIn0.10Pb0.90I3,MA,In; Pb,I,,PCBM-60 | Bphen,PEDOT:PSS,Ag,Unknown,DMF,False,25; 60,Spin-coating,N2,0.0725,False,0.96,21.61,0.77,15.94,ebDXk2d0gjI6_amC_MsEDfE0o28D
MAPbI3,MA,Pb,I,1.61,TiO2-c | TiO2-mp,Spiro-MeOTAD,Au,Unknown,DMF >> none,False,70 >> 145,Spin-coating >> Closed space sublimation,Air >> Air,0.09,False,0.9,19.9,0.76,13.59,ebO9__2kPyhzdwrcPWiaBkw5T_l-
MAPbI3,MA,Pb,I,1.6,none,Spiro-MeOTAD,Au,Unknown,DMF,False,100,Spin-coating,Unknown,0.1,False,,,,13.68,ebTt1Tpjnr9DXUug6KtXgyNxTTqe
MAPbI3,MA,Pb,I,1.6,ZnO-c,Spiro-MeOTAD,Au,Chlorobenzene,DMF; DMSO,False,70.0,Spin-coating,N2,0.1,False,0.95,18.29,0.638,11.09,ebh6FmR2k3dGabEWc-rgADzpDgYv
MAPbI3,MA,Pb,I,1.6,TiO2-c,Spiro-MeOTAD,Au,Unknown,DMF,False,Unknown,Spin-coating,Unknown,0.09,False,1.01,19.65,0.638,12.51,ebjSIDGqt8ppOx7y3IxHPrdgTUDs
MAPbI3,MA,Pb,I,1.6,PTEG-1,PEDOT:PSS,Al,Unknown,DMF,False,100.0,Spin-coating,Unknown,0.1,False,0.94,20.63,0.87,15.7,ebk5b6Ubz7ECuiz4e3GAJduR0qte
MAPbI3,MA,Pb,I,1.6,SrTiO3 | TiO2-mp,Spiro-MeOTAD,Au,Unknown,DMF,False,130.0,Spin-coating,Unknown,0.16,False,1.003,24.36,0.738,18.03,ebnuthis3s6vMbt2p8RXoLUlCmo3
MAPbI3,MA,Pb,I,1.6,SnO2-c,Spiro-MeOTAD,Au,Chlorobenzene,DMF; DMSO,False,100,Spin-coating,Unknown,0.09,False,1.0,19.71,0.6,11.77,eby39bMw5YL0cFP4346ncXr221f3
MAPbI3,MA,Pb,I,1.6,TiO2-c | TiO2-mp,WY-2,Au,Unknown,DMF >> IPA,False,Unknown >> 70,Spin-coating >> CBD,Unknown,0.1,False,1.055,18.58,0.56,10.96,ebyCvG4qAb__lsHb7PtTDNhdObDo
MAPbI3,MA,Pb,I,1.6,TiO2-c | TiO2-mp,Spiro-MeOTAD,Au,Chlorobenzene,DMSO,False,100.0,Spin-coating,N2,0.1,False,0.988,19.485,0.7,13.53,ec-B7pXFGU_GJl86W3DdlMWPp4Hg
FA0.85MA0.15PbBr0.45I2.55,FA; MA,Pb,Br; I,,TiO2-c | TiO2-mp,ATT-OHex,Au,Chlorobenzene,DMF; DMSO,False,100.0,Spin-coating,Unknown,0.1,False,1.03,19.6,0.78,15.66,ec2HRXWaGxgAXw_MmDISHHt2DXWx
Cs0.05FA0.81MA0.14PbBr0.43I2.57,Cs; FA; MA,Pb,Br; I,,TiO2-c | TiO2-mp,Spiro-MeOTAD,Ag,Chlorobenzene,DMF; DMSO,False,150.0,Spin-coating,Unknown,0.14,False,1.052,19.77,0.687,14.65,ec3Em44ZPjyQspHNLIVHKN8YOmwa
MAPbI3,MA,Pb,I,1.6,TiO2-c | TiO2-mp,Spiro-MeOTAD,Ag,Unknown,DMF >> none,False,Unknown >> 150.0,Spin-coating >> Gas reaction,Air >> Air; MAI,0.09,False,0.95,14.79,0.596,8.35,ecDrfYOVp4JXoDYIYdUqswMw2wwL
MAPbI3,MA,Pb,I,1.6,TiO2-c | TiO2-mp,Spiro-MeOTAD,Au,Unknown,DMF; DMSO >> IPA,False,Unknown >> 85.0,Spin-coating >> CBD,Air >> Air,0.1,False,1.05,17.6,0.73,13.5,ecQjrwItPbQnXP5-0gk48N19ToGZ
MAPbI3,MA,Pb,I,1.5,TiO2-c | TiO2-mp,Spiro-MeOTAD,Au,Unknown,DMF >> IPA,False,Unknown >> 70.0,Spin-coating >> CBD,Unknown,0.09,False,1.08,18.34,0.62,13.38,ecTCBgSafDJBwGtG_A7xFiYbbYYk
MAPbI3,MA,Pb,I,1.6,TiO2-c | TiO2-mp,apv-EC,Au,Unknown,DMF,False,90.0 >> 90.0,Spin-coating >> CBD,N2 >> Air,0.08,False,0.932,18.4,0.7,12.0,ec_IeUhEe0ag9czpYLGFIShh-s05
Cs0.15FA0.75MA0.1PbBr0.1I2.9,Cs; FA; MA,Pb,Br; I,,ZnO-c | TiO2-c,Spiro-MeOTAD,MoO3 | Ag,Chlorobenzene,DMSO,False,110,Spin-coating,N2,0.0544,False,1.06,23.15,0.72,17.66,ecoJkopteb65Y-CDCqL3egnKgF2f
BA2MA3Pb4I13,BA; MA,Pb,I,1.633,PCBM-60,NiO-c,Ag,Unknown,DMF; DMSO,False,100.0,Spin-coating,N2,0.05,False,1.16,17.57,0.684,13.92,ecwzaf3ERCtGvgv7Ph7IH8lJDoXL
MAPbI3,MA,Pb,I,1.6,TiO2-c,Spiro-MeOTAD,Au,Unknown,DMF,False,95,Spin-coating,Air,0.1256,False,0.987,18.8,0.71,13.3,ecxfR8zvfG6N2TrLqDLzZNuJY58x
MAPbI3,MA,Pb,I,1.6,ZnO-c | Nb2O5,Spiro-MeOTAD,Au,Ethyl acetate,DMF; DMSO,False,65; 100,Spin-coating,Unknown,0.1,False,1.0,21.01,0.64,13.56,ecz0KhAL5S8HZle7-tK2a5o1WBNj
MAPbI3,MA,Pb,I,1.59,TiO2-c | TiO2-nw,Spiro-MeOTAD,Ag,Unknown,DMF; DMSO,False,100.0,Spin-coating,Unknown,0.4,False,,,,8.68,ed5HxRiZ3VLhhJUZ_FvgvRO6Pz4e
MAPbI3,MA,Pb,I,1.6,TiO2-c | SrTiO3-np; TiO2-nw,Spiro-MeOTAD,Ag,Unknown,DMF >> IPA,False,Unknown >> 100,Spin-coating >> Spin-coating,Unknown,0.1,False,0.91,15.67,0.52,7.41,edPRrqIF5v3QqsoUCm7sP74SSdTy
Cs0.1FA0.9PbI3,Cs; FA,Pb,I,,TiO2-c | TiO2-mp,Spiro-MeOTAD,Au,Vacuum,DMF; DMSO; GBL,False,100.0,Spin-coating,N2,0.16,False,1.13,23.5,0.72,18.7,edTnNdxtXpxjcj5LEt1xUyYji_ds
CsPbBrI2,Cs,Pb,Br; I,,TiO2-c | TiO2-mp,none,Carbon,Unknown,DMSO,False,280,Spin-coating,Unknown,,False,1.192,14.07,0.675,11.32,edW-w1yN5snhuW-N_k6xEf0ETauy
MAPbI3,MA,Pb,I,1.6,PCBM-60,PEDOT:PSS,Ca | Al,Unknown,DMSO; GBL,False,Unknown,Spin-coating,N2,0.1,False,1.03,13.8,0.8,11.95,edbNes6YUgDvRi8FrvCVKHLRphwD
MAPbI3,MA,Pb,I,1.6,TiO2-c | PCBM-60,Spiro-MeOTAD,Au,Unknown,DMF >> none,False,100.0 >> Unknown,Spin-coating >> Evaporation,Unknown,0.1,False,1.0,20.58,0.57,11.9,edeBAtrHunVcWUbgP_Qjr8yLEDaw
MAPbI3,MA,Pb,I,1.6,C60 | BCP,PEDOT,Ag,Vacuum,DMF; DMSO,False,80,Spin-coating,Air,0.0485,False,,,,16.2,edr2uG2LpkfDl-p2lPWaaFUEg1de
Cs0.05FA0.79MA0.16PbBr0.51I2.49,Cs; FA; MA,Pb,Br; I,,C60 | BCP,V1036:C4,Cu,Ethyl acetate,DMF; DMSO,False,100.0,Spin-coating,N2,0.16,False,0.94,20.91,0.672,13.24,ee3Q5H4YdSUjA6GzAYwBNuigt_-g
(3AMP)FA0.6MA2.4Pb4I13,(3AMP); FA; MA,Pb,I,,C60 | BCP,PEDOT:PSS,Ag,Unknown,DMF; DMSO,False,100.0,Spin-coating,N2,0.09,False,1.09,12.38,0.7490000000000001,10.16,eeHxCjnUtcM-cCI6k4ey6CM5NywN
MAPbI3,MA,Pb,I,1.6,TiO2-c | TiO2-mp,Spiro-MeOTAD,Au,Unknown,DMF >> DMF >> Ethanol,False,Unknown >> 85.0 >> 85.0,Spin-coating >> Spin-coating >> Spray-coating,Unknown,0.16,False,0.958,20.66,0.7440000000000001,14.74,ee_50eWZbvLOBEfnRdWxtOXkcEet
MAPbI3,MA,Pb,I,1.6,PCBM-60 | TIPD; ZnO-np,CuInS2 | Al2O3-np,Ag,Ethyl ether,DMF; DMSO,False,100.0,Spin-coating,Air,0.04,False,0.91,20.2,0.71,13.1,eefg4YJG8GX2sQ-LirZRQw3zpUJQ
Cs0.05FA0.79MA0.16PbBr0.48I2.52,Cs; FA; MA,Pb,Br; I,,TiO2-c | TiO2-mp,none,Carbon,Chlorobenzene,DMF; DMSO,False,100.0,Spin-coating,N2,0.132,False,1.02,21.38,0.65,14.07,eehZzrqyz5bCKYgkm9OdSix6CeuJ
MAPbI3,MA,Pb,I,1.6,TiO2-c | TiO2-mp,Spiro-MeOTAD,Au,Toluene,DMF,False,100.0,Spin-coating,N2,0.04,False,1.08,18.49,0.634,12.1,eetzGejCGg_sOWGihZst8ARZR0lG
MAPbI3,MA,Pb,I,1.6,TiO2-c | TiO2-np,Spiro-MeOTAD,Ag,Ar,DMF,False,100.0,Spin-coating,N2,0.16,False,0.994,15.1,0.75,11.3,eezqV6bnhyWr6usozIgwKIWhX0EJ
Cs0.05FA0.7885MA0.1615PbBr0.51I2.49,Cs; FA; MA,Pb,Br; I,,SnO2-c,Spiro-MeOTAD,Au,Chlorobenzene,DMF; DMSO,False,60.0,Spin-coating,N2,0.16,False,1.069,22.3,0.544,13.0,ef6AffV3qEpHwQFdbv9QqrPWO4pY
MAPbI3,MA,Pb,I,1.6,PCBM-60 | BCP,NiO-c | SDBS,Ag,Chlorobenzene,DMSO; GBL,False,100.0,Spin-coating,Unknown,0.25,False,1.09,22.71,0.76,18.73,ef7smFVPHodu1thMUqYpAQz29nRE
MAPbI3,MA,Pb,I,1.6,TiO2-c | PCBM-60,Spiro-MeOTAD,Au,Chlorobenzene,DMF; DMSO,False,100.0,Spin-coating,N2,0.1,False,0.86,14.88,0.55,7.04,efOMybKu0HSgy3Tz8JLTbMpQQg-0
MAPbI3,MA,Pb,I,1.6,Li4SiW12O40,Spiro-MeOTAD,Au,Diethyl ether,DMF; DMSO,False,60; 100,Spin-coating,Air,0.122,False,0.992,22.73,0.63,14.21,efVz69Xiu6opV7JerbVlZox5fBly
FA0.83MA0.17PbBr0.46I2.54,FA; MA,Pb,Br; I,1.57,TiO2-c | TiO2-mp,Spiro-MeOTAD,Au,Chlorobenzene,DMF; DMSO,False,100.0,Spin-coating,N2,0.16,False,1.12,20.0,0.73,16.7,efaKeOPOhfx4u3iQgzeuHpURo-CJ
MAPbI3,MA,Pb,I,1.6,TiO2-c | TiO2-mp,Spiro-MeOTAD,Au,Unknown,DMF >> IPA,False,Unknown >> 95.0,Spin-coating >> Spin-coating,Unknown >> Air,0.08,False,0.942,19.21,0.67,12.08,efcSdCbTkDVumzqtBdXVewpnle_l
MAPbI3,MA,Pb,I,1.6,Carbon | TiO2-mp,Spiro-MeOTAD,Au,Ethyl acetate,DMF; DMSO,False,100.0,Spin-coating,Air,0.2,False,1.0,20.21,0.63,12.87,efez66alPJ2Y4-XoqlciU3pfOZAU
MAPbI3,MA,Pb,I,1.6,ZnO-c | ZnO-nw,Spiro-MeOTAD,Au,Unknown,DMF >> IPA,False,Unknown >> 90.0,Spin-coating >> CBD,N2 >> N2,0.1,False,0.79,20.21,0.535,8.62,efgiAhdNo9ltyy5zxD3CfwGVh986
MAPbI3,MA,Pb,I,1.6,SnO2,Spiro-MeOTAD,MoOx | Ag,Ethyl acetate,DMF; DMSO,False,100,Spin-coating,N2,0.09,False,0.95,22.26,0.77,16.27,efrMibqkWjj6ynIDCwzGXkSwKOUo
MAPbBr0.1I2.9,MA,Pb,Br; I,,PCBM-60,NiO-c,Ag,Ether,DMF; DMSO,False,65.0; 100.0,Spin-coating,N2,0.1,False,1.1,20.91,0.701,16.13,efyCOpW7V7K7XPDNc_pxoetF_F-p
MAPbI3,MA,Pb,I,1.6,C60 | C60; PhIm,F6-TCNNQ; TaTm | TaTm,Ag,Unknown,none,False,Unknown,Co-evaporation,Vacuum,0.1,False,1.0590000000000002,20.1,0.711,15.1,eg0PtkmHWGRgiBAMmQfuAi1irC3Z
MAPbI3,MA,Pb,I,1.59,TiO2-c | TiO2-mp | PbTiO3,none,Carbon-nt,Unknown,DMF >> Cyclohexane; IPA,False,Unknown >> 100,Spin-coating >> CBD,Air >> Air,0.08,False,0.86,19.11,0.74,12.16,eg9qtYGUPzMWcSR8c6tV4ICxYXpv
MAPbI3,MA,Pb,I,1.6,C70,Spiro-MeOTAD,Au,Diethyl ether,DMF; DMSO,False,100.0,Spin-coating,Unknown,0.1,False,0.97,19.5,0.62,11.7,egGe773aUt23c9srBPdmbOxWe6jL
MAPbI3,MA,Pb,I,1.6,TiO2-c | TiO2-mp,Spiro-MeOTAD,Au,Ethyl acetate,DMF; DMSO,False,100.0,Spin-coating,N2,0.1,False,1.041,20.761,0.66,14.25,egHoVbYv_UCmMq4QVklpEQq8C-F_
MAPb0.75Sn0.25I3,MA,Pb; Sn,I,1.29,C60; PCBM-60 | Zr(acac)4,PEDOT:PSS,Ag,Toluene,DMF; DMSO,False,100.0,Spin-coating,N2,0.1,False,0.81,26.4,0.7140000000000001,15.2,egLipaCw_5WchA_fOWKGx-HI-Iwq
Cs0.05FA0.80MA0.15PbBr0.25I2.75,Cs; FA; MA,Pb,Br; I,,SnO2-np,Spiro-MeOTAD,Au,Chlorobenzene,DMF; DMSO,False,150.0,Spin-coating,N2,0.1,False,1.11,23.3,0.77,19.9,egMAh3bQ78F37p4z7yIb6o83N2Z8
FA0.4MA0.6PbBr0.1I2.9,FA; MA,Pb,Br; I,1.56,C60 | BCP,PTAA | PFN-P2,Cu,Diethyl ether,DMSO,False,130.0,Spin-coating,Dry air,0.0754,False,1.05,21.4,0.7709999999999999,17.2,egTcInFZ5awjUJuHxsqYqe_x9FTY
FA0.85MA0.15PbBr0.45I2.55,FA; MA,Pb,Br; I,,TiO2-c | TiO2-mp,Spiro-MeOTAD,Au,Chlorobenzene,DMF; DMSO,False,100.0,Spin-coating,Ar,0.16,False,1.02,21.5,0.49,10.7,egZyujbANLO4FRZkst1IEeuX2o6L
MAPbI3,MA,Pb,I,1.6,TiO2-c,DTS,Au,Chlorobenzene,DMSO; GBL,False,100.0,Spin-coating,N2,0.09,False,1.06,21.6,0.738,16.79,eghF1I_C914FyOJE7VqsgnD8mLi3
MAPbI3,MA,Pb,I,1.6,TiO2-c,Spiro-MeOTAD,Au,Unknown,DMF >> none,False,70.0 >> 150.0,Spin-coating >> Diffusion-gas reaction,Unknown,0.09,False,0.88,18.6,0.638,10.5,egmSdvy3nITZcWTTcrMBYrfgXCVF
MAPbI3,MA,Pb,I,,PCBM-60 | Bphen,V2O5,Ag,Unknown,DMF,False,Unknown,Spin-coating,Unknown,0.0725,False,0.96,19.46,0.68,12.75,egmtR5clD1Csv4JtV-_u2VO3XGpt
MAPbI3,MA,Pb,I,1.5,PCBM-60 | C60 | BCP,PTAA,Al,Unknown,DMF >> IPA,False,Unknown >> Unknown,Spin-coating >> CBD,Unknown,0.08,False,1.14,22.8,0.6629999999999999,17.2,egncD76SHX-v2PREVydyhoazV3_L
MAPbI3,MA,Pb,I,,TiO2-c | TiO2-mp,Spiro-MeOTAD,Au,Unknown,DMF; DMSO,False,Unknown,Spin-coating,N2,0.09,False,1.085,22.9,0.7,17.4,eh-LfPnUc2G_VeValbadNeZiLFrh
MAPbBr0.5I2.5,MA,Pb,Br; I,,C60,Spiro-MeOTAD,Ag,Diethyl ether,DMF; DMSO,False,100,Spin-coating,N2,0.0757,False,1.07,18.56,0.7170000000000001,14.23,eh6nO-9ZP-ETfZlYeAY3LZPD61GN
MAPbI3,MA,Pb,I,1.6,PCBM-60 | PEIE,PTAA,Ag,Chlorobenzene,DMF; DMSO,False,100.0,Spin-coating,N2,0.16,False,1.04,16.11,0.65,10.91,ehCI3iCV5ZS9IlKtRJ9K_2wan5ut
MAPbI3,MA,Pb,I,1.6,TiO2-c | TiO2-mp,Spiro-MeOTAD,Au,Unknown,DMF >> none,False,110.0 >> 70.0,Spin-coating >> Gas reaction,Air >> Air; MACl,0.1,False,1.085,13.02,0.65,9.23,ehMwKy-0CPn64-G3mFxW2jE1SHrw
FA0.1MA0.9PbI3,FA; MA,Pb,I,,TiO2-c | TiO2-mp,TT0,Au,Chlorobenzene,DMSO,False,100.0,Spin-coating,N2,0.16,False,1.03,20.24,0.6559999999999999,13.97,eha4uxLyg4V-BHawxf3x_2A2elPc
FAPbI3,FA,Pb,I,1.48,TiO2-c | TiO2-mp,Spiro-MeOTAD,Au,Unknown,DMF >> IPA,False,Unknown >> 40.0; 100,Spin-coating >> CBD,Air >> Air,0.1,False,0.98,17.2,0.66,11.1,ehbHZbg4QMSKOTlqoyDKo_A4Wd8G
MAPbI3,MA,Pb,I,1.6,TiO2-c | TiO2-mp,Spiro-MeOTAD,Ag,Unknown,DMF,False,100.0,Spin-coating,Air,0.24,False,0.81,19.3,0.507,7.6,eheiHSphREcvtkX4j49xoItPF0Qw
CsPbBr3,Cs,Pb,Br,2.3,TiO2-c | TiO2-mp | Graphene-QDs,CISZ-QDs,Carbon,Unknown,DMF >> Methanol,False,Unknown >> 250.0,Spin-coating >> Spin-coating,Air >> Air,0.09,False,1.5219999999999998,7.35,0.843,9.3,ehpOHU8kp7O-2vM9JERiZpnVdDTN
MAPbI3,MA,Pb,I,1.6,PCBM-60,PEDOT:PSS,Ag,Unknown,none,False,100.0,Co-evaporation,Vacuum,0.12,False,0.97,17.3,0.63,10.5,ehsPVkAU13Fp6r_GPrrwz_SZMZpk
MAPbI3,MA,Pb,I,1.6,C60; PhIm,F6-TCNNQ; TaTm | TaTm,Ag,Unknown,none,False,Unknown,Co-evaporation,N2,0.1,False,1.032,17.82,0.45,8.3,eiOQ_u5Z6-RxqgwuwUlo7Bp_XokA
MAPbI3,MA,Pb,I,1.6,1-ethyl-3-methylimidazolium iodide | C60 | 1-ethyl-3-methylimidazolium iodide,Spiro-MeOTAD,Au,Chlorobenzene,DMF; DMSO,False,Unknown,Spin-coating,Unknown,0.09,False,,,,,eiPPOO7g_gWC8b7KMH47_AaFni88
MAPbI3,MA,Pb,I,1.6,TiO2-c | TiO2-nw,Spiro-MeOTAD,Au,Ar,DMF,False,100.0,Spin-coating,N2,0.16,False,1.007,22.6,0.71,16.04,eiSF50rcqaTIeVhWudJUfCMOUZEB
MAPbI3,MA,Pb,I,1.6,PCBM-60 | BCP,P3CT-Na,Ag,Chlorobenzene,DMF; DMSO,False,60.0; 80.0,Spin-coating,Unknown,0.09,False,1.025,20.7,0.77,16.24,eiTcbtWyMdSPuplnLEC42Ec4fqxU
MAPbI3,MA,Pb,I,1.56,C60 | BCP,PEDOT:PSS,Au,Toluene,DMSO; GBL,False,100.0,Spin-coating,N2,0.09,False,1.02,20.64,0.62,12.94,eiZotwR4MRCwkiJQkKzBiBbQ1BEY
MAPbI3,MA,Pb,I,1.6,TiO2-c,Spiro-MeOTAD,Au,Toluene,DMSO; GBL,False,100,Spin-coating,Unknown,0.04,False,1.1,21.53,0.727,17.2,eidFkTPfBYFdIhlSpJitF586tzX4
MAPbI3,MA,Pb,I,1.6,PCBM-60 | bis-C60,NiO-c,Ag,Unknown,Unknown,False,Unknown,Spin-coating,Unknown,0.0314,False,1.08,17.38,0.66,12.26,eidGvS0jkTvzC8AiwmHR5A79MwtZ
FA0.85MA0.15PbBr0.45I2.55,FA; MA,Pb,Br; I,,SnO2-c,Spiro-MeOTAD,Au,Ethyl acetate,DMF; DMSO,False,120.0,Spin-coating,Unknown,0.1475,False,0.93,22.1,0.68,14.1,einmN4nrByq316wGTeoRsbntcsrL
MAPbI3,MA,Pb,I,1.6,TiO2-c,DTS,Au,Chlorobenzene,DMSO; GBL,False,100.0,Spin-coating,N2,0.09,False,1.07,21.75,0.743,17.03,ej6yHgM2fkDVoZyMPUjlhXj6ZqLj
MAPbI3,MA,Pb,I,1.61,SnO2-c,Spiro-MeOTAD,Au,Ethyl ether,DMF; DMSO @ 9; 1 >> IPA,False,65,Spin-coating >> Spin-coating,Ar >> Ar,0.1,False,1.06,21.1,0.68,15.2,ejPfLW76eMRKQMm5DHIxjre21haS
FA0.83MA0.17PbBr0.0I2.51,FA; MA,Pb,Br; I,,TiO2-c | TiO2-mp,Spiro-MeOTAD,Au,Chlorobenzene,DMF; DMSO,False,100.0,Spin-coating,N2,0.1,False,1.06,22.55,0.753,18.0,ejRuzJ0y_Xf1xKoF78Za87FgS4ms
MAPbI3,MA,Pb,I,1.6,ZnO-c | Hexamethylenetetramine,Spiro-MeOTAD,Au,Chlorobenzene,DMF,False,70.0,Spin-coating,N2,0.09,False,1.17,21.51,0.71,17.87,ejV2kDVTR2xvEkKzlJdImfYOO413
MAPbI3,MA,Pb,I,1.6,TiO2-c,Spiro-MeOTAD,Au,Unknown,DMF,False,Unknown,Spin-coating,N2,0.09,False,1.02,19.9,0.675,13.7,ejYKREkD3dnyIhNqMG_stByitCaG
MAPbI3,MA,Pb,I,1.6,PCBM-60 | FPI-PEIE,PEDOT:PSS,Ag,Unknown,DMF,False,100.0,Spin-coating,Ar,0.1,False,1.0,22.9,0.79,18.09,ejdzTJz6NFllPIpLQko6a8Lc-Sze
Cs0.06FA0.79MA0.15PbBr0.45I2.55,Cs; FA; MA,Pb,Br; I,1.59,TiO2-c | TiO2-mp,Spiro-MeOTAD,Au,Chlorobenzene,DMF; DMSO,False,100,Spin-coating,N2,0.105,False,1.05,22.6,0.73,17.2,ejj2sjs0b2EbdW9kI5uN9ym7uIp-
MAPbI3,MA,Pb,I,1.63,PCBM-60 | BCP,PEDOT:PSS,Ag,Chlorobenzene,DMSO; GBL,False,Unknown,Spin-coating,N2,0.0314,False,0.88,16.0,0.77,10.8,ejv3VQ1xtDxSRhRSNe4Oyx94-7d1
FA0.85MA0.15PbBr0.45I2.55,FA; MA,Pb,Br; I,,TiO2-c | TiO2-mp,G1,Au,Unknown,DMF; DMSO,False,100.0,Spin-coating,Unknown,0.0125,False,1.08,22.01,0.65,15.5,ek6Kh9k3TkNsWFMW28rrCb0sKCgt
MAPbI3,MA,Pb,I,1.6,TiO2-c | TiO2-mp,Spiro-MeOTAD,Au,Unknown,DMSO,False,100.0,Spin-coating,N2,0.16,False,0.95,18.0,0.77,14.0,ekDpUl6Om4FQRQs1lfroGQE3vEzP
FA0.85MA0.15PbBr0.45I2.55,FA; MA,Pb,Br; I,1.55,TiO2-c | TiO2-mp,Spiro-MeOTAD,Au,Chlorobenzene,DMF; DMSO,False,Unknown,Spin-coating,N2,0.09,False,1.05,23.0,0.69,16.7,ekG63TQ54rpwA_w4IyON0DERrhzq
MAPbI3,MA,Pb,I,1.6,TiO2-c | TiO2-mp | Graphene,Spiro-MeOTAD,Au,Diethyl ether,DMF; DMSO,False,65.0,Spin-coating,N2,0.1,False,1.08,18.2,0.64,12.5,ekmxTNm2KRqjl9-SujZi4hXXEu62
MAPbI3,MA,Pb,I,1.6,PCBM-60 | PEI,VB-Me-FDPA,Ag,Chlorobenzene,DMSO; GBL,False,100.0,Spin-coating,Unknown,0.045,False,1.16,20.17,0.765,17.9,ekp29Vap2ShYZGRqBnKY07RLZNQN
MAPbI3,MA,Pb,I,1.6,PCBM-60 | PEIE,PTAA,Ag,Chlorobenzene,DMF; DMSO,False,100.0,Spin-coating,N2,0.16,False,1.03,19.01,0.79,15.4,el4eGpg-KOPqt97YWdizeC0Yjd9J
MAPbI3,MA,Pb,I,1.6,TiO2-c | PCBM-60,Spiro-MeOTAD,Au,Toluene,DMSO; GBL,False,100.0,Spin-coating,N2,0.1,False,1.11,21.5,0.685,16.1,elOTE2lA8pHs9XMNM7UxJBn5P5u2
MAPbI3,MA,Pb,I,1.6,TiO2-c | TiO2-mp | ZrO2-mp,none,Carbon,Unknown,DMF,False,100.0,Drop-infiltration,Dry air,0.13,False,0.86,15.04,0.6629999999999999,8.57,el_de2jLLtqE1lX8cbaP9iIOATZi
FA0.85MA0.15PbBr0.45I2.55,FA; MA,Pb,Br; I,1.6,TiO2-c | TiO2-mp,CuPc‐OTPAtBu,Carbon,Chlorobenzene,DMF; DMSO,False,Unknown,Spin-coating,N2,0.09,False,0.94,16.7,0.53,9.1,eliUbveEUa_8fqBAT80tPlfRPAwN
Cs0.05FA0.79MA0.16PbBr0.48I2.52,Cs; FA; MA,Pb,Br; I,,TiO2-c,Spiro-MeOTAD,Au,Chlorobenzene,DMF; DMSO,False,100.0,Spin-coating,N2,0.1,False,1.03,20.9,0.648,13.9,elighCY3e6Bi1QE9RWvUUTpnbTgH
MAPbI3,MA,Pb,I,1.6,C60,MeO-TPD,Ag,Unknown,none,False,Unknown,Co-evaporation,Vacuum,0.064,False,0.863,14.9,0.69,8.7,elkcQzkqgsTb5B2S33e3O4g44Pak
MAPbI3,MA,Pb,I,1.61,PCBM-60 | bis-C60,PEDOT:PSS,ITO,Toluene,DMSO; GBL,False,100.0,Spin-coating,N2,0.1,False,1.08,16.69,0.75,13.52,elzTFfo0x_oxn0Vhx4DEbelxTjWe
MAPbI3,MA,Pb,I,1.6,TiO2-c | TiO2-nw,TPA3C,Au,Unknown,DMF; DMSO >> IPA,False,Unknown >> 90.0,Spin-coating >> Spin-coating,Air >> Air,0.09,False,0.83,18.97,0.72,11.35,em-p_2Xn6v-hatSmf54yzCYUnOeS
MAPbI3,MA,Pb,I,1.6,PCBM-60 | Bphen,PEDOT:PSS | PTPD,Al,2-Butanol,DMF; DMSO,True,110.0; 100.0,Spin-coating,N2,0.12,False,1.069,22.36,0.738,17.64,em-zv6KhL6EFs6PzXPsE8HpJAHHz
MAPbI3,MA,Pb,I,1.5,PCBM-60 | PFN,PEDOT:PSS,Ag,Unknown,DMF; DMSO,False,60; 80,Spin-coating,N2,0.06,False,0.88,15.4,0.588,7.97,emSW3b5CI4a9DuI15BIa1TYqpNKc
MAPbI3,MA,Pb,I,1.6,PCBM-60 | TrNBr,PTAA,Ag,Unknown,DMF >> IPA,False,100.0 >> 100.0,Spin-coating >> Spin-coating,N2 >> Air,0.076,False,1.08,20.5,0.727,16.0,emXnfHQ0iyDVYvAUiWT94f1Plf_z
FA0.75MA0.25PbI3,FA; MA,Pb,I,,TiO2-c | TiO2-mp,Spiro-MeOTAD,Au,Chlorobenzene,DMF,False,100.0,Spin-coating,Ar,0.16,False,0.971,23.7,0.65,14.98,emg9WzTruaYdxjjSbpa-jobHE4rF
MAPbI3,MA,Pb,I,1.6,TiO2-c | TiO2-nw,Spiro-MeOTAD,Au,Unknown,DMF >> IPA,False,Unknown >> 80.0,Spin-coating >> CBD,Unknown,0.125,False,1.01,20.0,0.7070000000000001,14.7,emsa6ANr0sNP5ruNkt0kyIgOe2H2
MAPbI3,MA,Pb,I,1.6,PCBM-60 | AZO,PEDOT:PSS,Al,Unknown,DMF,False,100.0,Doctor blading,N2,1.1,False,0.85,17.89,0.68,10.38,emvaJUjjocS10R-qSjNnI5LBVc_Y
MAPbI3,MA,Pb,I,1.59,TiO2-c | TiO2-mp,Spiro-MeOTAD,Au,Unknown,H2O >> IPA,False,70.0 | 120.0,Spin-coating >> CBD,Air >> Air,0.1,False,1.06,18.43,0.73,14.38,emyGFZdfVfuViiiSbFCZtKbx7JOn
CsFAPbI3,Cs; FA,Pb,I,1.55,C60,Spiro-MeOTAD,Au,Toluene,DMF; DMSO,False,170,Spin-coating,N2,0.0938,False,,20.5,0.73,13.0,en-xheM3Zgn3h_bS5CWcOLRn6NwZ
Cs0.05FA0.81MA0.15PbBr0.45I2.55,Cs; FA; MA,Pb,Br; I,,SnO2-np,Spiro-MeOTAD,Au,Ethyl acetate,DMF; DMSO,False,120,Spin-coating,Unknown,0.16,False,1.12,21.37,0.77,18.33,enAJqKZb_2f7W54gdFBJBRbVenIW
Cs0.05FA0.8MA0.15PbBr0.5I2.5,Cs; FA; MA,Pb,Br; I,,TiO2-c | TiO2-mp,PTAA | Spiro-MeOTAD,Au,Chlorobenzene,DMF; DMSO,False,100.0,Spin-coating,N2,0.2,False,1.11,22.7,0.79,20.0,enDd9wOiXOD48hWbnUB6zE2yCn1r
MAPbI3,MA,Pb,I,1.6,TiO2-c | TiO2-mp,P3HT,Au,Diethyl ether,DMF; DMSO,False,65; 100,Spin-coating,Air,0.1,False,0.88,,0.606,10.54,enFhkNavx5TSdGQ7I_dJJfld-4fC
MAPbI3,MA,Pb,I,1.6,ZnO-c,Spiro-MeOTAD,Ag,Unknown,DMF >> IPA,False,70.0 >> 70.0,Spin-coating >> CBD,Unknown,0.1,False,1.01,16.0,0.67,10.8,enGvyWg6bpgUXNqSb-cTrEbn01l7
FAPbI3,FA,Pb,I,1.48,TiO2-c | TiO2-mp,Spiro-MeOTAD,Au,N2,DMF; DMSO,False,110.0,Spin-coating,N2,0.65,False,1.03,23.8,0.659,16.2,enJ5shCjcBo-weEMjRkaN1D2I4h1
MAPbI3,MA,Pb,I,1.6,ICPA | BCP,PTAA,Cu,Diethyl ether,DMF; DMSO; Thiourea,False,80; 100,Spin-coating,N2,0.1,False,1.1,22.1,0.742,17.2,enJ8_gVksLqNKV9S1Y-XdLe0mBbw
(pF1PEA)2MA4Pb4I13,(pF1PEA); MA,Pb,I,1.6,PCBM-60,PEDOT:PSS,Al,Unknown,DMF,False,65.0,Spin-coating,Air,0.13,False,1.015,16.76,0.652,11.08,enK7JgYUXN9P2Elaasn935vSTnsP
FA0.85MA0.15PbBr0.45I2.55,FA; MA,Pb,Br; I,,TiO2-c | TiO2-mp,Spiro-MeOTAD,Au,Chlorobenzene,DMF; DMSO,False,100.0,Spin-coating,Air,0.1,False,1.12,23.53,0.785,20.62,enO2RaoyFqcFoOUi1EegzMtjd5cy
MAPbI3,MA,Pb,I,1.6,TiO2-c | TiO2-mp,Spiro-MeOTAD,Au,Unknown,DMF,False,105,Spin-coating,N2,0.08,False,1.0,21.61,0.735,15.86,en_KazaF-02PIOPUW58Vt011BkK9
MAPbI3,MA,Pb,I,1.6,TiO2-c | TiO2-mp,Spiro-MeOTAD,Au,Unknown,DMF >> IPA,False,Unknown >> 95.0,Spin-coating >> Spin-coating,Unknown >> Air,0.08,False,0.984,18.0,0.68,12.01,en_XBDSBOOyxIvC3bxQyKIS9LAnx
MAPbI3,MA,Pb,I,1.6,ZnO-np,Spiro-MeOTAD,Ag,Unknown,DMF >> IPA,False,80.0 >> 80.0,Spin-coating >> Spin-coating,N2 >> N2,0.1,False,1.06,19.52,0.59,12.21,ennePEFhG4a0hzcYBeHF5XPV54Us
FA0.85MA0.15PbBr0.45I2.55,FA; MA,Pb,Br; I,1.67,TiO2-c | TiO2-mp,Spiro-MeOTAD,Au,Chlorobenzene,DMF; DMSO,False,100.0,Spin-coating,N2,0.16,False,1.0490000000000002,5.17,0.74,20.05,eo3SP2UOuXeuUeywn6iP1Yv5jpF0
MAPbI3,MA,Pb,I,1.6,PCBM-60 | PEI,PEDOT:PSS,Ag,Chlorobenzene,DMSO; GBL,False,100.0,Spin-coating,Unknown,0.36,False,1.01,22.0,0.58,12.95,eo3qf1LdbULwN_YKZTI7BHuf564V
MAPbI3,MA,Pb,I,1.6,TiO2-c | TiO2-mp,Al2O3-c,Au,Unknown,DMF >> DMF >> IPA,False,90.0 >> 90.0 >> 90.0,Spin-coating >> Spin-coating >> CBD,Air >> Air >> Air,0.08,False,0.911,16.49,0.665,9.98,eo7QPde8HoHV1D1eTES_ThCeg9JV
MAPbI3,MA,Pb,I,1.6,TiO2-c,H101,Au,Chlorobenzene,DMF,False,100.0,Spin-coating,N2,0.0831,False,0.96,19.0,0.6,10.9,eoCaTD9Ts5apcTaJkmIUHlINcYSV
MAPbI3,MA,Pb,I,1.6,TiO2-c,Spiro-MeOTAD,Au,Chlorobenzene,DMSO; GBL,False,100.0,Spin-coating,N2,0.09,False,1.094,21.75,0.767,18.26,eoE3XboIoXThAknyTtjBnA-Zu_UN
Cs0.05FA0.855MA0.095PbBr0.285I2.565,Cs; FA; MA,Pb,Br; I,,TiO2-c,Spiro-MeOTAD,Au,Chlorobenzene,DMF; DMSO,False,100.0,Spin-coating,N2,0.07,False,1.02,21.22,0.711,14.7,eoUMCsTmiYtjLvIF6vAA-6lh6l0y
MAPbI3,MA,Pb,I,1.58,SnO2-np,Spiro-MeOTAD,Au,Unknown,DMF; DMSO >> IPA,False,Unknown >> 100.0,Spin-coating >> Spin-coating,N2 >> N2,0.159,False,,,,,eoldtnr9Sou1dyLLAYkwtd2hHK8w
MAPbI3,MA,Pb,I,,PCBM-60 | Lif,PEDOT:PSS,Ag,Toluene,GBL; DMSO,False,100,Spin-coating,Unknown,,False,0.96,19.33,0.71,13.18,eoq7YM6xvwQVjVAkaMZAvezwSduc
MAPbI3,MA,Pb,I,1.6,TiO2-c | TiO2-nw,Spiro-MeOTAD,Au,Unknown,DMF >> IPA,False,Unknown >> 70.0,Spin-coating >> CBD,Unknown,0.09,False,0.94,17.7,0.596,9.9,eoqaRMGAKKUcXeTU279nXd7aCOju
MAPbI3,MA,Pb,I,1.6,PCBM-60 | BCP,PEDOT:PSS,Al,Toluene,DMF; DMSO,False,100.0,Spin-coating,Unknown,0.16,False,1.01,19.09,0.737,14.21,eotcv8IB-g7gOIduHQGkRSqxtXjM
MAPbI3,MA,Pb,I,1.6,TiO2-c | TiO2-mp,Spiro-MeOTAD,MoO3 | Au,Unknown,DMF,False,80.0,Spin-coating,N2,0.04,False,1.09,25.4,0.71,19.6,ep5Dc4XtfZUyKmpCD6LNDSplSPbs
MAPbI3,MA,Pb,I,1.6,TiO2-c | TiO2-mp,Spiro-MeOTAD,Au,Unknown,DMF >> IPA,False,70.0 >> 70.0,Spin-coating >> Spin-coating,Unknown,0.09,False,0.97,20.9,0.645,13.12,ep5aMQfVEAQDd9XXHI2L4DQbnC-q
MAPbI3,MA,Pb,I,1.5,SnO2-c | C60-SAM,Spiro-MeOTAD,Au,Ethyl ether,DMF; DMSO,False,65; 100,Spin-coating,N2,0.08,False,1.09,21.3,0.75,17.43,epO_suEO9JrvLKuDfUZt0IaT6z9G
MAPbI3,MA,Pb,I,1.6,TiO2-c | TiO2-nanofibres,Spiro-MeOTAD,Au,Unknown,GBL,False,95.0,Spin-coating,Unknown,0.09,False,0.986,20.83,0.7,14.37,epPVHhXLH95dub0ZsSmqoHLbbFZf
Cs0.07FA0.79MA0.14PbBr0.45I2.55,Cs; FA; MA,Pb,Br; I,,TiO2-c | TiO2-mp | PCBM-60; PMMA,Spiro-MeOTAD,Au,Chlorobenzene,DMF; DMSO,False,100,Spin-coating,N2,0.16,False,1.175,22.91,0.752,20.24,epUM25AAEhS1y9wtwZRqj93kvrtK
FA0.9MA0.1PbBr0.03I2.97,FA; MA,Pb,Br; I,,SnO2-np,Spiro-MeOTAD,Au,Unknown,DMF; DMSO >> IPA,False,70.0 | 140.0,Spin-coating >> Spin-coating,N2 >> N2,0.044,False,1.1,24.12,0.7290000000000001,19.34,ep_e2QOCKXldZLrb9CaUnq95UhzF
Cs0.1FA0.9PbBr0.135I2.865,Cs; FA,Pb,Br; I,,TiO2-c,Spiro-MeOTAD,MoO3 | ITO | MgF2,Toluene,DMF; DMSO; GBL,False,100.0,Spin-coating,N2,0.1,True,1.077,16.9,0.6759999999999999,12.0,epcU1J66RC2Y3vExxDr2sdpQNvRV
MAPbI3,MA,Pb,I,1.6,PCBM-60 | BCP,PEDOT:PSS,Ag,Toluene,DMSO; GBL,False,100.0,Spin-coating,Unknown,0.075,False,0.94,19.6,0.73,13.5,eplGpHNfAKVOejVIlRfzUEiu_oke
FA0.4MA0.6PbI3,FA; MA,Pb,I,,ZnO-c,Spiro-MeOTAD,Ag,N2,DMF,False,100.0,Spin-coating,N2,0.045,False,1.026,22.22,0.708,16.14,epnGm-pDPICyZ8HPHcArRyRLvh2b
MAPbI3,MA,Pb,I,1.6,TiO2-c,PEDOT:PSS,Au,Ethyl acetate,DMF,False,100.0,Spin-coating,Unknown,0.16,False,0.84,21.75,0.6679999999999999,12.04,epre0nVMOZG0Wseh0xExjWGSjf28
CsPbBr3,Cs,Pb,Br,,TiO2-c | TiO2-mp,CuInS2@ZnS-QDs,Carbon; LPP,Unknown,DMF >> Methanol,False,90 >> 250,Spin-coating >> Spin-coating,Air >> Air,0.09,False,1.626,7.73,0.863,10.85,eptBzGn_fUNwnFyjafxCBkD5NgTw
MAPbI3,MA,Pb,I,1.6,TiO2-c | TiO2-mp | TiO2-c,Spiro-MeOTAD,Au,Chlorobenzene,DMF; DMSO,False,105.0,Spin-coating,N2,0.4,False,0.953,18.6,0.59,10.4,epy3zbS_vb_lIF7i5S9pqgASoFr1
MAPbI3,MA,Pb,I,1.6,TiO2-c,Spiro-MeOTAD,Au,Unknown,DMF,False,100.0,Spin-coating,N2,0.08,False,1.02,13.57,0.591,8.2,eqN4TpUkW7ug0RuP50DMuaGZfsUu
FA0.5MA0.5PbBr1.5I1.5,FA; MA,Pb,Br; I,,TiO2-c,Spiro-MeOTAD,Au,Chlorobenzene,DMF,False,100.0,Spin-coating,Unknown,0.1,False,1.04,21.77,0.516,11.68,eqPtFU7U9o_A_EB_JsATh6gYUjnv
MAPbI3,MA,Pb,I,1.6,SnO2-c,Spiro-MeOTAD,Au,Diethyl ether,DMF; DMSO,False,90.0,Spin-coating,Air,0.04,False,1.12,18.67,0.64,13.41,eqWj_js9R5sHjO8Gmks2ZS3zjooI
FA0.83MA0.17PbBr0.51I2.49,FA; MA,Pb,Br; I,,SnO2-np,Spiro-MeOTAD,Au,Chlorobenzene,DMF; DMSO,False,100.0,Spin-coating,N2,0.17,False,1.117,23.13,0.7709999999999999,19.92,eqePjxTiO86MGZ-8mbNFU5SfDLR9
FA0.83MA0.17PbBr0.46I2.54,FA; MA,Pb,Br; I,1.57,TiO2-c | TiO2-mp,Spiro-MeOTAD,Au,Chlorobenzene,DMF; DMSO,False,100.0,Spin-coating,N2,0.16,False,1.14,23.0,0.75,20.8,eqiDP_I8dfj82YtIm1IHmjnUg4Iy
MAPbI3,MA,Pb,I,1.6,PCBM-60 | PFN,PTAA | MoS2,Al,Unknown,DMF >> IPA,False,100.0 >> 100.0,Spin-coating >> Spin-coating,Unknown,0.5,False,1.01,20.61,0.78,16.24,eqvYoqcwA0b5fNbDBPttbo4g8ZM1
MAPbI3,MA,Pb,I,1.6,TiO2-c | TiO2-mp,Spiro-MeOTAD,Ag,Unknown,DMF >> none,False,Unknown,Spin-coating >> Evaporation,Unknown,1.17,False,1.01,22.1,0.65,14.4,eqx6RS35n20GZaTRPrq2rEJO4_BC
MAPbI3,MA,Pb,I,1.6,TiO2-c | PCBSD,Spiro-MeOTAD,Au,Unknown,DMF >> IPA,False,110.0 >> 105.0,Spin-coating >> Spin-coating,Air >> Air,0.08,False,0.85,18.7,0.731,11.6,er2yGhmc0y54Z7FnPO57xFUiWz0n
MAPbI3,MA,Pb,I,1.6,TiO2-c | TiO2-mp,none,Au,Unknown,DMF >> IPA,False,90 >> 95,Spin-coating >> CBD,Unknown,0.1,False,0.91,18.15,0.649,10.73,er56-k2-8ZTyh6Hu1-73PaPc3zjm
MAPbI3,MA,Pb,I,1.58,TiO2-c | TiO2-mp,Spiro-MeOTAD,Au,Unknown,DMF; DMSO >> none >> IPA,False,60.0; 100 >> Unknown >> 100.0,Spin-coating >> Evaporation >> CBD,Air >> Vacuum >> Air,0.1,False,0.88,20.63,0.56,10.2,erEqqJ4AxpYoTh-7IXDCt2NUwz3u
FA0.3MA0.7PbI3,FA; MA,Pb,I,,SnO2-c | C60-SAM,CZ-STA; CZ-TA,Au,Diethyl ether,Unknown,False,100.0,Spin-coating,N2,0.08,False,1.06,11.25,0.715,16.39,erJKOxVaNFEE9n9lBMBP40_IkugJ
MAPbI3,MA,Pb,I,1.6,TiO2-c | TiO2-mp,Spiro-MeOTAD,Au,Unknown,DMF >> IPA,False,Unknown >> 70.0,Spin-coating >> CBD,Unknown,0.1,False,1.03,22.95,0.6890000000000001,16.3,erOZIoy0HidEInwRTmrLVjgiAyhX
MAPbI3,MA,Pb,I,1.6,TiO2-c | TiO2-mp,Spiro-MeOTAD,Au,Unknown,DMF >> none,False,110.0 >> 70.0,Spin-coating >> Gas reaction,Air >> Air; MACl,0.1,False,1.08,15.46,0.61,10.23,erS0KWnY0bRNgRYdf9kBsjtdKo5l
Cs0.05FA0.79MA0.16PbBr0.51I2.49,Cs; FA; MA,Pb,Br; I,1.63,TiO2-c | TiO2-mp,Spiro-MeOTAD,Au,Chlorobenzene,DMF; DMSO,False,100.0,Spin-coating,N2,0.16,False,1.186,22.5,0.77,20.6,erVzwaCR-yEr8rxcAB4bL9Il7ROU
MAPbI3,MA,Pb,I,1.6,C60 | BCP,PTAA,Ag,Unknown,2-methoxyethanol; acetonitrile,False,Unknown,Doctor blading,Air,0.1,True,1.056,18.326,0.755,15.9,erWBh7CkF4VmD7eUevZchTMYUd3g
MAPbI3,MA,Pb,I,1.6,TiO2-c | C60-ETA,Spiro-MeOTAD,Au,Unknown,DMSO >> IPA,False,Unknown >> 100.0,Spin-coating >> CBD,N2 >> N2,0.1,False,,,,14.97,erbGcRHO948qPf__S4Ty2QlK4_zC
MAPbI3,MA,Pb,I,1.6,PCBM-60 | Bphen,PEDOT:PSS,Ag,Unknown,DMF,False,Unknown,Spin-coating,N2,0.0725,False,,,,14.1,ersEonvi7a7GkN-_lFIi9FPd4j9y
FAPbBr2I,FA,Pb,Br; I,1.969,TiO2-c | TiO2-mp,Spiro-MeOTAD,Au,Chlorobenzene,DMF; DMSO,False,100.0,Spin-coating,N2,0.16,False,1.138,12.769,0.518,7.52,ersqAbaTUzEtZlOD6KoRDa3wCevk
MAPbI3,MA,Pb,I,1.6,TiO2-c,Spiro-MeOTAD,MoO3 | Ag,Chlorobenzene,DMF,False,100.0,Spin-coating,Unknown,0.045,False,1.02,22.47,0.6859999999999999,15.73,erzFxmtmFSt5S4qQ2hLnJs84vbfy
MAPbI3,MA,Pb,I,1.6,PCBM-60 | TIPD,PEDOT:PSS,Al,Unknown,DMF,False,100.0,Spin-coating,Unknown,0.04,False,0.94,24.1,0.755,17.0,esBaBg4ClnkUwKlwo51P7K0Kq48E
MAPbI3,MA,Pb,I,1.6,Ti3C2Tx,Spiro-MeOTAD,Ag,Chlorobenzene,DMF; DMSO,False,100.0,Spin-coating,Ar,0.04,False,1.07,22.99,0.6,14.84,esEJhVtzrO1gQYofxDGsp6tFET0l
Cs0.05FA0.95PbI3,Cs; FA,Pb,I,1.48,SnO2-c,Carbon-nt | Spiro-MeOTAD,Ag,Diethyl ether,DMF; NMP,False,150.0,Spin-coating,N2,0.1,False,0.978,22.67,0.716,15.87,esIB7qJjdjD9G79EUGqgZCnggBTo
MAPbI3,MA,Pb,I,1.63,TiO2-c,Spiro-MeOTAD,Au,Diethyl ether,DMF; DMSO >> none >> IPA,False,130.0 >> Unknown >> 100.0,Spin-coating >> Evaporation >> CBD,N2 >> Vacuum >> N2,0.07,False,1.1,22.83,0.718,18.05,esOVpjko0yk1HGHpDJwPKREyavKS
MAPbI3,MA,Pb,I,1.6,PCBM-60 | PEI,Au-np | NiO-c,Ag,Diethyl ether,DMF,False,60; 100,Spin-coating,Unknown,0.09,False,1.04,21.2,0.746,16.4,escYe3_sfdhoGtT4pWM2wQZY5ElI
Cs0.05FA0.79MA0.16PbBr0.31I2.7,Cs; FA; MA,Pb,Br; I,,SnO2-c,Spiro-MeOTAD,Au,Chlorobenzene,DMF; DMSO,False,100.0,Spin-coating,N2,0.16,False,1.125,21.8,0.67,16.9,eshUUh4K5L2RsWj4M1dc0VvCv0Om
MAPbI3,MA,Pb,I,1.6,C60 | BCP,PEDOT:PSS,Al,Unknown,DMF,False,110.0,Electrospraying,Air,0.06,False,0.94,17.74,0.6,10.0,esj1x_fgwWF7eQfWsWlcBDrJMuM1
Cs0.05FA0.79MA0.16PbBr0.31I2.7,Cs; FA; MA,Pb,Br; I,1.59,PCBM-60 | ZnO-np | ZnO-c,NiO-np,ITO | MgF2,Chlorobenzene,DMF; DMSO,False,100.0,Spin-coating,N2,0.09,False,0.993,20.4,0.684,13.2,esm04KRI55WUymEl_KU_adwTepuU
MAPbI3,MA,Pb,I,1.6,PCBM-60 | LiF,PEDOT:PSS,Al,Unknown,DMF,False,100,Spin-coating,N2,0.04,False,0.98,19.24,0.568,10.8,etY22UCmJlF08cwhQSeF5y7W2osn
