Repository: GouravSidana/firstML

# firstML
My first Machine Learning Project

File: filtered_perovskite.csv (part 105 of 155)
Formula,A_ion,B_ion,X_ion,Bandgap,ETL,HTL,Backcontact,Antisolvent,Solvent,Solv_annel,Anneal_temp,Dep_procedure,Synth_atm,Cell_area,Is_module,Voc,Jsc,FF,PCE,entry_id
MAPbI3,MA,Pb,I,1.6,SnO2-c,Spiro-MeOTAD,MoO3 | Ag,Unknown,DMF,False,100.0,Spin-coating,N2,0.0314,False,1.04,19.8,0.51,10.6,etfk-OJtX4okJchJg2kzbRmEwXWM
MAPbI3,MA,Pb,I,1.6,TiO2-c,Spiro-MeOTAD,Ag,Unknown,DMF,False,Unknown,Spin-coating,Ar,0.1256,False,1.12,20.62,0.72,16.63,ethHVDTrc9ynNznahJhzUfDqNSry
nannannan,,,,,Unknown,Unknown,,,,False,,,,,False,,,,,etj5jBikt237l3iNGPXXoa-4JW7F
MAPbI3,MA,Pb,I,1.61,SnO2-c,Spiro-MeOTAD,Au,Ethyl ether,DMF; DMSO @ 9; 1 >> IPA,False,65,Spin-coating >> Spin-coating,Ar >> Ar,0.1,False,1.04,20.6,0.65,13.9,etnnoVtJALpdnwGexBiHku0tg9rp
MAPbI3,MA,Pb,I,1.6,ZnO-c,P3HT,Ag,Unknown,DMSO >> IPA,False,100.0 >> Unknown,Spin-coating >> CBD,Unknown,0.045,False,0.933,14.99,0.647,8.77,etsWWGy_zFFZHBa9-Kro_KSxKKO8
MAPbI3,MA,Pb,I,1.6,TiO2-c | MPMIC60,Spiro-MeOTAD,Ag,Unknown,DMF,False,100.0,Spin-coating,Dry air,0.12,False,0.93,19.3,0.685,12.3,etuWQ57KyreamWJ3RlqzQGtFP6Kd
MAPbI3,MA,Pb,I,1.57,TiO2-c,Spiro-MeOTAD,Au,Unknown,none >> IPA,False,Unknown >> 100,Evaporation >> Spin-coating,Vacuum >> N2,0.15,False,1.053,20.7,0.652,8.6,etx6ZTUU5SNsXlQvHUdaG65LG0VU
MAPbI3,MA,Pb,I,1.59,TiO2-c,Spiro-MeOTAD,Ag,Unknown,DMF >> IPA,True,Unknown >> 100,Spin-coating >> Spin-coating,Ar >> Ar,0.15,False,0.914,21.5,0.561,11.6,eu3qNga4jJfCwFv7KO76Vi3WrY3y
MAPbI3,MA,Pb,I,1.6,PCBM-60 | BCP,PEDOT:PSS,Ag,Toluene,DMF; GBL,True,100.0,Spin-coating,Unknown,0.125,False,1.02,20.81,0.67,14.2,eu5XMUCIkObySmt2S-oNZSkEidLW
MAPbI3,MA,Pb,I,1.6,C60 | BCP | LiF,MoO3 | PEDOT:PSS,Al,Unknown,DMF; DMSO,False,65; 100,Spin-coating,Air,0.0177,False,0.96,21.2,0.7,14.2,eu6qXC2c5ydThYR81MZ4awcDPUr-
Cs0.125FA0.875PbBr0.375I2.625,Cs; FA,Pb,Br; I,,TiO2-c | TiO2-mp,Spiro-MeOTAD,Au,Diethyl ether,DMF; DMSO,False,140.0,Spin-coating,Unknown,0.125,False,1.081,22.232,0.774,18.6,eu8XriufhtfRt6Gr7QKxdHKgidQ5
Cs0.25FA0.75PbBr0.6I2.4,Cs; FA,Pb,Br; I,1.68,LiF | C60 | PEIE | SnO2-c | ZTO,PolyTPD | PFN,Au,Methyl acetate,DMF; DMSO,False,85; 100,Spin-coating,Unknown,0.0579999999999999,False,1.129,19.71,0.79,17.57,euAQpX2PwJOvCvaN4yCTMFKiAWfZ
MAPbI3,MA,Pb,I,1.6,TiO2-c,Spiro-MeOTAD,Au,Chlorobenzene,DMF; DMSO,False,105.0,Spin-coating,Unknown,0.09,False,1.14,19.2,0.6,13.2,euF1wa0vV8A9LKBU4VMguVdv9cth
MAPbI3,MA,Pb,I,1.6,TiO2-c,Spiro-MeOTAD,Au,Ar,DMF,False,Unknown,Spin-coating,Unknown,0.16,False,1.03,22.8,0.71,16.8,euFAxlnKbXlI-eYpfC9Iw1S7yEgX
FA0.1MA0.9PbI3,FA; MA,Pb,I,1.569,TiO2-c,Spiro-MeOTAD,Au,Vacuum,DMF,False,120.0,Spin-coating,Unknown,0.1,False,1.03,20.63,0.7,15.96,euIWUyeSmcGdEKm0upWGJx_g8ULV
MAPbI3,MA,Pb,I,1.55,TiO2-c | TiO2-mp,Spiro-MeOTAD,Ag,Chlorobenzene,DMF; DMSO,False,100.0,Spin-coating,Unknown,0.12,False,1.09,24.33,0.74,19.2,euLTS3VX-roPpkqjzzp5fVEMwWY8
MAPbI3,MA,Pb,I,1.6,TiO2-c | TiO2-mp,Spiro-MeOTAD,Ag,Unknown,DMF >> IPA,False,Unknown >> 90.0,Spin-coating >> Spin-coating,Unknown,0.06,False,0.95,14.5,0.58,8.6,euMnuHQZjPUUliaUarCaW8CA5KBy
MAPbI3,MA,Pb,I,1.6,none,Spiro-MeOTAD,Au,Unknown,Cl-Cyclohexane; DMF,False,100.0,Spin-coating,Unknown,0.07,False,1.008,15.1,0.648,9.8,euMxqo7O639shJNyiP6u1T4ZXO1N
CsPbI3,Cs,Pb,I,1.63,Unknown,PTAA,Au,Unknown,DMF; DMSO,False,150,Spin-coating,N2,,False,1.11,18.81,0.743,15.51,euNKc1-i_DCJGnmxFOsZF7S_UX47
MAPbI3,MA,Pb,I,1.6,TiO2-c | TiO2-mp,Spiro-MeOTAD,Ag,Toluene,DMSO,False,110.0; 130.0,Spin-coating,Unknown,0.1,False,0.99,14.73,0.6990000000000001,10.16,euPWMPCRRa1ONHKuhAM4-49f_GMH
FA0.7MA0.3PbBr0.10I2.90,FA; MA,Pb,Br; I,1.58,SnO2-np,CuInS2-QDs,Au,Unknown,DMF >> IPA,False,70 >> 150,Spin-coating >> Spin-coating,N2 >> N2,0.1,False,1.01,23.2,0.72,16.4,euWowUsobf4hjASnlyLFzPVIa2cb
Cs0.06FA0.94PbBr3,Cs; FA,Pb,Br,,TiO2-c,PTAA,Au,Unknown,DMF; DMSO >> IPA,False,Unknown >> 150,Spin-coating >> Spin-coating,Unknown,,False,1.453,6.47,0.812,7.63,euXxEreplGR7lxURuNRdNwY_5K9e
MAPbI3,MA,Pb,I,1.6,PCBM-60,NiO-c,Ag,Unknown,DMF; DMSO,False,Unknown,Spin-coating,Unknown,0.1,False,,,,,euZHLNj_ltlsIJLaCtPdVjg4fc25
MAPbI3,MA,Pb,I,1.6,PCBM-60,none,Al,Chlorobenzene,DMF,False,100.0,Spin-coating,N2,0.09,False,1.0,18.3,0.51,9.31,eucBpq8MaeX_Z2bgQ5CCURJDcQDJ
Cs0.05FA0.79MA0.16PbBr0.54I2.46,Cs; FA; MA,Pb,Br; I,,SnO2-np,EH44,MoO3 | Al,Chlorobenzene,DMF; DMSO,False,100.0,Spin-coating,N2,0.1,False,1.023,20.54,0.58,12.19,eunhBs-MrFMl9zQMFefE2aEGQyJV
Cs0.05FA0.79MA0.16PbBr0.51I2.49,Cs; FA; MA,Pb,Br; I,,SnO2-np,Spiro-MeOTAD,Au,Chlorobenzene,DMF; DMSO,False,100.0,Spin-coating,N2,0.1,False,1.126,23.3,0.753,19.75,euz8R29tZChH2WA2DYHgWQyJl6KG
MAPbI3,MA,Pb,I,1.6,PCBM-60,PEDOT:PSS,Al,2-butylalcohol,DMF; DMSO,True,100.0,Spin-coating,Air,0.12,False,0.977,21.22,0.742,15.39,ev2usF42MFTDFpCgScqhTh1TmMrH
MAPbI3,MA,Pb,I,1.6,TiO2-c,Spiro-MeOTAD,MoO3 | Al,Unknown,DMF,False,100.0,Spin-coating,Unknown,0.1,False,1.1,20.72,0.715,16.3,ev6CDpea4GS6tbuss1qGSIYq7G9_
CsPbBr3,Cs,Pb,Br,,TiO2-c | TiO2-mp,none,Carbon,Unknown,DMF >> Methanol,False,90.0 >> 250.0,Spin-coating >> Spin-coating,Air >> Air,0.09,False,1.5630000000000002,7.46,0.828,9.41,ev6THB4_hsQ1udFdD5spVf6a7NR8
Cs0.05FA0.5MA0.45PbBr0.04I2.96,Cs; FA; MA,Pb,Br; I,,SnO2-np | B2Cat2,Spiro-MeOTAD,Au,Unknown,DMF; DMSO >> IPA,False,70.0 | 150.0,Spin-coating >> Spin-coating,N2 >> N2,0.09408,False,1.148,23.7,0.81,21.11,ev7RMMl4w2hRP4tPkbkOqJ0qBbvr
MAPbBr0.75I2.25,MA,Pb,Br; I,,TiO2-c | Si-nw,Spiro-MeOTAD,Au,Chlorobenzene,DMF,False,100.0,Spin-coating,N2,0.04,False,0.956,19.9,0.705,13.4,evJbGl9WLeBmrJAnYf4oVWQcGzDH
MAPbI3,MA,Pb,I,1.6,TiO2-c,3-Ethylthiophene | Spiro-MeOTAD,Au,Unknown,DMF; DMSO >> IPA,False,Unknown >> 100.0,Spin-coating >> Spin-coating,Unknown,0.0625,False,1.05,22.35,0.7,15.94,evLu-CZi7X2y1Ze67zcckfw40KUm
MAPbI3,MA,Pb,I,1.6,PCBM-60,PEDOT:PSS,Mg | Al,Toluene,DMF,False,100,Spin-coating,N2,0.04,False,0.86,20.39,0.768,13.46,evQnzHCNs8cmZmpG1KiUhZwij_e2
MAPbI3,MA,Pb,I,1.5,PCBM-60 | BCP,NiO-c,Ag,Toluene,DMSO,False,60; 100,Spin-coating,Unknown,0.16,False,0.867,17.8,0.604,9.31,evYlN8tdRPAYq_FYyPfS4lePJ1Vl
FA0.9MA0.1PbBr0.3I2.7,FA; MA,Pb,Br; I,1.5,C60 | BCP,PTAA,Ag,Chlorobenzene,DMF; DMSO,True,100.0,Spin-coating,N2,0.11,False,1.06,22.54,0.75,18.03,evo4gD-gulj-NmlutBRoI-JEJ9lq
Cs0.08FA0.78MA0.14PbBr0.42I2.38,Cs; FA; MA,Pb,Br; I,1.61,SnO2-c | SnO2-c,Spiro-MeOTAD,Au,Chlorobenzene,DMF; DMSO,False,100.0,Spin-coating,Unknown,0.19,False,1.05,22.42,0.69,16.34,evr-HQAJvdviVAQCmRukYrcDLRZC
MAPbI3,MA,Pb,I,1.6,C60 | BCP,PEDOT:PSS,Al,Unknown,DMF,False,100.0,Spin-coating,N2,0.0625,False,0.856,16.31,0.581,8.11,evwK7qSxXRfMdH9svxqKcry54Fvd
FA0.85MA0.15PbBr0.50I2.50,FA; MA,Pb,Br; I,1.65,TiO2-c | TiO2-mp,Spiro-MeOTAD,Au,Chlorobenzene,DMF; DMSO,False,100.0,Spin-coating,N2,0.16,False,1.12,21.6,0.73,17.7,ew2ily2yM5-P8OEiuKGxRMX4_kRQ
Cs0.05FA0.79MA0.16PbBr0.48I2.52,Cs; FA; MA,Pb,Br; I,1.55,PCBM-60,PANI,Au,Chlorobenzene,DMF; DMSO,False,100.0,Spin-coating,Air,0.09,False,0.95,21.94,0.67,14.06,ew6hmAHorcIjtxT03xF9PVXrxllW
FA0.6MA0.4Pb1.0I3,FA; MA,Pb,I,,TiO2-c | TiO2-mp,none,Carbon black,Diethyl ether,DMF; DMSO,False,100,Spin-coating,N2,0.1,False,0.96,22.18,0.495,10.55,ewAAYJJ80gBQq_k-YPWdR7rNO0eK
MAPbBr0.25I2.75,MA,Pb,Br; I,,TiO2-c | TiO2-mp,Spiro-MeOTAD,Au,Unknown,DMF; DMSO >> IPA,False,70.0 >> 100.0,Spin-coating >> Spin-coating,Unknown,0.1,False,,,,11.66,ewHexEFnpV3zlGRQ9EhvtOSw5Ybl
(5-AVA)0.1MA0.9PbI3,(5-AVA); MA,Pb,I,,TiO2-c | TiO2-mp | ZrO2-mp | Carbon-mp,none,Carbon,Unknown,GBL,False,50.0,Drop-infiltration,Unknown,0.8,False,0.78,22.02,0.64,11.12,ewKIxQy0sagVPyafxkD8moI-epMy
MAPbI3,MA,Pb,I,1.6,PCBM-60,NiO-c,Ag,Chlorobenzene,DMSO; GBL,False,100.0,Spin-coating,N2,0.1,False,1.0,20.57,0.59,12.15,ewKSFh6zIt1TCSL9Hk6MnFh6ekwT
MAPbI3,MA,Pb,I,1.6,TiO2 | C60,PTAA,Au,Unknown,DMF; HPA,False,100.0,Spin-coating,Dry air,0.12,False,1.0,20.0,0.75,15.7,ewQ71ngpn1sBXdm_JURl7cnfG0d2
MAPbI3,MA,Pb,I,1.6,TiO2-c | TiO2-mp,Spiro-MeOTAD,Au,Unknown,DMF >> IPA,False,50; 100 >> 100,Spin-coating >> Electrospraying,Air >> Air,0.1,False,1.02,18.2,0.474,8.8,ewQeG-ey3i2Cxul7hD0PiAC27ccD
Cs0.05FA0.79MA0.16PbBr0.51I2.49,Cs; FA; MA,Pb,Br; I,1.609,C60 | BCP,PTAA,Ag,Diethyl ether,DMF; DMSO,False,100.0,Spin-coating,N2,0.12,False,1.06,20.7,0.73,16.0,ewRO5Z4kXZAsP6JI0HL6tQ3oUMJz
MAPbI3,MA,Pb,I,1.6,TiO2-c | TiO2-mp,Spiro-MeOTAD,Au,Diethyl ether,DMF; DMSO,False,100,Spin-coating,Unknown,0.1,False,1.1,20.04,0.741,16.33,ewVnm_oKpexzP_wwpitjedBbkokt
MAPbI3,MA,Pb,I,1.6,SnO2-c | C60-SAM,Spiro-MeOTAD,Ag,Toluene,DMSO; GBL,False,100.0,Spin-coating,Unknown,0.0314,False,1.08,20.85,0.68,15.28,ewVw0Ij-EU4we6gyga_QvlLvCtjH
MAPbI3,MA,Pb,I,1.6,SnO2-c,Spiro-MeOTAD,Au,Unknown,acetonitrile; Ethanol; Methylamine,False,100.0,Spin-coating,N2,0.096,False,1.1,20.84,0.72,16.53,ewZw7PcdcTW1VtCPO-FbKfmhjFIq
FA0.15MA0.85PbI3,FA; MA,Pb,I,,TiO2-c | TiO2-mp,Spiro-MeOTAD,Au,Toluene,DMF; DMSO,False,120,Spin-coating,N2,0.0464,False,1.05,21.05,0.7,15.44,ewxL0RRK_kowbsLRBuNuG7wh-Jlh
MAPbI3,MA,Pb,I,1.6,TiO2-c | TiO2-mp,Spiro-MeOTAD,Au,Unknown,DMSO,False,100.0,Spin-coating,N2,0.16,False,0.95,15.0,0.75,8.5,exRsX-JYJ63NTnMaJbhgOgK4f0IT
MAPbI3,MA,Pb,I,1.6,PEDOT:PSS | PEI | PCBM-60,Spiro-MeOTAD,Au,Unknown,none >> IPA,False,Unknown >> 110,Evaporation >> Spin-coating,Vacuum >> N2,0.1,False,1.0,18.4,0.722,13.3,exS3ckrLKEbtBkS-vyLfyBPpDNoH
Cs0.05FA0.79MA0.16PbBr0.51I2.49,Cs; FA; MA,Pb,Br; I,1.57,SnO2-c,Spiro-MeOTAD,Au,Ethyl acetate,DMF; DMSO,False,120.0,Spin-coating,N2,0.16,False,1.097,22.72,0.76,18.96,ex_ZBkGKZr48voxe4RDOPxES0474
MAPbI3,MA,Pb,I,1.6,TiO2-c | NaYF4:Yb:Er-np,Spiro-MeOTAD,Ag,Unknown,DMF >> IPA,True,100.0 >> 100.0,Spin-coating >> Spin-coating,Unknown,0.1,False,1.01,19.61,0.713,14.15,exrY1CyevjHSkV2xzuHniU3EwCsb
MAPbI3,MA,Pb,I,1.6,TiO2-c,H101,Au,Chlorobenzene,DMF,False,100.0,Spin-coating,N2,0.0831,False,0.88,13.6,0.49,7.2,exyTEI5cjqVXOknT59q_Fx3Lw5Md
MAPbI3,MA,Pb,I,,TiO2-c | TiO2-mp,"N2,N2,N12,N12-Tetrakis(4-methoxyphenyl)-9-methyl-9H-naphtho[2,1-c]carbazole-2,12-diamine",Ag,Diethyl ether,DMSO,False,Unknown,Spin-coating,N2,0.04,False,1.01,23.0,0.73,17.0,ey40S0KE6mHLDs28XEJtPdppq0JL
MAPbI3,MA,Pb,I,,SnO2-np | PCBM-60,Spiro-MeOTAD,Ag,Chlorobenzene,DMF; DMSO,False,100,Spin-coating,N2,0.091,False,1.14,23.21,0.76,18.5,eyF95Cze_gz1d5zEGvXi7-7pQCOV
CsFA0.83MA0.17PbBr0.5I2.5,Cs; FA; MA,Pb,Br; I,,TiO2-c | TiO2-mp,Spiro-MeOTAD,Au,Chlorobenzene,DMF; DMSO,False,100.0,Spin-coating,N2,0.1,False,1.053,21.9,0.72,16.64,eybJ1xgxBu93Iy8_lupgrhEYH4x7
FA0.8MA0.15PbBr0.45I2.55,FA; MA,Pb,Br; I,,TiO2-np,Spiro-MeOTAD,Au,Chlorobenzene,DMF; DMSO,False,100,Spin-coating,N2,0.049,False,,,,20.57,eycshi-e2rFWG6hQtJxX3cFhWKTK
MAPbI3,MA,Pb,I,1.6,PCBM-60,NiO-c,Ag,Toluene,DMSO; GBL,False,100.0,Spin-coating,Ar,0.14,False,1.03,16.46,0.54,9.14,eyfEb6UkL-QQTyP_Q4b4EErA6GBF
MAPbI3,MA,Pb,I,1.6,TiO2-c,Spiro-MeOTAD,Au,Unknown,DMF,False,Unknown,Spin-coating,Unknown,0.09,False,0.9,18.5,0.667,11.1,eymLU57YfQc6ffB5OOE87UVG6coe
Cs0.1FA0.765MA0.135PbBr0.45I2.55,Cs; FA; MA,Pb,Br; I,,TiO2-c | TiO2-mp,V911,Au,Trifluorotoluene,DMF; DMSO,False,100.0,Spin-coating,Unknown,0.16,False,1.103,22.4,0.763,18.86,eyooqEongmKfHQQZ18qy7TvoTt_g
MAPbI3,MA,Pb,I,1.6,PFN-2TNDI,Spiro-MeOTAD,Au,Unknown,DMF >> IPA,False,70.0 >> 135.0,Spin-coating >> Spin-coating,Dry air >> Dry air,0.125,False,0.96,19.68,0.68,12.89,eysaQcOnhVDx_tmtBRvYLiJ2R8Xj
MAPb1.0I3,MA,Pb,I,1.55,PCBM-60 | BCP,NiO-c,Ag,p-xylene,DMF; DMSO,False,100,Spin-coating,N2,1.02,False,0.85,19.74,0.687,13.0,ez-ZzsnqX8ROEqDrSKfUR96DJZk1
CsPbBr2I,Cs,Pb,Br; I,1.88,ZnO-c,none,Carbon,IPA,DMSO,False,280.0,Spin-coating,N2,0.09,False,1.03,11.6,0.63,7.6,ez7fCPZ2sRlURAJn0_-F86JleVvZ
MAPbI3,MA,Pb,I,1.6,PCBM-60 | BCP,EGO-PPV | PFN-P2,Cu,Diethyl ether,DMF; DMSO,False,100.0,Spin-coating,N2,0.1,False,0.96,14.7,0.76,10.7,ez84MwUrmNH3ihXsh2jT6yOBskYx
MAPbI3,MA,Pb,I,1.6,TiO2-c,Spiro-MeOTAD,Au,Unknown,DMF >> IPA,False,Unknown >> 90.0,Spin-coating >> CBD,Air >> Air,0.1,False,0.97,15.5,0.52,7.82,ezE9h2rfa6DUmQPXdIDllYV5Getr
Cs0.17FA0.83Pb0.5Sn0.5I3,Cs; FA,Pb; Sn,I,1.26,PCBM-60 | BCP,PTAA | PFN,Ag,Anisole >> N2,DMF; DMSO,False,120,Spin-coating,N2,0.0919,False,0.76,27.1,0.624,13.9,ezEt-49vgw6lv3wG6pps6oEgalte
BA2MA4Pb5I16,BA; MA,Pb,I,,PCBM-60 | BCP,PEDOT:PSS,Ag,Unknown,DMF,False,100.0,Spin-coating,Unknown,0.06,False,,,,11.54,ezIYzh3EiYEW7RG7WGGM1V-dg1GQ
BA2MA3Pb4I13,BA; MA,Pb,I,,TiO2-c,Spiro-MeOTAD,Au,Unknown,DMF; DMSO,False,100.0,Spin-coating,Air,0.09,False,1.002,8.15,0.486,10.12,ezMSFgGRNwf0TLaT2RBOmt1nptS6
MAPbI3,MA,Pb,I,1.6,PCBM-60 | BCP,PEDOT:PSS,Au,Toluene,DMSO; GBL,False,100.0,Spin-coating,N2,0.1,False,0.88,18.9,0.728,12.2,ezNKyoMxmt5akxRN4_a-Npa0MgQa
Cs0.23MA0.77PbI3,Cs; MA,Pb,I,1.644,TiO2-c,Spiro-MeOTAD,Au,Unknown,none >> none,False,Unknown >> 150,Co-evaporation >> Diffusion-gas reaction,Vacuum >> MAI; N2,0.09,False,1.1,23.17,0.79,19.94,ezQDSODJ5jR9az0qI3Uqm3hDTklT
MAPbI3,MA,Pb,I,1.6,ZnO-c | ZnO-nw,Spiro-MeOTAD,Au,Air,DMF >> IPA,False,110.0 >> 110.0,Spin-coating >> CBD,Unknown,0.1,False,0.975,15.0,0.49,7.2,ezVHB_r-B_f5-Ee_rYQwN2bcN5zy
MAPbI3,MA,Pb,I,1.5,TiO2-c | TiO2-mp,Spiro-MeOTAD,Au,Unknown,DMF >> IPA,False,70.0 >> 100.0,Spin-coating >> CBD,Unknown,0.1,False,1.02,15.7,0.688,11.06,ezgE6yvRgFDMs6v0FCdD-W4ToaPl
MAPbI3,MA,Pb,I,1.6,TiO2-c | TiO2-mp,Spiro-MeOTAD,Au,Diethyl ether,DMF; DMSO,False,145,Spin-coating,Unknown,0.125,False,1.105,21.06,0.74,17.24,ezhQVmtMt7GfX1DMEYNdaW3w8k-c
MAPbI3,MA,Pb,I,1.6,TiO2-c | TiO2-mp,apv-T,Au,Unknown,DMF,False,90.0 >> 90.0,Spin-coating >> CBD,N2 >> Air,0.08,False,0.932,15.4,0.63,9.0,ezkW9AnFdl6i9Wbyzi9SmK3UnOKF
MAPbI3,MA,Pb,I,1.6,PCBM-60 | ZnO-np,NiO-c,Ag,Toluene,DMF; DMSO,False,100.0,Spin-coating,N2,0.0464,False,1.05,18.87,0.8,18.5,ezynjVTvAg9vhx90v3KfNB4QN4Rr
MAPbI3,MA,Pb,I,1.6,PCBM-60 | C60 | BCP,PolyTPD,Au,Unknown,DMF >> IPA,False,70.0 >> 100.0,Spin-coating >> Spin-coating,N2 >> N2,0.54,False,1.085,22.95,0.608,15.15,f-3Pm8fmYOQMTLQNjmcqp-yORDtu
CsPbBrI2,Cs,Pb,Br; I,1.89,ZnO-np | C60,NiO-c,Ag,Unknown,DMSO,False,45 >> 160,Spin-coating,Unknown,,False,1.06,13.29,0.726,10.22,f-6ahmJYr-T1_ztdX3JIFfXORUzc
MAPbI3,MA,Pb,I,1.6,SnO2-c,Spiro-MeOTAD,Au,Diethyl ether,DMF; DMSO,False,100,Spin-coating,Unknown,0.12,False,1.084,21.98,0.462,14.52,f-85GNgjEM3dXtyPQCq6pvuxhDnF
MAPbI3,MA,Pb,I,1.62,PCBM-60 | C60 | LiF,PEDOT:PSS,Ag,Toluene,DMSO; GBL,False,100.0,Spin-coating,N2,0.11,False,1.095,15.26,0.76,15.28,f-LzDX-qza4FpaViRxM8HEwGP62D
FA0.4MA0.6PbBr0.2I2.8,FA; MA,Pb,Br; I,1.58,SnO2-c | SnO2-np,Spiro-MeOTAD,Ag,N2,DMF,False,100,Spin-coating,N2,,False,1.02,21.11,0.71,14.54,f-OOwBSzFHiyp92SEaf8hlBDeo8i
MAPbI3,MA,Pb,I,1.6,PCBM-60,PEDOT:PSS,Al,Unknown,DMF >> IPA,False,100.0 >> 100.0,Spin-coating >> Spin-coating,Unknown,0.13,False,0.8,16.3,0.67,8.7,f-U3Z6w8a45lpxJ_k8bBrP6KGXOy
FA0.15MA0.85PbBr2.55I0.45,FA; MA,Pb,Br; I,1.53,TiO2-c,Spiro-MeOTAD,Au,Unknown,DMF; NMP >> IPA,False,Unknown >> 100.0,Spin-coating >> Spin-coating,Unknown,0.096,False,1.06,18.79,0.66,13.2,f-WDSNxo953TkzlqFIiMH9lL3e9N
MAPbI3,MA,Pb,I,1.6,TiO2-c | TiO2-mp | ZrO2-mp,none,Carbon,Unknown,GBL,False,50.0,Drop-infiltration,Unknown,0.503,False,0.924,22.86,0.6,12.69,f-nryZScV78GCBjNjah1y6gSndtR
FAPbBr3,FA,Pb,Br,,SnO2-c,Spiro-MeOTAD,Au,Chlorobenzene,DMF,False,100; 160,Spin-coating,Unknown,0.11,False,1.01,24.8,0.6559999999999999,16.5,f0ANzL7IfFQZh0fXGnAJlbOU70ny
MAPbI3,MA,Pb,I,1.6,PCBM-60 | C60 | BCP,P3CT-N,Cu,Chlorobenzene,DMF; DMSO,False,80.0,Spin-coating,N2,0.09,False,1.11,23.12,0.8,20.71,f0OsYF42shrWtTBhKJ5OeN_M55ZK
FA0.95MA0.05PbBr0.15I2.85,FA; MA,Pb,Br; I,,PCBM-60 | C60 | TPBi,P3CT-N,Cu,Chlorobenzene,DMF; DMSO,False,140.0,Spin-coating,N2,0.09,False,1.03,25.08,0.72,17.91,f0WUfX4nqpycOiQHeDWjnJ7WhUCD
FA0.1MA0.9PbI3,FA; MA,Pb,I,,TiO2-c,Spiro-MeOTAD,Au,Vacuum,DMF,False,120.0,Spin-coating,Air,0.1,False,1.07,24.04,0.787,20.3,f0ZXj7LirGxkENzT6pZSamsyC_sN
MAPbI3,MA,Pb,I,1.5,TiO2-c | TiO2-mp,PDPP3T,Ag,Unknown,DMF >> IPA,False,70.0 >> 100.0,Spin-coating >> CBD,N2 >> N2,0.16,False,0.98,20.52,0.612,12.32,f0bcHrv-Cq1eHQE6yC-keo2_H7f2
CsPbBrI2 | CsPbBrI2,Cs | Cs,Pb | Pb,Br; I | Br; I,1.91,TiO2-c,PTAA,Au,Unknown,DMF; DMSO >> Octane >> IPA,False,300 >> Unknown,Spin-coating >> Spin-coating >> CBD,Unknown,0.09,False,1.1909999999999998,14.54,0.772,13.38,f0dpxHIjWEmIg-38vFCMM1a8I6mE
MA2PbI4,MA,Pb,I,1.56,TiO2-c,Spiro-MeOTAD,Au,Chlorobenzene,DMSO; GBL >> none,False,300.0 >> 150.0,Spin-coating >> Diffusion-gas reaction,Unknown,0.09,False,1.06,21.0,0.76,16.12,f189-DZXHSHrRf-1avG0lVl68sJl
Cs0.05FA0.79MA0.16PbBr0.51I2.49,Cs; FA; MA,Pb,Br; I,,TiO2-c | TiO2-mp,HS-Ph-OCH3 | Spiro-MeOTAD,Au,Chlorobenzene,DMF; DMSO,False,100.0,Spin-coating,N2,0.16,False,1.09,22.7,0.78,18.5,f1Ihlv61FwBoqxVyYE0HMc6dw4X2
MAPbI3,MA,Pb,I,1.6,TiO2-c | TiO2-mp,none,Carbon | KAc,Ethyl acetate; Toluene,DMF; DMSO,False,60; 100,Spin-coating,Dry air,0.48,False,0.997,16.35,0.46,7.49,f1J3TsaZTHPnvkyREXdtzfizb10y
MAPbI3,MA,Pb,I,1.55,PCBM-60 | LiF,PEDOT:PSS,Al,Unknown,DMF,False,100,Spin-coating,Air,0.16,False,0.95,17.8,0.71,12.0,f1P9iGebqLM3UjNkae7gbhoC94m2
MAPbI3,MA,Pb,I,1.6,PCBM-60 | PCBDANI,PEDOT:PSS,Al,Unknown,DMF,False,105.0,Spin-coating,N2,0.031,False,0.91,21.18,0.79,15.42,f1Po7KHyupQ_NiNC0VQIO6MZRXuW
FA0.57MA0.43PbI3,FA; MA,Pb,I,,TiO2-c,Spiro-MeOTAD,Au,Unknown,DMF,False,240.0,Dropcasting,Air,0.09,False,0.98,18.9,0.54,10.37,f1Tu-zrYuaIbLBmhPiA3V9wzh5X-
MAPbI3,MA,Pb,I,1.5,C60 | BCP,PEDOT:PSS,Au,Unknown,DMF >> IPA,True,70.0 >> 100.0,Spin-coating >> Spin-coating,N2 >> N2,0.1,False,0.91,19.45,0.7,12.45,f1lW53AXkDzh4zgDU9i176_I4FU0
Cs0.09FA0.58MA0.33PbBr0.65I2.35,Cs; FA; MA,Pb,Br; I,1.59,TiO2-c,Spiro-MeOTAD,Au,Ethyl acetate,DMF; DMSO,False,100,Spin-coating,O2,0.09,False,1.1,22.8,0.73,18.3,f1vTswk7_oGVO6C5TbqUHpdZoBMA
Cs0.17FA0.83PbBr0.75I2.25,Cs; FA,Pb,Br; I,,TiO2-c | PCBM-60,V997,Au,Air,DMF,False,25; 70,Spin-coating,Air,0.1,False,1.04,19.51,0.73,15.04,f1xC-God2w8o64sUJgbwgGL5muUS
MAPbI3,MA,Pb,I,1.6,PCBM-60 | BCP,PEDOT:PSS,Ag,Vacuum,DMF,False,25; 100,Spin-coating,Unknown,0.1,False,1.0,19.5,0.61,11.86,f26C5QQNttk-wCsUyW6HeUWtBUmv
FA0.6MA0.4Pb0.4Sn0.6Br0.18I2.82,FA; MA,Pb; Sn,Br; I,1.272,C60 | BCP,PEDOT:PSS,Ag,Diethyl ether,DMF; DMSO,False,60; 100,Spin-coating,N2,0.11,False,0.888,28.74,0.745,18.5,f2AXFnUpjTtxcY5sF9YwxW3uDvgM
FA0.85MA0.15PbI3,FA; MA,Pb,I,,PEIE,Spiro-MeOTAD,MoO3 | Ag,Chlorobenzene,DMSO; GBL,False,120.0,Spin-coating,N2,0.09,False,,,,16.79,f2FbqG8bnFoOChIHQ74Nef1lqdkl
MAPbI3,MA,Pb,I,1.6,TiO2-c | TiO2-mp | SiO2-mp,CuPc,Carbon,Unknown,DMF >> IPA,True,100.0 >> 100.0,Spin-coating >> CBD,Unknown,0.1,False,0.987,20.4,0.638,12.84,f2ahrVkgIFUT0W9xphOMCg4IkYwI
FA0.85MA0.15PbBr0.45I2.55,FA; MA,Pb,Br; I,1.58,TiO2-c | TiO2-mp,Spiro-MeOTAD,Au,Chlorobenzene,DMF; DMSO,False,100.0,Spin-coating,Unknown,0.16,False,1.125,22.63,0.75,18.41,f2h7uu2yvHDiMytrkJYJb3T4KWTv
Cs0.05FA0.76MA0.19PbBr0.6I2.4,Cs; FA; MA,Pb,Br; I,1.67,C60 | BCP,PTAA,,,,False,,,,,False,1.13,19.8,0.779,17.4,f2jsQpLqVhpTzXofJ51D2ZrkgVpY
MAPbI3,MA,Pb,I,1.6,TiO2-c,Spiro-MeOTAD,Ag,Unknown,DMF,False,100.0,Spin-coating,N2,0.1,False,1.042,21.31,0.75,16.71,f2laDkt_gLYDHsm-d1rr6RHgRlAY
MAPbI3,MA,Pb,I,1.6,SnO2-np | LiF,Spiro-MeOTAD,Au,Toluene,Unknown,False,Unknown,Spin-coating,N2,0.06,False,1.12,20.22,0.691,15.6,f2vjz6TBICbIjhIaUvfxEqiSLE0E
MAPbI3,MA,Pb,I,1.55,CdS,Spiro-MeOTAD,Au,Toluene,DMSO; GBL,False,100.0,Spin-coating,N2,0.12,False,1.05,15.05,0.6,9.55,f3Epip7S4n-ti0ljq96DaVnl4d9B
FA0.5MA0.5PbBr0.5I2.5,FA; MA,Pb,Br; I,1.612,TiO2-c | TiO2-mp,Spiro-MeOTAD,Au,Chlorobenzene,DMF; DMSO,False,100.0,Spin-coating,N2,0.16,False,1.04,20.363,0.608,12.87,f3F7NP6I2qzVTKDL4cE7FH3s8EkC
MAPbI3,MA,Pb,I,1.6,TiO2-c,PTAA,Au,Unknown,DMF; GBL,False,120.0,Spray-coating,Air,0.096,False,1.05,19.2,0.754,15.2,f3JER9ffhIMvuZHz3hvIr5-eP7AN
MAPbI3,MA,Pb,I,1.59,TiO2-c | TiO2-mp,Spiro-MeOTAD,Au,Unknown,DMF >> IPA,False,Unknown >> 100,Doctor blading >> CBD,Air >> Air,3.8,True,1.133,16.71,0.655,14.7,f3KC8xv1ULYT4eRWfdcd3_-GjJ1Z
Cs0.05FA0.81MA0.14PbBr0.39I2.61,Cs; FA; MA,Pb,Br; I,1.59,SnO2-np,Spiro-MeOTAD,Au,Chlorobenzene,DMF; DMSO,False,100,Spin-coating,N2,0.0518,False,1.16,20.95,0.75,18.21,f3NF1e0NNPvXkJKyaFcsV7xNrvzC
MAPbI3,MA,Pb,I,1.6,PCBM-60,PEDOT:PSS,Ba | Ag,Unknown,DMF,False,90.0,Spin-coating,N2,0.0264,False,0.953,18.1,0.664,11.5,f3NHfgIsETuPYg9n7eoHit-C42Ty
MAPbI3,MA,Pb,I,1.6,PCBM-60,PEDOT:PSS,Al,Chlorobenzene,DMF; DMSO,False,120.0,Spin-coating,Unknown,0.04,False,,,,12.24,f3R-2OPhwetPpP8wBfJHJBuV5jAM
Cs0.2FA0.8PbBr0.75I2.25,Cs; FA,Pb,Br; I,,TiO2-c | TiO2-mp,Spiro-MeOTAD,Au,Chlorobenzene,DMF; DMSO >> IPA,False,100.0 >> 110,Spin-coating >> CBD,FAI; FABr >> Unknown,0.085,False,0.98,21.0,0.65,13.0,f3XrqZXRACR9V4Me3usw9xcDXJtt
CsPbI3,Cs,Pb,I,,TiO2-c | TiO2-mp,Spiro-MeOTAD,Au,Unknown,DMF; DMSO,False,350.0,Spin-coating,N2,0.09,False,1.05,18.0,0.71,13.4,f3c_adOB4hGDk_5MtgSi14sBtszF
MAPbI3,MA,Pb,I,1.6,C60 | C60; PhIm,F6-TCNNQ; TaTm | TaTm,Ag,Unknown,none,False,Unknown,Co-evaporation,N2,0.1,False,1.082,20.02,0.731,15.8,f3t6uDUejAf2QoXz-bty5fdx95bB
Cs0.05FA0.79MA0.16PbBr0.51I2.49,Cs; FA; MA,Pb,Br; I,,SnO2-np,Spiro-MeOTAD,Au,Chlorobenzene,DMF; DMSO,False,150.0,Spin-coating,N2,0.1,False,1.08,22.51,0.76,18.12,f3wJjJsjlNeTzkkokmfXms40Yhyv
MAPbI3,MA,Pb,I,1.6,PCBM-60 | BCP,PEDOT:PSS,Ag,Toluene,DMSO; GBL,False,100.0,Spin-coating,N2,0.16,False,0.95,17.9,0.71,12.1,f463KZbpcj3iMwO-l_5aiLPu5Agq
Cs0.05FA0.79MA0.16PbBr0.51I2.49,Cs; FA; MA,Pb,Br; I,,C60 | BCP,PTAA | PFN-P2,Cu,Diethyl ether,DMF; DMSO,False,100.0,Spin-coating,Unknown,0.06,False,1.15,22.9,0.78,20.56,f4DZGj-PApbL1qGC1F5UZVrjv-tW
MAPbI3,MA,Pb,I,1.6,PEI | PCBM-60,Spiro-MeOTAD,PEDOT:PSS,Toluene,DMSO; GBL,False,100.0,Spin-coating,N2,0.1,False,1.08,17.2,0.7,13.0,f4Em072mNfHH00VGNn53aTTcLhbq
MAPbBr0.3I2.7,MA,Pb,Br; I,,PCBM-60,PEDOT:PSS | VOx,Al,Toluene,DMSO; GBL,False,100.0,Spin-coating,N2,0.1,False,1.07,17.64,0.77,14.5,f4F1ogm0D5IozR9lVZilvCYbHZRv
Cs0.10FA0.75MA0.15PbBr0.51I2.49,Cs; FA; MA,Pb,Br; I,,TiO2-c | TiO2-nw,Spiro-MeOTAD,Ag,Chlorobenzene,DMF; DMSO,False,100.0,Spin-coating,N2,0.06,False,1.011,17.91,0.665,12.04,f4GM28f0UHEG5nKXQ542RG8KUv4H
Cs0.05FA0.81MA0.14PbBr0.45I2.55,Cs; FA; MA,Pb,Br; I,,TiO2-c | TiO2-mp,Spiro-MeOTAD,Au,Chlorobenzene,DMF; DMSO,False,100.0,Spin-coating,Unknown,0.16,False,1.1,23.2,0.74,15.4,f4KEEH9div_1btWaNMk5ZqBB8B-S
MAPbI3,MA,Pb,I,1.55,TiO2-c,Spiro-MeOTAD,Au,Unknown,DMF,False,90.0,Spin-coating,N2,0.09,False,,,,7.8,f4O3Wx4XoaI8vnb-wvWYxbbAxkJh
MAPbI3,MA,Pb,I,1.6,TiO2-c,Spiro-MeOTAD,Au,Unknown,DMF >> IPA,False,Unknown >> 100.0,Spin-coating >> Spin-coating,N2 >> N2,0.1,False,1.08,19.88,0.643,13.82,f4PBZ3Pv94XjOYQmOy_yDPr4Ss4y
FAPbI3,FA,Pb,I,1.57,TiO2-c | TiO2-mp,Spiro-MeOTAD,Ag,Unknown,DMF >> IPA,False,60.0 >> 60.0,Spin-coating >> Spin-coating,Air >> Air,0.084,False,0.983,24.3,0.76,18.1,f4d4uA_SULs4XX4qzVaaA83lZ69P
MAPbI3,MA,Pb,I,1.6,SnO2-c,Spiro-MeOTAD,Au,Diethyl ether,DMF,False,100.0,Spin-coating,Air,0.102,False,1.128,22.98,0.772,20.02,f4gq1Go-wC6Bts90BBXHugs9lCPW
MAPbI3,MA,Pb,I,1.6,PCBM-60,PTAA,Al,Unknown,DMF; DMSO >> IPA,False,Unknown >> 100.0,Spin-coating >> Spin-coating,N2 >> N2,0.1,False,1.05,22.99,0.723,17.2,f4salaQSkFfSMlY0o_UejlcX2WZ0
MAPbI3,MA,Pb,I,1.5,PCBM-60,NiO-c,Ag,Toluene,DMF; DMSO,False,40; 100,Spin-coating,N2,0.09,False,0.948,22.14,0.643,13.5,f5-kz1v8-jI3UdkOSvfsQIO3Bpfn
MAPbI3,MA,Pb,I,,PCBM-60 | Bphen,PEDOT:PSS,Ag,Unknown,DMF; DMSO,True,100,Spin-coating,N2,,False,0.95,18.45,0.77,13.78,f50LgzLwRnD5AY1S8VOlNI5RP5BC
MAPbI3,MA,Pb,I,1.56,PCBM-60 | Bphen,TS-CuPc,Ag,Unknown,DMF; GBL,False,95.0,Spin-coating,N2,0.0725,False,0.96,21.42,0.71,14.69,f50eJFqGmkjnqLE3QSeeRsq2tH-P
MAPbI3,MA,Pb,I,1.6,PCBM-60 | BCP,NiO-c,Ag,Tetraethyl orthosilicate,DMSO,False,100.0,Spin-coating,N2,0.07,False,0.97,20.47,0.73,14.49,f57Yd1z03wBzQnZCgzwAW2aPpQbJ
MAPbI3,MA,Pb,I,1.6,TiO2-c,Spiro-MeOTAD,Au,Unknown,DMF,False,70; 100,Spin-coating,Air,0.06,False,0.94,19.39,0.66,12.03,f590Iak9RivdUVpCGjfcbD7cFA1B
MAPbI3,MA,Pb,I,1.6,TiO2-c | TiO2-mp | ZrO2-mp,none,Carbon,Unknown,DMF >> IPA,False,70.0 >> 100.0,Spin-coating >> CBD,Unknown,0.49,False,1.0,18.5,0.45,8.32,f5ESf3Ub2p5YItVHCKnJGO6d7Tql
MAPbI3,MA,Pb,I,1.6,PCBM-60 | PCBC | LiF,PEDOT:PSS,Al,Unknown,DMF,False,Unknown,Spin-coating,Unknown,0.4,False,1.0,21.54,0.725,15.53,f5H9_QmAeXzcmVuxikDWgWJxFMXF
MAPbI3,MA,Pb,I,1.6,PCBM-60 | Bphen,PEDOT:PSS,Ag,Unknown,DMF >> IPA,False,Unknown >> 100.0,Spin-coating >> Spin-coating,Unknown,0.0725,False,0.9,16.19,0.77,11.18,f5HJ4WVPEj2kmLHjNuXP8SuUQ375
MAPbI3,MA,Pb,I,1.6,TiO2-c,Spiro-MeOTAD,Au,Unknown,DMF; DMSO >> IPA,False,Unknown >> 100.0,Spin-coating >> Spin-coating,Unknown,0.0625,False,1.0,21.52,0.69,11.95,f5PVfMTN5FQSDSjKO2dENwwi4q4b
MAPbI3,MA,Pb,I,1.6,SnO2-np,Spiro-MeOTAD,Au,Unknown,DMF; DMSO,False,100.0,Spin-coating,N2,0.1,False,1.1,21.2,0.7609999999999999,17.75,f5V_4KOVN_v4iECvdoQqL4BlZuf_
MAPbI3,MA,Pb,I,1.6,TiO2-c | TiO2-mp,Spiro-MeOTAD,Ag,Unknown,DMF >> IPA,False,100.0 >> 100.0,Spin-coating >> Spin-coating,Dry air >> Dry air,0.1,False,0.9,18.1,0.62,10.12,f5_FV_qZnadf80y9z_mgRPYy1J2V
Cs0.05FA0.79MA0.16PbBr0.51I2.49,Cs; FA; MA,Pb,Br; I,,TiO2-np,Spiro-MeOTAD,Au,Chlorobenzene,DMF; DMSO,False,100.0,Spin-coating,Unknown,0.12,False,1.13,22.56,0.748,18.13,f5drEanHgBE7bbT6GH45bjETxBA5
Cs0.05FA0.7917MA0.1583PbBr0.5I2.5,Cs; FA; MA,Pb,Br; I,,TiO2-c | TiO2-mp,Spiro-MeOTAD,Au,Chlorobenzene,DMF; DMSO,False,100.0,Spin-coating,N2,0.16,False,1.01,19.7,0.56,11.2,f6-Vel_J7YMP9u7z0fXLtVn1AUsV
MAPbBr0.3I2.7,MA,Pb,Br; I,1.6,TiO2-c,Spiro-MeOTAD,Au,Unknown,DMSO; GBL,False,100.0,Spin-coating,N2,0.09,False,1.1,20.05,0.63,13.6,f60O9uchKHgQYXWNR2s4nwtMve-c
MACa0.05Pb0.95I3,MA,Ca; Pb,I,,TiO2-c,Spiro-MeOTAD,Au,Unknown,DMF,False,100.0,Spin-coating,N2,0.09,False,0.78,16.3,0.632,8.0,f6HhUYYORIhDC05EYeXUzVSP9kwR
MAPbI3,MA,Pb,I,1.6,TiO2-c | TiO2-mp | ZrO2-mp,none,Carbon,Unknown,GBL,False,50.0,Drop-infiltration,Unknown,0.16,False,,,,,f6PoacKgl_jipEINh4-LriXoT2KI
MAPbI3,MA,Pb,I,1.6,FPDI,Spiro-MeOTAD,MoO3 | Ag,Unknown,Unknown,False,Unknown >> 100,Evaporation >> Gas reaction,N2 >> MAI,0.055,False,0.96,14.09,0.552,7.44,f6Q5GMHRz2mirvAJ6rBQwqnrOQqP
MAPbI3,MA,Pb,I,1.6,TiO2-c | TiO2-nw,Spiro-MeOTAD,Au,Unknown,DMF >> IPA,False,Unknown >> 70.0,Spin-coating >> CBD,Unknown,0.09,False,0.96,17.8,0.597,10.2,f6k_An3KEi-tt2nLJyooBaplUp-p
MAPbI3,MA,Pb,I,1.6,TiO2-c,Spiro-MeOTAD,Au,Unknown,DMF >> IPA,False,Unknown >> 100.0,Spin-coating >> CBD,N2 >> N2,0.1,False,1.04,20.3,0.62,13.09,f6xQmg5jnPsQDh9-jOCegWlXwgcM
MAPbI3,MA,Pb,I,1.6,PCBM-60 | Rhodamine 101,NiO-c | Al2O3-mp,Au | Ag,Unknown,acetonitrile; Methylamine >> IPA,False,65; 100 >> Unknown,Spin-coating >> Spin-coating,Unknown,2.125,True,0.912,18.32,0.54,9.3,f71cyv8bMe5MRX1tN9kpc2cbNl5_
MAPbI3,MA,Pb,I,1.58,TiO2-c | C60,TaTm | F6-TCNNQ; TaTm,Au,Unknown,none,False,Unknown,Co-evaporation,Vacuum,0.01,False,1.01,16.3,0.422,7.0,f71gG8TqiezdVIzQjbU9DBpY26JD
MAPbI3,MA,Pb,I,1.6,TiO2-c | TiO2-mp,Spiro-MeOTAD,Au,Unknown,DMF,False,100.0,Spin-coating,Unknown,0.1057,False,,,,,f72pKraCaVHV1okV65_TbGas7IqD
MAPbI3,MA,Pb,I,1.5,PCBM-60 | BCP,NiO-c | Al2O3-mp,Ag,Unknown,DMF >> IPA,False,70.0 >> 70.0,Spin-coating >> CBD,Unknown,0.09,False,1.05,16.0,0.75,12.7,f73CmQYgrHb64dqd1zKivDCJfARs
Cs0.01FA0.76MA0.14PbBr0.45I2.55,Cs; FA; MA,Pb,Br; I,,TiO2-c | TiO2-mp | SnO2-c,Spiro-MeOTAD,Au,Trifluorotoluene,DMF; DMSO,False,100.0,Spin-coating,N2,0.16,False,1.125,22.5,0.755,19.1,f76b4tAiig-CqIA-94kO6JthgwYc
MAPbI3,MA,Pb,I,1.6,TiO2-c | TiO2-mp,HPDI,Au,Unknown,DMF >> IPA,False,70.0 >> 70.0,Spin-coating >> Spin-coating,Unknown,0.16,False,0.893,16.8,0.642,9.62,f7Ia8hIbEbE3F2MndMxEWnPDGc4h
MAPbI3,MA,Pb,I,1.594,PCBM-60,AgI-QDs,Ag,Unknown,DMF,False,100.0,Spin-coating,Unknown,0.11,False,0.99,22.65,0.669,15.01,f7Xc6pJ8x7DDX-v3ihDCz8jq7HE8
CsBi0.04Pb0.96I3,Cs,Bi; Pb,I,,TiO2-c | TiO2-mp,Spiro-MeOTAD,Au,Unknown,DMF; DMSO,False,Unknown,Spin-coating,Air,0.09,False,1.1,13.7,0.69,10.5,f7cZj7GATgIqbkyw-RKIGC0owe50
MAPbI3,MA,Pb,I,1.55,TiO2-c | Al2O3-mp,Spiro-MeOTAD,Au,Unknown,DMF,False,100.0,Spin-coating,N2,0.0625,False,1.05,19.5,0.61,12.6,f7g8pAqQHW1LDz6rZJ6u412rLNuB
MAPbI3,MA,Pb,I,1.6,TiO2-c | TiO2-mp,Spiro-MeOTAD,Au,Unknown,DMF >> IPA,False,70.0 >> 100.0,Spin-coating >> Spin-coating,Unknown,0.1,False,1.04,22.1,0.73,16.8,f7kSk1tqIGzn9WMlVzu-4HLY4LhW
MAPbI3,MA,Pb,I,1.6,TiO2-c,Spiro-MeOTAD,Au,Chlorobenzene,DMSO; GBL,False,100.0,Spin-coating,Unknown,0.1,False,1.06,21.48,0.672,15.29,f7robM2JhJcymtTePqEx76Fx5mUz
MAPbI3,MA,Pb,I,1.6,PCBM-60 | LiF,PEDOT:PSS,Al,Chlorobenzene,DMSO; GBL; NMP,False,85.0,Spin-coating,Ar,0.08,False,0.88,18.1,0.772,12.3,f8Hzsl8PKrbXY_NrVWC0NoB4C3um
FA0.83MA0.17PbBr0.51I2.49,FA; MA,Pb,Br; I,,PCBM-70,NiO-c,Ag,Chlorobenzene,DMF; DMSO,True,100.0,Spin-coating,N2,0.126,False,1.02,19.0,0.54,8.9,f8J9i-Gpls-U0dtL6F0sINBDna4b
CsPbBr3,Cs,Pb,Br,,TiO2-c | TiO2-mp,none,Carbon,Unknown,DMF >> Methanol,False,90.0 >> 250.0,Spin-coating >> Spin-coating,Air >> Air,0.09,False,1.588,7.47,0.848,9.94,f8OhPcB-aXuTu5GM05HxzdRHXDAU
MAPbI3,MA,Pb,I,1.6,C60 | C60; PhIm,F6-TCNNQ; TaTm | TaTm,Ag,Unknown,none,False,Unknown,Co-evaporation,N2,0.1,False,1.075,19.65,0.71,15.0,f8Z2Fh7YbJRcsCl6Xd133BWbDLAy
FA0.1MA0.9PbI3,FA; MA,Pb,I,,TiO2-c | TiO2-mp,TT0,Au,Chlorobenzene,DMSO,False,100.0,Spin-coating,N2,0.16,False,1.05,20.23,0.659,13.97,f8eDELis4awk4ssGXLXYpWBH0aQt
FA0.6MA0.4Pb0.4Sn0.6I3,FA; MA,Pb; Sn,I,1.24,C60 | BCP,PEDOT:PSS,Ag,Diethyl ether,DMF; DMSO,False,60; 100,Spin-coating,N2,0.11,False,0.848,28.91,0.6890000000000001,16.89,f8f1wnpXAQ0sihxbiTnjvTEfEnUf
FA0.85MA0.15PbBr0.45I2.55,FA; MA,Pb,Br; I,,TiO2-c | TiO2-mp,Spiro-MeOTAD,Au,Unknown,DMF; DMSO >> IPA,False,70.0 >> 100.0,Spin-coating >> Spin-coating,N2 >> N2,0.16,False,1.12,23.2,0.753,20.15,f8mwgZR4L-vu8193M337MvIheVbu
MAPbI3,MA,Pb,I,1.6,PCBM-60 | [BMIM]BF4,NiO-c,Ag,Chlorobenzene,DMSO; GBL,False,100.0,Spin-coating,N2,0.1,False,0.87,0.15,0.75,35.2,f8qHKk7E83ZrRB2J-V_iSpb0re42
MAPbI3,MA,Pb,I,1.6,TiO2-c,Spiro-MeOTAD,Au,Chlorobenzene,DMF; DMSO,False,100.0,Spin-coating,N2,0.0813,False,0.99,19.82,0.7,13.61,f96Dk6-NaEzA65AxJc0NAeD3b1uq
MAPbI3,MA,Pb,I,1.5,TiO2-c | TiO2-mp | ZrO2-mp,Cu:NiO-np,Carbon,Unknown,GBL,False,Unknown,Drop-infiltration,Unknown,0.09,False,0.83,23.7,0.62,12.43,f9hSDS4U0qg1KJxk_fYvoux7oiJP
Cs0.16FA0.8MA0.04PbBr1.5I1.5,Cs; FA; MA,Pb,Br; I,1.82,PEAI | PCBM-60 | BCP | SnO2-c,NiO-c,Ag,Chlorobenzene,DMF; DMSO,False,65; 100,Spin-coating,N2,0.1,False,1.18,13.0,0.767,11.76,f9i8WtNdH74qB32n1z3_H6QxtIEr
FA0.85MA0.15PbBr0.45I2.55,FA; MA,Pb,Br; I,,TiO2-c | TiO2-mp,Spiro-MeOTAD,Au,Toluene,DMF; DMSO,False,100.0,Spin-coating,Unknown,0.15,False,1.073,23.56,0.773,19.54,f9p6uN_UIfiJ4B8R8FBzERqZ7uVp
MAPbI3,MA,Pb,I,1.6,TiO2-c | TiO2-mp,P3HT,Au,Diethyl ether,DMF; DMSO,False,100.0,Spin-coating,Unknown,0.1,False,1.0,20.04,0.654,13.06,f9pVuDIcFNFOTZotrt1uOTWgy3D8
MAPbI3,MA,Pb,I,1.6,PCBM-60,TPASBP,Al,Chlorobenzene,DMSO; GBL,False,100.0,Spin-coating,N2,0.04,False,1.04,20.7,0.8,17.4,f9ri5Wem8iPznyhS5fuMreoo5Y67
FA0.85MA0.15PbBr0.45I2.55,FA; MA,Pb,Br; I,,TiO2-c | TiO2-mp,Spiro-MeOTAD,Au,Chlorobenzene,DMF; DMSO,False,100.0,Spin-coating,N2,5.8,False,1.05,20.4,0.4,8.5,f9xi_ps550BUrMTo-ixKv_8h99yx
MAPbI3,MA,Pb,I,1.6,TiO2-c,Spiro-MeOTAD,Au,Unknown,DMSO >> IPA,False,Unknown >> 100.0,Spin-coating >> CBD,N2 >> N2,0.1,False,1.07,18.43,0.6729999999999999,13.0,fA9YhZ6c5iGvQngmajMk8dG8JkzL
Cs0.17FA0.75MA0.08PbBr0.39I2.61,Cs; FA; MA,Pb,Br; I,1.61,IT-4f | BCP,NiO-np,Ag,Chlorobenzene,DMF; DMSO,False,100,Spin-coating,N2,0.0464,False,0.94,19.12,0.609,11.19,fACN5TcogHNpdhtdnVj70cjDDeT6
MAPbI3,MA,Pb,I,1.6,TiO2-c | TiO2-mp,Spiro-MeOTAD,Ag,Unknown,DMF >> none,False,Unknown >> 100.0,Spin-coating >> Gas reaction,Unknown >> MAI; Vacuum,0.07,False,0.903,17.85,0.562,9.05,fAK_WLbjxqASTrRJBgUTpselhOXE
Cs0.05FA0.79MA0.16PbBr0.51I2.49 | HAPbI4,Cs; FA; MA | HA,Pb | Pb,Br; I | I,,SnO2-c,Spiro-MeOTAD,Ag,Chlorobenzene,DMF; DMSO >> IPA,False,100 >> Unknown,Spin-coating >> Spin-coating,Unknown,0.1,False,1.14,23.76,0.76,18.9,fALhtHoNiuHiAmO4TyQAgSVDuX-D
MAPbI3,MA,Pb,I,1.6,TiO2-c | Al2O3-mp,Spiro-MeOTAD,Au,Unknown,DMF,False,100.0,Spin-coating,Unknown,0.1032,False,1.0,17.31,0.62,10.59,fAN4ZkTIjEdA5LdxQtJhhhaoSJX-
MAPbI3,MA,Pb,I,,TiO2-c,Spiro-MeOTAD,Ag,Unknown,DMF,False,Unknown,Spin-coating,Unknown,,False,0.93,19.4,0.63,11.3,fAQwbEKhLoMiWyn5Q5h4zzcEomwk
MAPbI3,MA,Pb,I,1.6,TiO2-c | TiO2-mp,Spiro-MeOTAD,Au,Unknown,DMF >> IPA,False,70 >> 70,Spin-coating >> CBD,Ar >> Ar,0.04,False,0.94,19.0,0.68,12.1,fARweYXEhXOkZTYiPUDMfmpmNqWR
Cs0.05FA0.79MA0.16PbBr0.51I2.49,Cs; FA; MA,Pb,Br; I,,SnO2-c,Spiro-MeOTAD,Au,Chlorobenzene,DMF; DMSO,False,100.0,Spin-coating,N2,0.16,False,1.13,22.1,0.69,17.3,fAVVWpcWKH1U0WsTATH76B6oTzv1
MAPbI3,MA,Pb,I,1.6,TiO2-c | TiO2-mp,P1,Ag,Toluene,DMSO; GBL,False,100.0,Spin-coating,N2,0.16,False,1.01,18.89,0.64,12.11,fAfDaVBvmt5Y0QW7bg7ZxRZ19-wK
MAPbI3,MA,Pb,I,1.6,SnO2-c,Spiro-MeOTAD,Au,Chloroform,DMF; DMSO,False,120.0,Spin-coating,Air,0.1,False,1.177,22.96,0.78,21.07,fAnRRNirh_ouHwwUb25-7WWn9sL9
Cs0.08FA0.77MA0.15PbBr0.51I2.49,Cs; FA; MA,Pb,Br; I,1.6,C60 | BCP,PTAA,Cu,Ethyl acetate,DMF; DMSO,False,100,Spin-coating,N2,0.16,False,1.047,18.897,0.784,15.52,fAoHqVhH1_FZ8k2T2qiAbh1obFNO
Cs0.05FA0.81MA0.14PbBr0.45I2.55,Cs; FA; MA,Pb,Br; I,,TiO2-c,Spiro-MeOTAD,Au,Chlorobenzene,DMF; DMSO,False,100.0,Spin-coating,N2,0.06,False,1.04,23.28,0.68,16.68,fArZO4vWdWD8hu04ijA_r5Div0Nf
MAPbI3,MA,Pb,I,1.6,TiO2-c | TiO2-mp,Spiro-MeOTAD,Au,Unknown,DMF; DMSO >> IPA,False,Unknown >> 130.0,Spin-coating >> Spin-coating,N2 >> N2,0.089,False,,,,15.1,fAwVoGElEN3bZWaAT_ediuw4VA3i
MAPbI3,MA,Pb,I,1.6,PCBM-60 | bis-C60,PEDOT:PSS,Ag,Unknown,DMF,False,90.0,Spin-coating,N2,0.0314,False,0.92,17.5,0.73,11.8,fAyWr2ZX1ETJnoHMSGt8Slwp86w7
CsPbBrI2,Cs,Pb,Br; I,,TiO2-c,PTAA,Au,Unknown,DMF >> Ethyl acetate,False,300.0 >> Unknown,Spin-coating >> Dipp-coating,N2 >> N2,0.09,False,1.212,14.28,0.7440000000000001,12.88,fB0CClVN-JrMeNK130I5Xa8uBCx9
MAPbI3,MA,Pb,I,1.6,TiO2-c | TiO2-mp | ZIF-8-10,Spiro-MeOTAD,Au,Chlorobenzene,DMSO,False,90.0,Spin-coating,Ar,0.1,False,0.98,21.25,0.65,13.54,fBL8f-ezvmvdHFLrNcsJ7n6dF6j6
MAPbI3,MA,Pb,I,1.6,TiO2-c,Spiro-MeOTAD,Au,Unknown,DMF >> IPA,False,Unknown >> 100.0,Spin-coating >> Spin-coating,N2 >> N2,0.1,False,0.88,17.6,0.54,8.3,fBQJWUqvz4S1R4Nnl3yy4DnnCae-
FA0.93MA0.07PbBr0.21I2.79,FA; MA,Pb,Br; I,,TiO2-c | SnO2-np | BSO-mp,Spiro-MeOTAD,Au,Ethyl ether,DMF; DMSO,False,100,Spin-coating,Air,0.0935,False,1.13,24.1,0.804,22.0,fBU-uj9emARKV3PzCBMgoNnaPWW7
MAPbI3,MA,Pb,I,1.55,PCBM-60 | BCP,PEDOT:PSS,Ag,Toluene,DMSO; GBL,False,100.0,Spin-coating,Unknown,0.12,False,0.94,20.4,0.74,14.19,fBhSFAPPyqLdvyqW2cPfJeUeLVF_
MAPbI3,MA,Pb,I,1.6,PCBM-60,PEDOT:PSS,Ag,Toluene,DMSO; GBL,False,100.0,Spin-coating,N2,0.1,False,1.007,19.72,0.662,13.15,fBjz6mO4x3ttXrH4EbkEgKszS6GL
MAPbI3,MA,Pb,I,1.6,TiO2-c,Spiro-MeOTAD,Ag,Unknown,DMF,False,100.0,Spin-coating,Air,0.075,False,1.023,22.86,0.65,15.2,fBo1TIWeyE0r5YUIGe3rqqhIXfmf
MAPbI3,MA,Pb,I,1.6,PCBM-60 | BCP,PEDOT:PSS,Al,Toluene,DMSO; GBL,False,90.0,Spin-coating,N2,0.09,False,1.0,18.84,0.773,15.29,fCL6DT8_hhdewHV3gpSOwfjIDzHR
MAPbI3,MA,Pb,I,1.6,ZnO-np,P3HT,Ag,Unknown,DMF >> IPA,False,Unknown,Spin-coating >> CBD,N2 >> N2,0.0708,False,0.98,17.4,0.67,11.4,fCMMUJg-fxKZUDlXgrwhvE3RlkdW
MAPbI3,MA,Pb,I,1.6,TiO2-c | Dimethylbiguanide,Spiro-MeOTAD,Au,Toluene,DMF; DMSO,False,100.0,Spin-coating,N2,0.1,False,1.05,23.88,0.716,18.12,fCbQvGdYzxNOyLdlAQrJf1RU1o8m
MAPbI3,MA,Pb,I,1.6,TiO2-c,Spiro-MeOTAD,Au,Chlorobenzene,Unknown,False,25.0; 100.0,Spin-coating,N2 >> Air,0.09,False,1.08,21.67,0.74,17.32,fCyJaXD5eu0UUespzTp_ex3xn4VZ
MAPbI3,MA,Pb,I,1.6,PCBM-60,PEDOT:PSS,Ag,Unknown,DMF,False,Unknown,Spin-coating,N2,0.1,False,0.93,16.39,0.603,9.19,fDDm2Ib-GwpfG1VmL0dpDLdZo80m
MAPbI3,MA,Pb,I,1.6,TiO2-c | TiO2-mp,PTAA,Au,Chlorobenzene,DMSO,False,100.0,Spin-coating,Unknown,0.16,False,1.07,22.56,0.795,19.26,fDJht9jsjGJ-OIMHV2TtAtpo6ZLZ
MAPbI3,MA,Pb,I,,PCBM-60 | BCP,PTAA,Ag,Chlorobenzene,DMF; DMSO,False,50; 85,Spin-coating,N2,0.06,False,1.12,19.9,0.8009999999999999,18.0,fDNyCF0XZ1PVDtxP4yG9mHWkmO9q
Cs0.05FA0.7885MA0.1615PbBr0.4845I2.51555,Cs; FA; MA,Pb,Br; I,1.6,C60 | BCP,PTAA,Cu,Ethyl acetate,DMF; DMSO,False,100.0,Spin-coating,N2,0.1,False,1.14,20.34,0.66,15.3,fDP9YGm20TVW4itJtS8wddlGEwJK
Cs0.2FA0.8PbBr0.45Cl0.09I2.46,Cs; FA,Pb,Br; Cl; I,1.66,C60 | BCP,PTAA,,,,False,,,,,False,1.22,19.96,0.797,19.39,fDRBaFcGWHovvmlq05XtzsuoDv9l
(PEA)2MA4Pb5I16,(PEA); MA,Pb,I,1.64,PCBM-60 | BCP,PEDOT:PSS,Ag,Unknown,DMF,False,100.0,Spin-coating,N2,0.12,False,1.11,15.4,0.61,10.4,fDbsY3Fqf3K9HTTgnToOxhBla5h4
FA0.3MA0.7PbI3,FA; MA,Pb,I,1.57,SnO2-np,Spiro-MeOTAD,Ag,Ethyl acetate,DMF; DMSO,False,60; 100,Spin-coating,N2,0.045,False,1.06,23.2,0.728,17.95,fDdh-MifeVCHsezkRWsMy9WmAken
MAPbI3,MA,Pb,I,1.59,C60; PCBM-60 | bis-C60,NiO-np,Ag,Unknown,DMF >> IPA,True,Unknown,Spin-coating >> Spin-coating,N2 >> N2,0.06,False,1.03,18.05,0.6,11.04,fDlvnhnxMMqKDdjc26TIwgKolRzN
Cs0.08FA0.77MA0.15PbBr0.51I2.49,Cs; FA; MA,Pb,Br; I,1.6,C60 | BCP,PEDOT:PSS,Cu,Ethyl acetate,DMF; DMSO,False,100,Spin-coating,N2,0.16,False,0.744,21.498,0.65,10.41,fDxlxEMxXdJHuCmi6v3BCoQvAcDo
FA0.9MA0.1PbBr0.03I2.91,FA; MA,Pb,Br; I,,SnO2-c,Spiro-MeOTAD,Au,Unknown,DMF >> IPA,False,70 >> 150,Spin-coating >> Spin-coating,Unknown,0.1,False,1.11,23.9,0.733,17.56,fEGzGZczQTpYAoUZQUaZZOY2QYMU
MAPbI3,MA,Pb,I,,PCBM-60 | BCP,PEDOT:PSS,Ag,Unknown,DMF; DMSO,False,110,Spin-coating,N2,0.1,False,,,,,fELSvI0eULrGAK6eUFgN3-qjXXts
MAPbI3,MA,Pb,I,1.5,PCBM-60,NiO-c,Ag,Toluene,DMSO; GBL,False,100.0,Spin-coating,Unknown,0.1,False,1.06,20.64,0.68,14.7,fEMf3WrtQKdpmSX7FPkYaxszmyIW
MAPbI3,MA,Pb,I,1.6,PCBM-60 | C60,PEDOT:PSS,Al,Unknown,DMF,False,Unknown,Spin-coating,Unknown,0.09,False,0.89,16.59,0.61,9.2,fE_RJrVBIBwmjSkYxxxKfCAuko4t
MAPbI3,MA,Pb,I,1.6,TiO2-c | TiO2-mp,Spiro-MeOTAD,Ag,Toluene,DMSO; GBL,False,85.0,Spin-coating,Unknown,0.12,False,0.964,22.5,0.6729999999999999,14.5,fEfhJMMh_I32K8i9rjd-IofnZ8Sv
MAPbI3,MA,Pb,I,1.6,PCBM-60 | BCP,NiO-c,Ag,Toluene,DMSO,False,100.0,Spin-coating,N2,0.0464,False,1.01,16.39,0.75,12.47,fEfw8Y2gfyG0j6Wuiu17Xf3ruW7L
MAPbI3,MA,Pb,I,1.6,TiO2-c,Spiro-MeOTAD,Au,Unknown,DMF; DMSO >> IPA,False,Unknown >> 150.0,Spin-coating >> Spin-coating,Unknown,0.1,False,1.08,24.29,0.75,19.62,fEiwxlySZksip7jcimUUWZfX5IPa
Cs0.1FA0.75MA0.15PbBr0.35I2.65,Cs; FA; MA,Pb,Br; I,,NDI; SnO2-np,Spiro-MeOTAD,Au,Chlorobenzene,DMF; DMSO,False,120.0,Spin-coating,Unknown,0.1,False,1.012,21.44,0.701,16.99,fEm9fyd4nDG-rlfaHUxuyosoRo8Y
MAPbI3,MA,Pb,I,1.6,TiO2-c | TiO2-mp,Graphene oxide | Spiro-MeOTAD,Au,Unknown,DMF >> IPA,False,Unknown >> 70.0,Spin-coating >> CBD,Unknown,0.1,False,1.08,22.48,0.7509999999999999,18.19,fEyiAud90JFR9RZrPfhQLzNlNCfK
Cs0.05FA0.81MA0.14PbBr0.45I2.55,Cs; FA; MA,Pb,Br; I,,TiO2-c,Spiro-MeOTAD,Au,Chlorobenzene,DMF; DMSO,False,100,Spin-coating,N2,0.049,False,1.11,21.8,0.7659999999999999,18.6,fF1Xg3yEXo29c1dw74_4aA1gJi3c
MAPbI3,MA,Pb,I,1.6,TiO2-c | C60-NH2,Spiro-MeOTAD,Au,Unknown,DMF; DMSO >> IPA,False,70.0 >> 150.0,Spin-coating >> Spin-coating,N2 >> N2,0.1,False,1.06,22.43,0.75,17.25,fF1kcl8-Ang4RTJgM422X7Tnby69
MAPbI3,MA,Pb,I,1.55,TiO2-nw,Spiro-MeOTAD,Au,Diethyl ether,DMF; DMSO; NMP,False,100.0,Spin-coating,Unknown,0.16,False,,,,20.54,fF8FMKDiUq-5EZUjIXRhIcUMGdQ6
FA0.4MA0.6PbI3,FA; MA,Pb,I,,ZnO-c | PCBM-60,Spiro-MeOTAD,Ag,Air,DMF,False,100.0,Spin-coating,Unknown,0.045,False,0.98,22.36,0.684,14.3,fFDmmch3t8CFGvzEp2QVNIWPSWkQ
(EDA)0.04FA0.29MA0.67Pb1.0I3,(EDA); FA; MA,Pb,I,,SnO2-np,Spiro-MeOTAD,Au,Chlorobenzene,DMF; DMSO,False,100,Spin-coating,N2,0.09,False,1.051,20.37,0.74,15.91,fFGvDM7aieaCTpsW19oTsVv0sTmr
FA0.85MA0.15PbBr0.45I2.55,FA; MA,Pb,Br; I,,TiO2-c | TiO2-mp,PCPDTBT,Au,Chlorobenzene,DMF; DMSO,False,100.0,Spin-coating,N2,0.09,False,0.99,24.0,0.64,15.1,fFN2geBKY6eHiyXlHnfd23NdHNqK
MAPbBr1.25I75,MA,Pb,Br; I,1.76,TiO2-c | TiO2-mp,Spiro-MeOTAD,Au,Unknown,DMF >> none,False,110.0 >> 70.0,Spin-coating >> Gas reaction,Air >> Air; MABr,0.1,False,1.07,13.4,0.64,9.2,fFOzzY4PWa_L_OMTCs1utggMS36k
CsPbBrI2,Cs,Pb,Br; I,1.82,SnO2-np,Co3O4,Carbon,Unknown,DMSO,False,260.0,Spin-coating,Dry air,0.08,False,0.011,12.59,0.647,9.34,fFX0EMmD129KJJ0nwbb4UCJL6wJq
MAPbI3 | (PPEA)PbI4,MA | (PPEA),Pb | Pb,I | I,,PCBM-60 | BCP,NiO-c,Ag,Chlorobenzene,DMF; DMSO >> IPA,False,100.0 >> 100.0,Spin-coating >> Spin-coating,Unknown >> Unknown,0.09,False,1.138,22.69,0.78,20.15,fFXp0R9KlP1qNciyA3m-Jz5pap34
MAPbI3,MA,Pb,I,1.6,PCBM-60 | BCP,PTAA | PFN,Cu,Diethyl ether,DMF; DMSO,True,100.0,Spin-coating,N2,0.1,False,1.16,21.7,0.8,20.1,fFuEqbp35URHMsH3DrRh7ZXHNrbd
MAPbI3,MA,Pb,I,1.6,TiO2-c | Graphene-QDs,Spiro-MeOTAD,Au,Diethyl ether,DMF; DMSO,False,Unknown,Spin-coating,Unknown,0.105,False,,,,17.01,fG4ry7o_Oky9b3ZbfAmHs38MWHzu
MAPbI3,MA,Pb,I,1.6,SnO2-c,Spiro-MeOTAD,Au,Diethyl ether,DMF; DMSO,False,65; 100,Spin-coating,N2,0.1,False,0.82,20.7,0.68,11.7,fG7HikIFaFfdXsNqiQNy7FPPTdQg
