Repository: GouravSidana/firstML

# firstML
My first Machine Learning Project

File: filtered_perovskite.csv (part 106 of 155)
Formula,A_ion,B_ion,X_ion,Bandgap,ETL,HTL,Backcontact,Antisolvent,Solvent,Solv_annel,Anneal_temp,Dep_procedure,Synth_atm,Cell_area,Is_module,Voc,Jsc,FF,PCE,entry_id
MAPbI3,MA,Pb,I,1.6,PCBM-60 | Zr(acac)4,PEDOT:PSS,Al,Unknown,DMF,False,25,Spin-coating,Unknown,0.2,False,0.93,23.13,0.62,14.26,fG8A203YtAq3Yo5VdiO9dGUTtaA-
CsPbBr2I,Cs,Pb,Br; I,2.05,SnO2-np,YD2-o-C8 | Spiro-MeOTAD,Au,Unknown,DMSO,False,160.0,Spin-coating,N2,0.08,False,1.37,12.05,0.61,9.98,fG9tMHw4z1VtK52zC-tayb2IZXt9
Cs0.1FA0.1MA0.8PbI3,Cs; FA; MA,Pb,I,1.5,PDIN,PTAA,Ag,Diethyl ether,DMF,False,100.0,Spin-coating,N2,0.045,False,0.98,19.93,0.615,12.01,fGGO2aGztCT6dlVsk5zmOaz6vU7F
Cs0.05FA0.7885MA0.1615PbBr0.51I2.49,Cs; FA; MA,Pb,Br; I,,TiO2-c,Spiro-MeOTAD,Au,Unknown,DMF; DMSO,False,200.0,Spin-coating,Air,0.125,False,1.06,21.87,0.753,17.43,fGKmS3J8I4-ssMgAXQFEI9AJ6cEJ
CsPbBr2I,Cs,Pb,Br; I,1.9,TiO2-c | TiO2-mp,none,Carbon,Unknown,DMF; DMSO >> Methanol,False,80.0 >> 350.0,Spin-coating >> CBD,Air >> Air,0.09,False,1.08,12.32,0.62,8.25,fGNoydqC3zGBSZNS5r9h6Vsf9HH6
MAPbI3,MA,Pb,I,1.6,PCBM-60 | BCP,PEDOT:PSS,Ag,Diethyl ether,DMSO,False,120.0,Spin-coating,Unknown,0.2,False,0.9,26.63,0.6779999999999999,16.26,fGhSEFL6JvYHVByqbco5oEj_2CWu
MAPbI3,MA,Pb,I,1.6,TiO2-c | TiO2-mp,Spiro-MeOTAD,Au,Unknown,DMF >> IPA,False,50.0; 100 >> 100.0,Spin-coating >> Spin-coating,N2 >> N2,0.09,False,1.05,18.01,0.7070000000000001,13.73,fGjTHMklEI9-jvkGZXP1Na8a34Ru
(PEA)2Cs59Pb60Br120.67I60.33,(PEA); Cs,Pb,Br; I,,SnO2-np,Spiro-MeOTAD,Au,Chlorobenzene,DMSO,False,25; 50; 75; 100,Spin-coating,Unknown,0.16,False,1.19,11.52,0.69,9.5,fGjq9G7iuSUbIynok8eE1YwQmUQM
MAPbI3,MA,Pb,I,1.6,TiO2-c,Spiro-MeOTAD,Au,Chlorobenzene,DMSO; GBL,False,100.0,Spin-coating,N2,0.1,False,1.08,20.82,0.72,16.3,fH6igIe9bhQpgbRligVXtxQFByuS
MAPbI3,MA,Pb,I,1.6,TiO2-c | TiO2-mp,Spiro-MeOTAD,Au,Unknown,DMF >> IPA,False,70.0 >> 70.0,Spin-coating >> Spin-coating,Unknown,0.56,False,0.927,18.469,0.7120000000000001,7.12,fH8H2rrzQWxO1zIKOYykLXAdQtUI
Cs0.05FA0.8MA0.15PbBr0.4I2.6,Cs; FA; MA,Pb,Br; I,,TiO2-c | TiO2-mp,V873,Au,Chlorobenzene,DMF; DMSO,False,100.0,Spin-coating,N2,0.16,False,1.055,19.23,0.61,12.29,fHThCaDPqNv9ihFTubOt-F4Wq7C9
MAPbI3,MA,Pb,I,1.6,PCBM-60 | ZnO-np,NiO-c,ITO,Chlorobenzene,DMF; DMSO,False,100.0,Spin-coating,N2,0.16,False,1.06,17.8,0.7190000000000001,13.6,fHiMRDHQ7YlLsCNYHYFvOvexBfZz
CsPbBrI2,Cs,Pb,Br; I,1.88,PCBM-60 | C60 | BCP,P3CT-N,Ag,IPA,DMF; DMSO,False,40 >> 180 >> 130,Spin-coating,Unknown,0.09,False,1.117,15.26,0.735,12.53,fHptlqrTbOn8nxnA9Yy0Zxr6upUc
Cs0.08FA0.77MA0.15PbBr0.51I2.49,Cs; FA; MA,Pb,Br; I,1.6,C60 | BCP,PTAA,Cu,Ethyl acetate,DMF; DMSO,False,100,Spin-coating,N2,0.16,False,1.08,18.881,0.7,14.26,fHsT6UGDosDiD71ZyxVCt4CFdKZS
CsPbBrI2,Cs,Pb,Br; I,1.89,Nb2O5,Spiro-MeOTAD,Au,Chlorobenzene,DMF; DMSO,False,65,Spin-coating,N2,0.09,False,1.17,14.47,0.674,11.4,fI3V7nYO5QBs7SCpkhVYwVPQaw_K
Cs0.05FA0.79MA0.16PbBr2.51I2.49,Cs; FA; MA,Pb,Br; I,1.64,TiO2-c,Spiro-MeOTAD,Au,Chlorobenzene,DMF; DMSO,False,100.0,Spin-coating,Dry air,0.125,False,1.092,21.86,0.7090000000000001,16.94,fI5BygRsBYDrAJfmLyeDrl58PPEZ
Cs0.05FA0.85MA0.10PbBr0.39I2.61,Cs; FA; MA,Pb,Br; I,,TiO2-c | TiO2-mp,Spiro-MeOTAD,Au,Chlorobenzene,DMF; DMSO,False,100.0,Spin-coating,Ar,0.16,False,1.101,24.2,0.78,20.9,fIT6cOByM3Zg13eS3fHRbp_ApTOi
MAPbI3,MA,Pb,I,,SnO2-c,H-Z1,Au,Unknown,DMF >> IPA,False,75 >> 135,Spin-coating >> Spin-coating,Air >> Air,0.108,False,0.8290000000000001,18.3,0.46,7.0,fITWmFOPjNCNbw8DFARPIt6Q5gSh
MAPbI3,MA,Pb,I,1.59,TiO2-c | TiO2-mp,Spiro-MeOTAD,Au,Unknown,DMF >> IPA,False,Unknown >> 100,Spin-coating >> CBD,Unknown >> Unknown,0.1,False,0.96,19.4,0.68,12.58,fIX9X8zHgHzcny6sdJNxv0DiM8Qz
Cs0.05FA0.86MA0.09PbBr0.03I0.97,Cs; FA; MA,Pb,0.03; 0.97,1.56,SnO2,Spiro-MeOTAD,,,,False,,,,,False,1.08,23.5,0.776,19.7,fIbDMjyAYmFKCnhsnT39GfkKFpFs
BA2MA4Pb5I16,BA; MA,Pb,I,,C60 | BCP,PTAA,Ag,Unknown,DMF; DMSO,False,100,Spin-coating,N2,0.04,False,1.13,19.01,0.7020000000000001,14.23,fIrbg7XVWuSZqAHMcX9M0mqw6CsU
MAPbI3,MA,Pb,I,1.58,TiO2-c | TiO2-mp,Spiro-MeOTAD,Au,Chlorobenzene,DMF,False,100.0,Spin-coating,N2,0.06,False,1.06,23.75,0.7709999999999999,19.1,fJ-KKIoJbXFDqLFdzRwMXlMuCIWO
MAPbI3,MA,Pb,I,1.6,ZnO-c | Nb2O5,Spiro-MeOTAD,Au,Ethyl acetate,DMF; DMSO,False,65; 100,Spin-coating,Unknown,0.1,False,0.99,17.27,0.61,10.33,fJ315XPcR960_-nk-2SQF6lMQacn
CsPbBrI2,Cs,Pb,Br; I,,TiO2-c,2mF-X59,Au,Chlorobenzene,DMF; DMSO,False,120; 200,Spin-coating,Unknown,0.09,False,1.23,15.2,0.77,14.42,fJ5rC_m36tl2NUFaSq0EmXiUXio9
MAPbI3,MA,Pb,I,1.6,SnO2-np,Spiro-MeOTAD,Au,Diethyl ether,DMF; NMP,False,100.0,Spin-coating,Unknown,0.16,False,1.1,21.01,0.8009999999999999,18.5,fJLQvNhbpNNRFXccCs5bdE2-_WKf
MAPbI3,MA,Pb,I,1.6,PCBM-70 | BCP,NiO-c,Ag,Chlorobenzene,DMF; DMSO,False,60; 100,Spin-coating,N2,0.04,False,1.06,18.17,0.73,14.06,fJT-7Hx1lZcn2Qoh3MpqF1JCB8Ed
MAPbI3,MA,Pb,I,1.6,TiO2-c | SnO2-mp,Spiro-MeOTAD,Au,Diethyl ether,DMF; NMP,False,150.0,Spin-coating,Air,0.1,False,1.08,22.9,0.787,19.7,fJb5QloOfN_4-Tef4djD_WaOp6jx
MAPbI3,MA,Pb,I,1.6,PCBM-60,PEDOT:PSS,Cu,Chlorobenzene,DMF,False,100.0,Spin-coating,N2,0.075,False,0.96,17.0,0.67,11.0,fJcJD7OfRcVXMDw6f7ye0tM6Oy0c
FA0.85MA0.15PbBr0.45I2.55,FA; MA,Pb,Br; I,1.6,TiO2-c | TiO2-mp,none,Carbon,Chlorobenzene,DMF; DMSO,False,Unknown,Spin-coating,N2,0.09,False,0.9,16.8,0.53,8.4,fJhxTPGRUZ3EhSUfEWbzVXEiuVkr
(5-AVA)0.05MA0.95PbI3,(5-AVA); MA,Pb,I,,TiO2-c | TiO2-mp | Al2O3-mp,none,Carbon black; Graphite,Unknown,GBL,False,50,Spin-coating,Air,0.16,False,0.85,20.62,0.5529999999999999,9.7,fJplGNnawjjyughYiqjPprheLLqF
Cs0.17FA0.83PbBr0.3I2.7,Cs; FA,Pb,Br; I,,SnO2-np,Spiro-MeOTAD,Au,Chlorobenzene,DMF; DMSO,False,170.0,Spin-coating,N2,0.0935,False,1.08,20.52,0.72,16.26,fJyv5DAz2o2etSuRFQxW030t95n6
MAPbI3,MA,Pb,I,1.6,TiO2-c,Spiro-MeOTAD,MoOx | Ag,Unknown,DMF >> IPA,False,Unknown >> 100.0,Spin-coating >> Spin-coating,Air >> Ar,0.032,False,1.04,17.3,0.68,12.2,fKDTeihWOWkz3Wnprk4UNyO3E048
MAPbI3,MA,Pb,I,1.59,PCBM-60 | BCP,PTAA | PFN,Ag,Diethyl ether,DMF; DMSO,False,60; 100,Spin-coating,Unknown,,False,1.09,22.3,0.79,18.8,fKDnypcEsvdDmaS9ctIThmc7Kdh3
Cs0.05FA0.79MA0.16PbBr0.51I2.49,Cs; FA; MA,Pb,Br; I,1.613,TiO2-c | TiO2-mp,Cs-oleate | Spiro-MeOTAD,Au,Chlorobenzene,DMF; DMSO,False,100.0,Spin-coating,Unknown,0.09,False,1.12,21.33,0.764,16.83,fKEOdnOh47K3s_0b39tgZNObxH0y
MAPbI3,MA,Pb,I,1.6,TiO2-c | TiO2-mp,Spiro-MeOTAD,Au,Chlorobenzene,DMF; DMSO,False,85.0,Spin-coating,Air,0.09,False,1.07,21.21,0.738,16.68,fKFGbXXyYLMNFD7mMOBQ6ebTJENd
MAPbI3,MA,Pb,I,1.6,PCBM-60,NPB; PTAA,Al,Chlorobenzene,DMF; DMSO,False,100.0,Spin-coating,Dry air,0.05,False,1.03,18.77,0.757,14.73,fKMAheN3_u1PXvf3urDjceHosJag
MAPbI3,MA,Pb,I,,PCBM-60 | Bphen,PEDOT:PSS | GeO2,Ag,Unknown,DMF,False,Unknown,Spin-coating,Unknown,0.0725,False,0.94,19.84,0.67,12.5,fK_SFNwEcgQugTlGfVwTt9k0Im_O
MAPbI3,MA,Pb,I,1.6,TiO2-c | TiO2-mp | ZrO2-mp,none,Ag,Unknown,DMF >> IPA,False,70.0 >> 70.0,Drop-infiltration >> CBD,Unknown,0.25,False,0.84,19.65,0.585,9.61,fKalG2ZUJX2-lHTZhLlCAO-aWxmt
Cs0.1FA0.9PbBr0.1I2.9 | (PEA)PbBr0.1I2.9,Cs; FA | (PEA),Pb | Pb,Br; I | Br; I,1.565,TiO2-c | TiO2-mp,Spiro-MeOTAD,Au,Diethyl ether,DMF; DMSO >> Methanol,False,145 >> 100,Spin-coating >> Spin-coating,Unknown,0.125,False,0.929,22.56,0.6940000000000001,14.54,fKfPBcbc_-B5_aEa_KDS8IYh1D2R
MAPbI3,MA,Pb,I,1.6,C60 | BCP,Graphene oxide,Au,Unknown,DMF >> IPA,False,70 >> Unknown,Spin-coating >> Spin-coating,N2 >> N2,0.1,False,0.92,14.0,0.631,8.1,fKiIv41-ehcSwISLXy8f9d6zfaJE
MAPbI3,MA,Pb,I,1.6,TiO2-c | TiO2-mp,Spiro-MeOTAD,Ag,Diethyl ether,DMF; DMSO,False,100.0,Spin-coating,Unknown,0.1,False,0.86,17.02,0.488,7.41,fKpNKkflOOPuRcOoU9zVR7e_RAal
FAPbI3,FA,Pb,I,1.48,TiO2-c | TiO2-mp,Spiro-MeOTAD,Au,Diethyl ether,DMF; DMSO,False,65.0,Spin-coating,N2,0.1,False,1.0759999999999998,19.86,0.757,16.18,fL1fqrOtAWM6s552FTGzScDPPtcl
MAPbI3,MA,Pb,I,1.6,TiO2-c | TiO2-mp,Spiro-MeOTAD,Ag,Unknown,DMF >> IPA >> none,False,70.0 >> 70.0 >> 70.0,Spin-coating >> Spin-coating >> Evaporation,N2 >> N2 >> Vacuum,0.1,False,1.03,20.5,0.733,15.57,fLPVd3Hu_sXMdEtmi7tYbWNE9jv9
MAPbI3,MA,Pb,I,1.6,SnO2-c,Spiro-MeOTAD,Ag,Unknown,DMF,False,100.0,Spin-coating,Dry air,0.0925,False,0.78,17.6,0.59,8.2,fLZvPoLBsPnU7YMBvWDLvus8_8rc
MAPbI3,MA,Pb,I,1.6,TiO2-c | TiO2-mp,Spiro-MeOTAD | PEDOT:PSS,Ag,Unknown,DMF >> Ethanol,False,70.0 >> 70.0,Spin-coating >> Spin-coating,Unknown,0.1,False,0.993,17.41,0.63,10.91,fLgt62D2KmvqbETRDYq-Zwqp5y4U
MAPbI3,MA,Pb,I,1.6,PCBM-60 | Bphen,PEDOT:PSS,Ag,Unknown,DMF,False,100.0,Spin-coating,N2,0.15,False,0.99,22.4,0.787,17.56,fM2zPvHFSbGW6elmvYDdQVRQnXSn
Cs0.065FA0.79MA0.145PbBr0.49I2.51,Cs; FA; MA,Pb,Br; I,,PCBM-60 | ZnMgO,Ni | NiMgO,Al,Chlorobenzene,DMF; DMSO,False,100.0,Spin-coating,N2,0.1,False,1.089,21.6,0.75,17.7,fM6Ihms1uWV2De24p2K2-AsK6Vzn
Cs0.05FA0.79MA0.16PbCs0.49FA2.51MA,Cs; FA; MA,Pb,Cs; FA; MA,1.63,SnO2,Spiro-MeOTAD,Au,Unknown,DMF; DMSO; GBL,False,100,Slot-die coating,N2,0.09,False,0.768,21.22,0.42,7.07,fMMokWdaEctRBu-GhlEatUII0eGk
CsPbBr3,Cs,Pb,Br,,SnO2-QDs,none,Carbon,Unknown,DMF >> Methanol,False,90.0 >> 250.0,Spin-coating >> Spin-coating,N2 >> N2,0.1,False,1.558,7.64,0.841,10.2,fMNcQEfiR_d4A8IH9it66HhFb2dq
MAPbI3,MA,Pb,I,1.6,PCBM-60 | Rhodamine 101,NiO-c | Al2O3-mp,Au | Ag,Diethyl ether,DMF,False,65; 100,Spin-coating,Unknown,2.0,False,0.867,16.53,0.578,9.4,fMVD4PQ_N-kmxKSUI2WKvBT1A1Gn
Cs0.05FA0.85MA0.1PbBr0.5I2.5,Cs; FA; MA,Pb,Br; I,,C60 | BCP,PTAA,Cu,Ethyl acetate,DMF; DMSO,False,100.0,Spin-coating,N2,0.16,False,1.1,20.6,0.779,17.6,fMjv1-PFIkT5tZcoRGLZ_e6-n2DB
Cs0.15FA0.85PbI3,Cs; FA,Pb,I,,C60 | BCP,PEDOT,Ag,Chlorobenzene,DMF; DMSO,False,150.0,Spin-coating,N2,0.1,False,0.96,24.1,0.78,18.04,fMmYpFZ82m5UpwRQpAnx_ZtHl-0H
MAPbI3,MA,Pb,I,1.6,BPTI | PDI-C4 | BCP,PEDOT:PSS,Al,Unknown,DMF >> IPA,False,Unknown >> 100.0,Spin-coating >> Spin-coating,Unknown,0.1,False,0.88,15.29,0.56,7.54,fMvVtt-YTk0rf1Mo97Jb7iUdKZ7K
MAPbI3,MA,Pb,I,1.6,C60 | BCP,PEDOT:PSS,Ag,Vacuum,DMF; DMSO; H2O,False,80,Spin-coating,Air,0.0485,False,,,,,fMx-EHllcw7DRLzrxTQXUgYk9v6w
MAPbI3,MA,Pb,I,1.6,PCBM-60 | Bphen,ZnO-nw | PEDOT:PSS,Ag,2-Butanol,DMF; DMSO,True,100.0,Spin-coating,N2,0.04,False,0.96,18.02,0.75,13.08,fN42NH4TnUcnT6p0_IJ0nzeHEMbS
Cs0.05FA0.79MA0.16PbBr0.51I2.49,Cs; FA; MA,Pb,Br; I,1.5,TiO2-c | TiO2-mp,Spiro-MeOTAD,Au,Chlorobenzene,DMF; DMSO,False,100.0,Spin-coating,N2,0.16,False,1.1,22.9,0.745,18.8,fN61QcDx2wk9sYpohVB-5yf_geXb
Cs0.06FA0.79MA0.15PbBr0.45I2.55,Cs; FA; MA,Pb,Br; I,,SnO2-np,Spiro-MeOTAD,Au,Chlorobenzene,DMF; DMSO,False,100,Spin-coating,Unknown,,False,0.99,14.1,0.563,8.0,fN7iwXIii5IB5YHi9XXK2MaoAzw6
Cs0.05FA0.87MA0.0782PbBrI2,Cs; FA; MA,Pb,Br; I,,TiO2-c | TiO2-mp,PTAA,Au,Chlorobenzene,DMF; GBL,False,100.0,Spin-coating,N2,0.1764,False,,,,13.2,fND0qs5y4f735KuVqoLfLIdzxmyZ
MAPbI3,MA,Pb,I,1.6,TiO2-c | TiO2-mp | ZrO2-mp,none,Carbon,Unknown,Unknown,False,50,Drop-infiltration,Unknown,0.1,False,0.92,22.89,0.63,13.3,fNFQKqAN8o3zbMmspGBokEnQAvNS
MAPbI3,MA,Pb,I,1.6,TiO2-c | TiO2-mp,Spiro-MeOTAD,Au,Unknown,DMSO,False,100.0,Spin-coating,N2,0.16,False,0.95,17.0,0.72,13.0,fNQsaert3KhWhSjWBeIFfLjblivR
MAPbI3,MA,Pb,I,1.6,TiO2-c | TiO2-mp,Spiro-MeOTAD,Au,Unknown,DMF >> IPA,False,90.0 >> 150.0,Spin-coating >> Spin-coating,N2 >> Air,0.102,False,1.08,19.9,0.69,14.77,fNa9tgEXAVGPk3fyfjH-Bt5g8nko
(PEA)2MA4Pb5I16,(PEA); MA,Pb,I,,PCBM-60 | PEI,PTAA,Ag,Unknown,DMF,False,100,Spin-coating,Air,0.05,False,1.13,13.9,0.677,10.64,fNeruMPe7OcJQXOIfzFEobTo2keX
Cs0.05FA0.79MA0.16PbBr0.51I2.49,Cs; FA; MA,Pb,Br; I,,PCBM-60 | BCP,NiMgLiO,Ag,Chlorobenzene,DMF; DMSO,False,150.0,Spin-coating,Unknown,0.09,False,1.03,22.03,0.736,16.71,fNik_VpdYvsPUsj2Si4moN38X4Qd
MAPbI3,MA,Pb,I,1.6,TiO2-c | TiO2-mp,Spiro-MeOTAD,Au,Unknown,DMF >> IPA,False,70.0 >> 70.0,Spin-coating >> Spin-coating,Unknown,0.56,False,0.8809999999999999,19.053,0.534,8.96,fNnOJbhz9i7gvIcBzoLgGIx56HIt
Cs0.05FA0.79MA0.16PbBr0.31I2.7,Cs; FA; MA,Pb,Br; I,,SnO2-c,Spiro-MeOTAD,Au,Chlorobenzene,DMF; DMSO,False,100.0,Spin-coating,N2,0.16,False,1.132,21.6,0.68,18.0,fOBdABje560z3NbGEuddYLdAJjGP
Cs0.05FA0.79MA0.16PbBr0.51I2.49,Cs; FA; MA,Pb,Br; I,1.63,TiO2-c | SnO2-QDs,Spiro-MeOTAD,Au,Chlorobenzene,DMF; DMSO,False,100.0,Spin-coating,Unknown,0.09,False,1.105,20.7,0.753,17.3,fOFP24GnGNAYbYgx_knQaDdSw9b2
Cs0.05MA0.95PbI3,Cs; MA,Pb,I,,TiO2-c | TiO2-mp,Spiro-MeOTAD,Au,Chlorobenzene,DMSO,False,100,Spin-coating,Unknown,0.16,False,0.8590000000000001,17.7,0.64,9.7,fOSnUQvLqiGPKWunIp2VSkDFlGEd
MAPbI3,MA,Pb,I,1.6,PCBM-60 | BCP,PEDOT:PSS,Ag,Unknown,DMF; DMSO,False,100.0,Spin-coating,N2,0.12,False,1.01,22.18,0.73,16.35,fOTeyVwhBrTAws0IQjpyrgrHy0f4
Cs0.05MA0.95PbI3,Cs; MA,Pb,I,,TiO2-c | TiO2-mp,Spiro-MeOTAD,Au,Chlorobenzene,DMSO,False,100,Spin-coating,Unknown,0.16,False,1.029,21.4,0.73,16.1,fOXE4y7Jxbxvz-hD_3b_QO5bmRPC
FAPbI3,FA,Pb,I,1.5,TiO2-c | TiO2-mp,Spiro-MeOTAD,Ag,Diethyl ether,DMF; DMSO,False,145.0,Spin-coating,Air,0.125,False,1.12,20.97,0.66,15.5,fOcZWmYJ4q5BPXo237J43xmH7jMk
MAPbI3,MA,Pb,I,1.6,TiO2-c | TiO2-mp,Spiro-MeOTAD,Au,Diethyl ether,DMF; DMSO,False,100,Spin-coating,Unknown,0.1,False,1.1,21.83,0.737,17.71,fOmGJlqTU8cQSI41i4wso74xPh1H
MAPbI3,MA,Pb,I,1.6,TiO2-c | TiO2-mp,DPPS | Spiro-MeOTAD,Au,Chlorobenzene,DMF,False,220.0,Spin-coating,N2,0.009,False,0.894,21.23,0.632,11.99,fOqsBamNO8i0K5JWMYRSekKYB_uk
MAPbI3,MA,Pb,I,1.6,PCBM-60 | BCP,NiO-np,Ag,Unknown,DMF >> IPA,False,Unknown >> 135.0,Spin-coating >> CBD,Unknown,0.1,False,1.04,16.73,0.68,12.0,fP4VREZkqYXZmzenjh665b-6H_U8
MAPbI3,MA,Pb,I,1.6,C60 | BCP,m-MTDATA,Ag,Ether,Unknown,False,Unknown,Spin-coating,Unknown,0.044,False,1.038,21.61,0.7859999999999999,17.63,fP9XSy-sam_F7JJUOKLRWxm2l6Iu
MAPbI3,MA,Pb,I,1.6,TiO2-c | TiO2-mp,Spiro-MeOTAD,Au,Diethyl ether,DMF; DMSO,False,50; 100,Spin-coating,N2,1.0,False,0.97,21.2,0.47,9.6,fP9l_E_BO4STUIhw_VUZWzVudUWS
MAPbI3,MA,Pb,I,1.6,PCBM-60 | BCP,NiMgLiO,Ag,Diethyl ether,DMF; DMSO,False,Unknown,Spin-coating,Unknown,0.09,False,1.096,21.923,0.76,18.26,fPMAZ9bvmpDbyWPVaa_LholaJY3u
MAPbI3,MA,Pb,I,1.6,PCBM-60 | MUTAB,PEDOT:PSS,Ag,Unknown,DMF >> IPA,False,70.0 >> 100.0,Spin-coating >> Spin-coating,Unknown,0.12,False,1.02,20.66,0.735,15.5,fPTgnaJdeoZ5e_QptdFRhLGUbHQz
MAPbI3,MA,Pb,I,1.6,SnO2-c,Spiro-MeOTAD,Ag,Diethyl ether,DMF; DMSO,False,65; 100,Spin-coating,Unknown,0.1,False,1.12,22.15,0.763,18.9,fPX6VSGqz59U-Ax57ohyYGVMAP_X
Cs0.05FA0.92MA0.3PbBr0.09I2.91,Cs; FA; MA,Pb,Br; I,,SnO2-np | PEG; SnO2-mp,Spiro-MeOTAD,Ag,Unknown,DMF; DMSO >> IPA,False,70 >> 150,Spin-coating >> Spin-coating,N2 >> Air,0.09,False,1.09,20.23,0.755,20.23,fPvYVEHXMoT79gFMdsDrF_Ozt-yP
Cs0.06FA0.77MA0.17PbBr0.17I0.83,Cs; FA; MA,Pb,Br; I,,TiO2-np,Spiro-MeOTAD,Au,Anisole,DMF; DMSO,False,110.0,Spin-coating,N2,0.07,False,1.12,22.28,0.7509999999999999,18.71,fQSyybdXBu0ulVqgewaNh0Z6271W
MAPbI3,MA,Pb,I,1.6,PCBM-60 | Bphen,PEDOT:PSS,Ag,Unknown,DMF,False,100.0,Spin-coating,N2,0.15,False,0.98,21.86,0.764,16.45,fQchrnkZj0V2PdmhTMUqDcl4XKOt
MAPbI3,MA,Pb,I,1.6,Cs2CO3,Spiro-MeOTAD,Au,Unknown,DMF >> IPA,False,100.0 >> 130.0,Spin-coating >> CBD,N2 >> N2,0.085,False,1.02,18.7,0.64,12.2,fR5R9_LSw2FlvlGLReyXu-1ZG5Ze
MAPbI3,MA,Pb,I,1.6,TiO2-c,Spiro-MeOTAD,Ag,Unknown,DMF >> none >> none,False,Unknown,Spin-coating >> Gas reaction >> Gas reaction,Air >> MACl >> MAI,0.12,False,1.001,20.13,0.574,11.52,fRHdfrUU0OBo_uLfC0jpfSIb_xc3
MAPbI3,MA,Pb,I,1.6,TiO2-mp,Spiro-MeOTAD,Au,Unknown,DMF; DMSO >> IPA,False,70 >> 120,Spin-coating >> CBD,Air >> Air,0.1,False,1.034,18.68,0.635,12.4,fRI0rZXxhPzDlNcMLS8Nhv1bdTXr
MAPbI3,MA,Pb,I,1.6,TiO2-c | TiO2-mp,Spiro-MeOTAD,Au,Unknown,DMF >> none,False,Unknown >> 170.0,Spin-coating >> Diffusion,Inert >> Inert,0.1,False,0.96,14.64,0.55,7.71,fRLhLb5sEmDAGvwxcTtpkaOsEs_B
FA0.85MA0.15PbBr0.45I2.55,FA; MA,Pb,Br; I,,TiO2-c | TiO2-nanosphere,Spiro-MeOTAD,Au,Chlorobenzene,DMF; DMSO,False,100,Spin-coating,N2,0.09,False,1.016,23.92,0.653,15.87,fRRTof0sMklSDqKh8_GOLREuF5NW
FAPbI3,FA,Pb,I,1.48,TiO2-c | PCBM-60,PEDOT,Ag,Unknown,DMF >> IPA,False,Unknown >> 150.0,Spin-coating >> Spin-coating,Unknown,0.12,False,1.07,22.43,0.649,15.58,fRSLBVQ5CL96P5tljFQ-b533o7OG
MAPbI3,MA,Pb,I,1.6,TiO2-c | TiO2-mp,Polystyrene | Spiro-MeOTAD,Au,Diethyl ether,DMF; DMSO,False,65; 100,Spin-coating,Unknown,0.0139999999999999,False,,,,17.8,fRc3T5k0jhaAP3whVadJ2v0ViqPq
MAPbI3,MA,Pb,I,1.6,TiO2-c | TiO2-mp | Al2O3-mp,NiO,Carbon,Unknown,DMF >> IPA,False,Unknown,Spin-coating >> CBD,Unknown,0.1,False,1.011,20.61,0.69,14.4,fReck40SjefYjPykD3H-ZtGl3eyo
MAPbI3,MA,Pb,I,1.6,TiO2-c,DR3T,Au,Chlorobenzene,DMSO; GBL,False,100.0,Spin-coating,N2,0.09,False,1.06,21.04,0.73,16.7,fRmjYzwatNSDY_KkLYlO2DnAbWZD
MAPbI3,MA,Pb,I,1.6,ZnO-c | PCBM-60,PTAA,Au,Unknown,DMF >> IPA,False,70.0 >> 105.0,Spin-coating >> Spin-coating,N2 >> Air,0.098,False,0.019,1.04,0.7809999999999999,15.7,fRxMwGQC7lNOwp_UKxWJhaN8iKvF
MAPbI3,MA,Pb,I,1.6,TiO2-c | TiO2-mp,Spiro-MeOTAD,Au,Unknown,DMF,False,140.0,Spin-coating,Air,0.1,False,0.878,20.6,0.682,12.3,fS1fA5dydeK5cqumJy3OR-IYQVQ1
MAPbI3,MA,Pb,I,1.6,PCBM-60 | Bphen,Poly(2-ethyl-2-oxazoline); PEDOT:PSS,Ag,Chlorobenzene,Unknown,False,100.0,Spin-coating,N2,0.18,False,1.03,19.85,0.79,16.34,fS2yptR22fFMr6J-ZasMexDDj08V
MAPbBr0.15I2.85,MA,Pb,Br; I,,PCBM-60 | ZnO-np,PEDOT:PSS,Ag,Chlorobenzene,DMSO; GBL,False,100,Spin-coating,N2,0.135,False,0.97,17.33,0.537,8.98,fSSGgHXgXbUVJgw_BFe73XJ9TY8z
MAPbI3,MA,Pb,I,1.6,TiO2-c,Spiro-MeOTAD,Au,Chlorobenzene,DMSO; GBL,False,100.0,Spin-coating,N2,0.09,False,1.12,20.94,0.715,16.8,fSXIJI2uZVPrTc0bGEhD3bSab7-1
MAPbI3,MA,Pb,I,1.6,TiO2-c | TiO2-mp,Spiro-MeOTAD,Au,Unknown,DMF,False,100.0,Spin-coating,Unknown,0.1,False,0.885,21.4,0.7140000000000001,13.53,fSYJcqNsb-sAM1PqevEX_RmnVkeF
Cs0.1FA0.75MA0.15PbBr0.35I2.65,Cs; FA; MA,Pb,Br; I,,C60 | BCP,PTAA,Ag,Chlorobenzene,DMF; DMSO,False,100.0,Spin-coating,N2,0.105,False,1.09,22.31,0.71,17.08,fSgXATQra8KkywGD7_OUmt212b6A
MAPbI3,MA,Pb,I,1.5,NDP-V | Rhodamine 101 | LiF,P3CT-Na,Ag,Chlorobenzene,DMF; DMSO,False,60.0; 80.0,Spin-coating,N2,0.09,False,1.012,20.78,0.7,14.76,fSkgyxDwc7QL4-rgNt9yVik6PHPZ
MAPbI3,MA,Pb,I,1.6,TiO2-c,Spiro-MeOTAD,Au,Toluene,DMSO; GBL,False,100.0,Spin-coating,N2,0.09,False,1.02,20.01,0.61,12.37,fSooBOgrCn1m2Q0Y_jkh_ogZo5g0
MAPbI3,MA,Pb,I,1.6,TiO2-c | TiO2-mp,DAHI | Spiro-MeOTAD,Au,Unknown,DMF,False,100.0,Spin-coating,Unknown,0.06,False,0.92,20.09,0.607,11.78,fT2e8Cw0occ8g9se3n0LdcrNaf-I
MAPbI3,MA,Pb,I,1.6,PCBM-60 | PDINO,PEDOT:PSS,Ag,Chlorobenzene,DMF; DMSO,False,100.0,Spin-coating,N2,0.104,False,0.918,17.6,0.77,12.4,fT9hBJU8sYulnXOEYK51dNnxeBHg
MAPbI3,MA,Pb,I,1.6,TiO2-c | TiO2-mp,Spiro-MeOTAD,Au,Unknown,DMF; DMSO,False,125.0,Brush painting,Air,0.11,False,0.97,16.89,0.72,11.88,fTAXkrC4rW2GFWs0pNtx6EnrU1X-
MAPbI3,MA,Pb,I,1.6,none,Spiro-MeOTAD,Ag,Chlorobenzene,DMF; DMSO,False,100.0,Spin-coating,Unknown,0.1,False,0.998,19.1,0.74,14.18,fTBfoAFsImCZTq2F2ZfmESzZ4oR6
MAPbI3,MA,Pb,I,1.6,TiO2-c | TiO2-mp,PD-10-DTTE-7 | Spiro-MeOTAD,Au,Unknown,DMF; DMSO >> IPA,False,25.0 >> 150.0,Spin-coating >> Spin-coating,N2 >> N2,0.09,False,1.03,23.5,0.78,18.83,fTTy_56AelG1MQ88CkFqhJ-1jj6r
FA0.85MA0.15PbBr0.45I2.55,FA; MA,Pb,Br; I,,PCBM-60 | ZnO-np,PTAA,AZO | Ni | Al,Unknown,none >> IPA,False,Unknown >> 150.0,Evaporation >> Spin-coating,Vacuum >> N2,0.561,False,,,,14.0,fTgQqooG98dcd3BCQw2hIAp3LNAl
FA0.75MA0.25PbBr0.25I2.75,FA; MA,Pb,Br; I,,TiO2-c,Spiro-MeOTAD,Au,Chlorobenzene,DMF; DMSO,False,150.0; 100.0,Spin-coating,N2 >> Vacuum,0.1,False,1.09,23.56,0.787,19.3,fTh6wpnLFcYO5dRFEUVjNqj5CO_s
MAPbI3,MA,Pb,I,1.6,TiO2-c,"3,4-spiro",Au,Unknown,DMSO; GBL,False,100.0,Spin-coating,N2,0.085,False,0.752,20.1,0.599,9.1,fThaykeeCxNYPZ-ftird1_Aukwh_
MAPbI3,MA,Pb,I,1.59,PCBM-60,PEDOT:PSS,Al,Unknown,DMF >> none,False,80.0 >> 135.0,Spin-coating >> Diffusion,N2 >> N2,0.09,False,0.87,17.9,0.643,10.0,fTitFMlLnqdQg9WtOGoya3nEfTel
MAPbI3,MA,Pb,I,1.6,TiO2-c | TiO2-nw,Spiro-MeOTAD,Au,Unknown,GBL,False,100,Spin-coating,Unknown,0.206,False,0.929,12.6,0.62,7.3,fTprqugsVlQrnPDR9BA14m1MmKcS
MAPbI3,MA,Pb,I,1.6,PCBM-60 | PEI,PEDOT:PSS | PSS-Na,Ag-nw,Chlorobenzene,DMSO; GBL,False,100.0,Spin-coating,N2,0.09,False,1.0,16.11,0.63,10.15,fU-DEs1qWz35nDExmkfXlpmT8TRP
MAPbI3,MA,Pb,I,1.6,PCBM-60 | DMAPA-C60,PEDOT:PSS,Ag,Unknown,DMF,False,110.0,Spin-coating,Unknown,0.1,False,0.97,17.9,0.77,13.4,fU1vYfYU-WQgSoy55jnpKBRUeuxR
MAPbI3,MA,Pb,I,1.6,TiO2-c | TiO2-mp,Spiro-MeOTAD,Au,Unknown,DMF >> IPA,False,70.0 >> 100.0,Spin-coating >> Spin-coating,N2 >> N2,0.1,False,0.99,18.7,0.662,12.25,fUJI6i4zHkcXoJ3xXzN1TfPYWEE4
nannannan,,,,,Unknown,Unknown,,,,False,,,,,False,,,,,fULGrlLTPRVDw9FpHzml6d3NTbmd
FA0.79MA0.16PbBr0.51I2.49,FA; MA,Pb,Br; I,,PCBM-60 | BCP,NiO-np | PMMA,Ag,Ethyl acetate,DMF; DMSO,False,105.0,Spin-coating,N2,0.09,False,1.14,23.44,0.828,22.13,fUM3fQyt-klz5vNjT6Y5k-T7mkN_
MAPbI3,MA,Pb,I,1.6,TiO2-c | TiO2; Al2O3-mp,Spiro-MeOTAD,Ag,Diethyl ether,DMF; DMSO,False,65; 100,Spin-coating,Unknown,0.125,False,1.02,21.45,0.68,15.02,fURkNsq3bIN5tFqTReSvgiZ4cKwG
MAPbI3,MA,Pb,I,1.6,PCBM-60 | Zr(acac)4,NiO-np,Ag | CsF,Ethyl acetate,NMP >> IPA,False,Unknown >> 100.0,Spin-coating >> Spin-coating,N2 >> N2,0.0576,False,1.06,15.67,0.693,11.51,fUTkht75tpbPvXBlnIM0Qty95MJW
MAPbI3,MA,Pb,I,1.6,TiO2-c | TiO2-mp,Spiro-MeOTAD,Au,Diethyl ether,DMF; GBL,False,100.0,Spin-coating,N2,0.12,False,0.99,18.61,0.58,10.72,fUgxOOjie7wSTWd7rupXP-ixInKE
Cs0.17FA0.83PbBr0.51I2.49,Cs; FA,Pb,Br; I,,PCBM-60,Spiro-MeOTAD,Ag,Chlorobenzene,DMF; DMSO,False,120.0,Spin-coating,Unknown,1.07,False,0.967,17.6,0.523,9.07,fUpcEUNV5NKN9RTdSrhWDjpmBfhR
Cs0.08FA0.77MA0.15PbBr0.51I2.49,Cs; FA; MA,Pb,Br; I,1.6,C60 | BCP,PTAA,Cu,Ethyl acetate,DMF; DMSO,False,100,Spin-coating,N2,0.16,False,1.074,19.15,0.804,16.54,fUzgWDoBeLVTsZ_BKjTp-cEn_IXH
MAPb0.5Sn0.5I3,MA,Pb; Sn,I,1.28,PCBM-60 | LiF,PEDOT:PSS,Ag,Toluene,DMSO; GBL,False,100.0,Spin-coating,N2,0.01,False,0.54,22.0,0.51,9.0,fVVLzdeoNty-Cdl_U6cKG3E5gaxs
Cs0.05FA0.16MA0.79PbBr0.51I2.49,Cs; FA; MA,Pb,Br; I,,SnO2-c,Spiro-MeOTAD,Au,Unknown,DMF; DMSO,False,100,Spin-coating,Unknown,,False,1.1,18.54,0.738,15.02,fVbzHAL9DjcstW7YPHFFsS7B2DUR
MAPbI3,MA,Pb,I,1.61,TiO2-c | TiO2-mp,Spiro-MeOTAD,Au,Unknown,DMF >> IPA,False,70.0 >> 100.0,Spin-coating >> CBD,Unknown,0.09,False,0.79,15.5,0.7,8.6,fVo9KOFNMVTDqD-j3jNFAA7sFx2N
MAPbI3,MA,Pb,I,1.6,TiO2-c | TiO2-mp,Spiro-MeOTAD,Au,Chlorobenzene,DMSO,False,100.0,Spin-coating,Ar,0.16,False,1.121,18.52,0.78,16.19,fW58e6FnPrQeqbe-3zzGKOoftOTq
MAPbI3,MA,Pb,I,1.5,TiO2-c,Spiro-MeOTAD,Au,Unknown,Dimethylacetamide; NMP,False,Unknown,Spin-coating,N2,0.07,False,1.02,22.32,0.728,16.7,fW5DxsWuT7vbgas1RhRoSmQ12HeE
MAPbI3,MA,Pb,I,1.6,C60,P3HT,Au,Diethyl ether,DMF,False,100.0,Spin-coating,N2,0.1,False,0.74,20.1,0.62,9.3,fW97LmtJXSm5gVchePrHMOtBqwLz
MAPbI3,MA,Pb,I,1.6,PCBM-60,PEDOT:PSS,Al,Unknown,Unknown,False,Unknown,Spin-coating,Unknown,0.035,False,0.93,22.4,0.7190000000000001,14.9,fWE0Rs-rvAIsRe1bJwGMk0RMGsal
Cs0.2FA0.2MA0.6PbI3,Cs; FA; MA,Pb,I,1.63,PCBM-60 | Zr(acac)4,NiO-c,Ag,Toluene,DMF,False,100.0,Spin-coating,N2,0.1,False,1.11,20.5,0.75,17.2,fWQoUI9SQd2SIrW0RI6aXIdf_S5p
FA0.9MA0.1PbBr0.1I2.9,FA; MA,Pb,Br; I,1.57,SnO2-np,Spiro-MeOTAD,Au,Unknown,DMF; DMSO >> IPA,False,70.0 >> 140.0,Spin-coating >> Spin-coating,N2 >> Air,0.044,False,1.12,23.91,0.78,20.92,fWXZxUeDePfsq4o5V2IUV8UnvEpg
FAPbI3,FA,Pb,I,1.48,PCBM-60 | BCP,PTAA,Ag,Chlorobenzene,DMF >> IPA,False,90.0 >> Unknown,Spin-coating >> CBD,N2 >> N2,0.09,False,1.083,22.14,0.72,17.04,fWcBjEQo0iOyP11uOhR-cU5aQK4o
MAPbI3,MA,Pb,I,1.48,TiO2-c | TiO2-mp,Spiro-MeOTAD,Au,Unknown,DMF,False,130,Spin-coating,Air,0.17,False,0.9,22.97,0.684,14.14,fWgMtIHweCoEfTcMoOHf-JVD7T9f
FAPbI3,FA,Pb,I,1.49,TiO2-c | C60,Spiro-MeOTAD,Au,Unknown,DMF,False,170,Spin-coating,N2,0.09,False,,,,10.22,fWm7Kpi4K5YhcVlfprCpr19Vp6bD
FA0.79MA0.16PbBr0.51I2.49,FA; MA,Pb,Br; I,,PCBM-60 | BCP,NiO-np | PMMA,Ag,Ethyl acetate,DMF; DMSO,False,105.0,Spin-coating,N2,0.09,False,1.06,21.72,0.741,17.07,fWtqTAJs4h1UJtQdF8HIi55QIPzh
FA0.8MA0.2PbBr0.6I2.4,FA; MA,Pb,Br; I,1.59,SnO2-np,Spiro-MeOTAD,Ag,Chlorobenzene,DMF; DMSO,False,100,Spin-coating,N2,0.102,False,1.107,22.29,0.758,18.7,fWxVvyc3xdNbLqmYuxCzRnYElVl2
MAPbI3,MA,Pb,I,1.6,c-HATNA | bis-C60,c-TCTA,Ag,Toluene,DMF; DMSO,False,100.0,Spin-coating,Unknown,0.1,False,1.05,20.9,0.733,16.08,fX-Cfu9UGJxchMYJCuhvvYgNvbcd
MAPbI3,MA,Pb,I,1.6,PCBM-60,PEDOT:PSS,Al,Unknown,DMF,False,80.0,Spin-coating,N2,0.2,False,0.83,21.0,0.47,7.2,fXC7_KBi5njTq3n1rQ7DcbuWgXUe
Cs0.05FA0.7885MA0.1615PbBr0.51I2.49,Cs; FA; MA,Pb,Br; I,1.57,TiO2-c,Spiro-MeOTAD,Au,Chlorobenzene,DMF; DMSO,False,100.0,Spin-coating,Ar,0.13,False,1.103,21.75,0.71,17.04,fX_5KzwLB56nWqeoCG0VH9m_Hxa1
MAPbI3,MA,Pb,I,1.56,TiO2-c,Spiro-MeOTAD,Ag,Diethyl ether,DMF; DMSO,False,50.0; 150.0,Spin-coating,Air,0.125,False,1.1,21.3,0.72,16.5,fXdb0Lox1KBUzOXjbqy25PKHJ7Fq
MAPbI3,MA,Pb,I,1.62,TiO2-c | TiO2-mp,iDM1,Au,Unknown,DMF >> IPA,False,25 >> 115,Spin-coating >> Spin-coating,Unknown,0.07,False,0.92,18.92,0.8079999999999999,14.1,fXe3OcfFJ_IMgFkvIXShJPiwnITm
MAPbI3,MA,Pb,I,1.6,ZnO-np,Spiro-MeOTAD,MoOx | Ag,Unknown,DMF >> IPA,False,Unknown >> 100.0,Spin-coating >> Spin-coating,N2 >> N2,0.1,False,1.09,21.5,0.58,13.5,fXeF9jF0lWfo1vGYxvt-y7luXDnE
MAPbI3,MA,Pb,I,1.6,PCBM-60 | BCP,NiO-c | PCDTBT,Al,Unknown,none,False,Unknown,Pulsed laser deposition,Vacuum,0.1,False,1.01,12.8,0.636,8.23,fXuI3-jV_ZcLBLZnpNWCKtNp7KZI
MAPbI3,MA,Pb,I,1.59,TiO2-c | TiO2-mp,Spiro-MeOTAD,Au,Unknown,DMF >> IPA,False,Unknown >> 90,Spin-coating >> CBD,Air >> Air,0.08,False,0.98,20.08,0.67,13.22,fY4d5UCJrofAwrTDrjkYSauyWtrA
CsPbBr3,Cs,Pb,Br,2.26,TiO2-c,Spiro-MeOTAD,Au,Unknown,none,False,Unknown,Single-source thermal evaporation,Vacuum,0.09,False,1.29,7.87,0.7,7.15,fY7L846BZsNAXW-E7l43n6iJ8ADW
MAPbI3,MA,Pb,I,1.6,TiO2-c | TiO2-mp,Spiro-MeOTAD,Au,Toluene,DMF,False,100.0,Spin-coating,Air,0.1,False,,,,19.82,fY9wJbOcxL651SkVX-6yQTSqWqP3
MAPbI3,MA,Pb,I,1.6,TiO2-c | TiO2-mp,Spiro-MeOTAD,Au,Chlorobenzene,DMSO; o-xylene,False,100.0,Spin-coating,Unknown,0.16,False,1.07,21.87,0.78,18.34,fYA_C9MSm_o1HLVoPWFW2YAbVTYV
CsPbBrI2 | CsxPbBrI2,Cs | Cs,Pb | Pb,Br; I | Br; I,,TiO2-c,PTAA,Au,Unknown,DMSO >> Octane,False,260.0 >> Unknown,Spin-coating >> Spin-coating,N2 >> N2,0.1,False,1.114,14.29,0.799,13.07,fYCBik3yaXwMVTRsXdlWEjyY65B2
FAPbI3,FA,Pb,I,1.48,ZnO-np,P3HT,Au,Unknown,DMF >> IPA,False,Unknown >> 130.0,Spin-coating >> Spin-coating,Unknown,0.13,False,0.94,22.8,0.44,9.45,fYFlbAJ7HZr84oWcGJDKOPvskYyb
MAPbI3,MA,Pb,I,1.6,TiO2-c,Spiro-MeOTAD,Au,Chlorobenzene,DMF; DMSO >> IPA,False,100.0 >> 150,Spin-coating >> Spin-coating,N2 >> N2,0.16,False,1.0,22.8,0.7,15.9,fYGqkzSngDH5SB65U6y5zLayQmuu
MAPbI3,MA,Pb,I,1.6,TiO2-c,Spiro-MeOTAD,Au,Unknown,DMF >> IPA,False,70 >> 150,Spin-coating >> Spin-coating,Unknown,0.15,False,1.135,20.31,0.7240000000000001,16.68,fYHYc9d8Q8vz86TmJey6gZOAaJVO
CsCu0.005Pb0.995Br3,Cs,Cu; Pb,Br,2.27,TiO2-c | TiO2-mp,none,Carbon,Unknown,DMF >> Methanol,False,Unknown >> 250.0,Spin-coating >> Spin-coating,Ambient >> Ambient,0.1,False,1.53,6.97,0.792,8.23,fYLRE-WbFI9oaOi71lKJHBy-Edw4
MAPbI3,MA,Pb,I,1.6,PCBM-60 | BCP,NiO-c,Ag,Unknown,DMF,False,100.0,Spin-coating,Unknown,0.04,False,0.95,16.17,0.7120000000000001,10.94,fYPOi4lAwUblmcLmHURMmrwqxbvE
Cs0.05FA0.75GU0.075MA0.10PbBr0.39I2.61,Cs; FA; GU; MA,Pb,Br; I,,TiO2-c | TiO2-mp,Spiro-MeOTAD,Au,Chlorobenzene,DMF; DMSO,False,100.0,Spin-coating,N2,0.16,False,1.16,19.77,0.652,15.1,fYS-7kSyzXLAvorc2MvLQjP8mP67
Cs0.08FA0.77MA0.15PbBr0.51I2.49,Cs; FA; MA,Pb,Br; I,1.6,C60 | BCP,PTAA,Cu,Ethyl acetate,DMF; DMSO,False,100,Spin-coating,N2,0.16,False,1.076,18.778,0.761,15.37,fYgdBmsEwM5-xHAholGNKwunpF3s
CsPbBrI2,Cs,Pb,Br; I,1.89,TiO2-np,NiMgLiO,Sb,Chlorobenzene,DMF; DMSO,False,260.0,Spin-coating,N2,0.09,False,1.27,14.6,0.75,13.9,fZ7-QNRuiWNNS8KtQckgSlKPJGMi
Cs0.05FA0.81MA0.14PbBr0.43I2.57,Cs; FA; MA,Pb,Br; I,,TiO2-c | TiO2-mp,Spiro-MeOTAD,Ag,Ether,DMF; DMSO,False,150.0,Spin-coating,Unknown,0.14,False,0.768,15.41,0.698,9.32,fZBej2E9oO-NplnbEJI0d8L1Sd33
MAPbI3,MA,Pb,I,1.6,TiO2-c | TiO2-mp,none,Carbon,Unknown,DMF,False,100.0,Spin-coating,Air,0.1,False,0.96,15.7,0.5429999999999999,8.21,fZeXh1hehvKByWxPHyUyH_1AktMi
MAPbI3,MA,Pb,I,,TiO2-c | TiO2-mp,Spiro-MeOTAD,Au,Unknown,none; DMF >> IPA,False,Unknown >> 100,Spin-coating >> Spin-coating,Unknown,0.06,False,0.97,18.2,0.74,13.1,fZmGNeKjwdFgY4kJ0909o4oL4bCb
FA0.83MA0.17PbBr0.5I2.5,FA; MA,Pb,Br; I,1.61,SnO2-c,Spiro-MeOTAD,Au,Chlorobenzene,DMF; DMSO,False,100.0,Spin-coating,N2,0.125,False,1.05,20.5,0.6459999999999999,14.22,fZnHMk9xHsuHiReRzPnfgjwBuHmC
MAPbI3,MA,Pb,I,1.6,PCBM-60 | LiF,PEDOT:PSS,Al,Chlorobenzene,DMF; DMSO,False,90.0,Spin-coating,N2,0.1,False,0.85,19.05,0.66,11.2,fZsd_JR7BfcwBVeIdU477D9_WCGF
Cs0.05FA0.82MA0.13PbBr0.13I2.87,Cs; FA; MA,Pb,Br; I,,SnO2-np,Spiro-MeOTAD,Au,Unknown,DMF; DMSO >> IPA,False,25; 150,Spin-coating,N2,0.09,False,1.05,22.99,0.736,18.4,f_DEj5GuO0gWiogAao9N0arCGODM
FA0.85MA0.15PbBr0.45I2.55,FA; MA,Pb,Br; I,,TiO2-c | TiO2-mp,HTM5,Au,Chlorobenzene,DMF; DMSO,False,100.0,Spin-coating,N2,0.16,False,1.029,21.136,0.757,16.45,f_PvsEEeBUOzgNTFCsQIZDBkloRs
MAPbI3,MA,Pb,I,1.6,TiO2-c,Spiro-MeOTAD,Ag,Diethyl ether,DMF; DMSO,False,70; 100,Spin-coating,Unknown,0.1,False,1.05,20.3,0.68,14.6,f_YWg5zFuRmeZi0py8ztFJxw2ZDz
(5-AVA)0.03MA0.97PbI3,(5-AVA); MA,Pb,I,,TiO2-c | TiO2-mp | ZrO2-mp,none,Carbon,Unknown,GBL,False,50.0,Drop-infiltration,Unknown,0.1,False,,,,,f_cKOxztdq5CfBpFYXumZOlOeA2l
MAPbI3,MA,Pb,I,1.6,TiO2-c | TiO2-mp,Spiro-MeOTAD,Au,Unknown,DMF >> IPA,False,80 >> 80,Spin-coating >> Spin-coating,N2 >> N2,0.159,False,1.0759999999999998,20.86,0.74,16.66,f_nC8KqnRZCZ0VBcl5Y764laTSrM
MAPbI3,MA,Pb,I,1.6,TiO2-c | TiO2-mp | ZrO2-mp,none,Carbon,Unknown,GBL,False,50.0,Drop-infiltration,Air,0.2,False,0.961,21.85,0.45,9.54,f_oq7mowTdjgX0hIRiFS45DboYoa
FA0.85MA0.15PbBr0.45I2.55,FA; MA,Pb,Br; I,,TiO2-c | TiO2-mp,Spiro-MeOTAD,Au,Unknown,DMF; DMSO >> IPA,False,70.0 >> 100.0,Spin-coating >> Spin-coating,N2 >> N2,0.16,False,1.14,22.99,0.758,20.28,f_woBlrRH3QNVCXaVvEDUYAvjJjj
MAPbI3,MA,Pb,I,1.5,TiO2-c | TiO2-mp | ZrO2-mp,none,Carbon,Unknown,GBL,False,50.0,Drop-infiltration,Air,0.07,False,,20.28,,10.66,f_zz2HNHGU_aXvjQr07_I0wUrdmR
MAPbI3,MA,Pb,I,1.6,SnO2-np,Spiro-MeOTAD,Ag,Unknown,DMF >> IPA,False,Unknown >> 70.0,Spin-coating >> CBD,N2 >> N2,0.04,False,1.04,17.5,0.54,10.9,fa0vwGzTLzZyBi9s9NkjMnfzWvlS
FA0.95MA0.05PbBr0.15I2.85,FA; MA,Pb,Br; I,1.51,TiO2-c | SnO2-c,PTAA,Au,Chlorobenzene,DMF; DMSO,False,130.0,Spin-coating,N2,0.09,False,1.085,23.3,0.83,20.98,faDFkHcZInU8B3L4jNHcDM0fn5xp
MAPbI3,MA,Pb,I,1.6,TiO2-c | TiO2-mp,none,Carbon,Ethyl acetate,DMF; DMSO,False,100.0,Spin-coating,Air,0.1,False,0.72,23.25,0.44,7.39,faiuGmu70V04SNVgXwj1l1FF6Zgz
Cs0.05FA0.79MA0.16PbBr0.51I2.49,Cs; FA; MA,Pb,Br; I,,TiO2-c,Spiro-MeOTAD,Au,Chlorobenzene,DMF; DMSO,False,100.0,Spin-coating,Unknown,0.1,False,1.1,20.89,0.73,17.05,fawQ8ct0mPGRjX8PTa8IOKqnfp5B
(BDA)MAPbI4,(BDA); MA,Pb,I,,C60 | BCP,PEDOT:PSS,Ag,Toluene,DMF; DMSO,False,100.0,Spin-coating,N2,0.1,False,,,,,faxdkmhTpHPRj009El01S93giq1B
MAPbI3,MA,Pb,I,1.6,PCBM-60 | BCP,PEDOT:PSS,Ag,Unknown,DMSO; GBL,False,75.0,Spin-coating,N2,0.07,False,0.99,13.94,0.575,8.2,fb3dZYh3EQJqb2aJMzu-LZwzrfEu
MAPbI3,MA,Pb,I,1.6,TiO2-c,Spiro-MeOTAD,Ag,Unknown,none,False,100.0,Co-evaporation,Vacuum,0.076,False,1.07,21.5,0.67,15.4,fb5kpGpntJ9TSmaQDXNIFj4oYWFK
(DMA)PbI3,(DMA),Pb,I,,TiO2-c,Spiro-MeOTAD,Au,Unknown,DMF,False,140; 180,Spin-coating,Unknown,0.09,False,1.068,17.3,0.7,12.9,fbD_Yg3Y68SAFdbFuVJFfEkcQQ9B
MAPbI3,MA,Pb,I,1.6,TiO2-c | TiO2-nw,Spiro-MeOTAD,Au,Toluene,DMSO,False,Unknown,Spin-coating,Unknown,0.03,False,1.02,22.9,0.75,17.6,fbJSZM1kvQMxsMe9gwie0fVvyviH
FA0.3MA0.7PbI3,FA; MA,Pb,I,,TiO2-c | SnO2-c,Graphene; P3HT,Carbon,Vacuum,DMF,False,100.0,Spin-coating,Unknown,0.1,False,0.96,18.82,0.68,12.4,fbVQPGhlD2hkjdIRvmp39jMsvWuI
FA0.81MA0.19PbBr0.5I2.5,FA; MA,Pb,Br; I,,TiO2-c | TiO2-mp,Spiro-MeOTAD,Au,Chlorobenzene,DMF; DMSO,False,100.0,Spin-coating,N2,0.16,False,1.1,23.12,0.71,18.9,fbhdsFW6bVWPCFcyJvmCMTsESj3w
MAPbI3,MA,Pb,I,1.6,SnO2-np; TiO2-c,Spiro-MeOTAD,Au,Unknown,DMF >> IPA,False,100.0 >> 100.0,Spin-coating >> Spin-coating,Unknown,0.13,False,1.05,20.1,0.56,11.6,fbjzsmOhw6zSPBN4bG49_VgFnS9T
Cs0.05FA0.8075MA0.1425PbBr0.45I2.55,Cs; FA; MA,Pb,Br; I,,PCBM-60 | EGME,PTAA,Au,Chlorobenzene,DMF; DMSO,False,110.0,Spin-coating,N2,0.1,False,1.048,21.13,0.7120000000000001,15.5,fbnSFxLXjaxWByvt8MXadwuCT2oC
MAPbI3,MA,Pb,I,1.5,none,Spiro-MeOTAD,Ag,Diethyl ether,DMF; DMSO,False,100.0,Spin-coating,Air,0.12,False,0.97,20.82,0.66,13.39,fbxLgMR0D2RN_AoKHOUqzLLVeiZ2
(IEA)2MA2Pb2I7,(IEA); MA,Pb,I,1.63,TiO2-c | TiO2-mp,Spiro-MeOTAD,Au,Unknown,DMF >> IPA; Toluene,False,Unknown >> 100.0,Spin-coating >> CBD,Unknown,0.2,False,0.89,14.33,0.63,8.0,fcAV6YPiTihaCydtFKL2nRWZWuTs
MAPbI3,MA,Pb,I,1.6,TiO2-c,Spiro-MeOTAD,Ag,Diethyl ether,DMF; DMSO,False,100.0,Spin-coating,N2,0.07,False,1.084,22.11,0.58,13.92,fcDoxpNAhLV0iASZ_wlwJYhNdrd0
(ThMA)2FA4Pb5I16,(ThMA); FA,Pb,I,1.5,PCBM-60 | BCP,PEDOT:PSS,Ag,Unknown,DMF,False,100,Spin-coating,N2,0.1,False,0.964,22.03,0.75,15.93,fcEz4PUyYAt0aIccfDZ86zNLbbJf
Cs0.05FA0.79MA0.16PbBr0.3I2.7,Cs; FA; MA,Pb,Br; I,,TiO2-c,CuPc(tBu)4,Au,Chlorobenzene,DMF; DMSO,False,100.0,Spin-coating,Ar,0.09,False,1.02,21.4,0.58,12.6,fcSeo6e-BbX6etk0OkGDdDIHtgrf
CsFA0.83MA0.17PbBr0.5I2.5,Cs; FA; MA,Pb,Br; I,,TiO2-c | SWCNTs; TiO2-mp,Spiro-MeOTAD,Au,Chlorobenzene,DMF; DMSO,False,100.0,Spin-coating,N2,0.1,False,1.075,22.803,0.7,17.21,fcUEIYXjDUhTdAotNEq2cR2cwYIZ
MAPbI3,MA,Pb,I,1.6,TiO2-c,Spiro-MeOTAD,Au,Unknown,GBL,False,105.0,Spin-coating,Ar,0.07,False,0.79,21.7,0.68,11.6,fcVnIXJ4If8yUDuAlhd1Wft_niIr
MAPbI3,MA,Pb,I,1.55,PCBM-60,NiO-c | PEDOT:PSS,Ag,Toluene,DMSO; GBL,False,100.0,Spin-coating,Air,0.14,False,1.03,19.6,0.66,13.3,fcYMygL_3lgajDPVkoJPvPat45wf
FA0.3MA0.7PbI3,FA; MA,Pb,I,,ZnO-np | ATTA,Spiro-MeOTAD,MoO3 | Ag,Unknown,DMF,False,Unknown,Spin-coating,N2,0.1,False,1.12,22.51,0.7829999999999999,19.5,fcciZ0zpPl5XIq6JBPy12VknBI0R
MAPbI3,MA,Pb,I,1.57,ZnO-c,Spiro-MeOTAD,Au,Unknown,DMF >> IPA,False,Unknown >> 100.0,Spin-coating >> CBD,Air >> Air,0.1,False,1.01,19.28,0.61,11.84,fchjP_Qagwn152drHAIiiFOy-AK1
Cs0.0664FA0.666MA0.2668PbBr0.095I0.905,Cs; FA; MA,Pb,Br; I,1.63,TiO2-np,Spiro-MeOTAD,Au,Unknown,DMF >> IPA,False,70.0 >> 135.0,Spin-coating >> Spin-coating,Air >> N2 >> Air,0.102,False,1.103,24.02,0.7929999999999999,18.57,fcieHNDW-1pFl_GOBqhRsN5399Or
MAPbI3,MA,Pb,I,1.6,PCBM-60 | ZnO-np,PEDOT:PSS,Al,Unknown,DMF,False,90.0,Spin-coating,N2,0.13,False,0.98,19.6,0.742,14.2,fcuBLK6fjG44byTyBBQEVCby_mgC
Cs0.10FA0.36MA0.54PbBr0.2I2.8,Cs; FA; MA,Pb,Br; I,,TiO2-c | TiO2-mp,NiCo2O4-np,Au,Chlorobenzene,DMF; DMSO,False,100.0,Spin-coating,N2,0.09,False,1.01,19.98,0.696,14.03,fcyeeisMSDJWkAA5fnvejgPb7FUz
Cs0.05FA0.85MA0.15PbBr0.45I2.55,Cs; FA; MA,Pb,Br; I,,SnO2-np,Spiro-MeOTAD,Ag,Toluene,DMF; DMSO,False,120.0,Spin-coating,N2,0.0908,False,1.11,22.8,0.7859999999999999,19.8,fdAr9AH4zre7Hby2Ft-fECIJJmpG
MAPbI3,MA,Pb,I,1.6,PCBM-60 | BCP,PEDOT:PSS,Ag,Chlorobenzene,DMF,False,100.0,Spin-coating,N2,0.08,False,0.887,13.469,0.6,7.19,fdkfZtZM5TWzwAf81gy6-vGdIrIb
Cs0.05FA0.79MA0.16PbBr0.51I2.49,Cs; FA; MA,Pb,Br; I,,SnO2-np,PMAA; Spiro-MeOTAD | Spiro-MeOTAD,AgAu,Toluene,DMF; DMSO,False,150.0,Spin-coating,N2,0.03,False,0.97,21.6,0.79,16.5,fdnCZ7gSL-yAJz5kdYH-bj1kvU_D
MAPbI3,MA,Pb,I,1.61,TiO2-c,Spiro-MeOTAD,Au,Chlorobenzene,DMF; DMSO,True,Unknown,Spin-coating,N2,0.1,False,1.03,22.3,0.74,16.8,fe6JCHTRWvTjy8ICEiMoH-dUEIny
MAPbI3,MA,Pb,I,1.6,TiO2-c,Spiro-MeOTAD,Ag,Unknown,DMF >> none,False,95.0 >> Unknown,Spin-coating >> Gas reaction,Dry air >> MAI,0.07,False,0.986,21.18,0.483,10.4,fe9-jo0YVuv75Fn8nnOeskUyQmgv
CsPbBrI2,Cs,Pb,Br; I,,TiO2-c | TiO2-mp,Spiro-MeOTAD,Ag,Unknown,DMF; DMSO,False,150.0,Spin-coating,N2,0.1,False,0.98,12.91,0.59,7.39,feAuKPoIpt0zjDWiNOgfakLHU_-t
MAPbI3,MA,Pb,I,1.6,PCBM-60 | PEI,PEDOT:PSS,Ag,Toluene,DMSO; GBL,False,100,Spin-coating,Air,0.09,False,,,,13.57,feBk0gmoXjuZRa9eAL7Kco_sv5P8
MAPbI3,MA,Pb,I,1.6,TiO2-c,Spiro-MeOTAD,Ag,Unknown,DMF,False,95.0,Spin-coating,Unknown,0.07,False,0.978,22.0,0.557,12.0,feW4tzqyJTP9vxtSCUAnQcDX6OZP
MAPbI3,MA,Pb,I,1.6,TiO2-c,Spiro-MeOTAD,Au,Unknown,DMF,False,90.0,Spin-coating,N2,0.1,False,0.97,18.34,0.66,11.74,felQSiQoQuwNEV0hk1xGaDsMgIbz
MAPbI3,MA,Pb,I,1.6,PCBM-60; CTAB,Ag-nw; PEDOT:PSS,Ag,Unknown,DMF; DMSO,False,100.0,Spin-coating,Unknown,0.16,False,0.86,20.4,0.73,12.9,feofhNvm7EEm0JBmb7Ybb1Jb3nIp
MAPbI3,MA,Pb,I,1.6,PCBM-60,PEDOT:PSS,Al,Unknown,DMF; DMSO,False,190.0,Spin-coating,Unknown,0.06,False,0.954,24.21,0.61,14.11,fey-HjnCxHWIITLaTJzsRxsK7YIN
MAPbI3,MA,Pb,I,1.56,PCBM-60 | Bphen,PEDOT:PSS,Ag,Unknown,DMF,False,100.0,Spin-coating,N2,0.0725,False,0.96,21.01,0.731,14.72,ff1OZVTaTLC2dZD5KJLHHSAdfTOh
FA0.75MA0.25PbBr0.25I2.75,FA; MA,Pb,Br; I,,TiO2-c,Spiro-MeOTAD,Au,Chlorobenzene,DMF; DMSO,False,150; 100,Spin-coating,N2,0.1,False,1.03,22.53,0.77,17.9,ff3h85Fg4XsMBj48JRWnUOoxqwSY
MAPbI3,MA,Pb,I,1.6,PCBM-60,PEDOT:PSS,GaIn,Unknown,DMF >> IPA,False,100,Spin-coating >> Spin-coating,Air,0.12,False,0.93,15.0,0.67,9.3,ff4Npj1GuW7dfr0tj9ZOwe5K-kzs
MAPbI3,MA,Pb,I,1.6,PCBM-60,Cu0.67Cr0.33O2,Ag,Chlorobenzene,DMF; DMSO,False,100.0,Spin-coating,Dry air,0.1,False,1.07,21.14,0.69,15.63,ff5QLGSP77G846Akgx2y1YjaHTEA
MAPbI3,MA,Pb,I,1.6,TiO2-c | TiO2-mp,Spiro-MeOTAD,Au,Unknown,DMF >> IPA,False,110.0 >> 110.0,Spin-coating >> Spin-coating,Air >> Air,0.1,False,1.0,18.0,0.43,7.78,ff9Pe_s3UImthIm8Kw9uy-E2FXGJ
FA0.85MA0.15PbBr0.45I2.55,FA; MA,Pb,Br; I,1.6,PCBM-60 | LiF,BTF2,Ag,Chlorobenzene,Unknown,False,100.0,Spin-coating,Unknown,0.059,False,0.91,17.7,0.743,11.96,ffAwb2jOFBNQcwjywM0hRT_L9y6H
MAPbBr0.3I2.7,MA,Pb,Br; I,1.63,PCBM-60 | LiF,PEDOT:PSS,Al,Toluene,DMSO; GBL,False,100.0,Spin-coating,N2,0.1,False,0.96,19.3,0.74,14.2,ffFGNqrmB3CXzVDdsfFhVS48cAir
MAPbI3,MA,Pb,I,1.6,TiO2-mp | MgO,Spiro-MeOTAD,Au,Toluene,DMSO,False,100,Spin-coating,Unknown,0.1,False,1.104,20.9,0.58,13.38,ffLMxksd-rKDzwmCYzS41ROVZA0_
MAPbI3,MA,Pb,I,1.6,C60,CuPc,Au,Unknown,none,False,Unknown,Co-evaporation,Vacuum,0.08,False,1.04,18.91,0.7809999999999999,14.5,ffOPm8xerBmNwSGaDllvdqF9Rs7a
MAPbBr3,MA,Pb,Br,,TiO2-c | TiO2-nw,Spiro-MeOTAD,Au,Unknown,DMF >> IPA,False,50; 100 >> 50; 100,Spin-coating >> Spin-coating,N2 >> N2,0.1,False,0.85,13.96,0.66,7.84,ffQdB231zqnsa8Z0kiJ6uEWtMLSK
MAPbI3,MA,Pb,I,1.59,PCBM-60 | PEIE,PEDOT:PSS,Au,Unknown,DMF,False,100.0,Spin-coating,N2,0.04,False,0.906,20.21,0.713,13.08,ffZlnL-2Fkng2UO-QTT-aCZjcuCF
MAPbI3,MA,Pb,I,1.6,TiO2-c | TiO2-mp,Spiro-MeOTAD,Au,Unknown,DMF >> IPA,False,70.0 >> 70.0,Spin-coating >> CBD,N2 >> N2,0.1,False,0.934,18.23,0.61,10.34,ffhdXJILTv7E7EMoiFIKTmUSDhyx
MAPbI3,MA,Pb,I,1.6,TiO2-c | TiO2-mp | ZrO2-mp,none,Carbon,Unknown,GBL,False,50.0,Drop-infiltration,Air,0.1,False,0.8,21.0,0.57,10.6,ffmXqIxlY_IQcxa75U_e0nKejW77
CsPbBr3,Cs,Pb,Br,,TiO2-c | TiO2-mp,none,Carbon,Unknown,DMF >> Methanol,False,90.0 >> 250.0,Spin-coating >> Spin-coating,Air >> Air,0.09,False,1.5719999999999998,7.45,0.8320000000000001,9.53,ffrVM3n3TLsqGdQiwuLiZHDyWCki
FA0.85MA0.15PbBr0.45I2.55,FA; MA,Pb,Br; I,1.6,TiO2-c | TiO2-mp,AQ310 | Spiro-MeOTAD,Ag,Chlorobenzene,DMF; DMSO,False,100,Spin-coating,Unknown,0.09,False,1.08,20.42,0.73,15.99,fg3MCZrBhelhUQrGX5BgOl_kFPGl
Cs0.05FA0.81MA0.14PbBr0.45I2.55,Cs; FA; MA,Pb,Br; I,,TiO2-c | TiO2-mp,asy-PBTBDT,Au,Chlorobenzene,DMF; DMSO,False,100.0,Spin-coating,N2,0.09,False,1.14,22.4,0.732,18.2,fgCabzw0MFIooljG4TwQRuEoJabp
(NH4)6.8FA0.15MA0.85Pb7.8Br0.45I22.95,(NH4); FA; MA,Pb,Br; I,,TiO2-c | TiO2-mp,Spiro-MeOTAD,Au,Chlorobenzene,DMF; DMSO,False,100.0,Spin-coating,Unknown,0.1,False,1.0,18.54,0.645,11.92,fgIGkjj6Ix4sYWms3h2tk5eyEiq6
MAPbBr3,MA,Pb,Br,,PCBM-60,NiO-c,Ag,Diethyl ether,DMF; DMSO,False,100.0,Spin-coating,Unknown,0.1,False,1.067,20.6,0.74,16.29,fgJC-qT9JubPjk_uyfDR5fJ607FU
MAPbBr1.25I75,MA,Pb,Br; I,1.76,TiO2-c | TiO2-mp,Spiro-MeOTAD,Au,Unknown,DMF >> none,False,110.0 >> 70.0,Spin-coating >> Gas reaction,Air >> Air; MABr,0.1,False,1.05,15.61,0.57,9.38,fgKEnv8GUdIuY82PTXqysybqyjM1
Cs0.08FA0.77MA0.15PbBr0.51I2.49,Cs; FA; MA,Pb,Br; I,1.6,C60 | BCP,PEDOT:PSS,Cu,Ethyl acetate,DMF; DMSO,False,100,Spin-coating,N2,0.16,False,0.9,18.005,0.75,12.15,fgKi2pGnDBktdpPQSiw3gPYXW8nt
MAPbI3,MA,Pb,I,1.6,PCBM-60,PEDOT:PSS,Ag,Unknown,DMF >> IPA,False,100.0,Spin-coating >> Spin-coating,Air >> Air,0.06,False,0.99,18.07,0.78,13.95,fgNL6okNjmReXURnNf5pZ04XEm9O
MAPbI3,MA,Pb,I,1.6,SnO2-c,Spiro-MeOTAD,Au,Chlorobenzene,DMF; DMSO,False,100.0,Spin-coating,Unknown,0.09,False,1.07,21.56,0.67,15.45,fgQiNMeepOtsCTfOOPfkTFCK9Y51
