Repository: GouravSidana/firstML

# firstML
My first Machine Learning Project

File: filtered_perovskite.csv (part 107 of 155)
Formula,A_ion,B_ion,X_ion,Bandgap,ETL,HTL,Backcontact,Antisolvent,Solvent,Solv_annel,Anneal_temp,Dep_procedure,Synth_atm,Cell_area,Is_module,Voc,Jsc,FF,PCE,entry_id
Cs0.2FA0.8PbBr0.32I2.68,Cs; FA,Pb,Br; I,,TiO2-c | TiO2-mp,Spiro-MeOTAD,Au,Chlorobenzene,DMF; DMSO,False,100.0,Spin-coating,Unknown,0.1,False,0.972,21.06,0.143,14.6,fgUWOZ5wsHlYBYtYNS4TWunZE2ZM
FA0.85MA0.15PbI3,FA; MA,Pb,I,,TiO2-c,Spiro-MeOTAD,Au,Chlorobenzene,DMF; DMSO,False,150,Spin-coating,N2,0.09,False,1.04,24.82,0.7340000000000001,18.93,fgXht57lRCTstn6F1g0l9viHMft5
FA0.3MA0.7PbI3,FA; MA,Pb,I,,SnO2-c | C60-SAM,Spiro-MeOTAD,Au,Diethyl ether,DMF; DMSO,False,100,Spin-coating,N2,0.08,False,1.108,23.08,0.804,20.56,fgaSYE2DsM1PE0HG66ciDoLZO6xw
MAPbI3,MA,Pb,I,1.62,TiO2-c | TiO2-mp,Spiro-MeOTAD,Au,Unknown,DMF,False,100,Spray-coating,Unknown,0.09,False,0.93,16.5,0.53,8.2,fgui18y61LyhRKQTY9AADcE0Q8bZ
MAPbI3,MA,Pb,I,1.6,TiO2-c | TiO2-np,Spiro-MeOTAD,Au,Unknown,DMF >> IPA,False,70.0 >> 70.0,Spin-coating >> Spin-coating,N2 >> N2,0.09,False,1.03,20.0,0.72,14.5,fgyxjfL75VyolxNJRWFjp9S-iYrs
MAPbI3,MA,Pb,I,1.55,C60 | BCP,PTAA,Cu,Unknown,DMF,False,100.0,Doctor blading,N2,0.08,False,1.12,22.9,0.8,20.5,fh8jhwWsC868fnSSLcyMaaEOLKux
MAPbI3,MA,Pb,I,1.6,TiO2-c | PCBM-60,Spiro-MeOTAD,Carbon-nt,Ethyl acetate,DMF; DMSO,False,50.0,Spin-coating,N2,0.15,False,0.88,20.76,0.52,9.55,fhBWyOVOvbheG_AoLCoPMXd6y0Xw
FAPbI3,FA,Pb,I,1.51,C60; PCBM-60 | bis-C60,NiO,Ag,Toluene,DMSO; GBL,False,100,Spin-coating,N2,0.0314,False,0.96,20.76,0.63,12.56,fhBnkIGfPfSUr0LkdCYNw6CPqm3y
MAPbI3,MA,Pb,I,1.6,PCBM-60 | BCP,NiMgLiO-c,Ag,Diethyl ether,DMF; DMSO,False,Unknown,Spin-coating,N2,0.09,False,1.075,21.0,0.77,17.0,fhGPW1Zgpg8UInLAwkqfxj71cKnU
MAPbI3,MA,Pb,I,1.6,TiO2-c | TiO2-mp,tetra-substituted azulene,Au,Toluene,DMSO,False,100.0,Spin-coating,N2,0.04,False,1.04,20.7,0.73,15.7,fhKoS13j3qkA3Dk3eKNrZbH6XHH8
MAPbI3,MA,Pb,I,1.6,1-ethyl-3-methylimidazolium iodide | C60 | 1-ethyl-3-methylimidazolium iodide,Spiro-MeOTAD,Au,Chlorobenzene,DMF; DMSO,False,Unknown,Spin-coating,Unknown,0.09,False,0.93,22.56,0.693,14.59,fhNn6ULtJXQPnzo1r2IsmwVEVOUG
MAPbI3,MA,Pb,I,1.6,PCBM-60 | BCP,PEDOT:PSS,Au,Chlorobenzene,DMF; DMSO,False,100.0,Spin-coating,Unknown,0.12,False,0.96,16.0,0.664,10.69,fhfUtWrDXsqdHunYytt_pehVQwj4
MAPbI3,MA,Pb,I,1.6,TiO2-c,Spiro-MeOTAD,Ag,Chlorobenzene,DMF; DMSO,False,75.0; 150.0,Spin-coating,Unknown,0.09,False,1.07,22.04,0.75,17.68,fhjUoA3-OzRY_6uXXQ7G5uy41NOu
MAPbI3,MA,Pb,I,1.6,TiO2-c,Spiro-MeOTAD | MoOx,Al,Toluene,DMSO; GBL,False,100.0,Spin-coating,Air,0.06,False,1.023,17.314,0.6659999999999999,11.78,fhm-3VTgLXLASJMNkCcpR6e2uKqe
MAPbI3,MA,Pb,I,1.62,TiO2-c | TiO2-mp,Spiro-MeOTAD,MoO3 | Ag,Chlorobenzene,DMF >> Methyl acetate,False,80.0,Spin-coating >> CBD,N2 >> N2,0.1,False,1.03,21.35,0.76,16.71,fhn0M19_vdF_eB0EZSePu2-NNC1g
MAPbI3,MA,Pb,I,1.6,PCBM-60 | TIPD,PEDOT:PSS,Al,Unknown,DMF >> none,False,Unknown >> 150.0,Spin-coating >> Gas reaction,N2 >> MAI; Vacuum,0.1,False,0.9,19.65,0.639,11.3,fhryhI_0aNxQlqEg7ICGzk2zSYeY
MAPbI3,MA,Pb,I,1.57,PCBM-60 | PEIE,PEDOT:PSS,Ag | MoO3,Toluene,DMSO; GBL,False,100.0,Spin-coating,N2,0.07,False,0.99,19.18,0.76,14.5,fi0DxN8fmLPLj5DI56ottt6WikYi
MAPbI3,MA,Pb,I,1.6,PCBM-60,PEDOT:PSS,Ca | Al,Chlorobenzene,DMF,False,110.0,Spin-coating,Ar,0.12,False,0.9,22.6,0.74,15.05,fi4y7odTsatRB7Dj1Gr4ElsIX2JO
Cs0.15FA0.85PbI3,Cs; FA,Pb,I,,TiO2-c,Spiro-MeOTAD,Au,Toluene,DMF; DMSO,False,170.0,Spin-coating,N2,0.1,False,,,,,fiMkqlFql3ggjoEdhuES2nl0w9p6
MAPbI3,MA,Pb,I,1.6,TiO2-c,Spiro-MeOTAD,Au,Chlorobenzene,DMSO; GBL,False,100.0,Spin-coating,N2,0.09,False,1.098,21.88,0.763,18.33,fiRxtFNUfIrRvRn35LBntqN4eSlJ
MAPbI3,MA,Pb,I,1.6,PCBM-60 | Bphen,PEDOT:PSS,Ag,Chlorobenzene,DMF,False,100.0,Spin-coating,N2,0.045,False,0.911,20.07,0.7070000000000001,12.97,fibxsJ2lLY2TI_-S0e3Kf-5Br0t-
MAPbI3,MA,Pb,I,1.6,C60 | BCP,CuOx,Ag,Chlorobenzene,DMF,False,Unknown,Spin-coating,Unknown,0.1,False,0.97,23.2,0.737,16.6,fiqxD8ZKj8Z5b2xC5aZeX6befCNN
MAPbI3,MA,Pb,I,,C60 | BCP,PTAA,Ag,Unknown,DMF; DMSO >> IPA,False,100,Spin-coating >> Spin-coating,N2 >> N2,0.0782,False,1.07,23.23,0.75,19.0,fivOHeAOL9rkHtF8ki-UR1h_Rh4I
MAPbI3,MA,Pb,I,1.6,none,PTAA,Ti | Au,Unknown,DMF >> IPA,True,Unknown >> 105.0,Spin-coating >> Spin-coating,Unknown,0.06,False,0.99,22.2,0.71,15.9,fivXwRmSP2cguLy-WrRQhu8Plx0h
MAPbI3,MA,Pb,I,1.6,TiO2-c | TiO2-nw,Spiro-MeOTAD,Au,Unknown,DMF >> IPA,False,Unknown >> 70.0,Spin-coating >> CBD,Unknown,0.09,False,0.86,17.8,0.507,7.8,fiyrmrefVbGWvMwXHrF9H88glLMz
CsPbI3,Cs,Pb,I,,TiO2-c,Spiro-MeOTAD,Au,Unknown,DMF,False,350,Spin-coating,N2,0.09,False,0.87,17.02,0.6990000000000001,10.35,fj-XF22YfuhXY2xTQkIk9EyePG31
MAPbI3,MA,Pb,I,1.5,TiO2-c | TiO2-mp,Spiro-MeOTAD,Au,Unknown,DMF >> IPA,False,Unknown >> 100.0,Spin-coating >> CBD,N2 >> N2,0.1,False,,,,17.12,fj3NbnrtX6pGX1hZFUDXNnM2C8zq
Cs0.05MA0.95PbI3,Cs; MA,Pb,I,,TiO2-c,Spiro-MeOTAD,Au,Unknown,DMF >> IPA,False,Unknown >> 150,Spin-coating >> Spin-coating,Unknown,0.078,False,1.06,23.79,0.682,17.31,fjAg9yDx7P64vJX_jNuRwulvVDZj
MAPbI3,MA,Pb,I,1.6,TiO2-c,Spiro-MeOTAD,Ag,Chlorobenzene,DMF,False,100.0,Spin-coating,N2,0.1,False,1.01,21.6,0.664,14.4,fjYOnPayeB3XuhuGamJ78oUmMohk
CsPbI3,Cs,Pb,I,1.5,PCBM-60 | BCP,NiO-c,Ag,Isopropyl acetate; Toluene,DMF,False,100.0,Spin-coating,Air,0.0464,False,1.08,19.57,0.775,16.42,fjaAKIWfKYY7LOiWbZ3SMBVElSkd
FA0.83MA0.17PbBr0.51I2.49,FA; MA,Pb,Br; I,1.55,PCBM-60,PEDOT:PSS,PEI | PEDOT:PSS | PDMS,Chlorobenzene,DMF; DMSO,False,100.0,Spin-coating,N2,1.01,False,1.12,22.6,0.8,20.25,fjedaSXPbpQrSgDJkLh4funxINzx
MAPbI3,MA,Pb,I,1.6,PCBM-60 | ZnO-np,PEDOT:PSS,Ag,Chlorobenzene,DMF,False,110.0,Spin-coating,N2,0.1,False,0.96,15.91,0.758,11.45,fjfWI1-7OEwCTH8sQ06Wb7-8qsb-
MAPbI3,MA,Pb,I,1.6,TiO2-c,Spiro-MeOTAD,Ag,Unknown,DMF,False,Unknown,Spin-coating,Unknown,0.07,False,1.06,21.98,0.7,16.3,fjopEirCG-vF0DA4vGXVi0-v2MUA
MAPbI3,MA,Pb,I,1.6,TiO2-c,Spiro-MeOTAD,Ag,Chlorobenzene,DMF,False,100.0,Spin-coating,N2,0.1,False,1.055,19.67,0.52,10.73,fjzV1VST_IqjKcjkgpucsq1pAGeW
FA0.7MA0.3PbBr0.3I2.9,FA; MA,Pb,Br; I,,SnO2-np | PCBM-60,Spiro-MeOTAD,MoO3 | Au,Unknown,DMF; DMSO >> IPA,False,Unknown >> 100,Spin-coating >> Spin-coating,Unknown,0.0676,False,1.09,21.7,0.69,16.3,fjza8s-Nylr8VC7DLLZoBLl0NaqR
FA0.83MA0.17PbBr0.17I0.83,FA; MA,Pb,Br; I,,PCBM-60 | Bphen,PEDOT:PSS,Ag,Unknown,DMF,False,100.0,Spin-coating,N2,0.0725,False,1.0,22.12,0.75,16.59,fk75LPHH_gXst1hVL372hM4Goy8c
FA0.85MA0.15PbBr0.45I2.55,FA; MA,Pb,Br; I,,SnO2-c | PCBM-60,Spiro-MeOTAD,Au,Anisole,DMF; DMSO,False,100.0,Spin-coating,Unknown,0.09,False,1.04,21.3,0.73,12.6,fk7yN8jHEL-Z8wBMIEaZSBmRG65X
MAPbI3,MA,Pb,I,1.6,TiO2-c | TiO2-mp,Spiro-MeOTAD,Ag,Diethyl ether,DMF; DMSO,False,65; 100,Spin-coating,Unknown,0.1,False,1.0,13.86,0.597,8.27,fkDMD1I5LhoRuarN6sBVnkLyejHl
FA0.5MA0.5Pb0.5Sn0.5I3,FA; MA,Pb; Sn,I,1.38,PCBM-60 | BCP,PEDOT:PSS,Ag,Diethyl ether,DMF; DMSO >> IPA,False,60; 100 >> 100,Spin-coating >> Spin-coating,N2 >> N2,0.09,False,0.82,27.21,0.7609999999999999,17.04,fkKdQtLD8qHz_KCEyFGoHpAzxE9D
MAPbI3,MA,Pb,I,,PCBM-60 | BCP,PTAA,Ag,Unknown,GBL; DMSO,False,100,Spin-coating,N2,0.06,False,1.05,22.2,0.76,17.7,fkVMh36cYdlbEqluRtaomwzirnpn
Cs0.05FA0.95PbI3,Cs; FA,Pb,I,1.61,SnO2-np,Spiro-MeOTAD,Au,Chlorobenzene,DMF; DMSO,False,100.0,Spin-coating,Unknown,0.1017,False,1.08,23.11,0.7140000000000001,17.82,fkWipFV2pzA190ukzn9nzNjO-u1L
MAPbBr3,MA,Pb,Br,2.29,PCBM-60 | BCP,PEDOT:PSS,Ag,Chlorobenzene,DMF,False,100,Spin-coating,N2,0.045,False,1.44,8.25,0.649,7.71,fkgPWiQHtlxhi0i-tYnU992XUR3z
MAPbI3,MA,Pb,I,1.6,TiO2-c | TiO2-mp,Spiro-MeOTAD,Ag,Diethyl ether,DMF; DMSO,False,65; 100,Spin-coating,Unknown,0.125,False,1.127,23.62,0.777,20.7,fknpmtfqaoeEZNy2OdZT404JQFzS
MAPbI3,MA,Pb,I,1.6,ITIC; PCBM-60 | PEI,PEDOT:PSS,Ag,Chlorobenzene,DMSO; GBL,False,100.0,Spin-coating,Unknown,0.038,False,1.07,17.34,0.67,12.45,fkxjMoUbwA7BUOVR5WU4q0nsk3Wi
MAPbI3,MA,Pb,I,1.6,TiO2-c | TiO2-mp | ZrO2-mp,none,Carbon,Unknown,GBL,False,50.0,Drop-infiltration,Air,0.2,False,0.938,23.28,0.61,13.48,flOSHiz08HnwQGpJ4PGM6z5Wh5vh
Cs0.05FA0.8075MA0.1425PbBr0.45I2.55,Cs; FA; MA,Pb,Br; I,,PCBM-60 | Zr(acac)4,NiO-np,Ag,Chlorobenzene,DMF; DMSO,False,100.0,Spin-coating,N2,0.12,False,1.09,22.7,0.7959999999999999,19.32,flPG7Vue8yJvpO1A2B0pQ7ixVCw8
MAPbI3,MA,Pb,I,1.6,TiO2-c,Spiro-MeOTAD,Au,Chlorobenzene,DMF; DMSO,False,100.0,Spin-coating,Unknown,0.09,False,0.96,21.9,0.48,10.2,flWveEuCtTXx1jd58fnUuFgapZbl
MAPbI3,MA,Pb,I,1.6,TiO2-c,Spiro-MeOTAD,Au,Chlorobenzene,DMSO; GBL,False,100.0,Spin-coating,Unknown,0.09,False,1.102,21.65,0.7659999999999999,18.27,flnV78ygUgPpxGQxGraWHVsyong1
MAPbI3,MA,Pb,I,1.6,PCBM-60 | PEIE,NiO-c,Cu,Toluene,DMF,False,100.0,Spin-coating,N2,0.1,False,1.0,13.9,0.74,10.23,flo6DhpTXuRX1ywHFqprGdpLYFfM
MAPbI3,MA,Pb,I,1.6,TiO2-c,Spiro-MeOTAD,Au,Unknown,DMF,False,65; 100,Spin-coating,Air,0.125,False,1.034,21.284,0.69,15.24,floOMJ2vPgyaNAWjDjbEOaKLjxpO
MAPbI3,MA,Pb,I,1.6,TiO2-c | TiO2-mp,Spiro-MeOTAD,Au,Unknown,DMF >> IPA,False,110.0 >> 110.0,Spin-coating >> Spin-coating,Air >> Air,0.1,False,0.94,19.2,0.57,10.2,flzUQmDFxILt1MwXiy1FYY9DO0dF
MAPbI3,MA,Pb,I,,PCBM-60 | Bphen,PTAA,Al,2-Butanol,DMF; DMSO,True,100,Spin-coating,N2,0.12,False,,,,19.63,fm5ROqBaCRyV807_KQoIHgPi4KfQ
MAPbI3,MA,Pb,I,1.6,TiO2-c | TiO2-mp,Spiro-MeOTAD,Au,Unknown,DMF; DMSO >> IPA,False,Unknown >> 130.0,Spin-coating >> Spin-coating,N2 >> N2,0.089,False,,,,13.2,fm8uAikD_YcyvP2HJ0iABBfuWYK9
MAPbI3,MA,Pb,I,1.6,TiO2-c | TiO2-mp,Spiro-MeOTAD,Au,Unknown,DMF; DMSO,False,100.0,Spin-coating,N2,0.159,False,1.064,21.2,0.7509999999999999,17.0,fmG1m0tRfmt_u9AwiFrCCGJfNS8M
MAPbI3,MA,Pb,I,1.6,PCBM-60 | BCP,PEDOT:PSS,Ag,Toluene,DMF; DMSO,False,100.0,Spin-coating,Ar,0.1,False,0.957,18.09,0.649,18.48,fmaYqMwBJBMXzOmXph33L4CN-J6F
MAPbI3,MA,Pb,I,1.6,TiO2-c,Spiro-MeOTAD,Au,Unknown,none >> none,False,100.0,Evaporation >> Evaporation,Vacuum >> Vacuum,0.1,False,1.05,22.6,0.6859999999999999,16.28,fmgL9zyuFJx4cxtL-5mTNeB_8UpG
MAPbI3,MA,Pb,I,1.6,PCBM-60 | ZnO-np | AZO,PTAA,AlNi-grid,Unknown,none >> IPA,True,Unknown >> 100.0,Evaporation >> Spin-coating,Vacuum >> N2,0.1,False,1.115,19.2,0.752,16.1,fmgNt-Lc-ok-GBwDvaNxNmA2YXD7
MAPbI3,MA,Pb,I,1.6,TiO2-c | TiO2-mp,Spiro-MeOTAD,Au,Chlorobenzene,DMSO,False,100.0,Spin-coating,N2,0.16,False,,,,15.14,fmvE79dTIoTjmQ5po5ldNElCaOsJ
FA0.1MA0.9PbI3,FA; MA,Pb,I,1.51,TiO2-c | TiO2-mp,Spiro-MeOTAD,Au,Unknown,DMF; HCl,False,Unknown,Spin-coating,N2,0.86,False,1.1,19.0,0.65,15.7,fnJONH1aTEPwgvoup-GAWO6a0Kzw
MAPbI3,MA,Pb,I,1.6,TiO2-c | TiO2-mp,Spiro-MeOTAD,Au,Unknown,DMF >> none,False,100 >> 25,Spin-coating >> Recrystallization,N2 >> Methylamin,0.1,False,0.89,18.14,0.54,8.6,fnXiPmF9hR-ME6hYr9VwgOTOGgCg
MAPbI3,MA,Pb,I,1.6,TiO2-c,Spiro-MeOTAD,NiO | Ag | NiO | NaYF4 | Ag,Chlorobenzene,DMF; DMSO,False,100.0,Spin-coating,N2,0.1,False,1.06,20.98,0.722,16.6,fnYt3OOcpemAyJHjyP1-LhXrQJgy
MAPbI3,MA,Pb,I,1.6,TiO2-c,Spiro-MeOTAD,Au,Unknown,DMF,False,100.0,Spin-coating,N2,0.25,False,1.0,16.5,0.55,9.0,fneH_ufJW70OiKERgMJ3jToj47f_
MAPbI3,MA,Pb,I,1.6,TiO2-c | TiO2-mp,Spiro-MeOTAD,Au,Unknown,DMF >> IPA,False,100.0 >> 100.0,Spin-coating >> Spin-coating,Air >> Air,0.09,False,0.9,19.0,,,fnfYdcNHy-uErMLCfyuqeota6H1s
MAPbI3,MA,Pb,I,1.6,ZnO-c | CPTA; PbI2,Spiro-MeOTAD,Au,Chlorobenzene,DMF; DMSO,False,80.0,Spin-coating,N2,0.1,False,1.112,21.85,0.7709999999999999,18.81,fnlTSqsFjYNc9XHuUCscx56l1Isd
MAPbI3,MA,Pb,I,1.6,PCBM-60,PEDOT:PSS,Al,Unknown,DMF,False,80.0,Spin-coating,N2,0.0725,False,0.98,22.22,0.69,15.0,fnraf9xYlRfu55WoHUIkpj1NxV5x
Cs0.03FA0.945MA0.025PbBr0.075I2.925,Cs; FA; MA,Pb,Br; I,1.56,SnO2-np,Spiro-MeOTAD,Ag,Unknown,DMF; DMSO >> IPA,False,70.0 >> 150.0,Spin-coating >> Spin-coating,N2 >> Air,0.09,False,1.02,24.48,0.696,17.37,fnuDXzvXz9rSQocDqzW5Hvlw_gl-
MAPbI3,MA,Pb,I,1.6,TiO2-c | TiO2-mp,Spiro-MeOTAD,Ag,Unknown,DMF >> IPA,False,100.0 >> 100.0,Spin-coating >> Spin-coating,N2 >> N2,0.1,False,0.998,18.37,0.57,10.56,fo0v5r084LkpSPYMq5bYcOrdddMu
Cs0.09FA0.91PbBr0.12I2.88,Cs; FA,Pb,Br; I,,TiO2-c | TiO2-mp,Spiro-MeOTAD,Au,Chlorobenzene,DMF; DMSO,False,100.0,Spin-coating,N2,0.12,False,1.098,24.42,0.773,20.72,fo12iTRbBPRT2LFKqls9GTGqeFuO
MAPbI3,MA,Pb,I,1.6,PCBM-60 | BCP,NiO-c,Ag,Unknown,DMF; DMSO >> IPA,False,Unknown >> 100.0,Spin-coating >> Spin-coating,N2 >> N2,0.159,False,1.063,21.0,0.77,17.1,foCEyRGXhf5FebUoTwXvKXKdyGNn
MAPbI3,MA,Pb,I,1.62,SnO2-np,Spiro-MeOTAD,Au,Chlorobenzene,DMF; DMSO,False,100,Spin-coating,Unknown,0.1,False,1.01,21.29,0.665,14.64,foJFNmQs7DZVnh5Du-7DEcH4Ff_p
MAPbI3,MA,Pb,I,1.6,PCBM-60 | BCP,PEDOT:PSS,Ag,Unknown,DMSO; GBL,False,100.0,Spin-coating,N2,0.16,False,0.72,16.3,0.68,8.02,foMrY4NiK7tsRC9w1nOpTznBC6Ed
MAPbI3,MA,Pb,I,1.6,TiO2-c | TiO2-mp,Spiro-MeOTAD,Ag,Unknown,DMF >> IPA,False,70.0 >> 100.0,Spin-coating >> Spin-coating,Unknown,0.3,False,0.995,20.729,0.563,11.62,foSN1adaB7OzVZLeE_PYq4FQzN3R
MAPbI3,MA,Pb,I,1.54,PTO,Spiro-MeOTAD,Au,Unknown,DMF; DMSO,False,100.0,Spin-coating,Unknown,0.09,False,0.912,21.391,0.545,9.5,foXKpdJuwO-TWkwGAH1FMQ3Xl0-T
MAPbI3,MA,Pb,I,1.6,TiO2-c | TiO2-mp,"cyclopenta[2,1-b; 3,4-b′]dithiophene",MoO3 | Ag,Unknown,DMSO; GBL,False,80.0,Spin-coating,N2,0.16,False,1.01,21.11,0.706,15.06,fof5Wy1K-4zW63wgKoc5D5NVMKQU
MAPbI3,MA,Pb,I,1.6,TiO2-c | TiO2-mp,Spiro-MeOTAD,Ag,Unknown,DMF >> none,False,90.0 >> 110.0,Spin-coating >> Gas reaction,Air >> MAI; Vacuum,0.07,False,1.015,21.53,0.63,13.76,foqiFAfg-6muvsS-LdFvZES3jVpx
MAPbI3,MA,Pb,I,1.6,TiO2-c | TiO2-mp,Spiro-MeOTAD,Au,Unknown,DMF; DMSO,False,100,Blow-drying,N2,0.159,False,1.02,22.3,0.78,17.7,fou4iuqF_twsMndwlV-io8SDFbtu
MAPbI3,MA,Pb,I,1.6,ZnO-np,Spiro-MeOTAD,Au,Unknown,DMF >> IPA,False,Unknown >> 85,Spin-coating >> Spin-coating,Unknown,0.1,False,1.0,20.95,0.6609999999999999,13.86,fowu-yu0EGGvFxEAr79-4sTJG6vf
MAPbI3,MA,Pb,I,1.6,TiO2-c,Spiro-MeOTAD,Ag,Chlorobenzene; Ethyl acetate,DMF,False,100.0,Spin-coating,N2,0.1,False,1.01,20.7,0.677,14.4,fp1x23eXcSHG3heItBK_6O-oNl_a
MAPbI3,MA,Pb,I,1.6,TiO2-c | TiO2-mp,Spiro-MeOTAD,Carbon,Unknown,DMF >> IPA,False,100.0 >> 100.0,Spin-coating >> CBD,Air >> Air,0.09,False,1.01,20.2,0.7070000000000001,14.4,fpBSvRrWcdCKj2i-I9fLtUUDiQ3O
MAPbI3,MA,Pb,I,1.6,SnO2-c,CZTPA-2,MoO3 | Au,Chlorobenzene,DMF,False,100.0,Spin-coating,N2,0.05,False,0.99,21.8,0.546,11.79,fpDn6xJKCLI8w0wKMqvc8CEPR294
Cs0.05FA0.75MA0.2PbBr0.3I2.7,Cs; FA; MA,Pb,Br; I,,C60,Spiro-MeOTAD,Au,Toluene,DMF; DMSO,False,110.0,Spin-coating,N2,0.0938,False,1.04,19.4,0.74,15.2,fpMc1g3gxDY9yXIMZdCjIrnpB92g
MAPbI3,MA,Pb,I,1.6,PCBM-60 | BCP,NiO-c,Ag,Toluene,Dimethylacetamide; NMP,False,100.0,Spin-coating,Unknown,0.115,False,1.0,20.95,0.77,16.15,fpY99UzRX6DryS1KM2gepxte_5YR
Cs0.05FA0.79MA0.16PbBr0.51I2.49,Cs; FA; MA,Pb,Br; I,1.63,TiO2-c | TiO2-mp,Spiro-MeOTAD,Au,Chlorobenzene,DMF; DMSO,False,100,Spin-coating,N2,0.16,False,1.09,20.1,0.602,13.2,fpYmUrTiqJoZ6Nj9Chgb64ApS3ME
FA0.1MA0.9PbI3,FA; MA,Pb,I,,C60 | BCP,PEDOT:PSS,Ag,Toluene,DMSO; GBL,False,60; 100,Spin-coating,N2,0.1,False,0.92,19.45,0.742,13.39,fpmN_EgKiUPADBM7JEaAbneiDmlC
MAPbI3,MA,Pb,I,1.6,PCBM-60,NiO-c,Ag,Unknown,DMSO,False,100.0,Spin-coating,Unknown,0.09,False,1.032,19.04,0.73,14.34,fq-25gasW7ospzgQwiUp6QKVwoAw
MAPbI3,MA,Pb,I,1.6,TiO2-c | TiO2-mp,Spiro-MeOTAD,Au,Ethyl acetate,DMF; DMSO,False,100.0,Spin-coating,Unknown,0.1,False,0.921,15.8,0.6920000000000001,11.2,fq4ASEjWDWHAcHJBquztjzi4mYAr
MAPbI3,MA,Pb,I,1.6,TiO2-c | C60,PDTSTTz,MoO3 | Ag,Unknown,DMF,False,105.0,Spin-coating,N2,0.04,False,0.96,22.85,0.66,14.43,fqK2zTywdcyKBCpXwEnm_N1NzeXr
FA0.85MA0.15PbBr0.45I2.55,FA; MA,Pb,Br; I,1.56,SrSnO3,Spiro-MeOTAD,Au,Chlorobenzene,DMF; DMSO,False,110.0,Spin-coating,N2,0.1,False,1.13,22.3,0.67,16.9,fqLG3g-XgFYkgMP-uRg1FDxTrpZv
MAPbI3,MA,Pb,I,1.5,C60 | BCP,NiO-np,Ag,Chlorobenzene,DMF; DMSO,False,Unknown,Spin-coating,Unknown,0.08,False,1.12,22.28,0.78,20.26,fqS3XodlWCH3en-Jyl7vkR1J6SpU
MAPbI3,MA,Pb,I,1.5,TiO2-c | TiO2-mp,Spiro-MeOTAD,Au,Unknown,DMF >> IPA,False,70.0 >> 70.0,Spin-coating >> CBD,Unknown,0.1,False,0.92,17.87,0.645,10.64,fqSfsVzU38P0p5n4U0kXuMAMTh91
MAPbI3,MA,Pb,I,1.57,TiO2-c | TiO2-mp,Spiro-MeOTAD,Au,Diethyl ether,DMF; DMSO,False,100,Spin-coating,Unknown,,False,0.97,18.27,0.67,11.09,fqesb_roAF41vWpoXpmkvZ1SHkHl
MAPbI3,MA,Pb,I,1.6,TiO2-c,Spiro-MeOTAD,Cu | Au,Ethyl ether,DMF; DMSO,False,65; 100,Spin-coating,N2,0.14,False,0.91,16.2,0.58,8.56,fqgPkbno2UrlwnJAiOiNN5pX5Uf7
Cs0.05FA0.79MA0.16PbBr0.51I2.49,Cs; FA; MA,Pb,Br; I,,ZnO,NiO-c | NiO-mp,Al,Chlorobenzene,DMF; DMSO,False,100.0,Spin-coating,Unknown,0.2,False,,,,,fr0EUe_pNn5tR5r555CwjWoML6Kx
Cs0.17FA0.83PbBr1.2I1.8,Cs; FA,Pb,Br; I,1.752,TiO2-c | PCBM-60,Spiro-MeOTAD,Ag,Unknown,DMF,False,65; 185,Spin-coating,N2,0.1,False,1.102,17.87,0.765,15.08,frAOjKtsVgpB8XJgkIclqCRdAntf
Cs0.05FA0.81MA0.14Pb0.95Br0.43I2.42,Cs; FA; MA,Pb,Br; I,1.64,NbOx,Spiro-MeOTAD,Ag,Trifluorotoluene,DMF; DMSO,False,85.0,Spin-coating,N2,0.09,False,1.08,22.77,0.74,18.2,frBDCM665DBaZolfxCT461ucVDvI
FA0.83MA0.17PbBr0.0I2.51,FA; MA,Pb,Br; I,,TiO2-c | TiO2-mp,Spiro-MeOTAD,Au,Chlorobenzene,DMF; DMSO,False,100.0,Spin-coating,N2,0.1,False,1.09,22.79,0.787,19.11,frGFyhzvqe7jxfbE_C4mVI6C2bw4
Cs0.25FA0.75PbBr0.6I2.4,Cs; FA,Pb,Br; I,1.67,C60 | SnO2-c,PolyTPD | PFN,,,,False,,,,,False,1.151,21.0,0.781,18.9,frI1mx-BgI7HW0xgzVQvnB9w6iAz
MAPbI3,MA,Pb,I,1.6,PCBM-60,PEDOT:PSS,Al,Unknown,Unknown,False,Unknown,Spin-coating,Unknown,0.035,False,0.91,22.2,0.653,13.19,frf1FYhauxxsRVvySknaAPaWFoMS
MAPbI3,MA,Pb,I,1.5,PCBM-60 | PEIE,NiO-c,Ag,Toluene,DMSO; GBL,False,100.0,Spin-coating,Unknown,0.1,False,1.06,20.55,0.7,15.1,frueLZUdYHwesc3mNmhG-ptGzFgX
MAPbI3,MA,Pb,I,1.6,TiO2-c | TiO2-mp | ZrO2-mp,NiO-mp,Carbon,N2,DMF; DMSO,False,60; 100,Drop-infiltration,N2,0.1,False,0.97,5.78,0.518,9.52,fsQIFJUP2ViZqfpNBPrka4DjIA3h
MAPbI3,MA,Pb,I,1.6,PCBM-70 | BCP,PEDOT:PSS,Ag,Chlorobenzene,DMF; DMSO,False,70; 100,Spin-coating,Unknown,0.06,False,,,,12.03,fsaOpsXmuP2WZuHUkxbvDw5BxO28
MAPbI3,MA,Pb,I,1.6,PCBM-60 | C60,NiO-c,Ag,Toluene,DMSO; GBL,False,100.0,Spin-coating,N2,0.0314,False,1.1,20.01,0.8,17.1,fse5wcsdtJVHq-lUM06vd--GQdxT
MAPbI3,MA,Pb,I,1.6,TiO2-c | TiO2-mp,Spiro-MeOTAD,Ag,Unknown,DMF,False,Unknown,Spin-coating,N2,0.07,False,0.99,21.72,0.652,14.01,fsi-6R8gdPDIjBp4kcLk7djT6MRw
MAPbI3,MA,Pb,I,1.6,TiO2-c | TiO2-mp,Spiro-MeOTAD,Ag,Diethyl ether,DMF; DMSO,False,100.0,Spin-coating,N2,0.07,False,1.082,22.17,0.627,15.06,fstKsR_AmVlwx3QcktuZwoPQLGT3
FA0.85MA0.15PbBr0.45I2.55,FA; MA,Pb,Br; I,1.6,TiO2-c | TiO2-mp,AQ | Spiro-MeOTAD,Ag,Chlorobenzene,DMF; DMSO,False,100,Spin-coating,Unknown,0.09,False,1.15,21.68,0.76,19.1,ft6g736xKNy8Sx4c0TaZq3wC7A1p
MAPbI3,MA,Pb,I,1.6,PCBM-60 | ZnO,PEDOT:PSS,Al,Unknown,DMF,False,100.0,Spin-coating,Unknown,0.1,False,0.9,17.13,0.72,11.14,ftDDqZD1Bpwc2yxHNcg3z6jv-E9t
MAPbI3,MA,Pb,I,1.6,TiO2-c | TiO2-mp,Spiro-MeOTAD,Ag,Ethyl ether; Hexane,DMF; DMSO,False,100,Spin-coating,Air,0.07,False,1.07,21.88,0.695,16.26,ftErgPa_SfGG7WQgMIt0_QYF4EVd
FA0.25MA0.75PbI3,FA; MA,Pb,I,,C60 | BCP,PEDOT:PSS,Ag,Diethyl ether,DMF; DMSO,False,100.0,Spin-coating,N2,0.09,False,,,,,ftFZB7fO1QdbLMGi2PRCRhqWHcY0
MAPbI3,MA,Pb,I,1.6,PCBM-60 | C3-CBL,X1,Ag,Diethyl ether,DMF; DMSO,False,60.0; 100,Spin-coating,Unknown,0.09,False,1.04,20.83,0.763,16.53,ftKKL-JOAEuKs31w1xUZAs21CtrK
MAPbI3,MA,Pb,I,,TiO2-c | TiO2-mp,Spiro-MeOTAD,Au,Unknown,DMSO; acetonitrile >> IPA,False,40 | 105,Spin-coating >> Spin-coating,Unknown,0.09,False,,,,,ftOBDHRe-gaqm9gY_OdpjZ3xXVAm
FA0.2MA0.8PbI3,FA; MA,Pb,I,,TiO2-c | PCBM-60,Spiro-MeOTAD,Ag,Unknown,DMF >> DMF,True,Unknown >> 100.0,Spin-coating >> Spin-coating,N2 >> N2,0.075,False,1.03,22.1,0.7,15.8,ftTWrgaqsUCyvqa0DHLf6hlwTK6y
MAPbI3,MA,Pb,I,1.6,PCBM-60 | ZnO-np,Spiro-E,Al,Unknown,DMF >> IPA,False,Unknown >> 90.0,Spin-coating >> Spin-coating,Unknown,0.055,False,1.07,18.24,0.8,15.75,ftWGNk7nq5UdfiaH0XITxfqGkMQj
FA0.85MA0.15PbBr0.15I2.85,FA; MA,Pb,Br; I,,TiO2-c,Spiro-MeOTAD,Au,Vacuum,GBL; NMP,False,150.0,Electrospraying,Unknown,0.1,False,1.06,21.9,0.64,15.0,ftbe83fVhH9RqjbE4hLcr1Z_O0Hu
FA0.85MA0.15PbBr0.45I2.55,FA; MA,Pb,Br; I,,TiO2-c | TiO2-mp,X14,Au,Chlorobenzene,DMF; DMSO,False,100.0,Spin-coating,Unknown,0.126,False,1.09,22.59,0.67,16.4,fttKT__5JsM2I9G7CrnSYkaYbBuI
MAPbI3,MA,Pb,I,1.6,PCBM-60 | LiF,PEDOT:PSS,Al,Unknown,"Diiodoctane, DMF",False,105.0,Spin-coating,N2,0.04,False,0.0969999999999999,22.51,0.68,14.82,ftuhoXSoWL2JyC3VLZsmVV2fV_K0
FA0.28MA0.72PbI3,FA; MA,Pb,I,,TiO2-c | PCBM-60,Spiro-MeOTAD,Ag,Unknown,DMF >> IPA,False,Unknown >> 100.0,Spin-coating >> Spin-coating,N2 >> N2,0.075,False,1.02,22.1,0.67,15.2,ftzXzX8flerX0fjj5VL5tI14ntoQ
MAPbI3,MA,Pb,I,1.6,TiO2-c | TiO2-mp,Spiro-MeOTAD,Au,Unknown,DMF; DMSO,False,Unknown,Spin-coating,Unknown,0.1,False,1.0590000000000002,21.99,0.71,16.53,fu8yGIjVcGEh_32yBL6LJ_LJTOgO
MAPbI3,MA,Pb,I,1.6,TiO2-c | TiO2-mp,Spiro-MeOTAD,Au,Unknown,DMF >> none,False,70.0 >> 100.0,Spin-coating >> Gas reaction,Air >> MAI; Vacuum,0.1,False,0.95,20.0,0.75,14.2,fuaIXjcCu0eGPYr6kuSUtQDEI9tB
Cs0.1FA0.75MA0.15PbBr0.45I2.55,Cs; FA; MA,Pb,Br; I,1.63,TiO2-c | TiO2-mp,Spiro-MeOTAD,Au,Chlorobenzene,DMF; DMSO,False,100.0,Spin-coating,N2,0.09,False,0.931,20.6,0.711,13.7,fuf0eQiOpuBr9CA5--CkHx2J5ClW
MAPbI3,MA,Pb,I,1.6,TiO2-c | PCBM-60,Spiro-MeOTAD,Ag,Unknown,DMF >> IPA,False,70.0 >> 70.0,Spin-coating >> Spin-coating,N2 >> N2,0.1,False,1.1,18.82,0.71,15.1,furgVj7ijubv3M1vGW9XlQGNosUq
FA0.29MA0.71PbBr0.3I2.7,FA; MA,Pb,Br; I,,SnO2-np,Spiro-MeOTAD,Au,Unknown,DMF; DMSO >> IPA,False,70.0 >> 150.0,Spin-coating >> Spin-coating,N2 >> Ambient,0.1009999999999999,False,1.0,22.06,0.71,15.66,fusukeOj3EdRNOULKzj-ZdkfXt_-
FA0.75MA0.25PbBr0.5I2.5,FA; MA,Pb,Br; I,,TiO2-c,Spiro-MeOTAD,Au,Chlorobenzene,DMF; DMSO,False,100.0,Spin-coating,Ar,0.09,False,1.08,21.8,0.72,17.0,fuvMNz2E0PS1j4AaMzgnJS6nsmC5
FA0.85MA0.15PbBr0.45I2.55,FA; MA,Pb,Br; I,,TiO2-c | TiO2-mp,Spiro-MeOTAD,Au,Chlorobenzene,DMF; DMSO,False,100.0,Spin-coating,N2,0.16,False,1.01,21.0,0.69,14.5,fuwsFp53qz551Y4MWSkrRGEHpL4n
MAPbI3,MA,Pb,I,1.6,TiO2-c | TiO2-mp,none,3D potassium-ion preintercalated graphene (KIPIG),Unknown,DMF | IPA,False,70 | Unknown,Spin-coating | Spin-coating,Unknown,0.1,False,0.83,16.58,0.57,7.81,fv3kS4Xccm6asUXhra-2wGm48Cuk
MAPbI3,MA,Pb,I,1.6,TiO2-c | Al2O3-mp,Spiro-MeOTAD,Ag,Unknown,DMF,False,100,Spin-coating,Air,0.08,False,1.02,15.3,0.629,9.5,fv6OfgKOc4oCkgQ1GhBb8eav9n0-
MAPbI3,MA,Pb,I,1.6,TiO2-c,Spiro-MeOTAD,Au,Gas,DMF,False,Unknown,Spin-coating,Unknown,0.5,False,0.98,20.9,0.51,10.4,fv9WsSiXCTys7cYi3QBAMenQOKLb
FA0.83MA0.17PbBr0.51I2.49,FA; MA,Pb,Br; I,1.62,TiO2-c | TiO2-mp,A101,Au,Chlorobenzene,DMF; DMSO,False,100.0,Spin-coating,Unknown,0.1,False,0.97,16.62,0.7,11.27,fvSaL3bwPOrBkomV5oKmjUus7glR
Cs0.1FA0.85Rb0.05PbI3,Cs; FA; Rb,Pb,I,,SnO2-c | PCBM-60; PMMA,PMMA | Spiro-MeOTAD,Au,Chlorobenzene,DMF; DMSO,False,100.0,Spin-coating,N2,0.5,False,1.11,24.3,0.75,20.05,fvfT2HJNNUFqtJJEUACs-wES2k_D
Cs0.05FA0.81MA0.14PbBr0.45I2.55,Cs; FA; MA,Pb,Br; I,,PCBM-60 | BCP,NiO-c,Ag,Chlorobenzene,DMSO,False,100.0,Spin-coating,N2,0.16,False,1.01,18.6,0.72,13.6,fvyosw3zBwXofBGzAQP9QlqcVc6a
MAPbI3,MA,Pb,I,1.6,TiO2-c | TiO2-mp,none,Carbon,Unknown,Unknown,False,40; 100 >> 100,Spin-coating >> CBD,Unknown,0.1,False,0.91,15.84,0.5,7.2,fw25cXlw9jdCtD85Fj-lK4j7DLun
MAPbI3,MA,Pb,I,1.6,MATS | PCBM-60,PEDOT:PSS,Al,Unknown,DMF >> Ethanol,False,Unknown >> 100.0,Spin-coating >> Spin-coating,N2 >> N2,0.16,False,0.86,18.12,0.72,11.35,fw9kuxT0gl60a2yB8RwDROhZQ9cq
FA0.1MA0.9PbI3,FA; MA,Pb,I,,TiO2-c | TiO2-mp,TT1,Au,Chlorobenzene,DMSO,False,100.0,Spin-coating,N2,0.16,False,0.96,13.67,0.616,8.08,fwDJ-y7T9pjglbhm6NyLeGNA59QJ
MAPbI3,MA,Pb,I,1.6,PCBM-60 | BCP,PTAA,Cu,Diethyl ether,DMF; DMSO,False,100.0,Spin-coating,N2,0.1,False,1.07,19.8,0.752,16.4,fwGPBp8p36N9HVKCWX-XG2Vuy8LE
MAPbI3,MA,Pb,I,1.6,TiO2-c | Al2O3-nt,Spiro-MeOTAD,MoOx | ITO,Unknown,DMF,False,105.0,Spin-coating,Unknown,1.58,False,1.07,15.37,0.7509999999999999,12.32,fwMkAo4IdEvncfhig6FG2U8uKemw
MAPbI3,MA,Pb,I,1.6,TiO2-c | Al2O3-mp,Spiro-MeOTAD,Ag,Unknown,DMF,False,100,Spin-coating,Air,0.08,False,1.04,14.76,0.67,10.7,fwUrPucHnAnc0G6aYOD9CPvzxFBF
FA0.83MA0.17PbBr0.51I2.49,FA; MA,Pb,Br; I,1.6,SnO2-c,Spiro-MeOTAD,Au,Toluene,DMF; DMSO,False,110.0,Spin-coating,Air,0.16,False,1.127,22.8,0.7170000000000001,18.42,fwW7fOZBJLKAVhUV0Sx-NvXo3gw9
(5-AVA)0.03MA0.97PbI3,(5-AVA); MA,Pb,I,,TiO2-c | TiO2-mp | ZrO2-mp,none,Carbon,Unknown,GBL,False,50.0,Drop-infiltration,Unknown,0.1,False,0.84,16.74,0.581,8.17,fwYI7YB_OBFZA6kqPGkiAACTPrtK
MAPbI3,MA,Pb,I,1.6,C60 | LiF,PEDOT:PSS,Ag,Vacuum,DMF,False,100.0,Spin-coating,N2,0.09,False,0.87,19.6,0.787,13.3,fwgrgcUd-xf2si9WHmO7Q6mCXKs3
MAPbI3,MA,Pb,I,1.6,TiO2-c | TiO2-mp,Spiro-MeOTAD,Au,Unknown,DMF >> none,False,120 >> 150,Spin-coating >> Gas reaction,Air >> MAI; Vacuum,0.25,False,0.872,16.36,0.6809999999999999,9.7,fwz3BiYVMyITWvV6VysQrFuZGdeo
MAPbI3,MA,Pb,I,1.6,TiO2-c | TiO2-mp,Spiro-MeOTAD,Au,Unknown,DMF >> IPA,False,Unknown >> 70.0,Spin-coating >> CBD,N2 >> N2,1.115,False,1.0,21.2,0.68,14.2,fx191E-bdkwWdJKGs9iLSwuvd_Dn
MAPbI3,MA,Pb,I,1.6,PCBM-60,PEDOT:PSS,Al,Unknown,DMF,False,Unknown,Spin-coating,Ar,0.03,False,0.867,21.76,0.693,13.07,fx2rcLkBaTUc_p-2aGkWZ0kq6Ayz
FA0.85MA0.15PbBr0.45I2.55,FA; MA,Pb,Br; I,,TiO2-c | TiO2-mp,Spiro-MeOTAD,Au,Unknown,DMF; DMSO >> IPA,False,70.0 >> 100.0,Spin-coating >> Spin-coating,N2 >> N2,0.16,False,1.12,22.01,0.7440000000000001,18.8,fx6kqKeUmUFUNMBFxr1NOhiqGe5J
FA0.95MA0.05PbBr0.15I2.85,FA; MA,Pb,Br; I,,SnO2-np,TTE-2,Au,Diethyl ether,DMF; NMP,False,150,Spin-coating,N2,0.1,False,,,,18.95,fxAkaqCghp2X9C6KnaipbslAhZwF
MAPbI3,MA,Pb,I,1.61,TiO2-nt,Spiro-MeOTAD,Au,Unknown,DMF >> IPA,False,Unknown >> 70.0,Spin-coating >> Spin-coating,Dry air >> Dry air,0.22,False,0.969,20.6,0.66,13.2,fxD_uLGw4GZkVbMKL4snYxFbgaoM
MAPbI3,MA,Pb,I,1.6,PCBM-60,PEDOT:PSS,Ca | Al,Unknown,DMSO; GBL,False,Unknown,Spin-coating,N2,0.1,False,0.92,14.44,0.752,10.71,fxEQTX9XFAvsSir5wu1-NGCgcEID
MAPbI3,MA,Pb,I,1.6,TiO2-c,Spiro-MeOTAD,Au,Chlorobenzene,DMF,False,100.0,Spin-coating,N2,0.1,False,0.95,19.4,0.65,12.1,fxHB9SOCLmCbVuGlbiRgTjrAEbQT
Cs0.05FA0.79MA0.16PbBr0.51I2.49,Cs; FA; MA,Pb,Br; I,1.62,SnO2-c | SnO2-c,Spiro-MeOTAD,Au,Chlorobenzene,DMF; DMSO,False,100.0,Spin-coating,Unknown,0.16,False,1.18,22.37,0.77,20.78,fxPm7bPEH2TBUU82XxMR4P3HaJEL
MAPbI3,MA,Pb,I,,SnO2-np,Spiro-MeOTAD,Ag,Chlorobenzene,DMF; DMSO,False,50; 85,Spin-coating,N2,,False,1.14,19.13,0.769,17.0,fxVyt0r-08KJqPjN2JP6XutZjv7O
Cs0.05FA0.81MA0.14PbBr0.39I2.61,Cs; FA; MA,Pb,Br; I,1.59,SnO2-np,Spiro-MeOTAD,Au,Chlorobenzene,DMF; DMSO,False,100,Spin-coating,N2,0.0518,False,1.16,23.78,0.72,19.96,fxlUmAtEGVx2mHDyTixijEYg1iqM
MAPbI3,MA,Pb,I,1.6,PEI | PCBM-60,Spiro-MeOTAD,MoO3 | Ag,Diethyl ether,DMSO; GBL,False,100.0,Spin-coating,N2,0.05,False,1.06,19.37,0.72,14.79,fxpJSFy1RdAjjYOLvnfHhencnLma
Cs0.05FA0.79MA0.16PbBr0.31I2.7,Cs; FA; MA,Pb,Br; I,1.59,PCBM-60 | ZnO-np | ZnO-c,NiO-np,ITO | MgF2,Chlorobenzene,DMF; DMSO,False,100.0,Spin-coating,N2,0.09,False,1.003,20.4,0.703,14.0,fxpQcnmQRfAtZS6yGoUfVEgF578x
MAPbI3,MA,Pb,I,1.6,PCBM-60 | PFN,p-PFP-O | PTAA,Al,Diethyl ether,DMF; DMSO,False,100.0,Spin-coating,N2,0.0464,False,1.06,20.73,0.76,16.6,fy5Kp_t-IvPEwX2VUh2DZJ4qoZCG
MAPbI3,MA,Pb,I,1.6,TiO2-c,CuSCN,Au,Unknown,DMF,False,110.0,Spin-coating,N2,0.09,False,0.973,19.535,0.64,12.2,fyBMOma-ELeYqpcGYbio5exETP82
MAPbI3,MA,Pb,I,1.6,TiO2-c | TiO2-mp,none,Carbon-nt,Unknown,DMF >> IPA,False,Unknown >> 70.0,Spin-coating >> Spin-coating,Unknown,0.16,False,0.999,18.11,0.547,9.9,fyCBRHUzbbmx2N2hK4PY6PWIC3Ha
MAPbI3,MA,Pb,I,1.6,TiO2-c | TiO2-mp | SiO2-mp,none,Carbon,N2,DMF >> IPA,False,100 >> 100,Spin-coating >> CBD,Air >> Air,0.1,False,0.868,20.2,0.557,9.8,fyJkhom9yQvMvm5yVPzIXMLMhbAO
Cs0.05FA0.79MA0.16PbBr0.51I2.49,Cs; FA; MA,Pb,Br; I,,TiO2-c,Spiro-MeOTAD,Au,Chlorobenzene,DMF; DMSO,False,100.0,Spin-coating,N2,0.1,False,1.14,22.45,0.755,19.41,fyK76snIGfmE6J7tVqHY95FpcxCk
MAPbI3,MA,Pb,I,1.6,ZnO-c | ZnO-mp,Spiro-MeOTAD,Au,Unknown,DMF >> IPA,False,70.0 >> 70.0,Spin-coating >> CBD,N2 >> N2,0.25,False,0.99,21.9,0.7,15.17,fyPJBNWwWHYkUKWMMVo7SNzMfSsg
MAPbI3,MA,Pb,I,1.6,PCBM-60 | BCP,PTAA,Ag,Unknown,Chlorobenzene >> none,False,Unknown >> 100.0,Spin-coating >> Gas reaction,Unknown >> Methylamin,0.1,False,1.05,19.12,0.63,12.77,fyUUOQ3LXCRXz9xPSX95j-MEjsCe
MAPbI3,MA,Pb,I,1.6,TiO2-c | TiO2-mp,Spiro-MeOTAD,Ag,Unknown,DMF >> IPA,False,80.0 >> 80.0,Spin-coating >> Spray-coating,Unknown,0.15,False,1.01,,,13.3,fyXZFeCtORsGKi_lp10rjblSH49G
Cs0.08FA0.77MA0.15PbBr0.51I2.49,Cs; FA; MA,Pb,Br; I,1.6,C60 | BCP,PEDOT:PSS,Cu,Ethyl acetate,DMF; DMSO,False,100,Spin-coating,N2,0.16,False,0.834,18.422,0.753,11.57,fz0ypzlUiEwEl-R_dX7Y9lYQvmy_
MAPbI3,MA,Pb,I,1.6,TiO2-c | TiO2-mp | ZrO2-mp,none,Carbon,Unknown,DMF,False,100.0,Drop-infiltration,Dry air,1.13,False,0.94,20.5,0.73,14.1,fz9Bm8dn3KnDW8zCl6Ysv8E5bnF7
MAPbI3,MA,Pb,I,1.59,TiO2-c | TiO2-nw,Spiro-MeOTAD,Ag,Unknown,DMF; DMSO,False,100.0,Spin-coating,Unknown,0.4,False,0.79,19.33,0.66,10.07,fzCovbR6P8K2Fe-0rgvwEIRSLsb4
FA0.2MA0.8Pb1.0I3,FA; MA,Pb,I,,TiO2-c | TiO2-mp,none,Carbon black,Diethyl ether,DMF; DMSO,False,100,Spin-coating,N2,0.1,False,0.89,20.87,0.4589999999999999,8.53,fzEjvzGq_gGx78Ww7n49Hd6GaNks
MAPbI3,MA,Pb,I,1.6,TiO2-c | TiO2-mp,Spiro-MeOTAD,Au,Toluene,DMSO,False,100.0,Spin-coating,N2,1.05,False,,,,,fzPexZDcGXMlk7ZA2bLaKDHs0d5R
MAPbI3,MA,Pb,I,1.6,PCBM-60,PEDOT:PSS,Al,2-Butanol,DMF; DMSO,False,100.0,Spin-coating,N2,0.09,False,1.003,16.23,0.685,11.15,fzSwUGHjm1bUyAtzauuBTG-xZhiN
Cs0.05FA0.79MA0.16PbBr0.51I2.49,Cs; FA; MA,Pb,Br; I,,C60 | BCP,V1036:C4,Cu,Ethyl acetate,DMF; DMSO,False,100.0,Spin-coating,N2,0.16,False,1.0,21.01,0.7829999999999999,16.46,fzc2m2qynmKaDjL-DZLZ_oY4IMTg
MAPbI3,MA,Pb,I,1.6,TiO2-c | TiO2-mp,Spiro-MeOTAD,Carbon,Unknown,DMF >> IPA,False,100.0 >> 100.0,Spin-coating >> CBD,Air >> Air,0.09,False,0.97,16.2,0.66,10.4,fzdYByxW8jC3A0AU3gUn-HLR73E6
MAPbI3,MA,Pb,I,1.6,ZnO-np,Bifluo,Ag,N2,DMF,False,90.0,Slot-die coating,Air,0.0672,False,1.06,14.21,0.6859999999999999,10.33,fzemc5XuVRLtKnWAZ-11XDlNqax5
MAPbI3,MA,Pb,I,1.6,TiO2-c,Spiro-MeOTAD,Ag,Chlorobenzene,DMF; DMSO,False,100.0,Spin-coating,N2,0.07,False,0.95,18.8,0.54,9.6,fzyU2IHtV9dgxMP7h3xOAEyc4U5T
MAPbI3,MA,Pb,I,1.6,SnO2-np,Spiro-MeOTAD,Ag,Vacuum,DMF >> IPA,False,Unknown >> 150.0,Spin-coating >> Spin-coating,N2 >> N2,0.1,False,1.1,22.12,0.76,18.46,g-5uSER3uwuUPyoDcdc4XILHodPR
MAPbI3,MA,Pb,I,1.6,PCBM-60 | BCP,PEDOT:PSS,Ag,Unknown,DMF; DMSO,False,100.0,Spin-coating,N2,0.04,False,1.0,21.3,0.68,14.48,g-958IOgZf-hiPuqZMXYKc_xSn10
MAPbI3,MA,Pb,I,1.6,TiO2-c,Spiro-MeOTAD,Au,Unknown,DMF,False,100.0,Spin-coating,Unknown,0.049,False,1.03,22.0,0.7609999999999999,17.24,g-BJEciS8DJc7d8slG7FretFkAJh
MAPbI3,MA,Pb,I,1.6,ZnO-np,Spiro-MeOTAD,Au,Unknown,DMF >> IPA,False,25; 70 >> 85,Spin-coating >> CBD,N2 >> N2,0.07,False,0.97,21.8,0.74,17.6,g-F8FZ0fVcWaC4w0sdwYY7Bm_WXF
MAPbI3,MA,Pb,I,1.6,PCBM-60 | BCP,NiO-c,Ag,Toluene,DMF; DMSO,False,100.0,Spin-coating,Unknown,0.01,False,1.079,23.76,0.787,20.18,g-Z3ft6r6MswQE_-L7xDT79Egqvw
MAPbI3,MA,Pb,I,1.6,TiO2-c,Spiro-MeOTAD,Ag,Unknown,DMF,False,95.0,Spin-coating,Air,0.07,False,1.012,20.17,0.61,12.4,g-jB6vKwhPhTGs0UaFVVCQqFyBI7
MAPbI3,MA,Pb,I,1.5,C60 | BCP,CuSCN,Ag,Chlorobenzene,DMF,False,100.0,Spin-coating,N2,0.1,False,1.0,21.9,0.758,16.0,g-py9mU3WGmC0yWsDCR5DLw1uZIv
MAPbI3,MA,Pb,I,1.6,MoO3 | Au | SnO2-c | TiO2-mp,Spiro-MeOTAD,Au,Diethyl ether,DMF; DMSO,False,100.0,Spin-coating,N2,0.1,False,1.01,17.07,0.693,10.68,g0EHp4DdOZwSuag_gtSvBNou4quT
Cs0.17FA0.83PbBr1.2I1.8,Cs; FA,Pb,Br; I,,none,Spiro-MeOTAD,Au,Unknown,DMF,False,185.0,Spin-coating,Ar,0.107,False,1.01,17.8,0.733,13.2,g0FLRg8N3IiINKK9ibYXJ4ue6uEf
MAPbI3,MA,Pb,I,1.6,TiO2-c | TiO2-nw,Spiro-MeOTAD,Au,Unknown,DMSO >> IPA,False,Unknown >> 140.0,Spin-coating >> Spin-coating,Air >> Air,0.09,False,0.93,20.1,0.64,11.99,g0HmGguwXFEu99ygFRyAAoMARW67
MAPb1.0I3,MA,Pb,I,1.6,PCBM-60 | Rodhamine 101 | C60 | Rodhamine 101 | LiF,PEDOT:PSS,Ag,Toluene,DMSO; GBL,False,100,Spin-coating,N2,0.11,False,1.06,18.14,0.66,12.6,g0QhGjTHUvQ7zNFHG8Wflpj9sIfg
MAPbI3,MA,Pb,I,1.6,PTEG-1,NiO-c,Ag,Unknown,DMSO; GBL,False,100.0,Spin-coating,N2,0.1,False,1.1,21.9,0.56,13.6,g0TD55KhK97cP9-PIQuHnoAGUo7y
MAPbI3,MA,Pb,I,1.57,PCBM-60,PEDOT:PSS,Al,Unknown,Unknown,False,90.0,Spin-coating,Air,0.1,False,0.87,18.5,0.72,11.5,g0WNT_wNMRV5AmEaJ8HCzMKOPb4d
Cs0.05FA0.8075MA0.1425PbBr0.45I2.55,Cs; FA; MA,Pb,Br; I,,SnO2-c | PCBM-60,Spiro-MeOTAD,Au,Chlorobenzene,DMF; DMSO,False,100.0,Spin-coating,N2,0.08,False,1.13,22.7,0.738,18.98,g0Y6WDnjQQVgDIY1AWJ-bZw1Tk-5
MAPbI3,MA,Pb,I,1.6,Nb2O5,Spiro-MeOTAD,Au,Unknown,none >> none,False,Unknown >> 100.0,Evaporation >> Evaporation,Vacuum >> Vacuum,0.09,False,1.028,18.9,0.73,14.2,g0bNJBu9HISKcZxfuLrZ8Ag1U3Nt
MAPbI3,MA,Pb,I,1.6,PCBM-60 | LiF,PEDOT:PSS,Al,Toluene,DMSO; GBL,False,100.0,Spin-coating,Unknown,0.11,False,0.94,19.7,0.74,12.6,g0cZMtUZVfwfL9UXjY8l2Zhr3B4M
MAPbI3,MA,Pb,I,1.6,TiO2-c,2mF-X59,Au,Chlorobenzene,DMF; DMSO,False,100.0,Spin-coating,Unknown,0.09,False,1.01,23.7,0.723,17.18,g0dsslvKmh8-bK9ga9uQzGE_vPrT
MAPbI3,MA,Pb,I,1.59,TiO2-c,Spiro-MeOTAD,Ag,Unknown,Unknown,False,105,Spin-coating,N2,0.15,False,0.89,19.9,0.536,9.58,g0hTVodvEoW3UiLVgegj6O8_dLRR
MAPbI3,MA,Pb,I,1.6,C60 | BCP,NiO-c,Au,Unknown,none,False,100.0,Co-evaporation,Vacuum,0.105,True,1.11,16.3,0.6709999999999999,12.1,g0jfdDVUWym0MZAv7YD860QYtqi_
MAPbI3,MA,Pb,I,1.6,TiO2-c,CuSCN,Au,Unknown,DMF; DMSO >> IPA,False,Unknown >> 100.0,Spin-coating >> Spin-coating,Air >> Air,0.25,False,0.97,18.42,0.4,7.19,g0mLjeRqe8lCIyAK9AGoxC6AeSBg
MAPbI3,MA,Pb,I,1.6,PCBM-60,Spiro-MeOTAD,Au,Toluene,DMSO; GBL,False,100.0,Spin-coating,N2,0.1,False,1.08,19.0,0.6459999999999999,12.7,g0niiSRfeKCdtzLd5M0hekr5E0DN
MAPbI3,MA,Pb,I,1.6,PCBM-60 | AZO,PTAA,Ag,Chlorobenzene,DMF; NMP,False,110.0,Spin-coating,N2,0.104,False,1.077,18.66,0.7509999999999999,15.09,g17jjUyJ4qQOZ1wY5Bj7dKWpFifg
MAPb1.0I3,MA,Pb,I,1.6,TiO2-c | TiO2-mp,none,Carbon,Unknown,DMF >> Chex; IPA,False,Unknown,Unknown,Unknown,0.1,False,1.0,22.67,0.53,12.02,g1SDiMunYv-nho4evZApIWDOjQRa
(PEA)2MA4Pb5I16,(PEA); MA,Pb,I,1.65,PCBM-60 | BCP,PEDOT:PSS,Ag,Unknown,DMF,False,100.0,Spin-coating,N2,0.12,False,1.07,13.15,0.63,8.74,g1h_c7vJfbTDJEqBOt_KgIP6vJeG
MAPbI3,MA,Pb,I,1.6,TiO2-c,Spiro-MeOTAD,Au,Unknown,DMF; DMSO >> IPA,False,80.0 >> 100.0,Spin-coating >> CBD,Unknown,0.1,False,1.02,18.5,0.47,8.85,g1pGRl2h9h0upIbDWV_ZDrBshXOF
MAPbI3,MA,Pb,I,,TiO2-c | TiO2-mp,Spiro-MeOTAD,Au,Unknown,DMF; DMSO >> IPA,False,70 >> 120,Spin-coating >> CBD,Air >> Air,,False,1.06,23.5,0.67,16.7,g1yoyltmPxaIl97mtzCrr-JqmRV5
MAPbI3,MA,Pb,I,1.5,TiO2-c | TiO2-mp,mp-SFX-2PA,Au,Unknown,DMF >> IPA,False,Unknown >> 100.0,Spin-coating >> CBD,N2 >> N2,0.1,False,0.997,19.33,0.78,15.03,g1zExt7rvXQffQgS5l0bYLTHHFiO
BA2MA2Pb4I13,BA; MA,Pb,I,,C60 | BCP,PTAA,Ag,Unknown,Unknown,False,100.0,Spin-coating,Air,0.03,False,1.21,17.09,0.762,15.66,g1zTdoPPHSCJp_VzEodbOGxeZf40
MAPb1.0I3,MA,Pb,I,1.5,TiO2-c | TiO2-mp,Spiro-MeOTAD,Au,Unknown,DMF >> IPA,False,70 >> 70,Spin-coating >> CBD,Unknown,0.09,False,1.09,21.3,0.64,14.76,g20xKIoC8j_AewBggvVodBiYq8m2
MAPbI3,MA,Pb,I,1.6,PCBM-60 | BCP,PEDOT:PSS,Ag,Chlorobenzene,DMF; DMSO,False,50; 85,Spin-coating,N2,0.09,False,1.098,21.497,0.726,17.14,g25TQFUwdWRRIhpDk1BLkp1npW4Z
FA0.4MA0.6PbI3,FA; MA,Pb,I,1.54,ZnO,Spiro-MeOTAD,Ag,Unknown,DMF >> IPA,False,100 >> 75,Spin-coating >> CBD,Air >> Air,0.1,False,1.004,20.18,0.6890000000000001,13.95,g2BasfwpPtaV7KP-NTouaE8qvc1-
MAPbI3,MA,Pb,I,1.6,TiO2-c,Spiro-MeOTAD,MoOx | Ag | MoOx,Diethyl ether,DMF; DMSO,False,65.0,Spin-coating,Unknown,0.14,False,1.07,18.1,0.75,14.5,g2EUq9G4bp1koK0nHEukkq8Yxvjq
FA0.85MA0.15PbBr0.45I2.55,FA; MA,Pb,Br; I,,TiO2-c | TiO2-mp,Spiro-MeOTAD,Au,Chlorobenzene,DMF; DMSO,False,100.0,Spin-coating,N2,0.096,False,1.1,22.14,0.76,18.51,g2J-bPr1vTbJui67_SE-xCEaUIUw
FA0.25MA0.75PbI3,FA; MA,Pb,I,,TiO2-c,PHPT-py,Au,Diethyl ether,DMF; DMSO,False,130.0,Spin-coating,N2,0.1,False,1.1,21.07,0.745,17.2,g2OcgJadDzhYecZNZUOJ4KBA9o-j
Cs0.05FA0.28MA0.67PbBr0.54I2.46,Cs; FA; MA,Pb,Br; I,,PCBM-60 | BCP,PEDOT:PSS,Ag | V2O5,Chlorobenzene,DMSO; GBL,False,100.0,Spin-coating,N2,0.07,False,1.03,11.2,0.7759999999999999,8.91,g2TPbbwrxekxJxMES7EUfilcSXG3
FAPbBr3I,FA,Pb,Br; I,1.6,SnO2-c,Spiro-MeOTAD,Au,Unknown,DMF >> IPA,False,Unknown >> 135.0,Spin-coating >> CBD,Unknown,0.1031,False,1.1,22.03,0.785,19.2,g2_EGvn3oO2AqIky-yPs2M0B3WDp
MAPbI3,MA,Pb,I,1.606,PCBM-60 | BCP,PTAA,Au,N2,DMF; NMP,False,100.0,Spin-coating,Unknown,0.09,False,1.039,19.13,0.762,15.14,g2cL1Wm9_YsETxWfWkTqC7LKh5w8
MAPbI3,MA,Pb,I,1.6,IPH,PEDOT:PSS,Ba | Ag,Unknown,DMF,False,85.0,Spin-coating,N2,0.01,False,1.03,15.0,0.8220000000000001,12.7,g2cdq5fPUshjvSlihTMIeoxScRPo
(PEA)2MA3Pb4I13,(PEA); MA,Pb,I,,PCBM-60 | BCP,PEDOT:PSS,Ag,Unknown,DMF; DMSO,True,100.0,Spin-coating,N2,0.0725,False,1.16,14.5,0.64,10.8,g2fPMEohO5aa1CeZAlDkS7PsTysb
MAPbI3,MA,Pb,I,1.6,TiO2-c | TiO2-nw,Spiro-MeOTAD,Au,Unknown,DMF >> IPA,False,Unknown >> 70.0,Spin-coating >> CBD,Unknown,0.09,False,0.92,17.6,0.59,9.5,g2gJVDMdmPbSpR_nKCJsGBWcQama
FA0.15MA0.85PbBr0.45I2.55,FA; MA,Pb,Br; I,,TiO2-c | TiO2-mp,Spiro-MeOTAD | NaYF4,Au,Toluene,DMF; DMSO,False,120.0,Spin-coating,N2,0.1,False,1.07,21.67,0.67,15.56,g2pEYtdYGjEuHdfadWI4mDx1pRGc
FA0.85MA0.15PbBr0.45I2.55,FA; MA,Pb,Br; I,,SnO2-np,Spiro-MeOTAD,Au,Toluene,DMF; DMSO,False,40; 120,Spin-coating,Unknown,0.06,False,1.09,22.8,0.774,19.25,g30xZDqtolU4GqmEZX5Z-jfs6-xC
MAPbI3,MA,Pb,I,1.6,SnO2-np,PTAA,Au,Toluene,DMF; DMSO,False,45; 55; 75; 100,Spin-coating,N2,0.1,False,1.15,22.7,0.76,19.8,g32k_LMNjbx4vPTjZznRj03NjTHU
(5-AVA)0.1MA0.9PbI3,(5-AVA); MA,Pb,I,,TiO2-c | TiO2-mp | ZrO2-mp | Carbon-mp,none,Carbon,Unknown,GBL,False,50.0,Drop-infiltration,Unknown,0.8,False,0.92,23.43,0.65,14.15,g33mxGRyJlIv-w_-kMbsPArKnc55
MAPb1.0I3,MA,Pb,I,1.55,TiO2-c,Spiro-MeOTAD,Au,Diethyl ether,DMF; DMSO,False,65; 100,Spin-coating,N2,0.1,False,1.12,22.82,0.7759999999999999,20.63,g3BA-_-25P6RnzUkHsu8WNlNZtCl
FA0.8MA0.2PbBr0.095I0.905,FA; MA,Pb,Br; I,1.61,TiO2-np,Spiro-MeOTAD,Au,Unknown,DMF >> IPA,False,70.0 >> 135.0,Spin-coating >> Spin-coating,Air >> N2 >> Air,0.102,False,1.118,22.29,0.775,19.3,g3DM_EMa8laxlYHIjCWSBibhc65_
MAPbI3,MA,Pb,I,1.6,TiO2-c,Spiro-MeOTAD,Ag,Chlorobenzene,DMF; DMSO,False,Unknown,Spin-coating,Unknown,0.05,False,1.07,17.8,0.7140000000000001,15.36,g3FvoDiWjw3QENXDRfw3T-O7P_Wj
FA0.5MA0.5Pb0.5Sn0.5I3,FA; MA,Pb; Sn,I,1.25,PCBM-60 | C60 | BCP,PEDOT:PSS,Ag,Toluene,DMF; DMSO,False,100.0,Spin-coating,N2,0.1,False,0.71,29.23,0.74,15.48,g3UrSs5jWO5WIRGPLLOwG77L6XBh
CsPbBr3,Cs,Pb,Br,2.3,TiO2-c | TiO2-mp,PANI,Carbon,Unknown,DMF >> Methanol,False,80.0 >> 250.0,Spin-coating >> Spin-coating,Unknown,0.1,False,1.4,7.3,0.732,7.89,g3WSZneC0Ub4DZBOXeupM3hLxVGY
Cs0.1FA0.9PbBr0.3I2.7,Cs; FA,Pb,Br; I,,TiO2-c | TiO2-mp,Spiro-MeOTAD,Au,Chlorobenzene,DMF; DMSO,False,105.0,Spin-coating,Dry air,0.09,False,1.12,21.1,0.6990000000000001,16.56,g3YJb1EvY-p-eR58S1eoK9i6e8jx
MAPbI3,MA,Pb,I,1.6,TiO2-c | TiO2-mp,Spiro-MeOTAD,Au,Chlorobenzene,DMF,False,90.0,Spin-coating,Unknown,0.16,False,0.93,18.8,0.65,11.7,g3cx8Yie6sZBquzYdOiSmiuXu4b2
MAPbI3,MA,Pb,I,1.6,TiO2-c | TiO2-mp,Spiro-MeOTAD,Au,Unknown,DMF,False,100.0,Spin-coating,Air,0.026,False,0.91,20.6,0.74,12.9,g3vhpiGldxH8EoiDSx2KspQT6eDZ
MAPbI3,MA,Pb,I,1.6,TiO2-c,Spiro-MeOTAD,Au,Unknown,none >> none,False,Unknown >> 150.0,Evaporation >> Diffusion,Vacuum >> N2,0.1,False,0.9,22.76,0.6,12.29,g3yLQoWoCXqvMbo7zSJblS5pD9zy
MAPbI3,MA,Pb,I,1.6,TiO2-c | SnO2-np,Spiro-MeOTAD,Au,Ethyl acetate,DMF; DMSO,False,60; 100,Spin-coating,Ambient,0.09,False,1.06,21.08,0.7509999999999999,16.5,g3z5AGBPMerf05n1HhXEQY8od-Vi
MAPbI3,MA,Pb,I,1.6,SnO2-c,Spiro-MeOTAD,Ag,Diethyl ether,DMF; DMSO,False,65; 100,Spin-coating,Unknown,0.1,False,1.118,22.38,0.763,19.09,g40YkiDVyoj0jCcEAp0y70Lh4W3Q
MAPbI3,MA,Pb,I,1.59,CdS,Spiro-MeOTAD,Au,Chlorobenzene,DMSO; GBL,False,80.0,Spin-coating,Unknown,0.1,False,1.05,15.123,0.462,7.2,g48pTsY6-XvgsaUJZ0TCnD1nH7T6
MAPbI3,MA,Pb,I,1.59,PCBM-60,NiO-c,Ag,Toluene,DMSO; GBL,False,100.0,Spin-coating,Unknown,0.0314,False,1.1,20.6,0.81,18.4,g4E9akq0v3eP6blPUyOpbYBK1fMI
MAPbI3,MA,Pb,I,1.6,TiO2-nw,Spiro-MeOTAD,Ag,Unknown,DMF,False,105.0,Spin-coating,Unknown,0.1,False,0.73,19.18,0.65,9.1,g4OjKZfCaUVn6zhU--KhcniLZA3m
MAPbI3,MA,Pb,I,1.6,PCBM-60 | BCP,NiMgLiO,Ag,Toluene,DMSO; GBL,False,100.0,Spin-coating,Unknown,0.09,False,1.035,19.715,0.742,15.14,g4PQaJtldP0z3ePVAAWQdG9TbeuM
MAPbI3,MA,Pb,I,1.6,TiO2-c | TiO2-nw,Spiro-MeOTAD,Au,Unknown,DMF >> IPA,False,Unknown >> 70.0,Spin-coating >> CBD,Unknown,0.09,False,0.93,17.7,0.632,10.4,g4SDB27w6VshKFuIGfR_6cMGDub0
