Repository: GouravSidana/firstML

# firstML
My first Machine Learning Project

File: filtered_perovskite.csv (part 108 of 155)
Formula,A_ion,B_ion,X_ion,Bandgap,ETL,HTL,Backcontact,Antisolvent,Solvent,Solv_annel,Anneal_temp,Dep_procedure,Synth_atm,Cell_area,Is_module,Voc,Jsc,FF,PCE,entry_id
MAPbI3,MA,Pb,I,1.6,TiO2-c,Spiro-MeOTAD,Au,Unknown,DMF >> none,False,70.0 >> 175.0,Spin-coating >> Diffusion-gas reaction,Unknown,0.09,False,0.9,19.1,0.672,11.6,g4YNQe8LMZXdd8XgdeUBQHzGt-ra
Cs0.05FA0.81MA0.14PbBr0.45I2.55,Cs; FA; MA,Pb,Br; I,,TiO2-c | TiO2-mp,Spiro-MeOTAD,Au,Chlorobenzene,DMF; DMSO,False,100.0,Spin-coating,Unknown,0.15,False,1.105,22.879,0.7440000000000001,18.7,g4dkPCx7qBS07R_VbFxCVbLBTyIw
FA0.85MA0.15PbBr0.45I2.55,FA; MA,Pb,Br; I,,TiO2-c | TiO2-mp,Spiro-MeOTAD,Au,Chlorobenzene,DMF; DMSO,False,100.0,Spin-coating,N2,0.16,False,1.081,22.548,0.72,17.51,g4mHl8i51_LE46Lchl23NjcfwC8b
MAPbI3,MA,Pb,I,1.6,TiO2-c | TiO2-mp,none,Carbon,Unknown,DMF >> IPA,False,100.0 >> 100.0,Spin-coating >> CBD,Air >> Air,0.1,False,0.877,21.2,0.604,11.22,g4oiImqwVpT6ZJWhaTs54kAyiv8v
MAPbI3,MA,Pb,I,1.6,PCBM-60,none,Al,Unknown,DMF,False,100.0,Spin-coating,N2,0.1,False,0.97,15.76,0.695,10.66,g4p5_K0wdVwG5xmcGPOT3IM1DRGT
Cs0.2FA0.8PbBr0.45Cl0.09I2.46,Cs; FA,Pb,Br; Cl; I,1.66,C60 | BCP,PTAA,,,,False,,,,,False,1.17,20.82,0.815,19.86,g4ph7HgVGKaq5ifu5tPSyVPQAn0-
FA0.7MA0.3PbI3,FA; MA,Pb,I,,PCBM-60 | BCP,NiO-c,Ag,Unknown,DMF >> IPA,False,Unknown >> 100.0,Spin-coating >> Spin-coating,Unknown,0.075,False,1.12,23.1,0.833,21.3,g4rg_ynIwN7OMSHYeMrH_Au9qYka
MAPbI3,MA,Pb,I,1.6,C60 | BCP,PEDOT:PSS,Ag,Toluene,DMF,False,70; 120,Spin-coating,N2,0.1,False,0.92,20.0,0.77,14.1,g50S2TUkGlF-aM2ZCO8wqARxs_Ib
MAPbBr0.45I2.55,MA,Pb,Br; I,,TiO2-c | TiO2-nw,Spiro-MeOTAD,Au,Unknown,DMF; DMSO >> IPA,False,Unknown >> 140.0,Spin-coating >> Spin-coating,N2 >> N2,0.09,False,1.01,19.41,0.71,14.03,g5FwKnCvxmTStQMmsDaTQrkR3C0o
Cs0.05FA0.81MA0.14PbBr0.45I2.55,Cs; FA; MA,Pb,Br; I,,TiO2-c | TiO2-mp,CuPcNO2-OPh,Au,Chlorobenzene,DMF; DMSO,False,100.0,Spin-coating,Unknown,0.15,False,1.064,20.461,0.584,12.72,g5N1qEAK13kSI8wVfWcDfvrDfeCK
MAPbI3,MA,Pb,I,1.6,PCBM-60,NiO-np,Ag,Unknown,DMSO,False,100.0,Spin-coating,Unknown,0.07,False,1.042,18.41,0.66,12.67,g5gS9NngzWAY6q0RK8eYqEMPeyhP
Cs0.05FA0.79MA0.16PbBr0.51I2.49,Cs; FA; MA,Pb,Br; I,,SnO2-c,Spiro-MeOTAD,Ag,Chlorobenzene,DMF; DMSO,False,85.0,Spin-coating,Unknown,0.1,False,1.1,22.63,0.77,19.19,g5in5uQek9vaTRWwkoYqTC-rKxXU
MAPbI3,MA,Pb,I,1.6,SnO2-c,Spiro-MeOTAD,Au,Unknown,DMF; DMSO >> IPA,False,70.0 >> 135.0,Spin-coating >> Spin-coating,Ar >> Ar,0.1,False,1.07,20.7,0.72,16.0,g5mdhiif1kPTvondgwZUwzwsHnVy
MAPbI3,MA,Pb,I,1.6,TiO2-c,Spiro-MeOTAD,Ag,Unknown,DMF,False,100.0,Spin-coating,Unknown,0.045,False,0.92,21.8,0.73,14.5,g5zzcYHS72gSAlNlH7pO8hC7AJdJ
MAPbI3,MA,Pb,I,1.6,SnO2-c,Spiro-MeOTAD,Au,Diethyl ether,DMF; DMSO,False,100.0,Spin-coating,N2,0.09,False,1.02,21.3,0.72,15.5,g6GXSWpbIZrIIC-aTsC79fTRt1w_
FA0.8GU0.2SnI3,FA; GU,Sn,I,,C60 | BCP,PEDOT:PSS,Ag,Chlorobenzene,DMSO,False,70.0,Spin-coating,N2,0.1,False,0.56,20.8,0.726,8.5,g6L7LZBeASKv6JaHH6NwOeF7NFWH
MAPbI3,MA,Pb,I,1.6,TiO2-c | TiO2-nw,Spiro-MeOTAD,Ag,Chlorobenzene,DMF; DMSO,False,110,Spin-coating,Unknown,0.09,False,1.03,21.99,0.7,15.93,g6Nc6P2L5Y8qkKr1YMlt2T_25rB9
MAPbI3,MA,Pb,I,1.6,TiO2-c,Spiro-MeOTAD,Au,Unknown,DMF >> none,False,Unknown >> 130.0,Spin-coating >> Gas reaction,Air >> Air; MAI,0.1,False,0.88,18.27,0.67,11.03,g6P4rjPUdRkWXhvQOmJplNSgE9Jy
MAPbI3,MA,Pb,I,1.6,TiO2-c | TiO2-mp,PyThTPA,Au,Diethyl ether,DMF; DMSO,False,65.0,Spin-coating,Air,0.1,False,1.03,20.0,0.65,13.6,g6S15l9nQEtR1n3vm-BMJfK0ftyP
Cs0.05FA0.81MA0.14PbBr0.45I2.55,Cs; FA; MA,Pb,Br; I,,MgO | SnO2-np,Spiro-MeOTAD,Au,Chlorobenzene,DMF; DMSO,False,110.0,Spin-coating,Unknown,0.1,False,1.144,22.59,0.735,19.0,g6TO6ao46pPbpumu8_wkm3FQFepp
FA0.85MA0.15PbBr0.45I2.55,FA; MA,Pb,Br; I,,TiO2-c | TiO2-mp,Spiro-MeOTAD,Au,Chlorobenzene,DMF; DMSO,False,100.0,Spin-coating,Unknown,0.16,False,1.042,23.23,0.743,18.0,g6YZcCbJ_T6PkWskwYDY7KcEdpsr
MAPbI3,MA,Pb,I,1.6,PCBM-60 | BCP,PEDOT:PSS,Ag,Unknown,none >> none,False,120.0 >> Unknown,Evaporation >> Gas reaction,Vacuum >> IPA; MAI,0.09,False,0.93,15.99,0.768,11.43,g6k1UZ4qZQ8H5i_bw8QsFGaKj8o2
MAPbI3,MA,Pb,I,1.6,TiO2-c | TiO2-mp,Spiro-MeOTAD,Au,Unknown,DMSO; GBL,False,150.0,Doctor blading,Air,0.11,False,1.01,20.6,0.75,15.6,g6lcZtm3KHHICu12r5IPAj19Dbac
Cs0.05FA0.79MA0.16PbBr0.51I2.49,Cs; FA; MA,Pb,Br; I,,SnO2-c,Spiro-MeOTAD,Au,Chlorobenzene,DMF; DMSO,False,100.0,Spin-coating,Unknown,0.16,False,,21.0,,,g6uBgb1R7XptyTbUZESdTZ7tB2xC
CsPbBrI2,Cs,Pb,Br; I,,TiO2-c,Spiro-MeOTAD,Au,Toluene,DMSO,False,50; 100; 160,Spin-coating,N2,0.1,False,1.19,15.75,0.737,13.82,g71-oPUV_vhNGBaxKPcVNNktBxwL
MAPbI3,MA,Pb,I,1.6,TiO2-c | TiO2-mp,Spiro-MeOTAD,Au,Unknown,DMF >> IPA,False,Unknown >> 95.0,Spin-coating >> Spin-coating,Unknown >> Air,0.08,False,0.968,17.06,0.7,11.53,g7Tk8xnOIGZr7v3fjNjHAunLb_l8
MAPbI3,MA,Pb,I,1.59,PCBM-60 | PEI,NiO-c,Ag,Unknown,DMSO; GBL,False,Unknown,Doctor blading,Ambient,0.09,False,1.07,18.15,0.7090000000000001,13.78,g7XrBMJi-OtzvWk64PKjuBys_miW
FAPbI3,FA,Pb,I,1.58,TiO2-c | ZnO-c,Spiro-MeOTAD,Pt | FTO,Unknown,DMSO; GBL,False,160.0,Spin-coating,Air,0.09,False,0.78,20.24,0.67,10.5,g7gSZuMIpkGJP0x4z6mMi5ZxkmTJ
MAPbI3,MA,Pb,I,1.6,TiO2-c | TiO2-mp,Spiro-MeOTAD,Au,Unknown,DMF >> IPA,False,Unknown >> 100.0,Spin-coating >> CBD,Unknown,0.06,False,0.96,19.1,0.723,13.3,g7zxBv5zGS8zpyPH2mOd8diG8Fxq
FA0.85MA0.15PbBr0.21I2.79,FA; MA,Pb,Br; I,1.56,SnO2-np,PTAA,Au,Unknown,DMF; DMSO >> DMSO; IPA,False,70.0 >> 150.0,Spin-coating >> Spin-coating,Air >> Air,0.04,False,1.05,22.76,0.7120000000000001,17.04,g80zdAqBWkoIGqQ1Yxyha_wjj-C8
MAPbI3,MA,Pb,I,,TiO2-c | TiO2-mp,Spiro-MeOTAD,Au,Unknown,DMSO >> Ethanol,False,150; 25 >> 100,Spin-coating >> CBD,Air >> Air,0.09,False,0.8,18.74,0.6,8.96,g821cdKd0NfQ97aEKDzfeg3eQJV7
FA0.7MA0.3PbBr0.3I2.9,FA; MA,Pb,Br; I,,SnO2-np | PCBM-60; PCBA | C60,Spiro-MeOTAD,MoO3 | Au,Unknown,DMF; DMSO >> IPA,False,Unknown >> 100,Spin-coating >> Spin-coating,Unknown,0.0676,False,1.03,19.5,0.65,13.1,g8CpzSQy_yIXRsOy11nRdd-sHHlq
MAPbI3,MA,Pb,I,1.6,PCBM-60 | BCP,PEDOT:PSS,Ag,Unknown,DMF,False,100.0,Spin-coating,Unknown,0.0725,False,0.99,17.7,0.74,12.83,g8Kp4HLBoAlvM3NS8GpG1pxnWd2q
MAPbI3,MA,Pb,I,1.6,PCBM-60,PEDOT:PSS,Al,Toluene,DMF; DMSO,False,100,Spin-coating,Unknown,0.096,False,1.04,18.82,0.672,13.14,g8P1-JdLc5eyXjEHt1WqWFuxih4K
MAPbI3,MA,Pb,I,1.6,PCBM-60 | BCP,PEDOT:PSS,Ag,Unknown,DMF >> IPA,False,70.0 >> 100.0,Roller-coating >> Spin-coating,N2 >> N2,0.0464,False,0.8690000000000001,14.343,0.7190000000000001,8.95,g8Pu9U8kpl4iZmP9CLS_QidZqZOx
MAPbI3,MA,Pb,I,1.6,ZnO-c | ZnO-nw,Spiro-MeOTAD,Au,Unknown,DMF >> IPA,False,Unknown >> 70,Spin-coating >> CBD,Unknown,0.2,False,1.02,16.98,0.511,8.9,g8R4x_MGLySVpiF7NgD6J1H6Zp4D
MAPbI3,MA,Pb,I,1.6,TiO2-c | TiO2-mp,Graphene oxide; NiO-c,Au,Chlorobenzene,DMSO,False,90.0,Spin-coating,Unknown,0.15,False,0.98,19.5,0.6,11.5,g8WV9cz4h5FSnH5xkZ4ewLIA6PDS
MAPbI3,MA,Pb,I,1.6,TiO2-c | TiO2-mp,Spiro-MeOTAD,Au,Chlorobenzene,DMF; DMSO >> none,False,100.0 >> 100,Spin-coating >> Recrystallization,Air >> Air; Methylamin,0.13,False,1.1,20.3,0.8,17.9,g8bT_dnwHiwVsxLI-H9bFXsDzR0t
Cs0.09FA0.77MA0.14PbBr0.42I2.58,Cs; FA; MA,Pb,Br; I,,TiO2-c | TiO2-mp,CuSCN,Au,Chlorobenzene,DMF; DMSO,False,100.0,Spin-coating,N2,0.16,False,1.0590000000000002,20.95,0.701,15.83,g8vWMxPUUY3H-B8q289-hr2x2jh8
MAPbI3,MA,Pb,I,1.6,Zn2SnO4-c | rGO; Zn2SnO4-fiber,Spiro-MeOTAD,Au,Toluene,GBL,False,100.0,Spin-coating,Unknown,0.03,False,0.978,15.04,0.54,7.94,g9-SQLAxqHlZidXgPoXGPM5MXbFR
MAPbI3,MA,Pb,I,1.6,TiO2-c | TiO2-mp,Al2O3-c,Au,Unknown,DMF >> DMF >> IPA,False,90.0 >> 90.0 >> 90.0,Spin-coating >> Spin-coating >> CBD,Air >> Air >> Air,0.08,False,0.911,18.15,0.649,10.73,g95S-J1pRnH5XgUQRuQlFNlA-8dB
MAPbI3,MA,Pb,I,1.6,ZnO-nw,Spiro-MeOTAD,Au,Unknown,DMF >> IPA,False,100.0 >> 100.0,Spin-coating >> Spin-coating,Unknown,0.12,False,0.878,19.52,0.591,10.12,g9KmXBpJGHf0a71PBLOOOU0KSItL
Cs0.05FA0.81MA0.14PbBr0.45I2.55,Cs; FA; MA,Pb,Br; I,,TiO2-c | TiO2-mp,Spiro-MeOTAD,Au,Chlorobenzene,DMF; DMSO,False,100.0,Spin-coating,Unknown,0.1024,False,1.14,21.9,0.72,17.9,g9_idDUd1iFPd7Ncr4EkSnUhrPcD
Cs0.2FA0.8PbBr0.6I2.4,Cs; FA,Pb,Br; I,1.68,C60 | BCP,PTAA,,,,False,,,,,False,1.17,20.86,0.797,19.5,g9axT4BhMg7TfsRWX98qU7OysBQo
MAPbI3,MA,Pb,I,1.6,PCBM-60,P3HT,Au,Unknown,DMF,False,20; 80,Spin-coating,Unknown,0.16,False,1.07,18.75,0.6859999999999999,13.07,g9gvhseWgp2Ljr0pyvyhblKdGKl8
MAPb0.5Sn0.5I3,MA,Pb; Sn,I,1.22,bis-C60,PEDOT:PSS,Ag,Toluene,DMF; DMSO,False,70.0,Spin-coating,N2,0.102,False,0.72,25.7,0.69,12.88,g9mtZVTMN8Ay7GshdwVWF6auQfXC
FA0.85MA0.15PbBr0.45I2.55,FA; MA,Pb,Br; I,1.55,TiO2-c | TiO2-mp,Spiro-MeOTAD,Au,Ethyl acetate,DMF; DMSO,False,100.0,Spin-coating,Unknown,0.16,False,1.109,22.41,0.747,18.58,g9pXqmGdSyWaNA6ke9sbhvEsEXsV
MAPbI3,MA,Pb,I,1.5,PCBM-60 | C60 | BCP,PTAA,Al,Unknown,DMF >> IPA,False,Unknown >> Unknown,Spin-coating >> CBD,Unknown,0.08,False,1.14,22.8,0.732,19.0,g9rDiZGPkywbWd-cd-V1s9bHnZzi
MAPbI3,MA,Pb,I,1.58,TiO2-c,Spiro-MeOTAD,Au,Unknown,none >> none,False,Unknown >> 100.0,Evaporation >> Gas reaction,N2 >> MAI,0.09,False,0.92,18.3,0.63,10.6,g9sWkbVq8RyDhD4M7pj23HiMZ29E
MAPbI3,MA,Pb,I,1.6,PCBM-60,PEDOT:PSS,Al,Chlorobenzene,DMF,False,100.0,Spin-coating,Unknown,0.09,False,0.87,20.63,0.642,11.58,gAMO5xWaGvjPSPN_k7TfDvgeHBvt
MAPbI3,MA,Pb,I,1.6,PCBM-60 | BCP,PEDOT:PSS,Al,Unknown,DMF >> IPA,False,100.0 >> 100.0,Spin-coating >> Spin-coating,N2 >> N2,0.06,False,0.58,22.1,0.634,11.9,gAOZHqfUZphULfZJb0mq1s68x-eo
Cs0.05FA0.81MA0.14PbBr0.45I2.55,Cs; FA; MA,Pb,Br; I,,TiO2-c | TiO2-mp,Spiro-MeOTAD,Au,Chlorobenzene,DMF; DMSO,False,100.0,Spin-coating,Unknown,0.1,False,1.11,22.7,0.7440000000000001,19.4,gARttiKSPA35DGuxa_5b2_7COQg2
CsPbBrI2,Cs,Pb,Br; I,1.92,PCBM-60 | C60 | BCP,P3CT,Ag,Unknown,DMSO,False,25; 300,Spin-coating,N2,0.09,False,1.132,15.685,0.7190000000000001,12.67,gAbKUZExbvVK22BZDOKRfYUEPK28
MAPbI3,MA,Pb,I,1.6,ZnO-np,Spiro-MeOTAD,Ag,Unknown,DMF >> IPA,False,Unknown,Spin-coating >> CBD,Unknown,0.1,False,1.02,19.2,0.61,11.75,gAlaGuy7z8KXd2LaLKJCDy_4FjxB
MAPbI3,MA,Pb,I,1.6,PCBM-60 | Rhodamine 101 | LiF,PEDOT:PSS,Ag,Toluene,DMSO; GBL @ 4; 7 >> IPA,False,100.0,Spin-coating >> Spin-coating,N2 >> N2,0.11,False,0.92,18.5,0.7659999999999999,13.12,gBO7lzQNy0Qz7SBV664gN7UL6C81
MAPbI3,MA,Pb,I,1.6,ZnO-c | C3-SAM,Spiro-MeOTAD,MoO3 | Ag,Toluene,DMSO; GBL,False,100.0,Spin-coating,N2,0.06,False,1.07,18.65,0.54,10.85,gBPKr9NNH_IpXMWS8wEiqhsCISI7
MAPbI3,MA,Pb,I,1.6,PCBM-60,PEDOT:PSS,Ag,Toluene,DMSO; GBL,False,100.0,Spin-coating,N2,0.1,False,0.9,21.76,0.67,13.12,gBQ2_6cL_ZTbFaZEJEbjHu0g8Kry
MAPbI3,MA,Pb,I,1.55,TiO2-c,Spiro-MeOTAD,Ag,Ethyl acetate; Petroleum ether,DMF,False,100.0,Spin-coating,N2,0.16,False,,,,14.31,gBgebrJwr0vYWkh_o919eTgcWCi9
MAPbI3,MA,Pb,I,1.6,PCBM-60 | BCP,PEDOT:PSS,Ag,Unknown,DMF,False,100.0,Spin-coating,N2,0.045,False,0.78,20.69,0.672,10.92,gBsaeHRAED7hUQT9DANYLNEpexPA
MAPbI3,MA,Pb,I,1.6,PCBM-60,P3HT,Au,Unknown,DMF,False,20; 80,Spin-coating,Unknown,0.16,False,0.82,18.61,0.53,8.09,gBtXeLBk9yCCKUkvJp-OmcSFfs7O
FA0.85MA0.15PbBr0.45I2.55,FA; MA,Pb,Br; I,1.6,TiO2-c | TiO2-mp,CuPc‐OTPAtBu,Carbon,Chlorobenzene,DMF; DMSO,False,Unknown,Spin-coating,N2,0.09,False,1.0,21.0,0.66,13.9,gBtjsZX_NriM9wZFOijLO2or5Pcz
MAPbI3,MA,Pb,I,1.6,PCBM-60,PFN; PTPD,Al,Diethyl ether,DMF; DMSO,False,100.0,Spin-coating,Unknown,0.49,False,1.1,20.37,0.76,16.97,gBvMJmUPybqigdysIrZXu3EizUSa
MAPbI3,MA,Pb,I,1.6,f-C70 | C60,P3HT,MoO3 | Ag,Unknown,DMF >> IPA,False,Unknown >> 100.0,Spin-coating >> Spin-coating,Unknown,0.0757,False,1.03,21.21,0.726,15.75,gC5v1ubmNYZowYf6UXAww2M4KVW8
FA0.83MA0.17PbBr0.0I2.51,FA; MA,Pb,Br; I,,TiO2-c | TiO2-mp,Spiro-MeOTAD,Au,Chlorobenzene,DMF; DMSO,False,100.0,Spin-coating,N2,0.1,False,1.06,22.8,0.76,17.0,gC6uO3YNs-ZFlOwNvcKvqYwxp9SE
Cs0.1FA0.9PbBr3,Cs; FA,Pb,Br,,TiO2-c,PTAA,Au,Unknown,DMF; DMSO >> IPA,False,Unknown >> 150,Spin-coating >> Spin-coating,Unknown,,False,1.469,6.59,0.848,8.21,gCE73bH2imxDT2BQSjra5-R99uqY
Cs0.05FA0.81MA0.14PbBr0.51I2.49,Cs; FA; MA,Pb,Br; I,,SnO2-np,Spiro-MeOTAD,Au,Chlorobenzene,DMF; DMSO,False,100,Spin-coating,N2,0.09,False,1.11,23.4,0.81,18.4,gCIw-PKAckNwxeRXIC8Bf8LyaWWV
MAPbI3,MA,Pb,I,1.6,TiO2-c | TiO2-mp,Spiro-MeOTAD,Au,Unknown,DMF; GBL,False,100,Spin-coating,Unknown,0.16,False,0.762,2.14,0.747,12.16,gCUvztgvYo-fvMEF89xD8yeMSsF2
MAPbI3,MA,Pb,I,1.594,PCBM-60,PEDOT:PSS,Ag,Toluene,DMSO; GBL,False,100.0,Spin-coating,N2,0.1,False,0.97,19.93,0.58,11.21,gCgzriHXrI77eq9OnRmXYKABUAJ8
MAPbI3,MA,Pb,I,1.6,TiO2-c | TiO2-mp | Al2O3-mp,none,Carbon,Unknown,DMF >> IPA >> IPA,False,70.0 >> 90.0,Spin-coating >> CBD >> Ion exchange,Air >> Air >> Air,0.1,False,1.01,19.98,0.71,13.49,gChixHy0V-gxnNupVowzoftJ7A5u
Cs0.05FA0.7885MA0.1615PbBr0.51I2.49,Cs; FA; MA,Pb,Br; I,,TiO2-c | TiO2-mp,none,Carbon,Chlorobenzene,DMF; DMSO,False,100.0,Spin-coating,Unknown,0.07,False,0.92,20.03,0.551,10.17,gCq60how8-x_K27p1guJ1f1BFGpo
MAPbI3,MA,Pb,I,1.6,SnO2-c,Spiro-MeOTAD,Au,Chlorobenzene,DMF,False,100.0,Spin-coating,Air,0.102,False,1.069,22.43,0.706,16.92,gD1ODsruySdoUK4E0lZV-tVaJJLV
MAPbI3,MA,Pb,I,1.6,PCBM-60; F8TBT,PEDOT:PSS,Ag,Chlorobenzene,DMF; DMSO,False,95.0,Spin-coating,Unknown,0.09,False,1.11,22.53,0.82,20.51,gD6e5_DitJUTn_otANGQDBIsQwcJ
FA0.4MA0.6PbBr0.2I2.8,FA; MA,Pb,Br; I,1.5,SnO2-c,PEDOT:PSS,MoO3 | Ag,Unknown,DMF,False,60.0,Spin-coating,N2,0.045,False,1.01,21.57,0.596,13.01,gD7u6_7sd6dMRzndl98GNQxzZNhp
MAPbI3,MA,Pb,I,1.6,ZTO | TiO2-mp | ZrO2-mp,none,Carbon,Unknown,GBL,False,50.0,Drop-infiltration,Unknown,0.07,False,1.02,22.24,0.6970000000000001,15.82,gDHUxmCqShoGgrCC1AI-04Lyg30K
MAPbI3,MA,Pb,I,,TiO2-c,Spiro-MeOTAD,Au,Unknown,Terpineol,False,70; 120,Doctor blading,Unknown,,False,0.92,18.62,0.53,9.1,gDI1r-es_s7Q-nGUayL-gVooN6Xz
MAPbI3,MA,Pb,I,1.6,PCBM-60,PEDOT:PSS,Al,Unknown,DMF >> none,False,Unknown,Spin-coating >> Closed space sublimation,N2 >> N2,0.04,False,0.02,1.02,0.789,16.26,gDJa0WIY9xrTb0xyTWiJ2eIN9s4f
MAPbI3,MA,Pb,I,1.6,TiO2-c,Spiro-MeOTAD,Ag,Unknown,DMF,False,90.0,Spin-coating,Unknown,0.12,False,1.07,13.45,0.5710000000000001,8.22,gDYxCeskSyhZZpR6-fw8k0GJGwK8
MAPbI3,MA,Pb,I,1.6,PCBM-60,PEDOT:PSS,Ag,Unknown,DMF,False,100.0,Spin-coating,N2,0.04,False,0.91,20.6,0.66,12.4,gD_RE1NGelw0OuOK6Gs-wGoti8mT
MAPbI3,MA,Pb,I,1.6,PCBM-60 | Bphen,PTAA | PMMA,Al,2-Butanol,DMF; DMSO,True,100.0,Spin-coating,N2,0.12,False,1.1,22.45,0.745,18.47,gDae_1GEpHUB9IjLOz05WFOLEE5_
MAPbI3,MA,Pb,I,1.6,TiO2-nanosphere | TiO2-mp,Spiro-MeOTAD,Au,Unknown,DMF >> IPA,False,Unknown >> 70.0,Spin-coating >> CBD,Unknown,0.08,False,0.913,14.9,0.62,8.4,gDhx4DLcRl1VswGx3Hp0l4lg4UEv
MAPbI3,MA,Pb,I,1.6,TiO2-c | TiO2-mp,Spiro-MeOTAD,Ag,Unknown,DMF >> DMF; IPA,False,70.0 >> 100.0,Spin-coating >> CBD,Unknown,0.09,False,0.921,14.57,0.631,8.45,gDqcT1W5Onik7U6uCyRSSC_I2EzW
FA0.85MA0.15PbBr0.45I2.45,FA; MA,Pb,Br; I,,TiO2-c | TiO2-mp,Spiro-MeOTAD,Au,Chlorobenzene,DMF; DMSO,False,100.0,Ultrasonic spray,N2,1.2,False,1.124,20.61,0.7070000000000001,16.38,gE67rNnYoXmEvV9icNGAdYKnL_KD
MAPbI3,MA,Pb,I,1.58,TiO2-c | TiO2-mp,Spiro-MeOTAD,Ag,Unknown,DMF; DMSO >> IPA,True,Unknown >> 100.0,Spin-coating >> Spin-coating,Air >> Air,0.1,True,1.04,22.53,0.7,16.39,gEA9Tj6WPZdlvSkfqxHDHRlKgbAZ
MAPbI3,MA,Pb,I,1.59,C60 | BCP,NiO-c,Ag,Unknown,DMSO; GBL,False,Unknown,Doctor blading,Ambient,0.09,False,1.08,21.3,0.74,17.02,gEEnyA_umhLXsRqJKEslkDln2cmb
MAPbI3,MA,Pb,I,1.6,TiO2-c | TiO2-mp,Spiro-MeOTAD,Au,Toluene,DMSO; GBL,False,50.0; 100.0,Spin-coating,Unknown,0.1,False,1.028,20.2,0.731,15.18,gEF9ed_CTpl8lK5mu6Yp6bk0lRAF
Cs0.2FA0.8PbI3,Cs; FA,Pb,I,1.51,TiO2-c,Spiro-MeOTAD,Ag,Unknown,DMF; TBP >> IPA,False,70.0 >> 150.0,Spin-coating >> Spin-coating,Unknown >> Unknown,0.0256,False,1.02,21.4,0.68,14.7,gEJ85Owq0pm0AqokYBzahRURTmWn
MAPbI3,MA,Pb,I,1.6,TiO2-c | TiO2-mp,Spiro-MeOTAD,Au,Unknown,DMF; GBL,False,100,Spin-coating,Unknown,0.16,False,0.8,2.42,0.73,14.13,gEORQYlQeiVqCSusaz5c1kno1l6k
MAPbI3,MA,Pb,I,1.6,PCBM-60,PEDOT:PSS,Ag,Toluene,DMSO; GBL,False,100.0,Spin-coating,Unknown,0.1,False,0.9,19.26,0.68,11.74,gEiWGNw7_Ej6uQBkYC4aPxRSWb_G
MAPbI3,MA,Pb,I,1.6,TiO2-c | TiO2-mp,NiO-np,Carbon,Chlorobenzene,DMF; DMSO,False,60; 100,Spin-coating,N2,0.07,False,,,,12.7,gEm8PtNCBEO_D1vCr93CqRvw0KnU
Cs0.05FA0.79MA0.16PbBr0.51I2.49,Cs; FA; MA,Pb,Br; I,,TiO2-c,Spiro-MeOTAD,Au,Ethyl acetate,DMF; DMSO,False,105.0,Spin-coating,Unknown,0.125,False,0.99,21.61,0.63,13.53,gEzThK-VldMqSmWAvE-QdIRQEHDd
CsPbBrI2,Cs,Pb,Br; I,1.9,TiO2-c,PTAA,Au,Unknown,DMF; DMSO,False,300.0,Spin-coating,N2,0.09,False,1.21,14.64,0.7909999999999999,14.01,gF9REDNKEXzXvVYuO0dq1GSYBQP6
Cs0.05FA0.85MA0.15PbBr0.45I2.55,Cs; FA; MA,Pb,Br; I,,PCBM-60 | Zr(acac)4,NiO-np,Ag,Chlorobenzene,DMF; DMSO,False,100.0,Spin-coating,N2,0.1,False,1.07,22.65,0.795,19.27,gFJiPxzQbawUqxeOkc7DIUwyGVTV
MAPbI3,MA,Pb,I,1.53,TiO2-c | TiO2-mp,C12-carbazole,Au,Unknown,DMF >> IPA,False,Unknown >> 100.0,Spin-coating >> Spin-coating,Unknown >> Unknown,0.1,False,0.847,20.53,0.6,10.45,gFZryBH5-rXg8mgepAn-zWluW609
MAPbI3,MA,Pb,I,1.6,TiO2-c,PTAA,Au,Unknown,DMF,False,100.0,Spin-coating,N2,0.13,False,0.78,19.6,0.6,9.0,gFbB322Suk3wtsFmHHPxJwpQ-bAy
MAPbI3,MA,Pb,I,1.6,TiO2-c,Spiro-MeOTAD,Ag,Unknown,DMF >> Terpineol,False,100.0 >> 100.0,Spin-coating >> Spin-coating,Unknown,0.0625,False,1.015,21.9,0.7,14.7,gFbYPOtdL7mh9FrspiCjo6kW0ReV
MAPbI3,MA,Pb,I,1.6,TiO2-c | CPTA,Spiro-MeOTAD,Au,Chlorobenzene,DMF; DMSO,False,60.0; 80.0,Spin-coating,Unknown,0.06,False,1.04,19.75,0.7020000000000001,14.36,gFe0uGhabh_4dXIBtRqArKA8oedn
MAPbI3,MA,Pb,I,1.6,C60-MPy | BCP,NiO-c,Ag,Toluene,DMF; DMSO,False,100,Spin-coating,Unknown,0.1,False,1.016,20.2,0.784,15.68,gFgEn28GjvnqisqIFeNv2Vk327xA
CsPbBr3,Cs,Pb,Br,,TiO2-c,none,Carbon,Unknown,none >> none >> none >> none >> none >> none,False,Unknown,Evaporation >> Evaporation >> Evaporation >> Evaporation >> Evaporation >> Evaporation,Vacuum >> Vacuum >> Vacuum >> Vacuum >> Vacuum >> Vacuum,0.1,False,1.461,9.24,0.754,10.17,gFiOs93BfIE2uz082y1pzhZlXn3X
MAPbI3,MA,Pb,I,1.6,TiO2-c | TiO2-mp,CuI,Au,Chlorobenzene,DMF; DMSO,False,100.0,Spin-coating,Unknown,0.1,False,1.0,20.8,0.72,14.98,gFnzjFgWu_P9bzdFlKWVBO-V8XRk
MAPbI3,MA,Pb,I,1.6,PCBM-60,PEDOT:PSS,Al,Unknown,none,False,150.0,Closed space sublimation,Vacuum,0.04,False,0.87,15.5,0.6759999999999999,9.1,gFoW7FCzhhDNiQ0-Vaja25DadIHE
FAPbI3,FA,Pb,I,1.51,C60,PTAA,Ag,Chlorobenzene,DMF; DMSO,False,130,Spin-coating,N2,0.11,False,0.91,20.78,0.56,10.6,gFq-pA0tJP2cqXWwcW9MTPFG-qy6
Cs0.05FAPbI3,Cs; FA,Pb,I,,PCBM-60,s-PANI:PSS,Au,Diethyl ether,DMF; DMSO,True,125.0,Spin-coating,N2,0.09,False,0.85,18.43,0.69,10.9,gFxZYyb1_vHIYXNFv8fgeRCZbWsz
Cs0.05FA0.95PbI3,Cs; FA,Pb,I,1.54,TiO2-c,Spiro-MeOTAD,Au,Chlorobenzene,DMSO; GBL,False,150,Spin-coating,N2,0.09,False,1.06,24.11,0.7290000000000001,18.63,gGCqdIfxFIVbWB5BiDhbODJmWz9x
MAPbI3,MA,Pb,I,1.6,TiO2-c,TFB,Au,Chlorobenzene,DMSO; GBL,False,100.0,Spin-coating,N2,0.1,False,1.06,22.22,0.718,16.86,gGN6WMyAvOrp9_GNirtEs6R-Uifs
Cs0.05FA0.79MA0.16PbBr0.51I2.49,Cs; FA; MA,Pb,Br; I,1.57,SnO2-c,Spiro-MeOTAD,Au,Chlorobenzene,DMF; DMSO,False,100.0,Spin-coating,Air,0.1,False,1.08,22.03,0.71,16.8,gGiIxzGCmCR76L7j41qdl7LHnAdz
(NEA)0.2BA1.8MA3Pb4I13,(NEA); BA; MA,Pb,I,,PCBM-60 | BCP,PEDOT:PSS,Ag,Unknown,DMF,False,70.0,Spin-coating,Unknown,0.09408,False,1.08,,,12.5,gGkd4Yge4pPxXciOxK0CmGOHkXDy
MAPbBr1.5I1.5,MA,Pb,Br; I,,C60,Spiro-MeOTAD,Ag,Diethyl ether,DMF; DMSO,False,100,Spin-coating,N2,0.0757,False,1.12,13.23,0.652,9.71,gGsMR_GWR9dfHA0XxRB09yWad0e1
FA0.83MA0.17PbBr0.47I2.53,FA; MA,Pb,Br; I,1.61,TiO2-c | TiO2-mp | BaTiO3,Spiro-MeOTAD,Au,Chlorobenzene,DMF; DMSO,False,100.0,Spin-coating,N2,0.1,False,1.09,22.29,0.6990000000000001,17.21,gGvb5pgU7q8JAuQfAHLSfH7dw4G2
MAPbI3,MA,Pb,I,1.6,PCBM-60 | BCP,PEDOT:PSS,Ag,Unknown,none >> IPA >> IPA >> IPA,False,60.0 >> 60.0 >> 60.0 >> Unknown,Evaporation >> CBD >> CBD >> CBD,Vacuum >> N2 >> N2 >> N2,0.09,False,0.89,15.3,0.632,8.62,gH-dUK5mQYsgM_hUHfflh1h9JOlH
Cs0.4FA0.6PbBr0.9I2.1,Cs; FA,Pb,Br; I,1.76,C60 | BCP,PEDOT:PSS,Ag,IPA,DMF; DMSO,False,100.0,Spin-coating,Air,0.1,False,1.14,15.8,0.78,14.5,gH96wIpY3bbX38TE1ZdKT4veGgdb
MAPbI3,MA,Pb,I,1.6,TiO2-c | TiO2-mp | ZrO2-mp | Silane-SAM,none,Carbon,Unknown,DMF >> IPA,False,70.0 >> Unknown,Drop-infiltration >> CBD,Unknown,0.13,False,0.87,17.31,0.69,10.44,gHPwLVVr6_i4faLzi7UjCBfE-aNL
MAPbI3,MA,Pb,I,1.6,TiO2-c | TiO2-mp,Spiro-MeOTAD,Ag,Unknown,DMF,False,100.0,Spin-coating,N2,0.12,False,,,,10.55,gHQG7-njkY7aNYlIGb8JTK6tXPjk
MAPbI3,MA,Pb,I,1.6,PCBM-60,PEDOT:PSS,Ag,Unknown,DMF,False,90.0,Spin-coating,Unknown,0.1,False,0.998,16.02,0.617,9.86,gHbuky8zhKNBqjk7uClzVU7i--iu
MAPbI3,MA,Pb,I,1.55,TiO2-c,P3HT,Ag,Unknown,DMF,False,100.0,Spin-coating,N2,0.12,False,0.9,18.0,0.607,9.83,gHlcX8rQkgM5bNubYZdLJrAHYu1_
MAPbI3,MA,Pb,I,1.6,PCBM-60 | BCP,NiO-c,Ag,Unknown,DMF >> IPA,False,Unknown >> 100.0,Spin-coating >> Spin-coating,N2 >> N2,0.06,False,0.985,17.13,0.67,14.94,gHlx18xv7BawIjabDcxlHYnxIvE7
CsPbBrI2,Cs,Pb,Br; I,,TiO2-c,Spiro-MeOTAD,Au,Unknown,DMF; DMSO,False,35; 120; 165,Spin-coating,Unknown,0.09,False,1.26,12.1,0.5660000000000001,8.61,gHnrw44fQQvHAOyIAe6o3SGtE0kM
MAPbI3,MA,Pb,I,1.6,TiO2-c,3-Dodecylthiophene | Spiro-MeOTAD,Au,Unknown,DMF; DMSO >> IPA,False,Unknown >> 100.0,Spin-coating >> Spin-coating,Unknown,0.0625,False,1.047,22.27,0.7,15.11,gI0T4KFp21_tKLOCNYYLQ-7Gn0yC
Cs0.08FA0.77MA0.15PbBr0.51I2.49,Cs; FA; MA,Pb,Br; I,1.6,C60 | BCP,PTAA,Cu,Ethyl acetate,DMF; DMSO,False,100,Spin-coating,N2,0.16,False,1.087,19.325,0.719,15.11,gIJn0nB6xfTJLAL9hVMOGl0pIdZB
FA0.11MA0.89PbI3,FA; MA,Pb,I,,TiO2-c | TiO2-mp,Spiro-MeOTAD,Ag,Chlorobenzene,DMF; DMSO,False,100.0,Spin-coating,Air,0.1,False,0.94,21.58,0.6629999999999999,13.45,gIR-EFxn8cHLl0ELcibS9jUwL-0w
MAPbI3,MA,Pb,I,1.6,PCBM-60,PAF-86,Ag,Unknown,DMF; DMSO >> IPA,False,Unknown >> 85.0,Spin-coating >> Spin-coating,Unknown,0.1,False,0.91,18.2,0.59,9.84,gIRe3Doc77An7OkBVxIDcVYNyiW3
FA0.83MA0.17PbBr0.51I2.49,FA; MA,Pb,Br; I,1.62,TiO2-c | TiO2-mp,A101,Au,Chlorobenzene,DMF; DMSO,False,100.0,Spin-coating,Unknown,0.1,False,1.02,18.02,0.67,12.4,gITLwGhtttZeJ0nEdhlB0ciOPrI0
MAPbI3,MA,Pb,I,1.6,ZnO-c,PEDOT:PSS,Al,Chlorobenzene,DMF; DMSO,False,70; 100,Spin-coating,N2,0.1,False,0.88,21.0,,,gIZc-AxBVW6th209gLY0k572giyB
MAPbI3,MA,Pb,I,1.6,TiO2-c | TiO2-mp | ZrO2-mp,none,Carbon,Unknown,none >> none,False,Unknown >> 25.0,Springkling >> Recrystallization,N2 >> Methylamin; Vacuum,0.1,False,0.96,22.18,0.65,13.83,gIdXVLSuOzAKP__FfHxOppJ_lkFR
MAPbI3,MA,Pb,I,1.6,PCBM-60,PbS-QDs,Al,Unknown,DMF >> IPA,False,70.0 >> 50.0,Spin-coating >> CBD,N2 >> N2,0.0725,False,0.86,12.1,0.72,7.5,gImo2M_jRGgs8GVYLwgbZ2o91kaX
MAPbI3,MA,Pb,I,1.6,SnO2-c | SnO2-mp | TiO2-c,Spiro-MeOTAD,Au,IPA,DMF,False,150.0,Spin-coating,Unknown,0.075,False,1.1,23.81,0.768,20.13,gIp8dhJefuhSESrilVxnaaJQKX8S
MAPbI3,MA,Pb,I,1.6,PCBM-60 | Bphen,PEDOT:PSS,Ag,Unknown,DMF,False,105.0,Spin-coating,Air,0.0625,False,0.98,21.62,0.7509999999999999,16.14,gJ9kJVkYWBAFTlhCndJOQt2jPW8g
Cs0.05FA0.79MA0.16PbBr0.51I2.49,Cs; FA; MA,Pb,Br; I,,C60 | BCP,NiO-c,Cu,Antisolvent,Unknown,False,Unknown,Spin-coating,N2,0.1,False,1.075,22.73,0.797,19.47,gJaMsZaXBiubJ4r42PLjF5deNeeT
MAPbI3,MA,Pb,I,1.6,TiO2-c,Spiro-MeOTAD,Au,Unknown,DMF >> IPA,False,Unknown >> 135.0,Spin-coating >> Spin-coating,Dry air >> Dry air,0.1,False,1.024,20.1,0.76,15.6,gJop6EOFvRb9MBqIGP0LFCd4Pmki
MAPbI3,MA,Pb,I,1.6,PCBM-60 | LiF,NiO-c,Al,Toluene,GBL,False,100.0,Spin-coating,N2,0.14,False,0.915,1.73,0.695,11.0,gK0Ro8IYvH67JQTc_Ut9gUGHJTe8
MAPbI3,MA,Pb,I,1.6,TiO2-c | TiO2-nw,Spiro-MeOTAD,Au,Chlorobenzene,DMF; DMSO,False,100.0,Spin-coating,Unknown,0.1,False,1.02,21.06,0.741,15.88,gK4zqOu8DQ1utIcn_prPnZYFjqr4
MAPbI3,MA,Pb,I,1.6,PCBM-60 | PEIE,NiO-c,Ag,Toluene,DMF,False,100.0,Spin-coating,N2,0.1,False,1.05,14.87,0.7,10.17,gK6OiE-hOCdhohTu0ShkBoNIWRaZ
MAPbI3,MA,Pb,I,1.6,TiO2-c | TiO2-nw | TiO2-c,Spiro-MeOTAD,Au,Unknown,GBL,False,100.0,Spin-coating,Unknown,0.09,False,0.95,19.78,0.72,13.45,gK9u0fZiKzo7SPowR64aLaiWRyZ3
MAPbI3,MA,Pb,I,1.6,C60 | BCP,NiO-c,Al,Unknown,GBL,False,100.0,Spin-coating,Unknown,0.06,False,1.02,20.18,0.695,14.3,gKNldf3glGyiMip8VVkDObqE-cw7
Cs0.17FA0.83PbBr0.51I2.49,Cs; FA,Pb,Br; I,,ZTO | SnO2-c | C60,PTAA,Au,Unknown,DMF; DMSO,False,100.0,Spin-coating,Dry air,0.12,False,0.9,19.4,0.43,7.5,gKQInx2vKqqfh_AyzDdT40QXaNR_
MAPbI3,MA,Pb,I,1.6,C60 | BCP,PEDOT:PSS,Ag,Toluene,DMF; DMSO,True,100.0,Spin-coating,Unknown,0.1,False,1.06,21.53,0.79,18.03,gKTT6t92JCsA_FFk-RZpFOuSkCmh
MAPbI3,MA,Pb,I,1.6,ZnO-c | ZnO-nw,Spiro-MeOTAD,Au,Unknown,DMF; DMSO >> IPA,False,Unknown >> 100.0,Spin-coating >> CBD,N2 >> N2,0.1,False,1.0,13.11,0.5870000000000001,7.7,gKTgACekZSeEvubOuVO7tN6dx1OZ
MAPbI3,MA,Pb,I,,TiO2-c | TiO2-mp,Spiro-MeOTAD,Au,Unknown,DMF; DMSO,False,90,Spin-coating,Unknown,0.096,False,1.13,23.28,0.763,20.1,gKY_rvyLzCGhaY_N_SbGKpXMFxIU
MAPbI3,MA,Pb,I,1.6,BPTI | C60 | BCP,PEDOT:PSS,Al,Unknown,DMF >> IPA,False,Unknown >> 100.0,Spin-coating >> Spin-coating,Unknown,0.1,False,0.87,16.87,0.62,8.92,gKdDyusIMrAShxfDdIRelbNxIkIE
FA0.83MA0.17PbBr0.4I2.6,FA; MA,Pb,Br; I,,TiO2-c,Spiro-MeOTAD,Au,Unknown,Butylamine; DMF; DMSO >> Butanol,False,Unknown >> 150.0,Spin-coating >> CBD,Air >> Air,0.12,False,1.04,21.73,0.6990000000000001,16.43,gKiY0lpFociHCxU1US4s3NUJfszS
MAPbI3,MA,Pb,I,,PCBM-60 | pFN-Br,PEDOT:PSS,Ag,Unknown,DMF,False,60; 100,Spin-coating,N2,0.06,False,0.92,19.33,0.75,13.2,gKxf44XyjQytV5Er3KIaBapEXK_U
MAPbI3,MA,Pb,I,1.6,PCBM-60 | PEI,PEDOT:PSS,Au,Unknown,DMF,False,100.0,Spin-coating,N2,0.1,False,0.87,14.99,0.657,8.65,gL1UfraRqBi1gVdVtZKHXAve43Np
Cs0.05FA0.79MA0.16PbBr0.51I2.49,Cs; FA; MA,Pb,Br; I,,SnO2-c,Spiro-MeOTAD,Au,Chlorobenzene,DMF; DMSO,False,100,Spin-coating,N2,0.0314,False,1.1,22.01,0.82,19.8,gLF9aT0sY3FSFTt_M6m4rqDfwx0g
MAPbI3,MA,Pb,I,1.6,Al2O3; TiO2-c,Spiro-MeOTAD,MoO3 | Ag,Unknown,DMF,False,100.0,Spin-coating,N2,0.15,False,0.99,18.65,0.5479999999999999,10.14,gLHM-WGoZKFmk6oFwhn8ckVqeZYl
MAPbI3,MA,Pb,I,1.6,TiO2-c | TiO2-mp,Spiro-MeOTAD,Au,Unknown,DMF >> IPA,False,100.0 >> 70.0,Spin-coating >> CBD,N2 >> N2,0.09,False,0.988,19.95,0.667,13.15,gLJdOZtLzrLMbBAD74xJ9NQFu8j4
Cs0.05FA0.75MA0.1PbBr0.3I2.9,Cs; FA; MA,Pb,Br; I,,TiO2-c | TiO2-mp,P3HT,Au,Chlorobenzene,DMF; DMSO,False,100.0,Spin-coating,Unknown,1.0,False,,,,,gLKc2O6nFQEgfCYMWuO7dEp3dh1W
Cs0.05FA0.79MA0.16PbBr0.51I2.49,Cs; FA; MA,Pb,Br; I,,TiO2-c | TiO2-mp,AZ2,Au,Chlorobenzene,DMF; DMSO,False,100.0,Spin-coating,N2,0.16,False,1.14,22.94,0.746,19.4,gLPIdsQNwH0zpKBpK7qJAnEDu0BX
MAPbI3,MA,Pb,I,1.6,TiO2-c | TiO2-mp,THY-2,Au,Unknown,DMF; DMSO >> IPA,False,Unknown >> 120.0,Spin-coating >> Spin-coating,N2 >> N2,0.1,False,1.02,20.15,0.7,14.43,gLVyqrMXnD6Y21tky0zDTYWgn33z
MAPbI3,MA,Pb,I,1.6,ZnSO | TiO2-mp,Spiro-MeOTAD,Au,Vacuum,DMF; NMP,False,120.0,Doctor blading,Air,0.12,False,1.05,22.14,0.7,16.3,gLry8HLKPgOmIcWchtIC7ExGWXaN
Cs0.05FA0.79MA0.16PbBr0.51I2.49 | CsPbI3,Cs; FA; MA | Cs,Pb | Pb,Br; I | I,,C60 | BCP,PTAA,Cu,Chlorobenzene,DMF; DMSO >> Toluene,False,100.0 >> Unknown,Spin-coating >> Spin-coating,N2 >> Air,0.07,False,1.13,22.84,0.73,19.06,gLzZGE80ez4wJ1TeKRsSSHkJKyTO
MAPbI3,MA,Pb,I,1.63,TiO2-c,Spiro-MeOTAD,Au,Diethyl ether,DMF; DMSO >> none >> IPA,False,130.0 >> Unknown >> 100.0,Spin-coating >> Evaporation >> CBD,N2 >> Vacuum >> N2,0.6924,False,1.11,25.13,0.735,20.5,gM2j877QKwm7j-ITYscFap4TrM-w
MAPbI3,MA,Pb,I,1.6,SnO2-np,Spiro-MeOTAD,Ag,Vacuum,DMF; DMSO,False,100.0,Spin-coating,Unknown,0.1,False,1.05,22.57,0.75,17.73,gMWyazP3aPDZtyBHi7eUJbSza2pL
Cs0.05FA0.8075MA0.1425PbBr0.45I2.55,Cs; FA; MA,Pb,Br; I,,SnO2-np,PTAA | NiO-c,Au,Chlorobenzene,DMF; DMSO,False,100.0,Spin-coating,N2,0.105,False,1.04,20.0,0.7,13.4,gMbSs-Xu9HfZDuxtBsdn0jO9pGaA
Cs0.05FA0.79MA0.16PbBr0.51I2.49,Cs; FA; MA,Pb,Br; I,,TiO2-c,Spiro-MeOTAD,Au,Chlorobenzene,DMF; DMSO,False,100.0,Spin-coating,Unknown,0.09,False,1.13,23.0,0.75,18.4,gMhVViAoD7HgOcehpNdge8qKhK5I
Cs0.08FA0.78MA0.14PbBr0.42I2.38,Cs; FA; MA,Pb,Br; I,1.61,SnO2-c | SnO2-c,NiO-np,Au,Chlorobenzene,DMF; DMSO,False,100.0,Spin-coating,Unknown,0.19,False,1.036,22.53,0.544,10.99,gMsMIJU8R3PKCUkzQTPIxr5K3XK9
MAPbI3,MA,Pb,I,1.6,TiO2-c | TiO2-c,Cu2O,Au,Unknown,DMF >> none >> Unknown,False,100.0 >> 75.0 >> Unknown,Spin-coating >> Gas reaction >> Spin-coating,Unknown >> N2; MAI >> Unknown,0.1,False,0.96,15.8,0.59,8.93,gMzqCIFfkjde3pxWQx1kq7HKe0vo
Cs0.1FA0.75MA0.15PbBr0.35I2.65,Cs; FA; MA,Pb,Br; I,,SnS2,Spiro-MeOTAD,Au,Chlorobenzene,DMF; DMSO,False,100.0,Spin-coating,N2,0.108,False,1.082,21.8,0.71,18.18,gN6y6489Vn-HMvoKieUV9FPSHiSz
MAPbI3,MA,Pb,I,1.6,TiO2-c | TiO2-mp,Spiro-MeOTAD,Au,Unknown,DMF >> IPA,False,60; 70 >> 70; 115,Spin-coating >> CBD,Unknown,1.1,False,0.8170000000000001,15.88,0.6629999999999999,14.95,gN7XCVY9isg0o0VbSOUKvf293bwM
MAPbI3,MA,Pb,I,1.6,SnO2-np,Spiro-MeOTAD,Au,Chlorobenzene,DMF; DMSO,False,100.0,Spin-coating,N2,0.1,False,1.12,22.5,0.759,19.1,gNADATyn4S--0IugwlK54smhGYFL
MAPbI3,MA,Pb,I,1.6,TiO2-c | TiO2-mp,Spiro-MeOTAD,AgAl,Diethyl ether,DMSO; GBL,False,110.0,Spin-coating,Unknown,0.1,False,0.99,20.82,0.737,15.23,gNBxr80fZDtL9xypind8SJR98qhk
MAPbI3,MA,Pb,I,1.6,C60 | BCP,PEDOT:PSS,Ag,Unknown,DMF >> IPA,False,70.0 >> 100.0,Spin-coating >> CBD,Unknown,0.1,False,0.965,19.6,0.7,13.0,gNL_PzDfAC3Pjat4_C6y3D8LYr55
Cs0.15FA0.85PbI3,Cs; FA,Pb,I,,PCBM-60 | BCP,PTPD,Ag,Unknown,none >> IPA,False,80.0 >> 140.0,Spin-coating >> Spin-coating,Air >> N2,0.07,False,0.98,23.21,0.7390000000000001,16.82,gNLv8Gz45VWuAjARnx0z14KIGdsy
MAPbI3,MA,Pb,I,1.6,PCBM-60 | Zr(acac)4,NiO-mp,Ag,Ethyl acetate,DMF; DMSO,False,100.0,Spin-coating,N2,0.1,False,1.12,22.25,0.753,18.77,gNzaq_l59gi__sEPwQzfgkwvmN0f
MAPbI3,MA,Pb,I,1.6,ZnO-c | Nb2O5,Spiro-MeOTAD,Au,Ethyl acetate,DMF; DMSO,False,65; 100,Spin-coating,Unknown,0.1,False,1.03,20.12,0.7,14.57,gORY2BIu53ZogG29m4GajQSEiqsf
Cs0.05FA0.79MA0.16PbBr0.3I2.7,Cs; FA; MA,Pb,Br; I,,TiO2-c,none,Au,Chlorobenzene,DMF; DMSO,False,100.0,Spin-coating,Ar,0.09,False,0.65,20.5,0.58,7.7,gOfUnYFROAvJ9qw4ebceaoLxSZjs
FAxMAxPbBrxIx,FA; MA,Pb,Br; I,,SnO2-np,Spiro-MeOTAD,Ag,Chlorobenzene,DMF; DMSO,False,100,Spin-coating,N2,0.102,False,1.109,23.19,0.625,16.07,gOnDAhowkhrcjAjOhvZwPxVQkEoE
MAPbI3,MA,Pb,I,1.6,PCBM-60,NiO-c | PTZ-2,Ag,Chlorobenzene,DMF; DMSO,False,60; 100,Spin-coating,N2,0.09,False,1.043,21.45,0.76,17.0,gOpIbUc-GXG0mJLT8U7CyI2eqILk
MAPbI3,MA,Pb,I,1.6,TiO2-c | TiO2-mp,Spiro-MeOTAD,Ag,Unknown,DMF; DMSO,False,Unknown,Spin-coating,Dry air,0.1,False,1.06,20.72,0.66,14.47,gOtmU7ZuCwYbS5g-5HwSDffoErI6
MAPbI3,MA,Pb,I,1.6,TiO2-c,Spiro-MeOTAD,Ag,Unknown,DMF >> IPA,False,Unknown >> 75.0,Spin-coating >> Spin-coating,Ar >> Ar,0.15,False,0.878,19.4,0.501,8.4,gOy2ThA9IYAihv2GoMz5YUuS4EP9
MAPbI3,MA,Pb,I,1.6,TiO2-c,Spiro-MeOTAD,Au,Unknown,DMF >> none,False,110.0 >> 150.0,Spin-coating >> Gas reaction,N2 >> MAI; N2,0.12,False,0.92,17.65,0.65,10.59,gP-C39D2JSAUWiRnPc4-ZNuWnBsk
MAPbI3,MA,Pb,I,1.6,TiO2-np,Spiro-MeOTAD,Au,Ar,DMF,True,100.0,Spin-coating,N2,0.16,False,1.014,21.75,0.69,15.26,gP5aPzUcXzVIoEXowrYG7gSUt2__
MAPbI3,MA,Pb,I,1.6,TiO2-c,Spiro-MeOTAD,Au,Unknown,DMF >> IPA,False,70.0 >> 85.0,Spin-coating >> CBD,Unknown,0.1,False,1.05,17.27,0.67,12.14,gPBLyhW291AMW1kPNrbmgFsx-sHH
MAPbI3,MA,Pb,I,1.593,TiO2-c | TiO2-mp,Spiro-MeOTAD,Au,Chlorobenzene,DMF; DMSO,False,100.0,Spin-coating,N2,0.16,False,0.907,21.181,0.536,10.31,gPFWi-WQYfDpzWLVb9NEC64gG3sq
MAPbI3,MA,Pb,I,,TiO2-c,Spiro-MeOTAD,Au,Toluene,DMSO; GBL,False,100,Spin-coating,N2,0.09,False,,16.16,0.59,11.18,gPLxTiU5cxVlAQjdWB9fx7YWxfiZ
MAPbI3,MA,Pb,I,1.6,C60,Spiro-MeOTAD,Au,Unknown,DMF,False,70; 100; 120,Spin-coating,Dry air,0.0919,False,1.06,23.0,0.75,17.9,gPT2z_Run9-HKqbxeIfRzpUq_V73
Cs0.1FA0.83MA0.17PbBr0.51I0.249,Cs; FA; MA,Pb,Br; I,,ZnO-np,Spiro-MeOTAD,Ag,Chlorobenzene,DMF; DMSO,False,85.0,Spin-coating,Unknown,0.1,False,1.1,22.3,0.684,16.8,gPYkWecEfvYD3jplNBpxIPULJBzW
MAPbI3,MA,Pb,I,1.6,TiO2-c | TiO2-mp,Spiro-MeOTAD,Au,Unknown,acetonitrile; Methylamine,False,100.0,Spin-coating,Unknown,0.096,False,1.083,23.53,0.727,18.43,gPnS5yAnwG_gHSWDHHI0zwYvARkT
Cs0.05FA0.7885MA0.1615PbBr0.51I2.49,Cs; FA; MA,Pb,Br; I,,TiO2-c | TiO2-nw,Spiro-MeOTAD,AgAl,Diethyl ether,DMF; DMSO,False,100.0,Spin-coating,Unknown,0.1,False,1.07,22.95,0.75,18.41,gPpt2wXKijBYpwhPMRP8ccrYKjFB
FA0.83MA0.17PbBr0.51I2.49,FA; MA,Pb,Br; I,,TiO2-c | TiO2-mp,P3HT,Au,Chlorobenzene,DMF; DMSO,False,100.0,Spin-coating,N2,0.2,False,0.96,19.5,0.55,10.3,gPr56NXCIJdfc8fraEhW0FkFunBF
MAPbI3,MA,Pb,I,1.59,PCBM-60,V2Ox | PEDOT:PSS,Ag,Unknown,DMF,False,100.0,Spin-coating,N2,0.0625,False,0.93,23.12,0.74,15.18,gPuDd10otciw8MgXD3b99U0JOPTb
MAPbBr0.33I2.67,MA,Pb,Br; I,1.62,TiO2-c,Spiro-MeOTAD,Ag,Unknown,DMF,False,100.0,Spin-coating,N2,0.09,False,1.0,20.44,0.59,12.1,gPvd2rO8vd5xxQz8c7ZxjjOGdSzI
MAPb0.4Sn0.6Br0.6I2.4,MA,Pb; Sn,Br; I,1.24,PCBM-60,PEDOT:PSS,Ag,Ether,DMF; DMSO,False,80.0,Spin-coating,N2,0.04,False,0.71,23.82,0.68,11.5,gPyq78iSUmE21duXGb3Ps6PhR9mt
MAPbI3,MA,Pb,I,1.8,TiO2-c | TiO2-mp,1-Donecyl Mercaptan | Spiro-MeOTAD,Au,Unknown,DMF >> IPA,False,Unknown >> 100.0,Spin-coating >> Spin-coating,Air >> Air,0.1,False,1.02,15.99,0.7240000000000001,12.24,gQ-P8-knb2i-yHpPTEu7PqJtZPGL
MAPbI3,MA,Pb,I,1.6,TiO2-c | TiO2-mp,Spiro-MeOTAD,Au,Unknown,DMF >> IPA,False,Unknown >> 100.0,Spin-coating >> CBD,Unknown,0.06,False,0.825,17.3,0.575,8.2,gQ4bi3G0aNG0lvttjpn4bE0jkwDI
MAPbI3,MA,Pb,I,1.6,PCBM-60,PEDOT:PSS,Ag,Chlorobenzene,DMF; DMSO,False,95.0,Spin-coating,Unknown,0.09,False,1.05,20.48,0.75,16.13,gQE9Rx5R7TX8_A2RV2CWO7RMe8Fm
MAPbI3,MA,Pb,I,1.6,TiO2-c | TiO2-mp,Spiro-MeOTAD,Au,Unknown,DMF,False,150.0,Spin-coating,Air,0.09,False,0.958,20.1,0.69,13.28,gQIOgM1-vRjaPDkr2HnlR92drVCg
Cs0.05FA0.89MA0.6PbBr0.06I2.94,Cs; FA; MA,Pb,Br; I,,SnO2-c | SnO2-nw,Spiro-MeOTAD,Au,Unknown,DMF; DMSO >> IPA,False,Unknown >> 100.0,Spin-coating >> Spin-coating,Unknown,0.09,False,1.086,21.8,0.691,16.4,gQOkUoM6GaiIzj2H4m5CVdpRzmq3
MAPbI3,MA,Pb,I,1.6,TiO2-c | TiO2-mp,Spiro-MeOTAD,Au,Chlorobenzene,DMF; DMSO >> IPA,False,100; 300 >> 100,Spin-coating >> Spin-coating,Ar >> Ar,0.09,False,1.04,21.8,0.74,16.8,gQPnL4U81pK3pEdHHYn2VaTymD0c
MAPbI3,MA,Pb,I,1.6,TiO2-c | TiO2-mp | ZrO2-mp,none,Carbon,Unknown,DMF; DMSO >> IPA,False,100.0 >> 70.0,Drop-infiltration >> CBD,N2 >> N2,0.085,False,0.82,18.0,0.62,9.4,gQTzh8Lmd-Ig4fg1ffXYbUfiPuUY
MAPbI3,MA,Pb,I,1.6,TiO2-c | TiO2-mp,Spiro-MeOTAD,Au,Unknown,DMF >> none,False,90.0 >> 100.0,Spin-coating >> Gas reaction,Ambient >> Air; MAI,0.1,False,1.0,21.6,0.8,17.3,gQWbdAhWT-ljXttM5_uh6SWigg1a
MAPbI3,MA,Pb,I,1.6,PCBM-60,PEDOT:PSS,Mg | Ag,Toluene,DMF; NMP,False,80,Spin-coating,Air,0.16,False,0.95,20.3,0.79,14.6,gQWx7TeOG-jLt8lS7vzFORoI8SCO
CsPbBrI2,Cs,Pb,Br; I,,SnO2-np,Spiro-MeOTAD,Au,Unknown,DMF; DMSO >> none,False,25; 280 >> Unknown,Spin-coating >> Evaporation,Unknown >> Vacuum,0.08019,False,1.172,16.6,0.7929999999999999,15.41,gQb534ozXb7HkRxvvTrqAFXNybhN
FAPbBr0.45I2.55,FA,Pb,Br; I,,SnO2-np,Spiro-MeOTAD,Ag,Unknown,DMF; DMSO >> IPA,False,70.0 >> 150.0,Spin-coating >> Spin-coating,N2 >> N2,0.48,False,,,,7.0,gQbc1PRw1SbwLXyNEakdHEMgtrC9
MAPbI3,MA,Pb,I,1.6,TiO2-c | TiO2-mp,Spiro-MeOTAD,Au,Toluene,DMF; DMSO,False,40; 55; 70; 100,Spin-coating,N2,0.1,False,0.95,16.52,0.7879999999999999,12.4,gQmaTt7VNoOAaF9habeS8z4nGnlz
MAPbI3,MA,Pb,I,1.6,TiO2-c,Spiro-MeOTAD,Au,Unknown,DMF,False,95.0,Spin-coating,Unknown,0.1256,False,0.991,19.19,0.688,13.08,gQykL5IiZ2W-TrtKv_TnkDEO058f
MAPbI3,MA,Pb,I,1.6,PCBM-60 | BCP,PEDOT:PSS,Ag,Unknown,DMF; DMSO >> IPA,False,Unknown >> 95.0,Spin-coating >> Spin-coating,N2 >> N2,0.1,False,1.01,19.33,0.7,13.56,gR-ds_wq3sIX4FYofT9Lx8tuWbvc
FA0.67MA0.33PbBr0.5I2.5,FA; MA,Pb,Br; I,,TiO2-c | TiO2-mp,Spiro-MeOTAD,Carbon,Chlorobenzene,DMF; DMSO,True,150.0,Spin-coating,N2,0.1,False,1.08,23.33,0.762,18.5,gR1VEg-pCISMvv0qExv_6jEB-FL4
MAPbI3,MA,Pb,I,1.6,PCBM-60 | LiF,PEDOT:PSS | PEI-HI,Ag,Unknown,DMSO; GBL,False,90.0,Spin-coating,Unknown,0.1,False,,,,13.83,gR5and1gyIbaGjrVb_jTWiaGCeOg
Cs0.05FA0.79MA0.16PbBr0.51I2.49,Cs; FA; MA,Pb,Br; I,,BCP,Spiro-MeOTAD,Ag,Unknown,DMF; DMSO,False,150.0,Spin-coating,Unknown,0.14,False,1.07,22.1,0.727,17.17,gRX8JaRgz2jvE2kT4Qt6WB9d1LjB
Cs0.05FA0.79MA0.16PbBr0.51I2.49,Cs; FA; MA,Pb,Br; I,,TiO2-c,Spiro-MeOTAD,Au,Chlorobenzene,DMF; DMSO,False,100,Spin-coating,Unknown,0.1,False,1.115,22.51,0.7559999999999999,17.63,gRhS4XCJCQlI0zghCoBv02xQTACq
MAPbI3,MA,Pb,I,1.6,C60 | BCP,PEDOT:PSS,Al,N2,DMSO; GBL,False,100.0,Spin-coating,N2,0.06,False,0.87,15.03,0.75,9.81,gRnfU07xFSL-OBt_00UTeps-7gjG
FAMAPbBr3I,FA; MA,Pb,Br; I,1.6,PCBM-60,PEDOT:PSS,Al,Unknown,DMF >> IPA,False,110.0 >> 110.0,Spin-coating >> Spin-coating,Unknown,0.1,False,,,,9.59,gSENGUtP0L0AxjQjZZwD-UnCW2NT
Cs0.05FA0.79MA0.16PbBr0.49I2.51,Cs; FA; MA,Pb,Br; I,,TiO2-c | TiO2-mp,Spiro-MeOTAD,Au,Chlorobenzene,DMF; DMSO,False,100.0,Spin-coating,N2,0.16,False,1.138,23.3,0.74,19.7,gSiYq5pFaZg6B7jDFya1tGUe9IiN
(mF1PEA)MA4Pb4I13,(mF1PEA); MA,Pb,I,1.6,PCBM-60,PEDOT:PSS,Al,Unknown,DMF,False,32.0,Spin-coating,Air,0.13,False,1.037,13.41,0.632,8.79,gSi_9ma4dfwWK4WWl4pRUmIKfJYH
MAPbI3,MA,Pb,I,1.6,TiO2-c | TiO2-nanoflowers,PTAA,Au,Unknown,DMF; GBL,False,Unknown,Spin-coating,Air,0.09,False,1.055,21.24,0.71,15.87,gSrEYKZHVu1hm0cYJ2FXYyWd41WF
MAPbI3,MA,Pb,I,1.6,PCBM-60 | C60 | BCP,MoO3 | PEDOT:PSS,Cu | Ag | MoO3,Unknown,DMSO >> IPA,False,70 >> 100,Spin-coating >> Spin-coating,N2 >> N2,0.1,True,1.02,17.8,0.738,13.46,gSrScXKMMz_0vxbyzY8GykfMU3fx
MAPbI3,MA,Pb,I,1.6,PCBM-60 | PFN,PTAA | MoS2,Al,Unknown,DMF >> IPA,False,100.0 >> 100.0,Spin-coating >> Spin-coating,Unknown,0.5,False,0.7979999999999999,22.13,0.6,10.75,gSxZHrdfKw2Bk2k9hNOxVtUixiVx
CsPbBrI2,Cs,Pb,Br; I,1.91,SnO2-np,PTAA,Au,Unknown,DMF; DMSO,False,100.0,Spin-coating,Dry air,0.1,False,1.04,13.8,0.67,9.62,gTCXW0l2qPFeHcQJCxLv7mjPSwUD
MAPbI3,MA,Pb,I,1.6,PCBM-60 | BCP,PEDOT:PSS,Ag,Unknown,DMF; DMSO,False,100.0,Spin-coating,N2,0.12,False,0.99,21.33,0.67,14.13,gTQ3CbjWHfBEAMKwqtSV9h2648ax
Cs0.2FA0.8PbI3,Cs; FA,Pb,I,,TiO2-c,Spiro-MeOTAD,Ag,Unknown,Cyclohexyl-2-pyrrolidone; DMF,False,170.0,Spin-coating,Unknown,0.0256,False,0.971,23.6,0.659,15.3,gTdSjPKvEG8kqeYXwH6yQcpt6Ruu
MAPbI3,MA,Pb,I,1.6,TiO2-c | TiO2-mp,Spiro-MeOTAD,Ag,Unknown,DMF >> IPA,False,70.0 >> 100.0,Spin-coating >> CBD,N2 >> N2,0.1,False,0.99,20.12,0.56,11.18,gTk0TNp6LDS-FUFu96M6v8_5Asl0
MAPbI3,MA,Pb,I,1.6,TTC | C60 | BCP,PTAA,Ag,Unknown,DMF; DMSO,False,100.0,Spin-coating,Air,0.04,False,1.069,22.27,0.773,18.41,gU5Zwwnud9FI4BXVVJ0iMdgkziVm
MAPbI3,MA,Pb,I,1.6,TiO2-c | WO3,Spiro-MeOTAD,Ag,Unknown,DMF >> IPA,False,Unknown >> 150.0,Spin-coating >> Spin-coating,Unknown,0.078,False,1.06,23.45,0.726,18.03,gUEGlrPViJOEty0O68tfLTlgQMvP
MAPbI3,MA,Pb,I,1.6,PCBM-60 | BCP,NP-BC,Ag,Toluene,DMF; DMSO,False,100.0,Spin-coating,Ar,0.1,False,0.823,19.48,0.612,17.11,gUEIH2YvexIqNvm7wWZfKVaOk4_7
FA0.76MA0.15PbBr0.48I2.42,FA; MA,Pb,Br; I,,TiO2-c | TiO2-mp,Spiro-MeOTAD,Au,Chlorobenzene,DMF; DMSO,False,100.0,Spin-coating,N2,0.16,False,1.142,20.31,0.73,16.93,gUKJkJaLibQPEiULLo1zHilRX50r
FA0.75MA0.25PbBr0.24I2.76,FA; MA,Pb,Br; I,,TiO2-c | TiO2-mp,Spiro-MeOTAD,Au,Chlorobenzene,DMF; DMSO,False,150.0; 100.0,Spin-coating,N2,0.1,False,0.023,1.08,0.77,17.8,gUM1Cn2RDkF3npEZtkQjwKy_ioit
MAPbI3,MA,Pb,I,1.6,TiO2-c,Spiro-MeOTAD,Au,Unknown,DMF >> IPA,False,70.0 >> 85.0,Spin-coating >> CBD,Unknown,0.1,False,1.01,17.97,0.69,12.52,gUPM71Y6RvWhpYQeqiZlR74IjxZr
FA0.85MA0.15PbBr0.45I2.55,FA; MA,Pb,Br; I,,TiO2-c,Spiro-MeOTAD,Au,Toluene,DMF; DMSO,False,200.0,Spin-coating,N2,0.1,False,1.093,21.55,0.762,17.95,gUVMhOImHNFcTeIT-5sk7vau3ffd
Cs0.08FA0.77MA0.15PbBr0.51I2.49,Cs; FA; MA,Pb,Br; I,1.6,C60 | BCP,PTAA,Cu,Ethyl acetate,DMF; DMSO,False,100,Spin-coating,N2,0.16,False,1.102,19.797,0.734,16.02,gUXMUxXaDHRb1W-Lp16WBJOMRuSX
Cs0.4FA0.6PbBr0.24I0.75,Cs; FA,Pb,Br; I,1.8,BCP | C60,NiO nanocrystals | VNPB,,,,False,,,,,False,1.263,17.4,0.797,17.7,gUeqqARY99r2GaLcco6HtVVQSbMn
Cs0.1FA0.9PbBr0.1I2.9 | (PEA)PbBr0.1I2.9,Cs; FA | (PEA),Pb | Pb,Br; I | Br; I,1.565,TiO2-c | TiO2-mp,Spiro-MeOTAD,Au,Diethyl ether,DMF; DMSO >> IPA,False,145 >> 100,Spin-coating >> Spin-coating,Unknown,0.125,False,1.046,22.9,0.747,17.88,gUfRfmNS_gPXfG3p_xMqllgU0ln4
MAPbI3,MA,Pb,I,1.6,TiO2-c,Spiro-MeOTAD,Au,Toluene,DMF; DMSO,False,100.0,Spin-coating,Unknown,0.1,False,1.09,21.29,0.741,17.2,gUhRLzfhcud1WrjoPgq_iKEnHEda
Cs0.05FA0.79MA0.16PbBr0.51I2.49,Cs; FA; MA,Pb,Br; I,1.59,TiO2-c | TiO2-mp,asy-PBTBDT,Au,Chlorobenzene,DMF; DMSO,False,100.0,Spin-coating,N2,0.09,False,1.11,22.4,0.732,17.4,gUpKos63HcZ6O9TS5fsoFnqyATX9
GUMA3Pb3I10,GU; MA,Pb,I,,PCBM-60 | LiF,PEDOT:PSS,Ag,Unknown,DMF; DMSO,False,70.0,Spin-coating,Air,0.05,False,1.08,20.49,0.7290000000000001,15.89,gUvhQbucrcQrO0om8w4uqHhaui0A
