Repository: GouravSidana/firstML

# firstML
My first Machine Learning Project

File: filtered_perovskite.csv (part 109 of 155)
Formula,A_ion,B_ion,X_ion,Bandgap,ETL,HTL,Backcontact,Antisolvent,Solvent,Solv_annel,Anneal_temp,Dep_procedure,Synth_atm,Cell_area,Is_module,Voc,Jsc,FF,PCE,entry_id
MAPbI3,MA,Pb,I,1.556,TiO2-c | TiO2-mp,P3HT,Au,Unknown,DMF >> IPA,False,40; 100 >> 100,Spin-coating >> Spin-coating,Unknown,0.1,False,0.92,20.6,0.62,11.6,gV-E6nfw85W4uGD63fBwGz8O-FvJ
FA0.85MA0.15PbBr0.45I2.55,FA; MA,Pb,Br; I,1.59,TiO2-c | TiO2-mp,P3HT,Au,Ethyl acetate,DMF; DMSO,False,100,Spin-coating,N2,0.1,False,1.072,21.2,0.77,17.55,gV554veHpTBdHx48-6L_ZYgizCa2
MAPbI3,MA,Pb,I,1.6,TiO2-c | TiO2-mp,Spiro-MeOTAD,Au,Unknown,DMF >> IPA,False,80.0 >> 80.0,Spin-coating >> CBD,N2 >> N2,0.2239999999999999,False,0.975,15.6,0.6,9.13,gVZoeGeVbex1P_IkzY4gJwU3b2kP
MAPbI3,MA,Pb,I,1.6,MATS | PCBM-60,PEDOT:PSS,Al,Unknown,DMF >> Ethanol,False,Unknown >> 100.0,Spin-coating >> Spin-coating,N2 >> N2,0.16,False,0.88,21.25,0.76,14.21,gVfE5TW6bglLUcn9xYVkKrgMui1N
CsPbI3,Cs,Pb,I,,C60 | BCP,PTAA,Cu,Unknown,DMF,False,100.0,Spin-coating,Unknown,0.7290000000000001,False,1.09,17.21,0.675,12.65,gVfNWg98BY_rqCcS89GO58CzGHAU
Cs0.1FA0.9PbBr0.51I2.49,Cs; FA,Pb,Br; I,,TiO2-c | TiO2-mp,Spiro-MeOTAD,Au,Unknown,H2O >> IPA,False,70.0 >> 100.0,Spin-coating >> CBD,Air >> Air,0.126,False,0.96,20.0,0.64,12.3,gVoVlzB1X-XuaGUuseAm1DiuhDif
MAPbI3,MA,Pb,I,1.6,PCBM-60,PSS-g-PANI,Al,Unknown,DMF >> IPA,False,70.0 >> 100.0,Spin-coating >> Spin-coating,N2 >> N2,0.06,False,1.04,14.1,0.67,9.1,gVybDRLW-NDnQZlOjOYCMI6bfqbH
Cs0.15FA0.8Rb0.05PbI3,Cs; FA; Rb,Pb,I,,SnO2-c,Spiro-MeOTAD,Au,Chlorobenzene,DMF; DMSO,False,100.0,Spin-coating,N2,0.1024,False,1.07,24.28,0.72,18.7,gW4gJC2LKAL9VCr8bB9F8QivSUhS
MAPbI3,MA,Pb,I,1.6,PCBM-60 | Bphen,NiO-c,Ag,Unknown,acetonitrile; Methylamine,False,100.0,Spin-coating,N2,0.1,False,1.05,15.7,0.6970000000000001,11.5,gW6tDKTqJXrXzYv1XFwSpPr_TyM7
MAPbI3,MA,Pb,I,1.56,PCBM-60,PEDOT:PSS,Al,Unknown,DMF,False,80.0,Spin-coating,N2,0.06,False,0.99,19.5,0.56,11.0,gWP037-I2rXKnqlOucN96tfkIyw1
MAPbI3,MA,Pb,I,1.6,TiO2-c,Spiro-MeOTAD,Au,Diethyl ether,DMF; DMSO,False,65; 100,Spin-coating,N2,0.1,False,1.08,23.26,0.68,17.06,gWeceEzHz9pAhbe3GjZUOTOGHtGS
MAPbI3,MA,Pb,I,1.6,TiO2-c,Spiro-MeOTAD,Ag,Unknown,DMF,False,95.0,Spin-coating,N2,0.09,False,1.05,20.64,0.75,16.24,gWedc6t99oedtxkVDsjCMuGY-E8x
MAPbI3,MA,Pb,I,1.6,TiO2-c | TiO2-mp,Spiro-MeOTAD,Au,Unknown,DMF >> IPA,False,100.0 >> 100.0,Spin-coating >> Spin-coating,Unknown,0.125,False,0.998,19.03,0.59,11.17,gX1onqdrS7lOWRzsnBrKGjWIjFI2
MAPbI3,MA,Pb,I,1.6,PCBM-60,PEDOT:PSS,Al,Toluene,DMF; DMSO,False,Unknown,Spin-coating,N2,0.142,False,0.9,15.0,0.6559999999999999,9.04,gX8iOJMrOjeqbykL3AD87vL8KTHw
MAPbI3,MA,Pb,I,1.5,PTAA,In2O3,Au,Diethyl ether,DMF; DMSO,False,65.0; 100.0,Spin-coating,N2,0.12,False,1.032,22.48,0.631,14.63,gXE3B5QhKIkgQz3Qyflw-9NNJv1d
MAPbI3,MA,Pb,I,1.6,Nb2O5,Spiro-MeOTAD,Au,Unknown,DMF,False,100.0,Spin-coating,N2,0.09,False,0.98,22.5,0.72,15.9,gXRvZ5zdh5ZOSh03mnxZOfOCx6du
Cs0.05FA0.79MA0.16PbBr0.31I2.7,Cs; FA; MA,Pb,Br; I,1.59,PCBM-60 | ZnO-np | ZnO-c,NiO-np,ITO | Al,Chlorobenzene,DMF; DMSO,False,100.0,Spin-coating,N2,0.09,False,0.94,20.5,0.67,11.9,gXfTJJ6KXZOizR75CjSX8f7pvPVD
MAPbI3,MA,Pb,I,1.6,PCBM-60 | BCP,PEDOT:PSS,Ag,Unknown,none >> none,False,120.0 >> Unknown,Evaporation >> Gas reaction,Vacuum >> Chlorobenzene; MAI,0.09,False,0.97,17.73,0.79,13.59,gXgZyaIQYl1zlkqESMSuuZXdX_tP
Cs0.06FA0.78MA0.16PbI3,Cs; FA; MA,Pb,I,,TiO2-np,Spiro-MeOTAD,MoO3 | Ag,Unknown,DMF >> Ethanol,False,70.0 >> 125.0,Spin-coating >> Spin-coating,Unknown,0.1,False,,,,,gXrcOSFuF08oXLDjYLN8Ur0duYJK
MAPbI3,MA,Pb,I,1.6,PCBM-60,PEDOT:PSS,Ca | Al,Unknown,none >> IPA,False,Unknown >> 100.0,Evaporation >> CBD,Vacuum >> Ar,0.1,False,0.96,22.85,0.71,15.67,gY2W0-iekRWD0iFGTHF6z7xA8QBY
MAPbI3,MA,Pb,I,1.5,C60 | BCP,NiO-np,Ag,Chlorobenzene,DMF; DMSO,False,Unknown,Spin-coating,Unknown,0.08,False,1.07,21.23,0.72,16.22,gY45UFxDDxWcj_oU8-NbOE6pjYH8
MAPbI3,MA,Pb,I,1.6,WO3,Spiro-MeOTAD,Ag,Unknown,DMF >> IPA,False,Unknown >> 150.0,Spin-coating >> Spin-coating,Unknown,0.078,False,1.08,21.24,0.65,14.93,gY5Oq9BK_al5CfXOandrg5fpj1Jb
FA0.85MA0.15PbBr0.15I0.85,FA; MA,Pb,Br; I,,TiO2-c | TiO2-mp,CuSCN,Au,Chlorobenzene,DMF; DMSO,False,100.0,Spin-coating,N2,0.16,False,1.08,20.7,0.7,15.65,gY9wdE4h9noaLFRQ9sWd6Ein36A_
MAPbI3,MA,Pb,I,1.6,TiO2-c,Spiro-MeOTAD,Ag,Toluene,DMSO; GBL,False,85.0,Spin-coating,N2,0.12,False,1.03,21.4,0.68,14.9,gYJqzZeFfI6zvaHp8ki_n6KSziNk
(PEA)2MA19Pb20I61,(PEA); MA,Pb,I,,TiO2-c,Spiro-MeOTAD,Au,Unknown,DMF,False,100.0,Spin-coating,Unknown,0.049,False,1.12,20.31,0.6940000000000001,15.79,gYQ4KQfYj2k-vJQoZ9Iy4Z7XbXyv
MAPbI3,MA,Pb,I,1.6,TiO2-c | TiO2-mp | C60-SAM,Spiro-MeOTAD,Ag,Unknown,DMF,False,100,Spin-coating,Air,0.09,False,0.84,19.6,0.72,11.7,gYeOuO3adELQ9WqehLa-BpeTlmeZ
FAPbI3,FA,Pb,I,1.47,TiO2-c | TiO2-mp,Spiro-MeOTAD,Ag,Unknown,DMF >> none,False,Unknown,Spin-coating >> CVD,N2 >> FA-Ac,0.09,False,0.94,22.2,0.59,12.4,gYkcN_AXDQDG809fIANVgXry1Zie
MAPbI3,MA,Pb,I,1.6,TiO2-c,Spiro-MeOTAD,Au,Toluene,DMF,False,100.0,Spin-coating,N2,0.09,False,1.06,17.4,0.64,11.89,gYmaM_nrWmpiNB8ar_rc_E8N2mP8
Cs0.05FA0.81MA0.14PbBr0.4I2.6,Cs; FA; MA,Pb,Br; I,1.61,TiO2-c | TiO2-mp,Adamantane | Spiro-MeOTAD,Au,Chlorobenzene,DMF; DMSO,False,100.0,Spin-coating,N2,0.16,False,1.142,22.53,0.7929999999999999,20.35,gYn0z5SJ0Z5aLz5mQKXpcMqQaZPL
Cs0.1FA0.75MA0.15PbBr0.46I2.54,Cs; FA; MA,Pb,Br; I,,TiO2-c,Spiro-MeOTAD,Au,Chlorobenzene,DMF; DMSO,False,100.0,Spin-coating,N2,0.06,False,1.06,22.63,0.73,17.53,gYna_L9S8TvXUOX75QDUTRconUgs
Cs0.05FA0.81MA0.14PbBr0.45I2.55,Cs; FA; MA,Pb,Br; I,,SnO2-np,Spiro-MeOTAD,Au,Toluene,DMF; DMSO,False,50.0,Spin-coating,N2,0.1,False,1.13,23.31,0.68,17.97,gYuPwV96bP53xl85_KKW_evLVy6z
MAPbI3,MA,Pb,I,1.59,TiO2-c | TiO2-mp | SiO2-mp,none,Carbon,Unknown,DMF >> none,False,60.0 >> 100.0,Spin-coating >> Gas reaction,Unknown >> Air; Methylamin,0.1,False,0.902,20.6,0.66,12.18,gZ7DLmJa7BYNRxS6kW0R3RerIfZF
MAPbI3,MA,Pb,I,1.6,TiO2-c,Spiro-MeOTAD,Au,Toluene,DMF; DMSO,False,100.0,Spin-coating,Unknown,0.1,False,1.01,16.68,0.648,10.86,gZEp71ILdovn5WRB5x9EbKtK3IeA
MAPbI3,MA,Pb,I,1.6,TiO2-c | TiO2-mp,NiO-np,Carbon,Chlorobenzene,DMF; DMSO,False,60; 100,Spin-coating,N2,0.07,False,0.97,22.49,0.62,13.6,gZGd9bclIadMrrnGQ5BrLMItrlhT
MAPbI3,MA,Pb,I,1.6,TiO2-c | SnO2-mp,none,Carbon,Unknown,DMF >> IPA,False,100.0 >> 100.0,Spin-coating >> Spin-coating,Unknown,0.1,False,0.872,20.4,0.586,10.5,gZYuGCDJ3RE9W0751sGPcbfD1JnF
MAPbI3,MA,Pb,I,1.6,PCBM-60 | PFN,PTAA | PFN,Ag,Diethyl ether,DMF; DMSO,False,60; 100,Spin-coating,N2,0.37,False,1.1,19.6,0.78,16.7,gZqwi1ScTa9d9TosMDLFSwGBO5Gz
Cs0.05FA0.79MA0.16PbBr0.51I2.49,Cs; FA; MA,Pb,Br; I,1.59,TiO2-c | TiO2-mp,asy-PBTBDT,Au,Chlorobenzene,DMF; DMSO,False,100.0,Spin-coating,N2,0.09,False,1.12,22.8,0.794,19.0,gZvurbNaB1rbDxCRYPknrHHSl6oI
Cs0.2FA0.8PbI3,Cs; FA,Pb,I,,TiO2-c,Florinated polymer | Spiro-MeOTAD,Ag,Unknown,Cyclohexyl-2-pyrrolidone; DMF,False,170.0,Spin-coating,N2,0.1,False,0.98,23.9,0.57,13.3,gZwHFb5SOnPvHfGuOh6zSkxcdx0a
MAPbI3,MA,Pb,I,1.6,SnO2-np | Dompamin-SAM,Spiro-MeOTAD,Au,Chlorobenzene,DMF; DMSO,False,100.0,Spin-coating,Unknown,0.1,False,1.05,20.93,0.71,15.25,gZz4SUguyvipGV6_UW4jToql2CL9
MAPbI3,MA,Pb,I,1.6,TiO2-c,Spiro-MeOTAD,Au,Unknown,DMF,False,100.0,Spin-coating,Unknown,0.135,False,1.04,22.12,0.7090000000000001,16.3,g_1MGF7w9K24nzexu4c9dbUpH_Li
MAPbI3,MA,Pb,I,1.6,TiO2-c | TiO2-mp,Q216,Carbon,Unknown,DMF >> IPA,False,70.0 >> 100.0,Spin-coating >> CBD,Air >> Air,0.1,False,0.85,17.17,0.55,7.97,g_22YC0dQMgmP_IEtLg0MmLD1HLK
MAPbI3,MA,Pb,I,1.6,TiO2-c | TiO2-mp,Spiro-MeOTAD,Au,Unknown,DMF; DMSO >> IPA,False,70.0 >> 85.0,Spin-coating >> Spin-coating,N2 >> N2,0.1,False,1.06,18.84,0.73,14.59,g_7iLPgAiYrh4AuBCxAZ3eF97Qa3
MAPbI3,MA,Pb,I,1.6,TiO2-c,Spiro-MeOTAD,Ag,Unknown,DMF >> IPA,False,70 >> 70,Spin-coating >> CBD,Unknown,0.09,False,0.98,19.6,0.71,13.6,g_AtpyUoQRtJLr5N9IbG2M_YM6Pe
MAPbI3,MA,Pb,I,1.6,TiO2-c,Spiro-MeOTAD,Au,Toluene,DMSO; GBL,False,100.0,Spin-coating,N2,0.09,False,1.03,21.3,0.655,14.4,g_aFbbbGpBOmbSrcCROVTsPx-frj
MAPbI3,MA,Pb,I,1.6,PCBM-60,PEDOT:PSS,Al,Unknown,DMF,False,100.0,Spin-coating,N2,0.16,False,0.85,17.15,0.5379999999999999,7.8,g_bPRpDUVUkUQQuWXrKk-wyI-T5u
MAPbI3,MA,Pb,I,1.62,TiO2-c,Spiro-MeOTAD | MoO3,Ag,Chlorobenzene,Unknown,False,100,Spin-coating,N2,,False,1.08,22.09,0.76,18.11,g_edVMoZGj5KJP-8LlaWF77MBPnr
MAPbI3,MA,Pb,I,1.6,TiO2-c,Spiro-MeOTAD,Ag,Unknown,DMF,False,95.0,Spin-coating,N2,0.09,False,,,,15.53,g_fakfrseTievfgbGhkGma4BHeAP
BA2Cs0.45FA2.55Pb2.4Sn1.8I14,BA; Cs; FA,Pb; Sn,I,1.24,PCBM-60,PEDOT:PSS,Ag,Toluene,DMF,False,150.0,Spin-coating,Unknown,0.0919,False,0.7,24.2,0.61,10.4,g_jrx5z5gIOZLU-2T58-Y-IZUnAQ
MAPbI3,MA,Pb,I,1.6,PCBM-60 | BCP,FrGO,Ag,Unknown,DMF; DMSO; N-cyclohexyl-2pyrrolidone,False,100,Slot-die coating,Air,0.1,False,1.0,16.34,0.76,12.52,g_mw3nb5c1WGSDQjMQE6xUxYsPH9
MAPbI3,MA,Pb,I,1.57,PCBM-60,PEDOT:PSS,Ag | MoO3,Toluene,DMSO; GBL,False,100.0,Spin-coating,N2,0.07,False,0.97,18.74,0.63,11.54,g_rxlKcWw7VsIof9fiHwkJLqKzVP
MAPbI3,MA,Pb,I,1.6,TiO2-c | TiO2-mp,YKP03,Ag,Toluene,DMSO; GBL,False,100.0,Spin-coating,N2,0.16,False,1.02,20.86,0.6890000000000001,17.64,ga0L_tBTcZo85hfGb-HAOgWhk4Fv
MAPbI3,MA,Pb,I,1.62,ZnO-c | ZnO-mp,Spiro-MeOTAD,Au,Unknown,DMF; DMSO >> IPA,False,Unknown >> 70.0,Spin-coating >> Spin-coating,Unknown,0.07,False,1.06,23.26,0.64,12.95,gaFZ4KWm2gYpK7JB_OMATl3z_FMR
MAPbI3,MA,Pb,I,1.6,TiO2-c | TiO2-mp,none,Carbon,Ethyl acetate,DMF; DMSO,False,65.0,Spin-coating,Unknown,0.16,False,0.92,22.05,0.45,9.04,gaMHBHW-PNd3gdMGH75ZCBk6QAvw
FA0.85MA0.15PbBr0.45I2.55,FA; MA,Pb,Br; I,1.65,SnO2-c,Spiro-MeOTAD,Au,Chlorobenzene,DMF; DMSO,False,100.0,Spin-coating,N2,0.16,False,1.08,20.01,0.61,13.3,gaQgjlSIV3gTRq5yoyeiPOfI7cIM
MAPbI3,MA,Pb,I,1.6,PCBM-60,NiO-c,Ag,Toluene,DMF; DMSO,False,95.0,Spin-coating,N2,0.1,False,1.09,21.6,0.72,17.3,gaUMTT0sW1TxGcQ3fbhywSf4ogof
MAPbI3,MA,Pb,I,1.6,C60 | BCP,NiO-c | n-Butylamine,Ag,Toluene,DMF; DMSO,False,100.0,Spin-coating,Unknown,0.066,False,1.04,22.7,0.733,17.3,gaURVjLDnfBj0cMttAu_36nHc40q
Cs0.005FA0.81MA0.14PbBr0.45I2.55,Cs; FA; MA,Pb,Br; I,,SnO2-np,"2,7-triphenylamine-carbazole",Au,Chlorobenzene,DMF; DMSO,False,100.0,Spin-coating,N2,0.08,False,1.11,21.58,0.695,16.01,gaYVThBGxtneifIiMtKt5UW0jKTv
Cs0.12FA0.88PbBr0.36I2.64,Cs; FA,Pb,Br; I,,TiO2-c | TiO2-mp,CuSCN,Au,Diethyl ether,DMF; DMSO >> IPA,False,150.0 >> 100.0,Spin-coating >> Spin-coating,Unknown,0.125,False,1.0590000000000002,21.51,0.68,15.57,gaZq8vyCoe6EZfHbvSxYsl6-AVpx
MAPbI3,MA,Pb,I,,PCBM-60 | BCP,PEDOT,Ag,Chlorobenzene,Unknown,False,100,Spin-coating,N2,0.0725,False,1.04,20.73,0.75,16.2,ga_bbFMWOKfhzBZZCXntAv6qVqDh
Ca0.05FA0.8075MA0.1425PbBr0.45I2.55,Ca; FA; MA,Pb,Br; I,,SnO2-c,Spiro-MeOTAD,Au,Chlorobenzene,DMF; DMSO,False,100,Spin-coating,N2,0.096,False,1.15,22.5,0.73,18.0,gagJyulWlAgniGcImrA-5B2jq52z
MAPbI3,MA,Pb,I,1.61,ZnO-c | 4-methoxybenzoic acid,Spiro-MeOTAD,Au,Chlorobenzene,DMSO; GBL,False,100,Spin-coating,N2,0.06,False,0.98,20.95,0.612,12.6,gajmv5W8-63cmz05K0G_A0yA9sA7
MAPbI3,MA,Pb,I,1.59,SnO2-c,Spiro-MeOTAD,Au,Unknown,DMF >> IPA,False,Unknown >> 150.0,Spin-coating >> Spin-coating,N2 >> N2,0.075,False,1.08,23.61,0.768,19.16,gawlcX0BcCFey_6hzJQ4MINnQ5XZ
MAPbI3,MA,Pb,I,1.6,TiO2-c | TiO2-mp,Spiro-MeOTAD,MnO3 | Ag,Chlorobenzene,DMF,False,110.0,Spin-coating,N2,0.1,False,0.94,17.9,0.66,11.1,gbGtzvMfW4GYlrWRZjws9gMCH0Xz
MAPbI3,MA,Pb,I,1.51,TiO2-c | TiO2-mp,CuSCN,Carbon,Unknown,DMF,False,100.0,Spin-coating,Unknown,0.1,False,0.89,20.6,0.556,10.25,gbN5flz3JIa9e-JjNWIjRwpw4jzR
MAPbI3,MA,Pb,I,1.6,PCBM-60,NiO-c,Ag,Unknown,Unknown,False,Unknown >> 100.0,Spin-coating >> Spin-coating,Unknown,0.18,False,1.03,18.4,0.63,11.9,gbQ-qLwEV8f9LstjQFp46o55YXBL
Cs0.05FA0.8075MA0.1425PbBr0.3I2.7,Cs; FA; MA,Pb,Br; I,,PCBM-60 | BCP,PolyTPD,Ag,Toluene,DMF; DMSO,False,100.0,Spin-coating,N2,0.1,False,1.08,21.5,0.69,15.7,gbffUpBEnx_mV9lQhZ3hpYv9CJa2
MAPbI3,MA,Pb,I,1.6,PCBM-60,PEDOT:PSS,Al,Unknown,DMF >> Ethanol,False,85.0 >> 105.0,Spin-coating >> Spin-coating,N2 >> N2,0.045,False,0.8,19.25,0.68,10.42,gbhfOAI5W0F62oR0ytIHW-vBNrLX
MAPbI3,MA,Pb,I,1.6,SrTiO3 | Graphene; Al2O3-mp,Spiro-MeOTAD,Au,Unknown,DMF,False,130.0,Spin-coating,Unknown,0.16,False,0.971,20.166,0.6809999999999999,13.34,gbkDnkpsq4LcZlosN-r4N-SIWdRV
MAPbI3,MA,Pb,I,1.6,TiO2-c | TiO2-mp,ODA-FeS2-np,Au,Diethyl ether,DMF,False,100,Spin-coating,Unknown,0.1,False,0.93,19.0,0.63,11.5,gblGv2bRrh94bGVvpMZOGvuKbgrh
FA0.83MA0.17PbBr0.39I2.61,FA; MA,Pb,Br; I,1.6,TiO2-c | TiO2-mp,X2,Au,Chlorobenzene,DMF; DMSO,False,100.0,Spin-coating,N2,0.125,False,1.055,21.7,0.64,14.7,gbxwI6URmXUFBiW203UOTWRm8PsB
MAPbI3,MA,Pb,I,1.6,TiO2-c | TiO2-mp,Spiro-MeOTAD,Au,Unknown,DMF,False,100.0,Spin-coating,Unknown,0.16,False,,,,7.77,gcB1wzrV-CG1Xx3hs7dqtJlqImts
MAPbI3,MA,Pb,I,1.6,PCBM-60 | TBAI,PEDOT:PSS,Ag,Unknown,DMF; DMSO,False,100.0,Spin-coating,N2,0.26,False,0.86,18.78,0.77,12.41,gcSep4Lz-ptrbdG8c08y9l7LF5VA
BA2MA4Pb5I16,BA; MA,Pb,I,,PCBM-60 | BCP,PEDOT:PSS,Ag,Unknown,DMF,False,100.0,Spin-coating,Unknown,0.06,False,,,,12.8,gcZCg1RNvK0WolMtnA5RjbvrLvyw
MAPbI3,MA,Pb,I,1.6,PCBM-60,PVK,Ag,Unknown,DMF; DMSO >> IPA,False,Unknown >> 100.0,Spin-coating >> Spin-coating,Unknown,0.0212,False,0.91,22.0,0.715,14.38,gcbmo_aCyqXDLj0GNgIdQhuBjCgE
MAPbI3,MA,Pb,I,1.6,PCBM-60 | BCP,PEDOT:PSS | CuSCN,Ag,Chlorobenzene,DMF; DMSO,False,95.0,Spin-coating,Unknown,0.07,False,0.84,16.0,0.748,10.0,gcdm14JnpENKxm9KuAfO5Tsbk18B
FA0.9MA0.1PbI3,FA; MA,Pb,I,,SnO2-c,Spiro-MeOTAD,Ag,Unknown,DMF; DMSO | IPA,False,Unknown | 125,Spin-coating | Dropcasting,N2 | N2,0.0757,False,1.11,22.67,0.759,18.5,gckTRCjXUxGrjgkn__U9y0IIEB5_
Cs0.05FA0.788GU0.065MA0.097PbBr0.51I2.49,Cs; FA; GU; MA,Pb,Br; I,1.615,TiO2-c,Spiro-MeOTAD,Au,Toluene,DMF; DMSO,False,120,Spin-coating,Unknown,0.06,False,1.11,21.7,0.757,18.26,gcrQIlye4dkNUbs0X2ojsTU2ehOj
MAPbI3,MA,Pb,I,1.6,TiO2-c | TiO2-mp,Spiro-MeOTAD,Au,Unknown,DMF >> IPA,False,70.0 >> 70.0,Spin-coating >> CBD,Unknown,0.16,False,1.0,21.6,0.68,14.7,gcs4D-mLHOSETV2xBnVVLZp_Gt84
MAPbI3,MA,Pb,I,1.6,TiO2-c,Spiro-MeOTAD,Ag,Unknown,DMF,False,25; 100,Spin-coating,N2,0.12,False,0.974,21.357,0.6409999999999999,13.41,gdHqnafxgRJ4dD1CTGw2VkoqBm3P
Cs0.05FA0.79MA0.16PbBr0.51I2.49,Cs; FA; MA,Pb,Br; I,,TiO2-c | TiO2-mp,Spiro-MeOTAD,Au,Chlorobenzene,DMF; DMSO,False,100.0,Spin-coating,Unknown,0.16,False,1.15,23.9,0.784,21.52,gdHzAfF6x4ErlTSR28FHRq-G_Uf_
MAPbI3,MA,Pb,I,1.6,SnO2-np,Spiro-MeOTAD,Au,Toluene,Unknown,False,Unknown,Spin-coating,N2,0.06,False,1.06,19.7,0.6809999999999999,14.3,gdLgnI01iAf_VfTmndcg0qC7bleg
FA0.81MA0.15PbBr0.45I2.55,FA; MA,Pb,Br; I,,PCBM-60 | C60 | BCP,PTAA,Cu,Unknown,DMF; DMSO,False,105.0,Spin-coating,N2,0.07,False,1.1,22.62,0.79,19.66,gdScn0Wp4NqNwvDeoo3IIY4zSlBJ
MAPbI3,MA,Pb,I,1.6,TiO2-c | TiO2-mp,Spiro-MeOTAD,Au,Chlorobenzene,Dimethylacetamide; NMP,False,50.0,Spin-coating,Unknown,0.1,False,1.01,22.3,0.718,16.19,gdVoye3dgDFhVRwqkDPBGIqXRXrQ
MAPbI3,MA,Pb,I,1.6,TiO2-mp,Spiro-MeOTAD,Au,Unknown,DMF; DMSO >> IPA,False,70 >> 120,Spin-coating >> CBD,Air >> Air,0.1,False,1.041,18.62,0.629,12.19,gdb9rMgcC0fA4_YL6FY6vCpMSiMM
MAPbI3,MA,Pb,I,1.6,PCBM-60 | BCP,PEDOT:PSS,Ag | MoO3,Unknown,DMF,False,55.0; 60.0; 100.0,Spin-coating,Air,0.1,False,1.02,16.6,0.64,10.66,gdi3K3dPRPkcG0Co8hRrjfTvIFG0
MAPbI3,MA,Pb,I,1.6,SnO2-c | PCBM-60,XPP,MoO3 | Ag,Chlorobenzene,DMF; DMSO,False,100.0,Spin-coating,N2,0.1119999999999999,False,1.03,21.2,0.789,17.0,gdnClsStyIaxhRuv6cyb8HD5NzGZ
MAPbI3,MA,Pb,I,1.6,PEI | ICBA,PTAA,MoO3 | Ag,Diethyl ether,DMSO; GBL,False,100.0,Spin-coating,N2,0.05,False,,,,,gdnKtPo2jTC2rG46IpXQFwfiBzN3
Cs0.05FA0.79MA0.16PbBr0.51I2.49,Cs; FA; MA,Pb,Br; I,1.63,TiO2-c | TiO2-mp,Spiro-MeOTAD,Au,Chlorobenzene,DMF; DMSO,False,100.0,Spin-coating,N2,0.16,False,1.109,22.7,0.74,18.6,gdwzNHr07-BQg-8fIgzhB4IVGa0K
MAPbI3,MA,Pb,I,1.6,TiO2-c,Spiro-MeOTAD,Au,Unknown,Unknown,False,130.0,Hot-casting,Unknown,0.1,False,0.888,23.908,0.667,14.16,ge0N5nnGJkbCMYlpB6MDVE_pAiUp
MAPbI3,MA,Pb,I,1.6,TiO2-c,Spiro-MeOTAD,Au,Toluene,DMSO; GBL,False,100,Spin-coating,N2,0.165,False,0.988,20.45,0.635,12.8,ge0nkTyEZ7MhMRCKe1E4qaKtrsIT
MAPbI3,MA,Pb,I,1.6,TiO2-c | TiO2-mp | PCBM-60,Co-Porphyrin,Au,Diethyl ether,DMF; DMSO,False,100.0,Spin-coating,Unknown,0.1,False,1.1,23.1,0.7609999999999999,19.36,ge2zKL-P6PLuKLK0IFQ6fyqgYEhD
MAPbI3,MA,Pb,I,1.6,TiO2-c | TiO2-mp,Spiro-MeOTAD,Au,Unknown,DMF; DMSO >> IPA,False,Unknown >> 100.0,Spin-coating >> Spin-coating,Unknown,0.06,False,1.03,15.6,0.68,15.6,geFbw8ya77y3h-7jaSvc9b2T_t_y
FA0.75MA0.25PbBr0.5I2.5,FA; MA,Pb,Br; I,,TiO2-c,Spiro-MeOTAD,Au,Chlorobenzene,DMF; DMSO,False,100.0,Spin-coating,Ar,0.09,False,1.08,18.5,0.53,10.6,geVVLDPwEhu1V5SulbHnOgSJGa-O
MAPbI3,MA,Pb,I,1.6,ZnO-c | ZnO-nw,Spiro-MeOTAD,Au,Unknown,DMF >> IPA,False,70.0 >> 70.0,Spin-coating >> CBD,Unknown,0.1,False,0.87,21.2,0.515,9.56,geWCCDPFFdfhufunVqZPld-YHIV-
MAPbI3,MA,Pb,I,1.5,TiO2-c | C60,TaTm | TPBi | MoO3,Au,Unknown,none,False,Unknown,Co-evaporation,Vacuum,0.0651,False,1.084,21.3,0.8140000000000001,18.8,geZLG6nvdKig3DHBIWKdGxYQtsvQ
MAPbI3,MA,Pb,I,1.6,PCBM-60,PEDOT:PSS,Ag,Unknown,DMF,False,60; 130,Spin-coating,N2,0.09,False,0.877,17.8,0.56,8.7,geevZvKI4ksx99oNqZ-C6DvM63jb
MAPbI3,MA,Pb,I,1.62,TiO2-c | TiO2-mp,none,Carbon | FTO | SLG,Unknown,DMF >> IPA,False,110.0 >> 75.0,Spin-coating >> Spray-coating,Ambient >> Ambient,2.25,False,1.07,15.7,0.64,10.58,gegiJnODpvC3fVk4fuQ_jXbq_Z1J
FA0.95MA0.05PbBr0.15I2.85,FA; MA,Pb,Br; I,,TiO2-c | TiO2-mp,P3HT,Au,Diethyl ether,DMF; DMSO,False,150.0,Spin-coating,Unknown,0.0935,False,0.925,24.79,0.69,15.8,gen7N3Eq8DgzxcaxM0ysS9pxm3AL
MAPbI3,MA,Pb,I,1.6,TiO2-c | TiO2-mp,Spiro-MeOTAD,Au,Chlorobenzene,DMSO,False,100.0,Spin-coating,Unknown,0.16,False,0.98,21.16,0.7809999999999999,16.19,getDhcR7_p3M7uKfkh2kJGbMbigu
MAPbI3,MA,Pb,I,1.6,TiO2-c | Al2O3-mp,Spiro-MeOTAD,Au,Unknown,DMF,False,100.0,Spin-coating,Unknown,0.1032,False,1.05,17.72,0.62,11.44,gey0k-kZ4_ouSHuQvppyx-gjElAG
MAPbI3,MA,Pb,I,1.6,C60 | LiF,PEDOT:PSS,Ag,Unknown,DMF; DMSO,True,100.0,Spin-coating,N2,0.133,False,0.7609999999999999,16.8,0.722,9.2,gf0ebOFbWsCq7aNQ4oLjaOfG7Ril
MAPbI3,MA,Pb,I,1.6,PCBM-60 | BCP,NiO-c,Ag,Toluene,NMP,False,100.0,Spin-coating,N2,0.0464,False,1.03,13.9,0.71,10.0,gf1IP-ICxrPX3PJ0fETIuLpRsNDd
MAPbI3,MA,Pb,I,1.6,SnO2-c,N-CuMe2Pc,Au,Unknown,Unknown,False,Unknown,Spin-coating,Dry air,0.16,False,0.8320000000000001,18.61,0.47,7.28,gfB4K_kbsYwxEWDGxquIG_9vegrj
MAPbI3,MA,Pb,I,1.59,PCBM-60 | Bphen,PEDOT:PSS,Au,Chlorobenzene,DMF; DMSO,False,80.0,Spin-coating,N2,0.1,False,0.86,20.935,0.615,12.97,gfLV8cSoS7WzcFea9aw9vtP_xhw5
MAPbI3,MA,Pb,I,1.6,NDI-TriSe,NiO-np,Ag,Chlorobenzene,DMF,False,100.0,Spin-coating,Unknown,0.1,False,0.97,21.1,0.682,14.0,gfPvAgKlx6Izpoy7-iC2XVmIPPdM
MAPbI3,MA,Pb,I,1.6,TiO2-c,Spiro-MeOTAD,Au,Unknown,DMF,False,100.0,Spin-coating,N2,0.1,False,1.208,17.39,0.758,15.92,gfUHziBKtwFQk6JarmaAZNZPbozj
MAPbI3,MA,Pb,I,1.6,TiO2-c | TiO2-mp,PTAA,Au,Toluene,2-methoxyethanol; DMSO; GBL,False,100.0,Spin-coating,Unknown,0.096,False,1.07,23.3,0.79,19.6,gfZw4--JMTPUITp46HwZk-rKUkop
MAPbI3,MA,Pb,I,1.6,PCBM-60 | AZO-np,NiO-c,ITO,Unknown,DMF >> Ethanol,True,Unknown >> 100.0,Spin-coating >> Spin-coating,N2 >> N2,0.19,False,1.06,19.69,0.6,12.52,gfkdbG3czWXWl1lj2nmqwgXVBt7B
MAPbI3,MA,Pb,I,1.6,TiO2-c | TiO2-mp,Spiro-MeOTAD,Au,Unknown,DMF >> IPA,False,70.0 >> 70.0,Spin-coating >> Spin-coating,Unknown,0.56,False,0.946,14.921,0.7020000000000001,9.91,gfmV-A3Dth3tK5-sHJhRIECKNmQh
CsPbI3,Cs,Pb,I,1.73,TiO2-c,CuSCN,Au,Unknown,DMF; DMSO,False,300.0,Spin-coating,N2,0.09,False,1.02,15.8,0.65,10.48,gfy_HniPt3XvWQr_9cj_sTxDU5f3
MAPbI3,MA,Pb,I,1.6,TiO2-c | TiO2-mp,TPA-BPFN-TPA,Ag,Chlorobenzene,DMF; DMSO,False,100.0,Spin-coating,Unknown,0.1,False,0.7959999999999999,18.6,0.74,30.01,ggCBp7H10CtsSQb4JGMx-iG0oCMC
MAPbI3,MA,Pb,I,1.6,C60; PCBM-60 | bis-C60,PEDOT:PSS,Ag,Unknown,Unknown,False,Unknown,Spin-coating,N2,0.0314,False,0.98,16.3,0.68,10.87,gg_ycGk7DZI9LMW1DaRa_V1Z1AE-
MAPbI3,MA,Pb,I,1.6,PCBM-60 | BCP,PEDOT:PSS,Ag,Unknown,DMF >> IPA,False,100.0 >> 100.0,Spin-coating >> Spin-coating,Unknown,0.075,False,1.04,18.893,0.735,14.22,ggg2YMykPWk2mLN1iac2QF3nYurP
MAPbI3,MA,Pb,I,1.57,TiO2-c | TiO2-mp,Spiro-MeOTAD,Au,Diethyl ether,DMF; DMSO,False,100,Spin-coating,Unknown,0.06,False,0.9,18.73,0.71,11.19,ggl7QVGbwcEOSb5JZnPaHZLkUxYk
Cs0.05FA0.81MA0.14PbBr0.45I2.55,Cs; FA; MA,Pb,Br; I,,TiO2-c,Spiro-MeOTAD,Au,Chlorobenzene,DMF; DMSO,False,80.0,Spin-coating,N2,0.049,False,1.195,22.5,0.77,20.0,gglWZ0gJLy_5NWjDfmRFFKOClVPj
FAPbI3,FA,Pb,I,1.48,TiO2-c,Spiro-MeOTAD,Au,Chlorobenzene,DMF; DMSO; GBL,False,150.0,Spin-coating,N2,0.09,False,1.06,23.99,0.748,18.31,ggqbuGyqWc1-Iqx09JzBbv6uvLsZ
MAPbI3,MA,Pb,I,1.59,TiO2-c | TiO2-mp,Spiro-MeOTAD,MoO3 | IZO,Toluene,DMSO; GBL,False,100.0,Spin-coating,N2,0.25,False,1.013,17.9,0.7509999999999999,13.61,gh6Bep_YaZB-qZOUp_6r_ypFS_xJ
MAPbI3,MA,Pb,I,1.6,SrTiO3 | Graphene; Al2O3-mp,Spiro-MeOTAD,Au,Unknown,DMF,False,130.0,Spin-coating,Unknown,0.16,False,,,,,gh6aPwn70kSwrj0pROGM7ofxU26H
Cs0.17FA0.83PbBr0.17I0.83,Cs; FA,Pb,Br; I,1.6,C60 | BCP,NiO-c,Ag,N2,DMF; DMSO,False,60; 100,Spin-coating,N2,0.12,False,1.0,20.8,0.7,14.9,ghBy1M0fKT6XaD8aK24T80REkswq
MAPbI3,MA,Pb,I,1.6,TiO2-c,Spiro-MeOTAD,Au,Unknown,DMF,False,100.0,Spin-coating,N2,0.1,False,0.95,15.94,0.7,10.51,ghLLZ37BrjkxF-CxOw8GR0m-WuTj
Cs0.15FA0.85PbI3,Cs; FA,Pb,I,,PCBM-60 | BCP,PTPD,Ag,Toluene,DMF; DMSO >> IPA,False,Unknown >> 140.0,Spin-coating >> Spin-coating,Air >> N2,0.07,False,1.02,22.96,0.72,16.61,ghSQ_-AGKwWdDaG6x3rRyM2DC_b7
Cs0.05FA0.8075MA0.1425PbBr0.45I2.55,Cs; FA; MA,Pb,Br; I,,SnO2-c,Spiro-MeOTAD,Carbon,Ethyl acetate,DMF; DMSO,False,120.0,Spin-coating,N2,0.1,False,1.016,20.63,0.58,12.16,ghXCbIbHvVSMt5c2imciNy9dpac4
Cs0.05FA0.81MA0.14PbBr0.51I2.49,Cs; FA; MA,Pb,Br; I,,TiO2-c | TiO2-mp,Spiro-MeOTAD,Au,Toluene,DMF; DMSO,False,100.0,Spin-coating,Air,0.16,False,1.05,21.27,0.64,14.33,ghuwvFuOFlES82N-RAu9neoG646c
MAPbI3,MA,Pb,I,1.6,TiO2-np,Spiro-MeOTAD,Ag,Unknown,DMF; DMSO >> IPA,False,Unknown >> 150.0,Spin-coating >> Spin-coating,Air >> Air,0.1,False,1.07,20.41,0.78,17.12,gi6RCLQsivwd_urrxQIyYhF0mWZS
MAPbI3,MA,Pb,I,1.6,PCBM-60,PEDOT:PSS,Ag,Unknown,DMF,False,100.0,Spin-coating,Unknown,0.1,False,0.87,21.6,0.59,11.08,giXPWIjX1lZBQ4HAPHyemKbqTyux
MAPbI3,MA,Pb,I,1.6,PCBM-60,NiO,Ag,Toluene,DMSO,False,100,Spin-coating,Air,0.1,False,1.03,17.42,0.71,12.7,gietsTxVe4vR6mryyqWSOP4i3lD4
MAPbI3,MA,Pb,I,1.6,TiO2-c | TiO2-mp,"Poly[4,8-bis(2-(4-(2-ethylhexyloxy)3-fluorophenyl)-5-thienyl)benzo[1,2-b:4,5-b'] dithiophenealt-1,3-bis(4-octylthien-2-yl)-5-(2-ethylhexyl)thieno[3,4-c]pyrrole-4,6-dione",Ag,Diethyl ether,DMF; DMSO,False,65; 100,Spin-coating,Unknown,0.11,False,1.04,20.17,0.706,14.94,giq9di3OLUf99IvWPtiSDCWPAZfs
MAPbI3,MA,Pb,I,1.6,C60,NiO-c | DEA,Ag,Toluene,DMSO; GBL,False,100.0,Spin-coating,N2,0.04,False,0.99,12.6,0.68,8.5,gitgILqm3thbTkpvy84Un92_9xGr
MAPbI3,MA,Pb,I,1.6,C60 | BCP,Polythiophene,Ag,Unknown,DMF >> IPA,False,Unknown >> 100.0,Spin-coating >> CBD,Air >> Air,0.1,False,0.92,20.3,0.63,12.5,gj1GjbP3xX20FObD2fli9fA3lr6Q
MAPbI3 | BA2MA2Pb3I310,MA | BA; MA,Pb | Pb,I | I,1.52,TiO2-c | C60,Spiro-MeOTAD,Au,Unknown,none >> none >> none,False,Unknown,Evaporation >> Gas reaction >> Gas reaction,Vacuum >> MAI; Vacuum >> Vacuum; BAI,0.045,False,1.02,23.37,0.687,16.12,gjM3mSEXMPMrZOhBUOL_QC1p-paF
MAPbI3,MA,Pb,I,1.6,TiO2-c | TiO2-mp,Spiro-MeOTAD,Au,Air,DMF >> IPA,False,Unknown >> 100.0,Spin-coating >> CBD,Unknown,0.1,False,0.99,19.5,0.7,13.5,gjRfMf-XGSbSbSQBnGQFnd4E8QoJ
MAPbBr0.3I2.7,MA,Pb,Br; I,,PCBM-60 | BCP,CuO,Ag,N2 >> Chlorobenzene,DMF; DMSO,False,100.0,Spin-coating,N2,1.0,False,1.0759999999999998,15.88,0.758,12.95,gjV40xFdWBCA64hHBZglG0WLN2xP
FA0.5MA0.5PbI3,FA; MA,Pb,I,,PCBM-60 | BCP,NiO-c,Ag,Unknown,DMF >> IPA,False,Unknown >> 100,Spin-coating >> Spin-coating,Ar >> Ar,0.07,False,,,,14.01,gjYzRUrdEF6kIQgm0znpkL5D2xca
MAPbI3,MA,Pb,I,1.6,TiO2-c,Spiro-MeOTAD,Au,Chlorobenzene,DMSO,False,100.0,Spin-coating,Unknown,0.09,False,1.02,23.18,0.69,16.18,gj_vkYE4szwFzam3R7fslid6AMl0
MAPbI3,MA,Pb,I,1.6,SnO2-np,Spiro-MeOTAD,Au,Diethyl ether,DMF; DMSO,False,100.0,Spin-coating,Air,0.04,False,1.07,22.6,0.72,17.8,gjoM0llhzVcN02xhYmJh-RKNhbpj
MAPbI3,MA,Pb,I,1.6,PCBM-60,PEDOT:PSS,Al,Unknown,DMF,False,100.0,Spin-coating,Air,0.13,False,,,,13.6,gjotLKfo6DhDEEGo_3AFRvp_RD_6
CsPbBr3,Cs,Pb,Br,,TiO2-c | TiO2-mp,NiO-np,Carbon,Unknown,DMF >> Methanol,False,80.0 >> 250.0,Spin-coating >> Spin-coating,Unknown,0.09,False,1.4,6.84,0.7609999999999999,7.29,gjpWZNTZMqLi5hXvqWlAmXHhpdD2
MAPbBr0.015I2.985,MA,Pb,Br; I,,PCBM-70,PEDOT:PSS,Al,Unknown,DMF,False,80.0,Spin-coating,N2,0.09,False,0.89,15.05,0.6970000000000001,9.3,gju9d6bi1gukaJ2vC3zEUeKKuxz4
FA0.95MA0.05PbBr0.15I2.85,FA; MA,Pb,Br; I,,TiO2-c | TiO2-mp,DM,Au,Ethyl ether,DMF; DMSO,False,150.0,Spin-coating,Unknown,0.0939,False,1.05,24.5,0.701,18.0,gjuSnS6YBnzkpM8PCySBNl1i4b2C
MAPbI3,MA,Pb,I,1.8,PCBM-60 | Bphen,PTAA,Ag,Chlorobenzene,DMF,False,60; 100,Spin-coating,N2,0.045,False,0.98,21.27,0.7170000000000001,14.88,gkGH8iHAyel5kTV_exNb8Ibquh8A
MAPbI3,MA,Pb,I,1.6,SnO2-c,Spiro-MeOTAD,Au,Unknown,Unknown,False,Unknown,Spin-coating,Unknown,0.1,False,1.071,23.46,,,gkH5zIJJC-oEYVZCgVWDMSRa7mGi
MAPbI3,MA,Pb,I,1.6,TiO2-c,Spiro-MeOTAD,Au,Unknown,DMSO; GBL,False,100.0,Doctor blading,N2,1.0,False,1.08,23.17,0.685,17.06,gkMHA4kwY1NKJNuf3we_BlhT3Ves
MAPbI3,MA,Pb,I,1.6,C60,PEDOT:PSS,Ag,Unknown,DMF,False,100.0,Spin-coating,N2,0.04,False,0.96,21.4,0.76,15.5,gkQj2POq8Y30dcLKeGnAlzqe5Vi0
MAPbI3,MA,Pb,I,1.6,TiO2-c | TiO2-mp,Spiro-MeOTAD,Au,Unknown,DMF >> IPA,False,Unknown,Spin-coating >> CBD,Air >> Air,0.1,False,0.97,16.4,0.6629999999999999,10.5,gkRlRDO8d5wiK-uY4IaeLPSEE0Db
Cs0.05FA0.85MA0.1PbBr0.45I2.55 | (PEA)2PbI4,Cs; FA; MA | (PEA),Pb | Pb,Br; I | I,,SnO2-c,Spiro-MeOTAD,Au,Chlorobenzene,DMF; DMSO >> IPA,False,105.0 >> Unknown,Spin-coating >> Spin-coating,N2 >> N2,0.1,False,1.12,22.06,0.73,17.67,gkg4DNQwTJd-1QHXz-NC1QSEuuA9
MAPbI3,MA,Pb,I,1.5,TiO2-c | TiO2-mp,Spiro-MeOTAD,Au,Unknown,DMF >> IPA,False,Unknown >> 90.0,Spin-coating >> CBD,Unknown,0.1,False,1.012,19.17,0.7040000000000001,13.65,gkhTwC3vTOYslc-stJWNmi3_xCZz
MAPbI3,MA,Pb,I,1.6,PCBM-60 | ZnO-np,P3CT-K,MoO3 | Al,Chlorobenzene,DMF; DMSO,False,60; 100,Spin-coating,Unknown,0.1,False,1.06,21.7,0.8029999999999999,18.35,gkjJBr_pEZgmStvW0MuQc9LcJZXV
MAPbI3,MA,Pb,I,1.6,TiO2-c | TiO2-mp,BDT:TT,Au,Diethyl ether,DMF; DMSO,False,65; 100,Spin-coating,Air,0.1,False,0.87,23.81,0.63,13.26,gkziarNU_LMZdrhFeZ1_fyimAnMx
MAPbI3,MA,Pb,I,1.55,TiO2-c | TiO2-mp,P3HT,Au,Unknown,DMF,False,100.0,Spin-coating,Air,0.069,False,0.78,18.15,0.55,7.79,glK1s0I8ShQOMHuHcT3GlFZt82lH
(PDA)0.05Cs0.15FA0.8PbI3,(PDA); Cs; FA,Pb,I,,PCBM-60 | BCP,PTPD,Ag,Unknown,none >> IPA,False,80.0 >> 140.0,Spin-coating >> Spin-coating,Air >> N2,0.07,False,1.02,11.85,0.732,8.87,glSQ_C1-1-B63uUELez2NSeQz_YH
MAPbI3,MA,Pb,I,1.6,MgO-c | SnO2-c,Spiro-MeOTAD,Au,Chlorobenzene,DMF; DMSO,False,100.0,Spin-coating,Unknown,0.09,False,1.14,22.39,0.74,18.82,glfrBu2KatXO77-DiLDtTZAG7306
Cs0.05FA0.79MA0.16PbBr2.51I2.49,Cs; FA; MA,Pb,Br; I,,SnO2-c,Spiro-MeOTAD,Au,Chlorobenzene,DMF; DMSO,False,100.0,Spin-coating,N2,0.16,False,1.17,23.0,0.71,20.0,glkfsVNLxFykVEHVaKMqSCYGcSmI
Cs0.1FA0.7MA0.2Pb0.5Sn0.5I3,Cs; FA; MA,Pb; Sn,I,,PCBM-60 | PEIE,PEDOT:PSS,Ag,Ethyl acetate,DMF; DMSO >> IPA,False,100.0,Spin-coating >> Spin-coating,N2 >> N2,0.0729,False,0.79,27.1,0.7609999999999999,16.3,glnrHf04oDyY2-G2wYHPo9zwET5O
MAPbI3,MA,Pb,I,1.6,SnO2-c | TiO2-mp | ZrO2-mp,none,Carbon,Unknown,GBL,False,50,Drop-infiltration,Unknown,0.107,False,0.88,23.06,0.65,13.23,glu7QT9gl_5ALmgkEfQjf_YKGMt2
MAPbI3,MA,Pb,I,1.55,TiO2-c | TiO2-mp,Spiro-MeOTAD,Au,Unknown,DMF,False,140.0,Spin-coating,Air,0.09,False,0.931,15.9,0.491,7.26,glucVQbvF0zihYk-7ujAXssigPf7
MAPbI3,MA,Pb,I,1.6,TiO2-c | TiO2-mp,H-Di,Au,Chlorobenzene,DMF; DMSO,False,Unknown,Spin-coating,Unknown,0.1,False,0.93,14.76,0.61,8.44,gm4FaW6hqUr3DfX7287j-z6AFjKB
MAPbI3,MA,Pb,I,1.6,PCBM-70 | Bphen,PEDOT:PSS,Ag,Unknown,DMF,False,Unknown,Spin-coating,N2,0.0725,False,0.85,19.6,0.6,10.1,gm5_H33qI_1bSlL693nIhqvrUY_j
MAPbI3,MA,Pb,I,1.6,TiO2-c | TiO2-mp,Spiro-MeOTAD,Au,Unknown,"N,N-dimethylacetamide",False,100.0,Spin-coating,Unknown,0.13,False,0.785,16.12,0.65,8.19,gmC7tyw5R3crTFXzsAZtyRCd_FA_
FA0.1MA0.9PbI3,FA; MA,Pb,I,,TiO2-c | TiO2-mp,TT0,Au,Chlorobenzene,DMSO,False,100.0,Spin-coating,N2,0.16,False,1.02,20.15,0.58,11.95,gmDWp_S5eRtR9BOkuBAJvsw9LJVz
MAPbI3,MA,Pb,I,1.5,NDP-V | Rhodamine 101 | LiF,P3CT-Na,Ag,Chlorobenzene,DMF; DMSO,False,60.0; 80.0,Spin-coating,N2,0.09,False,0.794,19.51,0.52,8.11,gmQaV7F9LXmQT6EHT5PhUqVdLDp4
FA0.85MA0.15PbBr0.15I0.85,FA; MA,Pb,Br; I,1.63,SnO2-np,Spiro-MeOTAD,Au,Triochloromethane,DMF; DMSO,False,80,Spin-coating,N2,,False,0.88,19.8,0.637,11.05,gmX4hleK7KWHnnTO1hCICEj7N4Gv
MAPbI3,MA,Pb,I,1.6,TiO2-c,Spiro-MeOTAD,Au,Chlorobenzene,DMF; DMSO,False,100.0,Spin-coating,Unknown,0.066,False,1.02,23.49,0.67,16.05,gmYXBBFNF1cpak6Y7h1uVsdR_GcH
(PEI)2MA4Pb5I16,(PEI); MA,Pb,I,1.8,PCBM-60 | LiF,PEDOT:PSS,Ag,Unknown,DMF,False,100.0,Spin-coating,Unknown,0.04,False,,,,7.63,gmZ5FrlensZ_MWVPxuGzCZZeX4XY
MAPbI3,MA,Pb,I,1.6,TiO2-c | TiO2-mp,Spiro-MeOTAD,Ag,Unknown,DMF,False,100.0,Spin-coating,Unknown,0.1,False,1.03,20.31,0.67,14.19,gmbzwsjvk7GGrzVvn2kvd3gf90Vq
MAPbI3,MA,Pb,I,1.6,PCBM-60; F8TBT,PEDOT:PSS,Ag,Chlorobenzene,DMF; DMSO,False,95.0,Spin-coating,Unknown,0.09,False,1.1,22.79,0.8,20.06,gmsZH48f4gk7L5bbcQTw9TI2tTvy
MAPbI3,MA,Pb,I,1.6,TiO2-c | TiO2-mp,PTAA,Au,Chlorobenzene,DMSO,False,100.0,Spin-coating,Unknown,0.16,False,1.07,22.46,0.7909999999999999,19.03,gmu6VcvvuNOTHDMp9Gk42ed8p1RC
MAPbI3,MA,Pb,I,1.6,C60-MPy | BCP,NiO-c,Ag,Toluene,DMF; DMSO,False,100,Spin-coating,Unknown,0.1,False,,,,16.29,gmuOwAaNKTe3ZSluiymiNXTNyS7d
MAPbI3,MA,Pb,I,1.6,PCBM-60,PEDOT:PSS,Al,Toluene,DMF,False,100,Spin-coating,N2,0.04,False,0.86,19.3,0.5820000000000001,9.66,gmutlyIqtVoSI9deb0QAQWigE8yu
MAPbI3,MA,Pb,I,1.5,TiO2-c,PPDT2FBT,Au,Unknown,DMF,False,100.0,Spin-coating,Unknown,0.16,False,1.05,20.0,0.74,15.51,gnEUU5nxj3UY7X7cAa9MoRsiqMXN
MAPbI3,MA,Pb,I,1.6,PCBM-60 | BCP,PEDOT:PSS,Ag,Unknown,DMF,False,90.0,Spin-coating,N2,0.08,False,0.99,21.24,0.71,14.93,gnGyHGL0s8zs4na9S3IKxpZH_Ifj
MAPbI3,MA,Pb,I,1.6,PCBM-60,PEDOT:PSS,Ag,Unknown,DMF; H2O,False,100.0,Spin-coating,Unknown,0.06,False,0.86,14.6,0.607,7.63,gnUdpNj9eZBNgy8g7Vqdd-Q2wPde
Cs0.05FA0.79MA0.16PbBr0.5I2.5,Cs; FA; MA,Pb,Br; I,1.5,TiO2-c | TiO2-mp,Spiro-MeOTAD,Au,Chlorobenzene,DMF; DMSO,False,100.0,Spin-coating,N2,0.12,False,,,,,gnwPdHcPKXJpT4JaInCOiQsKExpR
MAPbI3,MA,Pb,I,1.6,TiO2-nw | CuInS2-QDs,Spiro-MeOTAD,Au,Unknown,DMF,False,100.0,Spin-coating,Unknown,0.12,False,0.98,19.2,0.71,13.3,go-gJL7cK5cz69DaWgzD_sRjiBM3
MAPbI3,MA,Pb,I,1.6,TDTP | LiF,PEDOT:PSS,Al,Unknown,DMF,False,100.0,Spin-coating,N2,0.09,False,0.96,21.9,0.764,16.0,goEC-EeXAgeB1nE_nB0aJ_-WkRHo
CsPbBrI2,Cs,Pb,Br; I,1.9,TiO2-c,PTAA,Au,Unknown,DMF; DMSO >> IPA,False,300.0 >> 150,Spin-coating >> Spin-coating,N2 >> N2,0.09,False,,,,,goOyhOSn-jeZSpuHrY_y1bKdkm4i
MAPbI3,MA,Pb,I,1.6,PCBM-60,PEDOT:PSS,Ag,Toluene,DMF,False,100.0,Spin-coating,N2,0.45,False,0.78,16.2,0.675,8.6,goSMSu7c7eaQdtBZ2wn6h6DjyRMF
FA0.83MA0.17PbBr0.51I2.49,FA; MA,Pb,Br; I,,TiO2-c | TiO2-mp,FA-CN,Au,Trifluorotoluene,DMF; DMSO,False,100.0,Spin-coating,N2,0.1,False,1.085,20.44,0.64,14.19,goVTI1BnJhc8txgPc6gVQc5P4qIH
Cs0.05FA0.79MA0.16PbBr0.51I2.49,Cs; FA; MA,Pb,Br; I,,TiO2-c | TiO2-mp,Spiro-MeOTAD,Au,Chlorobenzene,DMF; DMSO,False,100.0,Spin-coating,N2,0.1,False,1.05,21.14,0.69,15.19,goWQtTkUSoDAFctiLPRAmJYxUafx
MAPbI3,MA,Pb,I,1.6,SnO2-np,Spiro-MeOTAD,Au,Chlorobenzene,DMF; DMSO,False,80.0,Spin-coating,Unknown,0.1,False,1.039,22.83,0.71,16.91,goZ1u6ChlGs1z9EMZqIbQjJejw_e
MAPbI3,MA,Pb,I,1.6,TiO2-c | PCBM-60,Spiro-MeOTAD,Ag,Unknown,DMSO; GBL,False,100.0,Spin-coating,N2,0.125,False,1.11,21.7,0.741,17.8,goi5lr5RqZWKDvA-_1-DSudXtSJX
MAPbI3,MA,Pb,I,1.6,TiO2-c | TiO2-mp,Spiro-MeOTAD,Au,Unknown,DMF >> IPA,False,70.0 >> 100.0,Spin-coating >> CBD,Unknown,0.2,False,,,,12.0,govcL8WbyafvbYUMc4ODgsgNHiQC
MAPbI3,MA,Pb,I,1.59,PCBM-60 | BCP,PEDOT:PSS,Ag,Unknown,DMF,False,100,Spin-coating,Unknown,0.1,False,0.91,19.3,0.7809999999999999,14.5,gozCKzIlT3YYXJ8Dftu7Zrz52I3F
Cs0.05FA0.82MA0.13PbBr0.45I2.55,Cs; FA; MA,Pb,Br; I,,C60 | BCP,PTAA | LiF,Ag,Chlorobenzene,DMF; DMSO,False,120.0,Spin-coating,Unknown,0.09,False,1.068,21.53,0.743,17.04,gp41E-jL90ZNGoYDf5BVJK514X2Y
MAPbI3,MA,Pb,I,1.6,PCBM-60 | Zr(acac)4,NiO-nanowalls,Ag,Ethyl acetate,DMF; DMSO,False,100.0,Spin-coating,Unknown,0.1,False,1.097,21.39,0.758,17.8,gp509VUwdWfy9sdVfuPXZR9hQ4Rb
MAPbI3,MA,Pb,I,1.6,TiO2-c | NaYF4:Yb:Er-np,Spiro-MeOTAD,Ag,Unknown,DMF >> IPA,True,100.0 >> 100.0,Spin-coating >> Spin-coating,Unknown,0.1,False,0.99,18.67,0.6809999999999999,12.57,gp51eEuoq5CH2PA384cfs43oMdEC
MAPbI3,MA,Pb,I,1.6,PCBM-60,PEDOT:PSS,Ag,Unknown,DMF,False,Unknown,Spin-coating,N2,0.1,False,0.97,22.59,0.626,13.72,gp6NigmKVnXexiyqa2QUp0H1il4B
FA0.75MA0.25PbBr0.25I2.75,FA; MA,Pb,Br; I,,TiO2-c | PCBA,Spiro-MeOTAD,Au,Chlorobenzene,DMF; DMSO,False,150; 100,Spin-coating,N2,0.1,False,1.081,23.28,0.8,20.1,gpAMwfX0WvGn24Zn50l88t5nzrSg
MAPbI3,MA,Pb,I,1.6,TiO2-c | TiO2-mp,Spiro-MeOTAD,Au,Unknown,DMF >> IPA,False,60; 70 >> 70; 115,Spin-coating >> CBD,Unknown,1.1,False,1.03,19.224,0.682,14.95,gpI4TPPCu7GCl0SzBcAneVLgcaFT
MAPbI3,MA,Pb,I,1.6,TiO2-c | TiO2-mp,Spiro-MeOTAD,Au,Chlorobenzene,Unknown,False,100,Spin-coating,Ar,0.16,False,1.035,22.26,0.722,16.44,gpNjsEN-wEhWa6DvcCmpB8g8K3Um
MAPbI3,MA,Pb,I,1.6,SnO2-c | SnO2-mp | TiO2-c,Spiro-MeOTAD,Au,Chlorobenzene,DMF,False,105.0,Spin-coating,Unknown,0.075,False,0.88,14.75,0.611,7.97,gpOP_tmvCS3qP7EUfBOBvgaYNVSd
MAPbI3,MA,Pb,I,1.6,TiO2-nw,Spiro-MeOTAD,Au,Unknown,DMF >> Chlorobenzene; IPA,False,Unknown >> 70.0,Spin-coating >> CBD,Unknown,0.16,False,,,,14.4,gpWkCnDroAZCvmTG_aKUSdEBGvHO
MAPbI3,MA,Pb,I,1.6,ZnO-c,Spiro-MeOTAD,Ag,Toluene,DMF,False,105.0,Spin-coating,N2,0.04,False,0.97,15.5,0.688,10.4,gpYBIt7yU2w5zeNnpRvXMJPjs0Ph
MAPbI3,MA,Pb,I,,TiO2-c | TiO2-mp,Spiro-MeOTAD,Au,Unknown,none; DMF >> IPA,False,Unknown >> 100,Spin-coating >> Spin-coating,Unknown,0.06,False,1.04,21.53,0.76,14.67,gpclH9S09FgyTP50QAjGP_d_zEw9
MAPbI3,MA,Pb,I,1.55,TiO2-c | TiO2-mp | Al2O3-mp,none,Carbon,Unknown,DMF >> IPA,False,Unknown >> 70.0,Drop-infiltration >> CBD,Unknown,0.16,False,0.904,17.36,0.67,10.51,gpn1g_Viopmz2d5_uQw-6RlNu7dZ
MAPbI3,MA,Pb,I,1.45,SnO2-c,Spiro-MeOTAD,Ag,Chlorobenzene,DMF; DMSO,False,110.0,Spin-coating,N2,0.15,False,1.09,22.35,0.703,17.13,gpn40UAaXECjocvnU1SonM_ukQTt
MAPbI3,MA,Pb,I,1.6,PCBM-60 | BCP,Spiro-MeOTAD,Ag,Vacuum,DMSO; GBL,False,100.0,Doctor blading,N2,0.09,False,0.99,22.03,0.73,15.92,gpuQkPxBLCveH8JGZh2YhE0YPah7
CsPbBr3,Cs,Pb,Br,2.26,TiO2-c,Spiro-MeOTAD,Au,Unknown,none,False,Unknown,Single-source thermal evaporation,Vacuum,0.09,False,1.25,7.39,0.79,7.28,gpvvT6GfC_z5tqLF7jM1V811kBS9
MAPbI3,MA,Pb,I,1.6,SnO2-c,Spiro-MeOTAD,Au,Diethyl ether,DMF; DMSO,False,100.0,Spin-coating,N2,0.09,False,1.0,21.3,0.68,14.5,gpxa_Z94fsv8J_Qa1cZaklUMdMZR
MAPbI3,MA,Pb,I,1.6,TiO2-c | TiO2-nw,Spiro-MeOTAD,Au,Unknown,DMF >> IPA,False,Unknown >> 70.0,Spin-coating >> CBD,Unknown,0.09,False,0.92,18.0,0.632,10.5,gq_NnJjpnw5qKKhMvjVy1NLmcd0P
MAPbI3,MA,Pb,I,1.62,PCBM-60 | PEI,PEDOT:PSS,Al,Chlorobenzene,DMSO; GBL,False,120.0,Spin-coating,N2,0.1,False,0.82,15.89,0.731,9.53,gqftZWJF63Z450r1cXGxs35Rp3Al
MAPbI3,MA,Pb,I,1.604,TiO2-c,Spiro-MeOTAD,Ag,Unknown,DMF,False,100.0,Spin-coating,N2,0.09,False,0.96,19.6,0.589,11.1,gqqOLjwHzWVCZNcRmohT_ACtO0Vb
MAPbI3,MA,Pb,I,1.6,TiO2-c,Spiro-MeOTAD,Au,Unknown,DMF,False,100.0,Spin-coating,Dry air,0.114,False,1.024,18.15,0.6920000000000001,12.85,gqqQqn27bjgSQbmIj03MN-vZ_kog
MAPbI3,MA,Pb,I,1.623,TiO2-c,Spiro-MeOTAD,Au,Diethyl ether,DMF; DMSO,False,65.0; 100.0,Spin-coating,N2,0.09,False,1.06,20.54,0.6829999999999999,14.87,gqs3y-UETpeUiWnCofcEvqfG-Jg_
MAPbI3,MA,Pb,I,1.6,TiO2-c | TiO2-mp,Spiro-MeOTAD,Au,Unknown,DMF; DMSO,False,Unknown,Doctor blading,Air,0.11,False,1.0,22.72,0.691,15.69,gqsg8BEvKmFQDszleY3ImHiMGXnv
MAPbI3,MA,Pb,I,1.6,PCBM-60 | bis-C60,NiO-c,Ag,Unknown,Unknown,False,Unknown,Spin-coating,Unknown,0.0314,False,1.08,14.13,0.58,8.94,gqtu5jPvLudfAJqZi9dleXRPjn4h
MAPbI3,MA,Pb,I,1.6,TiO2-mp,Spiro-MeOTAD,Metal,Unknown,DMF,False,Unknown,Spin-coating,Unknown,0.04,False,0.86,18.29,0.552,10.96,gqyEjy_SmFFmOG2_J-Oa3YaiHE_N
MAPbI3,MA,Pb,I,1.6,PCBM-60,PEDOT:PSS,ITO,Toluene,DMF,False,95,Spin-coating,N2,0.1,False,0.943,18.21,0.7,12.02,gr5YhKiyARUqxCuTiAgPtGGQGWGp
MAPbI3,MA,Pb,I,1.6,PCBM-60 | Zr(acac)4,NiO-np,Ag,Ethyl acetate,DMF; DMSO,False,100.0,Spin-coating,Unknown,0.1,False,1.03,18.82,0.659,12.77,grKPUCgipJF11QHD-V1kktDlLdQw
MAPbI3,MA,Pb,I,1.6,TiO2-c | PCBM-60,Spiro-MeOTAD,Au,Diethyl ether,DMF,False,65; 100,Spin-coating,Unknown,0.125,False,1.02,20.1,0.705,14.4,grRvVa3qZr9M4gMeSsuOI19ffBho
MAPbI3,MA,Pb,I,1.6,TiO2-c | TiO2-mp,Spiro-MeOTAD,Au,Unknown,DMF,False,100.0,Spin-coating,Unknown,0.16,False,0.8690000000000001,18.6,0.504,8.16,grXTz7uSGbUzJbNuPeapiPo_cPVH
MAPbI3,MA,Pb,I,1.56,PCBM-60,PEDOT:PSS,Al,Unknown,DMF >> Ethanol,False,70.0 >> 100.0,Spin-coating >> Spin-coating,N2 >> N2,0.16,False,0.85,18.02,0.746,11.43,grevdCJCSTlUvhYyKjWuc-iXf44y
FA0.85MA0.15PbBr0.03I2.97,FA; MA,Pb,Br; I,,TiO2-np,Spiro-MeOTAD,Au,Unknown,DMF >> IPA,False,150,Spin-coating >> Spin-coating,Air | Air,,False,1.11,23.7,0.765,20.1,grj8I63IrXGAilZbndNgg5FB7McA
MAPbI3,MA,Pb,I,1.6,PCBM-60 | LiF,PEDOT:PSS,Al,Unknown,DMF,False,95.0,Spin-coating,Unknown,0.04,False,0.91,22.39,0.626,12.76,grueFywSYMxN59HY1KWNn1oLoCVw
MAPbI3,MA,Pb,I,1.6,TiO2-c | TiO2-mp,PDPPDBTE,Au,Unknown,GBL,False,100.0,Spin-coating,N2,0.09,False,0.855,14.4,0.7490000000000001,9.2,grwFPU3dBXZ2k1YTMwUTdwZpAzCj
MAPbI3,MA,Pb,I,1.5,PCBM-60 | Rhodamine 101,PEDOT:PSS,Ag,Toluene,DMSO; GBL,False,120.0,Spin-coating,N2,0.16,False,0.84,19.79,0.73,12.23,gs0CHEE1BJIwFIR81qHtre9stsGV
MAPbI3,MA,Pb,I,1.6,PCBM-60 | BCP,NiO-c,Ag,Unknown,DMF,False,100.0,Spin-coating,Unknown,0.04,False,1.006,20.27,0.8009999999999999,16.33,gs7Pir9ucXm4bgkpnqYTSGl0sDD_
MAPbI3,MA,Pb,I,1.6,TiO2-c | TiO2-mp,Spiro-MeOTAD,Au,Chlorobenzene,DMF; DMSO; GBL; NMP,False,100.0,Spin-coating,Unknown,0.16,False,1.05,22.27,0.76,17.78,gsKx5BE3p9AoSuUDU6eEK_-1o8v6
FA0.8MA0.2PbBr0.6I2.4,FA; MA,Pb,Br; I,,TiO2-c | TiO2-mp,Spiro-MeOTAD,Au,Chlorobenzene,DMF; DMSO,False,100.0,Spin-coating,Ar,0.1,False,1.12,22.96,0.71,18.25,gsOB-8jB8PfNwcjtWGADD__svyEo
MAPbI3,MA,Pb,I,1.6,TiO2-c | TiO2-mp | ZrO2-mp,none,Carbon,Chlorobenzene,DMF; DMSO,False,100.0,Spin-coating,Unknown,0.1,False,1.02,23.04,0.622,14.61,gsWwWUfe9pP0tBksmrOiJepnEu5I
MAPbI3,MA,Pb,I,1.6,PCBM-60 | FPI-PEIE,PEDOT:PSS,Ag,Unknown,DMF,False,100.0,Spin-coating,Ar,0.1,False,,,,10.02,gsZKms6ZJ1yBj7i5Pl_OmcKJfpbC
MAPbI3,MA,Pb,I,1.6,C60 | BCP | LiF,PEDOT:PSS,Al,Diethyl ether,DMF; DMSO,False,65; 100,Spin-coating,Air,0.0177,False,0.99,21.7,0.78,16.8,gsjUwo8kUmG8PzNo4XyfeNWiqqEX
MAPbI3,MA,Pb,I,1.6,TiO2-c | TiO2-mp,Spiro-MeOTAD,Au,Toluene,DMSO,False,100.0,Spin-coating,N2,0.16,False,1.071,21.3,0.84,18.2,gsm27Ak4vOVm2RoJ8uBu3wi_1xBg
MAPbI3,MA,Pb,I,1.6,SnO2-np | TiO2-np,PTAA,Au | MoO3,Unknown,DMF,False,90.0,Spin-coating,N2,0.06,False,0.99,18.8,0.695,12.9,gsmYHCysTNVIhioEIXztcurtEYEg
MAPbI3,MA,Pb,I,1.6,SnO2-mp | TiO2-c,Spiro-MeOTAD,Au,Unknown,DMF >> IPA,False,Unknown,Spin-coating >> CBD,N2 >> N2,0.07,False,0.802,17.16,0.621,8.54,gsnbntIo5gOlcfLdtLVBSNq8RsGp
MAPbI3,MA,Pb,I,1.6,PCBM-60 | pi-PFE2,PEDOT:PSS,Ag,Unknown,DMF,False,100.0,Spin-coating,Air,0.1,False,1.04,22.11,0.799,18.3,gt0J8lc3RQF0ROshqWoejRJNpVAa
MAPb1.0I3,MA,Pb,I,1.55,TiO2-c,Spiro-MeOTAD,Au,Diethyl ether,DMF; DMSO,False,65; 100,Spin-coating,N2,0.1,False,1.12,22.82,0.7759999999999999,20.63,gt2M7IxstChJsO4pIEhTNcvj9M46
Cs0.05FA0.79MA0.16PbBr0.3I2.7,Cs; FA; MA,Pb,Br; I,,C60 | BCP,NiO-c,Cr | Au,Anisole,DMF; DMSO; NMP,False,100.0,Spin-coating,Unknown,0.0919,False,1.02,23.2,0.79,18.7,gt52UG8rp_SAR2jvhTUWd0dKzTcW
Cs0.05FA0.79MA0.16PbBr0.51I2.49,Cs; FA; MA,Pb,Br; I,,TiO2-c,Spiro-MeOTAD,Au,Chlorobenzene,DMF; DMSO,False,100.0,Spin-coating,Ar,0.37,False,1.116,22.48,0.77,19.23,gtF9P9QPhtTMq7Uw8Jl6VGXXaEYv
MAPbI3,MA,Pb,I,1.6,PCBM-60,NiO-np,Ag,Chlorobenzene,DMF; DMSO,False,100.0,Spin-coating,N2,0.07,False,1.04,18.74,0.6890000000000001,13.29,gtFvLipz8NcUrXqRRiyB6zTacO7Q
MAPbI3,MA,Pb,I,1.59,PCBM-60 | BCP,PolyTPD,Ag,Unknown,DMF,False,100,Spin-coating,N2,0.0919,False,1.07,20.3,0.68,14.5,gt_n5zBHWv9z4HOACS62algELxMs
MAPbI3,MA,Pb,I,1.636,TiO2-np,Spiro-MeOTAD,Au,Unknown,DMF >> IPA,False,75.0 >> 135.0,Spin-coating >> Spin-coating,Dry air >> Dry air,0.108,False,1.07,21.94,0.71,16.7,gtt8UFfh5lBMxar0a8AymevZnZEn
