Repository: GouravSidana/firstML

# firstML
My first Machine Learning Project

File: filtered_perovskite.csv (part 110 of 155)
Formula,A_ion,B_ion,X_ion,Bandgap,ETL,HTL,Backcontact,Antisolvent,Solvent,Solv_annel,Anneal_temp,Dep_procedure,Synth_atm,Cell_area,Is_module,Voc,Jsc,FF,PCE,entry_id
Cs0.05FA0.79MA0.16PbBr0.51I2.49,Cs; FA; MA,Pb,Br; I,,SnO2-c,Spiro-MeOTAD,Au,Chlorobenzene,DMF; DMSO,True,100.0,Spin-coating,N2,0.1,False,1.13,23.33,0.777,20.48,gttM14C6-gKvUwlhdU34QSXWe4Gl
BU2FA8Pb9I28,BU; FA,Pb,I,,TiO2-c | TiO2-mp,Spiro-MeOTAD,Au,Chlorobenzene,DMF,False,160; 100,Spin-coating,Air,0.09,False,0.95,17.85,0.69,11.71,guMPmSkwkOkoMTeOPaBqA8UDyoAy
MAPbI3,MA,Pb,I,1.6,PCBM-60 | AZO-np,NiO-c,Ag,Unknown,DMF >> Ethanol,False,Unknown >> 100.0,Spin-coating >> Spin-coating,Unknown,0.19,False,1.0,19.89,0.62,13.43,guPVrTRMtsEv8jMW8M5V-pNnEXnR
MAPbI3,MA,Pb,I,1.6,TiO2-c | TiO2-mp,Spiro-MeOTAD,Ag,Toluene,DMSO >> IPA,False,100.0 >> 100.0,Spin-coating >> CBD,Unknown,0.026,False,1.1,20.0,0.7,15.2,guXntJ6N15kl_kB56PRKAU1QCfQ5
Cs0.05FA0.86MA0.09PbBr0.3I2.7,Cs; FA; MA,Pb,Br; I,,SnO2-c,Spiro-MeOTAD,Au,Chlorobenzene,DMF; DMSO,False,100.0,Spin-coating,Unknown,0.16,False,1.1,24.1,0.76,20.4,gu_cqmWKNQxwnw5p2lQXycfdpLVW
Cs0.05FA0.7885MA0.1441PbBr0.3I2.7,Cs; FA; MA,Pb,Br; I,1.55,PCBM-60 | ZnO,NiO,ITO,Unknown,Unknown,False,Unknown,Unknown,Unknown,0.1,False,1.019,19.7,0.73,14.7,gulpQQYyFmTcDPkn4QIcRH5tqn7e
Cs0.05FA0.7917MA0.1583PbBr0.5I2.5,Cs; FA; MA,Pb,Br; I,,TiO2-c | TiO2-mp,SDTCz2F,Au,Chlorobenzene,DMF; DMSO,False,100.0,Spin-coating,N2,0.16,False,1.03,19.87,0.753,15.41,gv338dVEc3TBXivM_VPhzNbzAten
FAMAPbBr0.45I2.55,FA; MA,Pb,Br; I,1.65,TiO2-c | TiO2-mp,Spiro-MeOTAD,Au,Unknown,DMF; DMSO,False,70 >> 140,Spin-coating >> Spin-coating,N2 >> N2,,False,1.04,20.344,0.66,13.96,gvrpEQi6z-qSncDCBSht6FSrS-mA
MAPbI3,MA,Pb,I,1.6,TiO2-c | C60,Spiro-MeOTAD,Au,Unknown,DMF,False,100.0,Spin-coating,N2,0.09,False,0.94,22.5,0.79,16.75,gvw9LR0_HjBavvMAPqzBbX5vgZV_
MAPbI3,MA,Pb,I,1.6,PCBM-60 | BCP,NiMgLiO,Ag,Diethyl ether,DMF; DMSO,False,100.0,Spin-coating,Unknown,0.09,False,,,,,gvzMXSpgx_dbBDP0b5eKnNl7SZt5
FA0.3MA0.7PbI3,FA; MA,Pb,I,,TiO2-c | SnO2-c,Graphene; P3HT,Carbon,Vacuum,DMF,False,100.0,Spin-coating,Unknown,0.1,False,1.09,22.5,0.74,18.0,gw-KGvGjWPZS8J1oK7xoTbsOzh2I
MAPbI3,MA,Pb,I,1.6,PCBM-60,NiO,Ag,Chlorobenzene,DMF; DMSO,False,100,Spin-coating,Ambient,0.1,False,1.04,19.4,0.598,11.98,gw5_dW9DczuKTIca-jHyNX8j_n7V
MAPbI3,MA,Pb,I,1.6,TiO2-c,Spiro-MeOTAD,Au,Toluene,Unknown,False,Unknown,Spin-coating,N2,0.1,False,1.02,22.74,0.65,15.0,gw_qJmqJlyV7c4rm7RjhcbaRPOcl
FAPb0.7Sn0.3I3,FA,Pb; Sn,I,1.33,PCBM-60,PEDOT:PSS,Ag,Chlorobenzene,DMF; DMSO,False,100.0,Spin-coating,N2,0.12,False,0.654,22.77,0.501,7.47,gwbXMxi3w9o4t8y4YRYvXcZvdT8l
FA0.93MA0.03PbBr0.09I2.91,FA; MA,Pb,Br; I,1.55,SnO2-np,Spiro-MeOTAD,Au,Unknown,DMF >> IPA,False,70.0 >> 135.0,Spin-coating >> Spin-coating,Unknown,0.108,False,1.09,24.87,0.748,20.27,gwkyyLw_0FCE5kN-6EPUjj4ULgFp
CsPbBrI2,Cs,Pb,Br; I,1.9,Nb2O5,none,Carbon,Unknown,DMF; DMSO,False,350.0,Spin-coating,N2,0.09,False,1.18,13.84,0.66,10.77,gwlzxV0iNB72mxUVZDlrvSg4-bz-
MAPbI3,MA,Pb,I,1.6,Nb2O5,Spiro-MeOTAD,Au,Unknown,DMF,False,100.0,Spin-coating,N2,0.09,False,1.02,20.86,0.62,13.3,gwwxfTVAGsKQ9rv87eJSN9duvRQM
MAPbI3,MA,Pb,I,1.6,TiO2-c | TiO2-mp | ZrO2-mp,Spiro-MeOTAD,Carbon,Unknown,Unknown,False,50.0,Drop-infiltration,Unknown,0.1,False,0.89,21.65,0.52,10.0,gwzb0_ctoqiTLtHSBFs4O5t0r0ul
MAPbI3,MA,Pb,I,1.6,C60 | BCP,PEDOT:PSS,Au,Bromobenzene,DMSO; GBL,False,100.0,Spin-coating,N2,0.1,False,0.92,20.19,0.6990000000000001,12.98,gx2tuYhDNsAVx2sQMgvtNXMaJG8O
MAPbI3,MA,Pb,I,1.6,PCBM-60 | ZnO-np,PEDOT:PSS,Al,Unknown,DMF; TBP >> IPA,False,Unknown >> 70.0,Spin-coating >> CBD,N2 >> N2,0.1,False,1.02,16.6,0.547,9.26,gx6w3RVPiggG5WkLSx0fspQ6NTMe
MAPbI3,MA,Pb,I,1.6,TiO2-c | Au@Ag | TiO2-mp,Spiro-MeOTAD,Au,Unknown,DMF,False,105,Spin-coating,N2,0.08,False,0.955,19.45,0.675,12.53,gxLqWrkRblNa1oB-F0jVERQvFb6L
MAPbI3,MA,Pb,I,1.6,SnO2-c,Spiro-MeOTAD,Au,Diethyl ether,DMF; DMSO,False,Unknown,Spin-coating,Air,0.1,False,0.936,20.12,0.52,10.3,gxMhiRb8vMCJuXPEf-ex_GrUIvQS
MAPbI3,MA,Pb,I,1.59,TiO2-c | TiO2-mp,Spiro-MeOTAD,Au,Unknown,DMF >> IPA,False,70 >> 100,Spin-coating >> Spin-coating,Air >> Air,0.09,False,1.01,23.53,0.61,14.5,gxMvDrKqY65PrjGFOsThf2bdGfaw
Cs0.97Rb0.03PbBr3,Cs; Rb,Pb,Br,2.27,TiO2-c | TiO2-mp,none,Carbon,Unknown,DMF >> Methanol,False,90.0 >> 250.0,Spin-coating >> Spin-coating,Air >> Air,0.09,False,1.436,6.99,0.763,7.66,gxQIcG1-MFk7Qrm-kakJ4mHf3sOT
CsPbBrI2,Cs,Pb,Br; I,,ZnO-c,Spiro-MeOTAD,Au,Unknown,DMF; DMSO,False,140.0,Spin-coating,N2,0.1,False,1.21,15.49,0.7120000000000001,13.34,gxQp7aDlmWRzTn90Dffx4Oxj6rUI
MAPbI3,MA,Pb,I,1.59,TiO2-c | TiO2-mp,Spiro-MeOTAD,Ag,Unknown,DMF; DMSO >> IPA >> IPA,False,100 >> 100 >> 100,Spin-coating >> Spin-coating >> Spin-coating,Unknown,,False,1.09,23.26,0.6809999999999999,17.26,gxUznZJnBW-giUo2y7SMV27MTD50
MAPbI3,MA,Pb,I,1.6,SnO2-c,Spiro-MeOTAD,Au,Unknown,DMF; DMSO,False,140.0,Spin-coating,N2,0.07,False,1.06,19.9,0.73,15.2,gxfceicIDiGELTmrJ5mkLQkJpRWR
MAPbI3,MA,Pb,I,1.5,PCBM-60,NiO-c,Al,Unknown,DMF >> IPA,False,70.0 >> 100.0,Spin-coating >> Spin-coating,N2 >> N2,0.1,False,0.94,19.4,0.59,10.8,gxnSj3c7rQYTKUuJ3kg9vmmHrbCy
MAPbI3,MA,Pb,I,1.6,C60 | bis-C60,PEDOT:PSS,Ag,Unknown,DMF >> none,False,100 >> 100,Spin-coating >> Recrystallization,N2 >> MAI,0.0314,False,0.83,16.48,0.8,10.92,gxzwyqxbZc4L4idEyV3UxMb9qitd
MAPbI3,MA,Pb,I,1.6,PCBM-60 | BCP,PEDOT:PSS,Ag,Unknown,none >> IPA >> IPA,False,70.0 >> 70.0 >> Unknown,Evaporation >> CBD >> CBD,Vacuum >> N2 >> N2,0.09,False,0.88,17.61,0.648,10.05,gy8MT_WxPZrYCajtGBmKyh3nn9lv
MAPbI3,MA,Pb,I,1.6,C60 | BCP,none,Cu,Unknown,DMF,True,100.0,Doctor blading,N2,0.08,False,1.08,22.4,0.79,19.1,gyCfBbDjwoSEQ1wAP4eeEEyx9mou
MAPbI3,MA,Pb,I,1.7,PCBM-60,PEDOT:PSS,Al,Chlorobenzene,DMSO,False,90.0,Spin-coating,Unknown,0.15,False,0.97,18.6,0.62,11.2,gyKHm16vPMVNbMfMoSsrsjI2-ceA
FA0.81MA0.15PbBr0.45I2.55,FA; MA,Pb,Br; I,,PCBM-60,NiO-np,Ag-nw | PCBM-60,Chlorobenzene,DMF; DMSO,False,100.0,Spin-coating,N2,0.09,False,0.88,14.17,0.64,7.9,gyVE4Q8Fvd2U8Q_GfxKT25I_MHVu
FA0.83MA0.17PbBr0.51I2.49,FA; MA,Pb,Br; I,1.62,TiO2-c | TiO2-mp,A101,Au,Chlorobenzene,DMF; DMSO,False,100.0,Spin-coating,Unknown,0.1,False,0.99,19.71,0.65,12.72,gyhsPDYSvv2NX-QYs96uzqwzzxum
MAPbI3,MA,Pb,I,1.6,TiO2-c | TiO2-mp,Spiro-MeOTAD,Ag,Ar,DMF,False,100.0,Spin-coating,N2,0.16,False,,,,,gyr5T6x_BoNA4Mx_gJtNm5mMR-pY
FA0.2MA0.8PbI3,FA; MA,Pb,I,,PTTI-1,PEDOT:PSS,Ag,Toluene,DMSO; GBL,False,100.0,Spin-coating,N2,0.1,False,0.995,16.02,0.588,9.4,gyrEPjA7Fqr6yWtxnLI3xXQgynTx
MAPbI3,MA,Pb,I,1.6,PCBM-60 | Rhodamine 101,PEDOT:PSS,Ag,Toluene,DMSO; GBL,False,100.0,Spin-coating,N2,0.1,False,0.89,19.0,0.69,11.7,gz52nMf07ubv7G3UXSoh0-BxG3iR
MAPbI3,MA,Pb,I,1.6,TiO2-c,Spiro-MeOTAD | PEDOT:PSS,Graphene | PMMA | PDMS,Unknown,DMF,False,100.0,Spin-coating,N2,0.01,False,0.96,19.17,0.672,12.37,gz7d4VudwJ9h_4X_TAeOrQllkpXU
MAPbI3,MA,Pb,I,1.6,PCBM-60 | BCP,NiO-c | YC-1,Ag,Toluene,DMF; DMSO,False,100.0,Spin-coating,Unknown,0.01,False,1.069,22.14,0.795,18.81,gzEtZGLk6i1jLpTldl2xRgSZ21mF
MAPbI3,MA,Pb,I,1.6,SnO2-np,Spiro-MeOTAD,Ag,Unknown,DMF >> IPA,False,Unknown >> 150.0,Spin-coating >> Spin-coating,Unknown,0.084,False,1.08,23.49,0.753,18.0,gzJh0ZPuQLbbNe9qiia-_ofk7RyK
MAPbI3,MA,Pb,I,1.6,PCBM-70 | LiF,PEDOT:PSS,Al,Unknown,DMF,False,90.0,Spin-coating,N2,0.025,False,0.93,18.0,0.77,12.8,gzRhSUFgFcbR9AB4h0nPthI16Ewd
MAPbI3,MA,Pb,I,1.6,TiO2-c,Spiro-MeOTAD,Ag,Unknown,DMF,False,100.0,Spin-coating,N2,0.0919,False,1.07,20.1,0.72,13.1,gzfBYfmfklzMPcRSaYT597IHizES
MAPbI3,MA,Pb,I,1.6,TiO2-c,PCBM-60,Au,Chlorobenzene,DMSO; GBL,False,100.0,Spin-coating,N2,0.09,False,1.06,21.0,0.7490000000000001,16.95,gzg4VGsufmWo1KyZlaNQ2gWGiQN1
Cs0.05FA0.79MA0.16PbBr0.45I2.55,Cs; FA; MA,Pb,Br; I,,SnO2-np | PCBM-60,M108,Au,Chlorobenzene,DMF; DMSO,False,100.0,Spin-coating,Unknown,0.14,False,,,,12.64,gzmANO58XpAwG_1pkK-vtW6bAQDs
MAPbI3,MA,Pb,I,1.6,Ca | C60,TAPC | MoO3; TAPC,MoO3 | Ag,Unknown,none >> none,False,Unknown,Evaporation >> Gas reaction,Vacuum >> MAI; Vacuum,0.1,False,1.02,20.36,0.7190000000000001,14.9,gzmMF4QVg069EbOkYKczIME-rZDl
CsPbBrI2,Cs,Pb,Br; I,1.9,TiO2-c,PTAA,Au,Unknown,DMF; DMSO >> IPA,False,300.0 >> 150,Spin-coating >> Spin-coating,N2 >> N2,0.09,False,1.211,14.72,0.7879999999999999,14.05,gzmr0GWHt17YZK2GVkDJiNsxrMBQ
Cs0.03FA0.77MA0.2PbBr0.46I2.54,Cs; FA; MA,Pb,Br; I,1.5,TiO2-c | TiO2-mp,Spiro-MeOTAD,Au,Chlorobenzene,DMF; DMSO,False,100,Spin-coating,Unknown,1.0,False,,,0.467,7.19,gzrHo69oDTraHVGUXD_FBUSBf4fw
Cs0.05FA0.83MA0.12PbBr0.45I2.55,Cs; FA; MA,Pb,Br; I,,TiO2-np,Spiro-MeOTAD,Au,Chlorobenzene,DMF; DMSO,False,100.0,Spin-coating,Ar,0.1,False,1.17,22.67,0.725,20.58,gzvRVWoI3k-fNxxUH895_4YE66NJ
MAPbI3,MA,Pb,I,1.6,TiO2-c | TiO2-mp,Spiro-MeOTAD,Au,Unknown,DMF >> IPA,False,Unknown >> 95.0,Spin-coating >> Spin-coating,Unknown >> Air,0.08,False,0.963,16.79,0.69,11.14,gzwm_AR5tRmc4Q30z9lwmW1kgmrS
MAPbI3,MA,Pb,I,1.61,MoS2-nanosheets,Spiro-MeOTAD,Au,Unknown,DMF; DMSO >> IPA,False,60 >> 100,Spin-coating >> Spin-coating,N2 >> N2,0.055,False,0.98,19.5,0.73,13.79,gzzjoX3_k4382ja1ZpPl4UuYPWkG
FA0.59MA0.41PbI3,FA; MA,Pb,I,,TiO2-c,Spiro-MeOTAD,Au,Unknown,none >> none >> IPA,False,Unknown >> Unknown >> 100.0,Evaporation >> Gas reaction >> Washing,Vacuum >> MAI; Vacuum; FAI >> N2,0.09,False,0.98,22.2,0.67,15.8,h-0VbsACJmq2YsNdfOU7V6cTtMj8
MAPbI3,MA,Pb,I,1.6,C60 | BCP | LiF,PEDOT:PSS,Al,Unknown,DMF; DMSO,False,65; 100,Spin-coating,Air,0.0177,False,0.9,16.9,0.71,11.0,h-HCo9TxtV2zA-vmcQlshZUrRJ_i
MAPbI3,MA,Pb,I,1.6,TiO2-c,Spiro-MeOTAD,Au,Unknown,DMF >> IPA,False,90.0 >> 120.0,Spin-coating >> Spin-coating,N2 >> N2,0.16,False,1.0,17.5,0.58,10.5,h-LDV0b8rKgJmgX5SIAv-GoYqkGt
Cs0.05FA0.79MA0.16PbBr0.51I2.49,Cs; FA; MA,Pb,Br; I,,SnO2-c,Spiro-MeOTAD,Au,Chlorobenzene,DMF; DMSO,False,100,Spin-coating,N2,0.0314,False,1.07,21.7,0.81,18.8,h-bVr2BjvTiKXGWKX4mR5CWiROsG
MAPbI3,MA,Pb,I,1.6,ITIC,Spiro-MeOTAD,Au,Unknown,DMSO; GBL,False,100.0,Spin-coating,N2,0.09,False,1.01,19.94,0.5670000000000001,11.41,h-qX3hWZqjn9JV0tz3IvKBZf1MKY
Cs0.25FA0.75PbBrI2,Cs; FA,Pb,Br; I,,TiO2-c | TiO2-mp,PTAA,Au,Chlorobenzene,DMF; GBL,False,100.0,Spin-coating,N2,0.1764,False,,,,,h-sotPYfqm8LhYc4PLel_Q8Mzy0d
FA0.7MA0.3PbBr0.3I2.9,FA; MA,Pb,Br; I,,SnO2-np | PCBM-60,Spiro-MeOTAD,MoO3 | Au,Unknown,DMF; DMSO >> IPA,False,Unknown >> 100,Spin-coating >> Spin-coating,Unknown,0.0676,False,1.09,21.7,0.67,16.0,h02kH6IUMd0kYfnYnIUYIwSiNFnm
MAPbI3,MA,Pb,I,1.6,TiO2-c | TiO2-mp,Spiro-MeOTAD,Au,Unknown,GBL,False,80.0,Spin-coating,Unknown,0.13,False,0.79,16.1,0.61,7.9,h04VheWyQO6zrARIl0j9hyDSLblb
MAPbI3,MA,Pb,I,1.6,TiO2-c | TiO2-mp,Spiro-MeOTAD,Au,Unknown,DMF,False,Unknown,Spin-coating,Unknown,0.1,False,0.96,15.59,0.57,8.64,h0BPHNC9_dQiMOHBOdi0xIdaOLcF
MAPbI3,MA,Pb,I,1.6,PCBM-60 | BCP,PTAA | PFN,Cu,Diethyl ether,DMF; DMSO,True,100.0,Spin-coating,N2,0.1,False,1.14,18.3,0.68,14.3,h0EBxN6CVzE1Leco0IdIy84XjATc
MAPbI3,MA,Pb,I,1.6,PCBM-70 | Bphen,PEDOT:PSS,Ag,Unknown,DMF,False,Unknown,Spin-coating,N2,0.0725,False,0.94,21.76,0.7,14.36,h0Xdv4lbhTmEPMbxeasNCT0g8yCa
MAPbI3,MA,Pb,I,1.6,CPTA,Spiro-MeOTAD,Au,Chlorobenzene,DMF; DMSO,False,80.0,Spin-coating,N2,0.1,False,1.075,22.05,0.7240000000000001,17.15,h0Y6bTYWfs912easQ5-Au2i4-VWP
FA0.83MA0.17PbBr0.51I2.49,FA; MA,Pb,Br; I,,TiO2-c,Spiro-MeOTAD,Au,Chlorobenzene,DMF,False,170; 100,Spin-coating,N2,0.1,False,1.097,22.33,0.76,18.6,h0bEVRZ3IiEHWX3I4cF4kPCYHA08
MAPbI3,MA,Pb,I,1.6,PCBM-60,PEDOT:PSS,Ag,Unknown,none,False,150.0,Co-evaporation,Vacuum,0.12,False,0.88,14.71,0.57,7.57,h0fzxgWgGZLX4Pp4-4oELRE9rIj8
MAPbI3,MA,Pb,I,1.5,SnO2-c,Spiro-MeOTAD,Ag,Unknown,DMF,False,100.0,Spin-coating,N2,0.045,False,1.05,22.94,0.615,13.1,h0kCFE-mb8-oxVF_8h_ZFRvsh7HO
MAPbI3,MA,Pb,I,1.6,TiO2-c,Spiro-MeOTAD,Cu | Au,Ethyl ether,DMF; DMSO,False,65; 100,Spin-coating,N2,0.14,False,1.02,17.2,0.68,11.9,h0zYECFIH7pRnd80EgNHsb6B0AJC
FA0.28MA0.72PbI3,FA; MA,Pb,I,,TiO2-c | PCBM-60,Spiro-MeOTAD,Ag,Unknown,DMF >> IPA,False,Unknown >> 100.0,Spin-coating >> Spin-coating,N2 >> N2,0.075,False,1.0,21.6,0.66,14.2,h17WakVNZH5HbcmBwkTtahZ45iWF
FA0.83MA0.17PbI3,FA; MA,Pb,I,,SnO2-c,Spiro-MeOTAD,Au,Unknown,DMF; DMSO >> IPA,False,Unknown >> 150.0,Spin-coating >> Spin-coating,Air >> Air,0.0883,False,,,,,h1BgsAdq0OExBjeYL9ldveSkGmXo
MAPbI3,MA,Pb,I,1.6,TiO2-c,Spiro-MeOTAD,Au,Diethyl ether,DMF; DMSO,False,50; 100,Spin-coating,Air,0.09,False,0.97,19.16,0.6459999999999999,11.83,h1G3Mk7-PW_32aGyWX_FY5R7O1l5
MAPbI3,MA,Pb,I,1.6,TiO2-c,Spiro-MeOTAD,Ag,Chlorobenzene,DMF; DMSO,False,Unknown,Spin-coating,Unknown,0.05,False,1.06,15.73,0.679,12.8,h1HMkMlOC-4X3b7VLVikdMLxPaxr
Cs0.24FA0.76PbBrI,Cs; FA,Pb,Br; I,,SnO2-c,Spiro-MeOTAD,Au,Unknown,none >> none >> none,False,160,Evaporation >> Evaporation >> Gas reaction,Vacuum >> Vacuum >> N2,,False,1.014,21.05,0.687,14.67,h1SWKdV4BoFjRXQ61kf0_NsgUj5m
Cs0.125FA0.875PbBr0.375I2.625,Cs; FA,Pb,Br; I,,TiO2-c | TiO2-mp,Spiro-MeOTAD,Au,Diethyl ether,DMF; DMSO,False,140.0,Spin-coating,Unknown,0.125,False,1.056,22.555,0.731,17.41,h1i-TQ7imm8FLEHSirID4uNzMD4i
MAPbI3,MA,Pb,I,1.6,TiO2-c,Yih-2,Au,Unknown,DMF,False,Unknown,Spin-coating,N2,0.09,False,0.92,13.89,0.67,8.56,h1qyhIy2Gqb63lfVZx2u6fzYXwp4
MAPbI3,MA,Pb,I,1.6,TiO2-c | TiO2-mp,Spiro-MeOTAD,Au,Unknown,DMF; DMSO >> IPA >> IPA,False,Unknown >> Unknown >> 70.0,Spin-coating >> Dropcasting >> Spin-coating,Air >> Air >> Air,0.125,False,0.996,17.46,0.56,9.74,h1tUGAfX9wJDof83IWc7rp1hYCsR
MAPbI3,MA,Pb,I,1.6,C60,SWCNTs | P3HT,none,Diethyl ether,DMF; DMSO,False,65; 100,Spin-coating,Unknown,0.1,False,0.94,21.6,0.6679999999999999,13.6,h286xBo1aRmeg5979buRoSAWpIz_
MAPb1.0I3,MA,Pb,I,1.6,TiO2-c,P3HT,Au,Unknown,DMF,False,90; 125,Spin-coating,N2,0.096,False,0.968,20.9,0.7140000000000001,14.4,h288DEz7lCbAESfRhc7A1l57N_8v
(ThMA)2FA4Pb5I16,(ThMA); FA,Pb,I,1.5,PCBM-60 | BCP,PEDOT:PSS,Ag,Unknown,DMF,False,100,Spin-coating,N2,0.1,False,0.936,22.57,0.7190000000000001,15.18,h2BvimOU_rVzgG8tWvUu0mvffaB-
MAPbI3,MA,Pb,I,1.5,TiO2-c | TiO2-mp,Spiro-MeOTAD,Au,Unknown,GBL,False,100,Spin-coating,Unknown,0.207,False,0.87,16.1,0.57,8.0,h2CFXGdWSs6gW6Vi2I2lSw1Ic8Uj
Cs0.1FA0.7MA0.2PbBr0.5I2.5,Cs; FA; MA,Pb,Br; I,,PCBM-60 | Bphen,PEDOT:PSS,Al,Toluene,DMF,False,Unknown,Spin-coating,N2,0.04,False,1.06,18.21,0.73,14.09,h2FpTFeEs1xUcKXdJnm-oQWaLFzM
MAPbI3,MA,Pb,I,1.6,TiO2-c | TiO2-mp,PTAA,Au,Chlorobenzene,DMSO,False,100.0,Spin-coating,Unknown,0.16,False,1.05,22.64,0.747,17.74,h2PnE4H-VbYa6FbsTAAruVByyux9
Cs0.05FA0.79MA0.16PbBr0.51I2.49,Cs; FA; MA,Pb,Br; I,,SnO2-np,CuSCN | MoOx,ITO | Au-grid,Chlorobenzene,DMF; DMSO,False,130,Spin-coating,Unknown,,False,1.02,19.2,0.636,12.2,h2PyCOZIC-SxFsU8MbuAr-4wC4oh
MAPbI3,MA,Pb,I,1.6,TiO2-c | TiO2-mp,PBDTT-FTTE,Ag,Unknown,DMF >> IPA,False,70.0 >> 100.0,Spin-coating >> CBD,Unknown,0.16,False,0.93,20.59,0.61,11.6,h2rGjsWWo_A9s1WeTI4fLk5MGVLY
MAPbI3,MA,Pb,I,1.6,C60 | BCP,P3OT,Cu,Toluene,DMSO; GBL,False,100.0,Spin-coating,N2,0.06,False,1.06,21.0,0.74,17.0,h2uDVo2pFjs955iz2gO2vsgBBUyL
MAPbI3,MA,Pb,I,1.6,TiO2-c | TiO2-mp,Spiro-MeOTAD,Au,Unknown,DMF; DMSO,False,100.0,Spin-coating,Air,0.12,False,0.8190000000000001,13.79,0.6759999999999999,7.63,h3-oPX-MlWRXUbM27drIG675Gp7J
FA0.75MA0.25PbBr0.25I2.78,FA; MA,Pb,Br; I,,SnO2-np,Bp-OMe,Au,Diethyl ether,DMF; DMSO,False,Unknown,Spin-coating,Air,0.12,False,,,,13.29,h3BzIkAv6GpA_HEKzFFrT3SsQtc-
MAPbI3,MA,Pb,I,1.6,TiO2-c,Spiro-MeOTAD,Au,Unknown,H2O >> Hexane; IPA,False,Unknown >> 25.0,Electrodeposition >> CBD,Air >> Air,0.071,False,1.029,13.5,0.63,8.8,h3CR4iuFhS7BOmY4XuX-zwg94Eby
MAPbI3,MA,Pb,I,1.6,TiO2-c | TiO2-mp,Spiro-MeOTAD,Au,Unknown,GBL,False,100.0,Spin-coating,Unknown,0.1,False,0.84,15.35,0.72,9.3,h3E2hhSEzqE3n4XCjzkE1Ryd7tCP
MAPbI3,MA,Pb,I,1.6,TiO2-c | TiO2-mp,Ph-TPA-2A,MoO3 | Ag,Chlorobenzene,DMF; DMSO,False,100.0,Spin-coating,Unknown,0.1,False,1.04,19.8,0.61,17.4,h3EddtkOiE3tB7C03p93uXy8f3ZI
FA0.85MA0.15PbBr0.45I2.55,FA; MA,Pb,Br; I,,TiO2-c | TiO2-mp,Spiro-MeOTAD,Au,Chlorobenzene,DMF; DMSO,False,100.0,Spin-coating,N2,0.1,False,1.08,22.03,0.7140000000000001,16.99,h3HgQ73kp2OrV9sE1uciFhzh2ezq
FA0.85MA0.15PbBr0.45I2.55,FA; MA,Pb,Br; I,,TiO2-c | TiO2-mp,Spiro-MeOTAD,Au,Chlorobenzene,DMF; DMSO,False,100.0,Spin-coating,Unknown,0.159,False,,,,15.04,h3OcK1Pq0H1mirz1hGC6H-n7ZsdP
MAPbI3,MA,Pb,I,1.6,TiO2-c | TiO2-mp,Spiro-MeOTAD,Ag,Chlorobenzene,DMF,False,100.0,Spin-coating,Unknown,0.16,False,1.048,23.61,0.7170000000000001,17.75,h3RtKl_BTaAw3eXbp3jeK5koGFR7
MAPbI3,MA,Pb,I,1.6,PCBM-60 | BCP,XSln1453,Ag,Unknown,DMF; DMSO,False,100,Spin-coating,N2,0.1,False,1.023,19.28,0.642,12.58,h3WHnNl8TUwB5gaK-LHZq--dDRdI
Cs0.07FA0.78MA0.15PbBr0.51I2.49,Cs; FA; MA,Pb,Br; I,,TiO2-c,Spiro-MeOTAD,Au,Unknown,DMF; DMSO,False,100.0,Spin-coating,N2,0.1,False,1.1,22.15,0.73,17.85,h3WNnHoFCd8rYxhzn7PAExjZtYGK
FA0.83MA0.17PbBr0.51I2.49,FA; MA,Pb,Br; I,1.63,TiO2-c,Spiro-MeOTAD,Au,Chlorobenzene,DMF; DMSO,False,100,Spin-coating,Unknown,0.05,False,1.13,22.15,0.722,18.07,h3Yl_RccIRcAZtqaUlhlBq8IIGSm
MAPbI3,MA,Pb,I,1.6,TiO2-c | TiO2-mp,Spiro-MeOTAD,Au,Unknown,DMF; DMA >> IPA,False,Unknown >> 100.0,Spin-coating >> CBD,Unknown,0.06,False,0.975,19.0,0.61,11.0,h3ai8OF6sXvpToiUDzDi4vjxUwbD
Cs0.125FA0.875PbBr0.375I2.625,Cs; FA,Pb,Br; I,,SnO2-c,Spiro-MeOTAD,Au,Diethyl ether,DMF; DMSO,False,145.0,Spin-coating,Unknown,0.125,False,1.06,21.36,0.54,12.25,h3grkvp79KlZ6hYwoAzcfHt7AIZt
MAPbI3,MA,Pb,I,1.6,TiO2-c,Spiro-MeOTAD,Ag,Unknown,DMF >> IPA,False,Unknown >> 100,Spin-coating >> Spin-coating,N2 >> N2,0.1,False,0.898,16.07,0.521,7.24,h3rxDKvYh4sQq6O8Sv_3i1X8Nq9f
MAPbI3,MA,Pb,I,1.6,PEIE | PCBM-60,P3HT,Au,Diethyl ether,DMF; DMSO,False,65; 100,Spin-coating,Air,1.0,False,0.862,20.81,0.622,11.16,h3uVHY4xLBbJfx7OiLUTnnvumj7N
MAPb0.97Sr0.03I3,MA,Pb; Sr,I,,TiO2-c,Spiro-MeOTAD,Au,Unknown,DMF,False,100.0,Spin-coating,N2,0.09,False,0.9,18.4,0.647,10.7,h4DZHdVDE2jRvN_-AXQq-kL1NgIm
MAPbI3,MA,Pb,I,1.6,TiO2-c | TiO2-nw,PTAA,Au,Unknown,GBL,False,Unknown,Spin-coating,Air,0.09,False,1.068,17.23,0.71,13.07,h4QfZXjhmnOAs61XIpp0DvRIUlLp
MAPbI3,MA,Pb,I,1.6,TiO2-c | TiO2-mp,none,Carbon,Unknown,DMF >> IPA,False,100.0 >> 100.0,Spin-coating >> CBD,Air >> Air,0.1,False,0.952,21.32,0.652,13.24,h4i_QooyA53UMZJrdsb414bgxKdO
MAPbI3,MA,Pb,I,1.6,TiO2-c | TiO2-mp,Spiro-MeOTAD,Ag,Chlorobenzene,DMF,False,100.0,Spin-coating,N2,0.09,False,1.01,18.63,0.6890000000000001,12.97,h4k9tXQlLFpqMRcRVgumA4h6eRFD
MAPbI3,MA,Pb,I,1.6,PCBM-60 | PFN,p-PFP-O | PTAA,Al,Diethyl ether,DMF; DMSO,False,100.0,Spin-coating,N2,0.0464,False,1.09,20.8,0.79,18.0,h4lAQ1uZv6zKH07ePHctPwjbNgcm
Cs0.05FA0.79MA0.16PbBr0.51I2.49,Cs; FA; MA,Pb,Br; I,,TiO2-c | TiO2-nw,Spiro-MeOTAD,Au,Chlorobenzene,DMF; DMSO,False,100.0,Spin-coating,N2,0.5,False,1.077,20.78,0.722,16.17,h4qbJZRh3IFZOFXx3iRKlvBxxnK5
MAPbI3,MA,Pb,I,1.6,TiO2-c,F16CuPc | Spiro-MeOTAD,Au,Chlorobenzene,DMSO; GBL,False,100.0,Spin-coating,N2,0.0725,False,1.145,22.9,0.77,20.2,h4vwcmSyBnMA5Q8D2jx6is6Ua8sJ
Cs0.08FA0.78MA0.14PbBr0.42I2.38,Cs; FA; MA,Pb,Br; I,1.61,SnO2-c | SnO2-c,NiO-np,Au,Chlorobenzene,DMF; DMSO,False,100.0,Spin-coating,Unknown,0.19,False,1.02,21.86,0.427,9.55,h55FCbe-om_WlZYf3yGNCqRWkD1_
FA0.85MA0.15PbBr0.45I2.55,FA; MA,Pb,Br; I,1.51,TiO2-c | TiO2-mp,POZ10,Au,Chlorobenzene,DMF; DMSO,False,100.0,Spin-coating,Unknown,0.13,False,1.09,22.58,0.7290000000000001,17.92,h5B9GvdFST9mDY_Q6A9ZczJqGcbe
FA0.85MA0.15PbBr0.45I2.55,FA; MA,Pb,Br; I,,TiO2-c | TiO2-mp,YN3,Au,Chlorobenzene,DMF; DMSO,False,100.0,Spin-coating,N2,0.1,False,1.12,22.43,0.75,18.84,h5N3ISLVbAozjwFcbplS1-U52zIa
MAPbI3,MA,Pb,I,1.6,TiO2-c | TiO2-mp,Spiro-MeOTAD,Au,Unknown,DMF; DMSO,False,125.0,Doctor blading,Air,0.11,False,1.07,22.01,0.7,16.11,h5OqoT8PgI1cw_AM4Fg7LgW-veCB
FA0.7MA0.3Pb0.7Sn0.3I3,FA; MA,Pb; Sn,I,1.26,PCBM-60 | ZnO-np,PEDOT:PSS,Al,Unknown,DMF; DMSO >> IPA,False,Unknown >> 130.0,Spin-coating >> Spin-coating,N2 >> N2,0.06,False,0.72,19.0,0.72,9.7,h5SWW_4kgMIHq8B2UW1B7btV0lzC
Cs0.05FA0.76MA0.19PbBr0.6I2.4,Cs; FA; MA,Pb,Br; I,,TiO2-c | TiO2-mp,Spiro-MeOTAD,Au,Chlorobenzene,DMF; DMSO,False,100.0,Spin-coating,N2,0.12,False,1.1,21.82,0.7290000000000001,16.22,h5St5OzClkFPJZgMReDBBBdlQ4sI
MAPbI3,MA,Pb,I,1.6,PCBM-60,PEDOT:PSS,Ag,Unknown,DMF,False,80.0,Spin-coating,Unknown,0.0725,False,0.85,16.68,0.62,10.6,h5ToMvM9M2fYegswqrnT6Xc93cYJ
MAPbI3,MA,Pb,I,1.6,PCBM-60 | LiF,NiO-c,Al,Toluene,GBL,False,100.0,Spin-coating,N2,0.14,False,1.019,16.7,0.715,12.17,h5ggylmdoShwCCaDkxtfKcThG6BR
Cs0.20FA0.80PbBr1.2I1.8,Cs; FA,Pb,Br; I,,TiO2-c | TiO2-mp,Spiro-MeOTAD,Ag | IZO,Unknown,DMF; DMSO >> IPA,False,45.0 >> 100.0; 150,Spin-coating >> CBD,N2 >> N2,0.09,False,0.92,15.71,0.7,10.03,h5neLwt6fbsff5J5_G_8aLzfCNIp
MAPbI3,MA,Pb,I,1.6,TiO2-c,Spiro-MeOTAD,Au,Unknown,acetonitrile; Methylamine,False,100.0,Spin-coating,N2,0.1,False,1.03,19.3,0.6859999999999999,13.6,h5o9G5JE-ZUlmG-M369jHQzUPY1Z
MAPbI3,MA,Pb,I,1.6,PCBM-60 | BCP,P3CT-N,Ag,Chlorobenzene,DMF,False,100.0,Spin-coating,Unknown,0.09,False,0.98,19.24,0.63,12.69,h5qgmc9ZPSs0Au7PJkC2hZQSZRVw
MAPbI3,MA,Pb,I,1.6,PCBM-60 | C60 | BCP,PEDOT:PSS,Al,Unknown,DMF,False,100.0,Spray-coating,N2,0.1,False,0.9,16.36,0.65,9.7,h5yi2gg20aMRPLYhMk4zxsaxSpMj
Cs0.05FA0.79MA0.16PbBr0.47I2.53,Cs; FA; MA,Pb,Br; I,1.59,SnO2-c,Spiro-MeOTAD,Carbon,Chlorobenzene,DMF; DMSO,False,100,Spin-coating,N2,0.115,False,0.97,21.3,0.598,12.4,h68HfVlViK3kwBv3T2U_NFltVrbg
MAPbI3,MA,Pb,I,1.6,PCBM-60 | Bphen,PEDOT:PSS,Ag,Chlorobenzene,Unknown,False,100.0,Spin-coating,N2,0.18,False,0.96,16.56,0.78,12.4,h6K6JweCsHHhkaCB3W7hqYZIKcst
MAPbI3,MA,Pb,I,1.6,PCBM-60,PEDOT:PSS,Al,Unknown,DMF >> IPA,True,100.0 >> 100.0,Spin-coating >> Spin-coating,Air >> Air,0.1,False,0.86,18.06,0.735,11.41,h6Pm5_2YxeIaj-AP4xbRPvEMJI-b
(NH4)3.4FA0.15MA2.04Pb4.4Br0.45I13.94,(NH4); FA; MA,Pb,Br; I,,TiO2-c | TiO2-mp,Spiro-MeOTAD,Au,Chlorobenzene,DMF; DMSO,False,100.0,Spin-coating,Unknown,0.1,False,0.96,15.5,0.575,8.51,h6Skb6cz_cMbUhfckoP8pIFDK4lt
MAPbI3,MA,Pb,I,1.5,SnO2-c,Spiro-MeOTAD,Au,Unknown,none >> none,False,Unknown >> 130.0,Evaporation >> Evaporation,Vacuum >> Vacuum,0.1,False,0.901,21.75,0.5489999999999999,10.78,h6Xf5m_kQGiuA7SBrToXuMe8oMcW
FA0.85MA0.15PbI3,FA; MA,Pb,I,,PCBM-60 | BCP,NiO-c,Ag,Toluene,DMF; DMSO,True,130.0,Spin-coating,N2,0.1,False,0.96,21.8,0.684,14.3,h6cqtthTJ7hSFQWinG05lAxjlOCY
Cs0.17FA0.83PbBr0.51I2.49,Cs; FA,Pb,Br; I,,ZTO | SnO2-c | C60,PTAA,Au,Unknown,DMF; DMSO,False,100.0,Spin-coating,Dry air,0.12,False,0.94,19.7,0.61,11.4,h6hrh77mRhP_6lMOw0E841lpco6n
FA0.85MA0.15PbBr0.45I2.55,FA; MA,Pb,Br; I,,SnO2-c,Spiro-MeOTAD,Au,Ethyl acetate,DMF; DMSO,False,120.0,Spin-coating,Unknown,0.16,False,1.011,21.15,0.695,14.86,h6wSLdm_l-tWOazOKhHExjUzNlcG
MAPbI3,MA,Pb,I,1.58,PCBM-60 | BCP,NiO-c,Ag,Toluene,DMSO,False,100.0,Spin-coating,N2,0.1,False,0.91,12.75,0.67,7.84,h7GdWjGcjlBriwSg9UZH2RpakSCs
FA0.85MA0.15PbBr0.45I2.55,FA; MA,Pb,Br; I,1.51,TiO2-c | TiO2-mp,IDT1,Au,Chlorobenzene,DMF; DMSO,False,100.0,Spin-coating,N2,0.105,False,1.11,21.94,0.763,18.51,h7IkO_e3EfbZj5_WFOR0wxK1ljeG
MAPbI3,MA,Pb,I,1.6,TiO2-c | TiO2-mp,Spiro-MeOTAD,Au,Unknown,DMF; DMSO >> IPA >> none,False,100.0 >> 100.0 >> Unknown,Spin-coating >> CBD >> Gas reaction,N2 >> N2 >> MAI; N2,0.1,False,0.82,19.09,0.46,7.4,h7Ldh3mRipfSuJkxxSgXRh7z-BDW
MAPbI3,MA,Pb,I,1.6,PCBM-60 | AZO-np,PEDOT:PSS,Ag-nw,N2,DMF; DMSO,False,110.0,Spin-coating,N2,0.1,False,1.0,12.61,0.7,8.8,h7PxsT1XjawLBHeVixDMglFM2E5V
MAPbI3,MA,Pb,I,1.6,Phenyltrichlorosilane | PCBM-60,PEDOT:PSS,Ca | Al,Vacuum,DMF,False,Unknown,Spin-coating,Unknown,0.07,False,0.88,17.43,0.7,10.71,h7R4-FODbJ72h4IYHyEmJTFt2_w1
MAPbI3,MA,Pb,I,1.55,SnO2-np,Spiro-MeOTAD,Ag,Vacuum,DMF; DMSO,False,100.0,Spin-coating,Air,0.09,False,1.09,22.29,0.77,18.71,h7l6Hpw_h3TxWf5Xrn7aFBj5BowG
Cs0.17FA0.83PbBr0.75I2.25,Cs; FA,Pb,Br; I,1.68,C60 | BCP,PTAA,Ag,Dry air,DMF; DMSO,False,100.0,Spin-coating,Unknown,0.12,False,1.1,19.4,0.81,17.4,h7mjHxHaDLUq9PuW-oPG9bqdk6Sk
MAPbI3,MA,Pb,I,1.6,PCBM-60,PEDOT:PSS,Ca | Al,Unknown,none >> IPA,False,Unknown >> 115,Evaporation >> CBD,Vacuum >> Ar,0.12,False,0.99,19.76,0.66,12.91,h7tg2ysRSgxt_eC3PUIFd59tl1f5
MAPbI3,MA,Pb,I,1.55,CdS,Spiro-MeOTAD,Au,Toluene,DMSO; GBL,False,100.0,Spin-coating,N2,0.12,False,1.02,15.58,0.58,9.24,h7yu0VfWkhM70l_wfaxj2PSG3lyW
MAPbI3,MA,Pb,I,1.6,TiO2-c | TiO2-mp | ZrO2-mp,none,Carbon,Unknown,DMF,False,100.0,Drop-infiltration,Dry air,9.13,False,0.95,20.2,0.73,13.7,h8-MFFB255PzgIc9O-jqmJoI-jyQ
MAPbI3,MA,Pb,I,1.6,PCBM-60,PEDOT:PSS,Ca | Ag,Ether,Unknown,False,60; 100,Spin-coating,N2,0.1,False,0.93,23.34,0.644,13.81,h87BSD5B-hqf2TKxNuUpp03rY8R1
MAPbI3,MA,Pb,I,1.63,PCBM-60 | BCP,PEDOT:PSS,Ag,Chlorobenzene,DMSO; GBL,False,Unknown,Spin-coating,N2,0.0314,False,0.9,16.6,0.76,11.3,h88m89UaUfcfyJyqWUBqKi9FL_Tf
Cs0.05FA0.79MA0.16PbBr0.51I2.49,Cs; FA; MA,Pb,Br; I,1.59,TiO2-c | TiO2-mp,asy-PBTBDT,Au,Chlorobenzene,DMF; DMSO,False,100.0,Spin-coating,N2,0.09,False,1.14,22.2,0.7959999999999999,18.9,h8FWvdERrY5Tce5x8ES05MsC7Pq4
Cs0.05FA0.79MA0.16PbBr0.49I2.51,Cs; FA; MA,Pb,Br; I,,TiO2-c | TiO2-mp,Spiro-MeOTAD,Au,Chlorobenzene,DMF; DMSO,False,100.0,Spin-coating,N2,0.16,False,1.105,23.3,0.69,17.7,h8MzeifiWiaz0RLgV73laY4-B2TL
MAPbI3,MA,Pb,I,1.6,SnO2-np,Spiro-MeOTAD,Au,Diethyl ether,DMF,False,75.0,Spin-coating,Unknown,0.102,False,1.0,21.0,0.6,12.5,h8_PqlAD7y6OCcFvykrQ6i8Tu5JZ
Cs0.08FA0.8MA0.12PbBr0.36I2.64,Cs; FA; MA,Pb,Br; I,,TiO2-c | TiO2-mp | SnO2-c,Spiro-MeOTAD,Au,Chlorobenzene,DMF; DMSO,False,100.0,Spin-coating,Unknown,0.16,False,1.09,23.32,0.768,19.0,h8pLHgjYJ6h0EKd6xFA7-unQhoOC
MAPbI3,MA,Pb,I,1.6,TiO2-c | TiO2-mp | Al2O3-mp,none,Carbon,Unknown,NMP >> IPA,False,Unknown,Drop-infiltration >> Spin-coating,Air >> Air,0.09,False,0.861,20.189,0.6679999999999999,11.6,h8x8kOTVD6RjkvjDewoBQZChPthu
MAPbI3,MA,Pb,I,1.6,TiO2,Spiro-MeOTAD,Ag,Chlorobenzene,DMF,False,100.0,Spin-coating,Unknown,0.09,False,0.897,18.961,0.595,10.19,h8zN3ZjV1Yqn5-HlFNSbme85nAmE
FA0.4MA0.6PbI3,FA; MA,Pb,I,,ZnO-c,Spiro-MeOTAD,Ag,N2,DMF,False,100.0,Spin-coating,N2,0.045,False,0.971,21.88,0.65,13.81,h95TOmGBsmh_LN6ovvPeKUDf1fB2
FA0.83MA0.17PbBr0.51I2.49,FA; MA,Pb,Br; I,1.62,TiO2-c | TiO2-mp,A102,Au,Chlorobenzene,DMF; DMSO,False,100.0,Spin-coating,Unknown,0.1,False,0.94,14.91,0.52,7.22,h95t69Ahja5lm4kLxPt2ApN_Qxn6
MAPbI3,MA,Pb,I,1.6,SnO2-np | LiF,Spiro-MeOTAD,Au,Toluene,Unknown,False,Unknown,Spin-coating,N2,0.06,False,1.15,21.62,0.737,18.33,h9A2nbQ98Mz6Nj3camsEEDh2ya7r
EA2MA5Pb6I19,EA; MA,Pb,I,1.61,C60,none,Carbon,Diethyl ether,DMF; DMSO,False,100.0,Spin-coating,N2,0.07065,False,1.018,21.14,0.552,11.59,h9BTugE-bNkJqmYLK_9w241UjHic
MAPbI3,MA,Pb,I,1.6,TiO2-c | TiO2-mp,Spiro-MeOTAD,Au,Unknown,DMF; DMSO >> IPA >> IPA,False,Unknown >> Unknown >> 70.0,Spin-coating >> Dropcasting >> Spin-coating,Air >> Air >> Air,0.125,False,1.075,22.35,0.74,17.78,h9Ix8Z93Vu06sFbOUr7v3C849SWJ
MAPbI3,MA,Pb,I,1.6,TiO2-c,Spiro-MeOTAD,Au,Unknown,Unknown,False,Unknown,Spin-coating,N2,0.07,False,0.98,23.0,0.7,16.0,h9LVmIOv95LvJielUMQ5xDmgXHkr
MAPbI3,MA,Pb,I,1.582,PCBM-60,NiO-c,Ag,Chlorobenzene,DMF; DMSO,False,100,Spin-coating,Air,0.1,False,1.04,22.8,0.728,17.01,h9MB7egu5gtYTmzrrzSyMZWHCX2K
FAPbBr0.45I2.55,FA,Pb,Br; I,,TiO2-c,Spiro-MeOTAD,Au,Unknown,DMF; DMSO >> IPA,False,100.0 >> 150.0,Ultrasonic spray >> CBD,Air >> Air,1.0,True,0.985,21.2,0.594,12.4,h9XlO9SIYONRArqqcjzB3nRnHib7
MAPbI3,MA,Pb,I,1.6,PCBM-60,PEDOT:PSS,Ag,Unknown,DMF >> none,False,100.0 >> Unknown,Spin-coating >> Recrystallization,Air >> Methyl amine,0.09,False,0.9,16.42,0.72,10.59,h9Zn9shU4_Q5K_7hRCZt4Yxj-SN4
MAPbI3,MA,Pb,I,1.6,PCBM-60 | ZnO-np,PEDOT:PSS,Al,Chlorobenzene,DMF; DMSO,False,Unknown,Spin-coating,Unknown,0.1,False,0.92,19.6,0.726,13.1,h9dHK4l9gTR6Z0MHyYKhkY2UVU-k
FAPbI3,FA,Pb,I,1.526,SnO2-np,Spiro-MeOTAD,Au,Vacuum,DMF; NNP,False,150.0,Spin-coating,Air,0.09,False,1.06,24.38,0.78,20.26,h9qeReWt3v3NX8qXPcEC_EXfzf6f
FA0.85MA0.15PbBr0.45I2.55,FA; MA,Pb,Br; I,,SnO2-np,Spiro-MeOTAD,Au,Chlorobenzene,DMF; DMSO,False,100.0,Spin-coating,Unknown,0.1,False,1.08,23.31,0.79,19.7,h9t1n7JZuY3g6kkVjsjFCv-xXoAg
MAPbI3,MA,Pb,I,,TiO2-c,Spiro-MeOTAD,Au,Unknown,DMF,False,25; 90; 120,Spin-coating,N2,0.0625,False,0.96,18.0,0.69,12.1,h9znM6ix2F7Zhl-6B_eBdV3oT4dh
CsPbI3,Cs,Pb,I,1.67,TiO2-c | TiO2-mp,none,Carbon,Unknown,DMF,False,200.0,Spin-coating,N2,0.0625,False,0.78,17.0,0.58,7.9,hA1VB-Xk2f966zm_1IuIO_UMiMQF
MAPbI3,MA,Pb,I,1.6,PCBM-60 | C60 | BCP,PCBZANT,Al,Unknown,DMF >> IPA,False,Unknown >> 100.0,Spin-coating >> Spin-coating,Air >> Air,0.05,False,0.95,21.03,0.775,15.5,hACkPsTPMLhSaP9GyQDYK0F4SbQC
FA0.85MA0.15PbBr0.45I2.55,FA; MA,Pb,Br; I,,TiO2-c | TiO2-mp,Spiro-MeOTAD,Au,Toluene,DMF; DMSO,False,100.0,Spin-coating,Unknown,0.15,False,1.051,23.35,0.754,18.51,hAKUZwPYHf0vE-Dd4mIWzVFSxr6Z
MAPbI3,MA,Pb,I,1.6,TiO2-c | TiO2-mp,Spiro-MeOTAD,Au,Chlorobenzene,DMF; DMSO,False,100.0,Spin-coating,N2,0.1,False,1.07,19.6,0.763,16.0,hAW3Ev7tAqr-wh8eLtrD6CC_eF-t
MAPbI3,MA,Pb,I,1.53,PCBM-60,Cu:Ni acetate,Al,Toluene,DMSO; GBL,False,100.0,Spin-coating,Air,0.1,False,0.98,19.1,,12.2,hAdts6f3gPtpOJLvLPhOVbD621Ju
FA0.9MA0.1PbBr0.1I2.9,FA; MA,Pb,Br; I,1.56,SnO2-c,Spiro-MeOTAD,Au,Unknown,DMF; DMSO >> IPA,False,Unknown >> 150.0,Spin-coating >> Spin-coating,Dry air >> Dry air,0.125,False,1.11,23.46,0.769,20.02,hAfMA3PyB7NKKbgkJQaX-L0-_ZrV
MAPbI3,MA,Pb,I,1.6,PCBM-70,PEDOT:PSS,Ag,Ethyl acetate,DMF; DMSO,False,100; 150,Spin-coating,Air,0.096,False,0.92,18.19,0.647,10.85,hArp4rILkCr5JhYFdyA1-LtkscCd
MAPbI3,MA,Pb,I,1.6,TiO2-c | TiO2-mp,Spiro-MeOTAD,Au,Unknown,DMF; DMSO >> IPA,False,Unknown >> 130.0,Spin-coating >> Spin-coating,N2 >> N2,0.089,False,1.01,19.7,0.6729999999999999,12.8,hAxFL9GAZW-o0ul9x5S5pAD1hXfo
Cs0.1FA0.85Rb0.05PbI3,Cs; FA; Rb,Pb,I,,TiO2-c | TiO2-mp,Spiro-MeOTAD,Au,Chlorobenzene,DMF; DMSO,False,100.0,Spin-coating,N2,0.1024,False,1.15,24.6,0.77,20.4,hB5EK_P6OtF0K_v6PFC5S5avvKWB
FA0.6MA0.4Pb0.4Sn0.6I3,FA; MA,Pb; Sn,I,1.25,C60 | BCP,PEDOT:PSS,Ag,Diethyl ether,DMF; DMSO,False,100.0,Spin-coating,N2,0.1,False,0.804,26.5,0.68,14.7,hBEBa3LaJyNBy-LD0ocfQWB-pJ9C
FA0.85MA0.15PbBr0.45I2.55,FA; MA,Pb,Br; I,,TiO2-c | TiO2-mp,PEDOT,Carbon,Chlorobenzene,DMF; DMSO,False,Unknown,Spin-coating,N2,0.09,False,1.03,23.3,0.67,16.1,hBIJHqu3QsW6GbLmXOb_D5j2OzT7
MAPbI3,MA,Pb,I,1.6,TiO2-c,Spiro-MeOTAD,Au,Toluene,DMSO; GBL,False,50; 100,Spin-coating,Unknown,0.1,False,1.078,21.67,0.715,16.71,hBIvLGpF2MriDU4HqPpJzWimZiKI
MAPbI3,MA,Pb,I,1.6,PCBM-60 | ZnO-np,PEDOT:PSS,Ag,Unknown,DMF; DMSO,False,65; 100,Spin-coating,Unknown,0.11,False,0.89,16.15,0.7240000000000001,19.23,hBUVjjC2yF8wcprkSqeDGGc1cxIW
MAPbI3,MA,Pb,I,1.6,a-PTCDI,PEDOT:PSS,Al,Unknown,DMF,False,110.0,Spin-coating,Unknown,0.1,False,0.897,14.43,0.65,8.4,hBdNBL2FGh8svvPs2PdZipeYCv7i
MAPbI3,MA,Pb,I,1.6,TiO2-c | PCBM-60,Spiro-MeOTAD,Au,Unknown,DMF; DMSO >> IPA,False,Unknown >> 100,Spin-coating >> Spin-coating,Air >> Air,0.1,False,1.12,18.22,0.5589999999999999,11.55,hBhCednOy-1XSurqZmrnMvRBZIsR
Cs0.17FA0.83PbBr0.51I2.49,Cs; FA,Pb,Br; I,,PCBM-60; PDI-DA,Spiro-MeOTAD,Ag,Chlorobenzene,DMF; DMSO,False,120.0,Spin-coating,Unknown,1.07,False,0.962,17.7,0.624,10.64,hBjFTR1nPC_J_nEzlpWZW6etfXk9
MAPbI3,MA,Pb,I,1.6,PCBM-60 | C60,NiO-c,Ag,Unknown,DMF,False,180.0,Spin-coating,N2,0.1,False,1.07,22.31,0.64,15.34,hBmKzGcftwuRd4jTfX3tEg_MitQc
MAPbI3,MA,Pb,I,1.6,TiO2-c | TiO2-mp,TPB-4-MOTPA,Au,Unknown,DMF >> IPA,False,90.0 >> Unknown,Spin-coating >> CBD,Air >> Air,0.08,False,0.8959999999999999,15.49,0.73,10.1,hBnuPBQLbcPonhhz56HJO9wJKFRP
MAPbI3,MA,Pb,I,1.6,TiO2-c | TiO2-mp,Spiro-MeOTAD,Ag,Unknown,DMF,False,Unknown,Spin-coating,N2,0.07,False,0.942,20.16,0.607,11.52,hBp5p1PPVheIzcctnCHyclIb6N2D
MAPbI3,MA,Pb,I,1.6,TiO2-nw,Spiro-MeOTAD,Au,Chlorobenzene,DMF; DMSO,False,100.0,Spin-coating,Unknown,0.12,False,1.019,20.38,0.687,14.27,hBxKW9y7bpyk4D5CSqENF6n7UEh0
MAPb0.92Sb0.08I3,MA,Pb; Sb,I,1.65,PCBM-60,NiO-c,Al,Unknown,DMF >> IPA,False,25.0 >> 100.0,Spin-coating >> Spin-coating,N2 >> N2,0.1,False,1.1,16.15,0.55,9.77,hBzcQltO2OKhGEhkjDf9mjVI8h0F
MAPbI3,MA,Pb,I,1.6,PCBM-60 | FPI-PEIE,PEDOT:PSS,Ag,Unknown,DMF,False,100.0,Spin-coating,Ar,0.1,False,0.96,19.32,0.58,10.76,hC0QdGLNZlnRazcAHpsy_yM-AR0O
FAPbBr3,FA,Pb,Br,,TiO2-c | TiO2-mp,Spiro-MeOTAD,Au,Unknown,DMF; DMSO >> IPA,False,80.0 >> 60.0,Spin-coating >> CBD,N2 >> N2,0.16,False,,,,,hCOEEl7OY_hcu7rOF4k22_B1qGB-
MAPbI3,MA,Pb,I,1.6,TiO2-c | TiO2-mp,Spiro-MeOTAD,Au,Unknown,DMF >> IPA,False,Unknown >> 40; 100; 130,Spin-coating >> CBD,N2 >> N2,0.1,False,0.85,21.96,0.5,9.43,hClpOlqN-wFaRDY3iRhPGXEX_4Q6
MAPbI3,MA,Pb,I,1.6,PCBM-60 | C60 | BCP,PEDOT:PSS,Ag,Toluene,DMSO; GBL,True,100.0,Spin-coating,Unknown,0.11,False,0.91,18.06,0.705,11.6,hCnMgJprSB5NpRa2DwSXhSUdcGuf
Cs0.01FA0.76MA0.14PbBr0.45I2.55,Cs; FA; MA,Pb,Br; I,,TiO2-c | TiO2-mp | SnO2-c,V1012,Au,Trifluorotoluene,DMF; DMSO,False,100.0,Spin-coating,N2,0.16,False,1.095,22.64,0.7659999999999999,18.98,hCzj1e2dby83OqAEo0c1A0LM3eI6
MAPbI3,MA,Pb,I,1.6,SnO2-c,Spiro-MeOTAD,Ag,Unknown,acetonitrile,False,100.0,Spin-coating,Dry air,0.0925,False,1.13,22.2,0.74,17.8,hD3ITkwuuZVn0RqUeqBEVqqnTemi
MAPbI3,MA,Pb,I,1.6,C60,Spiro-MeOTAD,Ag,Diethyl ether,DMF; DMSO,False,100,Spin-coating,N2,0.0757,False,1.0,18.25,0.664,12.08,hD4H9aYg7CcpLo9S64HDHpzyO-cv
Cs0.5FA0.4MA0.1PbBr0.51I2.49,Cs; FA; MA,Pb,Br; I,1.7,C60; Phlm | C60,TaTm | F6-TCNNQ; TaTm,Au,Unknown,none,False,Unknown,Co-evaporation,Vacuum,0.06,False,1.089,15.7,0.78,13.3,hD6J_t-I6FuSo15_xnRO68IdFC7k
MAPbI3,MA,Pb,I,1.6,TiO2-c | TiO2-mp,Spiro-MeOTAD,Au,Diethyl ether,DMF,False,50; 100,Spin-coating,Unknown,1.0,False,1.048,19.55,0.59,12.1,hD7L1tjxhXAds9yz2w8ocZynxxwl
Cs0.05FA0.79MA0.16PbBr0.51I2.49,Cs; FA; MA,Pb,Br; I,,TiO2-c | TiO2-mp | Sinapoyl malate,ZnP,Au,Diethyl ether,DMF; DMSO,False,120.0,Spin-coating,N2,0.11,False,1.12,23.15,0.7340000000000001,19.03,hDD_Q4X1GCgm0QLcuysMobJzAd1A
FA0.85MA0.15PbBr0.45I2.55,FA; MA,Pb,Br; I,,TiO2-c | TiO2-mp,Spiro-MeOTAD,Au,Chlorobenzene,DMF; DMSO,False,100.0,Spin-coating,Unknown,0.126,False,1.08,22.14,0.65,15.6,hDEL4W_ImsKwMcab10Dt8F0f5M7x
MAPbI3,MA,Pb,I,1.56,TiO2-c,Spiro-MeOTAD,Ag,Chlorobenzene,DMF,False,100.0,Spin-coating,N2,0.07,False,1.042,21.18,0.612,14.02,hDNVMFK4BfTdwvP9AE4IJxlRiAwN
MAPbI3,MA,Pb,I,1.6,ZnO-np,P3HT,Au,Unknown,DMF >> IPA,False,Unknown >> 100.0,Spin-coating >> Spin-coating,Unknown,0.13,False,1.02,18.9,0.55,10.7,hDY95EdcqzPopksD_zug6j43BJ7d
MAPbI3,MA,Pb,I,1.6,PCBM-60 | ZnO-np,PTAA,Al,Unknown,DMSO >> IPA,False,Unknown >> 90.0,Spin-coating >> Spin-coating,N2 >> N2,0.06,True,1.11,19.6,0.79,17.2,hDZMx_UeHJBPRCfw3hT4vGryaBEf
FA0.83MA0.17PbBr0.51I2.49,FA; MA,Pb,Br; I,,SnO2-c,Spiro-MeOTAD | PDPP4T,Au,Diethyl ether,DMF; DMSO,False,100,Spin-coating,Unknown,,False,,,,,hDd-wRtTHXh2R-fk6527_MZxZXKY
Cs0.05FA0.79MA0.16PbBr0.3I2.7,Cs; FA; MA,Pb,Br; I,,TiO2-c,CuPc(tBu)4,Au,Chlorobenzene,DMF; DMSO,False,100.0,Spin-coating,Ar,0.09,False,1.02,20.1,0.62,12.8,hDtgGXv4N-CYUFVTgZXEK6uvSCZx
Cs0.05FA0.81MA0.14PbBr0.45I2.55,Cs; FA; MA,Pb,Br; I,,C60 | BCP,PTAA,Cu,Toluene,DMF; DMSO,False,65.0; 100.0,Spin-coating,N2,0.1,False,1.1,22.0,0.79,19.16,hEEEIZRgCVgudREWapDGoBijPivF
Cs0.05FA0.79MA0.15PbBr0.51I2.49,Cs; FA; MA,Pb,Br; I,,TiO2-c | TiO2-mp,"S,N-Heteroacene 1",Au,Chlorobenzene,DMF; DMSO,False,100.0,Spin-coating,N2,0.16,False,1.043,22.5,0.7240000000000001,17.5,hEIw8cNFA_mB5uHkR7qXoqAQmyfo
Cs0.05FA0.79MA0.16PbBr0.75I2.25,Cs; FA; MA,Pb,Br; I,,SnO2-np,Spiro-MeOTAD,Au,Chlorobenzene,DMF; DMSO,False,135,Spin-coating,N2,,False,1.18,21.95,0.74,19.07,hEdz1QmmNJJX45YuxYuVYIz8003O
MAPbBrI2,MA,Pb,Br; I,,TiO2-c,PTAA,Au,Toluene,DMSO; GBL,False,Unknown,Spin-coating,Unknown,0.03,False,1.108,20.77,0.69,15.88,hErRMVue4PSpEKBsKql7WRjIwTIP
MAPbI3,MA,Pb,I,1.6,TiO2-c | TiO2-mp,Spiro-MeOTAD,Au,Chlorobenzene,DMSO,False,100,Spin-coating,Unknown,0.16,False,1.018,20.0,0.71,14.5,hF3HwuHsEz-ZL0TtULBnAeXv84aX
MAPbI3,MA,Pb,I,1.6,TiO2-c | TiO2-mp,Spiro-MeOTAD,Ag,Unknown,DMF >> IPA,False,Unknown >> 100.0,Spin-coating >> Spin-coating,Ar >> Ar,0.09,False,0.985,17.99,0.6579999999999999,11.65,hFFs7_C0tbucT_IwkB6spSwU20uO
MAPbI3,MA,Pb,I,1.6,PCBM-60,NiO-c,Ag,Toluene,DMSO; GBL,False,100.0,Spin-coating,Unknown,0.1,False,1.02,20.3,0.7,14.5,hFI-jK6gFv6LussxYUk5urWz7wEu
FA0.2MA0.8PbI3,FA; MA,Pb,I,,PTTI-1,PEDOT:PSS,Ag,Toluene,DMSO; GBL,False,100.0,Spin-coating,N2,0.1,False,0.981,18.16,0.593,10.56,hFKcItpD2tykw6ccHZ6kYAlGECTP
MAPbI3,MA,Pb,I,1.6,TiO2-c | TiO2-mp,Spiro-MeOTAD,Cu; Cu2O,Toluene,DMSO; GBL,False,100.0,Spin-coating,N2,0.09,False,0.95,22.57,0.6579999999999999,14.1,hFMi4nZg6Quz2seTde3lddhft8G0
MAPbI3,MA,Pb,I,1.62,PCBM-60 | Zr(acac)4,NiO-c,Al,Toluene,DMF,False,100.0,Spin-coating,N2,0.1,False,1.05,23.16,0.66,16.04,hFNCPZV8uGfAHiVvhbejBm_28X5j
MAPbI3,MA,Pb,I,1.6,TiO2-c,Spiro-MeOTAD,Au,Unknown,DMF,False,100.0,Spin-coating,Unknown,0.1,False,0.985,21.68,0.677,14.46,hFNVeIhZkRcioZGPRtn355O_f1YQ
MAPbI3,MA,Pb,I,1.6,ZnO-c,Spiro-MeOTAD,Au,Unknown,DMF >> IPA,False,Unknown >> 70.0,Spin-coating >> CBD,Unknown,0.04,False,0.92,17.28,0.71,11.3,hFblY-i_NprWdW_QnSweRsj2KjYK
(pF1PEA)2MA4Pb4I13,(pF1PEA); MA,Pb,I,1.6,PCBM-60,PEDOT:PSS,Al,Unknown,DMF,False,50.0,Spin-coating,Air,0.13,False,0.986,14.24,0.6629999999999999,9.31,hFfbMbGFR77E-seUaL9h48oguSJ_
MAPbI3,MA,Pb,I,1.6,TiO2-c | TiO2-mp | Al2O3-c | ZrO2-mp,none,Carbon,Unknown,GBL,False,50.0,Drop-infiltration,Unknown,0.107,False,0.942,22.84,0.62,13.43,hFkdf4TrsQPqtWpFRzpfWa0u59mU
MAPbI3,MA,Pb,I,1.6,PCBM-60 | bis-C60,NiO-c,Ag,Toluene,DMSO; GBL,False,100.0,Spin-coating,N2,0.0314,False,1.06,16.83,0.627,11.2,hFrnPQUyYWst-JNdA3wFJiSCMJxZ
MAPbI3,MA,Pb,I,1.6,PCBM-60 | BCP,Polyacrylonitrile-grafted rGO,Ag,Unknown,Cyclohexyl-2-pyrrolidone; DMF,False,100.0,Spin-coating,N2,0.0464,False,0.96,15.8,0.726,11.0,hFzhLwSWnz2MpbQo2FBAix4np27M
FA0.85MA0.15PbBr0.45I2.55,FA; MA,Pb,Br; I,,TiO2-c | TiO2-mp,TPA-TPM,Au,Chlorobenzene,DMF; DMSO,False,Unknown,Spin-coating,Air,0.1,False,1.06,20.97,0.75,16.76,hG2RPVVr9vg1blvpNAkJqZFBvW1z
MAPbI3,MA,Pb,I,1.6,PCBM-70 | ZrO2,PEDOT:PSS,Ag,Unknown,DMF >> IPA,False,70.0 >> 100.0,Spin-coating >> Spin-coating,Unknown,0.1,False,0.99,21.02,0.752,15.85,hGD4D643eTdRZKvJsA92chpG6GMG
MAPbI3,MA,Pb,I,1.6,PCBM-60 | BCP,NiMgLiO,Ag,Diethyl ether,DMF; DMSO,False,100.0,Spin-coating,Unknown,0.09,False,,,,,hGNp2OVIATYerXReQLWNK4QqCbc8
MAPbI3,MA,Pb,I,1.6,TiO2-c | TiO2-mp,Spiro-MeOTAD,Au,Unknown,DMF >> IPA,False,70.0 >> 70.0,Spin-coating >> Spin-coating,Unknown,0.1,False,0.86,17.3,0.64,9.6,hGu4kXMaW35mXZyaf7axHIp5MLmP
MAPbI3,MA,Pb,I,1.62,PCBM-60 | BCP,NiO-c,Ag,Chlorobenzene,DMSO; GBL,False,100.0,Spin-coating,Air,0.25,False,1.08,23.41,0.755,19.11,hGxeWbHZ0IWVl01Hn17w43bzW1aJ
Cs0.05FA0.79MA0.16PbBr0.51I2.49,Cs; FA; MA,Pb,Br; I,,C60 | BCP,PTAA,Cu,Diethyl ether,DMF; DMSO,False,100.0,Spin-coating,N2,0.06,False,,,,19.7,hHKGRwyTDN27QCV6mtNg33bqEzJl
FA0.3MA0.7PbI3,FA; MA,Pb,I,1.6,ZnO-c | TiO2-c | PCBM-60,Spiro-MeOTAD,Ag,Unknown,DMF >> DMF; IPA,False,Unknown | 100.0,Spin-coating >> Spin-coating,N2 >> N2,0.1,False,1.05,23.27,0.69,16.86,hHV7fHBpl71wLts4Realjc5IChpI
Cs0.05FA0.827MA0.123PbBr0.369I2.631,Cs; FA; MA,Pb,Br; I,,SnO2-c,Spiro-MeOTAD,Au,Chlorobenzene,DMF; DMSO,False,150; 100,Spin-coating,Unknown,0.16,False,1.134,23.01,0.785,20.52,hHb1JQ3uxAfkYC_TwCCP-6Y0zPBk
MAPbI3,MA,Pb,I,1.6,TiO2-c | TiO2-mp,Spiro-MeOTAD,Au,Chlorobenzene,DMF; DMSO,False,100.0,Spin-coating,Unknown,0.09,False,1.02,21.0,0.725,14.9,hHlXd4CZPn9g6wUGRYPgcVqwutLD
MAPbI3,MA,Pb,I,1.6,TiO2-c | TiO2-mp,none,Carbon,Unknown,DMF; DMSO,False,100,Spin-coating,Unknown,0.1,False,0.912,20.88,0.632,12.03,hHpF_oD2BMCz9JTye_WWK2j5FV0k
CsPbBr0.2I2.8,Cs,Pb,Br; I,1.82,TiO2-c,Spiro-MeOTAD,Au,Unknown,DMSO,False,120,Spin-coating,N2,,False,1.1,15.0,0.733,11.25,hHy_Bh-IKc700ZUX5q2NtaAO2A0z
MAPbI3,MA,Pb,I,1.6,PCBM-60,PEDOT:PSS,Al,Unknown,none,False,150.0,Closed space sublimation,Vacuum,0.04,False,0.98,18.0,0.742,13.1,hHzgdbDGPzYrBWShXNG6vTSFhyP1
CsPbBr0.75I2.25,Cs,Pb,Br; I,,TiO2-c | TiO2-mp,Spiro-MeOTAD,Au,Unknown,DMSO,False,280.0,Spin-coating,Dry air,0.16,False,1.18,15.4,0.745,13.5,hI2_2xF6fSU5kt90pI7Mqxf40LmI
MAPbI3,MA,Pb,I,1.6,TiO2-c | TiO2-mp,Spiro-MeOTAD,Au,Diethyl ether,DMF; DMSO,False,100,Spin-coating,Unknown,0.1,False,1.1,21.44,0.73,17.22,hIAGQNt41CiY83Gz-ctgSgB3Dbda
MAPbI3,MA,Pb,I,1.6,PCBM-60 | BCP,CA-Br; TPA-PT-C6,Ag,Toluene,DMF; DMSO,False,100.0,Spin-coating,N2,1.02,False,1.053,18.45,0.741,14.4,hIDVj6BTA6OVIL54TXF8FomNhdKF
MAPbI3,MA,Pb,I,1.6,TiO2-c | ZnO-nw | AZO-c,Spiro-MeOTAD,Au,Unknown,DMF >> IPA,False,Unknown >> 90.0,Spin-coating >> CBD,Air >> Air,0.1,False,0.85,18.9,0.57,8.8,hIGxwm7GmLH7pvZwIJbvXjkc3xYl
MAPb0.4Sn0.6Br0.4I2.6,MA,Pb; Sn,Br; I,1.26,PCBM-60,PEDOT:PSS,Ag,Toluene,DMF; DMSO,False,80.0,Spin-coating,N2,0.04,False,0.8,23.38,0.716,13.4,hIMfZlKIszP03xVbqQ_WcT5TdUjT
