Repository: GouravSidana/firstML

# firstML
My first Machine Learning Project

File: filtered_perovskite.csv (part 111 of 155)
Formula,A_ion,B_ion,X_ion,Bandgap,ETL,HTL,Backcontact,Antisolvent,Solvent,Solv_annel,Anneal_temp,Dep_procedure,Synth_atm,Cell_area,Is_module,Voc,Jsc,FF,PCE,entry_id
FA0.7MA0.3PbI3,FA; MA,Pb,I,,C60-SAM,Spiro-MeOTAD,Au,Diethyl ether,DMF; DMSO,False,Unknown,Spin-coating,Unknown,0.08,False,1.07,21.1,0.7559999999999999,11.0,hIR8MdohXIX9vL1rDB1paUAF5qPv
MAPbI3,MA,Pb,I,1.6,PCBM-60 | BCP,PTAA | PFN,Cu,Diethyl ether,DMF; DMSO,False,100.0,Spin-coating,N2,0.1,False,1.06,21.1,0.81,18.1,hIXsdOzB3RqqagYe40zRcw3izGGy
FA0.2MA0.8PbI3,FA; MA,Pb,I,,C60 | BCP,PEDOT:PSS,Ag,Toluene,DMF; DMSO,False,105.0,Spin-coating,Unknown,0.1,False,0.895,17.89,0.73,11.79,hIhDsJ781g3MP5wNpcYl7pnnSz3K
MAPbI3,MA,Pb,I,1.6,Carbon-mp | TiO2-mp,Spiro-MeOTAD,Au,Diethyl ether,DMF; DMSO,False,100,Spin-coating,Air,0.2,False,0.91,19.82,0.57,10.2,hJ-bFi1Y10gYCWGQpJfurU1rBhID
MAPbI3,MA,Pb,I,,SnO2-np,Spiro-MeOTAD,Ag,Chlorobenzene,DMF; DMSO,False,50; 85,Spin-coating,N2,,False,1.12,18.04,0.722,15.25,hJ0IE80cXszoGGrEW1UWuqTgLUwB
MAPbI3,MA,Pb,I,1.6,TiO2-c,Spiro-MeOTAD,Ag,Chlorobenzene,DMF; DMSO,False,100.0,Spin-coating,Unknown,0.1,False,1.04,19.9,,,hJ138wSkH-clccSi3na6GBgSekxt
MAPbI3,MA,Pb,I,1.59,TiO2-c | Au@SiO2-nw; TiO2-mp,Spiro-MeOTAD,Au,Unknown,DMF >> IPA,False,Unknown >> 100,Spin-coating >> CBD,Air >> Air,0.1,False,0.91,20.5,0.63,11.7,hJ87W3PL-RKoBV5dn1JXmrtNJJTE
MAPbI3,MA,Pb,I,1.6,PCBM-60,PEDOT:PSS | Al2O3-np,Ag,Chlorobenzene,DMF; DMSO,False,90.0,Spin-coating,N2,0.04,False,0.9,22.0,0.64,12.7,hJ8ALkpsXFo0Da2zVla6yKedTkZO
FA0.85MA0.15PbBr0.45I2.55,FA; MA,Pb,Br; I,,C60 | BCP,P3CT-Na,Ag,Chlorobenzene,DMF; DMSO,False,60.0; 85,Spin-coating,Unknown,0.09,False,1.068,21.01,0.757,16.99,hJR9ZROCpI9AU2vZWyOZpfAYm23p
MAPbI3,MA,Pb,I,1.6,TiO2-c,Spiro-MeOTAD,Au,Chlorobenzene,DMSO; GBL,False,100.0,Spin-coating,Unknown,0.09,False,1.105,22.11,0.774,18.92,hK6DSL1Prk4uCQ8d5uRurBWAxOa1
FA0.95MA0.05PbBr0.15I2.85 | (HTAB)0.03FA0.95MA0.05PbBr0.15I2.85,FA; MA | (HTAB); FA; MA,Pb | Pb,Br; I | Br; I,,TiO2-c | TiO2-mp,P3HT,Au,Diethyl ether,DMF; DMSO >> IPA; o-dichlorobenzene,False,150.0 >> 150,Spin-coating >> Spin-coating,Unknown,0.0935,False,1.152,24.88,0.8140000000000001,23.9,hKC6k0wRfL7Qkq_qqG6Mry4AJ29Y
FA0.83MA0.17PbBr0.51I2.49,FA; MA,Pb,Br; I,1.62,TiO2-c | TiO2-mp,A101,Au,Chlorobenzene,DMF; DMSO,False,100.0,Spin-coating,Unknown,0.1,False,0.91,18.44,0.63,10.68,hKK_jalzmavy3N0yImyKnK11qDUK
MAPbI3,MA,Pb,I,1.6,TiO2-c | TiO2-mp,Graphene oxide | Spiro-MeOTAD,Au,Unknown,DMF >> IPA,False,Unknown >> 70.0,Spin-coating >> CBD,Unknown,0.1,False,1.08,22.48,0.7509999999999999,18.19,hKPmm4-oDRbq6mqkb2ml7MlmSYRy
Cs0.05FA0.79MA0.16PbBr0.45I2.55,Cs; FA; MA,Pb,Br; I,,TiO2-c | TiO2-mp,Spiro-MeOTAD,Au,Chlorobenzene,DMF; DMSO,False,100.0,Spin-coating,N2,0.16,False,1.1,22.3,0.71,17.4,hKSLmBeexenTW5F27LKCPKuTKgXp
MAPbI3,MA,Pb,I,1.6,TiO2-np,Spiro-MeOTAD,Au,Ar,DMF,False,100.0,Spin-coating,N2,0.16,False,0.866,18.53,0.6,9.61,hKWYhroXLHoCjQnPggqn1UF5yib4
Cs0.05FA0.79MA0.16PbBr0.51I2.49,Cs; FA; MA,Pb,Br; I,,TiO2-c | TiO2-mp,Spiro-MeOTAD,Au,Chlorobenzene,DMF; DMSO,False,100.0,Spin-coating,Unknown,0.09,False,1.05,20.9,0.65,14.34,hKc0EWlxSsybEJSx1OtPRX07v_5Z
MAPbI3,MA,Pb,I,1.6,TiO2-c | TiO2-mp,Spiro-MeOTAD,Au,Chlorobenzene,DMF; DMSO,False,100.0,Spin-coating,Unknown,0.16,False,1.085,22.25,0.763,18.47,hKlMNV_yeypDKuQ3JDnp2kDhQswf
MAPbI3,MA,Pb,I,1.6,TiO2-c,Spiro-MeOTAD,Au,Ar,DMF; DMSO,True,100.0,Spin-coating,Unknown,0.16,False,0.98,21.9,0.7,14.85,hKtHy7NGsjIC4-A2L8sTP-ATpyyc
MAPbI3,MA,Pb,I,1.6,C60 | BCP,Spiro-MeOTAD,Ag,Toluene,DMSO; GBL,False,100.0,Spin-coating,N2,0.1,False,1.0,17.02,0.48,8.17,hKvMcefcdWJ5layWgYyLbttIVXPa
MAPbI3,MA,Pb,I,1.6,TiO2-c | TiO2-mp,Spiro-MeOTAD,Au,Unknown,DMSO >> Ethanol,False,Unknown >> 100.0,Spin-coating >> CBD,Unknown,0.09,False,0.9,19.8,0.63,11.23,hLEu1gzHBYqlKdLc01zFKddBNK7Z
MAPbI3,MA,Pb,I,1.6,PCBM-60 | BCP,PEDOT:PSS,Ag,Unknown,acetonitrile; Methylamine,False,Unknown,Slot-die coating,N2,0.09,False,0.91,19.7,0.62,11.7,hLFhJEGAmgdABgZ9jsdzKyVJ4Oda
MAPbI3,MA,Pb,I,1.6,TiO2-c,Spiro-MeOTAD,Au,Chlorobenzene,DMF; DMSO,False,100.0,Spin-coating,N2,0.07,False,1.03,21.8,0.742,16.7,hLStUhe6V4l4nMzRV9t94PYZLGtv
MAPbI3,MA,Pb,I,1.6,TiO2-c | TiO2-nanofibers,Spiro-MeOTAD,Au,Chlorobenzene,DMSO,False,95.0,Spin-coating,Unknown,0.081,False,0.87,15.91,0.62,8.56,hLTlajOxKLKAzIHoFSazEi0UPlX1
MAPb0.4Sn0.6Br1.5I1.5,MA,Pb; Sn,Br; I,1.27,PCBM-60,PEDOT:PSS,Ag,Ether,DMF; DMSO,False,80.0,Spin-coating,N2,0.04,False,0.73,21.18,0.67,10.4,hLbYrWle0gcyTJXCRL_U47JlOxYV
MAPbI3,MA,Pb,I,1.6,TiO2-c,Spiro-MeOTAD,MoO3 | Ag,Chlorobenzene,DMSO; GBL,False,100.0,Spin-coating,N2,0.09,False,1.13,22.84,0.75,19.14,hLxuqgd5ME-2X52IbBwV4j0pb4zU
MAPbI3,MA,Pb,I,1.6,TiO2-c | TiO2-mp,Spiro-MeOTAD,Au,Unknown,DMF,False,100.0,Spin-coating,N2,0.1,False,0.87,19.35,0.691,11.64,hMA7DzhfE5T3Zm5UOQVY_Alu8i2N
MAPb1.0I3,MA,Pb,I,1.6,TiO2-c | TiO2-mp,Spiro-MeOTAD,Au,Unknown,DMF; GBL,False,90; 125,Spin-coating,Air,0.09,False,0.884,19.7,0.55,9.59,hMD6bPclDNYZ1KNxwnSgYMsMTFBt
MAPbI3,MA,Pb,I,1.59,TiO2-c,Spiro-MeOTAD,Ag,Unknown,none >> none,False,Unknown,Evaporation >> Gas reaction,Vacuum >> MAI; Vacuum,0.05,False,1.09,17.0,0.53,9.9,hMDR8a5vSMFmWcUxYLS4yUFPBC42
Cs0.05FA0.79MA0.16PbBr0.51I2.49,Cs; FA; MA,Pb,Br; I,,BCP,Spiro-MeOTAD,Ag,Unknown,DMF; DMSO,False,150.0,Spin-coating,Unknown,0.14,False,1.07,22.18,0.757,18.05,hMEXq42B_7mzjebphZ5Qlif5iHQr
MAPbI3,MA,Pb,I,1.6,TiO2-c | TiO2-mp,Spiro-MeOTAD,Au,Diethyl ether,DMF; DMSO,False,Unknown,Spin-coating,Unknown,0.16,False,0.93,12.0,0.68,7.2,hMFXgNYD4MSUrVYTAhD9fTByqrYM
Cs0.05FA0.7885MA0.1625PbBr0.45I2.55,Cs; FA; MA,Pb,Br; I,,TiO2-c,Spiro-MeOTAD,Au,Chlorobenzene,DMF; DMSO,False,100.0,Spin-coating,N2,0.0831,False,,,,,hMSAKvK7_P26vka5RXulMFZNhMKV
MAPbI3,MA,Pb,I,1.6,TiO2-c,PO-Spiro,Au,Unknown,DMF; DMSO >> IPA,False,60.0 >> 100.0,Spin-coating >> Spin-coating,N2 >> N2,0.06,False,0.98,22.36,0.682,14.94,hMWJaNRQ7Z4-yd9Kg_yyzUpaQ8Pw
MAPbI3,MA,Pb,I,1.6,PCBM-60 | bis-C60,PEDOT:PSS,Ag,Unknown,DMF,False,90; 100,Spin-coating,N2,0.1,False,0.89,16.85,0.73,11.04,hMvend8ihjWxu3f4RissyNaJ5rrv
MAPbI3,MA,Pb,I,1.6,C60,Spiro-MeOTAD,Ag,Unknown,acetonitrile; Methylamine,False,100.0,Spin-coating,N2,0.0919,False,1.07,22.3,0.68,16.0,hMygllZEdS1Aw0-2xrgaHeu0dFx2
Cs0.05FA0.81MA0.14PbBr0.45I2.55,Cs; FA; MA,Pb,Br; I,,SnO2-c,Spiro p-xylene,Au,Chlorobenzene,DMF; DMSO,False,Unknown,Spin-coating,N2,0.09,False,0.831,19.7,0.687,11.3,hNCPGCV9aopeit-REKciyhVuaue8
MAPbI3,MA,Pb,I,1.6,PCBM-60 | bis-C60,PEDOT:PSS,Ag,Toluene,DMSO; GBL,False,100.0,Spin-coating,N2,0.0314,False,0.91,18.4,0.72,12.1,hNEjXy0hi559sYkGIwck_AwjXBNk
CsPbBrI2,Cs,Pb,Br; I,,SnO2-np,Spiro-MeOTAD,Au,Unknown,DMF; DMSO,False,Unknown,Spin-coating,N2,0.108,False,0.94,11.85,0.5760000000000001,14.21,hNFRuLQxgNKvyLa7F-sP5I88RZE1
Cs0.15FA0.85PbI3,Cs; FA,Pb,I,,PCBM-60 | BCP,PTPD,Ag,Unknown,DMF; DMSO >> IPA,False,Unknown >> 140.0,Spin-coating >> Spin-coating,Air >> N2,0.07,False,0.92,16.0,0.594,8.74,hNXMp38UU9OrNPgFGagusIuWLJ2T
MAPbI3,MA,Pb,I,1.6,TiO2-c,Spiro-MeOTAD,Au,Chlorobenzene,DMF,False,100.0,Spin-coating,N2,0.1,False,1.04,17.4,0.7,12.8,hN_p4sdUo0ORIIirGRrWwmsjdS1k
GUMA3Pb3I12,GU; MA,Pb,I,1.83,TiO2-c,Spiro-MeOTAD,Au,Unknown,DMF; DMSO,False,80.0,Spin-coating,N2,0.09,False,1.08,17.3,0.633,12.5,hNlwkXmgL8t5lFC6lTG7dLQ3z87x
(BzDA)Cs0.45FA7.2MA1.35Pb10Br2.17I28.83,(BzDA); Cs; FA; MA,Pb,Br; I,,TiO2-c | TiO2-mp,Spiro-MeOTAD,Au,Chlorobenzene,DMF; DMSO,False,100,Spin-coating,N2,0.1,False,1.0,21.0,0.67,13.0,hNnrvXT1MFQ6ePcHkz9iycBZqYl7
MAPbI,MA,Pb,I,1.58,C60 | BCP,PTAA,Cu,Ethyl acetate,DMF; DMSO,False,100,Spin-coating,N2,0.16,False,0.962,19.11,0.72,13.24,hNooUTZA3ZvhlIEnwBCvndCKiLDf
MAPbI3,MA,Pb,I,1.6,PCBM-60 | BCP,PEDOT:PSS,Ag,Unknown,DMSO; GBL,False,75.0,Spin-coating,N2,0.07,False,,,,10.7,hNryxKzRLIs1u9DvhXut68EtQFul
CsPbI3,Cs,Pb,I,1.73,SnO2-np,Spiro-MeOTAD,Au,Unknown,DMF; DMSO,False,Unknown,Spin-coating,N2,0.108,False,0.91,14.77,0.64,8.58,hNux1fB0py638VLpqfzLFEPsm9x_
MAPbI3,MA,Pb,I,1.6,TiO2-c | TiO2-mp,Spiro-MeOTAD,Au,Unknown,DMF; DMSO,False,65; 100,Spin-coating,Unknown,0.075,False,1.02,22.33,0.68,15.45,hNx4vssCynnWhnQh1qEXXGpwDhvk
MAPbI3,MA,Pb,I,1.6,PCBM-60 | bis-C60,NiO-c,Ag,Unknown,DMF; DMSO,False,100.0,Spin-coating,Unknown,0.0314,False,1.07,19.43,0.754,15.67,hOS4yrrhbfFW5hIE4Q9ltKdzWT4a
Cs0.05FA0.79MA0.16PbBr0.51I2.49,Cs; FA; MA,Pb,Br; I,,TiO2-c | TiO2-mp,Z1,Au,Chlorobenzene,DMF; DMSO,False,120.0,Spin-coating,Air,0.16,False,0.94,25.14,0.728,17.2,hOTDiEL700NRhkFgRtZjNWC0lE35
FA0.85MA0.15PbBr0.15I0.85,FA; MA,Pb,Br; I,1.63,SnO2-np,Spiro-MeOTAD,Au,Toluene,DMF; DMSO,False,120,Spin-coating,N2,,False,,,,17.82,hOjOrvoejYrmjHNkvz7Jesjq7pq7
MAPbI3,MA,Pb,I,1.6,ZnO0.95Sn0.05O1.05,Spiro-MeOTAD,Au,Toluene,DMF; DMSO,False,100.0,Spin-coating,N2,0.07,False,0.92,17.52,0.622,10.04,hOvWsMA9kL9G4T0p7Hln9aEJ1szH
FA0.2MA0.8PbI3,FA; MA,Pb,I,,PTTI-2,PEDOT:PSS,Ag,Toluene,DMSO; GBL,False,100.0,Spin-coating,N2,0.1,False,0.905,20.11,0.5379999999999999,9.8,hOxFo_X70Z4CjtE3xrvGPSNlYion
Cs0.10FA0.75MA0.15PbBr0.51I2.49,Cs; FA; MA,Pb,Br; I,,TiO2-c | TiO2-nw,Spiro-MeOTAD,Ag,Chlorobenzene,DMF; DMSO,False,100.0,Spin-coating,N2,0.06,False,1.131,23.16,0.7140000000000001,18.69,hOywTZbilfPBxoIA-h7buM0Xet1W
Cs0.05FA0.79MA0.16PbBr0.51I2.49,Cs; FA; MA,Pb,Br; I,,ZnO-np | MgO,Spiro-MeOTAD,Au,Ethyl acetate,DMF; DMSO,False,125.0,Spin-coating,Air,0.11,False,1.09,21.79,0.7340000000000001,17.39,hP1ZiFWOlEFN_8ULnSGTvwMGDcMP
MAPbI3,MA,Pb,I,1.6,TiO2-c | TiO2-mp,P3HT,Au,Unknown,DMF,False,100.0,Spin-coating,Unknown,0.03,False,0.87,22.9,0.49,9.81,hP6mnJqh-x8EUT8DMnPTUQsQq2VI
MAPbI3,MA,Pb,I,1.5,TiO2-c | TiO2-mp,Spiro-MeOTAD,Ag,Diethyl ether,GBL,False,120.0,Single crystal growth,N2,0.01,False,0.73,23.73,0.47,8.21,hPOANtp9UsLKpT5WstGnZoLe0VF4
FAPbI3,FA,Pb,I,1.45,TiO2-c | TiO2-mp,Spiro-MeOTAD,Au,Unknown,DMF; DMSO >> IPA,False,Unknown >> 150.12,Spin-coating >> Spin-coating,Air >> Air,0.1,False,0.967,24.62,0.742,17.66,hPRmDyDsfoa8p5lSVpnxAMM1sp9B
MAPbI3,MA,Pb,I,1.6,PCBM-60,PEDOT:PSS,Ag,Unknown,DMSO; GBL; IPA,False,105.0,Doctor blading,N2,0.021,False,0.828,20.89,0.7390000000000001,19.2,hPSQ3a_GZf_QzRAXz9TXXMN0Fp6x
MAPbI3,MA,Pb,I,1.6,TiO2-c | TiO2-mp,Spiro-MeOTAD,Au,Ethyl acetate,DMF; DMSO,False,100.0,Spin-coating,N2,0.1,False,1.037,22.752,0.65,15.29,hPV50oTCuEG2DePe1gEBlDBHW3R_
MAPb0.99Sr0.01I3,MA,Pb; Sr,I,,TiO2-c,Spiro-MeOTAD,Au,Unknown,DMF,False,100.0,Spin-coating,N2,0.09,False,0.93,18.6,0.65,11.2,hPWEepg7ad7koSjkpvArkB5W9b9X
Cs0.2FA0.8Pb0.5Sn0.5I3,Cs; FA,Pb; Sn,I,1.32,C60 | BCP,PEDOT:PSS,Ag,Anisole,DMF; DMSO,False,70.0,Spin-coating,N2,0.1,False,0.77,25.6,0.69,14.0,hPbuWQ_UewcEz0bRaydj7gn4o0Gw
MAPbI3,MA,Pb,I,1.6,TiO2-c | TiO2-mp,Spiro-MeOTAD,Au,Chlorobenzene,GBL,False,100,Spin-coating,Air,0.1,False,0.948,9.3,0.69,7.6,hPdkIpezE0roWGB8gfjzbjfQzKE_
MAPbI3,MA,Pb,I,1.6,SnO2-np,Spiro-MeOTAD,Au,Unknown,DMF; DMSO >> IPA,False,70.0 >> 100.0,Spin-coating >> CBD,Air >> Air,0.096,False,1.09,22.0,0.75,18.1,hPoQEVGO4z-q-kO_CJo2MOz5qOps
FA0.3MA0.7PbI3,FA; MA,Pb,I,1.57,SnO2-c | C60-SAM,TRUX-E-T,Au,Diethyl ether,DMF; DMSO,False,100,Spin-coating,N2,0.08,False,1.08,20.88,0.807,17.74,hPtI4KgTdnm1tSNiMndrPZt1HgVQ
FA0.85MA0.15Pb1.0Br0.45I2.55,FA; MA,Pb,Br; I,1.59,TiO2-c | TiO2-mp,Spiro-MeOTAD,Au,Chlorobenzene,DMF; DMSO,False,105,Spin-coating,N2,0.09,False,,,,,hPy_G8k97aPF1fjIxq6fJIfBDOVt
MAPbI3,MA,Pb,I,1.6,ZnO-c,Spiro-MeOTAD,Au,Unknown,DMF; DMSO >> IPA,False,100.0 >> 100.0,Spin-coating >> CBD,Air >> Air,0.07,False,1.06,20.57,0.7,15.41,hQ5SKOhbanH_meTrmcd6a7qqmXiF
Cs0.05FA0.81MA0.14PbBr0.45I2.55,Cs; FA; MA,Pb,Br; I,1.59,SnO2-np,Spiro-MeOTAD,Au,Chlorobenzene,DMF; DMSO,False,100.0,Spin-coating,Unknown,0.1,False,1.12,22.3,0.769,19.4,hQ9OFzAeYCIzrq-mp5oSsBBok7ml
MAPbI3,MA,Pb,I,1.6,TiO2-c | TiO2-mp,Spiro-MeOTAD,Ag,Unknown,DMF; DMSO >> IPA,False,Unknown >> 150.0,Spin-coating >> Spin-coating,Unknown,0.1,False,0.99,18.9,0.695,13.0,hQMzocGUd_-mb1kXLc6eEDzJQtaW
MAPbI3,MA,Pb,I,1.6,TiO2-c,Spiro-MeOTAD,Au,Chlorobenzene,DMF,True,100.0,Spin-coating,N2,0.0813,False,1.05,19.34,0.66,13.41,hQTMfJb5t6eHz8KS_wpvtIND0n-Z
MAPbI3,MA,Pb,I,1.6,PCBM-60 | ZnO-np,PEDOT:PSS,Ag-nw,Chlorobenzene,DMF,False,110.0,Spin-coating,N2,0.1,False,0.97,19.1,0.708,12.95,hQZt65MHAFb2WZEVMW5lADiAUQza
MAPbI3,MA,Pb,I,1.6,PCBM-60 | PFN,PTAA | MoS2,Al,Unknown,DMF >> IPA,False,100.0 >> 100.0,Spin-coating >> Spin-coating,Unknown,0.5,False,,,,7.8,hQbi2whRI56MDdFIf1cO4dLLjkRf
MAPbI3,MA,Pb,I,1.6,TiO2-c | Al2O3-mp; Ag@TiO2-np,Spiro-MeOTAD,Ag,Unknown,DMF,False,100.0,Spin-coating,N2,0.0625,False,1.06,22.0,0.69,13.0,hQr74A06dKD1FodKu1BDwTSNzfVi
Cs0.10MA0.90PbI3,Cs; MA,Pb,I,,TiO2-c,Spiro-MeOTAD,Ag,Chlorobenzene,DMSO; GBL,False,100.0,Spin-coating,N2,0.045,False,1.043,21.28,0.762,15.6,hQxubcn8wwN0v6L3j7OVC3QuLkF6
MAPbI3,MA,Pb,I,1.6,Fe2O3,Spiro-MeOTAD,Au,Chlorobenzene,DMF,False,100.0,Spin-coating,Unknown,0.06,False,0.91,21.82,0.66,12.3,hRIS7ZS2zjakeoSY_wG4DsvfNQkL
MAPbI3,MA,Pb,I,1.6,SnO2-c | TiO2-mp,Spiro-MeOTAD,Au,Unknown,DMF >> IPA,False,Unknown >> 25.0,Spin-coating >> CBD,Air >> Air,0.1,False,0.99,22.22,0.625,13.67,hRJW5QvSDHZOyEdc8AhIWl7pI-zk
FA0.85MA0.15PbBr0.45I2.55,FA; MA,Pb,Br; I,,TiO2-c,Spiro-MeOTAD,Au,Toluene,DMF; DMSO,False,100.0,Spin-coating,N2,1.0,False,1.134,18.58,0.642,13.53,hROfQ3NzXUIYV1yOnEqUwIGmW8up
MAPbI3,MA,Pb,I,,TiO2-c | TiO2-mp,Spiro-MeOTAD,Au,Unknown,none; DMF >> IPA,False,Unknown >> 100,Spin-coating >> Spin-coating,Unknown,0.06,False,1.01,20.67,0.74,15.5,hRTI9AGwR_deXJPpyWJFqeEyK4hD
MAPbI3,MA,Pb,I,1.6,TiO2-c,Spiro-MeOTAD,Au,Unknown,Acetic acid; GBL; Propanol,False,140.0,Spin-coating,N2,0.1,False,0.9,17.2,0.72,12.0,hRbiVPbHPU_Aa2nNtrjPFM_0yFmH
MAPbI3,MA,Pb,I,1.6,TiO2-c,Spiro-MeOTAD,Au,Unknown,GBL,False,105.0,Spin-coating,Ar,0.07,False,0.79,21.7,0.68,11.6,hS-toZgLO5318Dx4IUl2ZWcMX9XF
FA0.67MA0.33PbI3,FA; MA,Pb,I,,TiO2-c,Spiro-MeOTAD,Au,Unknown,DMF >> IPA,False,70.0 >> 120.0,Spin-coating >> Spin-coating,N2 >> N2,0.1,False,1.0,21.0,0.73,15.4,hSC4qIN42gJLPYn277HBQsdqTaYf
MAPbI3,MA,Pb,I,1.6,TiO2-c,Spiro-MeOTAD,Au,Chlorobenzene,DMF; DMSO; Methanol,False,110,Spin-coating,N2,0.1,False,1.112,22.32,0.7859999999999999,19.51,hSKM_ooWc4afKYL6NKpiwKsCiF8L
MAPbI3,MA,Pb,I,1.6,Nb2O5,Spiro-MeOTAD,Ag,Diethyl ether,DMF; DMSO,False,120.0,Spin-coating,Ar,0.06,False,1.07,22.33,0.648,15.56,hSKReT4An1EkJE-Vjy2V5L73l5Pd
Cs0.21FA0.56MA0.23PbBr0.06I2.94,Cs; FA; MA,Pb,Br; I,,SnO2-c,Spiro-MeOTAD,Ag,Unknown,DMF >> IPA,False,70.0 >> 150.0,Spin-coating >> Spin-coating,Ambient >> Ambient,0.09,False,1.09,21.87,0.672,16.0,hSSOCfbSFpTo7s9TfhWGERg8FDXX
MAPbI3,MA,Pb,I,1.61,PCBM-60,PEDOT:PSS,Ag,Chlorobenzene,DMF; DMSO,False,100,Spin-coating,Ar,0.1,False,0.88,16.99,0.73,10.96,hSTGlas88qtg34kP0Z5M_baOPYqD
MAPbI3,MA,Pb,I,1.6,TiO2-c | TiO2-mp,Spiro-MeOTAD,Au | Ag,Chlorobenzene,DMF,False,90.0,Spin-coating,Unknown,1.0,False,0.89,14.5,0.544,7.02,hSjvAixcJzbAznMqLhWy23JO1ds8
Cs0.05FA0.79MA0.16PbBr0.51I2.49,Cs; FA; MA,Pb,Br; I,1.59,TiO2-c | TiO2-mp,Spiro-MeOTAD,Au,Chlorobenzene,DMF; DMSO,False,100.0,Spin-coating,N2,0.09,False,0.99,19.8,0.504,9.1,hSnDP2sYsQ41qx9Z7Jt4wnysF2p6
MAPbI3,MA,Pb,I,1.6,TiO2-c | TiO2-mp,Spiro-MeOTAD,Au,Chlorobenzene,GBL,False,100,Spin-coating,Air,0.1,False,0.967,3.8,0.71,13.1,hSvUMdwCgAcGQD39t2o68SAr_V4Q
MAPbI3,MA,Pb,I,1.6,TiO2-c,EDOT-MPH,Au,Chlorobenzene,DMF,False,100.0,Spin-coating,N2,0.0831,False,1.01,19.6,0.68,13.5,hSvnaI96DJ4AhU4PWW3xVvdLSbeB
MAPbI3,MA,Pb,I,1.6,TiO2-c,Spiro-MeOTAD,Ag,Unknown,DMF,False,100.0,Spin-coating,N2,0.0725,False,,,,14.41,hSwIErUtXj2V_Zygs_uLSvaYd4F8
MAPbI3,MA,Pb,I,1.59,C60 | BCP,P3CT-Na,Ag,Chlorobenzene,DMF; DMSO,False,60.0; 80.0,Spin-coating,N2,0.09,False,1.038,21.01,0.76,16.56,hTD4lV5bxI6PBXbx0EaeflNs-H9-
MAPbI3,MA,Pb,I,1.6,TiO2-c | TiO2-np,Spiro-MeOTAD,Ag,Ar,DMF,False,100.0,Spin-coating,N2,0.16,False,0.992,15.2,0.69,10.4,hTHeO3hfMb_F7RDJ9yRy8-G3YYs0
CsPbBr1.9I1.1,Cs,Pb,Br; I,,SnO2-np,none,Carbon,Ethyl acetate,DMF; DMSO,False,280.0,Spin-coating,N2,0.1,False,1.23,15.46,0.64,12.19,hTImJEPR8rmLc8cZ06mMG-JaeCyx
MAPbI3,MA,Pb,I,1.5,PCBM-60,SiTP-OMeTPA,Al,Unknown,DMF; DMSO >> IPA,False,Unknown >> 100.0,Spin-coating >> Spin-coating,Unknown,0.1,False,0.99,19.85,0.7170000000000001,14.15,hTKaONNSFl09F92CMhnkztiHVpS_
,MA | FA,Pb,Br; I,1.713,C60 | BCP,2PACz,Cu,N2,2-methoxyethanol; acetonitrile; NMP; DMF,False,Unknown,Slot-die coating,Unknown,0.16,False,1.178,18.741,0.696,15.36,hTYVkopKQPpKW3gXPYF1u3y3F1O_
MAPbI3,MA,Pb,I,1.6,SnO2-c,Spiro-MeOTAD,Au,Unknown,DMF; DMSO >> IPA,False,Unknown,Spin-coating >> Spin-coating,Unknown,0.11,False,1.09,21.6,0.743,17.5,hTbTKs2LY_qSi5ZHWDr7vk3AB70-
MAPbI3,MA,Pb,I,1.6,C60 | BCP,PTAA,Cu,Toluene,DMSO; GBL,False,100.0,Spin-coating,N2,0.06,False,1.02,22.0,0.78,17.8,hTiRHk9LiAaNvHTgf8lE6LZL-tY8
Cs0.17FA0.83PbBr0.75I2.25,Cs; FA,Pb,Br; I,,TiO2-c | PCBM-60,Spiro-MeOTAD,Au,Air,DMF,False,25; 70,Spin-coating,Air,0.1,False,1.07,21.41,0.76,17.64,hTlLTnciXka_Bo3jTmg9a6PmjdcS
MAPbI3,MA,Pb,I,1.6,PCBM-60,PEDOT:PSS,Ag,Unknown,DMF,False,100.0,Spin-coating,N2,0.0725,False,,19.24,,11.45,hTwD3Ccj_fgutlpbHQHeew9YTNLQ
MAPbI3,MA,Pb,I,1.6,TiO2-c,Spiro-MeOTAD,Ag,Diethyl ether,GBL; NMP,False,150.0,Spin-coating,Unknown,0.12,False,1.08,22.0,,17.5,hULH0xjr6Z7xbje8OVq60l8TB4qf
MAPbI3,MA,Pb,I,1.6,PCBM-60 | C60 | BCP,PEDOT:PSS,Ag,Unknown,DMF,False,90.0,Spin-coating,N2,0.06,False,0.92,14.9,0.64,8.77,hULXZ6Q1UqcFRhIyhC9p8nGediME
MAPbI3,MA,Pb,I,1.6,TiO2-c | TiO2-mp,Spiro-MeOTAD,PEDOT:PSS,Toluene,DMSO; GBL,False,95.0,Spin-coating,Unknown,0.05,False,1.1,20.41,0.67,15.1,hUM9txRG1vVLg9fU-9DGgFrKFZz3
FA0.85MA0.15Pb1.0Br0.15I0.85,FA; MA,Pb,Br; I,,TiO2-c | TiO2-mp,PTAA,Au,Unknown,DMSO; GBL,False,Unknown,Unknown,Unknown,0.1,False,1.012,24.7,0.72,8.2,hUQF-0TjIu3ZfTU4ALB9axc68wvj
MAPbI3,MA,Pb,I,1.5,ICBA | C60 | BCP,PTAA,Al,Unknown,DMF >> IPA,False,Unknown >> Unknown,Spin-coating >> CBD,Unknown,0.08,False,0.98,19.73,0.6729999999999999,13.0,hUnuhHa206U7-DuOXfqNbD1ORyex
CsPbBrI2,Cs,Pb,Br; I,,TiO2-c,IEICO-4F | Spiro-MeOTAD,MoO3 | Ag,Chlorobenzene,DMSO,False,100.0,Spin-coating,Unknown,0.16,False,1.12,16.48,0.79,14.49,hUwhM8bC4s6-aF2RV0e7OX07ZQMt
MAPbI3,MA,Pb,I,1.58,PCBM-60,PEDOT:PSS,Ag,Unknown,DMF,False,100.0,Spin-coating,N2,0.12,False,0.996,18.74,0.5770000000000001,10.77,hVCi2Q4-CB92ODwUX-HjEz-34-qR
BA2MA3Pb4I13,BA; MA,Pb,I,1.58,TiO2-c,Spiro-MeOTAD,Au,Unknown,DMF; DMSO,False,100.0,Spin-coating,Air,0.09,False,0.97,14.02,0.53,8.54,hVEGSqrF4Z00SEtQF-ZRKyKKpqQy
Cs0.07FA0.775MA0.145PbBr0.45I2.55,Cs; FA; MA,Pb,Br; I,,TiO2-c | TiO2-mp,Spiro-MeOTAD,Au,Chlorobenzene,DMF; DMSO,False,100,Spin-coating,N2,0.16,False,1.09,23.2,0.775,18.5,hVG5SCQlyx2cV4GiP9fpwBJF3BS5
CsPbBrI2,Cs,Pb,Br; I,,Nb2O5 | PCBM-60 | Bphen,NiO-c,Ag,Unknown,DMF; DMSO,False,45; 160,Spin-coating,Unknown,0.04,False,1.06,14.13,0.784,11.74,hVOmolP5WJx_-vaQ6tU3pIq5aPv-
MAPbI3,MA,Pb,I,1.6,PCBM-60,PEDOT:PSS,Al,Unknown,DMF >> IPA,False,70.0 >> 100.0,Spin-coating >> Spin-coating,N2 >> N2,0.06,False,0.923,11.8,0.73,7.8,hVQ24WJ0hJawHz48EFXlWL4AKK2-
MAPbI3,MA,Pb,I,1.6,PCBM-60,PEDOT:PSS,Al,Toluene,DMF; DMSO,False,Unknown,Spin-coating,N2,0.142,False,0.99,20.1,0.733,14.71,hVYLcs-HUzg25IxuBF-INccprmOE
MAPbI3,MA,Pb,I,1.6,PCBM-60 | ZnO,P3CT-K,Al,Chlorobenzene,DMF; DMSO,False,60; 100,Spin-coating,N2,0.06,False,1.073,24.3,0.8009999999999999,20.0,hVlMJxSKx0Axh6RMZoFh855n9jOL
MAPbI3,MA,Pb,I,1.6,PCBM-60 | PN4N,PEDOT:PSS,Al,Unknown,DMF,False,100.0,Spin-coating,Unknown,0.16,False,0.92,21.54,0.6890000000000001,13.7,hVotr7PkWfkldEPN7m4gQP488kJJ
MAPb1.0I3,MA,Pb,I,1.55,PCBM-70 | ZnO-np,PEDOT:PSS,Al,Unknown,DMF; Benzaldehyde,False,120,Spin-coating,N2,0.09,False,0.9,17.9,0.77,11.9,hVvkuSyBK7MO9InNWXkILoCTWKOH
FA0.85MA0.15PbBr0.21I2.79,FA; MA,Pb,Br; I,1.56,SnO2-np,PTAA,Au,Unknown,DMF; DMSO >> DMSO; IPA,False,70.0 >> 150.0,Spin-coating >> Spin-coating,Air >> Air,0.04,False,1.1,23.36,0.7490000000000001,19.29,hVzhWiZDpYX8rVmWh8qHeunuq3J9
MAPbI3,MA,Pb,I,1.6,PCBM-60,PEDOT:PSS,Al,Unknown,DMF,False,Unknown,Spin-coating,Unknown,0.035,False,0.78,18.0,0.73,12.7,hW5dG-2N5TwGjB5QRgFnGGUzS6Er
FA0.85MA0.15PbBr0.45I2.55,FA; MA,Pb,Br; I,1.6,TiO2-c | TiO2-mp,CuPc‐OTPAtBu,Carbon,Chlorobenzene,DMF; DMSO,False,Unknown,Spin-coating,N2,0.09,False,1.01,21.9,0.68,15.0,hWdOJgQyePkviw3eF2p9vpo1bJ4b
MAPbI3,MA,Pb,I,1.6,SnO2-np | TiO2-c,Spiro-MeOTAD,Au,Unknown,DMF,False,95.0,Spin-coating,Unknown,0.1256,False,1.028,20.78,0.6809999999999999,14.55,hWiBgAsZjQGGlVVzNsTlimOamsnd
MAPbI3,MA,Pb,I,1.5,ZnO-np,Spiro-MeOTAD,Au,Unknown,DMF >> IPA,False,Unknown >> 70.0,Spin-coating >> CBD,Unknown,0.09,False,1.01,19.9,0.68,13.7,hWwtNrsNuk7et5nMJNSZDKEHtUnR
MAPbI3,MA,Pb,I,1.6,SnO2-c,P1C1,Au,Unknown,Unknown,False,Unknown,Spin-coating,Dry air,0.16,False,1.008,22.44,0.7340000000000001,16.26,hWyD5w7qtw5v61a5ASNDtmUuwZuY
MAPbI3,MA,Pb,I,1.5,PCBM-60 | Rhodamine 101 | LiF,P3CT-Na,Ag,Chlorobenzene,DMF; DMSO,False,60.0; 80.0,Spin-coating,N2,0.09,False,1.019,20.58,0.73,15.27,hXaLOLOuZKtDe0lhEnJlDXjHtRXZ
MAPbI3,MA,Pb,I,1.6,TiO2-c | TiO2-mp,Spiro-MeOTAD,Au,Unknown,DMF >> none,False,110.0 >> 70.0,Spin-coating >> Gas reaction,Air >> Air; MACl,0.1,False,1.085,16.19,0.58,10.19,hXgRIRWxXJGCdNEot6RMArif_DSI
CsNi0.005Pb0.995Br3,Cs,Ni; Pb,Br,2.28,TiO2-c | TiO2-mp,none,Carbon,Unknown,DMF >> Methanol,False,Unknown >> 250.0,Spin-coating >> Spin-coating,Ambient >> Ambient,0.1,False,1.479,6.8,0.795,8.03,hXjo4A7la9iKny7JUqkhBfUGtzoH
MAPbI3,MA,Pb,I,1.6,TiO2-c | TiO2-mp,Spiro-MeOTAD,Au,Unknown,DMF >> IPA,False,Unknown >> 100,Spin-coating >> CBD,N2 >> N2,0.2,False,0.99,19.19,0.62,12.1,hXn04_FVMhg7UNQ-tkTONuGHk-33
MAPbI3,MA,Pb,I,1.6,TiO2-c | TiO2-mp,Spiro-MeOTAD,Ag,Unknown,DMF; DMSO >> IPA,False,Unknown >> 100,Spin-coating >> Spin-coating,Unknown,0.09,False,1.02,21.75,0.67,14.86,hY4dkuA_5JVyoWi__Z658VGENizM
MAPbI3,MA,Pb,I,1.6,SnO2-np,Spiro-MeOTAD,Au,Chlorobenzene,DMF; DMSO >> IPA,False,Unknown >> 100.0; 140.0,Spin-coating >> Spin-coating,Unknown,0.09,False,1.08,23.24,0.75,19.0,hYIA9m7wrG9bTqDjxBqsUFtYfMYa
Cs0.05FA0.79MA0.16PbBr0.51I2.49,Cs; FA; MA,Pb,Br; I,,SnO2-c,Spiro-MeOTAD,Ag,Chlorobenzene,DMF; DMSO,False,100.0,Spin-coating,Unknown,0.1,False,1.12,23.1,0.7,18.8,hYIu7WtpV6x2QraBXBUoG8Ge8W42
FAPbI3,FA,Pb,I,1.52,TiO2-c,PTAA,MoO3 | Ag,Unknown,Hexane,False,Unknown,Spin-coating,Dry air,0.725,False,1.13,15.72,0.65,11.7,hYQN-MLpXqZowvEtOm6C4DU0CEDh
(BDA)MAPbI4,(BDA); MA,Pb,I,,C60 | BCP,PEDOT:PSS,Ag,Toluene,DMF; DMSO,False,100.0,Spin-coating,N2,0.1,False,,,,7.8,hYhYrtfrYP01NCFU4qIzP7CkPtbJ
MAPbI3,MA,Pb,I,1.6,TiO2-c | Al2O3-mp,CuSCN,Au,Unknown,DMF,False,100.0,Spin-coating,N2,0.0625,False,0.98,21.07,0.64,10.9,hYk-_9e81S9SbEJjOVcKXcE9fkqd
MAPbI3,MA,Pb,I,1.6,TiO2-c | TiO2-mp,Spiro-MeOTAD,Au,Unknown,DMF >> IPA,False,25.0 >> 100.0,Spin-coating >> Spin-coating,Unknown,0.1,False,1.04,20.15,0.72,14.72,hYmIpHulbhElNOaguY_Uz10UuyAY
MAPbI3,MA,Pb,I,1.6,TiO2-c | TiO2-mp,YC-3,Ag,Diethyl ether,DMF; DMSO,False,Unknown,Spin-coating,N2,0.04,False,0.97,20.89,0.735,14.76,hYuZao56hjmNn3feDy_BGogDM1xN
Cs0.2FA0.8PbI3,Cs; FA,Pb,I,,TiO2-c,Spiro-MeOTAD,Ag,Unknown,Cyclohexyl-2-pyrrolidone; DMF,False,170.0,Spin-coating,Unknown,0.1,False,1.08,19.1,0.69,14.2,hYvwg8PksdPSzVVCPtTl8LJjeXzP
MAPbI3,MA,Pb,I,1.56,PCBM-60 | Bphen,TS-CuPc,Ag,Unknown,DMF; GBL,False,95.0,Spin-coating,N2,0.0725,False,0.96,21.14,0.67,13.69,hYwPKKdvIH6457af-fGbxQlmcra9
MAPbI3,MA,Pb,I,1.6,C60; PDI | BCP,P3CT-Na,Ag,Chlorobenzene,DMF; DMSO,False,60.0; 80.0,Spin-coating,N2,0.09,False,1.032,21.9,0.7979999999999999,18.1,hZFtTFZJSZPdh-upc_WRqAF-JMkM
Cs0.1FA0.9PbI3,Cs; FA,Pb,I,,TiO2-c | TiO2-mp,Spiro-MeOTAD,Au,Chlorobenzene,DMSO,False,150.0,Spin-coating,Ar,0.16,False,0.88,19.47,0.665,11.42,hZLXJMGLURWdNM8vOdbATaK-nYaS
Cs0.05FA0.79MA0.16PbBr0.51I2.49,Cs; FA; MA,Pb,Br; I,,TiO2-c | TiO2-mp,Spiro-MeOTAD,Au,Chlorobenzene,DMF; DMSO,False,100.0,Spin-coating,Unknown,0.25,False,1.15,23.7,0.76,20.7,hZYvApMTgKdJJPlQ4eRkRPPRvWYT
MAPbI3,MA,Pb,I,1.6,TiO2-c,Spiro-MeOTAD,Au,Unknown,DMF >> none,False,100 >> 165.0,Spin-coating >> Gas reaction,N2 >> MAI; N2,0.09,False,0.94,16.2,0.64,9.7,hZ_LfA1_lzmgNgiWcDsSTJu3PH4j
MAPbI3,MA,Pb,I,1.6,TiO2-c | TiO2-mp,Spiro-MeOTAD,Au,Toluene,DMSO; GBL,False,50.0; 100.0,Spin-coating,Unknown,0.1,False,1.088,21.12,0.601,13.82,hZfaUXMFkhcdIGm7cWe7Vrp6yxQa
MAPbI3,MA,Pb,I,1.6,TiO2-c | TiO2-mp,Spiro-MeOTAD,Ag,Diethyl ether,DMF; DMSO,False,100.0,Spin-coating,N2,0.07,False,1.053,22.16,0.598,13.91,hZibPf1AhbpAkJ1yLolLeW900u1j
FAPbBr0.3I2.7,FA,Pb,Br; I,,NDI-ID,PEDOT:PSS,Al,Unknown,DMSO >> IPA,False,Unknown >> 150.0,Spin-coating >> Spin-coating,Air >> Air,0.096,False,1.1,22.9,0.797,20.1,hZp619uxboiKfR6pl4rd9InCkXdP
Cs0.1FA0.76MA0.14PbBr0.51I2.49 | (EPA)2PbI4,Cs; FA; MA | (EPA),Pb | Pb,Br; I | I,1.61,TiO2-c | TiO2-mp,Spiro-MeOTAD,Au,Trifluorotoluene,DMF; DMSO,False,100.0,Spin-coating,N2,0.16,False,,,,,hZs_gLtxhuJxPv_L25728d1_VGtw
MAPbI3,MA,Pb,I,1.55,IPH | PDINO,TBDI,Ag,Unknown,none,False,Unknown,Co-evaporation,Vacuum,0.04,False,1.07,16.2,0.42,7.3,hZxKlgr011yxeQDuH9l-1mYOHhlG
MAPbI3,MA,Pb,I,1.6,PCBB-S-N | C60 | BCP,PTAA,Cu,Unknown,DMF; DMSO >> IPA,False,Unknown >> 100.0,Spin-coating >> Spin-coating,N2 >> N2,0.1,False,,,,,h_6nlgUYLZWECyaJyP5oSpzaV5kQ
FA0.83MA0.17PbBr0.51I2.49,FA; MA,Pb,Br; I,,SnO2-np,Spiro-MeOTAD,Ag,Chlorobenzene,DMF; DMSO,False,140.0,Spin-coating,N2,0.1,False,1.18,20.04,0.759,19.63,h_RxwPgpDO7rq1gSB1LU5Fc_d01b
Cs0.15FA0.71MA0.1PbBr0.39I2.61,Cs; FA; MA,Pb,Br; I,,TiO2-c | TiO2-mp,Spiro-MeOTAD,Au,Chlorobenzene,DMF; DMSO,False,100.0,Spin-coating,N2,0.5,False,1.05,17.19,0.6679999999999999,12.1,h_Rz9ywG8Uwjw2BaaQVFNQY5ATUQ
MAPbI3,MA,Pb,I,1.6,SnO2-c | TiO2-mp | ZrO2-mp,none,Carbon,Unknown,GBL,False,50,Drop-infiltration,Unknown,0.107,False,0.88,22.91,0.64,12.66,h_VExDUPXeUFWB6Fzb1I1SjnrzEG
Cs0.05FA0.8075MA0.1425PbBr0.45I2.55,Cs; FA; MA,Pb,Br; I,,SnO2-np,PTAA | NiO-c,Au,Chlorobenzene,DMF; DMSO,False,100.0,Spin-coating,N2,0.105,False,1.04,20.0,0.7,13.4,h_cEA0CcFUzM5tBkaqFjMC3gn6wI
Cs2FAnanPbI3,Cs; FA; nan,Pb,I,,TiO2-c | TiO2-mp,Spiro-MeOTAD,Au,N2,DMF; DMSO,False,160,Slot-die coating >> Spin-coating,Unknown,0.09,False,1.121,25.7,0.7879999999999999,22.5,h_i5MToHZByQnfXTQbrV6NtGDXAt
MAPbBrI2,MA,Pb,Br; I,1.77,TiO2-c | TiO2-mp | Al2O3-mp,none,Carbon,Unknown,DMF >> IPA,False,Unknown >> 70.0,Drop-infiltration >> CBD,Unknown,0.16,False,1.04,15.37,0.69,11.03,h_kdECpThb-MS1Nrf6On3qjz5D3n
MAPbI3,MA,Pb,I,1.6,PCBM-60 | BCP,NiO,Ag,Chlorobenzene,DMF; DMSO,False,100,Spin-coating,Unknown,0.1,False,0.984,19.69,0.628,11.8,h_kr-pYT3EPouiB6FLFANgJmvoM9
MAPbI3,MA,Pb,I,1.5,TiO2-c | TiO2-mp,CuInS | Spiro-MeOTAD,Au,Unknown,DMF >> IPA,False,Unknown >> 90.0,Spin-coating >> Spin-coating,Unknown,0.06,False,1.04,21.8,0.612,13.8,h_oRkn6DuYf90P544EUFhW15XlVs
MAPbI3,MA,Pb,I,1.6,TiO2-c | TiO2-mp,Spiro-MeOTAD,Au,Unknown,DMF >> IPA,False,70.0 >> 70.0,Spin-coating >> CBD,Unknown,0.1,False,1.029,15.74,0.58,9.4,h_z7PEz9ZPCKK3tvSqJhqRvtnV_K
MAPbI3,MA,Pb,I,1.55,TiO2-c | TiO2; CoCr-mp,Spiro-MeOTAD,Au,Unknown,DMF >> none,False,70.0 >> 150.0,Spin-coating >> Closed space sublimation,Air >> Air; MAI,0.09,False,0.99,21.3,0.76,15.92,ha9V9CzRFwm76WxpKXc8LG3jyG9d
MAPbI3,MA,Pb,I,1.6,SnO2-c,Spiro-MeOTAD,Ag,Unknown,acetonitrile,False,100.0,Spin-coating,Dry air,0.0925,False,1.13,21.8,0.75,17.9,ha9relgKHRkzzY6ZRku6OcjbNNZA
CsPbI3,Cs,Pb,I,1.68,TiO2-c | TiO2-mp,none,Carbon,Unknown,DMF,False,200.0,Spin-coating,N2,0.0625,False,0.86,15.9,0.66,9.19,haCkfz9ata1EuyIhcskd-0X3M3d5
FA0.79MA0.16PbBr0.51I2.49,FA; MA,Pb,Br; I,,PCBM-60 | BCP,NiO-np | PMMA,Ag,Ethyl acetate,DMF; DMSO,False,105.0,Spin-coating,N2,3.6,True,1.1,17.7,0.649,12.85,haFMz7w34XF_ciBlpwJ4GBU8wHVK
FAPbI3,FA,Pb,I,1.53,TiO2-c,Spiro-MeOTAD,Au,Unknown,DMF,False,160.0,Spin-coating,Unknown,0.159,False,1.007,22.4,0.71,13.0,haGb8GY4MVy_u2Oyl0m67y5xqh_o
MAPbI3,MA,Pb,I,1.6,PCBM-60,Nafion; PEDOT:PSS,Al,Unknown,DMF >> none,False,Unknown >> 150,Spin-coating >> Gas reaction,N2 >> MAI; Vacuum,0.04,False,0.97,17.01,0.6829999999999999,11.23,haK_FHZbDbGA5JmnRvtlr4MWBCtP
MAPbI3,MA,Pb,I,1.6,ZnO-c,Spiro-MeOTAD,Au,Unknown,DMF >> IPA,False,Unknown >> 70.0,Spin-coating >> CBD,Unknown,0.04,False,0.91,18.53,0.69,11.6,haUsxXHbAnNKYEqMwiCQdEnq0oEt
MAPbI3,MA,Pb,I,1.6,TiO2-c | TiO2-mp,PTAA,Au,Chlorobenzene,DMSO,False,100.0,Spin-coating,Unknown,0.16,False,1.04,22.86,0.748,17.87,ha_onJAYQdgD2R1JA_T6EJDuKMqk
BA2MA3Pb4.0I13,BA; MA,Pb,I,,PCBM-60 | BCP,PEDOT:PSS,Ag,Unknown,DMF,False,150,Hot-casting,Unknown,0.196,False,1.08,16.16,0.61,10.6,ham1W-qDCpZhikJxuvZKCUXA_jgE
FA0.5MA0.5PbBr0.13I2.87,FA; MA,Pb,Br; I,,SnO2-c,Spiro-MeOTAD,Ag,Unknown,DMF >> IPA,False,70.0 >> 150.0,Spin-coating >> Spin-coating,N2 >> N2,0.102,False,1.08,23.6,0.772,19.6,hanuBWWNhhf9u1zDYnF5MIVHiIN6
MAPbI3,MA,Pb,I,1.6,TiO2-c,Spiro-MeOTAD,Ag,Unknown,DMF,False,85; 100,Spin-coating,Unknown,0.06,False,0.83,14.54,0.68,8.21,haySUJcoFuOTApYRqs7B8ZkmVY2I
FA0.85MA0.15PbBr0.45I2.55,FA; MA,Pb,Br; I,,TiO2-c | TiO2-mp,Spiro-MeOTAD,Au,Chlorobenzene,DMF; DMSO,False,100.0,Spin-coating,N2,0.09,False,1.12,20.36,0.7829999999999999,17.81,hbJy5nKfKkkSQV3sfgBf_Mm1qMm0
CsPbBrI2,Cs,Pb,Br; I,,TiO2-c,NiO-np,Au,Diethyl ether,DMF; DMSO,False,260.0,Spin-coating,N2,0.09,False,1.24,15.07,0.795,14.9,hbZf27tCpCds3nDljdPLAi4OGHlv
CsPbBrI2,Cs,Pb,Br; I,1.85,SnO2-np,IEICO; PBDTTT-E-T,MoO3 | Ag,Unknown,DMSO,False,160.0,Spin-coating,N2,0.04,False,1.127,15.98,0.779,14.03,hbZqfqvkoVTzzZ5JKpcdvzA7tFnk
FA0.85MA0.15PbBr0.45I2.55,FA; MA,Pb,Br; I,,TiO2-c | TiO2-mp,Spiro-MeOTAD,Au,Chlorobenzene,DMF; DMSO,False,105.0,Spin-coating,Unknown,0.09,False,1.038,18.66,0.7,13.51,hbpW3qhHtwhqlp7kWVswHbewZ9xV
MAPbI3,MA,Pb,I,1.6,TiO2-c | TiO2-mp,CT2,MoO3 | Ag,Toluene,DMSO; GBL,False,100.0,Spin-coating,Unknown,0.16,False,1.03,21.02,0.72,15.59,hbrAs4I-ink_RsijnllXeApmnlMG
MAPbI3,MA,Pb,I,1.6,PCBM-60 | PEI,PEDOT:PSS,Ag,Unknown,DMF,False,Unknown >> 100.0,Spin-coating >> Spin-coating,Air >> N2,0.3,False,0.9,18.29,0.659,10.8,hbrjWHY8ol7zCYZvu7opD3V_4Vnm
Cs0.05FA0.8075MA0.1425PbBr0.45I2.55,Cs; FA; MA,Pb,Br; I,,SnO2-np,BTTI-C6,Au,Chlorobenzene,DMF; DMSO,False,100.0,Spin-coating,N2,0.1,False,1.09,24.2,0.7240000000000001,19.05,hcCwGO1EewJ97bXrYULmTClL5wjb
Cs0.05FA0.79MA0.16PbBr0.51I2.49,Cs; FA; MA,Pb,Br; I,,ZnO-np | MgO | TiO2-mp,Spiro-MeOTAD,Au,Ethyl acetate,DMF; DMSO,False,125.0,Spin-coating,Air,0.11,False,1.1,18.97,0.7509999999999999,18.97,hcFkykUYV0IaftHiLqNQYf_m5Vtb
Cs0.05FA0.79MA0.16PbBr0.31I2.7,Cs; FA; MA,Pb,Br; I,1.59,PCBM-60 | ZnO-np | ZnO-c,NiO-np,ITO | MgF2,Chlorobenzene,DMF; DMSO,False,100.0,Spin-coating,N2,0.09,False,1.022,19.5,0.73,14.7,hck-An-nVNaFAZURWPs4-2r_BqGc
CsPbBr0.75I2.25,Cs,Pb,Br; I,,TiO2-c | TiO2-mp,Spiro-MeOTAD,Au,Unknown,DMSO,False,280.0,Spin-coating,Dry air,0.16,False,1.21,15.5,0.769,14.4,hcnmlEcQwn65tbvp5gq5rItNC_QO
MAPbI3,MA,Pb,I,1.6,PCBM-60 | PEI,PTAA,Ag,Diethyl ether,DMF; DMSO,False,100.0,Spin-coating,N2,0.0464,False,1.06,19.44,0.78,16.1,hcs6TVMftv2xmiW6duIvuK0OAeYC
MAPbI3,MA,Pb,I,1.6,TiO2-c | PCBM-60,Spiro-MeOTAD,Ag,Toluene,DMSO; GBL,False,100.0,Spin-coating,Unknown,0.07,False,1.02,18.54,0.71,13.42,hct5e0sMeYhxO12NG-VyD5szXDNT
Cs0.05FA0.80MA0.15PbBr0.45I2.55,Cs; FA; MA,Pb,Br; I,1.6,SnO2-c,Spiro-MeOTAD,Au,Ethyl acetate,DMF; DMSO,False,70; 100,Spin-coating,N2,0.105,False,1.11,21.98,0.72,17.49,hd-VNgNRV9a-K3mg_BNGoP19B95N
MAPbI3,MA,Pb,I,1.6,PCBM-60 | Bphen,Poly(2-ethyl-2-oxazoline); PEDOT:PSS,Ag,Chlorobenzene,Unknown,False,100.0,Spin-coating,N2,0.18,False,1.05,18.42,0.8,15.58,hd0nWJP6b_u1xlv8FFTdFT9O79d2
MAPbBr0.6I2.4,MA,Pb,Br; I,,TiO2-c | TiO2-nw,Spiro-MeOTAD,Au,Unknown,DMF; DMSO >> IPA,False,Unknown >> 140.0,Spin-coating >> Spin-coating,N2 >> N2,0.09,False,0.99,19.53,0.68,13.05,hd6FT0fbkGR8Mhdu8uCNT-sYatgA
MAPbI3,MA,Pb,I,1.6,PCBM-60 | BCP,NiO-c,Ag,Diethyl ether,DMF; DMSO,False,50; 100,Spin-coating,Air,0.09,False,0.95,19.6,0.67,12.4,hdF3y8pG4K0lZ2iHuACExSuITLHf
FA0.83MA0.17PbBr0.51I2.49,FA; MA,Pb,Br; I,,TiO2-c,Spiro-MeOTAD,Au,Chlorobenzene,DMF; DMSO,False,150.0,Spin-coating,N2,0.1,False,1.077,22.91,0.669,16.53,hdFiBOJGPsqfd14hchvU0fN5BN-t
Cs0.08FA0.77MA0.15PbBr0.51I2.49,Cs; FA; MA,Pb,Br; I,1.6,C60 | BCP,PTAA,Cu,Ethyl acetate,DMF; DMSO,False,100,Spin-coating,N2,0.16,False,1.066,19.48,0.769,15.98,hdYvjgiPzamhJ_LGHRpTyIeTcQpF
MAPbI3,MA,Pb,I,1.6,TiO2-c | TiO2-mp,Spiro-MeOTAD,Au,Chlorobenzene,DMF; DMSO,False,100.0,Spin-coating,Air,0.09,False,1.03,20.5,0.72,15.0,he17HBkqu3Aukwfp4vuaPTjhQ-LW
MAPbI3,MA,Pb,I,1.6,In2S3,Spiro-MeOTAD,Au,Unknown,DMF; DMSO,False,65.0; 100.0,Spin-coating,N2,0.136,False,1.08,22.69,0.69,16.75,he7m6NGy3d28T1i7ZpzFEmnZ6zNB
MAPbI3,MA,Pb,I,1.6,ZnO-np,Spiro-MeOTAD,Au,Unknown,DMF >> IPA,False,120.0 >> 120.0,Spin-coating >> Spin-coating,Unknown,0.12,False,0.94,16.24,0.645,9.83,he9ddrS3kvA7XeM7zc5TbeDwhG4p
MAPbI3,MA,Pb,I,1.6,TiO2-c | TiO2-mp,P3HT,Au,Unknown,DMF,False,100.0,Spin-coating,N2,0.025,False,,,,,heDyTrCyNGCPI8ZUz9sY3RDds2bq
MAPbI3,MA,Pb,I,1.6,TiO2-c | TiO2-mp,none,Au,Unknown,DMF,False,130; 100,Spin-coating,Air,0.16,False,0.83,24.32,0.583,11.76,heKcZXwXtC6LqteA0HeFcfhFFuRV
MAPbI3,MA,Pb,I,1.6,Ca | C60,TAPC | MoO3; TAPC,MoO3 | Ag,Unknown,none >> none,False,Unknown,Evaporation >> Gas reaction,Vacuum >> MAI; Vacuum,0.1,False,1.02,22.66,0.706,16.31,heNzDaC0idBEja2fmAhE2aMOBZaa
Cs0.05FA0.81MA0.14PbBr0.45I2.55,Cs; FA; MA,Pb,Br; I,,PCBM-60 | BCP,PTAA,Ag,Unknown,DMF,False,100.0,Spin-coating,N2,0.1,False,1.06,20.85,0.64,14.14,hePU9J0HyacebWg-9uu3MhMcuXUI
MAPbI3,MA,Pb,I,1.6,TiO2-c | TiO2-mp,Spiro-MeOTAD,Au,Chlorobenzene,DMSO; GBL,False,100.0,Spin-coating,N2,0.1,False,0.98,23.65,0.39,9.07,heT-6qAPP2PfSOvhC9PxvZ570cHN
MAPbI3,MA,Pb,I,1.6,TiO2-c | TiO2-mp | ZrO2-mp,none,Carbon,Unknown,DMF,False,100.0,Drop-infiltration,Dry air,11.13,False,0.96,20.5,0.71,14.0,heT-uEIKaw2QTvAFyLFdOMG7_skE
MAPbI3,MA,Pb,I,1.6,2PDI-0S | PEIE,PTAA,Ag,Chlorobenzene,DMF; DMSO,False,100.0,Spin-coating,N2,0.16,False,1.05,20.26,0.66,14.03,hf0jSnAVxlT5PNbCAlqlB42dXGH6
MAPbBr0.3I2.7,MA,Pb,Br; I,1.5,N2200; PCBM-70; TT,PEDOT:PSS | VOx,Al,Toluene,DMSO; GBL,False,Unknown,Spin-coating,Unknown,0.4639999999999999,False,1.07,18.69,0.77,15.43,hf8XTgqJkIputRFh0dr7PpWU9UZE
Cs0.05FA0.79MA0.16PbBr0.51I2.49,Cs; FA; MA,Pb,Br; I,,SnO2-np,CuSCN | MoOx,ITO | Au-grid,Chlorobenzene,DMF; DMSO,False,130,Spin-coating,Unknown,,False,1.02,19.9,0.547,11.1,hf8kuQlA98vVpgiQQjZEMs9EpWJA
MAPb1.0I3,MA,Pb,I,1.55,TiO2-c | Ps,PTAA | PEDOT:PSS,ITO | SLG,Unknown,GBL,False,100,Spin-coating,N2,0.096,False,0.96,15.5,0.7120000000000001,10.6,hfQajCgTFRRksVfavlpbAJiibCCC
MAPbI3,MA,Pb,I,1.6,SnO2-c | PCBM-60,Spiro-MeOTAD,Au,Diethyl ether,DMF; DMSO,False,60; 100,Spin-coating,N2,0.08,False,1.08,20.63,0.7759999999999999,17.26,hfbh-7K2KZ2iaSfQ6z3u-ef2b3KP
Cs0.05FA0.79MA0.16PbBr0.51I2.49,Cs; FA; MA,Pb,Br; I,,TiO2-c,Spiro-MeOTAD,Au,Chlorobenzene,DMF; DMSO,True,100.0,Spin-coating,Ar,0.11,False,0.99,19.68,0.584,11.37,hfgcT0ia3LN0Pg8QawnCMCXfz9jr
MAPbI3,MA,Pb,I,1.6,C60 | BCP,PEDOT:PSS,Ag,Unknown,DMF; DMSO >> IPA,False,Unknown >> 100.0,Ultrasonic spray >> Ultrasonic spray,N2 >> N2,0.04,False,0.8,17.24,0.685,9.7,hfjtwIAzkcy7Ig7aiQzcLJhRiVZe
MAPbI3,MA,Pb,I,1.6,TiO2-c | TiO2-mp | ZrO2-mp,none,Carbon,Unknown,GBL; Ethanol,False,50.0,Drop-infiltration,Unknown,0.1,False,0.892,22.75,0.6,12.29,hfogkkEEemQCieJrXnYXgg0jghNE
MAPbI3,MA,Pb,I,1.6,TiO2-c | TiO2-mp,Spiro-MeOTAD,Au,Unknown,DMF; DMSO >> IPA,False,Unknown >> 150.0,Spin-coating >> Spin-coating,Unknown,0.09,False,0.98,20.06,0.659,12.94,hfrL_c9uTPVRCWF-lUBKW-zmFtF_
MAPbI3,MA,Pb,I,1.5,Au-nw | TiO2-c,Spiro-MeOTAD,Au,Unknown,none >> IPA,False,Unknown >> 70.0,Evaporation >> CBD,Vacuum >> N2,0.1,False,0.99,19.3,0.5720000000000001,10.93,hg40467IYW9Rlr9ghM9MOvCxXvnD
MAPbI3,MA,Pb,I,1.59,TiO2-c | TiO2-mp,Spiro-MeOTAD,Au,Unknown,none >> none >> none >> IPA,False,Unknown >> Unknown >> 60.0 >> 60,Evaporation >> Evaporation >> Gas reaction >> Dipp-coating,Vacuum >> Vacuum >> I2; N2 >> N2,0.04,False,1.08,21.63,0.69,16.12,hgGGZvv7nhDpWtzEisDM3h68rMmW
MAPbI3,MA,Pb,I,1.6,TiO2-c | TiO2-mp,Spiro-MeOTAD,Au,Unknown,DMF >> IPA,False,Unknown >> 100.0,Spin-coating >> CBD,N2 >> N2,0.1,False,0.909,19.05,0.69,13.0,hgKq8k-ZdzqQY-jJr4PWgsEQIcm8
MAPbI3,MA,Pb,I,1.6,TiO2-c,Ph-OMeTPA,Au,Chlorobenzene,DMF; DMSO,False,40; 100,Spin-coating,N2,0.0831,False,0.89,18.6,0.55,9.3,hgMShVbEm-PFG47ApkXm-_68jZqX
MAPbI3,MA,Pb,I,1.6,TiO2-c,Spiro-MeOTAD,Au,Unknown,none >> none >> none >> none,False,Unknown >> Unknown >> Unknown >> 120.0,Evaporation >> Flash evaporation >> Evaporation >> Flash evaporation,Vacuum >> Vacuum >> Vacuum >> Vacuum,0.49,False,0.98,20.91,0.69,14.14,hgTcM66bdAJ47wTudXlYBx76Cg9n
MAPbBr0.45I2.55,MA,Pb,Br; I,,TiO2-c | TiO2-nw,Spiro-MeOTAD,Au,Unknown,DMF; DMSO >> IPA,False,25.0 >> 110.0,Spin-coating >> Spin-coating,Air >> Air,0.09,False,0.98,21.56,0.7,14.93,hghGOZXt2TH1jOK4-F3IaXUkZ-2N
MAPbI3,MA,Pb,I,1.6,TiO2-c | TiO2-mp,Spiro-MeOTAD,Ag,Unknown,DMF >> none,False,Unknown >> 100.0,Spin-coating >> Gas reaction,Dry air >> Dry air; Methylamin,0.1,False,1.01,20.01,0.7,14.21,hgn6XM_PDRnqHlXe8A1fQBCSdcKy
MAPbI3,MA,Pb,I,1.5,TiO2-c | TiO2-mp,none,Carbon,Unknown,DMF; DMSO >> IPA,False,70.0 >> 70.0,Spin-coating >> CBD,Air >> Air,0.125,False,0.88,19.6,0.445,7.64,hgtOLYljjXITZu5FRchRFcSc9gpV
FA0.87MA0.13PbBr0.13I2.83,FA; MA,Pb,Br; I,,SnO2-np,none,Carbon,Unknown,DMF; DMSO >> DMF; IPA,False,Unknown >> 140.0,Spin-coating >> Spin-coating,Air >> Air,1.0,False,1.01,20.48,0.596,12.34,hgvmgp8tWstmQj6NTJfehKm5yycT
MAPbI3,MA,Pb,I,1.614,PCBM-60 | BCP,PTAA,Au,N2,DMF; NMP,False,100.0,Spin-coating,Unknown,0.09,False,1.056,19.27,0.773,15.67,hh-6CbMhaHN1sxIYQccPjMmrizSp
FA0.95MA0.15PbBr0.45I2.5075,FA; MA,Pb,Br; I,,PCBM-60 | C60 | BCP,PTAA,Cu,Chlorobenzene,DMF; DMSO,False,105,Spin-coating,N2,0.07,False,1.1,22.53,0.79,19.58,hh7W3OoUfvctbkvlPLdKoZnEBg9z
MAPbI3,MA,Pb,I,1.6,PCBM-60 | PEI,PEDOT:PSS,Ag,Unknown,DMF,False,Unknown >> 100.0,Spin-coating >> Spin-coating,Air >> N2,0.3,False,0.91,19.12,0.711,12.4,hhC_3OhxqtPNS5TewujucNsXKiQi
MAPbI3,MA,Pb,I,1.6,TiO2-c | TiO2-mp,Spiro-MeOTAD,Au,Toluene,DMF; DMSO,False,100.0,Spin-coating,Unknown,0.1,False,1.02,23.5,0.763,18.29,hhIrAhPSiyD4lOUwpu-VS30GWQel
Cs0.05FA0.79MA0.16PbBr0.51I2.49,Cs; FA; MA,Pb,Br; I,,SnO2-c | PCBM-60,Spiro-MeOTAD,Au,Ethyl acetate,DMF; DMSO,False,120.0,Spin-coating,Air,0.16,False,1.089,22.33,0.777,18.92,hhLoDSwUEzvLDqNWdG78DcVgq1sG
FA0.83MA0.17PbBr0.51I2.49,FA; MA,Pb,Br; I,,SnO2-c,Spiro-MeOTAD,Au,Chlorobenzene,DMF; DMSO,False,100.0,Spin-coating,N2,0.16,False,1.15,21.2,0.72,18.9,hhPLYLghL-f7NG8oW3Lciw01JkVj
MAPbI3,MA,Pb,I,1.6,TiO2-c | TiO2-nw,Spiro-MeOTAD,Pd,Toluene,DMF,False,70; 100,Spin-coating,Unknown,0.0314,False,1.07,22.18,0.61,14.55,hhUJVnULvNlHOb59YPsoGnjSKPh6
Cs0.05FA0.89MA0.6PbBr0.06I2.94,Cs; FA; MA,Pb,Br; I,,SnO2-c | SnO2-nw,Spiro-MeOTAD,Au,Unknown,DMF; DMSO >> IPA,False,Unknown >> 100.0,Spin-coating >> Spin-coating,Unknown,0.09,False,1.01,21.0,0.624,13.4,hhVLb59syerE7bMo9MBs_y24HOn8
Cs0.05FA0.79MA0.16PbBr0.51I2.49,Cs; FA; MA,Pb,Br; I,,SnO2-c,Spiro-MeOTAD,Au,Chlorobenzene,DMF; DMSO,False,100.0,Spin-coating,N2,0.15,False,,,,,hhWEhtRt6Ik3DyYgdN6VFc6mrKah
MAPbI3,MA,Pb,I,1.6,SnO2-c | TiO2-mp | ZrO2-mp,none,Carbon,Unknown,GBL,False,50,Drop-infiltration,Unknown,0.107,False,0.92,22.5,0.65,13.41,hh_nGcwKzSE1XZHX6G-kwYwwiqWi
MAPbI3,MA,Pb,I,1.6,PCBM-60 | BCP,PEDOT:PSS,Ag,Unknown,DMF,False,80.0,Spin-coating,N2,0.09,False,0.93,20.3,0.73,13.9,hhrydSpH6nPEQXCnHjBkAc86cVRd
MAPbI3,MA,Pb,I,1.6,PCBM-60 | Bphen,NiO-c,Ag,Unknown,acetonitrile; Methylamine,False,100.0,Spin-coating,N2,0.1,False,0.98,16.5,0.6409999999999999,10.5,hhsd28KN-DhPIR8IvU19y5jx4xmF
Cs0.05FA0.79MA0.16PbBr0.48I2.52,Cs; FA; MA,Pb,Br; I,1.55,PCBM-60,PANI,Au,Chlorobenzene,DMF; DMSO,False,100.0,Spin-coating,Air,0.09,False,0.97,21.55,0.71,14.8,hht29VQSWUb5MlsjZjU9EvdXhfL3
MAPbI3,MA,Pb,I,,PCBM-60 | BCP,PEDOT:PSS,Ag,Unknown,Unknown,False,Unknown,Spin-coating,N2,0.09,False,0.96,22.26,0.72,15.38,hhuPrkEyGSygv7nKGFGph3-5UsTa
MAPbI3,MA,Pb,I,1.6,TiO2-c,Spiro-MeOTAD,Ag,Unknown,DMF >> none,False,Unknown >> 100.0,Spin-coating >> Gas reaction,Methylamin; N2 >> Methylamin; N2,0.1,False,1.08,15.67,0.68,12.14,hi-_zGzfioMxk2G-q6PXOgKi9ndP
MAPbI3,MA,Pb,I,1.6,TiO2-c,Spiro-MeOTAD,Ag,Unknown,DMF,False,Unknown,Spin-coating,Unknown,0.07,False,0.93,19.64,0.58,10.6,hi998B1uygQviVJZNQOUOuNRlk3w
FA0.83MA0.17PbI3,FA; MA,Pb,I,,SnO2-np,Spiro-MeOTAD,MoO3 | Ag,Unknown,DMF >> IPA,False,70 >> 140,Spin-coating >> Spin-coating,Unknown,0.1,False,1.16,22.88,0.81,21.49,hiAV2Opftnipe0dsUy_IkCupAEim
MAPbI3,MA,Pb,I,1.6,TiO2-c | TiO2-mp,Spiro-MeOTAD,Au,Unknown,DMF >> IPA,False,Unknown >> 100.0,Spin-coating >> CBD,Unknown,0.13,False,0.98,18.08,0.7,12.36,hiH0WXmSE0J84xt-xT7WHFxITAwp
MAPbI3,MA,Pb,I,1.6,PCBM-60,NiO,Al,Unknown,DMF,False,100,Spin-coating,Glovebox,0.1,False,0.97,15.91,0.62,9.56,hiavmbL0lV2TipPwzqqHvUCVCM9m
MAPbI3,MA,Pb,I,1.6,PCBM-60 | Bphen,PEDOT:PSS,Al,2-Butanol,DMF; DMSO,True,100.0,Spin-coating,N2,0.04,False,0.937,20.49,0.784,15.06,hih4SlXa3-gvDAMVade506UIT26a
