Repository: GouravSidana/firstML

# firstML
My first Machine Learning Project

File: filtered_perovskite.csv (part 112 of 155)
Formula,A_ion,B_ion,X_ion,Bandgap,ETL,HTL,Backcontact,Antisolvent,Solvent,Solv_annel,Anneal_temp,Dep_procedure,Synth_atm,Cell_area,Is_module,Voc,Jsc,FF,PCE,entry_id
MAPbI3,MA,Pb,I,1.6,PCBM-60 | BCP,PEDOT:PSS,Al,Unknown,DMF >> IPA,False,Unknown >> 100.0,Spin-coating >> Spin-coating,N2 >> N2,0.125,False,1.01,16.1,0.7020000000000001,11.4,hijjH7BRa5QYdTWZV6ErTPY-Et1g
MAPbI3,MA,Pb,I,1.6,SnO2-c,"4,4'-(5,10,11-Trihexyl-10,11-dihydro-5H-thieno[2′,3':4,5]pyrrolo [3,2-g]thieno[3,2-b][1,2,3]triazolo[4,5-e]indole-2,8-diyl)bis(N,N-bis(4- methoxyphenyl)aniline)",Au,Unknown,DMF >> IPA,False,Unknown,Spin-coating >> Spin-coating,Unknown,0.108,False,1.0,22.82,0.69,15.77,hiqdpecbiqwNxk4AGvz8xQsVVnN6
MAPbI3,MA,Pb,I,1.6,TiO2-c | TiO2-mp,Spiro-MeOTAD,Au,Toluene,DMSO; GBL,False,100.0,Spin-coating,Unknown,0.12,False,0.82,17.2,,,hiu46TQBC3Fma1EDp1kc8ERXV3c-
MAPbI3,MA,Pb,I,1.6,TiO2-c | TiO2-mp,Spiro-MeOTAD,Au,Unknown,DMF >> IPA,False,Unknown >> 95.0,Spin-coating >> Spin-coating,Unknown >> Air,0.08,False,1.044,18.07,0.71,13.12,hjI52QJUm6dX60dI9zeAAp-os3JM
MAPbBr0.05I2.95,MA,Pb,Br; I,,PCBM-70,NiCo2O4-np,Al,Unknown,DMF,False,85.0,Spin-coating,Unknown,0.09,False,0.97,16.83,0.6779999999999999,11.1,hjQMwCJNh4WEdJ1weWpJeqfpdYjz
MAPbI3,MA,Pb,I,1.6,TiO2-c | TiO2-mp,Spiro-MeOTAD,Au,Diethyl ether,DMF; DMSO,False,60; 100,Spin-coating,Unknown,0.125,False,1.035,22.13,0.69,15.8,hjZOx_SDT9Mt7DsDukzvPKlns_ni
MAPbI3,MA,Pb,I,1.6,SrTiO3-c | SrTiO3-mp,Spiro-MeOTAD,Au,Unknown,DMF; DMSO,False,Unknown,Spin-coating,N2,0.09,False,1.11,22.2,0.73,17.8,hjeuogYhzEjFTDGfteK8BXSUuuD4
Cs0.17FA0.83Pb0.7Sn0.3I3,Cs; FA,Pb; Sn,I,1.3,PCBM-60 | BCP,PTAA | PFN,Ag,Anisole >> N2,DMF; DMSO,False,120,Spin-coating,N2,0.0919,False,0.72,16.5,0.556,10.6,hji1EJ9qBA-KWTNx6pui1HlwwSpj
Cs0.05FA0.7885MA0.1615PbBr0.34I2.66,Cs; FA; MA,Pb,Br; I,,C60 | BCP,PEDOT:PSS,Ag,Ethyl acetate,DMF; DMSO,False,105.0,Spin-coating,N2,0.05,False,,,0.78,13.0,hjiJWzTGqslUzY6pwl_t7Rq11Cy0
FA0.85MA0.15PbI3,FA; MA,Pb,I,,TiO2-c,Spiro-MeOTAD,Au,Chlorobenzene,DMF; DMSO,False,150.0,Spin-coating,Unknown,0.09,False,1.03,24.19,0.726,18.3,hjkHP2UR4W7ucSAa4x5J5vlEoKaN
Cs0.05FA0.80MA0.15PbBr0.25I2.75,Cs; FA; MA,Pb,Br; I,,SnO2-np,Spiro-MeOTAD,Au,Chlorobenzene,DMF; DMSO,False,150.0,Spin-coating,N2,0.1,False,1.09,23.3,0.74,18.6,hjku6PsKS8ygb2hYQbQOvlQ1qnhN
CsPbI3 | CsPbI3,Cs | Cs,Pb | Pb,I | I,,TiO2-c,Spiro-MeOTAD,MoOx | Al,Unknown,Methyl acetate >> Ethyl acetate,False,Unknown,Spin-coating >> Spin-coating,Air >> Air,0.06,False,1.13,15.58,0.55,12.15,hjlzlSdjVEgw5MilJzv4-McZJ8nt
(PBA)1.5BA0.5MA3Pb4I13,(PBA); BA; MA,Pb,I,1.65,PCBM-60 | BCP,PTAA,Ag,Unknown,DMF; DMSO,False,100,Spin-coating,N2,0.08,False,1.17,11.9,0.732,10.2,hjmQqAooETGKleIs3W2PE7Q9ia-n
MAPbI3,MA,Pb,I,1.6,TiO2-c | TiO2-mp,Spiro-MeOTAD,Au,Unknown,DMF >> IPA,False,70.0 >> 100.0,Spin-coating >> CBD,Unknown,0.126,False,0.932,17.1,0.64,10.2,hjqdaFigSDir0wliPzKzjy0chf04
MAPbI3,MA,Pb,I,1.6,TiO2-c | PCBM-60,Spiro-MeOTAD,Au,Unknown,DMF; DMSO >> IPA,False,Unknown >> 100,Spin-coating >> Spin-coating,Air >> Air,0.1,False,1.11,22.67,0.7090000000000001,17.85,hjqtg-iRtWiEW4PR4-zjj8TY-AMY
MAPbI3,MA,Pb,I,1.6,none,Spiro-MeOTAD,Au,Unknown,DMF,False,100.0,Spin-coating,Unknown,0.1,False,1.036,15.4,0.73,11.7,hk06obshoolVRuPWwFIIJaoZmJvW
FA0.1MA0.9PbI3,FA; MA,Pb,I,,TiO2-c | TiO2-mp,Spiro-MeOTAD,Au,Chlorobenzene,DMSO,False,100.0,Spin-coating,N2,0.16,False,1.08,22.2,0.764,18.38,hkINHifCBSMb8QeLOcOAIKH_enAs
MAPbI3,MA,Pb,I,1.6,TiO2-c,Spiro-MeOTAD,Au,Unknown,DMF,False,70; 100,Spin-coating,Air,0.06,False,1.0,19.08,0.706,13.47,hkSniAX1hC0PDxSSvBEcmiNVDBDX
MAPbI3,MA,Pb,I,1.6,TiO2-c,0F,Au,Unknown,DMF,False,100.0,Spin-coating,Air,0.16,False,0.94,17.4,0.57,9.4,hkTpx7u8PdwJcaPhzwkNhZnldfLa
MAPbBr0.18I0.82,MA,Pb,Br; I,1.66,SnO2 | PCBM-60,Spiro-MeOTAD,,,,False,,,,,False,1.08,17.0,0.74,14.0,hkUGa_dgOVzyCwCfCfvS55uBv7vK
FA0.9MA0.1PbBr0.03I2.97,FA; MA,Pb,Br; I,,SnO2-np,Spiro-MeOTAD,Au,Unknown,DMF; DMSO >> IPA,False,70.0 | 150.0,Spin-coating >> Spin-coating,N2 >> N2,0.065,False,1.04,23.34,0.7,17.02,hkcgYG_PiZOh1G4HZyd9B6f3j3yY
MAPbI3,MA,Pb,I,1.6,TiO2-c | TiO2-mp,Spiro-MeOTAD,Ag,Unknown,DMF; DMSO >> IPA,False,Unknown >> 150.0,Spin-coating >> Spin-coating,N2 >> N2,0.1,False,0.96,11.83,0.6679999999999999,7.6,hkcvhDNHE-aDHTOdISuRl7zFkSyU
MAPbI3,MA,Pb,I,1.6,TiO2-c | TiO2-nw,Spiro-MeOTAD,Au,Chlorobenzene,DMF; DMSO,False,100.0,Spin-coating,Unknown,0.1,False,1.03,21.5,0.7440000000000001,16.48,hkfOez7Ie4cl9LxhP0l74lgE0ItW
Cs0.15FA0.71MA0.14PbBr0.6I2.4,Cs; FA; MA,Pb,Br; I,,ICBA | C60 | BCP,PTAA,Cu,Toluene,DMF; DMSO,False,65; 100,Spin-coating,Unknown,0.1,False,1.13,20.3,0.7929999999999999,18.2,hklSYleCAxP_YzubV73C7wh4XrmI
MAPbI3,MA,Pb,I,1.6,TiO2-c,Spiro-MeOTAD,Au,Unknown,DMF; DMSO >> IPA,False,60.0 >> 100.0,Spin-coating >> Spin-coating,N2 >> N2,0.0559999999999999,False,1.06,22.9,0.696,16.89,hktR-uCqVeZLM4zZ64EIcJXxFVnR
MAPbI3,MA,Pb,I,1.63,TiO2-c,Spiro-MeOTAD,Ag,Ethyl acetate,DMF,False,100,Spin-coating,N2,0.1,False,1.05,23.01,0.78,18.84,hkwEwCW_NzBdlzcEG3MrAfL9CxGs
MAPbI3,MA,Pb,I,1.6,TiO2-c,Spiro-MeOTAD,Au,Gas,DMF,False,Unknown,Spin-coating,Unknown,6.12,True,1.105,18.45,0.64,12.51,hl6QZ22KitoAhPRNSvXkgsKrlXwo
Cs0.05FA0.85MA0.15PbBr0.45I2.55,Cs; FA; MA,Pb,Br; I,,TiO2-c,Spiro-MeOTAD,Au,Bromobenzene,DMF; DMSO,False,100,Spin-coating,Ar,0.1,False,,,,12.72,hl7xly8tu68jbB1wrFI-l4h64r9O
MAPbI3,MA,Pb,I,1.6,PCBM-60 | BCP,NiO-c,Ag,Unknown,DMSO; GBL,False,120.0,Doctor blading,Air,0.1,False,0.9,16.25,0.745,10.92,hlJxSoQPeO9zgd9ldVXR2zE88YXw
FA0.94MA0.06PbBr0.06I,FA; MA,Pb,Br; I,,SnO2-np,CuInSe2-QDs,Au,Unknown,DMF; DMSO >> IPA,False,70.0 >> 150.0,Spin-coating >> Spin-coating,Unknown,0.1,False,0.84,21.9,0.593,10.9,hlQUHBV0Enx8rOTpxT2ljvqHBNqR
MAPbI3,MA,Pb,I,1.6,TiO2-c | TiO2-mp,Spiro-MeOTAD,Au,Unknown,DMSO; GBL,False,150.0,Doctor blading,Air,0.23,False,0.96,22.7,0.67,14.8,hlWY6DXoX4BhQdywQZzA9Dbdqo38
MAPbI3,MA,Pb,I,1.6,TiO2-c | TiO2-mp,Spiro-MeOTAD,Au,Chlorobenzene,DMF; DMSO,False,105.0,Spin-coating,Unknown,0.09,False,1.01,18.2,0.73,14.0,hlbo9Sy-Eile_qTWLwJ5PzGaP8k3
MAPbI3,MA,Pb,I,1.6,TiO2-c | TiO2-mp,TPA-QA-TPA,Ag,Chlorobenzene,DMF; DMSO,False,100.0,Spin-coating,Unknown,0.1,False,0.98,22.34,0.75,16.6,hli3Xp8ZC9MdCdMhD4-npO7HhIfS
MAPbI3,MA,Pb,I,1.6,TiO2-c,none,Carbon black,Unknown,DMF >> IPA,False,Unknown >> 100.0,Spin-coating >> CBD,Unknown,0.2,False,0.9,15.98,0.65,9.35,hljxQ1o49z-dKqInvoXxmceBjeZO
Cs0.2FA0.8PbBr0.3I0.7,Cs; FA,Pb,Br; I,1.75,SnO2,Spiro-MeOTAD,,,,False,,,,,False,1.18,18.76,0.727,16.21,hlkusZ4foV4ze3Ni8oSWq7sUK-AT
Cs0.05FA0.79MA0.16PbI3,Cs; FA; MA,Pb,I,1.61,TiO2-c,Spiro-MeOTAD,Au,Chlorobenzene,DMF; DMSO,False,120,Spin-coating,Dry air,0.09,False,1.05,25.9,0.76,20.5,hlr94zK8ZLrjytqWBniMYrisWD-l
FAPbI3,FA,Pb,I,1.48,TiO2-c | TiO2-mp,Spiro-MeOTAD,Au,Unknown,DMF,False,170.0,Spin-coating,Unknown,0.16,False,0.74,18.59,0.61,8.42,hm-yK6GUwQRFKwUkJsjy8neBRtIY
MAPbI3,MA,Pb,I,1.6,TiO2-c | TiO2-mp,Spiro-MeOTAD,Au,Unknown,DMSO >> IPA,False,Unknown >> 105.0,Spin-coating >> CBD,Unknown,0.09,False,0.86,18.7,0.66,14.1,hm6JT_OM0KMU6tmDnnYUd8pdE_hx
Cs0.25FA0.75Pb0.5Sn0.5I3,Cs; FA,Pb; Sn,I,,C60,PEDOT:PSS,ITO,Anisole,DMF; DMSO >> none,False,100.0 >> 150,Spin-coating >> Gas reaction,N2 >> MACl,0.1,False,0.62,24.0,0.7,10.5,hm7O9BsKQKVlpZTpS_XzA1QvlTT7
CsxFAxPbI3,Cs; FA,Pb,I,,TiO2-c,Spiro-MeOTAD,MoO3 | Al,Unknown,Hexame >> Methyl acetate >> Ethyl acetate,False,Unknown,Spin-coating >> Dipp-coating >> Dipp-coating,Unknown,,False,1.1,15.0,0.65,10.2,hmFAhTGVm2plkOynxB23at3Ok48a
Cs0.05FA0.79MA0.16PbBr0.3I2.7,Cs; FA; MA,Pb,Br; I,,TiO2-c | TiO2-mp,Spiro-MeOTAD,Au,Chlorobenzene,DMF; DMSO,False,100,Spin-coating,Unknown,0.1,False,1.11,22.04,0.76,18.45,hmPZjAzorGmlwDmsihkTgKcGu_q4
MAPbI3,MA,Pb,I,1.6,TiO2-c,Spiro-MeOTAD,Au,Unknown,DMF,True,90.0,Spin-coating,N2,0.0625,False,1.05,24.1,0.72,15.5,hmXIsrEwXOFZZ-WwPfuKM0iqOhWo
MAPbI3,MA,Pb,I,1.6,TiO2-c | TiO2-mp,Spiro-MeOTAD,Au,Toluene,DMSO,False,100.0,Spin-coating,N2,0.16,False,1.009,19.0,0.77,14.8,hmgrj3H14bOLVr6QcRDheB2mtPUh
MAPbI3,MA,Pb,I,1.59,PCBM-60 | BCP,PTAA | PFN,Al,Diethyl ether,DMF; DMSO,False,60; 100,Spin-coating,Unknown,,False,1.07,22.2,0.76,18.1,hmlNlVfpTkZYd3nQU_hbBW_LxXc5
FA0.66MA0.34PbI3,FA; MA,Pb,I,1.57,C60 | BCP,PTAA,,,,False,,,,,False,1.02,21.7,0.79,17.4,hn68Wn8NnCn91qggj_HIgiRoRt6q
Cs0.07FA0.9MA0.03PbBr0.24I2.76,Cs; FA; MA,Pb,Br; I,,TiO2-c | TiO2-mp,Spiro-MeOTAD,Au,Chlorobenzene,DMF; DMSO >> IPA,False,150.0 >> 70,Spin-coating >> Spin-coating,Unknown,0.16,False,1.103,24.14,0.794,21.14,hnETiYKQKoX75JJFbOWj17MMSPXw
CsPbBrI2,Cs,Pb,Br; I,,TiO2-c,Spiro-MeOTAD,Au,Diethyl ether,DMSO,False,35; 120,Spin-coating,N2,0.1,False,1.06,12.11,0.68,8.74,hnWXd5LJV-7pVj55aR9ttRgiH1JD
Cs0.0664FA0.666MA0.2668PbBr0.256I0.744,Cs; FA; MA,Pb,Br; I,1.71,TiO2-np,Spiro-MeOTAD,Au,Unknown,DMF >> IPA,False,70.0 >> 105.0,Spin-coating >> Spin-coating,Air >> N2 >> Air,0.102,False,1.088,20.04,0.763,16.64,hnctiSdaGt8OZHs2sFfK0uWOZvsN
MAPbI3,MA,Pb,I,1.6,TiO2-c | Au@TiO2-np; TiO2-mp,Spiro-MeOTAD,Ag,Unknown,Unknown,False,100.0,Spin-coating,Unknown,0.07,False,1.075,19.09,0.746,15.31,hnfiK8L600OvU5mlon49DXQGKT2z
MAPbI3,MA,Pb,I,1.6,TiO2-c,Spiro-MeOTAD,Ag,Unknown,DMF >> IPA,False,Unknown >> 150.0,Spin-coating >> Spin-coating,Unknown,0.078,False,1.09,21.57,0.674,16.12,hnkIT-d9xs6EMV3fEJkKQm4vFR7p
MAPbI3,MA,Pb,I,1.6,C60,Spiro-TTB,Ag,Unknown,none,False,Unknown,Co-evaporation,Vacuum,0.064,False,0.968,16.1,0.7,10.9,hnw0aW4pyev3O-a6CrL6cHb5dPKk
MAPbI3,MA,Pb,I,1.6,TiO2-c | TiO2-mp | Al2O3-mp,none,Carbon,Diethyl ether,NMP,False,Unknown,Drop-infiltration,Air,0.09,False,,,,,hnwYzXiX1jZNSp8LEO2NWO88YLs1
Cs0.79FA0.16MA0.1PbBrI2,Cs; FA; MA,Pb,Br; I,1.73,TiO2-c | TiO2-mp,Spiro-MeOTAD,Au,Chlorobenzene,DMF; DMSO,False,100.0,Spin-coating,N2,0.1764,False,1.11,19.8,0.74,16.3,ho0tbT45fI3x2sR_lakUkUhWtaE4
MAPbI3,MA,Pb,I,1.59,TiO2-c,Spiro-MeOTAD,Ag,Unknown,DMF >> IPA,True,Unknown >> 100,Spin-coating >> Spin-coating,Ar >> Ar,0.15,False,,,,11.3,ho9AqwzWwD4XZIvgTS3kiYAeZPev
MAHg0.025Pb0.975I3,MA,Hg; Pb,I,,PCBM-60,PEDOT:PSS,Ag,Toluene,DMF,False,100.0,Spin-coating,N2,0.45,False,0.83,16.7,0.6779999999999999,9.4,howp-ryzQ4cio7b2Sh8CM8NAJwkP
MAPbI3,MA,Pb,I,1.6,TiO2-c | TiO2-mp,none,Au,Unknown,DMF >> IPA,False,Unknown,Spin-coating >> CBD,Unknown,0.5,False,0.87,21.29,0.68,12.22,hp4HdwvUUVmjp5pgSzoBzwIy-Rsk
Cs0.05FA0.80MA0.15PbBr0.45I2.55,Cs; FA; MA,Pb,Br; I,1.6,SnO2-c,Spiro-MeOTAD,Au,Ethyl acetate,DMF; DMSO,False,70; 100,Spin-coating,N2,0.105,False,1.15,22.15,0.74,18.82,hp8ScSfuWlCR6uvxOEpzxibIhbNY
MAPbI3,MA,Pb,I,1.6,TiO2-c | TiO2-mp,Spiro-MeOTAD,Ag,Diethyl ether,DMF; DMSO,False,65; 100,Spin-coating,Unknown,0.125,False,1.085,22.87,0.6809999999999999,16.22,hpFBjGSWlirTzqP5Ca4_X_YZta5q
MAPbI3,MA,Pb,I,1.6,SnO2-np,Spiro-MeOTAD,Au,Unknown,H2O >> IPA,False,100.0 >> 120.0,Spin-coating >> CBD,Air >> Air,0.1,False,0.9,21.03,0.7,13.33,hpK-xuO46Ai8fOWQ1dXnDiOUuJRl
CsPbBrI2,Cs,Pb,Br; I,,TiO2-c | TiO2-mp | Al2O3-mp,NiO-mp,Carbon,Unknown,DMF; DMSO,False,100.0,Spin-coating,Ar,0.1,False,0.944,14.33,0.625,8.24,hpKJ1S8klP0qXmw6kRHXMU6wmfqu
MAPbI3,MA,Pb,I,1.6,TiO2-c,Spiro-MeOTAD,Ag,Unknown,DMF,False,95.0,Spin-coating,Air,0.07,False,0.99,22.9,0.56,12.96,hpXrc9veQf93zTcTfgu1oXVMMU5D
MAPbI3,MA,Pb,I,1.6,PCBM-60,NiO-c,Ag,Toluene,DMF; DMSO,False,100.0,Spin-coating,N2,0.0464,False,1.03,17.89,0.6579999999999999,17.5,hpapKxIUpBLX2lqBWaKADKk9YZ1k
MAPbI3,MA,Pb,I,1.6,PCBM-60 | BCP,DMZ,Ag,Chlorobenzene,DMF; DMSO,False,100.0,Spin-coating,Unknown,0.11,False,,,,16.12,hqE-f-KOCXzFuQZPEc4XRCEKpZRS
Cs0.05FA0.79MA0.16PbBr0.51I2.49,Cs; FA; MA,Pb,Br; I,,C60 | BCP,PTAA,Cu,Diethyl ether,DMF; DMSO,False,100.0,Spin-coating,N2,0.06,False,1.09,21.6,0.65,14.7,hqQ3OYW26teqjnASuBOtd3X4f0fL
FA0.83MA0.17PbBr0.51I2.49,FA; MA,Pb,Br; I,,TiO2-c | TiO2-mp | PhCOOH,Spiro-MeOTAD,Au,Chlorobenzene,DMF; DMSO,False,140; 100,Spin-coating,Unknown,0.1,False,1.035,20.73,0.7559999999999999,16.22,hq_HrkdAlFxD990guT61kMsMSuBa
FA0.83MA0.17PbBr0.03I2.97,FA; MA,Pb,Br; I,,SnO2-np,Spiro-MeOTAD,Au,Unknown,DMF; DMSO >> IPA,False,Unknown >> 150.0,Spin-coating >> Spin-coating,N2 >> N2,0.1,False,1.06,21.557,0.75,17.19,hr2WuG_WJNKJ8bhShv__BI87wyUM
FA0.85MA0.15PbBr0.45I2.55,FA; MA,Pb,Br; I,,TiO2-c | TiO2-mp,H65,Au,Chlorobenzene,DMF; DMSO,False,100.0,Spin-coating,N2,0.1,False,1.07,20.12,0.72,15.4,hrFMdPcHCj6_z2RnsCRZf5VtROLn
Cs0.06FA0.84MA0.10PbBr0.41I2.59,Cs; FA; MA,Pb,Br; I,,SnO2-np,Spiro-MeOTAD,Au,Chlorobenzene,DMF; DMSO,False,150.0,Spin-coating,N2,0.1,False,1.15,22.0,0.73,18.5,hrL7IDxV-jydwMk41hzLhBJK4eEU
MAPbI3,MA,Pb,I,1.6,TiO2-c | TiO2-mp,Spiro-MeOTAD,Au,Unknown,Unknown,False,120.0 >> 135.0,Spin-coating >> Spin-coating,Unknown,0.1,False,0.93,21.3,0.637,12.6,hrVczTbP2XNfCRbRMsQKflgWiJep
MAPbI3,MA,Pb,I,1.6,TiO2-c,Spiro-MeOTAD,Au,Unknown,DMF >> IPA,False,Unknown >> 100.0,Spin-coating >> Spin-coating,N2 >> N2,0.049,False,1.004,21.51,0.546,11.8,hr_Bbf-Rf1aKbWZVkF4eoR_guaUo
MAPbI3,MA,Pb,I,1.6,PCBM-60 | C60 | BCP,PEDOT:PSS,Al,Unknown,DMF >> Ethanol,False,70.0 >> Unknown,Spin-coating >> Spray-coating,Air >> Air,1.5,False,0.9,16.5,0.58,8.5,hrcLDVyWbLUOy9VB2_wWKu8eMy_r
MAPbI3,MA,Pb,I,1.6,TiO2-c | TiO2-mp,none,N-Graphene,Unknown,DMF >> IPA,False,100.0 >> 100.0,Spin-coating >> CBD,Unknown,0.1,False,0.87,20.02,0.5920000000000001,10.32,hs3HKzZB4NylOCgsbfxQOkWqptJM
MAPbI3,MA,Pb,I,1.6,SnO2-c,Spiro-MeOTAD,Ag,Toluene,DMSO; GBL,False,100.0,Spin-coating,Unknown,0.0314,False,1.09,19.01,0.63,12.93,hsMS_xTA3PO1UAJNvZSUCSERN3u9
MAPbI3,MA,Pb,I,1.6,TiO2-c | TiO2-mp,Spiro-MeOTAD,Au,Chlorobenzene,DMSO,False,100.0,Spin-coating,N2,0.25,False,1.03,19.0,0.77,15.0,hse9QRCqpIMGitYn7iIvbBKoG7JZ
MAPb0.5Sn0.5I3,MA,Pb; Sn,I,,TiO2-c | ZnO-c,CZTS-np,Au,Diethyl ether,DMF; DMSO,False,70; 100,Spin-coating,Unknown,0.09,False,0.76,19.23,0.63,9.21,hsf1SQvItjI7MR6k91hFYKXXzzO2
MAPbI3,MA,Pb,I,1.6,TiO2-c,Spiro-MeOTAD,Ag,Chlorobenzene,DMF; DMSO >> none,True,60; 80; 100 >> Unknown,Spin-coating >> Recrystallization,Unknown >> Methylamin,0.1,False,1.02,15.64,0.545,8.9,hsnu39nPYFKzrr-j52a3pVnckLBQ
MAPbI3,MA,Pb,I,1.6,PCBM-60,NiO-c,Ag,Chlorobenzene,DMF; DMSO,True,100.0,Spin-coating,N2,0.1,False,1.01,22.2,0.732,16.4,hsyejhYzx-dwcQLCNL-c3OQCKBQT
MAPbI3,MA,Pb,I,1.6,TiO2-c | TiO2-mp,Spiro-MeOTAD,Au,Diethyl ether,DMF; DMSO,False,65; 100,Spin-coating,Unknown,0.125,False,0.99,23.1,0.64,14.62,htNM2T2viq3TbnwgCI7G0AI1HdeA
MAPbI3,MA,Pb,I,1.6,PCBM-60 | Bphen,PEDOT:PSS,Ag,2-Butanol,DMF; DMSO,False,100,Spin-coating,N2,0.0625,False,0.98,20.45,0.765,15.29,htPSBVdbhNEMZ9fFs1_s5il0jVVs
MAPbI3,MA,Pb,I,1.6,PCBM-60 | Ca(acac)2,NiO-c,Ag,Chlorobenzene,DMF; DMSO,False,100.0,Spin-coating,Unknown,0.04,False,1.02,21.49,0.6629999999999999,14.53,htQa10TN7gKmOsZKE9aethBJ0Kwz
MAPbI3,MA,Pb,I,1.6,TiO2-c | MgO | TiO2-nw,Spiro-MeOTAD,AlAg,Diethyl ether,DMSO; GBL,False,115,Spin-coating,N2,0.09,False,1.04,21.75,0.73,16.24,htiUesYDCLEstfJbATgULLsXBxaU
MAPbI3,MA,Pb,I,,PCBM-60 | BCP,Grafted rGO; Polyacrylonitrile,Ag,Unknown,DMF,False,100,Spin-coating,N2,0.046,False,0.94,15.61,0.6609999999999999,9.7,hu3OhZ2hrHXZXuuHnAXZUmm_L-fP
MAPbI3,MA,Pb,I,1.5,Nb2O5,Spiro-MeOTAD,Au,Chlorobenzene,DMSO; GBL,False,100.0,Spin-coating,Unknown,0.0725,False,1.0,21.8,0.67,14.5,hu6SpIHdzfaU06QyHJlshNQHbCc2
MAPbI3,MA,Pb,I,1.6,TiO2-c | TiO2-mp,Spiro-MeOTAD,Au,Unknown,DMF >> IPA,False,70.0 >> 70.0,Spin-coating >> Spin-coating,N2 >> N2,0.1,False,0.98,13.8,0.62,8.4,hu811pHE_I1BAlMsIGm6_JZ2ZCss
MAPbI3,MA,Pb,I,1.55,ZnO-np,Spiro-MeOTAD,Au,Ar,DMF,False,100,Spin-coating,N2,0.16,False,0.988,14.7,0.71,9.0,hu8oE2stgR8tl-q2xSTUwShmzzfI
MAPbI3,MA,Pb,I,1.6,TiO2-c,Spiro-MeOTAD,Au,N2,DMF,False,100.0,Spin-coating,Air,0.1,False,1.02,16.8,0.69,12.0,huDK9l_vygQLddqtBrG5bWw80idD
MAPbI3,MA,Pb,I,1.6,Fullerene @ F3,PEDOT:PSS,Mg | Ag,Toluene,DMF; NMP,False,80,Spin-coating,Air,0.16,False,0.91,18.5,0.68,11.5,huGqC7suNLfSqj6s27gCnlU4ITCH
MAPbI3,MA,Pb,I,1.6,TiO2-c | TiO2-mp,none,Carbon black; Graphite,Chlorobenzene,DMF; DMSO,False,100,Spin-coating,Unknown,0.09,False,0.936,19.44,0.644,11.72,huVKPq_OX6ElemsSoBwFJXaenMQW
MAPbI3,MA,Pb,I,,SiO2-c | ZnO-c,Cu2O,Ag,Toluene,DMSO; GBL,False,100,Spin-coating,Unknown,,False,1.12,10.9,0.7859999999999999,18.4,huYL-fkyEa6eR16zFf49LQv0GryW
Cs0.05FA0.79MA0.16PbBr0.51I2.49,Cs; FA; MA,Pb,Br; I,,SnO2-np | DPC60,Spiro-MeOTAD,Au,Chlorobenzene,DMF; DMSO,False,100.0,Spin-coating,Unknown,0.1,False,1.15,22.17,0.778,19.83,huaP2AZxEmGEskmsQG-tmdO6BBp8
MAPbI3,MA,Pb,I,1.6,C60 | BCP,PEDOT:PSS,Ag,Chlorobenzene,DMF,False,100.0,Spin-coating,N2,0.1,False,0.84,22.5,0.7440000000000001,14.2,huv5SG7fnNWaW7MfabZNyjdYTYoB
MAPbI3,MA,Pb,I,1.6,PCBM-60 | Bphen,PEDOT:PSS,Al,2-Butanol,DMF; DMSO,True,100.0,Spin-coating,N2,0.12,False,0.871,20.48,0.7040000000000001,12.41,hv3lRsna5xpOcoIWskdXW9rr_kRP
MAPbI3,MA,Pb,I,1.6,SnO2-np,Spiro-MeOTAD,Ag,Unknown,DMF >> IPA,False,Unknown >> 70.0,Spin-coating >> CBD,N2 >> N2,0.04,False,1.07,19.3,0.5760000000000001,11.9,hv47sNjCtj3E_ebEjyyCai8phxQt
Cs0.08FA0.76MA15PbBr0.51I2.49,Cs; FA; MA,Pb,Br; I,1.62,PCBM-60,NiO-np,Ag,Chlorobenzene,DMF; DMSO,False,100.0,Spin-coating,N2,0.09,False,0.96,20.9,0.631,12.6,hvEWYZ0xcTckq6MiGydMe3Ed8cP9
FA0.9MA0.1PbBr0.1I2.9,FA; MA,Pb,Br; I,1.56,SnO2-c,Spiro-MeOTAD,Au,Unknown,DMF; DMSO >> IPA,False,Unknown >> 150.0,Spin-coating >> Spin-coating,N2 >> N2,0.125,False,1.01,21.7,0.757,16.59,hvK93Rz8x22QMh9MpetsshzuY1H5
MAPbI3,MA,Pb,I,1.6,TiO2-c | TiO2-mp,"H-3,4",Au,Chlorobenzene,DMF; DMSO,False,70.0,Spin-coating,N2,0.1,False,0.94,15.62,0.62,9.05,hvKAQcw_iCDGllDawlq_J34II5xT
CsFAMAPbBrI,Cs; FA; MA,Pb,Br; I,,SnO2-np,Spiro-MeOTAD,Au,Chlorobenzene,DMF; DMSO,False,130,Spin-coating,Unknown,0.0896,False,0.98,22.43,0.7,15.32,hvKxbGn_swew2OTiL198zkBH_znQ
FA0.79MA0.21PbI3,FA; MA,Pb,I,,TiO2-c,Spiro-MeOTAD,Au,Unknown,none >> none >> IPA,False,Unknown >> Unknown >> 100.0,Evaporation >> Gas reaction >> Washing,Vacuum >> MAI; Vacuum; FAI >> N2,0.09,False,0.98,22.5,0.6,13.2,hvTkg7b8HHFjdZ2jCyk-duYg7iit
MAPbI3,MA,Pb,I,1.6,TiO2-c | TiO2-mp,Spiro-MeOTAD,Au,Unknown,DMF >> IPA,False,100.0 >> 100.0,Spin-coating >> CBD,Unknown,0.1,False,1.008,20.6,0.63,13.1,hvZ43chFZzVlLKs_3Cc03-_2LOgF
MAPbI3,MA,Pb,I,1.6,PCBM-60,PEDOT:PSS,Al,Chlorobenzene,DMSO; GBL,False,85.0,Spin-coating,Unknown,0.1,False,,,,,hvbsDmMhezpm-JzVspz8SpujQL1s
MAPbI3,MA,Pb,I,1.6,TiO2-c,Spiro-MeOTAD,Ag,Ethyl acetate,DMF,False,100.0,Spin-coating,Air,0.12,False,1.069,22.1,0.727,17.18,hvsKeBL_5SrpG7QDx1jxAHeu4gKE
MAPbI3,MA,Pb,I,1.6,TiO2-c | Al2O3-mp,Spiro-MeOTAD,Ag,Unknown,Unknown,False,100.0,Spin-coating,N2,0.09,False,1.03,12.5,0.56,7.2,hvwxq-3aB9FcllFCtOykDW8MMG7y
Cs0.05FA0.84MA0.11PbBr0.1I2.9,Cs; FA; MA,Pb,Br; I,,PCBM-60 | C60 | BCP,PTAA,Cu,Chlorobenzene,DMF; DMSO,False,105.0,Spin-coating,N2,0.07,False,1.2,22.92,0.65,17.88,hw-58aU6DSYvE_K9nrvuCueVro00
MAPbI3,MA,Pb,I,1.6,C60 | BCP,PEDOT:PSS,Al,N2,DMSO; GBL,False,100.0,Spin-coating,N2,0.06,False,0.75,18.13,0.75,10.19,hw6GONZ6tN73EOXv_DBoT9zOKrni
MAPbI3,MA,Pb,I,,PCBM-60 | BCP,NiO-c,Ag,Unknown,DMF,False,Unknown,Spin-coating,N2,,False,1.07,17.91,0.764,14.65,hwCW3oAk9tye_094LBEdMdzVG55C
MAPbI3,MA,Pb,I,1.56,TiO2-c,Spiro-MeOTAD,Au,Toluene,DMSO; GBL,False,100.0,Spin-coating,N2,0.1,False,1.093,23.75,0.773,19.69,hwG80qBlo8zQFW5WFA8vvza6Xunf
MAPbI3,MA,Pb,I,1.5,TiO2-c,Spiro-MeOTAD,Ag,Unknown,DMF >> none,False,100 >> 120; 100,Spin-coating >> Gas reaction,Air >> MAI; NH4Cl,0.12,False,0.998,19.25,0.6759999999999999,12.99,hwGLpy3q0t9TqzM0Qeh0jpwNSPi7
Cs0.05FA0.46MA0.49PbBr0.12I2.88,Cs; FA; MA,Pb,Br; I,,SnO2-np,Spiro-MeOTAD,Au,Unknown,DMF; DMSO >> IPA,False,70.0 >> 150.0,Spin-coating >> Spin-coating,N2 >> Air,0.1,False,1.112,23.59,0.762,19.31,hwGbGXWsmN84LSP0Yc22voyems5s
Cs0.08FA0.77MA0.15PbBr0.51I2.49,Cs; FA; MA,Pb,Br; I,1.6,C60 | BCP,PTAA,Cu,Ethyl acetate,DMF; DMSO,False,100,Spin-coating,N2,0.16,False,1.065,19.512,0.777,16.15,hwK2X48jO9DDMShpYM_u6agMJrUA
MAPbI3,MA,Pb,I,1.6,C60 | BCP | LiF,MoO3 | PEDOT:PSS,Al,Diethyl ether,DMF; DMSO,False,65.0; 100.0,Spin-coating,Unknown,0.0177,False,,,,16.2,hwNJ7lIho8gA6jtnG8OKglpvi7KA
MAPbI3,MA,Pb,I,1.62,PCBM-60 | PEI,PEDOT:PSS,Al,Chlorobenzene,DMSO; GBL,False,110.0,Spin-coating,N2,0.1,False,1.02,16.11,0.72,11.83,hwQULb2Cua5K2Q-JzPvbg7emfNBU
MAPbI3,MA,Pb,I,1.6,TiO2-c | TiO2-mp,Spiro-MeOTAD,Au,Chlorobenzene,DMF; DMSO,False,100.0,Spin-coating,Air,0.09,False,1.02,20.4,0.715,15.0,hwVH56X41wSgWQHvz2ZnDxxOmi5Y
MAPbI3,MA,Pb,I,1.6,TiO2-c | TiO2-mp,Spiro-MeOTAD,Au,Unknown,DMF >> IPA,False,70 >> 85,Spin-coating >> CBD,Air >> Air,0.1,False,1.033,18.89,0.617,12.06,hwVwX-93IDC4AaR3by_A0dTf_c6D
MAPbI3,MA,Pb,I,1.6,TiO2-c,Spiro-MeOTAD,Au,Unknown,DMF >> Unknown,False,Unknown >> 100.0,Spin-coating >> Gas reaction,Air >> MAI; N2,0.05,False,0.97,16.5,0.46,7.3,hwXtfM6EgsS68PPx_X1mjKi-FzCd
MAPbI3,MA,Pb,I,1.65,TiO2-c | TiO2-mp,Spiro-MeOTAD,Au,Unknown,DMF >> IPA,False,Unknown,Spin-coating >> CBD,N2 >> N2,0.12,False,0.982,17.5,0.74,12.7,hw_Vsrq9RSzFDtvtkhRxZs6E4VA5
FA0.1MA0.96PbBrI2,FA; MA,Pb,Br; I,1.72,PolyTPD,PCBM-60 | BCP,,,,False,,,,,False,1.19,18.7,0.784,17.4,hwe6Zz8Q6OMPWDEoxvTlkQfIlKMO
MAPbI3,MA,Pb,I,1.6,ZnO-c,none,Carbon,Vacuum,DMF,False,100.0,Slot-die coating,Air,2.5,True,0.87,22.5,0.53,10.6,hwlK74LPjirD75sTJmt7Xrj4Qa1v
CsPbI3,Cs,Pb,I,1.73,TiO2-c,Spiro-MeOTAD,Ag,Unknown,DMF; DMSO,False,80; 150; 350,Spin-coating,Unknown,0.1,False,0.88,17.64,0.59,9.05,hwnZWIHjFMslD_xOTVWKiQPCt1re
MAPbI3,MA,Pb,I,1.6,PCBM-60 | ZnO,P3CT-K,Al,Chlorobenzene,DMF; DMSO,False,60; 100,Spin-coating,N2,0.06,False,1.0659999999999998,23.3,0.792,19.64,hwygNmk6uQ6j8qAeoZpRLWl79ky6
FA0.57MA0.43PbBr0.13I2.91,FA; MA,Pb,Br; I,,SnO2-np,Spiro-MeOTAD,Au,Unknown,DMF; DMSO >> IPA,False,70.0 >> 150.0,Spin-coating >> Spin-coating,N2 >> Air,0.102,False,1.08,22.2,0.76,18.22,hx40AUxe_zZpvjDpQxgmzMP3BYBC
MAPbI3,MA,Pb,I,1.6,TiO2-c | TiO2-mp,Spiro-MeOTAD,Au,Unknown,DMF >> IPA,False,70.0 >> 70.0,Spin-coating >> CBD,Unknown,0.16,False,1.042,20.861,0.6940000000000001,14.67,hx65a0KT_Z7_uus1XdRIMzEQu7uG
FAPbI3,FA,Pb,I,1.48,PCBM-60,PTAA,Ag,Unknown,DMF >> IPA,False,70.0 >> 100.0,Spin-coating >> Spin-coating,N2 >> N2,1.2,False,0.99,21.32,0.7040000000000001,14.87,hxFwyTIGsPx1bcVEzWGK0ID8vVeX
MAPbI3,MA,Pb,I,1.5,PCBM-60 | BCP,NiO-np,Ag,Chlorobenzene,DMF; DMSO,False,100.0,Spin-coating,N2,0.04,False,1.02,19.81,0.762,15.51,hxJ9Tpa3iJAPirdDgth0UfNBPu2K
MAPbI3,MA,Pb,I,1.548,TiO2-c | Al2O3-mp | NiO-np,Spiro-MeOTAD,Au,Unknown,DMF,False,130,Spin-coating,Air,0.17,False,0.987,21.19,0.7240000000000001,15.14,hxJG981Lcjw-NVqki57o6FajT2pP
MAPbI3,MA,Pb,I,1.6,TiO2-c | TiO2-nanofibers,Spiro-MeOTAD,Au,Chlorobenzene,DMSO,False,95.0,Spin-coating,Unknown,0.081,False,0.88,16.71,0.62,9.04,hxKEuySmoGQSa0Ge3Ppv2_WPhZuy
Cs0.1MA0.9PbI3,Cs; MA,Pb,I,,TiO2-c | TiO2-mp,Spiro-MeOTAD,Au,Toluene,DMSO; GBL,False,100.0,Spin-coating,Unknown,0.0759,False,0.99,24.9,0.59,14.61,hxNEvyKd9qaWEIEAP38R4W4t12Ff
MAPbI3,MA,Pb,I,1.6,TiO2-c | TiO2-mp | ZrO2-mp,none,Carbon,Unknown,GBL,False,50.0,Drop-infiltration,Air,5.0,True,0.91,23.0,0.67,14.02,hxVcGQzfr5KaOwaHSI4b9iLnmaNY
MAPbI3,MA,Pb,I,1.6,TiO2-c,Spiro-MeOTAD,Ag,Unknown,DMF,False,Unknown,Spin-coating,Unknown,0.09,False,0.97,21.0,0.6779999999999999,13.8,hxX0K3CIfROB3SqL5D7f9UlV1-Km
FA0.85MA0.15PbBr0.45I2.55,FA; MA,Pb,Br; I,,TiO2-c | TiO2-mp,PVCz-OMeDPD,Au,Ethyl acetate,DMF; DMSO,False,100.0,Spin-coating,Unknown,0.1,False,1.085,21.96,0.675,16.09,hxb-J2MVuPz-6ojfugrcGhaHejoL
MAPbI3,MA,Pb,I,1.6,PCBM-60,PEDOT:PSS,Al,Unknown,DMF,False,90.0,Spin-coating,Air,0.16,False,0.95,19.79,0.632,11.88,hxbxRcG3rwtk_lkj6ENJBnwpUKdY
MAPbI3,MA,Pb,I,1.6,TiO2-c | TiO2-mp,Spiro-MeOTAD,Au,Unknown,DMF >> IPA,False,100.0 >> 100.0,Spin-coating >> Spin-coating,N2 >> N2,0.09,False,0.97,20.15,0.66,13.14,hxeqd9SEOzL125LgJBO9O1CK6JOF
MAPbI3,MA,Pb,I,1.6,PCBM-60,PEDOT:PSS,Ag,Unknown,DMF >> IPA,False,70.0 >> 100.0,Spin-coating >> Spin-coating,N2 >> N2,0.12,False,1.0,20.13,0.755,15.19,hxjdZtgJNZUcz77V16SlnlLGYU0u
MAPbI3,MA,Pb,I,1.6,TiO2-c,P3HT; Spiro-MeOTAD,Au,Unknown,DMF,False,25; 100,Spin-coating,N2,0.1,False,1.05,22.9,0.736,17.7,hxxk0-qSwqV-HNAgkGcv8ELMZCpr
MAPbI3,MA,Pb,I,1.6,PCBM-60 | Cs2CO3,PEDOT:PSS,Ag,Chlorobenzene,DMF; DMSO,False,85.0,Spin-coating,N2,0.09,False,1.0,19.85,0.785,15.59,hy-RcmVaVRd2KDt_Qq8Ah36eZqH_
MAPbI3 | Cs1Pb1I3 | CsPbBr0.3I2.7,MA | Cs | Cs,Pb | Pb | Pb,I | I | Br; I,,TiO2-c | TiO2-mp,none,MoO3 | Ag,Toluene,DMF >> Octane >> Octane >> Methyl acetate >> Methyl acetate,False,100.0 >> Unknown >> Unknown,Spin-coating >> Spin-coating >> Spin-coating >> Dropcasting >> Rinsing,Unknown,0.09,False,0.91,17.52,0.584,9.31,hy8hzFE6uW8UDNGpft1XGGo3_GsA
MAPbI3,MA,Pb,I,1.6,PYPH | LiF,PEDOT:PSS,Al,Unknown,DMF,False,100.0,Spin-coating,N2,0.09,False,0.86,17.2,0.643,9.5,hyBMmYTHLXRHU68x-x0-J5kSBeY0
CsPbBrI2,Cs,Pb,Br; I,,TiO2-c,Spiro-MeOTAD,Au,Chlorobenzene,DMF; DMSO,False,165.0,Spin-coating,Unknown,0.09,False,1.29,14.9,0.773,14.81,hyEe1ers4qWgiapLA0ptymSGTY-h
MAPbI3,MA,Pb,I,1.6,PCBM-60 | LiF,PEDOT:PSS | PEI-HI,Ag,Unknown,DMF,False,90.0,Spin-coating,Unknown,0.1,False,,,,13.94,hyGTy7F3vdh7JnGl5FAnOR6dGLLK
MAPbI3,MA,Pb,I,1.6,ZnO-c | CdSO,Spiro-MeOTAD,Ag,Chlorobenzene,DMF,False,100.0,Spin-coating,N2,0.1,False,0.78,19.3,0.52,7.8,hyKL-fyGSBSSnDHIFOQhvXH68tjp
MAPbI3,MA,Pb,I,1.6,TiO2-c,Spiro-MeOTAD,Au,Ar,DMF,False,100.0,Spin-coating,Unknown,0.16,False,0.993,21.53,0.65,13.82,hyOT1j0NcueLqF3B9wWlMNO3vgd9
FA0.05MA0.95PbI3,FA; MA,Pb,I,1.5,nTi-MOF | PCBM-60,Spiro-MeOTAD,Au,Diethyl ether,DMF; DMSO,False,65; 135,Spin-coating,Unknown,0.12,False,,,,18.37,hyPiQamrcAGTnRCW3H8AIaNDnI83
Cs0.05FA0.79MA0.16PbBr0.51I2.49,Cs; FA; MA,Pb,Br; I,,SnO2-np,Spiro-MeOTAD,Au,Chlorobenzene,DMF; DMSO,False,100.0,Spin-coating,Unknown,0.1,False,1.077,22.37,0.716,17.24,hyQR4O6WNPe-XUXExWRrortZSVwX
MAPbI3,MA,Pb,I,1.6,TiO2-c,Spiro-MeOTAD,Au,Unknown,DMF | IPA | H2O,False,110,Spin-coating | Spin-coating,Unknown,0.067,False,0.89,15.47,0.545,7.5,hySaWxdN31f1I6COAmdjXkcLk_Yd
MAPbI3,MA,Pb,I,1.6,TiO2-c | TiO2-mp | ZrO2-mp,NiO-mp,Carbon,N2,DMF; DMSO,False,60; 100,Drop-infiltration,N2,0.1,False,0.97,3.88,0.514,9.68,hyhVyuFVj5w9qj3HNevoUY45wdwm
Cs0.25FA0.75Pb0.5Sn0.5I3,Cs; FA,Pb; Sn,I,,C60 | SnO2-c,PEDOT:PSS,ITO | Ag,Anisole,DMF; DMSO,False,70.0,Spin-coating,N2,0.09,False,0.79,18.1,0.63,8.3,hykYqKVZP4Mb6pGHvOTGrqVFyfhQ
Cs0.05FA0.81MA0.14PbBr0.45I2.55,Cs; FA; MA,Pb,Br; I,,TiO2-c | TiO2-mp,LD22,Au,Chlorobenzene,DMF; DMSO,False,100.0,Spin-coating,Dry air,0.1,False,1.06,21.12,0.77,17.18,hzAgaMLv8pAqXX3XjPkTq1XNYDHk
CsPbBrI2,Cs,Pb,Br; I,,TiO2-c,Spiro-MeOTAD,Au,Unknown,DMF; DMSO,False,35; 120; 165,Spin-coating,Unknown,0.09,False,1.24,15.29,0.768,14.61,hzBctVQEiQm0TUMEOo3oQsURI41y
MAPbI3,MA,Pb,I,1.5,PCBM-60,PEDOT:PSS,Ag,Unknown,Unknown,False,Unknown,Unknown,Unknown,0.1,False,0.86,18.6,0.6,9.6,hzH2kPjCgVTxF_eaRYewC8ZzNaNk
MAPbI3,MA,Pb,I,1.6,SnO2-c,CuPc,Au,Unknown,DMF >> IPA,False,Unknown >> 70.0,Spin-coating >> CBD,Air >> Air,0.11,False,0.907,23.08,0.435,9.1,hzTA5mCmtW8vr_PbnVTeq1SsxWQ2
MAPbI3,MA,Pb,I,1.6,PCBM-60,PEDOT:PSS,Ba | Ag,Unknown,DMF,False,90.0,Spin-coating,N2,0.0264,False,0.957,18.9,0.669,12.1,hzjVE6FwkEI7aDdGvHOnyVqFUYVT
MAPbI3,MA,Pb,I,1.6,TiO2-c | TiO2-mp,PTAA,Au,Chlorobenzene,DMSO,False,100.0,Spin-coating,N2,0.16,False,,,,,hzjjilTBEOi_UXR176mIwz9tn_Jh
MAPbI3,MA,Pb,I,1.6,PCBM-60 | BCP,PEDOT:PSS,Al,Toluene,DMSO; GBL,False,90.0,Spin-coating,N2,0.09,False,0.97,15.25,0.794,11.74,hzp4Ak4gtifHXWmpntLnmTKzSp6E
MAPbI3,MA,Pb,I,1.6,MC-43,MC-43,Ag,Unknown,DMF; DMSO >> IPA,False,Unknown >> 100.0,Spin-coating >> Spin-coating,N2 >> N2,0.09,False,1.08,20.1,0.8,17.5,hzx-PdmXU38j7Vw20TS6zG8Re6pP
MAPbI3,MA,Pb,I,1.6,TiO2-c | TiO2-IO,Spiro-MeOTAD,Ag,Unknown,DMF >> IPA,False,100.0 >> 100.0,Spin-coating >> Spin-coating,Unknown,0.0625,False,0.904,23.3,0.56,11.84,i-1sqlcnCBNy7J5tF43UO0cEJTnO
MAPbI3,MA,Pb,I,1.6,TiO2-c | TiO2-mp,HTM1,Au,Chlorobenzene,DMSO,False,100.0,Spin-coating,Unknown,0.16,False,1.003,16.5,0.754,12.5,i-3Lmm4sqDwJU-e3_YMIf152f5F2
MAPbI3,MA,Pb,I,1.6,C60 | BCP,m-MTDATA,Ag,Unknown,DMF,False,Unknown,Spin-coating,Unknown,0.044,False,1.027,20.56,0.746,15.75,i-4Gez5m93ONpWRZu50oidrVBU0d
MAPbI3,MA,Pb,I,1.6,PCBM-60 | bis-C60,PEDOT:PSS,Ag,Unknown,Unknown,False,Unknown,Spin-coating,Unknown,0.0314,False,0.9,16.64,0.73,11.16,i-BTSxyk81GVFYMB-4ZUfAVPRJfE
MAPbI3,MA,Pb,I,1.6,TiO2-c | TiO2-mp,Spiro-MeOTAD,Au,Chlorobenzene,DMF >> IPA,False,70.0 >> 100.0,Spin-coating >> Spin-coating,Unknown,0.1,False,1.06,20.5,0.71,15.3,i-Kr0hQit1m8v1AQ8leGJSJWVkqX
MAPbI3,MA,Pb,I,1.6,PCBM-60,PEDOT:PSS,Ag,Unknown,DMF,False,100.0,Spin-coating,N2,0.0725,False,0.89,18.57,0.67,10.97,i-X13II0z73-JMAZsA6cpMMjz7T2
MAPbI3,MA,Pb,I,1.6,PCBM-60 | BCP,PEDOT:PSS,Ag,Unknown,DMF,False,100.0,Spin-coating,N2,0.045,False,0.78,19.25,0.655,9.89,i-aBOkXDdizDTrrh6Am67MauhBzk
MAPbI3,MA,Pb,I,1.5,TiO2-c | TiO2-mp | ZrO2-mp,none,Carbon,Unknown,Unknown,False,50.0,Drop-infiltration,Air,0.1,False,0.88,19.49,0.44,7.52,i-fSR-CCCuyhJN5JXyS-_6dCg3e2
MAPbI3,MA,Pb,I,1.6,Ca | C60,TPTPA | MoO3,Ag,Unknown,none >> none,False,Unknown,Evaporation >> Evaporation,Vacuum >> Vacuum,0.1,False,1.01,22.58,0.557,12.7,i-gUVVsbdu1y6bhVOgfUlVHK6FQH
MAPbI3,MA,Pb,I,1.6,TiO2-c | TiO2-mp,Spiro-MeOTAD,Ag,Unknown,DMF,False,Unknown,Spin-coating,N2,0.07,False,0.767,18.95,0.563,8.19,i-mIj1is8qM0pr8xIt_Fv3dt3hhz
Cs0.12FA0.88PbBr0.36I2.64,Cs; FA,Pb,Br; I,,TiO2-c | TiO2-mp,CuSCN,Au,Diethyl ether,DMF; DMSO >> IPA,False,150.0 >> 100.0,Spin-coating >> Spin-coating,Unknown,0.125,False,1.071,21.39,0.7,15.97,i-nq7Tq0IB0lnhfpKIKlcunrbIbT
CsPbBrI,Cs,Pb,Br; I,1.75,SnO2-np,Spiro-MeOTAD,Au,Unknown,DMF; DMSO,False,170.0,Spin-coating,N2,0.0737,False,1.08,18.5,0.679,13.54,i0I_ijSLyd-g9RJ_Dt8K__lkkUi2
CsPbBrI2,Cs,Pb,Br; I,,TiO2-c,Spiro-MeOTAD,Ag,Chlorobenzene,DMF,False,150.0,Spin-coating,N2,0.1,False,1.07,15.8,0.745,12.04,i0KIsTdlOqv8nfhqMT0tUNhq5L_l
CsPbBrI2,Cs,Pb,Br; I,,TiO2-c,PTAA,Au,Unknown,DMF >> Ethyl acetate,False,300.0 >> Unknown,Spin-coating >> Dipp-coating,N2 >> N2,0.09,False,1.223,14.51,0.7959999999999999,14.06,i0S-K3pGxq0yBcOy_itViXKrnzmC
MAPbI3,MA,Pb,I,1.6,PCBM-60 | BCP,PEDOT:PSS,Ag,Unknown,DMSO; GBL,False,75.0,Spin-coating,N2,0.07,False,1.03,16.44,0.635,10.7,i0Tt3SRgHThfmz0kDIqMPJKPEWPd
MAPbI3,MA,Pb,I,1.6,TiO2-c,Spiro-MeOTAD,Ag,Chlorobenzene,DMF; DMSO,False,60; 80; 100,Spin-coating,Unknown,0.1,False,0.98,18.1,0.607,10.7,i0dwzU8mRJRgs6GuaQVgqRJE5ohj
MAPbI3,MA,Pb,I,1.6,TiO2-c | TiO2-mp,CuSCN,Au,Diethyl ether,DMF; DMSO,False,65; 100,Spin-coating,Unknown,0.122,False,1.027,22.89,0.748,17.59,i0lL8XiYc8ZXpFhbKDMEnbf4Ao0B
MAPbI3,MA,Pb,I,1.6,PCBM-60,PEDOT:PSS,Ag,Chlorobenzene,DMF,False,100.0,Spin-coating,Unknown,0.13,False,0.98,18.9,0.58,10.9,i0vCU5JZH8Dhd-aElrDNe66036ab
MAPbI3,MA,Pb,I,1.5,PCBM-60 | BCP,PEDOT:PSS,Ag,Unknown,DMF,False,90.0,Doctor blading,Air,0.1,False,0.87,17.22,0.73,10.98,i0xIJzXNa8O6dhJZvpP5aYYeu0Ys
CsPb0.6Sn0.4I3,Cs,Pb; Sn,I,1.38,(4AMP)I2 | PCBM-60 | BCP,NiO-c,Ag,Unknown,DMF; DMSO,False,60; 120,Spin-coating,N2,0.105,False,0.735,24.57,0.624,12.51,i1Qued2SBKQPW9B--OuEndWP6q8K
Cs0.065FA0.79MA0.145PbBr0.49I2.51,Cs; FA; MA,Pb,Br; I,,PCBM-60 | ZnMgO,Ni | NiMgO | PVP,Al,Chlorobenzene,DMF; DMSO,False,100.0,Spin-coating,N2,0.1,False,1.15,20.26,0.76,17.5,i1_11IzL_Uskq2itQTPmqnGJj7dj
FAPbI3,FA,Pb,I,1.48,TiO2-c | TiO2-mp,Spiro-MeOTAD,Au,Unknown,DMF; DMSO >> IPA,False,150; 100 >> 100,Spin-coating >> Spin-coating,Unknown,0.1,False,1.09,26.0,0.784,22.1,i1qGqKzWw2eSYZNZg2D3B4OyEfY3
MAPbI3,MA,Pb,I,1.6,TiO2-c | TiO2-mp,Spiro-MeOTAD,Au,Unknown,DMF >> IPA,False,Unknown >> 100.0,Spin-coating >> CBD,Unknown,0.13,False,1.022,20.02,0.71,14.46,i2-YC6M5tNalXcuoUcBxLGqIlVdO
MAPbI3,MA,Pb,I,1.5,TiO2-c,Spiro-MeOTAD,Au,Toluene,DMSO; GBL,False,100.0,Spin-coating,N2,0.09,False,1.04,20.8,0.586,12.7,i20M9S1fi9HKqQ5pK2gTTyizwYu6
MAPbI3,MA,Pb,I,1.6,TiO2-c | TiO2-mp,Spiro-MeOTAD,Au,Unknown,DMF >> IPA,False,Unknown,Spin-coating >> CBD,Unknown,0.1,False,0.93,18.74,0.72,12.56,i287gMNz6rtqeQh-Td1oua7Ud37y
MAPbI3,MA,Pb,I,1.5,SnO2-c | C60-SAM,Spiro-MeOTAD,Au,Ethyl ether,DMF; DMSO,False,65; 100,Spin-coating,N2,0.08,False,1.07,21.32,0.736,16.87,i28gx0GSGNTDTvyqp-PTXBue0SWx
Cs0.05FA0.79MA0.16PbBr0.51I2.51,Cs; FA; MA,Pb,Br; I,,TiO2-c | TiO2-mp,Spiro-MeOTAD,Au,Chlorobenzene,DMF; DMSO,False,100.0,Spin-coating,Unknown,0.125,False,1.072,22.13,0.71,16.84,i2ER9GDdEReDuiAYk38hoOi6-I0H
Cs0.05FA0.81MA0.14PbI3,Cs; FA; MA,Pb,I,,TiO2-c | TiO2-mp,Spiro-MeOTAD,Au,Chlorobenzene,DMSO,False,100,Spin-coating,Unknown,0.16,False,1.033,25.0,0.76,19.8,i2Epv7WRqtQtW_5xqGRa6fM6SaZG
BA2MA3Pb4I13,BA; MA,Pb,I,1.65,PCBM-60 | BCP,PTAA,Ag,Unknown,DMF; DMSO,False,100,Spin-coating,N2,0.08,False,1.08,13.0,0.6,8.4,i2WiWq8TR2gyAj0d5_J6-R5nQ8AX
MAPbI3,MA,Pb,I,1.6,TiO2-c | TiO2-mp,Spiro-MeOTAD,Au,IPA,DMF >> IPA,False,70.0 >> 100.0,Spin-coating >> Spin-coating,Unknown,0.1,False,1.04,19.6,0.63,12.9,i2aPUTEQISaqYwTrdSwYkFN-p3H8
MAPbI3,MA,Pb,I,1.6,TiO2-c | TiO2-mp,Spiro-MeOTAD,Au,acetonitrile; Chlorobenzene,DMF; DMSO,False,150.0,Spin-coating,Unknown,0.09,False,0.99,19.07,0.75,14.28,i2aeJoc3pxQWLhFATiWm1riBd8lP
Cs0.2FA0.8PbBr0.2I0.8,Cs; FA,Pb,Br; I,1.69,C60 | BCP,NiO | 2PACz,,,,False,,,,,False,,,,11.56,i2mJSP0VATdhXdMbHnl2jiSf72NW
MAPbI3,MA,Pb,I,1.6,TiO2-c | TiO2-mp,Spiro-MeOTAD,Au,Unknown,DMF >> IPA,False,Unknown >> 105.0,Spin-coating >> Spin-coating,Unknown,0.09,False,1.115,22.523000000000003,0.765,19.19,i2oX4cNTgxRtSvJ0y97isfNM90cD
MAPbI3,MA,Pb,I,,SnO2-np | PCBM-60,Spiro-MeOTAD,Ag,Chlorobenzene,DMF; DMSO,False,100,Spin-coating,N2,0.091,False,1.07,22.57,0.674,15.0,i2yuPabLjLfPyoxKm97O8-VY8x0P
MAPbI3,MA,Pb,I,1.6,PCBM-60 | [BMIM]BF4,NiO-c,Ag,Chlorobenzene,DMSO; GBL,False,100.0,Spin-coating,N2,4.0,False,0.58,0.0139999999999999,0.66,19.5,i389K7cY6YI23rhmQJ9xf8ZAlR02
CsPbBrI2,Cs,Pb,Br; I,,TiO2-c,Spiro-MeOTAD,Au,Chlorobenzene,DMF; DMSO,False,120; 200,Spin-coating,Unknown,0.09,False,1.24,14.14,0.55,9.74,i3Eu2ZjxIKCN0Ex3KLKccZqxIPyu
MAPbI3,MA,Pb,I,1.5,TiO2-c | TiO2-mp,Black phosphorous nanosheets,Au,Unknown,Unknown,False,Unknown,Spin-coating,Unknown,0.1,False,0.84,17.09,0.54,7.88,i3Je9QhT6efujlfKV0Ofm_V4qCdC
MAPbI3,MA,Pb,I,1.6,C60-HPy | BCP,NiO-c,Ag,Toluene,DMF; DMSO,False,100,Spin-coating,Unknown,0.1,False,,,,14.55,i3m8gSU-2aErxCkv0RPV5Oyb9A44
MAPbI3,MA,Pb,I,1.6,PCBM-60 | BCP,PEDOT:PSS,Al,Unknown,DMF >> IPA >> none,False,Unknown >> Unknown >> 150.0,Spin-coating >> Spin-coating >> Close space sublimation,Unknown >> Unknown >> Vacuum,0.04,False,0.95,16.7,0.693,11.0,i3wLSd9OyFf7QTKb3cRLDrkiTKYq
MAPbBr0.25I0.75,MA,Pb,Br; I,1.73,CPTA | BACl,Spiro-MeOTAD,,,,False,,,,,False,1.14,18.28,0.695,14.53,i49WPL_SyHPpqqg8nEeE1jA3y-ob
MAPbI3,MA,Pb,I,1.55,PCBM-60 | LiF,PEDOT:PSS,Al,Unknown,DMF,False,100,Spin-coating,Air,0.16,False,1.03,20.3,0.74,15.4,i4AQzo5vMNRQ9rcytcRyR-RWt-TW
MAPbI3,MA,Pb,I,1.6,TiO2-c | TiO2-mp | ZrO2-mp,none,Carbon,Unknown,GBL,False,50.0,Drop-infiltration,Air,0.2,False,0.901,20.71,0.52,9.65,i4CgHeiDS8zzPy8GfqS5T5zSy6fD
Cs0.05FA0.7885MA0.1615PbBr0.45I2.55,Cs; FA; MA,Pb,Br; I,,TiO2-c | TiO2-mp,P6,Au,Chlorobenzene,DMF; DMSO,False,100.0,Spin-coating,N2,0.16,False,1.031,20.7,0.72,12.4,i4QlJ4VW48pSCKAT_bm6Mc8rz6S6
MAPbI3,MA,Pb,I,1.59,TiO2-c,Spiro-MeOTAD,Au,Unknown,DMSO; H2O >> IPA,False,Unknown >> 150,Electrodeposition >> Spin-coating,Air >> Air,0.04,False,0.96,19.81,0.69,13.12,i4VVcqJyp0cTx3RhCG_praUgFwqm
MAPbI3,MA,Pb,I,1.6,TiO2-c | TiO2-mp,ZnChl-3,Ag,Chlorobenzene,DMF; DMSO,False,100.0,Spin-coating,Air,0.1,False,0.93,20.96,0.64,12.52,i4XxGymkp9AW7bANSqlT7GJoIfcu
MAPbI3,MA,Pb,I,1.55,TiO2-c | TiO2-mp,Spiro-MeOTAD,Ag,Unknown,DMF >> IPA,False,Unknown >> 70.0,Spin-coating >> CBD,N2 >> N2,0.2,False,1.01,19.2,0.7,13.75,i4_PbYM7YYySyRj-B9F5dghjGTe1
FA0.83MA0.17PbBr0.5I2.5,FA; MA,Pb,Br; I,,TiO2-c | Alq3,Spiro-MeOTAD,Ag,Chlorobenzene,DMF; DMSO,False,100.0,Spin-coating,N2,0.1,False,0.927,24.23,0.45,10.11,i4ekuiiwWQMTahy-SL2CbGP3sh5z
MAPbI3,MA,Pb,I,1.5,PCBM-60,"N,N‐di‐p‐methylthiophenylamine",Al,Unknown,DMF >> DMF,False,Unknown >> 90.0,Spin-coating >> Spin-coating,N2 >> N2,0.1,False,1.05,19.83,0.728,15.15,i4g1gzON804AK44KCB2XRDbkAAU1
MAPbI3,MA,Pb,I,1.6,SnO2-c,Spiro-MeOTAD,Au,Chloroform,DMF; DMSO,False,120.0,Spin-coating,Air,0.1,False,1.172,21.73,0.77,19.61,i4owrgwmZFGx9op0Q2E5mfLMkFzK
MAPbI3,MA,Pb,I,1.5,none,Spiro-MeOTAD,Ag,Diethyl ether,DMF; DMSO,False,100.0,Spin-coating,Air,0.12,False,0.892,16.73,0.602,8.98,i4pIFNBTmie1Ds2xzCHUrPvCq6Q_
MAPbI3,MA,Pb,I,1.6,PCBM-60 | BCP,NiO-c,Ag,Toluene,DMF; DMSO,False,100.0,Doctor blading,N2,0.1,False,1.062,21.01,0.7979999999999999,17.81,i4pOyQmArqBuqzxWyw_beunjcN-x
Cs0.07FA0.78MA0.15PbBr0.45I2.55,Cs; FA; MA,Pb,Br; I,1.61,TiO2-c | TiO2-mp,Spiro-MeOTAD,Au,Chlorobenzene,DMF; DMSO,False,100.0,Spin-coating,Unknown,0.16,False,1.11,22.85,0.77,18.7,i4uZEIv2scL39mFe5d7fMD0fyhWJ
MAPbI3,MA,Pb,I,1.6,N2200 | ZnO-np,PEDOT:PSS,Al,Unknown,DMF,False,90.0,Spin-coating,N2,0.0725,False,0.84,14.7,0.66,8.15,i5CFEsrxpeX04aTDHOOH6uM9-Bnq
MAPbI3,MA,Pb,I,1.59,PCBM-60,PEDOT:PSS,Ag,Chlorobenzene,DMSO; GBL,False,Unknown,Spin-coating,N2,0.14,False,0.88,15.86,0.604,8.48,i5Eoq8qnPFCAWe62ZPEf-M0DCIlc
MAPbI3,MA,Pb,I,1.63,PCBM-60 | BCP,PEDOT:PSS,Ag,Chlorobenzene,DMSO; GBL,False,Unknown,Spin-coating,N2,0.0314,False,0.87,18.9,0.71,12.0,i5G14Rhmama3YeEbrb_PGbVtYi4S
FAPbI3,FA,Pb,I,1.526,SnO2-np,Spiro-MeOTAD,Au,Vacuum,DMF; NNP,False,150.0,Spin-coating,Air,0.09,False,1.08,24.62,0.77,20.5,i5JldMvK2U33dsZMg6bFHE4UnpWF
Cs0.05FA0.79MA0.16PbBr0.51I2.49,Cs; FA; MA,Pb,Br; I,,TiO2-c | TiO2-mp,Spiro-MeOTAD,Au,Chlorobenzene,DMF; DMSO,False,100.0,Spin-coating,N2,0.08,False,1.04,22.22,0.69,17.02,i5M1IRwjwgUsvu6XKAbD0YwMkSeG
MAPbI3,MA,Pb,I,1.6,PCBM-60,PEDOT:PSS,Ag,Chlorobenzene,DMF; DMSO,False,85.0,Spin-coating,N2,0.09,False,1.01,19.78,0.5,9.86,i5NS5AW7kCOa6HeSIqCfZ-DSpiWe
MAPbI3,MA,Pb,I,1.5,PCBM-60,PEDOT:PSS,Al,Unknown,DMF >> Ethanol,False,70.0 >> 100.0,Spin-coating >> Spin-coating,Air >> Air,0.045,False,0.89,17.52,0.826,12.88,i5V0DRrwnFWOieHTSiO2KkFJ2I7D
MAPbI3,MA,Pb,I,1.6,C60 | Rhodamine 101,PEDOT:PSS,Ag,Toluene,DMSO; GBL,False,50; 100,Spin-coating,N2,0.16,False,0.98,22.14,0.785,17.03,i5cICHEvXPf-I8DPp0lJw_76LVlI
MAPbI3,MA,Pb,I,1.6,PCBM-60,PVK,Ag,Unknown,DMF; DMSO >> IPA,False,Unknown >> 100.0,Spin-coating >> Spin-coating,Unknown,0.0212,False,0.96,21.93,0.75,15.8,i5y26I55J19IpewZo_7xSzWGdarL
MAPbI3,MA,Pb,I,1.6,PCBM-60,PTAA,Cu,Toluene,DMSO; GBL,False,100.0,Spin-coating,Unknown,0.1,False,1.07,21.57,0.57,13.28,i5ySh0eE75qGS2GiaEng83tOqf5T
FA0.125MA0.875PbI,FA; MA,Pb,I,,TiO2-c | TiO2-mp,HTM,Ag,Unknown,DMSO >> IPA,False,Unknown >> 145.0,Spin-coating >> Spin-coating,Unknown,0.1,False,0.99,20.0,0.74,14.7,i62HsLNWR6yZttmcR_A4I-L0Qik_
MAPbI3,MA,Pb,I,1.6,ITCPTC-Th | Rhodamine 101 | LiF,P3CT-Na,Ag,Chlorobenzene,DMF; DMSO,False,60; 80,Spin-coating,N2,0.09,False,1.019,21.46,0.75,16.41,i63KyngN7M0lbzrn1CaEjq_A3RCP
FA0.5MA0.5PbI3,FA; MA,Pb,I,,TiO2-c,Spiro-MeOTAD,Au,Diethyl ether,DMF; DMSO >> DMF; DMSO,False,Unknown >> 100.0,Spin-coating >> Spin-coating,Unknown,0.136,False,1.0759999999999998,23.87,0.74,19.01,i6Gr9HwvWqX_8jM66DfgA7TNM2dP
Cs0.05FA0.85MA0.15PbBr0.45I2.55,Cs; FA; MA,Pb,Br; I,,SnO2-np,Spiro-MeOTAD,Ag,Toluene,DMF; DMSO,False,120.0,Spin-coating,N2,0.0908,False,1.1,22.32,0.7290000000000001,17.96,i6O6c405YcSLVpjNXviJCI-PAHoK
CsPbBrI2,Cs,Pb,Br; I,1.91,TiO2-c,PTAA,Au,Unknown,DMSO,False,60; 250,Spin-coating,Air,0.09,False,1.23,14.77,0.7859999999999999,14.25,i6POHXztAjAf6vwn9Pcg-Z99hxSR
FA0.85MA0.15PbBr0.45I2.55,FA; MA,Pb,Br; I,,TiO2-c,Spiro-MeOTAD,Au,Toluene,DMF; DMSO,False,400.0,Spin-coating,N2,0.1,False,,,,,i6QDbtCgfYWRHIH5IEPenSQB1ptL
MAPbI3,MA,Pb,I,1.6,PCBM-60 | Rodhamine 101,NiO-c,Ag,Diethyl ether,DMF,False,65; 100,Spin-coating,Unknown,1.0,False,1.01,17.977999999999998,0.6709999999999999,12.19,i6QqxCYYh__rONW242cN82kf50KV
Cs0.05FA0.78MA0.13PbBr0.45I2.55,Cs; FA; MA,Pb,Br; I,1.6,PCBM-60 | BCP,TFB | Al2O3-np,Ag,Ethyl acetate,Unknown,False,100.0,Spin-coating,N2,0.09,False,1.1,22.16,0.759,20.46,i6eHO6AcLqZPcyg2GWg1HU3tFvhS
MAPbI3,MA,Pb,I,1.6,PCBM-60 | Bphen,PEDOT:PSS,Ag,Unknown,DMF,False,100.0,Spin-coating,N2,0.0725,False,0.88,20.06,0.59,10.77,i6fLJuwAgO5hgfEY6hW_x_UlXcsF
MAPbI3,MA,Pb,I,1.61,TiO2-c | TiO2-mp,Spiro-MeOTAD,Ag,Chlorobenzene,DMF,False,100.0,Spin-coating,N2,0.06,False,0.97,20.8,0.7509999999999999,15.2,i6jhfT-HhZkGQQHqe8eQQPiUl0L_
MAPbI3,MA,Pb,I,1.6,PCBM-60,PEDOT:PSS,Al,Unknown,DMF >> IPA >> IPA,False,100.0 >> 25.0 >> 100.0,Spin-coating >> Spin-coating >> Spin-coating,Unknown,0.1,False,,,0.625,12.9,i6r3ulmN_Lxn71Dhx6x4Mbe9990M
MAPbI3,MA,Pb,I,1.6,TiO2-c,Spiro-MeOTAD,Au,Chlorobenzene,DMF,False,100.0,Spin-coating,N2,0.1,False,1.026,21.4,0.684,15.0,i7-NkiH9gIYa0J5b4SMffKuXTr-4
FA0.83MA0.17PbI3,FA; MA,Pb,I,,In2O3-c | SnO2-c,Spiro-MeOTAD,Au,Unknown,DMF; DMSO >> IPA,False,Unknown >> 150.0,Spin-coating >> Spin-coating,Air >> Air,0.0883,False,,,,,i74TjBuh0kL58UaZ9kU7LWPV2-WD
