Repository: GouravSidana/firstML

# firstML
My first Machine Learning Project

File: filtered_perovskite.csv (part 113 of 155)
Formula,A_ion,B_ion,X_ion,Bandgap,ETL,HTL,Backcontact,Antisolvent,Solvent,Solv_annel,Anneal_temp,Dep_procedure,Synth_atm,Cell_area,Is_module,Voc,Jsc,FF,PCE,entry_id
MAPbI3,MA,Pb,I,1.6,C60 | Bphen,PEDOT:PSS,Ag,Unknown,DMF >> IPA,True,100.0 >> 100.0,Spin-coating >> Spin-coating,Air >> Air,0.18,False,0.97,16.11,0.63,9.81,i7XmtpPDbp6l7aMlMKZxtPbze6hG
MAPbI3,MA,Pb,I,1.6,TiO2-c,Spiro-MeOTAD,Ag,Unknown,DMF,False,100.0,Spin-coating,N2,0.16,False,0.961,16.6,0.51,8.1,i7evQAq611xtO1Mp9VIkGdESRvm0
MAPbI3,MA,Pb,I,1.6,ZnO-np,Spiro-MeOTAD,Au,Diethyl ether,DMF; DMSO,False,65.0; 100.0,Spin-coating,Unknown,0.09,False,1.044,15.8,0.6990000000000001,10.67,i7kNM9JTpJho26B-UfkxtH3Qv8P7
CsPbI3,Cs,Pb,I,1.73,TiO2-c,Spiro-MeOTAD,Ag,Unknown,DMF; DMSO,False,80; 150; 350,Spin-coating,Unknown,0.1,False,1.0,18.51,0.57,10.5,i7tPgbVsvmVb9Dql4A4UMc9nE7Lz
MAPbI3,MA,Pb,I,1.6,TiO2-c | PCBM-60,Spiro-MeOTAD,Ag,Unknown,DMF,False,100.0,Spin-coating,Dry air,0.12,False,1.04,19.4,0.51,10.3,i7uTn_8FAH63nhFYwziKBBtI4H1j
Cs0.05FA0.8075MA0.1425PbBr0.3I2.7,Cs; FA; MA,Pb,Br; I,,PCBM-60 | BCP,PolyTPD,Ag,Toluene,DMF; DMSO,False,100.0,Spin-coating,N2,0.1,False,1.02,18.9,0.5,10.0,i7v18iTVW3tnzt9XBKVBvnge1U76
CsPbBr3,Cs,Pb,Br,,TiO2-c | TiO2-mp | ZrO2-mp,none,Carbon,Unknown,DMF >> Methanol,False,70; 150 >> 400,Dropcasting >> CBD,Unknown,0.25,False,,,,,i7va5RY5cRmFGEEEWfiDaRgHZ4Ws
CsPbBrI2,Cs,Pb,Br; I,1.91,SnO2-np,Spiro-MeOTAD,Ag,Unknown,DMSO,False,50; 160,Spin-coating,Unknown,0.075,False,1.22,15.4,0.805,14.5,i7zcBsGgcVrllUbl-_sreGrF8iKk
FAPbI3,FA,Pb,I,1.48,TiO2-c | TiO2-mp,Spiro-MeOTAD,Au,Chlorobenzene,DMF,False,150.0,Spin-coating,Unknown,0.09,False,,,,11.2,i8-ZI-XmmV5gs1Y3tkHmWOGA38ka
Cs0.05FA0.79MA0.16PbBr0.51I2.49,Cs; FA; MA,Pb,Br; I,1.6,C60 | BCP,PTAA | LiF,Cu,Ethyl acetate,DMF; DMSO,False,100.0,Spin-coating,N2,0.06,False,1.205,21.8,0.8140000000000001,21.4,i84O88AYRhU9K3nhIv1zkUmXWdaC
MAPbI3,MA,Pb,I,1.6,none,Spiro-MeOTAD,Au,Chlorobenzene,DMSO; GBL,False,100.0,Spin-coating,N2,0.09,False,0.88,15.23,0.69,9.2,i8GX_Ao9873QQE_LOY4vw_tCw7yP
MAPbI3,MA,Pb,I,1.6,ZnO-np,P3HT,Au,Unknown,none >> IPA,False,Unknown,Evaporation >> CBD,Vacuum >> N2,0.13,False,0.93,14.4,0.61,8.2,i8JNcrvq8WKWgZc70Kl7XwGWSqlU
FA0.83MA0.17PbBr0.51I2.49,FA; MA,Pb,Br; I,1.62,TiO2-c | TiO2-mp,Spiro-MeOTAD,Au,Chlorobenzene,DMF; DMSO,False,100.0,Spin-coating,Unknown,0.1,False,1.06,21.4,0.76,17.27,i8OPz-zYa4PLdujOnK8aFCslMQbR
MAPbI3,MA,Pb,I,1.6,TiO2-c | TiO2-mp,none,Carbon,Unknown,DMF >> IPA,False,100.0 >> 100.0,Spin-coating >> Recrystallization,N2 >> Methylamin; N2,0.0612,False,0.95,19.96,0.69,12.7,i8QIFL0S69p_LxUxVh4L8lUL8dzU
MAPbI3,MA,Pb,I,1.6,TiO2-c | Al2O3-mp,Al2O3-mp | Spiro-MeOTAD,Ag,Unknown,DMF,False,100,Spin-coating,N2,0.1,False,1.03,19.52,0.57,10.6,i8QQg0N-DtU8Y8ZoAehVub5EALtL
MAPbI3,MA,Pb,I,1.5,PCBM-60 | BCP,NiO-c,Au,Toluene,DMF,False,Unknown,Spin-coating,N2,0.08,False,0.98,13.5,0.45,9.8,i8tiG5oRj9sGDhPX0ElbDNtWO3eh
MAPbI3,MA,Pb,I,1.6,TiO2-c | TiO2-mp,Spiro-MeOTAD,Ag,Chlorobenzene,DMF; DMSO,False,100.0,Spin-coating,Unknown,0.1,False,1.002,20.0,0.76,14.9,i8u_Hz_PT5EfbVylUZI3vTTso495
MAPbI3,MA,Pb,I,1.6,TiO2-c | TiO2-mp | ZrO2-mp,none,Carbon,Unknown,DMF,False,100.0,Drop-infiltration,Dry air,8.13,False,0.97,20.0,0.73,13.8,i8weV4eTOU27sGhEW9g7JLKxJnNL
MAPbI3,MA,Pb,I,1.58,TiO2-c,"Hexakis[4-(N,N-di-p-methoxyphenylamino)phenyl]benzene",Ag,Unknown,Unknown,False,Unknown,Spin-coating,Unknown,0.04,False,1.06,21.54,0.51,11.8,i9Irh6KY3E_YpxOl-aRYfCZ6ahA7
Cs0.05FA0.92MA0.3PbBr0.09I2.91,Cs; FA; MA,Pb,Br; I,,SnO2-np | PEG; SnO2-mp,Spiro-MeOTAD,Ag,Unknown,DMF; DMSO >> IPA,False,70 >> 150,Spin-coating >> Spin-coating,N2 >> Air,0.09,False,1.08,19.55,0.735,19.55,i9ermr5I7vK1S44HxfJARFYgdbDf
BA2Cs0.15MA2.85Pb4I13,BA; Cs; MA,Pb,I,1.63,TiO2-c,Spiro-MeOTAD,Au,Unknown,DMF; DMSO,False,100.0,Spin-coating,N2,0.09,False,1.08,19.95,0.635,13.68,i9mUgF8BLfYZQ1kBeu_hDlam4T1h
MAPbI3,MA,Pb,I,1.6,TiO2-c | TiO2-mp,Spiro-MeOTAD,Au,Chlorobenzene,DMF; DMSO,False,85.0,Spin-coating,Air,0.09,False,,,,,i9ud747FJs1PGinf1jtSHDY0o5vT
Cs0.05FA0.7917MA0.1583PbBr0.5I2.5,Cs; FA; MA,Pb,Br; I,,TiO2-c | TiO2-mp,SBFCz2,Au,Chlorobenzene,DMF; DMSO,False,100.0,Spin-coating,N2,0.16,False,1.02,17.52,0.4,7.15,i9vMOqQzpcCbrDRgwiiRl2_ajkCt
MAPb1.0Br0.6I2.4,MA,Pb,Br; I,,PCBM-60 | BCP,PEDOT:PSS,Ag,Unknown,DMF,False,100,Spin-coating,N2,0.0725,False,0.89,15.97,0.7,9.6,iA8Pdvobba51pOz8KXzfYKwTCgO1
MAPbI3,MA,Pb,I,1.6,TiO2-c | TiO2-mp,Spiro-MeOTAD,Au,Unknown,DMF; DMSO >> IPA,False,Unknown >> 100.0,Spin-coating >> CBD,N2 >> N2,0.03,False,1.01,19.4,0.74,14.5,iA95kAgdDj0xZhHa46JpVMvTqP5Z
BA2FA0.6MA2.4Pb4I13,BA; FA; MA,Pb,I,,TiO2-c,Spiro-MeOTAD,Au,Unknown,DMF,False,70.0,Spin-coating,Unknown,0.102,False,1.097,19.02,0.597,12.46,iAFAz4vMHKpvTE7VAAr78jdn0dyb
Cs0.05FA0.79MA0.16PbBr0.45I2.55,Cs; FA; MA,Pb,Br; I,,TiO2-c | TiO2-mp,Spiro-MeOTAD,Au,Chlorobenzene,DMF; DMSO,False,100.0,Spin-coating,Unknown,0.08,False,1.16,23.8,0.75,20.6,iARYoQUksSKPtbkJ5oEqkHcJ7faR
MAPb0.95Sn0.05I3,MA,Pb; Sn,I,1.5,PCBM-60 | bis-C60,PEDOT:PSS,Ag,Acetone,DMSO; GBL,False,100.0,Spin-coating,N2,0.09,False,0.969,20.64,0.581,11.63,iAU0MsjA37DPIczpAj5xS59WROIr
MAEu0.04Pb0.96I3,MA,Eu; Pb,I,,PCBM-60 | BCP,NiO-c,Ag,Chlorobenzene,DMSO; GBL,False,100.0,Spin-coating,Unknown,0.09,False,1.02,21.5,0.763,16.7,iAUcALzFzY6cWZwwFsOMWtp321Lu
Cs0.05FA0.79MA0.16Pb0.5Sn0.5I3,Cs; FA; MA,Pb; Sn,I,,PCBM-60 | ZnO-np | BCP,PEDOT:PSS,Ag,Toluene,DMF; DMSO,False,120.0,Spin-coating,N2,0.43,False,0.7,22.9,0.6859999999999999,11.1,iA_UCZ-0hyKgfmhtvs-GUeIq1nfK
MAPbI3,MA,Pb,I,1.6,TiO2-c,P3HT; Spiro-MeOTAD,Au | Ag,Chlorobenzene,DMF,False,100.0,Spin-coating,Dry air,0.1,False,0.94,22.6,0.79,14.87,iAl4X2_EjeeQCX6TS1f83iTCF-Qw
MAPbI3,MA,Pb,I,1.6,TiO2-c | TiO2-mp,Spiro-MeOTAD,Au,Unknown,DMF >> IPA,False,40; 100 >> 100,Spin-coating >> Spin-coating,Air >> Air,0.1,False,0.926,18.25,0.66,11.24,iAsUZDUGg1iw458l3BLsiCBM-tFC
MAPbI3,MA,Pb,I,1.6,C60 | BCP,3-F-br-4C,Ag,Chlorobenzene,DMF,False,100.0,Spin-coating,N2,0.09,False,1.04,19.8,0.8,16.9,iAsXqSyFgThXh8pq5rh3DlbtOyMx
Cs0.2FA0.8PbI3,Cs; FA,Pb,I,,TiO2-c,Florinated polymer | Spiro-MeOTAD,Ag,Unknown,Cyclohexyl-2-pyrrolidone; DMF,False,170.0,Spin-coating,N2,0.1,False,1.0,23.5,0.735,17.2,iBFAkIlBB1m25pTQzJDaaq_Mt0pu
MAPbI3,MA,Pb,I,1.6,TiO2-c,Thiophene | Spiro-MeOTAD,Au,Unknown,DMF; DMSO >> IPA,False,Unknown >> 100.0,Spin-coating >> Spin-coating,Unknown,0.0625,False,,,,14.95,iBVA_pzPCW-72UgJT0EtXq_58cVj
MAPbI3,MA,Pb,I,1.6,TiO2-c | WO3,Spiro-MeOTAD,Ag,Unknown,DMF >> IPA,False,Unknown >> 150.0,Spin-coating >> Spin-coating,Unknown,0.078,False,1.08,23.67,0.758,19.29,iBWk9Ry2CBTTk-Vuy1ALPTL4048a
Cs0.05FA0.79MA0.16PbBr0.51I2.49,Cs; FA; MA,Pb,Br; I,,TiO2-c,Spiro-MeOTAD,Au,Chlorobenzene,DMF; DMSO,False,100,Spin-coating,Unknown,0.1,False,1.127,23.22,0.7709999999999999,19.11,iBYYzDQzQEPtWlr1pFygEQm0V5sv
MAPbI3,MA,Pb,I,1.6,PCBM-60 | LiF,PEDOT:PSS,Al,Toluene,DMSO; GBL,False,100.0,Spin-coating,Unknown,0.11,False,0.76,18.8,0.5,7.1,iBbrifMJHa3cirEuMIbCuW7WsMiq
IM0.005MA99.5PbI3,IM; MA,Pb,I,,TiO2-c | TiO2-mp,Spiro-MeOTAD,Ag,Chlorobenzene,DMF; DMSO,False,100.0,Spin-coating,Unknown,0.65,False,0.9,21.57,0.476,9.0,iBdDGDcxNao2Gn3VIUZL3kpPAXUj
MAPbI3,MA,Pb,I,1.6,TiO2-c,Spiro-MeOTAD,Au,Unknown,DMF,False,100.0,Spin-coating,Ar,0.09,False,1.11,20.3,0.7609999999999999,17.2,iBg0DjintMZ4cZupZVU06lZPKl-A
Cs0.05FA0.8MA0.15PbBr0.42I2.58,Cs; FA; MA,Pb,Br; I,,C60 | BCP,NiO-c,Ag,Chlorobenzene,DMF; DMSO,False,105,Spin-coating,Air,0.1,False,,,,19.2,iBpudXMFcbpjt33WmMyANAolqg6C
MAPbI3,MA,Pb,I,1.6,TiO2-c,PEDOT:PSS,Au,Ethyl acetate,DMF,False,100.0,Spin-coating,Unknown,0.16,False,,,,8.12,iBt9pUEwzfMOFYHm8LCtA5_tqUlx
MAPbI3,MA,Pb,I,1.6,TiO2-c | TiO2-mp,Spiro-MeOTAD,Ag,Unknown,DMF >> none,False,Unknown >> 100.0,Spin-coating >> Gas reaction,Unknown >> MAI; Vacuum,0.07,False,0.805,19.74,0.614,9.76,iCY7NzX0dK5VRE2RbgJH3-4Z74rp
MAPbI3,MA,Pb,I,1.6,Zr(acac)4,PEDOT:PSS,Au,Unknown,DMF >> IPA,False,25.0 >> Unknown,Spin-coating >> CBD,Air >> Air,0.1,False,1.03,15.48,0.742,11.83,iCYruG-994-gaUKJmaR4E8AB03hF
MAPbI3,MA,Pb,I,1.6,TiO2-c | TiO2-mp,Spiro-MeOTAD,Au,Diethyl ether,DMF; DMSO,False,100,Spin-coating,Unknown,0.1,False,1.09,22.83,0.738,18.55,iCZllgRpkI9NDju8em8JMVycy6yC
MAPbI3,MA,Pb,I,,TiO2-c | PCBM-60,Spiro-MeOTAD,Au,Unknown,none,False,120,Evaporation,Vacuum,1.0,False,0.99,18.5,0.66,11.25,iCpt5aklK6CY8S5DEsk-AIJBMLAy
Cs0.075FA0.75MA0.175PbBr0.33I2.67,Cs; FA; MA,Pb,Br; I,,NiO-c,PCBM-60 | bis-C60,Ag,Toluene,DMF; DMSO,False,95.0,Spin-coating,Unknown,0.1,False,1.07,20.7,0.695,15.5,iCxbNlsc64y0oj1-73tDfyC2BO9L
Cs0.2FA0.8PbI3,Cs; FA,Pb,I,,TiO2-c,Spiro-MeOTAD,Ag,Unknown,Cyclohexyl-2-pyrrolidone; DMF,False,170.0,Spin-coating,Unknown,0.1,False,0.962,16.9,0.7120000000000001,11.6,iDBXubf5xyJvDyaQU7jUlvT56tua
Cs0.04FA0.82MA0.14PbBr0.45I2.55,Cs; FA; MA,Pb,Br; I,,SnO2-np,Spiro-MeOTAD,Au,Chlorobenzene,DMF; DMSO,False,150.0,Spin-coating,N2,0.09,False,1.075,21.73,0.74,19.05,iDFIOQoIdOGGHiaM6maLBgl36rBB
Cs0.05FA0.79MA0.16PbBr0.51I2.49,Cs; FA; MA,Pb,Br; I,1.59,TiO2-c | TiO2-mp | ETPM,Spiro-MeOTAD,Au,Ether,DMF; DMSO,False,150.0,Spin-coating,N2,0.1,False,1.08,23.23,0.76,18.0,iDZCbPqftg4P579VR348flBSblIe
MAPbI3,MA,Pb,I,1.6,ZnO-c,Spiro-MeOTAD,MoO3 | Ag,Unknown,DMF >> IPA,False,100.0 >> 100.0,Spin-coating >> Spin-coating,Unknown,0.1,False,1.03,16.35,0.5920000000000001,10.45,iDe6JzxwUzioNd9NTChvSMpKDfZl
MAPbI3,MA,Pb,I,1.6,TiO2-c | TiO2-mp | Al2O3-mp,none,Carbon,Unknown,GBL,False,50.0,Drop-infiltration,Air,0.16,False,0.789,15.16,0.62,7.4,iDeVtMuE79vvibjG3ofvJFB4Aj-H
FASnI3,FA,Sn,I,,C60 | BCP,PEDOT:PSS,Ag,Chlorobenzene,DMF; DMSO,False,90.0,Spin-coating,N2,0.04,False,0.541,20.05,0.6779999999999999,7.35,iDhUR2il9fGwH0P5Dr-PDCHcgkk0
Cs0.1FA0.75MA0.15PbBr0.35I2.65,Cs; FA; MA,Pb,Br; I,,Graphene; NDI; SnO2-np,Spiro-MeOTAD,Au,Chlorobenzene,DMF; DMSO,False,120.0,Spin-coating,Unknown,0.1,False,1.0759999999999998,21.81,0.802,18.83,iDmCZ-jlAidCVpjH0bF_UkWDdZ02
MAPbI3,MA,Pb,I,1.6,PCBM-60 | C60,PEDOT:PSS,Al,Unknown,DMF,False,110.0,Spray-pyrolys,Air,0.1,False,0.86,15.4,0.65,8.6,iDwB8FnuqsqrJcI5DLXGr142UYel
(PEA)2MA3Pb4I13,(PEA); MA,Pb,I,,PCBM-60 | Bphen,PEDOT:PSS,Al,Unknown,DMF; DMSO,False,25.0,Spin-coating,N2,0.09,False,1.14,12.13,0.68,9.41,iE0TnHqYVi7X1JVBYcMWAjUDqsDV
MAPbI3,MA,Pb,I,1.5,PCBM-60 | Bphen,PEDOT:PSS,Ag,Chlorobenzene,DMF,False,100.0,Spin-coating,Unknown,0.1,False,0.89,21.08,0.691,13.05,iE2Toxmygxn-MSO-KU74C_Vrx2Mg
FA0.9MA0.1PbBr0.3I2.7,FA; MA,Pb,Br; I,,SnO2-np,Spiro-MeOTAD,Au,Chlorobenzene,DMF; DMSO,False,100.0,Spin-coating,N2,0.1,False,1.139,23.45,0.795,21.23,iE6ERW7gWoGEvDzMOXTpHoEwz80H
MAPbBr0.3I2.7,MA,Pb,Br; I,,PCBM-60,PEDOT:PSS | VOx,Al,Toluene,DMSO; GBL,False,100.0,Spin-coating,N2,0.1,False,1.07,17.61,0.78,14.7,iESuls6uqXrAS1gXJJ8rSu3R2YTd
Cs0.05FA0.76GU0.075MA0.11PbBr0.39I2.61,Cs; FA; GU; MA,Pb,Br; I,,TiO2-c | TiO2-mp,Spiro-MeOTAD,Au,Chlorobenzene,DMF; DMSO,False,100.0,Spin-coating,N2,0.16,False,1.099,20.99,0.682,15.9,iEWi9RHOlsIcr1JuAYR1c4IW533B
MAPbI3,MA,Pb,I,1.6,TiO2-c,Spiro-MeOTAD,Au,Unknown,DMF,False,100.0,Spin-coating,Dry air,0.09,False,,,,16.0,iEml1bmCAN9HUKibsvUHwK-4HHpb
MAPbI3,MA,Pb,I,1.6,PCBM-60,NiO-c,Ag,Unknown,Unknown,False,Unknown >> 100.0,Spin-coating >> Spin-coating,Unknown,0.18,False,1.02,18.8,0.66,12.7,iEp-E1GPZctdL47ZF2O8eiUIXN58
MACu0.01Pb0.99Br0.01I2.99,MA,Cu; Pb,Br; I,,TiO2-c | TiO2-mp,Spiro-MeOTAD,Au,Unknown,DMF,False,140.0,Spin-coating,Air,0.09,False,0.841,17.3,0.647,9.4,iEuPlfkO0rWjM9p4SGFpviVsM3fL
FA0.85MA0.15PbBr0.45I2.55,FA; MA,Pb,Br; I,,TiO2-c | TiO2-mp,Spiro-MeOTAD,Au,Chlorobenzene,DMF; DMSO,False,105.0,Spin-coating,Air,0.09,False,1.06,22.1,0.7240000000000001,16.96,iEzTaVw7NK1K73IwHbqIEGxCXIaz
MAPbI3,MA,Pb,I,1.6,PCBM-70,PEDOT:PSS,Al,Unknown,Unknown,False,Unknown,Spin-coating,Ar,0.1,False,1.0,16.85,0.68,11.47,iFM3JW86Vrvy4TFVcWveBwNJ0RDD
MAPbI3,MA,Pb,I,1.6,TiO2-c | TiO2-mp,Spiro-MeOTAD,Au,Unknown,H2O >> none >> IPA,False,Unknown >> Unknown >> 70.0,Electrodeposition >> Gas reaction >> CBD,Air >> Air; I2 >> N2,0.4,False,0.76,17.91,0.58,8.2,iFNtYFVnlrD7wJeiCnC8asYfX58d
Cs0.05FA0.55MA0.4PbBr2.88I0.12,Cs; FA; MA,Pb,Br; I,1.56,TiO2-c | SnO2-c,Spiro-MeOTAD,Au,Vacuum,DMF; DMSO >> IPA,False,150,Slot-die coating >> Slot-die coating,N2 >> N2,0.09,True,1.08,3.16,0.74,15.2,iFR0myTaeWMOJ3DyZtP9l19Beujl
MAPbI3,MA,Pb,I,1.6,TiO2-c | TiO2-mp | SiO2-mp,none,Carbon,N2,DMF >> IPA,False,100 >> 100,Spin-coating >> CBD,Air >> Air,0.1,False,0.89,19.8,0.575,10.1,iFZZ91pdrmyGFpHpIm7bzm_zFJgo
MAPbI3,MA,Pb,I,1.6,TiO2-c,Spiro-MeOTAD,Au,Unknown,DMF,False,110.0,Spin-coating,N2,0.09,False,1.092,20.964,0.67,15.3,iFeepR9yFjxNLx1QyaIN5qDv-7oN
MAPbI3,MA,Pb,I,1.6,PCBM-60 | BCP,NiO-np | TPI,Ag,Ether,DMF; DMSO,False,100.0,Spin-coating,N2,0.1,False,0.99,21.34,0.75,15.92,iFjk1wEjmxLyKyg5gfkQ-sdEO15E
MAPbI3,MA,Pb,I,1.6,ZnO-c | TiO2-mp,Spiro-MeOTAD,Au,Chlorobenzene,DMF; DMSO,False,100.0,Spin-coating,Unknown,0.09,False,,,,,iFuaTIMCFbYylAgZnDK9fR9jDesT
MAPbI3,MA,Pb,I,1.5,TiO2-c | TiO2-mp | MgO,Spiro-MeOTAD,Au,Unknown,DMF >> IPA,False,70.0 >> 70.0,Spin-coating >> Spin-coating,Unknown,0.1,False,0.95,13.22,0.725,9.1,iGAzx44ICYjDvhTm0YLBfEYBm22w
MAPbI3,MA,Pb,I,1.6,TiO2-c | PCBM-60,Spiro-MeOTAD,Ag,Toluene,DMSO; GBL,False,100.0,Spin-coating,Unknown,0.07,False,1.04,19.1,0.62,12.3,iGItt2Go5veIO6S_S4lS4zxDXfhK
MAPbI3,MA,Pb,I,1.6,TiO2-c,Spiro-MeOTAD,Ag,Unknown,DMF,False,100.0,Spin-coating,Unknown,0.04,False,0.785,17.5,0.57,7.8,iGhKuwCQRwD3BTYiDT8lYL44br3j
CsPbI3,Cs,Pb,I,,PCBM-60 | LiF,PEDOT:PSS,Al,Unknown,DMF,False,100.0,Spin-coating,Air,0.1,False,0.94,12.24,0.68,7.83,iGlNWO1Xy276nxhdUgAJXTM6lLEY
MAPbI3,MA,Pb,I,1.6,TiO2-c | TiO2-mp,Spiro-MeOTAD,Au,Unknown,GBL,False,100.0,Spin-coating,N2,0.09,False,0.8490000000000001,14.3,0.625,7.6,iH7mnLMh1cuo8Up6OpoOJiYausLN
MAPbI3,MA,Pb,I,1.6,TiO2-c | TiO2-mp,Spiro-MeOTAD,Ag,Diethyl ether,DMF; DMSO,False,100.0,Spin-coating,N2,0.1,False,0.95,20.03,0.629,11.94,iHBkXO57ofbne2FMsueoeboYJ7eg
FA0.85MA0.15PbBr0.45I2.55,FA; MA,Pb,Br; I,,none,Spiro-MeOTAD,Au,Chlorobenzene,DMF; DMSO,False,150.0,Spin-coating,N2,0.0756,False,0.104,21.98,0.547,12.5,iHDyOuOmxXN_6tQOZAok6CM7igv3
FA0.15MA0.85PbI3,FA; MA,Pb,I,,TiO2-c | TiO2-mp,Spiro-MeOTAD,Au,Toluene,DMF; DMSO,False,120,Spin-coating,Unknown,0.1,False,1.06,24.33,0.68,17.37,iHJSKpQCweoQiJ0GtC5rRTcigh4O
MAPbI3,MA,Pb,I,1.6,TiO2-c | TiO2-mp,Spiro-MeOTAD,PEDOT:PSS,Toluene,DMSO; GBL,False,100.0,Spin-coating,N2,0.04,False,1.08,18.7,0.63,12.8,iHNf6Ewmb-hzi5QkbQJq-gGmUhCP
Cs0.05FA0.79MA0.16PbBr0.51I2.49,Cs; FA; MA,Pb,Br; I,,TiO2-c,Spiro-MeOTAD,Au,Toluene,DMF; DMSO,False,150.0,Spin-coating,N2,0.1,False,1.16,18.8,0.65,14.4,iHY2-TptIKWRXTI0GS1HrtMzutWv
FAPbI3,FA,Pb,I,1.5,PCBM-60,PEDOT:PSS,Ag,Unknown,DMSO; GBL,False,150.0,Spin-coating,N2,0.09,False,0.86,13.44,0.63,7.3,iHc4aztexh4q_1ZPXb3wDOznguSg
Cs0.2FA0.8Pb0.75Sn0.25I3,Cs; FA,Pb; Sn,I,1.35,PCBM-60 | bis-C60,PEDOT:PSS,Ag,Toluene,DMSO; GBL,False,100.0,Spin-coating,N2,0.1,False,0.84,22.73,0.757,14.46,iHm3Y-UYSo7c0r31j2kJ8gZV1iFx
MAPbI3,MA,Pb,I,1.63,TiO2-c,Spiro-MeOTAD,Au,Unknown,DMSO >> IPA,False,Unknown >> 100.0,Spin-coating >> CBD,N2 >> N2,0.1,False,1.072,19.83,0.688,15.25,iHvUFCG5VCjlzhfzHTFC2DpWLmPQ
FA0.5MA0.5PbBr0.45I2.55,FA; MA,Pb,Br; I,,TiO2-c | TiO2-mp,Spiro-MeOTAD,Au,Unknown,DMF; DMSO >> IPA,False,70.0 >> 100.0,Spin-coating >> Spin-coating,Unknown,0.1,False,1.08,22.51,0.664,16.3,iI7YD6fQPSq3Ezqawxx83hvcXR64
MAPbI3,MA,Pb,I,1.6,TiO2-c | TiO2-mp,Spiro-MeOTAD,Au,Unknown,DMF >> IPA,False,Unknown >> 100.0,Spin-coating >> CBD,Air >> Air,0.16,False,1.0659999999999998,21.5,0.75,17.14,iIF6JFwnaVOSIJL_8CshrHxtRq0h
MAPbI3,MA,Pb,I,1.6,TiO2-c,SAF-5,MoO3 | Ag,Chlorobenzene,DMSO; GBL,False,100.0,Spin-coating,N2,0.1,False,,,,7.1,iIFo-j0hVmNFTQGC0d1YwcTRZcYT
MAPbI3,MA,Pb,I,1.6,TiO2-c | TiO2-mp | Au-np | MgO,Spiro-MeOTAD,Ag,Unknown,DMSO; GBL,False,60.0,Spin-coating,N2,0.09,False,1.09,21.76,0.68,16.1,iIJMbthkutx3X6AtYecEkrO9C9Ec
CsPbBrI2,Cs,Pb,Br; I,,TiO2-c,Spiro-MeOTAD,Ag,Unknown,DMSO; NMP >> IPA,False,100.0 >> Unknown,Spin-coating >> Spin-coating,Unknown,0.09,False,1.18,15.2,0.7929999999999999,13.4,iIR4yEZELHOocE6XuNz7OPVeydVl
MAPbI3,MA,Pb,I,1.6,TiO2-c | Graphene; SrTiO3,Spiro-MeOTAD,Ag,Unknown,DMF >> IPA,False,70.0 >> 100.0,Spin-coating >> CBD,Air >> Air,0.1,False,0.94,16.71,0.56,8.79,iIUIxYe00Xhs2CtNU67nAsl7DNBW
MAPbI3,MA,Pb,I,1.55,PCBM-60 | LiF,PEDOT:PSS,Al,Unknown,DMF,False,100,Spin-coating,Air,0.16,False,0.99,19.9,0.72,14.3,iIUVIdeXkK8sfNixdGYvmjor4r_9
Cs0.2FA0.8PbBr0.3I2.7,Cs; FA,Pb,Br; I,,PEAI | PCBM-60 | BCP,NiO-np,Ag,Chlorobenzene,DMSO; GBL,False,150.0,Spin-coating,Unknown,0.09,False,1.028,20.85,0.7120000000000001,15.27,iIWJmT1kumh1Je6ykTM3efN_DdFC
MAPbI3,MA,Pb,I,1.6,SnO2-c,Spiro-MeOTAD,Au,Methyl acetate,DMF; DMSO,False,100.0,Spin-coating,Unknown,0.1,False,1.05,22.21,0.7,16.3,iIgmt8JNmYf_lt33g3oj92YktPxQ
FA0.83MA0.17PbBr0.39I2.61,FA; MA,Pb,Br; I,,SnO2-np,Spiro-MeOTAD,Au,Chlorobenzene,DMF; DMSO,False,100.0,Spin-coating,Unknown,0.24,False,1.04,22.79,0.726,17.18,iIjnsIX_VUFoye67b5VxiNDp8Ccd
MAPbI3,MA,Pb,I,,TiO2-c,Spiro-MeOTAD,Au,Unknown,DMF >> IPA,False,25 >> 150,Spin-coating >> Spin-coating,N2 >> N2,0.102,False,1.08,22.3,0.691,15.8,iIxL8AEpvLWy8pTKE5v1dc4jWTKq
FA0.1MA0.9PbI3,FA; MA,Pb,I,1.51,TiO2-c | TiO2-mp,Spiro-MeOTAD,Au,Unknown,DMF; HCl,False,Unknown,Spin-coating,N2,0.1083,False,0.84,15.0,0.55,9.5,iIyMAu3F2rgp7S9xLTitpNOnndyP
MAPbI3,MA,Pb,I,1.58,PCBM-60,PEDOT:PSS,Ag,Unknown,DMF,False,100.0,Spin-coating,N2,0.12,False,0.961,20.1,0.63,12.16,iJ-Einh5WEte9WxUmQDmkjlYJCQp
FA0.83MA0.17PbBr0.51I2.49,FA; MA,Pb,Br; I,1.6,PCBM-60,NiO-c,Ag,Chlorobenzene,DMF; DMSO,False,100.0,Spin-coating,Unknown,0.126,False,0.899,16.6,0.58,8.6,iJ5AAvivIZM3Vtq0Skk_F7tXBFoK
MAPbI3,MA,Pb,I,,SiO2-c | ZnO-c,Cu2O,Ag,Toluene,DMSO; GBL,False,100,Spin-coating,Unknown,,False,1.09,20.08,0.7859999999999999,17.2,iJBSF0lYXOIIeVX_sv2hWZeeq6p0
MAPbI3,MA,Pb,I,1.6,TiO2-c | TiO2-mp,Spiro-MeOTAD,Au,Chlorobenzene,DMSO; GBL,False,100.0,Spin-coating,N2,0.1,False,1.02,22.03,0.57,12.8,iJH8dmp0jjq0AEs-dM3I36tRXzIK
MAPbI3,MA,Pb,I,1.6,TiO2-c,Spiro-MeOTAD,Au,Chlorobenzene,DMF,False,100.0,Spin-coating,N2,0.1,False,1.07,23.18,0.6809999999999999,14.0,iJL-l2MuXe5qDRshiohVnRBvixVX
MAPbI3,MA,Pb,I,1.6,PCBM-60 | BCP,PEDOT:PSS,Ag,Unknown,DMF,False,100.0,Spin-coating,Dry air,0.045,False,0.88,17.6,0.7170000000000001,11.1,iJOOhEPzgzgQoP8EOInWTq76K5c-
Cs0.05FA0.79MA0.16PbBr0.45I2.55,Cs; FA; MA,Pb,Br; I,1.58,TiO2-np | PCBM-60,Spiro-MeOTAD,Au,Chlorobenzene,DMF; DMSO >> IPA,False,100 >> 100,Spin-coating >> Spin-coating,N2 >> N2,1.0,False,1.12,21.9,0.746,18.2,iJbc-Lk1G3uj66x8YL32zXWw_LzQ
CsPbBrI2,Cs,Pb,Br; I,1.9,TiO2-c | TiO2-mp,P3HT,Au,Hot air,DMSO,False,280,Spin-coating,N2,0.09,False,1.289,14.98,0.75,14.48,iJdOww_K6VnIQjzoAHSOdIzOezZh
MAPbI3,MA,Pb,I,1.6,TiO2-c | TiO2-mp,P3HT; PCBM-60,Au,Unknown,DMF >> IPA,False,Unknown >> 100.0,Spin-coating >> Spin-coating,Air >> Air,0.1,False,0.89,17.07,0.69,10.54,iJdWWUFnIZ4Pnz5WjZwYwqmkPRx3
MAPbI3,MA,Pb,I,1.59,PCBM-60 | BCP,PolyTPD,Ag,Anisole,DMF; DMSO,False,100,Spin-coating,N2,0.0919,False,0.93,22.0,0.64,12.9,iJiJyB1GAKbchUCYTxEaXsv5b7i_
MAPbI3,MA,Pb,I,1.6,PCBM-60 | ZnO-np,PEDOT:PSS,Al,Unknown,DMF,False,60,Spin-coating,Unknown,0.1,False,0.86,20.5,0.73,12.9,iJn4A0Hr6n4wAx5WE8ZrUpPD12vo
Cs0.2FA0.8PbI3,Cs; FA,Pb,I,,TiO2-c,Florinated polymer | Spiro-MeOTAD,Ag,Unknown,Cyclohexyl-2-pyrrolidone; DMF,False,170.0,Spin-coating,N2,0.1,False,0.98,24.3,0.7290000000000001,17.2,iJrMbYMOPkP10fb1giVFVDR54aXR
MAPbI3,MA,Pb,I,1.56,TiO2-c | TiO2-mp | ZrO2-mp,none,Carbon,Unknown,DMF; DMSO,False,100,Spin-coating,Air,0.2,False,0.982,21.68,0.546,11.62,iJwXTzf_PJoFuDtTcgHCVwfeDOVj
Cs0.05FA0.79MA0.16PbBr0.41I2.59,Cs; FA; MA,Pb,Br; I,,PCBM-60 | PEIE,NiO-c,Ag,Chloroform,DMF; DMSO; NMP,False,100.0,Spin-coating,N2,0.045,False,1.0,17.3,0.8,13.8,iJx19CbfrWKnNqCUYOUyTEy3VdXK
MAPbI3,MA,Pb,I,1.6,PCBM-60 | Isopropanol-hydroquinolatolithium,none,Ag,Chlorobenzene,DMF,False,80.0,Spin-coating,N2,0.1,False,1.14,21.2,0.789,19.1,iK293Ne7F884oZcKPEhSWOnZqfrp
MAPbI3,MA,Pb,I,1.6,TiO2-c | TiO2-mp,Z1013,Au,Chlorobenzene,DMSO,False,100.0,Spin-coating,Unknown,0.16,False,1.027,21.33,0.7,15.1,iKL93sgjflzaQc88mnK2Jc5A4WWB
CsPbBrI2,Cs,Pb,Br; I,1.92,SnO2-np,Spiro-MeOTAD,Au,Unknown,DMF; DMSO,False,260.0,Spin-coating,N2,0.045,False,1.1,14.01,0.708,10.91,iKU_JBHOv4cpKjghTX7G4Ik_ZY2s
MAPbI3,MA,Pb,I,1.56,PCBM-60 | P3HT; PCBM-60,PEDOT:PSS,Al,Toluene,DMF; DMSO,False,100.0,Spin-coating,Unknown,0.1,False,0.91,12.41,0.813,9.15,iKbq9hiWFcZ5BOALQrrFGKVyEuTw
MAPbBr0.9I2.1,MA,Pb,Br; I,1.7,TiO2-c | TiO2-mp,Spiro-MeOTAD,Au,Unknown,DMF; DMSO >> IPA,False,100.0 >> 100.0,Spin-coating >> Spin-coating,N2 >> N2,0.025,False,0.93,14.8,0.608,8.35,iKhp1LzzIQ2zctR4PenHOKksz8Ug
Cs0.05FA0.85MA0.10PbBr0.39I2.61,Cs; FA; MA,Pb,Br; I,,TiO2-c,Spiro-MeOTAD,Au,Chlorobenzene,DMF; DMSO,False,100.0,Spin-coating,Ar,0.16,False,1.034,23.0,0.59,14.1,iL1Uy5ey5Tr7aO21dHuKz_6vJQ7D
(PDMA)FA2Pb3I10,(PDMA); FA,Pb,I,1.53,TiO2-c | TiO2-mp,Spiro-MeOTAD,Au,Unknown,DMF; DMSO,False,200; 150,Spin-coating,Dry air,0.16,False,0.8440000000000001,11.488,0.721,7.11,iL5BV8goycHPYVD_fz4Wt_ljCvtD
MAPbI3,MA,Pb,I,1.6,TiO2-c | TiO2-mp,Spiro-MeOTAD,Au,Unknown,DMF; DMSO >> IPA,False,70.0 >> 90.0,Spin-coating >> Spin-coating,Air >> Air,0.09,False,0.95,22.5,0.59,12.74,iL76nd_3slrti5H-w-WCfO78cloo
MAPbI3,MA,Pb,I,1.6,TiO2-c | TiO2-mp,none,MWCNTs,Unknown,DMF >> DMF >> Cyclohexene; IPA,False,100.0 >> 100.0 >> 100.0,Spin-coating >> Spin-coating >> CBD,Air >> Air >> Air,0.08,False,0.83,16.83,0.68,9.58,iLMrSXyvGIUagwJFoEpGqxJaNzdQ
MAPbI3,MA,Pb,I,1.6,ZnO-c,Spiro-MeOTAD,Ag,Unknown,DMF >> IPA,False,Unknown >> 80,Spin-coating >> Spin-coating,N2 >> N2,0.096,False,1.022,19.02,0.598,10.94,iLN450tIpREj4NdaA6wlZhal0WJ7
FASnI3,FA,Sn,I,,TiO2-c | TiO2-mp,Spiro-MeOTAD,Au,Unknown,DMF,False,70; 120,Spin-coating,Unknown,0.09,False,0.359,17.38,0.382,12.05,iLaAlgtXEdh0yUVzBjPeh3NOP4NK
MAPbI3,MA,Pb,I,1.61,TiO2-c,Spiro-MeOTAD,Au,Chlorobenzene,DMF; DMSO,False,100.0,Spin-coating,N2,0.1,False,1.006,21.55,0.708,15.34,iLmwYDh5oEF-qJdZx_krfIT1FHgQ
MAPbI3,MA,Pb,I,1.5,TiO2-c | TiO2-mp,Spiro-MeOTAD,Au,Unknown,GBL,False,100,Spin-coating,Unknown,0.207,False,,,,,iM2qKrGwPVmrlor2j7gUwspbKWvx
MAPbI3,MA,Pb,I,1.5,C60 | BCP,CuSCN,Ag,Chlorobenzene,DMF,False,100.0,Spin-coating,N2,0.1,False,0.97,21.7,0.742,15.6,iMF4s_D3P8mDIeBrCbLJpWkI9Crd
MAPbI3,MA,Pb,I,1.6,TiO2-c,Spiro-MeOTAD,MoO3 | Au,Chlorobenzene,DMSO; GBL,False,100.0,Spin-coating,Unknown,0.09,False,1.01,22.23,0.77,17.32,iMIPUR3lCPH7AlKQyIGontYnS2tX
MAPbI3,MA,Pb,I,1.6,PCBM-60,PTAA,Al,Unknown,DMF; DMSO >> IPA,False,Unknown >> 100,Spin-coating >> Spin-coating,N2 >> N2,0.1,False,1.03,22.51,0.67,16.4,iMIUSr91td9vxjg87i-ZxsnBRPCO
MAPbI3,MA,Pb,I,1.6,TiO2-c | TiO2-mp,Spiro-MeOTAD,Au,Unknown,DMF; DMSO >> IPA,False,Unknown >> 130.0,Spin-coating >> Spin-coating,N2 >> N2,0.089,False,1.052,20.2,0.785,15.98,iMOxLC3JayquNMxPFj1IY6hsN4yW
CsPbBr3,Cs,Pb,Br,,TiO2-c,Spiro-MeOTAD,Ag,Unknown,Unknown,False,300.0,Co-evaporation,Vacuum,0.09,False,1.376,8.71,0.728,8.72,iMZLnIPi4WFUstQr9A9Ppfa54ic7
MAPbI3,MA,Pb,I,1.6,PFPDI,P3CT,Ag,Chlorobenzene,DMF; DMSO,False,60.0; 80.0,Spin-coating,Air,0.1,False,0.87,17.91,0.65,9.85,iM_y5pLK8DHdu8J_IYmeD892eqtm
MAPbI3,MA,Pb,I,1.6,TiO2-c | TiO2-mp,PTAA,Au,Chlorobenzene,DMSO,False,100.0,Spin-coating,Unknown,0.16,False,1.07,22.54,0.7959999999999999,19.25,iMpPyYrxJdF7JAGX_1I0oDcVuXPq
FA0.3MA0.7PbI3,FA; MA,Pb,I,1.57,SnO2-c | C60-SAM,Spiro-MeOTAD,Au,Diethyl ether,DMF; DMSO,False,100,Spin-coating,N2,0.08,False,1.1,21.9,0.787,19.13,iMwlhGlA9zkCWLk25c7eSWgraAyb
MAPbI3,MA,Pb,I,1.6,TiO2-c | TiO2-mp,Spiro-MeOTAD,Au,Unknown,DMF >> IPA,False,Unknown >> 90.0,Spin-coating >> CBD,Unknown,0.1,False,0.979,22.0,0.649,13.9,iMz8-ECpiomo4zOEob0NmUlwxbqX
MAPbI3,MA,Pb,I,1.6,TiO2-c | TiO2-mp,Spiro-MeOTAD,Au,Unknown,DMF >> IPA,False,Unknown >> 100.0,Spin-coating >> CBD,Air >> Air,0.16,False,0.963,20.8,0.7,14.15,iNawPS_xnIz6XkoCKVkjt9paIEB8
MAPbI3,MA,Pb,I,1.6,SnO2-c,ZnMe2Pc,Au,Unknown,Unknown,False,Unknown,Spin-coating,Unknown,0.11,False,1.005,21.03,0.7040000000000001,13.9,iNh6tXm4GD8lQHY4VTGHTdYaBday
MAPbI3,MA,Pb,I,1.6,TiO2-c,PCBM-60,Au,Chlorobenzene,DMSO; GBL,False,100.0,Spin-coating,N2,0.09,False,1.11,22.11,0.76,18.2,iNyFXlTORISlWcbQY0230ugyt4BI
MAPbI3,MA,Pb,I,1.6,TiO2-c | TiO2-mp,Spiro-MeOTAD,Ag,Diethyl ether,DMF,False,100.0,Spin-coating,Unknown,0.1,False,1.1,21.13,0.75,17.34,iO3iq6YOGFUmi-MQ1viEibRfWvAl
MAPbI3,MA,Pb,I,1.6,TiO2-c | TiO2-mp,Spiro-MeOTAD,Au,Diethyl ether,DMF; DMSO,False,100.0,Spin-coating,N2,2.0,True,0.84,19.9,0.43,7.0,iO8iAzqAzda7E85DDmr0pmwVOhMB
MAPbI3,MA,Pb,I,1.55,PCBM-60,PEDOT:PSS | PEDOT:PSS,Al,Unknown,DMF >> IPA,False,70.0 >> 130.0,Spin-coating >> Spin-coating,N2 >> Air,0.1,False,0.82,15.8,0.63,8.2,iOBT3jRSzLaC0ld1PkiSU7zcpebv
(PEA)2MA9Pb10I31,(PEA); MA,Pb,I,,TiO2-c,Spiro-MeOTAD,Au,Unknown,DMF,False,100.0,Spin-coating,Unknown,0.049,False,1.16,18.66,0.644,13.89,iOQJFvKf4kVNhdsiaPsjVDeu0qVY
MAPbBr0.15I2.85,MA,Pb,Br; I,,TiO2-c | TiO2-mp,Spiro-MeOTAD,Au,N2,DMF,False,100.0,Spin-coating,Unknown,0.21,False,1.0,11.93,0.75,8.99,iOX9qBSLRhAiXIDIP97-IXcCHPnl
Cs0.05FA0.79MA0.16PbBr0.51I2.49,Cs; FA; MA,Pb,Br; I,,SnO2-c | KCl,Spiro-MeOTAD,Au,Chlorobenzene,DMF; DMSO,False,100.0,Spin-coating,Unknown,1.0,False,1.09,22.61,0.705,17.31,iOeG3kFaMDAp-YBnhZ_XjVm4pI-8
MAPbI3,MA,Pb,I,1.6,TiO2-c | TiO2-mp,Spiro-MeOTAD,PEDOT:PSS,Toluene,DMSO; GBL,False,95.0,Spin-coating,Unknown,0.05,False,1.13,19.48,0.69,15.2,iOufya_QI0F9RUB_6Bdx6nRjKv0w
Cs0.05FA0.79MA0.16PbBr0.5I2.5,Cs; FA; MA,Pb,Br; I,1.63,TiO2-c | TiO2-mp,Spiro-MeOTAD,Au,Chlorobenzene; IPA,DMF; DMSO,False,110,Spin-coating,N2,,False,1.025,23.7,0.59,14.3,iOxB3wnHPNRR-4hLdN7OL9DKA7pT
MAPbI3,MA,Pb,I,1.5,PCBM-60 | BCP,PEDOT:PSS,Ag,Unknown,DMF,False,90.0,Doctor blading,Air,0.1,False,0.92,16.37,0.581,8.82,iP09VxVhIEFBpgS21xfEOKHWBVKc
MAPbI3,MA,Pb,I,1.6,PCBM-60,PEDOT:PSS,Ca | Al,Toluene,DMF,False,90.0,Spin-coating,N2,0.09,False,0.879,16.58,0.7070000000000001,10.32,iPBLPETJlqHUiqxWWsuw-SJ-oGNI
MAPbI3,MA,Pb,I,1.59,SnO2-c,Spiro-MeOTAD,Au,Unknown,DMF >> IPA,False,Unknown >> 150.0,Spin-coating >> Spin-coating,N2 >> N2,0.075,False,1.06,23.34,0.701,17.41,iPNCWwKVrKra0M6WLHgMizVma967
MAPbI3,MA,Pb,I,1.6,TiO2-c,Spiro-MeOTAD,Au,Chlorobenzene,DMSO; GBL,False,100.0,Spin-coating,Unknown,0.09,False,1.0,17.0,0.799,13.6,iPVxdBi5bIXYl01jOgpPmqkyTqIn
Cs0.05FA0.79MA0.16PbBr0.51I2.49,Cs; FA; MA,Pb,Br; I,,TiO2-c | TiO2-mp,YR3,Au,Trifluorotoluene,DMF; DMSO,False,100.0,Spin-coating,Unknown,0.15,False,0.7559999999999999,26.6,0.65,20.18,iPYSuQmbXvQbkSW5RvPsbBYcghGH
MAPbBr0.43I2.57,MA,Pb,Br; I,,PCBM-60,PEDOT:PSS,Ca | Al,Unknown,DMF,False,100.0,Spin-coating,N2,0.1,False,1.04,18.31,0.76,14.47,iPYpH0nNJoj52_l6BcCAwH6Dc6Q-
MAPbI3,MA,Pb,I,1.6,SnO2-c,Spiro-MeOTAD,Ag,Diethyl ether,DMF; DMSO,False,65; 100,Spin-coating,Unknown,0.1,False,1.11,22.2,0.743,18.3,iPm-iF1AWoanhrqNq-NV8zqKNnRt
(NMA)2MA59Pb60I181,(NMA); MA,Pb,I,1.61,TiO2-c | TiO2-mp,Spiro-MeOTAD,Au,Diethyl ether,DMF; DMSO,False,100,Spin-coating,Unknown,0.09,False,1.04,20.0,0.72,15.0,iPwHdY5RgRgEJjFPf4AdMIxL1p92
MAPbI3,MA,Pb,I,1.6,TiO2-c | Al2O3-mp,Spiro-MeOTAD,Au,Unknown,DMF,False,100,Spin-coating,N2,0.0625,False,1.0,17.12,0.65,10.22,iPwOQolG5H_gs7hIzwY759mKCN3i
FAPbI3,FA,Pb,I,1.48,TiO2-c | TiO2-mp,PTAA,Au,Toluene,DMF; DMSO,False,150,Spin-coating,Unknown,0.09,False,1.09,21.8,0.691,16.86,iQCCinIZXw8Os64IMed5rRB6e21L
MAPbI3,MA,Pb,I,1.556,TiO2-c | TiO2-mp,P3HT,Au,Unknown,DMF >> IPA,False,40; 100 >> 100,Spin-coating >> Spin-coating,Unknown,0.1,False,0.86,16.9,0.57,8.2,iQK25uH9fK3DkPvk-x_ErB5NJpPe
MAPbI3,MA,Pb,I,1.8,TiO2-c | TiO2-mp,1-Donecyl Mercaptan | Spiro-MeOTAD,Au,Unknown,DMF >> IPA,False,Unknown >> 100.0,Spin-coating >> Spin-coating,Air >> Air,0.1,False,1.07,19.06,0.732,15.04,iQKNHYAiq4nK3N392-FYaXxf5rCc
MAPbI3,MA,Pb,I,1.5,C60,Spiro-MeOTAD,Au,Unknown,DMF >> IPA,False,100.0 >> 55.0,Spin-coating >> CBD,N2 >> N2,0.08,False,1.08,18.88,0.745,15.14,iQUNSwmIBgfqkmN_KXAtVwx3HC7-
Cs0.04FA0.8MA0.16PbBr0.45I2.55,Cs; FA; MA,Pb,Br; I,,TiO2-c | TiO2-mp,PTAA,Au,Chlorobenzene,DMF; DMSO,False,100.0,Spin-coating,O2,0.09,False,1.081,22.65,0.767,18.4,iQqHJHOCpV9-uSxU4GOipdTuYFEn
MAPbI3,MA,Pb,I,1.6,TiO2-macroporous,Spiro-MeOTAD,Au,Unknown,DMF; DMSO,False,100.0,Spin-coating,N2,0.16,False,1.02,21.0,0.68,14.6,iQrDNfomLVJLrPM2zz_ZBUYR7H9h
Cs0.15FA0.85PbI3,Cs; FA,Pb,I,,ADAHCl | C60 | BCP,NiO-c,Ag,Chlorobenzene,DMF; DMSO,False,110.0,Spin-coating,Unknown,0.1,False,1.143,23.6,0.768,20.7,iQssprhqvT-W6LgHwlecf0EZEEjB
FA0.85MA0.15PbBr0.45I2.55,FA; MA,Pb,Br; I,,TiO2-c,Spiro-MeOTAD,Au,Vacuum,DMF; DMSO,False,150.0,Spin-coating,N2,0.1,False,1.04,19.11,0.6409999999999999,12.7,iR2rQlTerl1BbESQ-xRWqa-FyrjF
MAPbI3,MA,Pb,I,1.6,TiO2-c | TiO2-mp,XY1,Au,Chlorobenzene,DMF; DMSO,False,100.0,Spin-coating,Air,0.1,False,,,,,iRHGDJE-CrPJsWEghHx18zBc3qZM
MAPbI3,MA,Pb,I,1.6,PCBM-60,PEDOT:PSS,Al,Chlorobenzene,DMSO; GBL,False,85.0,Spin-coating,Unknown,0.1,False,,,,7.0,iRO-UmabbpWnm64VVygEyzcsP2Jk
MAPbI3,MA,Pb,I,1.56,TiO2-c | TiO2-mp | ZrO2-mp,none,Carbon,Unknown,DMF; DMSO,False,100,Spin-coating,Air,0.2,False,0.968,20.85,0.527,10.64,iRcWd0XATaPKc3DHqb7_vfNL9Emj
Cs0.05FA0.79MA0.16PbBr0.51I2.49,Cs; FA; MA,Pb,Br; I,1.6,C60 | BCP,PEDOT:PSS,Cu,Ethyl acetate,DMF; DMSO,False,100.0,Spin-coating,N2,0.06,False,0.9,20.5,0.635,11.7,iRnfNgcSWyQelxBoa_kOBwkTw-Le
Cs0.05FA0.85MA0.15PbBr0.45I2.55,Cs; FA; MA,Pb,Br; I,1.612,TiO2-c | TiO2-mp,Spiro-MeOTAD,Au,Chlorobenzene,Unknown,False,100,Spin-coating,Ar,0.16,False,1.05,21.7,0.75,17.1,iRp-cWtHfO3_6OacMuo7-aDOC1a6
MAPbI3,MA,Pb,I,1.6,SnO2-np,Spiro-MeOTAD,Au,Unknown,H2O >> IPA,False,100.0 >> 120.0,Spin-coating >> CBD,Air >> Air,0.1,False,0.96,21.93,0.71,14.81,iRpjd-9DqAM4CwBaD-EbSyf8PTYe
MAPbI3,MA,Pb,I,1.58,PCBM-60,PEDOT:PSS,Ca | Al,Unknown,DMF; DMSO >> Ethanol; IPA,False,Unknown >> 100.0,Spin-coating >> Spin-coating,N2 >> N2,0.044,False,1.014,19.32,0.762,14.93,iSO_Bnfg0LWcqVeOwIDugxl7fzy8
FA0.85MA0.15PbBr0.45I2.55,FA; MA,Pb,Br; I,,TiO2-c,Spiro-MeOTAD,Au,Toluene,DMF; DMSO,False,100.0,Spin-coating,N2,0.1,False,1.108,20.21,0.708,15.85,iSPNpD03nm0ldnhgym-BL7CqW7Sr
MAPbI3,MA,Pb,I,1.6,AZO-c,Spiro-MeOTAD,Ag,Unknown,DMF >> IPA,False,70.0 >> 70.0,Spin-coating >> CBD,Unknown,0.1,False,1.045,15.1,0.76,12.0,iSPWRBfS69i0wAesMdKoIEm9O4oL
MAPbI3,MA,Pb,I,1.56,TiO2-c | TiO2-mp,Spiro-MeOTAD,Ag,Unknown,DMF >> IPA >> Chlorobenzene; GBL,False,70 >> 70.0 >> 70,Spin-coating >> CBD >> Washing,N2 >> N2 >> N2,0.1,False,0.84,18.73,0.68,10.66,iScNHYm9wpzKwG5_qaiH4Tjcbn1z
MAPbI3,MA,Pb,I,1.6,TiO2-c | TiO2-mp,CZTS0.5Se0.5; rGO,Au,Chlorobenzene,DMF,False,100.0,Spin-coating,Unknown,0.16,False,0.92,17.43,0.63,10.08,iSh8feqrghhFUpWx63ayHmQ_XlwU
MAPbI3,MA,Pb,I,1.6,TiO2-c | TiO2-mp,Spiro-MeOTAD,Au,Diethyl ether,DMF; DMSO,False,100.0,Spin-coating,Unknown,0.09,False,0.993,16.5,0.6,9.81,iSjx9BRRDx2uQgbzwaRrGVna6W35
Cs0.05FA0.79MA0.16PbBr0.51I2.49,Cs; FA; MA,Pb,Br; I,,TiO2-c | TiO2-mp,SnS,Au,Chlorobenzene,DMF; DMSO,False,100.0,Spin-coating,N2,0.16,False,0.916,22.72,0.537,11.18,iSq2ckNaBdPCp7VEoMnbWVSJClkD
MAPbBr0.15I2.85,MA,Pb,Br; I,1.6,TiO2-c,Spiro-MeOTAD,Ag,Unknown,DMF,False,60.0; 80.0; 100.0,Spin-coating,N2,0.1,False,1.0,18.11,0.748,13.6,iT0ptA4N7z-aRxGQA8Elm09YQseR
MAPbI3,MA,Pb,I,1.6,TiO2-c | TiO2-nanofibres,Spiro-MeOTAD,Au,Unknown,GBL,False,95.0,Spin-coating,Unknown,0.09,False,0.8540000000000001,19.21,0.58,9.52,iT767wn8mtzKceFLUHCnyWrT_609
Cs0.05FA0.79MA0.16PbBr0.51I2.49,Cs; FA; MA,Pb,Br; I,,SnO2-c,Spiro-MeOTAD,PEDOT:PSS | FTO | SLG,Chlorobenzene,DMF; DMSO,False,85.0,Spin-coating,Unknown,1.0,False,1.1,21.53,0.57,13.49,iTKlnDbvSwJMlIYI5EBprAAtu-Lg
MAPbI3,MA,Pb,I,1.6,TiO2-c,PTAA,Au,Unknown,DMF; GBL,False,120.0,Spray-coating,Air,0.096,False,1.1,21.4,0.7759999999999999,18.3,iTVIdfpEO3-vHdSqo6nINNFPH-1b
MAPbI3,MA,Pb,I,1.6,TiO2-c,PTAA,Au,Unknown,DMF >> IPA,False,Unknown >> 105.0,Spin-coating >> Spin-coating,Air >> Air,0.096,False,1.12,20.51,0.826,17.1,iTcVrdC3I-XgWb11CiLtK74r20po
MAPbI3,MA,Pb,I,1.55,PCBM-60,PEDOT:PSS,Ag,Toluene,DMSO; GBL,False,100.0,Spin-coating,Air,0.14,False,0.92,17.1,0.72,11.4,iThgaNEgrbnPub1K-VjQO9J60kNS
MAMn0.1Pb0.9I3,MA,Mn; Pb,I,,PCBM-60 | bis-C60,PEDOT:PSS,Ag,Unknown,Unknown,False,25; 90,Dropcasting,Unknown,0.0314,False,,,,8.79,iTjDuClUEFhaJzdcxVWHbBJZDf1Z
nannannan,,,,,Unknown,Unknown,,,,False,,,,,False,,,,,iTkaXjHC0T4plJMaCynoGBLtY6yB
MAPbI3,MA,Pb,I,1.6,TiO2-c | TiO2-mp,Spiro-MeOTAD,Ag,Unknown,DMF >> IPA,False,Unknown >> 125.0,Spin-coating >> Spin-coating,Unknown,0.06,False,1.02,18.34,0.71,13.34,iUC6Q1ZQux4lS1t7THMB3BOlt8V3
FA0.85MA0.15PbBr0.45I2.55,FA; MA,Pb,Br; I,,SnO2-c | SnO2-nw,Spiro-MeOTAD,Au,Chloroform,DMF; DMSO,False,130.0,Spin-coating,N2,0.16,False,0.99,22.7,0.66,14.9,iUWO4anKQItWwxc3fg4VM-aYbWBo
MAPbI3,MA,Pb,I,1.6,PCBM-60 | BCP,PEDOT:PSS,Ag,Chlorobenzene,DMF,False,100.0,Spin-coating,N2,1.8,False,0.91,18.1,0.71,11.9,iUrMIEy7ckdWPq5rLBq0ExVuVeWF
MAPbI3,MA,Pb,I,1.6,TiO2-c,PTAA,Au,IPA,none >> none,False,Unknown >> 70.0,Evaporation >> Diffusion-gas reaction,Vacuum >> N2,0.1134,False,0.69,20.91,0.69,14.72,iV2EXMXpy8WrDaSL6-dcjLx4fbCm
MAPbI3,MA,Pb,I,1.593,PCBM-60 | BCP,PEDOT:PSS,Ag,Toluene,DMSO; GBL,False,100.0,Spin-coating,Unknown,0.075,False,0.98,18.4,0.73,13.0,iV9tI5zMsqJc0BiVyUpXL199wqtz
(EDA)0.02FA0.29MA0.69Pb1.0I3,(EDA); FA; MA,Pb,I,,SnO2-np,Spiro-MeOTAD,Au,Chlorobenzene,DMF; DMSO,False,100,Spin-coating,N2,0.09,False,1.061,23.13,0.73,17.82,iVb5gnfYqdYAgHO4_MlPnEocOPka
MAPbI3,MA,Pb,I,1.6,PCBM-60,PEDOT:PSS,Ag,Chlorobenzene,DMF; DMSO,False,100.0,Spin-coating,N2,0.12,False,0.91,17.1,0.51,8.55,iVggZtyHe3sdlDcA5ixQScSDdIpH
MAPbI3,MA,Pb,I,1.6,PCBM-60,PEDOT:PSS,Al,Unknown,Unknown,False,Unknown,Spin-coating,Unknown,0.1,False,0.985,20.47,0.701,14.13,iViMudfemfhCAZUtxR_TcTMQJvC3
FA0.8MA0.2PbBr0.6I2.4,FA; MA,Pb,Br; I,,TiO2-c | TiO2-mp,Spiro-MeOTAD,Au,Chlorobenzene,DMF; DMSO,False,100.0,Spin-coating,N2,0.14,False,1.123,22.92,0.71,18.27,iVkdE8miZIYj9tVWeDyVvayd2JUA
MAPbI3,MA,Pb,I,1.6,C60 | BCP,m-MTDATA,Ag,Unknown,DMF,False,Unknown,Spin-coating,Unknown,0.044,False,1.021,19.64,0.7440000000000001,14.92,iVroq43a8gHlRc5gK66CHYCzVNnT
MAPbI3,MA,Pb,I,1.6,TiO2-c | TiO2-mp,Spiro-MeOTAD,Au,Unknown,DMF >> IPA; Toluene,False,100 >> 25; 25,Spin-coating >> CBD,N2 >> N2,0.0625,False,0.76,18.21,0.635,8.0,iVsNPR-yF4UYqKLK00g6bUhvIqBq
Cs0.05FA0.79MA0.16PbBr0.3I2.7,Cs; FA; MA,Pb,Br; I,,TiO2-c,Spiro-MeOTAD,Au,Chlorobenzene,DMF; DMSO,False,100.0,Spin-coating,Ar,0.09,False,1.03,22.6,0.6,13.9,iW8Ef8CrhnEm2MQn9Lb9COaqmAL_
MAPbI3,MA,Pb,I,1.6,PCBM-60,PEDOT:PSS,Ca | Al,Unknown,DMF >> IPA,False,Unknown >> 90.0,Spin-coating >> CBD,N2 >> N2,0.15,False,0.7509999999999999,14.58,0.73,8.05,iWLdctxE_hwdXv-ViUOtp_BPPqU_
Cs0.05FA0.81MA0.14PbBr0.45I2.55,Cs; FA; MA,Pb,Br; I,,TiO2-c | TiO2-mp,Spiro-MeOTAD,Au,Diethyl ether,DMF; DMSO,False,150.0,Spin-coating,Unknown,0.096,False,1.05,22.2,0.789,18.4,iWUD8ldfhAH8a4zv-enMCtjC-4V-
Cs0.05FA0.79MA0.16PbBr0.51I2.49,Cs; FA; MA,Pb,Br; I,,SnO2-c,Spiro-MeOTAD,Au,Chlorobenzene,DMF; DMSO,False,100,Spin-coating,N2,,False,1.08,21.61,0.782,18.36,iXVBPDKVJaqrnm2BikxC-6GUUz5v
MAPbI3,MA,Pb,I,1.55,PCBM-60 | C60 | BCP,PTAA,Cu,Unknown,DMF >> IPA,True,90.0 >> 70.0,Spin-coating >> Spin-coating,Unknown,0.0716,False,1.04,22.5,0.73,17.1,iXVPDNPWuwmcAG1tiK2TmJWDb8I1
FA0.1MA0.9PbI3,FA; MA,Pb,I,,TiO2-c | TiO2-mp,Spiro-MeOTAD,Au,Chlorobenzene,DMSO,False,100.0,Spin-coating,N2,0.16,False,1.05,22.87,0.7120000000000001,17.05,iXWz0A8CNvOurqcMMEpaS9Qg5mIA
MAPbI3,MA,Pb,I,1.6,TiO2-c | TiO2-mp,Spiro-MeOTAD,Ag,Unknown,DMF >> IPA,False,Unknown >> 90.0,Spin-coating >> Spin-coating,Unknown,0.06,False,1.04,17.7,0.64,12.3,iXYgtEYbMLUxoO-1-4he-t-XoYEB
MAPbI3,MA,Pb,I,1.6,TiO2-c | SnO2-mp,none,Carbon,Unknown,DMF >> IPA,False,100.0 >> 100.0,Spin-coating >> Spin-coating,Unknown,0.1,False,,,,,iXjYVVmNzOqcRlO0r3eeJcSHmPmh
MAPbI3,MA,Pb,I,1.6,PCBM-60,PEDOT:PSS,Ag,Unknown,DMF,False,95.0,Spin-coating,N2,0.2,False,0.87,20.3,0.481,8.6,iXmuwrB9P2nq-gQHpRTOlYKEo3Iw
FA0.88MA0.12PbBr0.15I2.85,FA; MA,Pb,Br; I,,TiO2-c | TiO2-mp,Spiro-MeOTAD,Au,Unknown,DMF; DMSO >> IPA,True,Unknown >> 100.0,Spin-coating >> Spin-coating,Unknown,0.06,False,0.96,23.09,0.76,16.88,iY2Tip6kwf4TLdu9YY4Jki-nf17Q
MAPbI3,MA,Pb,I,1.6,TiO2-c | TiO2-nw,Spiro-MeOTAD,Au,Unknown,DMF >> IPA,False,70.0 >> 70.0,Spin-coating >> CBD,Unknown,0.09,False,0.88,17.5,0.58,9.0,iY40-eG3BWzPLVE18nYw96RT2TkJ
MAPbI3,MA,Pb,I,1.58,TiO2-c,Spiro-MeOTAD,Ag,Unknown,Unknown,False,Unknown,Spin-coating,Unknown,0.04,False,1.06,22.11,0.622,14.48,iY4NdTbncIsFdrqofTJi8YIQjyam
MAPbI3,MA,Pb,I,1.6,B4PyMPM | C60 | TmPyPB,MoO3 | TPTPA,Ag,Unknown,none >> none,False,Unknown,Evaporation >> Evaporation,Vacuum >> Vacuum,0.051,False,1.05,21.8,0.75,17.2,iYeqhY_E25aOW_Jp0rFhFFdw3Er0
MAPbI3,MA,Pb,I,1.6,ZnO,Spiro-MeOTAD,Au,Toluene,DMF; DMSO,False,100.0,Spin-coating,N2,0.07,False,0.98,19.0,0.647,12.04,iYlzBYEgaZe9jnkFEqTLwHbCiaTd
MAPbI3,MA,Pb,I,1.6,TiO2-c | TiO2-mp,Spiro-MeOTAD,Ag,Toluene,DMSO,False,Unknown,Spin-coating,Unknown,0.1,False,1.0,18.5,0.68,12.6,iYmD3IUA2cQI1VtZQoWreeuKGTmD
MAPbI3,MA,Pb,I,1.6,PCBM-60 | BCP,PEDOT:PSS,Ag,Unknown,DMF >> Ethanol,False,75.0 >> 100.0,Spin-coating >> Spin-coating,N2 >> N2,0.16,False,0.92,19.05,0.7829999999999999,13.72,iYyBQSK_vNgY_RawFhaUHOfemYTe
MAPbI3,MA,Pb,I,1.6,PCBM-60,PEDOT:PSS,Al,Toluene,DMF; DMSO,False,100,Spin-coating,Unknown,0.096,False,1.05,17.67,0.654,12.13,iZ3MK42L836k-Un6KuYzfTP4HdLF
MAPbI3,MA,Pb,I,1.571,TiO2-c | TiO2-mp,Spiro-MeOTAD,Au,Unknown,DMF >> IPA,False,70.0 >> 70.0,Spin-coating >> Spin-coating,Unknown,0.09,False,0.95,20.36,0.645,12.48,iZVt_ydrwhNPWhiUx_bw5jPuuG5c
Cs0.05FA0.79MA0.16PbBr0.51I2.49,Cs; FA; MA,Pb,Br; I,,C60 | BCP,PTAA,Cu,Diethyl ether,DMF; DMSO,False,100.0,Spin-coating,N2,0.06,False,1.03,22.2,0.8079999999999999,18.2,iZZyOJ5l3SfUp6aEatn_ncuxmlYw
MAPbI3,MA,Pb,I,1.59,PCBM-60 | BCP,PTAA,Al,Unknown,acetonitrile; Methylamine,False,100,Spin-coating,Unknown,0.045,False,1.12,23.01,0.81,20.7,iZedBZhBlemjpozy694VduiV75Tu
FA0.024MA0.976PbBrI2.955,FA; MA,Pb,Br; I,,SnO2-np,Spiro-MeOTAD,Au,Ethyl acetate,DMF; DMSO,False,65; 135,Spin-coating,Air,0.12,False,1.095,23.87,0.7559999999999999,19.76,iZrZ2UgYJmpz6p13jd_0Mg5j3cZG
MAPbI3,MA,Pb,I,1.6,TiO2-c,Spiro-MeOTAD,Au,Unknown,DMF >> none,False,110.0 >> 120.0,Spin-coating >> Gas reaction,Air >> MAI,0.062,False,1.0,21.3,0.73,15.7,iZsM_VvJzX-kZ2kC7qmgYS-GBsrd
MAPbI3,MA,Pb,I,1.6,TiO2-c | TiO2-mp,Spiro-MeOTAD,Au,Unknown,DMF >> none,False,80.0 >> 150.0,Spin-coating >> Gas reaction,N2 >> Methylamin; Vacuum,0.1,False,0.915,17.7,0.654,9.66,i_4Yqq3gJXI2Zw0dhiv9SW4VNLyw
FA0.83MA0.17PbBr0.5I2.5,FA; MA,Pb,Br; I,1.59,SnO2-c,Spiro-MeOTAD,Au,Chlorobenzene,DMF; DMSO,False,100.0,Spin-coating,N2,0.125,False,1.08,21.4,0.684,15.85,i_9TPPdv4H_4GJIfEisPa7k2Gwkk
MAPbI3,MA,Pb,I,1.6,TiO2-c | TiO2-mp,Spiro-MeOTAD,Au,Unknown,DMF; DMSO,False,100.0,Spin-coating,Unknown,2.25,False,1.04,22.66,0.71,16.77,i_ZiGs7WlA1J9dILi7sAuR0b5Ywr
CsPbBr3,Cs,Pb,Br,,TiO2-c,CuPc,Carbon,Unknown,none >> none,False,Unknown >> 250.0,Evaporation >> Evaporation,Vacuum >> Vacuum,1.0,False,1.328,7.59,0.752,7.58,i_eYACL_h_1vA2ky7r4W7YJ0P0po
Cs0.39FA0.61PbBr0.3I0.70,Cs; FA,Pb,Br; I,1.77,C60 | BCP,ITO | MoO3 | TaTm,,,,False,,,,,False,1.208,16.6,0.761,15.5,i_q4RnL_KlpvQUOrRNOIym2UIrcS
Cs0.21FA0.56MA0.23PbBr0.06I2.94,Cs; FA; MA,Pb,Br; I,,SnO2-c,Spiro-MeOTAD,Ag,Unknown,DMF >> IPA,False,70.0 >> 150.0,Spin-coating >> Spin-coating,Ambient >> Ambient,0.09,False,1.08,21.36,0.638,14.69,i_yBqEmEClMc-Z9gQMa7ay2hKWtH
MAPbI3,MA,Pb,I,1.56,PCBM-60,PEDOT:PSS,Ag,Unknown,DMF,False,80.0,Spin-coating,N2,0.28,False,0.92,20.0,0.64,11.8,ia0ofk14nvjwTo7wgcxoI03wWofH
MAPbI3,MA,Pb,I,,TiO2-c | PCBM-60,Spiro-MeOTAD,Au,Unknown,none,False,110,Evaporation,Vacuum,0.06,False,0.94,20.5,0.71,13.68,iaHh4q7VfOn6xypYueIdovAoXSf_
CsPbBrI2,Cs,Pb,Br; I,,ZnO-np,Spiro-MeOTAD,MoO3 | Ag,Unknown,DMF; DMSO,False,56; 240,Spin-coating,Unknown,0.09,False,1.17,14.21,0.74,12.3,iasO0ZLKgqSoT1LCwyDOZql27pQv
Cs0.05FA0.79MA0.16PbBr0.51I2.49,Cs; FA; MA,Pb,Br; I,,SnO2-np,CuSCN | MoOx,ITO | Au-grid,Chlorobenzene,DMF; DMSO,False,130,Spin-coating,Unknown,,False,1.02,20.5,0.6809999999999999,14.3,ib09BBChRwcBdXf3a0bpzljcOsRO
Cs0.05FA0.81MA0.14PbBr0.45I2.55,Cs; FA; MA,Pb,Br; I,,C60 | BCP,PTAA,Cu,Toluene,DMF; DMSO,False,65; 100,Spin-coating,Unknown,0.1,False,1.12,22.42,0.8009999999999999,20.1,ib51zwuH5cWS_xpH-p_ySxq9DDIE
FAPbI3,FA,Pb,I,1.48,SnO2-c,Spiro-MeOTAD,Ag,Diethyl ether,DMF; NNP,False,100; 150,Spin-coating,Dry air,0.1,False,1.05,24.23,0.6459999999999999,15.8,ib9cKYZlfaRCe2nC8kdfxBIgvtC-
MAPbI3,MA,Pb,I,1.6,TiO2-c,Spiro-MeOTAD,Au,Unknown,DMF,False,100.0,Spin-coating,N2,0.11,False,0.985,14.54,0.602,8.62,ibCEdgFZevgEeMXkRyA_6L4EDQGf
