Repository: GouravSidana/firstML

# firstML
My first Machine Learning Project

File: filtered_perovskite.csv (part 114 of 155)
Formula,A_ion,B_ion,X_ion,Bandgap,ETL,HTL,Backcontact,Antisolvent,Solvent,Solv_annel,Anneal_temp,Dep_procedure,Synth_atm,Cell_area,Is_module,Voc,Jsc,FF,PCE,entry_id
MAPbI3,MA,Pb,I,1.6,PCBM-60,PEDOT:PSS,Al,Unknown,DMF,False,20; 90,Spin-coating,Unknown,0.045,False,0.85,19.81,0.601,10.12,ibJvNANpJ1NWBv8uPPhQy7h7BZJt
MAPbI3,MA,Pb,I,1.6,TiO2-c | TiO2-mp,SGT-411,Au,Toluene,DMF; DMSO,False,100.0,Spin-coating,Unknown,0.1,False,1.03,21.19,0.75,16.5,ibObTWGA-nmGo3j53Ff-zrhtp-ib
MAPbI3,MA,Pb,I,1.6,TiO2-c | TiO2-mp,PTAA,Au,Chlorobenzene,DMSO,False,100.0,Spin-coating,Unknown,0.16,False,1.05,22.55,0.745,17.72,ibXEFvYXxYPyhNpwlQxslpJwp6VV
MAPbI3,MA,Pb,I,1.6,PCBM-60 | BCP,PEDOT:PSS,Al,Unknown,DMF,True,100.0,Spin-coating,Unknown,0.1,False,0.96,19.0,0.6,11.0,ibprnapipaZTTSLsJx5Gmxxr13JW
FA0.83MA0.17PbBr0.51I2.49,FA; MA,Pb,Br; I,,TiO2-c | TiO2-mp,Spiro-MeOTAD,Au,Chlorobenzene; Toluene,DMF; DMSO; NMP,False,100.0,Spin-coating,Dry air,0.1,False,1.11,23.1,0.726,18.85,ibwJEakOjN1tJ0w_g0OlVm1CqpF5
MAPbI3,MA,Pb,I,1.59,TiO2-c | TiO2-mp,Spiro-MeOTAD,Ag,Diethyl ether,DMF; DMSO,False,100.0,Spin-coating,Unknown,0.1,False,0.997,23.1,0.626,14.4,ic7T-c-TpRscDpyLjRdKpfG50jfj
MAPbI3,MA,Pb,I,1.6,TiO2-c | TiO2-mp,Spiro-MeOTAD,Au,Toluene,DMSO; GBL,False,50.0; 100.0,Spin-coating,Unknown,0.1,False,0.912,17.4,0.621,9.86,icJxPwnfB6EPrh5J8hz_BDX68VqD
Cs0.15FA0.75MA0.1PbBr0.1I2.9,Cs; FA; MA,Pb,Br; I,,ZnO-c | TiO2-c,Spiro-MeOTAD,MoO3 | Ag,Chlorobenzene,DMSO,False,110,Spin-coating,N2,0.0544,False,1.04,22.36,0.66,15.34,icNjGsyzCsoHeOd-AvbGo0R6UszT
MAPbI3,MA,Pb,I,1.6,TiO2-c | TiO2-mp,Spiro-MeOTAD,Au,Unknown,DMF; DMSO >> IPA,False,Unknown >> 130.0,Spin-coating >> Spin-coating,N2 >> N2,0.089,False,1.026,19.2,0.708,14.0,icT6BThhiduzstLYeHcrNJ-ghjvI
MAPbI3,MA,Pb,I,1.6,TiO2-c,Spiro-MeOTAD,Ag,Chlorobenzene,DMF,False,100,Spin-coating,N2,0.12,False,1.04,18.07,0.6970000000000001,13.1,icZH1gejd-Hd6Gbhem56_R95uGRu
MAPbI3,MA,Pb,I,1.6,ZnO-c | C60,Spiro-MeOTAD,Au,Unknown,DMF,False,80.0,Spin-coating,N2,0.09,False,0.96,18.7,0.53,9.5,icdcq7xwq9BTKx2slo_nD6evKJud
FA0.95MA0.05PbBr0.15I2.85,FA; MA,Pb,Br; I,1.51,TiO2-c | SnO2-c,PTAA,Au,Diethyl ether,DMF; DMSO,False,130.0,Spin-coating,N2,0.09,False,1.085,23.3,0.83,20.98,icyCQU4f8YPSDxRzJ39kYL6gMDzd
MAPbI3,MA,Pb,I,1.6,SnO2-c,Spiro-MeOTAD,Au,Toluene,DMSO; GBL,False,100.0,Spin-coating,Unknown,0.09,False,1.08,21.37,0.693,16.1,id1tvbmRksrgsLZ6dNb5fBvFcwb6
MAPbI3,MA,Pb,I,1.6,ZnO-c | ZnO-nw,Spiro-MeOTAD,Au,Unknown,DMF; DMSO >> IPA,False,Unknown >> 100.0,Spin-coating >> CBD,N2 >> N2,0.1,False,1.0,12.17,0.606,7.38,id2mJCTMsikWZOqFBedNha6tPTMS
CsPbBr0.6I2.4,Cs,Pb,Br; I,,SnO2-np | ZnO-c,PTAA,MoO3 | Ag,Unknown,DMF; DMSO,False,320.0,Spin-coating,N2,0.04,False,1.15,16.39,0.703,13.31,idIhFMZmmuA1lBi17XfYFK3p0mkR
FA0.85MA0.15PbBr0.45I2.55,FA; MA,Pb,Br; I,,TiO2-c | TiO2-mp,P3HT,Au,Chlorobenzene,DMF; DMSO,False,100.0,Spin-coating,Air,0.09,False,,,,,idXg8dqna5Y2HZX1FIpgjv1X-z_5
CsPbBr3,Cs,Pb,Br,2.3,TiO2-c | TiO2-mp,none,Carbon; Graphite; PANI,Unknown,DMF >> Methanol,False,250.0 >> 80.0,Spin-coating >> Spin-coating,N2 >> N2,0.09,False,1.51,6.22,0.802,7.54,ie1M2UONUt-DVsCTouM645iieT6s
Cs0.1FA0.6MA0.3PbBr0.256I0.744,Cs; FA; MA,Pb,Br; I,1.7,TiO2-np,Spiro-MeOTAD,Au,Unknown,DMF >> IPA,False,70.0 >> 135.0,Spin-coating >> Spin-coating,Air >> N2 >> Air,0.102,False,1.067,17.64,0.608,11.44,ie8PbKLG_KcaprPRoxfIN8o9HKh_
MAPbI3,MA,Pb,I,1.6,TiO2-c | PCBM-60,Spiro-MeOTAD,Au,Unknown,DMF,False,70.0,Spin-coating,N2,0.049,False,1.08,14.2,0.64,10.6,ieBd86OKiZ-qoG1qfvoW8BuJaN85
FA0.85MA0.15PbBr0.45I2.55,FA; MA,Pb,Br; I,1.57,SnO2-np,PTAA | Spiro-MeOTAD,Au,Chlorobenzene,DMF; DMSO,False,130.0,Spin-coating,N2,0.1,False,1.1,21.68,0.74,17.66,ieJxyWbC3V1-NiaTGqZ-5HfeM_Ut
MAPbI3,MA,Pb,I,1.6,PCBM-60 | ZnO-np,Graphene oxide,Al,Unknown,DMF,False,100.0,Spin-coating,N2,0.0725,False,0.99,14.5,0.64,9.19,ieWDx3zDj43nhjHpyptIn_103hjr
MAPbI3,MA,Pb,I,1.6,TiO2-c | PCBM-60,P3HT,Al,Unknown,DMF >> IPA,False,Unknown >> 100.0,Spin-coating >> Spin-coating,Unknown,0.045,False,0.93,26.7,0.521,13.2,iecEM5J1SUivwrq-g2jmN-QC4x8Z
MAIn0.20Pb0.80I3,MA,In; Pb,I,,PCBM-60 | Bphen,PEDOT:PSS,Ag,Unknown,DMF,False,25; 60,Spin-coating,N2,0.0725,False,1.04,20.22,0.68,14.31,iegL1kR1zuhn_uWzK3yYil-HqxeX
MAPbBr0.03I2.97,MA,Pb,Br; I,,TiO2-np,Spiro-MeOTAD,Au,Unknown,DMF >> IPA,False,Unknown >> 100.0,Spin-coating >> CBD,Unknown,0.12,False,1.07,22.61,0.7829999999999999,18.77,iehlDHHBkGKuuwxul4C4onZ4SxKO
MAPbI3,MA,Pb,I,1.6,PCBM-60,PEDOT:PSS,GaIn,Unknown,DMF >> IPA,False,100,Spin-coating >> Spin-coating,Air,0.12,False,0.94,14.12,0.595,7.87,iehslrom5WHjEheOnvc3dycZLBPq
MAPbI3,MA,Pb,I,1.6,PCBM-60 | C60 | BCP,PEDOT:PSS | NiPcS4,Ag,Unknown,DMF,False,90.0,Spin-coating,N2,0.08,False,1.03,20.21,0.65,13.53,iereml6sVJcFn-AvJeugwtSJEUog
MAPbI3,MA,Pb,I,1.6,TiO2-c | TiO2-mp,Chl‐2,Ag,Chlorobenzene,DMF,False,100.0,Spin-coating,Unknown,0.1,False,0.73,18.3,0.603,8.06,ieuEx4XPhwlv_fqPJFEB5IJOhEqU
MAPbI3,MA,Pb,I,1.6,TiO2-c,SP-11,Au,Unknown,DMF,False,95.0,Spin-coating,Unknown,0.16,False,0.978,19.8,0.72,13.9,if-U-olx2m_BwsgFunuvFuP_DcKH
MAPbI3,MA,Pb,I,1.6,PCBM-60 | BCP,NiO-c,Ag,Toluene,DMF; DMSO,False,100.0,Spin-coating,Ar,0.1,False,1.021,20.95,0.735,15.72,if1QB2HtDwtMEGDG7XcHQ1nYFuXg
Cs0.17FA0.83Pb0.3Sn0.7I3,Cs; FA,Pb; Sn,I,1.25,PCBM-60 | BCP,PTAA | PFN,Ag,Anisole >> N2,DMF; DMSO,False,120,Spin-coating,N2,0.0919,False,0.64,21.7,0.609,9.0,ifIfPLKX_VekkVWSmol67_pFcFv_
MAPbI3,MA,Pb,I,1.6,PCBM-60 | MUTAB,PEDOT:PSS,Ag,Unknown,DMF >> IPA,False,70.0 >> 100.0,Spin-coating >> Spin-coating,Unknown,0.12,False,1.01,19.65,0.73,14.58,ifJcOn2o66OrNy8pJjyycTtEsK2Z
FA0.5MA0.5Pb0.5Sn0.5I3,FA; MA,Pb; Sn,I,1.25,PCBM-60 | C60 | BCP,PEDOT:PSS,Ag,Toluene,DMF; DMSO,False,100.0,Spin-coating,N2,0.1,False,0.75,30.38,0.75,17.5,ifPxBAapss3x2An0Ilbw35_7d8Ui
MAPb1.0I3,MA,Pb,I,1.55,PCBM-60 | BCP,PEDOT:PSS,Ag,Unknown,DMF,False,80,Spin-coating,N2,0.04,False,0.97,20.06,0.6970000000000001,13.38,ifgVdl0CqXiokZjPFMATX0u8AxE9
MAPbI3,MA,Pb,I,1.6,PCBM-60,NiO-c,Ag,Chlorobenzene,DMF; DMSO,False,70.0; 100.0,Spin-coating,N2,0.07,False,0.954,14.29,0.5920000000000001,8.08,ifu4nwIU6_DQBAUbmrwpTAhT4g5a
MAPbBr3,MA,Pb,Br,2.31,TiO2-c | TiO2-mp,Spiro-MeOTAD,Au,Toluene,DMF; DMSO,False,Unknown,Spin-coating,N2,0.1,False,1.38,7.39,0.7040000000000001,7.18,ifwuAWk8Y5ATq_lbxH321YG2wZrR
MAPbI3,MA,Pb,I,1.6,PCBM-60,P3HT,Au,Unknown,DMF,False,20; 80,Spin-coating,Unknown,0.16,False,,,,9.0,ig-0qy-b89DsKKj9MxI3U3fQ4UcZ
Cs0.05FA0.79MA0.16PbBr0.51I2.49,Cs; FA; MA,Pb,Br; I,,TiO2-c | TiO2-mp,CuSCN,Au,Chlorobenzene,DMF; DMSO,False,100.0,Spin-coating,Dry air,0.16,False,1.103,23.4,0.77,20.3,ig9DJNIDg6EIibJe1_SPQ-C8lSf9
MAPbI3,MA,Pb,I,1.6,SnO2-c; SWCNTs,Spiro-MeOTAD,Au,Antisolvent,DMSO; GBL,False,100.0,Spin-coating,Unknown,0.1,False,1.09,22.64,0.732,18.45,igBQBvvG-tORrn6pkSpuPcAStUNB
Cs0.05FA0.81MA0.14PbBr0.43I2.57,Cs; FA; MA,Pb,Br; I,,TiO2-c | TiO2-mp,Spiro-MeOTAD,Ag,Anisole,DMF; DMSO,False,150.0,Spin-coating,Unknown,0.14,False,1.13,21.89,0.75,18.56,igET35uG-FYhwCr4bqWjrahNYVMb
Cs0.05FA0.81MA0.14PbBr0.45I2.55,Cs; FA; MA,Pb,Br; I,,SnO2-c,Spiro p-xylene,Au,Chlorobenzene,DMF; DMSO,False,Unknown,Spin-coating,N2,0.09,False,0.947,18.9,0.76,13.6,igObCCAKNcLFyumv0se5vJgsp0nW
MAPbI3,MA,Pb,I,1.6,Fe2O3,Spiro-MeOTAD,Ag,Diethyl ether,DMF; DMSO,False,40; 100,Spin-coating,N2,0.09,False,1.104,21.56,0.75,17.65,igcBfX8xy24QsTS7MH-iXJRNa6ml
MAPbI3,MA,Pb,I,1.6,PCBM-60 | TiO2-c,PEDOT:PSS,Al,Unknown,DMF,False,95.0,Spin-coating,Unknown,0.04,False,0.88,19.82,0.64,11.21,igdqdP5jzOMJUO5LlndTN5Ql63e6
MAPbI3,MA,Pb,I,1.6,ZnO,Spiro-MeOTAD,Ag,Unknown,DMF >> IPA,False,Unknown,Spin-coating >> Spin-coating,Air >> Air,0.02,False,0.92,20.3,0.6809999999999999,12.4,igfO2QFLUNg9Eg2wMYP472AGXivH
MAPbI3,MA,Pb,I,1.51,TiO2-c,JY5,Ag,Unknown,DMF,False,95.0,Spin-coating,Unknown,0.1,False,1.06,21.12,0.74,16.55,igfhpkYOZI_qRZRi-brOGXR_clU_
MAPbI3,MA,Pb,I,1.6,TiO2-c,P3HT,Ag,Unknown,DMF >> IPA,False,Unknown >> 80.0,Spin-coating >> CBD,Unknown,0.04,False,0.894,18.649,0.5539999999999999,9.25,igreqtzgZGdbT5jAgDLB5wAEvEK2
MAPbI3,MA,Pb,I,1.6,SnO2-c,Spiro-MeOTAD,Au,Chloroform,DMF; DMSO,False,120.0,Spin-coating,Air,0.1,False,1.172,21.9,0.73,18.73,ih2rcl_EcDhwj6UWhg0Q-7KVg5HI
Cs0.05FA0.83MA0.17PbBr0.51I2.49,Cs; FA; MA,Pb,Br; I,,C60 | SnO2,PTAA,IZO,Ethyl acetate,DMF; DMSO,False,100.0,Spin-coating,N2,0.16,False,1.07,20.9,0.7,15.7,ihHqa6-QyftO4I5hkTGDXzbUfN3V
MAPbI3,MA,Pb,I,1.6,ZnO-c | Al2O3-mp,Spiro-MeOTAD,Au,Unknown,DMF >> IPA,False,70.0 >> 70.0,Spin-coating >> CBD,Dry air >> Dry air,0.06,False,0.99,16.67,0.6659999999999999,10.98,ihLVpDuCqpCnQNA7nykPELBq9poa
Cs0.05FA0.79MA0.16PbBr0.49I2.51,Cs; FA; MA,Pb,Br; I,,TiO2-c,Spiro-MeOTAD,Au,Diethyl ether,DMF; DMSO,False,100.0,Spin-coating,N2,0.06,False,1.099,19.59,0.721,15.52,ihURC7QlfUHt01a7Aecd3iYuCHaT
MAPbI3,MA,Pb,I,1.6,Zr(acac)4,PEDOT:PSS,Au,Unknown,DMF >> IPA,False,25.0 >> Unknown,Spin-coating >> CBD,Air >> Air,0.1,False,1.03,15.53,0.743,11.88,iheYXi0ZGmLZr0SKSxYPRikB5zxA
Cs0.17FA0.83PbBr0.51I2.49,Cs; FA,Pb,Br; I,,LiF | C60 | SnO2-c,NiO-c,Ag,Unknown,DMF; DMSO,False,100.0,Spin-coating,Dry air,0.39,False,0.89,19.1,0.48,8.3,ihh4haxMFr4RxeYbNB9H3TZpyceC
Cs0.1FA0.9PbI3,Cs; FA,Pb,I,,TiO2-c,Spiro-MeOTAD,Au,Diethyl ether,DMF; DMSO,False,65.0; 150,Spin-coating,Unknown,0.125,False,1.006,22.684,0.726,16.56,ihj_JR-EXe0QbJ5SuqvbnlhCpP_H
MAPbI3,MA,Pb,I,1.6,TiO2-c | TiO2-mp | ZrO2-mp,none,Carbon,Unknown,GBL,False,50.0,Drop-infiltration,Air,0.1,False,0.83,20.0,0.52,9.1,ii4PDr0rcdWrhNPGMVZDyPcf_eKK
MAPbI3,MA,Pb,I,1.6,TiO2-c | TiO2-mp | ZrO2-mp,none,Carbon,Unknown,DMF >> IPA,False,70.0 >> Unknown,Drop-infiltration >> CBD,Unknown,0.09,False,0.802,19.9,0.6509999999999999,10.4,iicyy4OoyOND7ci3PspC90CsS_il
MAPbI3,MA,Pb,I,1.6,C60 | TmPyPB,MoO3 | TPTPA,Ag,Unknown,none >> none,False,Unknown,Evaporation >> Evaporation,Vacuum >> Vacuum,0.051,False,1.04,20.4,0.68,14.3,iii91oDFDSCGxp9K1wV4ChyG1R4o
MAPbI3,MA,Pb,I,1.6,PCBM-60 | LiF,PEDOT:PSS,Al,Unknown,DMF,False,100.0,Spin-coating,N2,0.11,False,0.84,16.1,0.68,9.2,iijpnWxLVapPQrW6gd4bocq2X9Nw
MAPbI3,MA,Pb,I,1.6,TiO2-c | TiO2-mp | ZrO2-mp,none,Carbon,Unknown,GBL,False,50.0,Drop-infiltration,Unknown,0.09,False,0.92,22.16,0.66,13.43,iikicmOhsiShnJzsmtV1Xbf_8q9j
FA0.85MA0.15PbBr0.45I2.55,FA; MA,Pb,Br; I,,SnO2-c | PCBM-60,Spiro-MeOTAD,Au,Anisole,DMF; DMSO,False,100.0,Spin-coating,Unknown,0.09,False,1.09,21.4,0.53,12.9,iirq-Y29xhLBfPh3S1wwqm-FXcYq
FAPbI3,FA,Pb,I,1.53,TiO2-c,Spiro-MeOTAD,Au,Diethyl ether,DMF; DMSO,False,50; 150,Spin-coating,Unknown,0.125,False,0.95,21.1,,13.6,iit4XfUjhVXZitPiMM7iakj_c5qm
MAPbI3,MA,Pb,I,1.6,PCBM-60,PEDOT:PSS,Ag,Unknown,Unknown,False,100.0,Spin-coating,N2,0.1,False,0.92,19.3,0.65,11.5,iitME-6seAJvyXZ1zjfJCP_Un-Ei
MAPbI3,MA,Pb,I,1.6,PCBM-60,PEDOT:PSS | Graphene oxide,Ag,Toluene,DMSO; GBL,False,100,Spin-coating,N2,0.1,False,0.945,20.5,0.74,14.0,iiujhVGliDqHOOqMEd8uzB8JpUmQ
MAPbI3,MA,Pb,I,1.6,TiO2-c,Spiro-MeOTAD,Ag,Chlorobenzene; Ethyl acetate,DMF,False,100.0,Spin-coating,N2,0.1,False,0.99,16.0,0.674,11.3,iiwyHPkNQMVO1fy_ESBwIVmwqA3-
MAPbI3,MA,Pb,I,1.6,PCBM-60; PMMA,PEDOT:PSS,Au,Unknown,DMF,False,90.0,Spin-coating,N2,0.04,False,1.03,18.51,0.75,14.3,ij2K31mTbcDTYyI21yRngnfolShD
MAPbI3,MA,Pb,I,1.6,PCBM-60 | BCP,PolyTPD,Ag,Unknown,DMF,False,25; 100,Spin-coating,Unknown,0.0965,False,1.1,22.4,0.7759999999999999,18.2,ijCoGTdYUZsgyJnqP4Z_rPTXKNR5
MAPbI3,MA,Pb,I,1.6,TiO2-c | TiO2-mp,Spiro-MeOTAD,Au,Unknown,DMSO; GBL,False,100.0,Spin-coating,N2,0.09,False,1.0,19.12,0.71,13.63,ijFvbxfBqcOZmG56VLzPGlUV3wgA
FA0.92MA0.08PbI3,FA; MA,Pb,I,,SnO2-c,Spiro-MeOTAD,Au,Chlorobenzene; Ether,DMF; DMSO >> DMF; DMSO,False,Unknown >> 100.0,Spin-coating >> Spin-coating,N2 >> N2,0.12,False,1.03,22.61,0.72,16.98,ijK-QisL7Ula_AXYKg79-vNJz4EZ
MAPbI3,MA,Pb,I,1.61,PCBM-60,NiO-c,Ag,Unknown,DMF >> IPA,False,Unknown >> 100.0,Spin-coating >> Spin-coating,N2 >> N2,0.075,False,,,,11.33,ijSyvSZP00ub53ctPg_ARcikP7-L
MAPbI3,MA,Pb,I,1.6,TiO2-c | TiO2-mp | CdSe-QDs,Spiro-MeOTAD,Au,Unknown,DMF >> IPA,False,80.0 >> 110.0,Spin-coating >> Spin-coating,Air >> Air,0.16,False,1.03,19.27,0.631,12.56,ijUoAyw5hRtqiXKAziId-NdLnxep
BA2Cs0.15FA0.57MA2.28Pb4I13,BA; Cs; FA; MA,Pb,I,1.59,PCBM-60 | BCP,MoO3 | PEDOT:PSS,Ag,Unknown,DMSO; GBL,False,70; 100,Spin-coating,N2,0.1058,False,1.05,17.93,0.72,13.72,ijfc_3bYyKBiy6wOmX60nhCnMmEo
MAPbI3,MA,Pb,I,1.5,PCBM-60,Si-OMeTPA,Al,Unknown,DMF; DMSO >> IPA,False,Unknown >> 100.0,Spin-coating >> Spin-coating,Unknown,0.1,False,1.01,19.77,0.649,12.89,ijpajKp5mxmpCL_SGysAC1ORraKY
MAPbI3,MA,Pb,I,1.6,TiO2-c,PTAA,Au,Unknown,DMF,False,100.0,Spin-coating,Air,0.096,False,1.09,20.1,0.79,17.3,ijrc8yNOIDu31RhJlkohcIh2Dzrz
Cs0.17FA0.83PbBr0.51I2.49,Cs; FA,Pb,Br; I,,ZTO | SnO2-c | C60,PTAA,Au,Unknown,DMF; DMSO,False,100.0,Spin-coating,Dry air,0.12,False,0.97,18.9,0.5,9.2,ik6F7e75rvvFw-07WXHd9gyAiD0t
MAPbI3,MA,Pb,I,1.6,SnO2-np,Spiro-MeOTAD,Ag,Vacuum,DMF; DMSO,False,100.0,Spin-coating,Unknown,0.1,False,1.08,22.51,0.75,18.19,ikCbJlHREQsearU88CZPcj3F-KLC
MAPbI3,MA,Pb,I,1.6,PCBM-60,P3HT,Ag,Diethyl ether,DMF; DMSO,False,65; 100,Spin-coating,N2,0.09,False,1.03,20.37,0.79,16.65,ikDbGyiEq2qKs0UCwtGCCiJCdpQt
MAPbI3,MA,Pb,I,1.6,TiO2-c | TiO2-mp,Spiro-MeOTAD,Au,Chlorobenzene,DMSO,False,100.0,Spin-coating,Ar,0.1,False,0.94,19.15,0.6859999999999999,12.42,ikKtTSGNetXU9MbcjvM5e7klBZOF
Cs0.05FA0.8MA0.15PbBr0.4I2.6,Cs; FA; MA,Pb,Br; I,,TiO2-c | TiO2-mp | SnO2-mp,Spiro-MeOTAD,Au,Chlorobenzene,DMF; DMSO,False,120; 40,Spin-coating,N2,0.16,False,1.168,22.51,0.7759999999999999,20.27,ikTXw7ub8_lZWUtfMK72yjikHb1T
MAPbI3,MA,Pb,I,1.59,CdS,Spiro-MeOTAD,Ag,Unknown,none >> none,False,Unknown >> 110.0,Evaporation >> Gas reaction,Vacuum >> MAI; Vacuum,0.09,False,0.96,20.41,0.45,8.92,ikTfYSKl6boX_6cxhchKXf_nuHVz
MAPbI3,MA,Pb,I,1.6,PCBM-60 | PEI,VB-MeO-FDPA,Ag,Chlorobenzene,DMSO; GBL,False,100.0,Spin-coating,Unknown,0.045,False,1.09,19.8,0.74,16.0,ikY08huk4M4TuHXxGuj7mXCsmnvl
MAPbI3,MA,Pb,I,1.6,MoO3 | Au | SnO2-c | TiO2-mp,Spiro-MeOTAD,Au,Diethyl ether,DMF; DMSO,False,100.0,Spin-coating,N2,0.1,False,1.01,15.61,0.66,10.1,ikan7PsXfquPY7lBsL4D3IcT-Jbq
MAPbBr0.51I2.49,MA,Pb,Br; I,,TiO2-c,Spiro-MeOTAD,Ag,Unknown,DMF,False,100.0,Spin-coating,N2,0.12,False,1.06,18.82,0.591,11.79,ikdudx0om1QXEkJ5peSPejtTnPsS
MAPbI3,MA,Pb,I,1.59,TiO2-c | TiO2-mp,Spiro-MeOTAD,Au,Toluene,DMF; DMSO,False,110,Spin-coating,N2,0.16,False,1.05,22.8,0.764,17.5,ikj4RPH8khNlCr82z_IfONRfDTqC
MAPbI3,MA,Pb,I,1.6,PCBM-60,PEDOT:PSS,Ag,Diethyl ether,DMF; DMSO,False,65; 100,Spin-coating,N2,0.12,False,0.88,13.4,0.63,8.0,ikpVEZVQXbkSgWA2AcL27nAxmXRo
MAPbI3,MA,Pb,I,1.6,PCBM-60 | C60 | BCP,P3CT-N,Ag,Chlorobenzene,DMF; DMSO,False,60; 80,Spin-coating,N2,0.06,False,1.087,21.16,0.7390000000000001,17.01,ikqgh3yAnrd1anu_xI1YKl7RGjOv
FA0.8MA0.2PbBr0.2I0.8,FA; MA,Pb,Br; I,,NDI-ID (RS),PEDOT:PSS,Al,Diethyl ether,DMF; DMSO,False,150,Spin-coating,Air,0.096,False,1.09,22.7,0.784,19.4,il1xDj51WOAINm6F_9d1y1fuf4fy
MAPbI3,MA,Pb,I,1.6,TiO2-c,Spiro-MeOTAD,Ag,Chlorobenzene; Ethyl acetate,DMF,False,100.0,Spin-coating,N2,0.1,False,1.0,17.2,0.6990000000000001,12.0,ilD2tPcaAhJzC6AO8qRL-UVit25-
MAPbI3,MA,Pb,I,1.6,TiO2-c,Spiro-MeOTAD,Au,Chlorobenzene,DMSO; GBL,False,100.0,Spin-coating,N2,0.0725,False,1.07,22.8,0.75,18.1,ilUwd0Wm2JwCyQsAU_sqHs2XzdIW
MAPbI3,MA,Pb,I,1.54,PCBM-60-mp,Spiro-MeOTAD,Ag,Chlorobenzene,DMSO; GBL,False,100.0,Spin-coating,Unknown,0.1,False,1.1,22.0,0.636,15.4,ilVydDvDrnBqibP25zt3u7UqCvLp
FA0.2MA0.8PbI3,FA; MA,Pb,I,,TiO2-c | PCBM-60,Spiro-MeOTAD,Ag,Unknown,DMF >> DMF,True,Unknown >> 100.0,Spin-coating >> Spin-coating,N2 >> N2,0.075,False,,,,16.1,ilY6N5cJbfaX6H7hcZw9wNMZaH-1
Cs0.08FA0.78MA0.14PbBr0.45I2.55,Cs; FA; MA,Pb,Br; I,,TiO2-c | TiO2-mp,CoTh-TTPA,Au,Chlorobenzene,DMF; DMSO,False,100.0,Spin-coating,Unknown,0.16,False,1.01,22.95,0.685,15.88,il_pPspXmTFPvbKWNmQn7e1EoF_3
FA0.85MA0.15PbBr0.45I2.55,FA; MA,Pb,Br; I,,TiO2-c | TiO2-mp,Spiro-MeOTAD,Au,Chlorobenzene,DMF; DMSO,False,100.0,Spin-coating,Air,0.09,False,,,,,ilot8WedXSCfCCyM365G1R0ToT3N
FAPbI3,FA,Pb,I,1.59,TiO2-c,Spiro-MeOTAD,Au,Unknown,DMSO; GBL,False,150,Spin-coating,N2,0.1,False,,,,17.0,ilr1hqyjiKdWnk_I6fxD0aNq_uMd
MAPbI3,MA,Pb,I,1.6,TiO2-c | TiO2-mp | ZrO2-mp,none,Carbon,Unknown,GBL,False,50.0,Drop-infiltration,Air,0.16,False,0.875,17.5,0.72,11.1,iltYPKtQgyuFgG0Xq-gpDWcbD2zR
MAPbI3,MA,Pb,I,1.6,TiO2-c | TiO2-mp | Cs2CO2,PolyTPD,Au,Unknown,DMF,False,100.0,Spin-coating,Unknown,0.06,False,0.9,17.9,0.593,9.5,imIYPEeUIm9B-GmWEK7FU722IfeA
MAPbI3,MA,Pb,I,1.6,SnO2-np,Spiro-MeOTAD,Au,Diethyl ether,DMF; DMSO,False,50; 100,Spin-coating,N2,1.84,False,1.005,21.2,0.7859999999999999,16.75,imSfUD-UCoVizi8oWaNm3ngmLwmJ
Cs0.05FA0.8075MA0.1425PbBr0.3I2.7,Cs; FA; MA,Pb,Br; I,,PCBM-60 | BCP,PolyTPD,Ag,Toluene,DMF; DMSO,False,100.0,Spin-coating,N2,0.1,False,1.08,23.1,0.79,18.1,imYGkkRzpFJXEbtah4W8EYp7Cfa_
FA0.85MA0.15PbBr0.45I2.55,FA; MA,Pb,Br; I,,SnO2-np,Spiro-MeOTAD,Au,Toluene,DMF; DMSO,False,60; 120,Spin-coating,Unknown,0.06,False,1.11,23.5,0.778,20.3,imeY4UAPGedV9GHe8rEzMOgozPxq
Cs0.05FA0.79MA0.16PbBr0.3I2.7,Cs; FA; MA,Pb,Br; I,,TiO2-nw | TiO2-nw,Spiro-MeOTAD,Au,Chlorobenzene,DMF; DMSO,False,100.0,Spin-coating,Ar,0.09,False,,,,17.3,immK0HDYG_RyyhUe75MyWzhw-S71
MAPbI3,MA,Pb,I,1.6,PCBM-60,LiMgNiO,Ag,Toluene,DMSO,False,100,Spin-coating,Unknown,1.02,False,1.01,16.2,0.494,8.09,imsRdzdQ7QduJSKzIGVap1owvzdc
Cs0.1FA0.75MA0.15PbBr0.46I2.54,Cs; FA; MA,Pb,Br; I,,TiO2-c,Spiro-MeOTAD,Au,Chlorobenzene,DMF; DMSO,False,100.0,Spin-coating,N2,0.06,False,1.07,22.8,0.72,17.66,imzBuzw6mQJ0fIebEv2o0F8-ivmW
MAPbI3,MA,Pb,I,1.6,TiO2-c | TiO2-mp,Spiro-MeOTAD,Ag,Unknown,DMF >> IPA,False,Unknown >> 125.0,Spin-coating >> Spin-coating,Unknown,0.06,False,1.0,19.57,0.72,14.12,inDRDCRE8y9DvVDcavapDcCTSQgs
MAPbI3,MA,Pb,I,1.6,TiO2-c | TiO2-mp,Spiro-MeOTAD,Au,Toluene,DMSO; GBL >> IPA,False,100.0 >> 100,Spin-coating >> Spin-coating,N2 >> N2,0.12,False,0.774,19.288,0.604,9.02,inYlt2VnaUxcR8JeCDEGBy13jlaJ
MAPbI3,MA,Pb,I,1.6,TiO2-c | TiO2-mp,BI25,Au,Chlorobenzene,Unknown,False,100.0,Spin-coating,Air,0.16,False,1.014,16.666,0.6809999999999999,11.75,injZvcaM71R8wOTp2vRV5e5r3frZ
MAPbI3,MA,Pb,I,1.6,TiO2-c,Spiro-MeOTAD,Au,Chlorobenzene,DMSO; GBL,False,100.0,Spin-coating,Unknown,0.05,False,1.08,23.0,0.72,17.88,ins3CAb6mrpctskZy7l_BhmgvaoY
Cs0.05FA0.79MA0.16PbBr0.51I2.49 | PA2PbI4,Cs; FA; MA | PA,Pb | Pb,Br; I | I,1.59,TiO2-c | TiO2-mp,Spiro-MeOTAD,Au,Chlorobenzene,DMF; DMSO,False,100.0,Spin-coating,N2,0.115,False,1.06,21.9,0.7440000000000001,17.23,inyZbxYWPD_ftxGVaFkusrCDPWXY
MAPbI3,MA,Pb,I,1.6,TiO2-c | TiO2-mp,PTAA,Au,Unknown,DMSO,False,100.0,Spin-coating,Air,0.16,False,1.07,20.4,0.7,15.9,io8JHMqszBhR9mmc8cP4wGOokxxT
MAPbI3,MA,Pb,I,1.59,PCBM-60 | C60 | LiF,PEDOT:PSS,Al,Chlorobenzene,DMSO; GBL,False,100,Spin-coating,N2,0.09,False,0.94,17.0,0.7759999999999999,12.4,ioZJpqfKy2as-Ub1SmYtn-MsSMbK
MAPbI3,MA,Pb,I,1.6,TiO2-c | TiO2-mp,Spiro-MeOTAD,Au,Chlorobenzene,DMF; DMSO,False,100.0,Spin-coating,Air,0.1,False,,,,,ionNSMzSDZdtnN3pmojYW055m6s2
Cs0.05FA0.7885MA0.1615PbBr0.3I2.7,Cs; FA; MA,Pb,Br; I,1.55,SnO2-c | C60,Spiro-MeOTAD,Ag,N2,DMF; DMSO,False,100.0,Spin-coating,Unknown,0.092,False,0.92,19.5,0.68,9.8,iorK-vgeQEwUUJHz1BI4API7mx35
Cs0.17FA0.83PbBr0.51I2.49,Cs; FA,Pb,Br; I,,TiO2-c | TiO2-mp,Spiro-MeOTAD,Au,Chlorobenzene,DMSO >> DMF; DMSO,False,100.0,Spin-coating,N2,0.1,False,1.0,18.19,0.62,11.22,iowmclrYIGrS-Oh48iG9L4UgXcvj
MAPbI3,MA,Pb,I,1.5,PCBM-60 | ZnO-np,CzPAF-TPA,Ag,Unknown,DMF; DMSO,False,100.0,Spin-coating,N2,0.11,False,0.9,18.97,0.728,12.42,ip3cLqR7ljP8t_c7iwVfGW_F4PRh
MAPbI3,MA,Pb,I,1.6,TiO2-c | TiO2-mp | ZrO2-mp,none,Carbon,Unknown,GBL,False,50.0,Drop-infiltration,Air,0.1,False,0.84,20.0,0.58,8.84,ip4w9__TrkNCphaRKLmxQxsA2hpx
MAPbI3,MA,Pb,I,1.5,PCBM-60 | C60 | BCP,PTAA,Al,Unknown,DMF >> IPA,False,Unknown >> Unknown,Spin-coating >> CBD,Unknown,0.08,False,1.04,21.2,0.434,9.6,ipBA5N5w3_bP2cWR7D9ok6EOmm8U
CsPbI3,Cs,Pb,I,,PCBM-60,PTAA,Al,Unknown,none,False,300.0,Co-evaporation,Vacuum,0.1,False,0.85,14.2,0.61,7.5,ipFFW9oS8DBjG684GHF1czQLII5n
MAPbI3,MA,Pb,I,1.6,PCBM-60 | PEIE,NiO-c,Cu,Unknown,2-methoxyethanol,False,140.0,Spin-coating,N2,0.1,False,0.96,13.45,0.65,8.85,ipK5113cU1lKVab7ZIGKagrgQ9zW
MAPbI3,MA,Pb,I,1.6,DMEC-70 | LiF,PEDOT:PSS,Al,Unknown,DMF >> none,False,70.0 >> Unknown,Spin-coating >> Gas reaction,Air >> MAI; Vacuum,0.07,False,0.95,22.44,0.7709999999999999,16.4,ipNls5SrVu5Oy5jaqwBn64fJ392a
MAPbBr0.15I2.85,MA,Pb,Br; I,1.63,PCBM-60 | BCP,NiO-c,Ag,Ethyl acetate,DMF; DMSO,False,100.0,Spin-coating,Unknown,0.0625,False,0.95,14.5,0.65,9.2,ipTU1wS06LApS-Q52S2B31UPApbe
CsPbI3,Cs,Pb,I,,SnO2-np | ZnO-np,Spiro-MeOTAD,MoO3 | Ag,Unknown,DMF; DMSO,False,350.0,Spin-coating,N2,0.1,False,0.96,17.9,0.615,11.0,ipXWi-Zj14W3mgjNqIPudxMNqOaN
MAPbI3,MA,Pb,I,1.6,ZnO-c,Spiro-MeOTAD,MoO3 | Ag,Vacuum,DMF,False,100.0,Spin-coating,Air,0.09,False,0.94,16.02,0.5,8.93,ipcraeqAxBEG2tjVWXcWp1RyDqXC
MAPbI3,MA,Pb,I,1.6,PCBM-60 | BCP,PEDOT:PSS,Ag,Chlorobenzene,DMF,False,100,Spin-coating,N2,0.08,False,0.8,16.51,0.6629999999999999,8.85,ipg-kxVz6YENWFJQCCf0BiyBvJkH
Cs0.1FA0.75MA0.15PbBr0.46I2.54,Cs; FA; MA,Pb,Br; I,,TiO2-c,Spiro-MeOTAD,Au,Chlorobenzene,DMF; DMSO,False,100.0,Spin-coating,N2,0.06,False,1.06,22.28,0.71,16.86,iq3sZcGh1BwGijJiBKBXwMlNp9tT
Cs0.05FA0.8MA0.15PbBr0.4I2.6,Cs; FA; MA,Pb,Br; I,,TiO2-c | TiO2-mp,V873,Au,Chlorobenzene,DMF; DMSO,False,100.0,Spin-coating,N2,0.16,False,1.055,19.23,0.61,12.29,iq48IJ-nBsgCWJnqlAmGr94wkYW0
MAPbI3,MA,Pb,I,1.6,PCBM-60 | BCP,NiO,Ag,Chlorobenzene,DMF; DMSO,False,100,Spin-coating,Unknown,0.1,False,0.964,14.83,0.706,10.1,iq9DPODBNdr5pZH-s67ufBCUmMJl
FA0.85MA0.15PbBr0.15I0.85,FA; MA,Pb,Br; I,,SnO2-c | PCBM-60,XPP,MoO3 | Ag,Chlorobenzene,DMF; DMSO,False,100.0,Spin-coating,N2,0.1119999999999999,False,1.09,23.2,0.728,18.4,iqDeAEADfa-RF-yEN3RR9AzHheVU
MAPbI3,MA,Pb,I,1.6,TiO2-c | TiO2-mp,Spiro-MeOTAD,Ag,Unknown,Unknown,False,Unknown,Unknown,Unknown,0.087,False,0.92,19.1,0.61,10.9,iqDz2NR3mtkWiqIGjaCWViA_nl_l
MAPbI3,MA,Pb,I,1.6,TiO2-c | TiO2-mp,Spiro-MeOTAD,Au,Unknown,DMF >> IPA,False,Unknown >> 95.0,Spin-coating >> Spin-coating,Unknown >> Air,0.08,False,0.968,17.77,0.69,12.12,iqr4SYu5cNzHTWFUXXLWYjeq8i6b
MAPbI3,MA,Pb,I,1.61,TiO2-c | TiO2-mp,Spiro-MeOTAD,Au,Unknown,DMF >> IPA,False,Unknown >> 70.0,Spin-coating >> Spin-coating,Dry air >> Dry air,0.22,False,0.838,2.1,0.73,13.7,irHRjxjQYkEU5a9Py-8CJSS4npL7
MAPbI3,MA,Pb,I,1.6,TiO2-c | TiO2-mp,CDTh 1,Au,Chlorobenzene,DMSO,False,100.0,Spin-coating,Unknown,0.16,False,1.03,21.1,0.68,14.78,irbTseUnJ_HIBha05K5DJ1Cl1ttK
MAPbI3,MA,Pb,I,1.6,TiO2-c | TiO2-mp,Spiro-MeOTAD,Au,Unknown,DMF >> IPA,False,Unknown >> Unknown,Spin-coating >> Spin-coating,Unknown,0.1,False,0.99,20.71,0.61,12.51,iriwmDW0FVJEKjSuJYU_KJCU7je_
MAPbI3,MA,Pb,I,1.6,PCBM-60 | BCP,PEDOT:PSS,Al,Unknown,DMF >> Methanol,False,Unknown >> 100.0,Spin-coating >> Spin-coating,Air >> Air,0.757,False,0.98,20.16,0.6729999999999999,13.23,irtsi_hQLGDRfqHlcLO20hb3s2-m
MAPbI3,MA,Pb,I,1.55,TiO2-c | TiO2-mp,P3HT,Au,Unknown,DMF,False,100.0,Spin-coating,Air,0.069,False,0.914,20.61,0.52,9.79,irz5tB2lE-GM00_pE_tQSWI-N2W_
FA0.4MA0.6PbI3,FA; MA,Pb,I,,C60 | BCP,PEDOT:PSS,Ag,Toluene,DMSO; GBL,False,60; 100,Spin-coating,N2,0.1,False,0.9,19.92,0.7440000000000001,13.34,is0042cQhjQ69gDhRuiUzcP2CUUB
MAPbI3,MA,Pb,I,1.6,PCBM-60 | LiF,PEDOT:PSS,Al,Chlorobenzene,DMF,False,25.0,Spin-coating,Unknown,1.21,False,1.01,20.29,0.535,11.01,isAAigvfiG7MvzjBwL5vvsNNLw2-
MAPbBr0.33I2.67,MA,Pb,Br; I,1.62,TiO2-c | TiO2-mp,Spiro-MeOTAD,Au,Unknown,DMF; DMSO >> none >> IPA,False,60.0; 100 >> Unknown >> 100.0,Spin-coating >> Evaporation >> CBD,Air >> Vacuum >> Air,0.1,False,1.04,21.3,0.672,14.9,isEtB9-9be0ACSbYcz8V7iln4Kzf
MAPbI3,MA,Pb,I,1.6,TiO2-c,Spiro-MeOTAD,Carbon | FTO,Unknown,DMF; DMSO >> IPA,False,150.0 >> 150.0,Spin-coating >> Spin-coating,Unknown,0.1,False,0.89,11.78,0.89,11.45,isUX8DT_HQTTbEUeKnQDQYidEIPQ
MAPbI3,MA,Pb,I,1.6,PCBM-60 | PDI-Br,PEDOT:PSS,Ag,Toluene,DMSO; GBL,False,100.0,Spin-coating,Unknown,0.06,False,0.97,20.49,0.723,14.35,isX7JDacbEFCfcgH-ocWqrzPPXiB
MAPbI3,MA,Pb,I,1.6,C60; PCBM-60-DPM-OE,PEDOT:PSS,Ag,Unknown,DMSO; GBL,False,Unknown,Spin-coating,Unknown,0.1,False,0.963,19.72,0.6759999999999999,12.78,isbEK97QjANiatLyOpkRVuLZOxq_
Cs0.05FA0.81MA0.14PbBr0.43I2.57,Cs; FA; MA,Pb,Br; I,,TiO2-c | TiO2-mp,Spiro-MeOTAD,Ag,Ether,DMF; DMSO,False,150.0,Spin-coating,Unknown,0.14,False,1.082,19.02,0.649,13.18,istaoNb6AMUfXwKwqkPVkNKLPscz
MAPbI3,MA,Pb,I,1.6,TiO2-c | TiO2-mp,none,Carbon,Unknown,DMF >> IPA,False,70.0 >> Unknown,Spin-coating >> CBD,Unknown,0.06,False,0.8,21.02,0.54,9.08,isu1OQHN-6Wsxx0i1qMLQ9FOmCLY
Cs0.05FA0.8MA0.15PbBr0.45I2.55,Cs; FA; MA,Pb,Br; I,,SnO2-np,Spiro-MeOTAD,Au,Diethyl ether,DMF; NMP,False,100,Spray-coating,Air,0.13,False,1.195,20.54,0.755,18.53,iszjwzqbRrEkQZOrbGJ75nnA8TSM
MAPbI3,MA,Pb,I,1.6,SFX-PDI4 | TiO2-c,NiMgLiO-c,Ag,Chlorobenzene,DMF; DMSO,False,100.0,Spin-coating,Unknown,0.126,False,1.08,19.7,0.7170000000000001,15.25,it4AtzELpAfynwlTNyzzlXSqA2Ha
MAPbI3,MA,Pb,I,1.6,TiO2-c | 2-OMe-SAM,P3HT,MoO3 | Ag,Toluene,GBL,False,85.0,Spin-coating,N2,0.1,False,0.8540000000000001,19.57,0.5,8.47,it6UTsXDe37ElnbpeXcvIQiTnLtX
FA0.85MA0.15PbBr0.45I2.55,FA; MA,Pb,Br; I,,TiO2-c | TiO2-mp,Spiro-MeOTAD,Au,Trifluorotoluene,DMF; DMSO,False,100.0,Spin-coating,N2,0.16,False,1.115,22.44,0.75,18.8,it7C8Or8TcC8YT6H28cy0JpV4Hg4
Cs0.05FA0.28MA0.67PbBr0.54I2.46,Cs; FA; MA,Pb,Br; I,,PCBM-60 | BCP,PEDOT:PSS,Ag,Chlorobenzene,DMSO; GBL,False,100.0,Spin-coating,N2,0.07,False,1.0,18.47,0.7929999999999999,14.61,itBGc1E3HS28r1ftQi0MbkI0p5v6
MAPbI3,MA,Pb,I,1.6,ZnO-c | ZnO-nw,Spiro-MeOTAD,Ag,Unknown,DMF >> IPA,False,70.0 >> 100.0,Spin-coating >> Spin-coating,Unknown,0.12,False,,,,8.46,itHM0eriOGvfUcdjz3t7RyNY5kF0
Cs0.17FA0.83PbBr1.5I1.5,Cs; FA,Pb,Br; I,,ZTO | SnO2-c | PCBM-60,PTAA,Au,Unknown,DMF; DMSO,False,100.0,Spin-coating,Dry air,0.39,False,0.91,16.6,0.66,9.9,itX_iIcNoUQMfVOmDlYQ-tyFZnjt
MAPb1.0I3,MA,Pb,I,1.5,TiO2-c | TiO2-mp,none,Carbon,Unknown,GBL,False,100,Spin-coating,Air,0.12,False,0.87,16.1,0.526,7.4,itjRI8VYy_tmvTgBuxWNcuiImGj8
MAPbI3,MA,Pb,I,1.6,PCBM-60 | AZO-np,PEDOT:PSS,Al,Unknown,DMF,False,90.0,Spin-coating,N2,0.0725,False,0.75,14.09,0.67,7.08,itpf0YpTlg21VPHpMOj9Enmx0C5Y
MAPbI3,MA,Pb,I,1.6,PCBM-60 | LiF,PEDOT:PSS,Al,Toluene,DMSO; GBL,False,100.0,Spin-coating,Unknown,0.11,False,0.94,19.5,0.78,14.0,ituFoCIXRLxlAMH8waz7yuG83q7f
MAPbI3,MA,Pb,I,1.6,TiO2-c | TiO2-mp,Spiro-MeOTAD,Au,Diethyl ether,DMF; DMSO,False,100.0,Spin-coating,N2,0.059,False,1.06,22.08,0.723,16.96,iuD0UqKkJok8J5hG9pHds_hlXaIh
MAPbI3,MA,Pb,I,1.6,PCBM-60 | LiF,PEDOT:PSS,Ag,Unknown,DMF,False,90.0,Spin-coating,Unknown,0.1,False,,,,12.08,iuUr0Il_SXaaxLtfAlo8HYB6jZC6
FA0.75MA0.25PbBr0.75I2.25,FA; MA,Pb,Br; I,1.61,PCBM-60 | BCP,PTAA,Ag,Chlorobenzene,DMF; DMSO,False,100.0,Spin-coating,Unknown,0.08,False,1.07,19.4,0.705,14.6,iuqPRTk2kQ3h20w88E1EAl_BXLap
Cs0.05FA0.79MA0.16PbBr0.5I2.5,Cs; FA; MA,Pb,Br; I,,TiO2-c | TiO2-mp,Spiro-MeOTAD,Au,Chlorobenzene,DMF; DMSO,False,100.0,Spin-coating,N2,0.16,False,1.159,23.7,0.75,20.7,iurulKXTZ5X8H3uVK47sVD6t4u6z
MAPbBr0.05I2.95,MA,Pb,Br; I,,TiO2-c,Spiro-MeOTAD,Au,Unknown,DMSO >> IPA,False,25.0 >> 70.0,Spin-coating >> Spin-coating,N2 >> N2,0.09,False,1.0,18.0,0.7120000000000001,13.2,iuwncrbngWA7Ls3uCxmKRlzn2v8Y
MAPbI3,MA,Pb,I,1.6,PCBM-60 | TiO2-c,NiO-c,Ag,Toluene,DMSO,False,100.0,Spin-coating,N2,1.017,False,1.047,19.2,0.731,14.7,iv0SrA6khvNhg9N9mkZlW5q-sep_
FA0.85MA0.15PbBr0.45I2.55,FA; MA,Pb,Br; I,,SnO2-c,Spiro-MeOTAD,Au,Ethanol,DMF; DMSO,False,120.0,Spin-coating,Unknown,0.16,False,0.959,20.73,0.665,13.21,iv2MIq8Gvq9N0z_fujndsE1PpSr_
MAPbI3,MA,Pb,I,1.5,TiO2-c | TiO2-mp,Spiro-MeOTAD,Au,Unknown,GBL,False,100,Spin-coating,Unknown,0.207,False,0.82,16.3,0.55,7.5,ivEJHV8LUXRS9JB2Xp0PHpN6C0Rm
MAPbI3,MA,Pb,I,1.6,TiO2-c | TiO2-mp,Spiro-MeOTAD,Au,Unknown,DMF >> IPA,False,75.0 >> 75.0,Spin-coating >> CBD,Air >> Air,0.14,False,1.036,15.1,0.62,9.7,ivNHLJsO49N1GMDb8Kyu3xj2Cqbm
FA0.83MA0.17PbBr0.4I2.6,FA; MA,Pb,Br; I,,TiO2-c,Spiro-MeOTAD,Au,Unknown,Butylamine; DMF; DMSO >> Butanol,False,Unknown >> 150.0,Spin-coating >> CBD,Air >> Air,0.12,False,1.09,23.09,0.759,18.57,ivPd-dY2Py79_rpBC1ZOBkP_JBUK
CsPbBrI2,Cs,Pb,Br; I,,TiO2-c,Spiro-MeOTAD,Au,Unknown,DMF; DMSO,False,35.0,Spin-coating,Unknown,0.09,False,1.28,15.36,0.807,15.87,ivZG5c7eestPsBpuSKnnl_4MvXV1
(F3EA)0.2BA1.8MA3Pb4I13,(F3EA); BA; MA,Pb,I,1.64,PCBM-60 | BCP,PEDOT:PSS,Ag,Unknown,DMF,False,80,Spin-coating,Air,0.09408,False,0.95,12.5,0.784,9.35,ivZgvIRZW3tPgy5P1Ue5miPKa5eb
FA0.85MA0.15PbBr0.45I2.55,FA; MA,Pb,Br; I,,SnO2-c | SnO2-mp,Spiro-MeOTAD,Au,Chloroform,DMF; DMSO,False,130.0,Spin-coating,N2,0.16,False,0.94,20.9,0.625,12.38,ivbsAS7pXm60m-0DRJUpI7KbKRNM
FA0.85MA0.15PbBr0.45I2.55,FA; MA,Pb,Br; I,,TiO2-c | TiO2-mp,Spiro-MeOTAD,Au,Chlorobenzene,DMF; DMSO,False,100.0,Spin-coating,Air,0.09,False,,,,,ivclQMtl7ANzk3zMv-uRCOyHgjbt
MAPbI3,MA,Pb,I,1.6,TiO2-c | TiO2-nw,Spiro-MeOTAD,Au,Unknown,DMF >> IPA,False,Unknown >> 70.0,Spin-coating >> CBD,Unknown,0.09,False,0.92,16.8,0.505,7.8,ivepKKh2ykEa2MamCW0Mjc54YgST
MAPbI3,MA,Pb,I,1.6,TiO2-c,Spiro-MeOTAD,Au,Unknown,DMF >> IPA,False,Unknown >> 100.0,Spin-coating >> Spin-coating,N2 >> Vacuum,0.049,False,1.004,21.51,0.546,11.8,ivlrSdHfXhxSkGc3fZ0EPQR3ZRHH
FA0.5MA0.5Pb0.5Sn0.5I3,FA; MA,Pb; Sn,I,1.27,PCBM-60 | BCP,PEDOT:PSS,Ag,Diethyl ether,DMF; DMSO,False,60; 100,Spin-coating,N2,0.09,False,0.65,27.83,0.614,11.03,ivp8HBeLM32in-ULrGO7HpRZRIeL
MAPbI3,MA,Pb,I,1.6,TiO2-c,Spiro-MeOTAD,Au,Unknown,DMF >> IPA,False,Unknown >> 70.0,Spin-coating >> CBD,N2 >> N2,0.06,False,0.68,19.1,0.5329999999999999,7.0,ivsUQj0N0ifRZFtjVy0Ak_Wtfac8
MAPbI3,MA,Pb,I,1.6,TiO2-c,Spiro-MeOTAD,Au,Unknown,DMF >> IPA,False,70.0 >> 150.0,Spin-coating >> Spin-coating,Air >> Air,0.1,False,1.069,21.07,0.7020000000000001,15.81,ivye3fUbYw9ijtvq2qfUxesewbyi
MAPbI3,MA,Pb,I,1.6,ZnO-np,P3HT,Ag,Unknown,DMF >> IPA,False,Unknown,Spin-coating >> CBD,N2 >> N2,0.0708,False,0.95,17.0,0.6,9.6,iw8ScqWJ9h_nJv4u5bmUlAejTdFq
(HEA)2Cs0.9FA8.1Pb10Br3.3I29.7,(HEA); Cs; FA,Pb,Br; I,1.63,TiO2-c | TiO2-mp,Spiro-MeOTAD,Au,Chlorobenzene,DMF; DMSO,False,105.0,Spin-coating,Unknown,0.09,False,1.14,20.18,0.6809999999999999,18.79,iw9d8pFuX8VOU3FtGmQZsvTxbC4d
FA0.85MA0.15PbBr0.45I2.55,FA; MA,Pb,Br; I,1.6,TiO2-c | TiO2-mp,CuPcNO2-OMFPh,Au,Unknown,DMF,False,Unknown,Spin-coating,Air,0.1,False,1.02,20.01,0.6,12.52,iwEdnBNlkY0UlhBxFpu8OXskh7me
MAPbI3,MA,Pb,I,1.6,TiO2-c,PEDOT:PSS,Au,Ethyl acetate,DMF,False,100.0,Spin-coating,Unknown,0.16,False,0.71,17.83,0.54,7.05,iwUrIHXFVVI8fb7aiOMUxcJFNbM-
Cs0.5FA0.5PbI3,Cs; FA,Pb,I,1.64,SnO2-np,Spiro-MeOTAD,Au,Unknown,Octane >> Methyl acetate >> Ethyl acetate,False,Unknown,Spin-coating >> Dipp-coating >> Dipp-coating,Air >> Air >> Air,0.0579999999999999,False,1.14,17.5,0.7,15.0,iwW6n7XHi1TyWXqRivXIPvSQEYmL
MAPbI3,MA,Pb,I,1.6,TiO2-c | TiO2-nw,none,Carbon,Unknown,DMF,False,90.0,Spin-coating,Ar,0.1,False,0.89,17.58,0.465,7.28,iwWLyOPo7svUBNzxzlWySjED7TJl
FAPbI3,FA,Pb,I,1.48,TiO2-c,Spiro-MeOTAD,Ag,Chlorobenzene,DMF; DMSO,False,150.0,Spin-coating,Air,0.1,False,1.06,21.89,0.76,17.56,iwX1HBiY_uWr3WQl1lGfua5tFaZr
Cs0.05FA0.7885MA0.1615PbBr0.4845I2.51555,Cs; FA; MA,Pb,Br; I,1.6,C60 | BCP,PTAA,Cu,Ethyl acetate,DMF; DMSO,False,100.0,Spin-coating,N2,0.1,False,1.15,20.38,0.762,17.87,iwdWv2JYhFavvV8-1ldHesHawfRG
Cs0.05FA0.84MA0.11PbBr0.2I2.8,Cs; FA; MA,Pb,Br; I,,TiO2-np,Spiro-MeOTAD,Au,Chlorobenzene,DMF; DMSO,False,100.0,Spin-coating,N2,0.1,False,1.16,23.18,0.7929999999999999,21.31,iwlJoA7WgNWg8_wu6W81oQHtfjH3
MAPbI3,MA,Pb,I,,TiO2-c | TiO2-mp,Spiro-MeOTAD,Au,Ethyl acetate,DMF; DMSO,False,100,Spin-coating,Air,,False,1.08,21.51,0.73,17.4,iwmJgCIasVpR4He1xyA7iq4_JAmc
MAPbI3,MA,Pb,I,1.6,PCBM-60 | BCP,NiO-c,Ag,Toluene,Dimethylacetamide; NMP,False,100.0,Spin-coating,Unknown,0.115,False,1.11,22.7,0.78,19.0,ix-dQk2kh0xpzofRJLC4wDvLeibS
MAPbI3,MA,Pb,I,1.6,TiO2-c | TiO2-nanofibers,PTAA,Au,Diethyl ether,DMF; DMSO,False,65; 100,Spin-coating,N2,0.1256,False,0.8390000000000001,19.8,0.512,8.5,ixDIUOPR-ZmxuZ9jaqtDQI0qDlbk
MAPbI3,MA,Pb,I,1.55,PCBM-60,PEDOT:PSS | PolyTPD,Ba | Ag,Unknown,none,False,Unknown,Flash evaporation,Vacuum,0.09,False,1.067,18.0,0.68,12.2,ixJ3AtBqt4uqiiAKfWTTimsAivTV
Cs0.05FA0.8265MA0.1235PbBr0.39I2.61,Cs; FA; MA,Pb,Br; I,,SnO2-c,Ome-TPA-CuPc,Au,Unknown,Unknown,False,Unknown,Spin-coating,N2,0.16,False,1.088,23.25,0.7509999999999999,19.0,ixLt3sN7LESpCrXyq-CpbHrBS9ly
MAPbI3,MA,Pb,I,1.6,PCBM-60 | FPI-PEIE,PEDOT:PSS,Ag,Unknown,DMF,False,100.0,Spin-coating,Ar,0.1,False,0.97,20.92,0.72,14.61,ixS7IDEoxGEVR13Ib7GqyWdiXkx6
MAPbI3,MA,Pb,I,1.5,SnO2-c,Spiro-MeOTAD,Au,Diethyl ether,DMF; DMSO,False,50; 100,Spin-coating,Air,0.09,False,,,,16.8,ixeHleTlq8QXtQd-0RpswACXNkvK
MAPbI3,MA,Pb,I,,TiO2-c | TiO2-mp,Spiro-MeOTAD,Au,Chlorobenzene,DMF; DMSO,False,100,Spin-coating,N2,,False,0.943,20.7,0.716,14.0,ixkK9BDCQfKU5XA--b7qQOokNgBV
CsPbBrI2,Cs,Pb,Br; I,,SnO2-np,Spiro-MeOTAD,MoO3 | Ag,Unknown,DMSO,False,50; 160,Spin-coating,Unknown,0.075,False,1.1,15.1,0.81,13.5,iy6-4eG0sJS98AvSV4v1A1br3ZjA
MAPbI3,MA,Pb,I,1.6,TiO2-c,Spiro-MeOTAD,Au,Unknown,DMF,False,100.0,Spin-coating,Unknown,0.06,False,0.83,19.34,0.45,7.33,iyGAyVAjZeGcQD8hGk_mrhx2QHaA
MAPbI3,MA,Pb,I,1.6,TiO2-c | TiO2-mp,Spiro-MeOTAD,Ag,Diethyl ether,DMF; DMSO,False,100.0,Spin-coating,N2,0.04,False,1.06,19.35,0.624,12.79,iyWdOwI0VLo9_5EcWUzBJ9a3U3h6
MAPbI3,MA,Pb,I,1.6,TiO2-c | TiO2-mp,Spiro-MeOTAD,Ag,Unknown,DMF >> IPA,False,70.0 >> 100.0,Spin-coating >> CBD,Air >> Air,0.32,False,0.945,16.23,0.614,9.42,iy_GpODN2CswhxKdh_v65Y9c_PnX
FA0.85MA0.15PbBr0.45I2.55,FA; MA,Pb,Br; I,1.6,TiO2-c | TiO2-mp,Spiro-MeOTAD,Ag,Chlorobenzene,DMF; DMSO,False,100,Spin-coating,Unknown,0.09,False,1.11,21.76,0.78,14.6,iyaMTB7meGjQc5O6LPt2jdBQQkJM
MAPbI3,MA,Pb,I,1.6,PCBM-60-PCP,NiO-c,Ag,Toluene,Dimethylacetamide; NMP,False,100.0,Spin-coating,N2,0.115,False,1.1,22.89,0.78,19.04,iyc2cvq5a842FCKv-Sd-QPgipDy0
Cs0.3FA0.7PbBr0.15I2.85,Cs; FA,Pb,Br; I,1.62,TiO2-c,Spiro-MeOTAD,Ag,Unknown,none >> none >> none,False,Unknown >> Unknown >> 130.0,Evaporation >> Evaporation >> Gas reaction,Vacuum >> Vacuum >> FAI; Vacuum,0.09,False,1.05,21.62,0.73,16.54,iygOtD01asHI_vxgBpU9NmvvTs3D
GU0.25MA0.75PbI3,GU; MA,Pb,I,,TiO2-c | TiO2-mp,Spiro-MeOTAD,Au,Chlorobenzene,DMSO,False,100.0,Spin-coating,Unknown,0.16,False,1.09,20.6,0.77,17.1,iz0unWMXVLmRiKKVZSNKaARQN_sr
MAPbI3,MA,Pb,I,1.6,TiO2-c,Spiro-MeOTAD,Ag,Chlorobenzene,DMF; DMSO,False,100.0,Spin-coating,N2,0.1,False,1.07,19.46,0.73,15.3,iz19M0wohf0OaX6P5sExAqFDWsOS
MAPbI3,MA,Pb,I,1.6,TiO2-c,Spiro-MeOTAD,Au,Chlorobenzene,DMSO; GBL,False,100.0,Spin-coating,N2,0.0725,False,1.05,22.3,0.74,17.3,izI_7cKdlzDiFC1P8prfwab5T4yz
CsPbBrI2,Cs,Pb,Br; I,,TiO2-c | TiO2-mp,Spiro-MeOTAD,Ag,Unknown,Unknown >> none,False,100.0 >> 280.0,Spin-coating >> Recrystallization,Unknown >> Methylamin,0.16,False,1.25,14.6,0.72,13.1,izOpz_Asdf-n62MxtMWbs2IRE931
MAPbI3,MA,Pb,I,1.6,TiO2-c | TiO2-mp,YKP03,Ag,Toluene,DMSO; GBL,False,100.0,Spin-coating,N2,0.16,False,1.01,22.75,0.691,15.86,izQzPN81curct9az1WHV1_YNepDJ
Cs0.08FA0.77MA0.15PbBr0.51I2.49,Cs; FA; MA,Pb,Br; I,1.6,C60 | BCP,PEDOT:PSS,Cu,Ethyl acetate,DMF; DMSO,False,100,Spin-coating,N2,0.16,False,0.773,18.797,0.597,8.69,izbdaI2I8IGcScrZCAzaSPC3zuIJ
Cs0.05FA0.79MA0.16PbBr0.51I2.49,Cs; FA; MA,Pb,Br; I,,TiO2-c,Spiro-MeOTAD,Au,Chlorobenzene,DMF; DMSO,False,100.0,Spin-coating,N2,0.1,False,1.15,22.66,0.785,20.47,izbfbaNBejQfw09bP2iz1mHZMq_3
FAMAPbI3,FA; MA,Pb,I,1.55,TiO2-c | TiO2-mp,Spiro-MeOTAD,Ag,Unknown,DMF >> IPA >> IPA,False,60.0 >> 60.0 >> 60.0 >> 60.0,Spin-coating >> CBD >> Spin-coating,Unknown,0.084,False,0.996,23.11,0.774,17.83,izcx9GY4S3fkMieMwEeYPjMWLGNt
MAPbI3,MA,Pb,I,1.6,TiO2-c,Spiro-MeOTAD,Cr | Au,Chlorobenzene,DMF,False,95.0,Spin-coating,Unknown,0.122,False,0.88,18.02,0.59,9.38,iznQG71fk3QkHHVE_wpFos-cKVvM
MAPbI3,MA,Pb,I,1.6,TiO2-c,Spiro-MeOTAD,Graphene | Au,Chlorobenzene,DMF; DMSO,False,100.0,Spin-coating,Unknown,0.09,False,1.09,21.1,0.682,15.7,izv0QeHephr7Up_OOMV6DevBjN6F
CsPbBr1.5I1.5 | FAPbBr1.5I1.5,Cs | FA,Pb | Pb,Br; I | Br; I,,TiO2-c | C60,Spiro-MeOTAD,Ag,Unknown,none >> none,False,Unknown,Evaporation >> Evaporation,Vacuum >> Vacuum,0.09,False,1.1,21.0,0.74,17.09,j--ZcWoQG6A6CxsNpXmmTmP2KWoz
BA2MA3Pb4I13,BA; MA,Pb,I,1.64,PCBM-60,NiO-c,Ag,Unknown,DMF; DMSO,False,100.0,Spin-coating,N2,0.05,False,1.14,16.93,0.652,12.54,j-15eGp3JwE2m9eVaLOJOMS-w3qx
MAPbI3,MA,Pb,I,1.59,Unknown,Spiro-MeOTAD,Au,Unknown,DMF >> IPA,False,Unknown >> 150.0,Spin-coating >> Spin-coating,N2 >> N2,0.075,False,1.06,23.34,0.701,17.41,j-1fuXhHhdFj3USMhqJOnTyZWB2I
MAPbI3,MA,Pb,I,1.6,TiO2-c,Spiro-MeOTAD,Ag,Chlorobenzene,DMF,False,100.0,Spin-coating,N2,0.1,False,0.82,19.44,0.6,9.53,j-2kJy-6Su9dXHb4acjL0RUlhqfr
Cs0.05FA0.79MA0.16PbBr0.51I2.49 | CsPbI3,Cs; FA; MA | Cs,Pb | Pb,Br; I | I,,C60 | BCP,PTAA,Cu,Chlorobenzene,DMF; DMSO >> Toluene,False,100.0 >> Unknown,Spin-coating >> Spin-coating,N2 >> Air,0.07,False,1.1,22.48,0.772,19.09,j-9DJtZ8pnoQ6-YE4PIzR8LdpW3z
MAPbI3,MA,Pb,I,1.6,TiO2-c | TiO2-mp | ZrO2-mp,none,AV-Carbon; MAI,Unknown,GBL,False,50.0,Drop-infiltration,Unknown,0.09,False,0.985,21.65,0.59,12.58,j-LiyaFFfGCa-CN_hrU4PDsurAVE
MAPbI3,MA,Pb,I,1.6,ZnO-c | ZnO-nw,Spiro-MeOTAD,Ag,Chlorobenzene,DMF,False,70,Spin-coating,Unknown,0.09,False,1.04,17.21,0.544,9.73,j-Lv34TnHXC5gGqsbs6ChCi4tTP0
MAPbI3,MA,Pb,I,1.6,TiO2-c,Spiro-MeOTAD,Au,Diethyl ether,DMF; DMSO,False,Unknown,Spin-coating,Unknown,0.075,False,0.96,17.7,0.516,8.8,j-P4LeljIixO2vZ7wLSg5NzIxacz
MAPbI3,MA,Pb,I,1.59,PCBM-70,PEDOT:PSS,Al,Unknown,DMF >> none,False,70.0 >> 150.0,Spin-coating >> Gas reaction,Air >> MAI; Vacuum,0.06,False,0.915,16.47,0.473,7.12,j-_M_nTdu36TTyeCcptbQqb_u0gg
MAPbI3,MA,Pb,I,1.6,PCBM-60 | bis-C60,NiCo2O4,Ag,Chlorobenzene,DMSO,False,100.0,Spin-coating,Air,0.1,False,1.06,19.05,0.59,11.91,j-gK5ukukv2HQ_7fU_xS95XSPa3b
FA0.15MA0.85PbI3,FA; MA,Pb,I,,TiO2-c | TiO2-mp,Spiro-MeOTAD,Au,Toluene,DMF; DMSO,False,120,Spin-coating,N2,0.0464,False,1.05,21.04,0.68,15.05,j-moT5KDJRyUnaZKY4dlMjx0ih6n
Cs0.04FA0.8MA0.16PbBr0.49I2.51,Cs; FA; MA,Pb,Br; I,,TiO2-c,Spiro-MeOTAD-F,Au,Chlorobenzene,DMF; DMSO,False,150.0,Spin-coating,Unknown,1.0,False,1.0,19.29,0.43,8.29,j-uxzoAamgK_fmbCxDbLFrl2cwUb
CsPbBrI2,Cs,Pb,Br; I,,ZnO-np | C60,NiO-c,Ag,Unknown,DMF; DMSO,False,45; 160,Spin-coating,Unknown,0.04,False,1.06,13.96,0.716,10.65,j01ovsyb_wR2lx9Rfh3mKbCsTAy9
MAPbI3,MA,Pb,I,1.6,TiO2-c | TiO2-mp,Spiro-MeOTAD,Au,Unknown,DMF,False,100.0 >> 100.0,Spin-coating >> Diffusion-gas reaction,N2 >> MAI; Vacuum,0.11,False,1.03,21.9,0.62,13.52,j02tavaI3ebm3808XJm6TJZjt1T2
Cs0.0664FA0.666MA0.2668PbBr0.095I0.905,Cs; FA; MA,Pb,Br; I,1.63,TiO2-np,Spiro-MeOTAD,Au,Unknown,DMF >> IPA,False,70.0 >> 135.0,Spin-coating >> Spin-coating,Air >> N2 >> Air,0.102,False,1.085,22.37,0.804,19.52,j0EOpPvJoo8H9XOVYMCDzx2GQlMk
MAPbI3,MA,Pb,I,1.65,PCBM-60,PEDOT:PSS,Al,Unknown,DMF,False,90.0,Spin-coating,N2,0.12,False,0.997,20.888,0.715,14.9,j0KDcjx9Fpnfc361nby6UBw76jpT
MAPbI3,MA,Pb,I,1.6,TiO2; WOx,Spiro-MeOTAD,Ag,Unknown,DMF,False,Unknown,Spin-coating,N2,0.09,False,0.85,21.47,0.64,11.59,j0L1spIqNIPXAl_DnhMwbEmyGxU0
MA2PbI4,MA,Pb,I,1.56,TiO2-c,Spiro-MeOTAD,Au,Chlorobenzene,DMSO; GBL >> none,False,300.0 >> 150.0,Spin-coating >> Diffusion-gas reaction,Unknown,0.09,False,1.08,19.8,0.7390000000000001,16.6,j0QBUwYBVIOYT3FCld_4B2j7BlG3
FAPbI3,FA,Pb,I,1.48,TiO2-c,Spiro-MeOTAD,Au,Unknown,none,False,Unknown,Co-evaporation,Vacuum,0.8,False,1.02,21.94,0.71,15.45,j0V-mQEWWMfQxvGhgI-d7Yz2avTY
MAPbI3,MA,Pb,I,1.6,SnO2-c | PCBM-60,Spiro-MeOTAD,Ag,Unknown,DMF; DMSO | IPA,False,Unknown | 125,Spin-coating | Dropcasting,N2 | N2,0.0757,False,1.12,22.87,0.745,19.1,j0ZB_Icw32dZbIO1DNOqPiCj1db-
MAPbI3,MA,Pb,I,1.6,TiO2-c | TiO2-mp,Spiro-MeOTAD,Ag,Unknown,DMF,False,100.0,Spin-coating,Unknown,0.1,False,0.86,13.24,0.69,7.91,j0lKbF-WQNMFsZ-Gl_1EjmcJU5tk
MAPbI3,MA,Pb,I,1.6,TiO2-c,Spiro-MeOTAD,Au,Chlorobenzene,DMF; DMSO,False,100.0,Spin-coating,N2,0.0813,False,1.11,20.53,0.75,16.84,j0qymZnp4d6yPttoW6xnu1cTc-Tg
FAPbI3,FA,Pb,I,1.526,SnO2-np,Spiro-MeOTAD,Au,Vacuum,DMF; NNP,False,150.0,Spin-coating,Air,0.09,False,1.08,23.53,0.78,19.92,j0sh5Fa1Chih9Yz9sCPXaA5KHnBT
MAPbI3,MA,Pb,I,1.6,TiO2-c | TiO2-mp,Spiro-MeOTAD,Au,Chlorobenzene,DMSO,False,100,Spin-coating,Unknown,0.16,False,1.085,21.9,0.76,18.1,j0wb0KcGV8jfRfgPYWjszPp8QDd0
MAPbI3,MA,Pb,I,1.6,TiO2-c | TiO2-mp,Spiro-MeOTAD,MoOx | ITO,Diethyl ether,DMF; DMSO,False,60; 100,Spin-coating,N2,0.125,False,1.137,20.2,0.721,16.55,j0zemnGyia6qsIGWVh-XQ2YC5P8C
FA0.86MA0.15PbBr0.45I2.55,FA; MA,Pb,Br; I,,TiO2-c | TiO2-mp,CuPs-TIPS,Carbon,Chlorobenzene,DMF; DMSO,False,Unknown,Spin-coating,Unknown,0.09,False,0.97,20.7,0.6,12.6,j1-TZI6hirDYrdXg3xmAQXZAm_7h
