Repository: GouravSidana/firstML

# firstML
My first Machine Learning Project

File: filtered_perovskite.csv (part 115 of 155)
Formula,A_ion,B_ion,X_ion,Bandgap,ETL,HTL,Backcontact,Antisolvent,Solvent,Solv_annel,Anneal_temp,Dep_procedure,Synth_atm,Cell_area,Is_module,Voc,Jsc,FF,PCE,entry_id
MAPbI3,MA,Pb,I,1.6,TiO2-c | TiO2-mp | Al2O3-mp,Spiro-MeOTAD,Ag,Unknown,DMF,False,100.0,Spin-coating,N2,0.07,False,0.71,19.7,0.51,7.1,j1GDFCNO3YkH4_WJBSwoPnHC543a
MAPbI3,MA,Pb,I,1.6,PCBM-60 | BCP,Porphyrin,Ag,Unknown,DMSO >> IPA,False,Unknown >> 100.0,Spin-coating >> Spin-coating,N2 >> N2,0.055,False,1.02,19.42,0.74,14.78,j1NiZ1GRZ7C8WEoLs9h0Be5hOPCK
MAPbI3,MA,Pb,I,1.61,PCBM-60 | BCP,TPA-NADT-TPA,Ag,Toluene,DMSO; GBL,False,80.0; 100.0,Spin-coating,N2,0.07,False,0.88,20.04,0.58,10.27,j1W093Kl0eiyv2EPSUDdc331fBFy
MAPbI3,MA,Pb,I,1.6,PCBM-60 | BCP,WO3-nw@PEDOT,Ag,Unknown,DMF,False,80.0,Spin-coating,N2,0.04,False,0.97,17.58,0.754,12.89,j1hzSm7h7kmbjDC9wdu1_A5MMlB4
FA0.4MA0.6PbI3,FA; MA,Pb,I,,TiO2-c | TiO2-mp | ZrO2-mp,none,Carbon,Diethyl ether,DMF; DMSO,False,80; 100,Spin-coating,Unknown,0.1,False,0.944,22.24,0.52,10.81,j1rB_iEUOyFhbCpD18gDorbBd52Z
(Ace)0.03MA0.97PbI3,(Ace); MA,Pb,I,,SnO2-c,Spiro-MeOTAD,Au,Diethyl ether,DMF,False,65.0; 100.0,Spin-coating,Dry air,0.1,False,1.134,22.67,0.75,19.5,j1vzDKyYQqsauQqrsBNtQsKvMY9Z
MAPbI3,MA,Pb,I,1.51,TiO2-c,JY5,Ag,Unknown,DMF,False,95.0,Spin-coating,Unknown,0.1,False,1.06,21.23,0.76,17.13,j1xN2_3sMvjgTaTzsxkWCpxxVdXM
MAPbI3,MA,Pb,I,1.6,SnO2-np,PTAA,Ag,Chlorobenzene,DMF; DMSO,False,65.0,Spin-coating,N2,0.1,False,,,,,j22-uk6xZsIGYxruTww_5AZqGD4X
AN0.1MA0.9PbI3,AN; MA,Pb,I,1.58,PCBM-60 | BCP,PEDOT:PSS,Ag,Chlorobenzene,DMF; DMSO,False,120.0,Spin-coating,N2,0.1,False,0.98,16.83,0.441,7.29,j24NUVIs5B-ll83cv3t1A7Imp9D-
FA0.25MA0.75Pb0.75Sn0.25I3,FA; MA,Pb; Sn,I,1.33,PEABr | PCBM-60 | BCP,PEDOT:PSS,Ag,Vacuum,DMF; DMSO,False,100.0,Doctor blading,N2,0.09,False,0.71,24.5,0.7,12.18,j2HNwDmSDfT4OGToYJy-oyxgtNxM
MAPbI3,MA,Pb,I,1.6,PCBM-60 | ZnO-np,TPAC0M,Al,Toluene,DMSO; GBL,False,Unknown,Spin-coating,N2,0.1,False,0.91,20.73,0.74,13.92,j2K_Z5Ji0Q0NiZVlCGDCo-sX6XYA
(3AMP)FA0.45MA2.55Pb4I13,(3AMP); FA; MA,Pb,I,,C60 | BCP,PEDOT:PSS,Ag,Unknown,DMF; DMSO,False,100.0,Spin-coating,N2,0.09,False,1.09,11.56,0.737,9.3,j2WAcdcaorKNlEvI3Tb_YoiSfHjF
MAPbI3,MA,Pb,I,1.6,PCBM-60 | BCP,XSln847,Ag,Unknown,DMF; DMSO,False,100,Spin-coating,N2,0.1,False,1.08,22.34,0.7120000000000001,17.16,j2acWatAc1aknL3UVPy-lfbaqFvE
MAPbI3,MA,Pb,I,1.5,TiO2-c | TiO2-mp,"2,2′-[(4,5-Bis(1-octylnonyl)-dithieno[2,3-d:2′3′-d]thieno[3,2-b:4,5-b′]dipyrrole-2,7-diyl)bis(thien-5,5′-diyl)bis(methane-1-yl-1-ylidine)]dimalononitrile",Au,Unknown,DMF >> DMF >> Ethanol,False,Unknown >> 85.0,Spin-coating >> Spin-coating >> Air brush spray,Unknown,0.16,False,0.899,16.3,0.7,10.3,j2ydxLnSn-jI8RHOIQyp7gUmV15K
MAPbI3,MA,Pb,I,1.6,C60,Spiro-MeOTAD,Au,Diethyl ether,DMF; DMSO,False,100.0,Spin-coating,Unknown,0.09,False,1.02,23.21,0.6729999999999999,16.0,j3Di0fIIFhFK8ipWG536K_Wg6D6V
CsPbBr3,Cs,Pb,Br,,TiO2-c | TiO2-mp,none,Carbon,Unknown,DMF >> Methanol,False,80.0 >> 250.0,Spin-coating >> CBD,Air >> Air,0.12,False,,,,,j3Du5ZqW_Vc54GjwYFEOYFNxTJwb
MAPbI3,MA,Pb,I,1.6,SnO2-c | PCBM-60,PTZ-TPA,Au,Unknown,Unknown,False,90.0,Spin-coating,Unknown,0.11,False,0.959,21.5,0.652,13.5,j3Pw1-AOdefTIhew299LgyeEFOq5
Cs0.1FA0.75MA0.15PbBr0.46I2.54,Cs; FA; MA,Pb,Br; I,,TiO2-c,Spiro-MeOTAD,Au,Chlorobenzene,DMF; DMSO,False,100.0,Spin-coating,N2,0.06,False,1.06,22.02,0.71,16.59,j3Qtb7I-3qe9LsyXsOoGNJ2XP9J6
Cs0.02FA0.37MA0.61PbBr0.04I2.96,Cs; FA; MA,Pb,Br; I,,SnO2-np,PEDOT:PSS,Ag,Ethyl acetate,DMF; DMSO,False,100,Spin-coating,Unknown,0.1,False,0.98,18.47,0.5329999999999999,9.64,j3eujtkPZ295o3of2CrvMaYwNiFo
Cs0.04FA0.82MA0.14PbBr0.45I2.55,Cs; FA; MA,Pb,Br; I,,SnO2-np,PBDB-T | Spiro-MeOTAD,Au,Chlorobenzene,DMF; DMSO,False,150.0,Spin-coating,N2,0.09,False,1.12,22.39,0.792,19.05,j3qnTjmfcVMNDUjDA8pdpt3Pi-Af
FA0.25MA0.75PbI3,FA; MA,Pb,I,,C60 | BCP,NiO,Ag,Unknown,DMSO; GBL,False,120; 130,Ultrasonic spray,Air,0.09,False,1.0,22.27,0.7020000000000001,15.61,j3r3iWLjmeRCz9Bbwcaq4RrPPCCE
Cs0.05FA0.79MA0.16PbBr0.51I2.51,Cs; FA; MA,Pb,Br; I,,TiO2-c | TiO2-mp,Spiro-MeOTAD,Au,Chlorobenzene,DMF; DMSO,False,100.0,Spin-coating,Unknown,1.01,False,1.082,21.62,0.71,16.61,j3yctYqpVSoddJLtivXEH3-JGkP-
MAPbI3,MA,Pb,I,1.6,TiO2-c,Spiro-MeOTAD,Au,Chlorobenzene,DMF; DMSO,False,100.0,Spin-coating,Unknown,0.09,False,1.09,18.77,0.7,14.38,j4-8TM5LTjMKlsfTQXNt6MImuE_c
MAPbI3,MA,Pb,I,,B2F | C60 | BCP,P3CT,Ag,Chlorobenzene,DMF; DMSO,False,60; 80,Spin-coating,N2,0.06,False,1.065,19.72,0.754,15.83,j49wl3_lNlhqusFk2oi856Hs9GMP
GUMA4Pb4I13,GU; MA,Pb,I,,C60 | BCP,PEDOT:PSS,Ag,Toluene,DMF; DMSO,False,100.0,Spin-coating,N2,0.1,False,0.98,16.0,0.6829999999999999,10.7,j4GCw4WB8k1xOGNRjWuPyEf0xXLT
FA0.85MA0.15PbBr0.45I2.55,FA; MA,Pb,Br; I,,TiO2-c,Spiro-MeOTAD,Au,Toluene,DMF; DMSO,False,100.0,Spin-coating,N2,1.0,False,1.116,19.41,0.622,13.47,j4IiGfem1LQS_csz7q2fj20vKxsD
MAPbI3,MA,Pb,I,1.6,PC61BPy | BCP,NiO,Ag,Toluene,DMF; DMSO,False,100,Spin-coating,N2,0.06,False,0.966,24.85,0.74,17.46,j4OQqcYh4ZCrnpHNLvuzAWME14Ju
MAPbI3,MA,Pb,I,1.55,TiO2-c | TiO2-mp,Spiro-MeOTAD,Ag,Unknown,DMF >> IPA,False,100.0 >> 100.0,Spin-coating >> CBD,Air >> Air,0.15,False,1.01,20.5,0.6559999999999999,13.4,j4On4OZ2ubrHK2VLkVtYfkJYpKSe
MAPbI3,MA,Pb,I,1.6,TiO2-c | Zn2SnO4-mp,Spiro-MeOTAD,Au,Diethyl ether,DMF; DMSO,False,65; 100,Spin-coating,Unknown,0.1,False,1.048,23.71,0.6920000000000001,17.21,j4V-mRdDmGd0E5ljOfTN4wnh0ibS
MAPbI3,MA,Pb,I,1.55,TiO2-c,Spiro-MeOTAD,Au,Unknown,DMF,False,90.0,Spin-coating,N2,0.09,False,,,,11.4,j5BJl6gGhBJBJduk7XHlfXCaEmFk
MAPbI3,MA,Pb,I,1.6,SnO2-c,Spiro-MeOTAD,Ag,Diethyl ether,DMF; DMSO,False,65; 100,Spin-coating,Unknown,0.1,False,1.1,21.25,0.77,18.0,j5FyE6LO03n4WVEwx0rBIcK1IFkl
Cs0.05FA0.81MA0.14PbBr0.45I2.55,Cs; FA; MA,Pb,Br; I,,C60 | BCP,MTDATA,Cu,Ethyl acetate,Unknown,False,120.0,Spin-coating,Unknown,0.16,False,1.004,21.73,0.75,16.26,j5IaWSHM86VLTcLQ1426Xg8ARM6-
MAPbI3,MA,Pb,I,1.6,TiO2-c,Spiro-MeOTAD,Au,Diethyl ether,DMF,False,50; 100,Spin-coating,Unknown,0.1,False,0.87,14.74,0.628,8.0,j5MyjgoQMl3gP43j9dnvOhMvbK6K
MAPbI3,MA,Pb,I,1.5,PCBM-60,NiCo2O4,Al,Unknown,DMF,False,85.0,Spin-coating,Unknown,0.009,False,0.88,18.25,0.723,11.61,j5PzmabYqqDSwMmdYk-aAcFAJei3
Cs0.2FA0.8PbI3,Cs; FA,Pb,I,,PCBM-60 | PEI,PEDOT:PSS,Ag,Toluene,DMF; DMSO,False,150.0,Spin-coating,N2,0.06,False,0.97,23.35,0.63,14.27,j5UlBaF_LhALcpnsGfB0vBxkwV7S
MAPbI3,MA,Pb,I,1.6,TiO2-c | TiO2-nw,Spiro-MeOTAD,Au,Unknown,DMF,False,45.0,Spin-coating,N2,0.105,False,0.993,19.74,0.688,13.49,j5kAMtzcae5vZc0Ni5yKmU3u3pfC
Cs0.05FA0.8075MA0.1425PbBr0.3I2.7,Cs; FA; MA,Pb,Br; I,,PCBM-60 | BCP,PolyTPD,Ag,Toluene,DMF; DMSO,False,100.0,Spin-coating,N2,0.1,False,1.05,21.0,0.74,16.0,j64vMPjmbKjMsBts70uSLh3oKkyM
MAPbI3,MA,Pb,I,1.6,PCBM-60 | BCP,PEDOT:PSS,Ag,Toluene,DMF; DMSO,False,100.0,Spin-coating,Unknown,0.01,False,0.94,21.3,0.642,12.8,j6CXiOfnQwSAMUBd78c0-ysLUc9S
FA0.8MA0.2PbBr0.6I2.4,FA; MA,Pb,Br; I,,PCBM-60 | ZnO-np,PEDOT:PSS,Ag,Chlorobenzene,DMF; DMSO,False,Unknown,Spin-coating,N2,0.1,False,,,,,j6EAmFzeXvU7iQ0Q1ZrQjGPWmYQT
Cs0.05FA0.81MA0.14PbBr0.45I2.55,Cs; FA; MA,Pb,Br; I,,TiO2-c | TiO2-mp,PTAA,Au,Chlorobenzene,DMF; DMSO,False,120.0,Spin-coating,N2,0.1,False,1.11,24.48,0.77,20.92,j6SblBBGrpfYv4tSZuwdH-Za_NBu
MAPbI3,MA,Pb,I,1.6,PCBM-60,PEDOT:PSS,Al,Unknown,GBL,False,70.0,Spin-coating,Unknown,0.03,False,0.805,20.89,0.757,12.7,j6Y8Ok84m5nI0Y27lZlvixaC_I_8
MAPbI3,MA,Pb,I,1.6,TiO2-c,Spiro-MeOTAD,Au,Unknown,DMF,False,Unknown,Spin-coating,N2,0.09,False,1.02,21.96,0.76,15.2,j6a0P7u8Pln0eju1qhCCOrtJv0tG
MAPbI3,MA,Pb,I,1.6,TiO2-c,Spiro-MeOTAD,Au,Unknown,DMF; DMSO,False,120,Spin-coating,Unknown,0.12,False,1.02,19.6,0.52,10.5,j6cVW8_97K7yMFTDV7wCbctq6gZJ
MAPbI3,MA,Pb,I,1.6,PCBM-60 | Bphen,ZnO-nw | PEDOT:PSS,Ag,2-Butanol,DMF; DMSO,True,100.0,Spin-coating,N2,0.04,False,0.97,19.36,0.76,14.3,j6tUq85HmqkofjH_KmT75Pe9kkGA
Cs0.17FA0.83PbI3,Cs; FA,Pb,I,1.56,TiO2-c,Spiro-MeOTAD,Au,Unknown,DMF; DMSO >> none >> IPA,False,100.0 >> 155.0 >> 150.0,Spin-coating >> Gas reaction >> Ion exchange,Air >> Vacuum >> N2,0.1,False,0.96,20.7,0.684,13.5,j7CptNsKHYrWojZXxLKRXieMMoiB
FA0.85MA0.15PbBr0.45I2.55,FA; MA,Pb,Br; I,,TiO2-c | TiO2-mp,Spiro-MeOTAD,Au,Chlorobenzene,DMF; DMSO,False,100.0,Spin-coating,Unknown,0.25,False,1.13,20.62,0.75,17.6,j7DYXqhqY9Wz0rD_lGtRrZ1K1qcd
MAPbI3,MA,Pb,I,1.6,TiO2-c | TiO2-mp,PCPDTBT,Au,Unknown,DMF; DMSO >> Ethanol; IPA,False,Unknown >> 100.0,Spin-coating >> Spin-coating,N2 >> N2,0.09,False,0.911,14.6,0.56,7.4,j7E-i4O2v4XdxMvJL7bYjdBWu1lS
MAPbI3,MA,Pb,I,1.6,TiO2-c,Spiro-MeOTAD,Au,Chlorobenzene,DMSO; GBL,False,100.0,Spin-coating,Unknown,0.09,False,1.109,22.0,0.745,18.17,j7IJ4NtDlzv9KZzmDbavcmNzTUQo
Cs0.06FA0.78MA0.16PbBr0.18I2.82,Cs; FA; MA,Pb,Br; I,,TiO2-np,Spiro-MeOTAD,MoO3 | Ag,Unknown,DMF >> Ethanol,False,70.0 >> 125.0,Spin-coating >> Spin-coating,Unknown,0.1,False,,,,,j7MMwbaVsx4MilJSWzGfzBMx10DI
MAPbI3,MA,Pb,I,1.6,TiO2-c | TiO2-mp,Spiro-MeOTAD,Au,Unknown,DMF >> IPA,False,Unknown,Spin-coating >> CBD,Dry air >> Dry air,0.16,False,0.915,17.34,0.71,11.55,j7OZeNN8qKb9a9AsXnbppTrosuv8
MAPbI3,MA,Pb,I,1.6,TiO2-c | TiO2-mp,Spiro-MeOTAD,Au,Diethyl ether,DMF; DMSO,False,100.0,Spin-coating,N2,0.16,False,1.05,19.7,0.69,14.4,j7QwDmRp4F69pXo3CejE1CI21ogq
FA0.9MA0.1PbBr0.1I2.9,FA; MA,Pb,Br; I,,PCBM-60 | C60 | BCP,PTAA,Cu,Unknown,DMF >> IPA,False,90.0 >> 70.0,Spin-coating >> Spin-coating,Unknown,0.08,False,1.05,23.5,0.763,18.8,j7m5FHdIe5OQcotdk_3NAQa7l-LR
MAPbI3,MA,Pb,I,1.6,PCBM-derivative11,PEDOT:PSS,Al,Toluene,DMF,False,70.0,Spin-coating,N2,0.06,False,0.94,22.1,0.83,17.22,j7nn4xcr3SmqswoeC0BHu-CGr4EC
MAPbI3,MA,Pb,I,1.6,TiO2-c | TiO2-nanofibers,Spiro-MeOTAD,Au,Chlorobenzene,DMSO,False,95.0,Spin-coating,Unknown,0.081,False,0.94,20.68,0.62,12.03,j7sH9IoSR-ZOq09vsQaproREh1hg
MAPbI3,MA,Pb,I,1.6,TiO2-c | TiO2-mp | Al2O3-mp,NiO-mp,none,Unknown,DMF >> IPA,False,70.0 >> 70.0,Drop-infiltration >> CBD,Unknown,0.159,False,0.937,18.0,0.72,12.1,j7sP081LOXJIOdXkpJnT-fmsebvE
MAPb1.0I3,MA,Pb,I,1.5,C60,IDF-DiDPA | MoO3,Ag,Chlorobenzene,DMF; DMSO,False,60; 85,Spin-coating,N2,0.04,False,0.96,20.8,0.725,14.5,j7vJBkLJ41TD5-fun7Xx_UN_cA7k
FA0.9MA0.1PbBr0.03I2.97,FA; MA,Pb,Br; I,,SnO2-np,Spiro-MeOTAD,Au,Unknown,DMF; DMSO >> IPA,False,70.0 | 150.0,Spin-coating >> Spin-coating,Air >> Air,0.0896,False,1.1,23.03,0.773,19.58,j7w1rrefjmyJ21g7RKZHgYsu8llk
MAPbI3,MA,Pb,I,1.6,PCBM-60 | LiF,MC8-9-NPC,Al,Chlorobenzene,DMF; DMSO,False,100.0,Spin-coating,N2,0.05,False,0.86,18.22,0.58,9.09,j7w4rlkv5RxNiNzvkBYLR-6jo5bD
MAPbI3,MA,Pb,I,1.6,TiO2-c | TiO2-mp,Spiro-MeOTAD,Au,Unknown,DMF >> IPA,False,70.0 >> 70.0,Spin-coating >> Spin-coating,N2 >> N2,0.1,False,1.0,17.1,0.67,11.4,j82ImUY6keMJw4cBemjyOOCY5F7-
MAPbI3,MA,Pb,I,1.6,C60 | Rhodamine 101,PEDOT:PSS,Ag,Toluene,DMSO; GBL,False,50; 100,Spin-coating,N2,0.16,False,0.912,20.14,0.75,13.87,j841APvohUAo5NzPdKUZQNsqnzBj
MAPbI3,MA,Pb,I,1.58,PCBM-60,PEDOT:PSS,Ca | Al,Unknown,DMF; DMSO >> Ethanol; IPA,False,Unknown >> 100.0,Spin-coating >> Spin-coating,N2 >> N2,0.044,False,1.044,19.59,0.773,15.76,j8ClZBv90saEodlN89CtFctyyyUK
CsFAPbBr3I,Cs; FA,Pb,Br; I,1.6,PCBM-60,PEDOT:PSS,Al,Unknown,DMF >> IPA,False,110.0 >> 110.0,Spin-coating >> Spin-coating,Unknown,0.1,False,,,,,j8FK4M2H5XQLg3lOxpn0yjMxGCxI
BAFA60Pb61I184,BA; FA,Pb,I,,TiO2-c,Spiro-MeOTAD,Au,Chlorobenzene,DMF; DMSO; GBL,False,150.0,Spin-coating,N2,0.09,False,1.05,23.8,0.727,18.2,j8GMgBH-SsGe0CH2Sq49887W5KER
MAPbI3,MA,Pb,I,1.6,C60,F23,MoO3 | Ag,Chlorobenzene,DMF; DMSO,False,60; 85,Spin-coating,N2,0.04,False,1.07,21.62,0.7609999999999999,17.4,j8YS6XtGBBTryO9AAXv0kvmTIZCF
MAPbI3,MA,Pb,I,1.6,TiO2-c | TiO2-mp,none,Carbon; MAI | Carbon,Unknown,DMF >> IPA,False,Unknown >> 100.0,Spin-coating >> Spin-coating,Unknown,0.152,False,0.87,18.4,0.61,11.4,j8ln4T_65ipYwnlr-NpOqYlRZIFp
MAPbI3,MA,Pb,I,1.56,AZO-c | ZnO-nw,Spiro-MeOTAD,Au,Unknown,DMF >> IPA,False,Unknown >> 70.0,Spin-coating >> Spin-coating,Unknown,0.038,False,0.8,22.64,0.496,8.98,j8mSK6sU56fprq62K5N12LY6ADt3
FA0.92MA0.08PbI3,FA; MA,Pb,I,1.55,SnO2-c,Spiro-MeOTAD,Au,Unknown,DMF; DMSO >> IPA,False,70.0 >> 150.0,Spin-coating >> Spin-coating,Air >> Air,0.07,False,1.05,23.55,0.6729999999999999,16.64,j8pcd2GchsW7AcK0ihKFvS9KI6cQ
FA0.85MA0.15PbBr0.45I2.55,FA; MA,Pb,Br; I,,TiO2-c | TiO2-mp,Spiro-MeOTAD,Au,Chlorobenzene,DMF; DMSO,False,Unknown,Spin-coating >> Spin-coating,N2 >> N2,0.2,False,1.117,22.45,0.7,17.6,j8pnbCtwsi7WpEN2eEbedJ-atYPK
FA0.85MA0.15PbBr0.451I2.55,FA; MA,Pb,Br; I,,TiO2-c | SnO2-c,Spiro-MeOTAD,Au,Unknown,DMF; DMSO | IPA,False,150 | 100,Spin-coating | Spin-coating,N2 | N2,0.16,False,1.13,24.78,0.79,22.1,j90jjfxo9TWU18ACQi2DFp73JxaE
MAPb0.75Sn0.25I3,MA,Pb; Sn,I,,TiO2,PTAA,,,,False,,,,,False,0.75,24.55,0.653,11.94,j9BEwJfgGtQOLFRHPM9WYqOBZHIG
MAPbI3,MA,Pb,I,1.6,TiO2-c | CdS,Spiro-MeOTAD,Ag,Unknown,DMF >> none,False,100 >> 150,Spin-coating >> Gas reaction,Unknown,0.12,False,0.98,20.03,0.4679999999999999,9.24,j9FAx7SIzQ0vW0Sp22GrXu67CqT5
MAPbI3,MA,Pb,I,1.6,PCBM-60,PTAA,Au,Toluene,DMF; DMSO,False,100.0,Spin-coating,Unknown,0.01,False,1.06,20.69,0.728,15.98,j9PdJz7phb0hsivFHpGDABz8E4zP
Cs0.05FA0.81MA0.11PbBr0.45I2.55,Cs; FA; MA,Pb,Br; I,,SnO2-c,Spiro-MeOTAD,Au,Ethyl acetate,DMF; DMSO,False,120,Spin-coating,Unknown,0.16,False,1.151,22.94,0.7909999999999999,20.86,j9TY9EbhXg5g5bfDruWxwbODtPTb
MAPbI3,MA,Pb,I,1.52,PCBM-60,PEDOT:PSS,Al,Toluene,DMF,False,100,Spin-coating,N2,0.1,False,0.9,13.4,0.66,7.95,j9ZmN8zF2FXw8o2YhbIY7YgSkiRs
FA0.5MA0.5Pb0.5Sn0.5I3,FA; MA,Pb; Sn,I,1.24,Polystyrene | C60 | BCP,PEDOT:PSS,Ag,Diethyl ether,DMSO; GBL,False,70; 100,Spin-coating,N2,0.06,False,0.75,27.24,0.67,13.61,j9dNn7zZwlMaOTU1r9WymAwwKaPW
MAPbI3,MA,Pb,I,1.6,TiO2-c | SnO2-mp,none,Carbon,Unknown,DMF >> IPA,False,100.0 >> 100.0,Spin-coating >> Spin-coating,Unknown,0.1,False,0.875,20.0,0.521,9.1,j9qA4oHN0nibHnwT6xLnKq9eEbYj
MAPbI3,MA,Pb,I,1.6,C60 | BCP,SFX-TPAM,Ag,Toluene,DMSO; GBL,False,100.0,Spin-coating,N2,0.1,False,1.01,19.12,0.53,10.23,j9sLHupTUBnKGeUfHexdeCn0s5fi
FA0.83MA0.17PbBr0.51I2.59,FA; MA,Pb,Br; I,1.6,C60-SAM | SnO2-c | PCBM-60,PDBT-T1 | WOx,Au,Chlorobenzene,DMF; DMSO,False,100.0,Spin-coating,N2,0.1,False,1.17,22.2,0.77,19.8,jA-d4l6W_SyyC1uAuY-YOSGigPfw
MAPbI3,MA,Pb,I,1.6,PEIE | PCBM-60,P3HT,Au,Diethyl ether,DMF; DMSO,False,65; 100,Spin-coating,Air,1.0,False,0.904,22.25,0.669,13.45,jAEauLfSYX8d0_cgOacynJtM1EVS
MAPbI3,MA,Pb,I,1.6,PCBM-60,PEDOT:PSS,Ca | Al,Unknown,none >> IPA,False,Unknown >> 100.0,Evaporation >> CBD,Vacuum >> Ar,0.1,True,0.965,24.0,0.62,14.7,jAHUTkbsRyBdc7KyZ7UqbO5Xz_rz
MAPbI3,MA,Pb,I,1.6,PCBM-60,PEDOT:PSS,Al,Unknown,DMF,False,100,Spin-coating,N2,0.04,False,0.92,12.78,0.6940000000000001,8.16,jASQgxKjtbYRatf84LATgPQaRaRC
MAPbI3,MA,Pb,I,1.6,TiO2-c | SnO2-np,Spiro-MeOTAD,Au,Diethyl ether,DMF; NMP,False,150.0,Spin-coating,Air,0.126,False,1.06,22.6,0.769,18.3,jAVeZqmjBZX6kCBbEQqUwXnBEUjI
CsPbBrI2,Cs,Pb,Br; I,,TiO2-c,Spiro-MeOTAD,Ag,Unknown,DMF; DMSO,False,150,Spin-coating,N2,0.07,False,1.11,12.95,0.488,7.01,jAdk0GWlYkzBnJqYU-Le2WuePYg7
MAPbI3,MA,Pb,I,1.58,TiO2-c,"Hexakis[4-(N,N-di-p-methoxyphenylamino)phenyl]benzene",Ag,Unknown,Unknown,False,Unknown,Spin-coating,Unknown,0.04,False,1.1,22.72,0.6409999999999999,16.1,jAoHGRRfDH9ZI_zH-O2rRdZsPuOU
Cs0.05MA0.95PbBr0.9I2.1,Cs; MA,Pb,Br; I,,TiO2-c,Spiro-MeOTAD,Au,Unknown,DMF >> IPA,False,Unknown >> 150,Spin-coating >> Spin-coating,Unknown,0.078,False,1.1,20.67,0.649,14.72,jAxe61BQYT1HndQ9UR-lu24QySZq
MAPbI3,MA,Pb,I,1.6,PCBM-60 | BCP,PEDOT:PSS,Ag,Unknown,DMF,False,95.0,Spin-coating,Air,0.09,False,1.07,21.6,0.759,17.5,jB8ZVDKDpajj-buZjx4AjPIod05z
Cs0.05FA0.79MA0.16PbBr0.51I2.49,Cs; FA; MA,Pb,Br; I,,3-acetylpyridine | PCBM-60 | BCP,NiMgLiO,Ag,Chlorobenzene,DMF; DMSO,False,150.0,Spin-coating,Unknown,0.09,False,1.06,22.76,0.769,18.55,jBF0etP4rkiqp0TcYa0VqgyA3GIr
MAPbI3,MA,Pb,I,1.6,TiO2-c,PTAA,Au,Unknown,DMF; GBL,False,120.0,Air brush spray,Air,0.09,False,1.1,21.4,0.7759999999999999,18.3,jBFqjI_JjQMfytTEv6xfN8coyi4K
MAPbI3,MA,Pb,I,1.6,PCBM-60 | HDAC,P3CT-Na,Ag,Chlorobenzene,DMF; DMSO,False,60.0; 80.0,Spin-coating,Unknown,0.1,False,1.05,18.97,0.7090000000000001,14.14,jBJ-mqUeM00FQfUMjL6GDlZ1YqrA
MAPbI3,MA,Pb,I,1.6,PCBM-60,PEDOT:PSS,Al,Unknown,DMF,False,95.0,Spin-coating,N2,0.09,False,0.81,19.18,0.79,12.27,jBQGm0GH4f-G-3MSBDaunottvKe8
Cs0.05FA0.79MA0.16PbBr0.51I2.49,Cs; FA; MA,Pb,Br; I,,BCP,Spiro-MeOTAD,Ag,Unknown,DMF; DMSO,False,150.0,Spin-coating,Unknown,0.14,False,1.01,21.15,0.645,13.81,jBa2lFfszjeS4zW09UwNBJd8sM5l
MAPbI3,MA,Pb,I,1.6,TiO2-c | TiO2-mp,Spiro-MeOTAD,Ag,Diethyl ether,DMF; DMSO,False,100,Spin-coating,Air,0.1,False,1.081,23.22,0.747,18.82,jBh7kxoiZfoxZXBsyb6Sl-L9vYxl
Cs0.05FA0.79MA0.16PbBr0.48I2.52,Cs; FA; MA,Pb,Br; I,1.55,PCBM-60,PANI,Au,Chlorobenzene,DMF; DMSO,False,100.0,Spin-coating,Air,0.09,False,0.94,21.47,0.72,14.64,jC5hVQ33HjiEPRkS_5QERgrbeniy
MAPbI3,MA,Pb,I,1.6,C60,Spiro-MeOTAD,Cu,Unknown,none >> 2-methoxyethanol; Ethanol,False,Unknown >> 150,Evaporation >> Spin-coating,Vacuum >> N2,0.16,False,0.953,18.5,0.74,13.05,jCF3Qi2L4kMk-04slQOQ1lSuPQTp
MAPbI3 | BA2PbI4,MA | BA,Pb | Pb,I | I,,PCBM-60 | C60 | BCP,PTAA,Cu,Toluene,DMF; DMSO >> Chlorobenzene,False,100 >> 100,Spin-coating >> Spin-coating,Unknown,0.1,False,1.09,22.35,0.77,18.89,jCLGYkXn7xqj5AdH37hwLxD2c5b2
MAPbI3,MA,Pb,I,1.61,TiO2-c | TiO2-mp,Spiro-MeOTAD,Au,Chlorobenzene,DMF; DMSO,False,100.0,Spin-coating,N2,0.09,False,,,,,jCPUu-UNxrQQZR003I3CfJpI69eN
MAPbI3,MA,Pb,I,1.6,TiO2-c | TiO2-mp,Spiro-MeOTAD,Au,Unknown,DMF,False,120.0,Spin-coating,Unknown,0.1,False,0.797,18.2,0.6,8.7,jCTyj4DAVLZPhMhoGnDNfiREuuEo
MAPbI3,MA,Pb,I,1.6,TiO2-c | TiO2-mp,Spiro-MeOTAD,Au,Unknown,DMF >> IPA,False,100.0 >> 100.0,Spin-coating >> CBD,N2 >> N2,0.1,False,0.96,17.75,0.552,8.22,jChThfmuFBV-ZiTYKM5INiOrjOg-
MAPbI3,MA,Pb,I,1.6,SnO2-c,Spiro-MeOTAD,Au,Unknown,DMF >> IPA,False,25; 75 >> 135,Spin-coating >> Spin-coating,Dry air >> Dry air,0.1031,False,1.16,21.53,0.794,19.1,jCml8rALTXFTbEQ-ZIcyoUpCQ1SJ
FAPbI3,FA,Pb,I,1.48,TiO2-c | TiO2-np | ZrO2-mp,none,Carbon,Unknown,DMF >> IPA,False,70.0 >> 100.0,Drop-infiltration >> CBD,Air >> Air,0.1475,False,0.925,20.5,0.525,10.0,jD1I0M2daUKkUMlxWTtk8J0spxmV
MAPbI3,MA,Pb,I,1.6,PCBM-60 | BCP,NiMgLiO,Ag,Toluene,DMSO; GBL,False,100.0,Spin-coating,Unknown,0.09,False,1.0590000000000002,20.35,0.754,16.25,jDDxqV7E654kVBs3i6jl83BQrGro
Cs0.05FA0.79MA0.16PbBr0.48I2.52,Cs; FA; MA,Pb,Br; I,,TiO2-c | TiO2-mp,none,Carbon,Chlorobenzene,DMF; DMSO,False,100.0,Spin-coating,N2,1.0,False,0.98,22.83,0.43,9.63,jDOilAblB3gnVaPIOSK8IujDq2gE
MAPbI3,MA,Pb,I,1.6,SnO2-c | NiCl2,Spiro-MeOTAD,Ag,Vacuum,DMF; DMSO,False,100.0,Spin-coating,N2,0.085,False,1.15,22.56,0.7190000000000001,18.53,jDSbPXlMJxRMtfnfEPXOLpgKqezY
MAPbI3,MA,Pb,I,1.6,TiO2-c,PTAA,Au,Unknown,DMF >> Chlorobenzene; IPA,False,60 >> 100,Spin-coating >> Spin-coating,Air >> Air,0.096,False,1.08,17.94,0.7979999999999999,15.46,jDTkibDUqTSlmLiiVyBIwuGULVlx
MAPbI3,MA,Pb,I,1.55,TiO2-nw,Spiro-MeOTAD,Au,Diethyl ether,DMF; DMSO; NMP,False,100.0,Spin-coating,Unknown,0.16,False,1.04,23.02,0.73,17.41,jDZLm-4XHY-URSlUKW5WzFFls5hx
(PEA)0.15FA0.85SnI3,(PEA); FA,Sn,I,,PCBM-60 | BCP,NiO-np,Ag,Chlorobenzene,DMF; DMSO,False,80.0,Spin-coating,N2,0.1,False,0.55,19.5,0.684,7.27,jDaK3lhRNGJb1Bp97dkvyEp67fdg
MAPbI3,MA,Pb,I,1.6,TiO2-c | TiO2-mp,Spiro-MeOTAD,Au,Diethyl ether,DMF; DMSO,False,65; 100,Spin-coating,Unknown,0.1,False,1.07,22.05,0.74,17.4,jDdJ-lEF973xIfbdjq1YVQwUynBK
Cs0.2FA0.8PbBr0.75I2.25,Cs; FA,Pb,Br; I,,TiO2-c | TiO2-mp,Spiro-MeOTAD,Au,Chlorobenzene,DMF; DMSO >> IPA,False,100.0 >> 110,Spin-coating >> CBD,FAI; FABr >> Unknown,0.085,False,0.99,18.0,0.62,11.0,jDhVWKEBijudiwMuGCW8-xs39oNU
FA0.85MA0.15PbBr0.55I2.55,FA; MA,Pb,Br; I,1.58,TiO2-c,Spiro-MeOTAD,Au,Chlorobenzene,DMF; DMSO,False,100,Spin-coating,N2,0.1,False,1.14,23.01,0.691,18.13,jDmbt8_r7pVo0eRCVpqZcXFmJ8JL
MAPbI3,MA,Pb,I,1.56,TiO2-c,Spiro-MeOTAD,Au,Unknown,none >> IPA,False,Unknown >> 70.0,Evaporation >> CBD,Vacuum >> Air,0.1,False,1.09,20.4,0.52,11.6,jDtoBqUjI7mnMCxHZCM-4PpDlIX-
MAPbI3,MA,Pb,I,1.6,TiO2-c | TiO2-mp,Spiro-MeOTAD,Au,Chlorobenzene,DMSO,False,100,Spin-coating,Unknown,0.16,False,1.084,21.9,0.78,18.5,jDvMYfr500W06YdWM7_uqoNelTeJ
MAPbI3,MA,Pb,I,1.6,PCBM-70 | Bphen,PEDOT:PSS,Ag,Unknown,DMF,False,Unknown,Spin-coating,N2,0.0725,False,0.86,20.5,0.68,12.1,jDwEis9wDNX5UVduIO3bdhtVPjPq
MAPbI3,MA,Pb,I,1.6,PCBM-60 | LiF,NiO-c,Al,Unknown,DMSO; GBL,False,100.0,Spin-coating,N2,0.04,False,1.06,20.2,0.813,17.0,jDzzMbJEBUGbPSpsbuqEqrqYFtfi
MAPbI3,MA,Pb,I,1.6,TiO2-c,Spiro-MeOTAD,Ag,Ar,DMF,False,60.0,Spin-coating,Ar,0.16,False,0.952,16.3,0.51,7.9,jE6Le6HJex6j80I-YA7Y5Z_EFz5G
FA0.85MA0.15PbBr0.45I2.55,FA; MA,Pb,Br; I,,TiO2-c | TiO2-mp,Spiro-MeOTAD,Au,Toluene,DMF; DMSO,False,110,Spin-coating,Unknown,0.25,False,1.08,21.36,0.67,15.3,jEFkiyfRQFEIKZHVI7CHg6QK6oKO
MAPbI3,MA,Pb,I,1.6,TiO2-c | TiO2-mp,Spiro-MeOTAD,Au,Unknown,DMF >> IPA,False,70.0 >> 70.0,Spin-coating >> CBD,Unknown,0.3,False,1.003,19.114,0.6409999999999999,12.28,jENcqRY0y7LU4BPujXleB103zre_
MAPbI3,MA,Pb,I,1.6,PCBM-60,PEDOT:PSS,Ag,Diethyl ether,DMF; DMSO,False,100.0,Spin-coating,Air,0.086,False,0.9,15.5,0.693,9.9,jEXWNenZ8GgrbbqpYcV9v23vPcNk
MA4PbI6,MA,Pb,I,,TiO2-c | TiO2-mp,Spiro-MeOTAD,Ag,Unknown,Unknown,False,Unknown,Spin-coating,N2,0.09,False,0.74,0.17,,,jEaaoZ4-LT0dRN8NocL_YJN3rRdI
FA0.83MA0.17PbBr0.3I2.7,FA; MA,Pb,Br; I,,ZnO-np | Graphene,Spiro-MeOTAD,Au,Unknown,DMF >> IPA,False,Unknown >> 150.0,Spin-coating >> CBD,N2 >> N2,0.16,False,1.12,22.71,0.779,19.92,jEcYh5IYbmbqh4R35crC4bcLIczW
MAPbI3,MA,Pb,I,1.6,C60 | BCP,Spiro-MeOTAD,Au,Unknown,none | IPA,False,Unknown | 100,Evaporation | Spin-coating,N2 | N2,0.15,False,1.05,19.3,0.7190000000000001,14.2,jEp_HIfr5CibntoVXuwz21EBpW9z
nannannan,,,,,Unknown,Unknown,,,,False,,,,,False,,,,,jEqar2SsJDlp5N3Z9ZaAwPUjZ_CS
FA0.83MA0.17PbBr0.51I2.49,FA; MA,Pb,Br; I,1.57,PCBM-60,PEDOT:PSS,PEI | PEDOT:PSS | PDMS,Chlorobenzene,DMF; DMSO,False,100.0,Spin-coating,N2,1.01,False,1.06,18.46,0.76,15.01,jEzp1ni8_SHsFCwKX3XPKUQ8ks3d
FA0.5MA0.5PbBrI2,FA; MA,Pb,Br; I,1.751,TiO2-c | TiO2-mp,Spiro-MeOTAD,Au,Chlorobenzene,DMF; DMSO,False,100.0,Spin-coating,N2,0.16,False,1.104,20.036,0.685,15.33,jF5G4158gi9TihpdVB3XSTuPtsU6
MAPbI3,MA,Pb,I,1.6,PCBM-60 | BCP,NiO-np,Ag,Unknown,DMF,False,100.0,Spin-coating,N2,0.096,False,1.04,19.71,0.768,15.67,jFAfLlKJvCHVEebGMpYfW2R1UiwU
MAPbI3,MA,Pb,I,1.6,SnO2-c,Spiro-MeOTAD,Ag,Chlorobenzene,DMSO,False,100.0,Spin-coating,N2,0.09,False,1.16,22.62,0.777,20.38,jFRbl7LqULA0zBsqXaN_yASRgNYC
MAPbI3,MA,Pb,I,1.6,TiO2-c,Spiro-MeOTAD,Ag,Chlorobenzene,DMF; DMSO,False,50; 100 | 50; 100,Spin-coating,N2,0.1,False,1.07,23.3,0.787,19.6,jFSFNjJ34_iea3qn0X0_H8oeCSmC
Cs0.17FA0.83PbBr0.51I2.49,Cs; FA,Pb,Br; I,,LiF | C60 | SnO2-c | ZnSnO2-c,NiO-c,ITO | Ag,Chlorobenzene,DMF; DMSO,False,52; 105,Spin-coating,N2,0.12,False,,,,,jFX-NrX6ZIx8sIcNZGe5fSS6Z1Ay
MAPbI3,MA,Pb,I,1.6,PCBM-60,NiO-c,Ag,Unknown,DMF; DMSO,False,Unknown,Spin-coating,N2,0.04,False,1.097,21.24,0.599,13.95,jFkT2-8r1aorh4oUu6yMxTLpb0WQ
MAPbI3,MA,Pb,I,1.6,PCBM-60 | BCP,none,Ag,Unknown,DMF; DMSO >> IPA,False,Unknown >> 100.0,Spin-coating >> Spin-coating,Unknown,0.1,False,0.82,16.32,0.532,7.12,jFnY83vxRo7bXz1wwSsAFXkDlADu
Cs0.05FA0.79MA0.16PbBr0.51I2.49,Cs; FA; MA,Pb,Br; I,,TiO2-c | TiO2-mp,Spiro-MeOTAD,Au,Chlorobenzene,DMF; DMSO,False,100.0,Spin-coating,Unknown,0.09,False,1.14,22.5,0.79,20.26,jFzEC6JvcpntAmlwDPpIj-i2W2sH
MAPbI3,MA,Pb,I,1.6,TiO2-c,Spiro-MeOTAD,Au,Unknown,DMF; NMP >> IPA,False,Unknown >> 110.0,Spin-coating >> Spin-coating,Unknown,0.09,False,0.96,19.12,0.66,12.13,jG4Q3FzVw65S42VjMoxVamULCBRJ
MAPbI3,MA,Pb,I,1.6,none,Spiro-MeOTAD,Au,Diethyl ether,DMF; DMSO,True,25; 60; 100,Spin-coating,Dry air,0.105,False,1.127,21.45,0.75,18.2,jGEn1nuh3G97gIbvgmcl-RsZiubx
MAPbI3,MA,Pb,I,1.6,PCBM-60 | TOPD,MoOx | PEDOT:PSS,Ag,Chlorobenzene,DMF; DMSO,False,100.0,Spin-coating,N2,0.1,False,0.91,21.75,0.807,16.04,jGF91ykkbEn5AbWoVM3ydeW-QseF
MAPbI3,MA,Pb,I,1.6,TiO2-c,Spiro-MeOTAD,Au,Chlorobenzene,DMF; DMSO,False,100,Spin-coating,N2,0.1,False,1.05,20.5,0.65,14.1,jGHbdWyuc7d6ZR89wh_mzFWqOxIf
FAPbI3,FA,Pb,I,1.48,TiO2-c,Spiro-MeOTAD,Au,Unknown,Hexane,False,Unknown,Spin-coating,Unknown,0.1,False,1.05,13.3,0.6729999999999999,9.4,jGWvUoTOKqRdr-hKoqGaF5rSiG5O
MAPbI3,MA,Pb,I,1.6,PCBM-60 | BCP,PEDOT:PSS,Ag,Chlorobenzene,DMF; DMSO,False,100.0,Spin-coating,Unknown,0.1,False,0.99,18.32,0.764,13.5,jGZ6jxUFUT6eWdVMpiippWHg2BZW
Cs0.125FA0.875PbBr0.375I2.625,Cs; FA,Pb,Br; I,1.57,TiO2-c | TiO2-mp,Spiro-MeOTAD,Au,Diethyl ether,DMF; DMSO,False,140.0,Spin-coating,N2,0.125,False,1.097,21.35,0.769,17.9,jGZ_yvlosWEgm62Ou_rG_4ymY-do
MAPbI3,MA,Pb,I,1.6,C60 | bis-C60,NiO-c,Ag,Toluene,DMSO; GBL,False,100.0,Spin-coating,Unknown,0.0314,False,1.05,22.02,0.75,17.34,jGawx5_ryJJgw2jg_es6PTItyJB1
Cs0.08FA0.77MA0.15PbBr0.51I2.49,Cs; FA; MA,Pb,Br; I,1.6,C60 | BCP,PEDOT:PSS,Cu,Ethyl acetate,DMF; DMSO,False,100,Spin-coating,N2,0.16,False,0.778,19.718,0.591,9.07,jGuqsHAPyx7D_914FxykUjEEEIGV
MAPbI3,MA,Pb,I,1.6,TiO2-nw,Spiro-MeOTAD,Ag,Unknown,DMF,False,105.0,Spin-coating,Air,0.09,False,0.784,16.9,0.62,8.26,jGx0XpjOXBmn1wFDuIAwkVR4XL_o
FAPbI3,FA,Pb,I,1.48,PCBM-60,PEDOT:PSS,Ag,Unknown,DMF >> IPA,False,Unknown >> 150.0,Spin-coating >> Spin-coating,N2 >> N2,0.12,False,1.0,21.82,0.7170000000000001,15.6,jHH_RQ_NFWVqeRFB6eI0rLc1DiHb
FA0.85MA0.15PbBr0.45I2.55,FA; MA,Pb,Br; I,,TiO2-c,Spiro-MeOTAD,Au,Chlorobenzene,DMF; DMSO,False,150.0,Spin-coating,Unknown,0.1,False,1.087,23.3,0.76,17.1,jHNGnpWgBfM5r7tbfwR1-sKhP6j9
MAPbI3,MA,Pb,I,1.55,TiO2-c | AAO,Spiro-MeOTAD,MoOx | ITO,Unknown,DMF >> Unknown,False,Unknown >> 105.0,Drop-infiltration >> Spin-coating,Vacuum >> Unknown,0.06,False,1.04,13.5,0.6809999999999999,9.6,jHSziDmbe39xyAHKm-8g9D2nMEj-
Cs0.05FA0.78MA0.16PbBr0.5I2.5,Cs; FA; MA,Pb,Br; I,,SnO2-np,Spiro-MeOTAD,Au,Chlorobenzene,DMF; DMSO,False,100,Spin-coating,N2,0.09,False,1.12,21.86,0.784,19.15,jHdusPX5eufyJ7Dx9QzZJmpjrIdh
MAPbI3,MA,Pb,I,1.6,TiO2-c,Spiro-MeOTAD,Au,Unknown,DMF >> IPA,False,Unknown >> 100.0,Spin-coating >> CBD,Unknown,0.096,False,1.08,22.7,0.78,18.2,jHeKTosYME6bLJv99sDN97zbpyEz
Cs0.09FA0.83MA0.08PbBr0.15I2.85,Cs; FA; MA,Pb,Br; I,,TiO2-c | TiO2-mp,Spiro-MeOTAD,Au,Chlorobenzene,DMF; DMSO,False,100.0,Spin-coating,Unknown,0.16,False,1.04,19.9,0.526,10.8,jHiTQDZwp2eE6B6PJ-qQXVSsQzlp
Cs0.1FA0.77MA0.13PbBr0.39I2.48,Cs; FA; MA,Pb,Br; I,,TiO2-c | TiO2-mp,Spiro-MeOTAD,Au,Trifluorotoluene,DMF; DMSO,False,100.0,Spin-coating,Unknown,0.1,False,1.115,21.7,0.748,18.1,jHjtucfOoAPJcW_hlVMz7rH5gwuN
MAPbI3,MA,Pb,I,1.6,TiO2-c,Spiro-MeOTAD,Au,Unknown,DMF,False,Unknown,Spin-coating,N2,0.013,False,0.9,14.1,0.62,8.1,jHn2J25b3rDi655uvYnHbIRhcauS
MAPbI3,MA,Pb,I,1.6,PCBM-60 | TIPD,PEDOT:PSS | NiO-c,Al,Unknown,DMF,False,100.0,Spin-coating,Unknown,0.04,False,0.915,21.9,0.562,11.4,jHsWbOjd0-EHokJUGFdQsZHvlAXP
MAPbI3,MA,Pb,I,1.6,TiO2-np | PCBM-60,PDCBT | MoO3,Ag,N2,DMF; DMSO,False,110,Spin-coating,N2,0.1,False,1.0,21.5,0.7,14.9,jI4SGpT2VFsEowafwGENFpnTkSm1
MAPbI3,MA,Pb,I,1.6,TiO2-c,PEDOT:PSS,Au,Ethyl acetate,DMF,False,100.0,Spin-coating,Unknown,0.16,False,,,,7.18,jI5HIZMciZcn3YcwXk3AB7TZS2gi
MAPbI3,MA,Pb,I,1.6,TiO2-c | TiO2-mp,Spiro-MeOTAD,Au,Ethyl acetate,DMF; DMSO,False,100.0,Spin-coating,N2,0.1,False,1.033,19.807,0.7,14.28,jIAxJ9OrIDLtlu07o3srkftO3P5R
MAPbI3,MA,Pb,I,1.6,TiO2-c,Spiro-MeOTAD,Au,Unknown,DMF,False,Unknown,Spin-coating,N2,0.09,False,0.88,17.28,0.49,10.47,jIE0ezpCDv0Jnlbu-lNtHcytF8PR
MAPbI3,MA,Pb,I,1.56,C60 | BCP,PEDOT:PSS,Au,Toluene,DMSO; GBL,False,100.0,Spin-coating,N2,0.09,False,1.02,18.23,0.58,10.73,jIGavvbkSWE6OI5MDqU85Q7tck-9
Cs0.05FA0.85MA0.15PbBr0.45I2.55,Cs; FA; MA,Pb,Br; I,,PCBM-60 | Zr(acac)4,NiO,Ag,Ethyl acetate,DMF; DMSO,False,100,Spin-coating,N2,0.16,False,1.02,20.41,0.7859999999999999,16.49,jIOZ8_SGd9Xqw-b6nLlVjbCkcqWI
MAPbI3,MA,Pb,I,1.6,PCBM-60 | BCP,NiO-c | SY2,Ag,Toluene,DMF; DMSO,False,100.0,Spin-coating,Ar,0.1,False,1.102,21.76,0.7909999999999999,18.96,jIXMBfwYgo6azibpwHNefvx3dagE
FA0.85MA0.15PbBr0.45I2.55,FA; MA,Pb,Br; I,1.6,SnO2-np | C60,BTF2,Au,Chlorobenzene,Unknown,False,100.0,Spin-coating,Unknown,0.059,False,0.85,19.5,0.631,10.45,jIpxgD_9tHKgCLQZgLBZXveh-oJr
FA0.9MA0.1PbBr0.03I2.91,FA; MA,Pb,Br; I,,TiO2-c | SnO2-np,Spiro-MeOTAD,Carbon | FTO,Unknown,DMF; DMSO >> IPA,False,Unknown >> 150,Spin-coating >> Spin-coating,Air,0.1,False,0.87,15.56,0.522,7.1,jIzYP_JTFBdq28QqT1KdVdznvPS5
MAPbI3,MA,Pb,I,1.6,TiO2-c,Spiro-MeOTAD | PEDOT:PSS,Graphene | PMMA | PDMS,Unknown,DMF,False,100.0,Spin-coating,N2,0.01,False,0.94,17.93,0.657,11.07,jJ17Qn3PvxqNQaTfDUeOgseSc05c
MAPbI3,MA,Pb,I,1.6,TiO2-c | TiO2-mp,Spiro-MeOTAD,Au,Unknown,DMF >> IPA,False,Unknown >> 95.0,Spin-coating >> Spin-coating,Unknown >> Air,0.08,False,0.957,16.99,0.7,11.4,jJ3ofouvjyR1LUAjAcJVITJ6y7WS
FA0.3MA0.7PbI3,FA; MA,Pb,I,,TiO2-c | TiO2-mp,Spiro-MeOTAD,Au,Chlorobenzene,DMF,False,100.0,Spin-coating,Unknown,0.12,False,1.04,22.1,0.758,17.42,jJASmQssC75S9wisyHwf4FAd142X
Cs0.05FA0.79MA0.16PbBr0.48I2.52,Cs; FA; MA,Pb,Br; I,1.58,TiO2-c | TiO2-mp,SM,Au,Chlorobenzene,DMF; DMSO,False,100.0,Spin-coating,N2,0.1,False,1.04,21.05,0.718,15.66,jJA_gtslVWtXTikJd_Hhbcl3QpyY
MAPbI3,MA,Pb,I,1.6,TiO2-c | TiO2-nanofibers,Spiro-MeOTAD,Au,Chlorobenzene,DMSO,False,95.0,Spin-coating,Unknown,0.081,False,0.87,15.38,0.61,8.16,jJDDIV-L-pbfPeogReEJ1Sr-Z03c
MAPbBrI2,MA,Pb,Br; I,,C60,Spiro-MeOTAD,Ag,Diethyl ether,DMF; DMSO,False,100,Spin-coating,N2,0.0757,False,1.12,16.7,0.735,13.72,jJRsa2jlJ9z71WemJaMCh7KkfUKz
MAPbI3,MA,Pb,I,1.59,PCBM-60,PEDOT:PSS,Ca | Al,Unknown,DMF,False,120,Spin-coating,N2,0.038,False,0.86,16.34,0.644,9.05,jJS7pdLm9RjlKDfXGp0rcKNhPo2K
FAPbI3,FA,Pb,I,1.887,C60 | BCP,2PACz,Cu,N2,2-methoxyethanol; acetonitrile; NMP; DMF,False,Unknown,Slot-die coating,Unknown,0.16,False,1.229,13.809,0.647,,jJVbgmW_ZC_TQcsZg468SXbcP51L
MAPbI3,MA,Pb,I,1.5,PCBM-70,NiO-c | FDA,AgAl,Chlorobenzene,DMSO,False,100.0,Spin-coating,Unknown,0.1,False,1.04,22.56,0.774,18.2,jJWU8IVHDeABgdesYeXtar04fOMy
MAPbI3,MA,Pb,I,1.6,SnO2-c,Spiro-MeOTAD,Ag,Chlorobenzene,DMF; DMSO,False,100.0,Spin-coating,N2,0.1,False,1.04,21.16,0.626,13.9,jJdNQorvMfwJlr7nEZeiuAXKZYHv
MAPbI3,MA,Pb,I,1.6,TiO2-c | TiO2-mp,Spiro-MeOTAD,Ag,Chlorobenzene,DMF; DMSO,False,100.0,Spin-coating,Unknown,0.1,False,1.04,21.08,0.76,16.6,jJdvK5E2PkdphklmnHkFFvWySfiQ
MAPbI3,MA,Pb,I,1.6,TiO2-c | TiO2-mp,Spiro-MeOTAD,Au,Unknown,DMF; DMSO >> IPA,False,70.0 >> 90.0,Spin-coating >> Spin-coating,Air >> Air,0.09,False,0.91,16.5,0.47,7.23,jJgnilg1O6fRifctPkQ2VULD4_NH
MAPbI3,MA,Pb,I,1.6,TiO2-c | TiO2-mp,Spiro-MeOTAD,Au,Unknown,DMF,False,100.0,Spin-coating,Unknown,0.1057,False,1.06,22.18,0.78,18.34,jJr0-X9dqAfHLzuMSkHWWptAwf_V
(AVA)0.05MA0.95PbI3,(AVA); MA,Pb,I,,TiO2-mp | ZrO2-mp,none,Carbon,Unknown,GBL,False,50.0,Drop-infiltration,Unknown,0.1,False,0.85,19.5,0.6509999999999999,10.69,jK8Xrqjs-bVrKBoVhCoAp7HBvo9t
MAPbI3,MA,Pb,I,1.6,TiO2-c | TiO2-mp,Spiro-MeOTAD,Ag,Unknown,DMF; DMSO >> IPA,False,Unknown >> 150.0,Spin-coating >> Spin-coating,Unknown,0.1,False,1.03,19.04,0.72,14.1,jKEafKbEwKcGLmP_31lVyRjpYWHO
MAPbI3,MA,Pb,I,1.58,TiO2-c | PS:TiO2-mp,Spiro-MeOTAD,Au,Unknown,DMF >> IPA,False,Unknown >> 100.0,Spin-coating >> Spin-coating,Air >> Air,0.09,False,0.667,20.5,0.5660000000000001,7.74,jKHPK-QoGw383-P8Ux__PKOfpFdm
FAPbI3,FA,Pb,I,1.48,PCBM-60 | C60 | BCP,PTAA,Au,Chlorobenzene,DMF; DMSO,False,100.0,Spin-coating,Unknown,0.1,False,0.87,23.0,0.7,14.01,jKIC7lkPLDKJ6Y-IJ0nMOjMspuWs
FA0.67MA0.33PbBr0.33I2.67,FA; MA,Pb,Br; I,,PCBM-60 | BCP,PEDOT:PSS,Ag,Unknown,none >> IPA,False,Unknown >> 90.0; 120.0; 150.0,Evaporation >> Spin-coating,Vacuum >> N2,0.09,False,0.94,13.44,0.649,8.19,jKRDv8FMUcZDJvi6vabHRCJm1rC3
MAPbI3,MA,Pb,I,1.6,TiO2-c | TiO2-mp,PTAA,Au,Unknown,GBL,False,Unknown,Spin-coating,Air,0.09,False,1.046,19.16,0.7,14.03,jLD1F3QgioFxHdFz27nv7rYf0XX-
Cs0.05FA0.80MA0.15PbBr0.45I2.55,Cs; FA; MA,Pb,Br; I,,TiO2-c | TiO2-mp,Spiro-MeOTAD,Au,Chlorobenzene; Acetic acid,DMF; DMSO,False,100,Spin-coating,N2,0.16,False,1.162,23.34,0.784,21.3,jLGhhRcROksj6Zy1cNKcLrVOkomh
Cs0.17FA0.83PbBr0.51I2.49,Cs; FA,Pb,Br; I,,TiO2-c,Spiro-MeOTAD,Ag,Diethyl ether,DMF; DMSO,False,70; 130,Spin-coating,Unknown,0.09,False,1.13,21.4,0.72,17.5,jLRr2TwT37K9P917Z4roOYnWfZ8g
FA0.85MA0.15PbBr0.45I2.55,FA; MA,Pb,Br; I,,TiO2-c | TiO2-mp,PTAA,Au,Ethyl ether,DMF; DMSO,False,50.0,Spin-coating,Air,0.096,False,1.05,22.53,0.762,17.98,jLZ4xzoHm-ECjIcd7aGqwXD8MZhH
MAPbI3,MA,Pb,I,1.59,TiO2-c,Spiro-MeOTAD,Ag,Unknown,DMF >> IPA,True,Unknown >> 100,Spin-coating >> Spin-coating,Ar >> Ar,0.15,False,0.908,21.4,0.519,10.1,jLlqNmhV2rPflN3UaKyd8KCdU4fa
Cs0.05FA0.79MA0.16PbBr0.51I2.49,Cs; FA; MA,Pb,Br; I,,TiO2-c,Spiro-MeOTAD,Au,Unknown,DMF; DMSO,False,100.0,Spin-coating,N2,0.0831,False,1.14,20.46,0.73,17.16,jLnZlgx2A2n_4NBgwDhxZ7WuVkZB
MAPbI3,MA,Pb,I,1.59,CdS,Spiro-MeOTAD,Au,Chlorobenzene,DMSO; GBL,False,80.0,Spin-coating,Unknown,0.1,False,1.033,15.511,0.474,7.6,jLwNAV9xrpAk36IgE-J0bGg8nVSf
MAPbI3,MA,Pb,I,1.6,PCBM-60 | PEIE,PEDOT:PSS,Ag,Unknown,DMF,False,100.0,Spin-coating,N2,0.09,False,0.82,16.88,0.71,10.52,jM0m5IcMPmIcGk3EyDDp5nK_-JNq
MAPbI3,MA,Pb,I,1.6,PCBM-60 | BCP,PEDOT:PSS,Ag,Unknown,DMF >> IPA,False,Unknown >> 100.0,Spin-coating >> Spin-coating,Unknown,1.0,False,0.97,20.547,0.675,13.46,jM5q1jMZsC2Ci-ekd1mOjhR4cAa9
MAPbI3,MA,Pb,I,,TiO2-np,Spiro-MeOTAD,Au,Unknown,Unknown >> Unknown,False,70 >> 125,Spin-coating >> Spin-coating,Dry air >> Dry air,0.108,False,1.03,21.4,0.67,14.7,jM8YnGaGVUZWn5tz-sYr3v7sqklG
MAPbI3,MA,Pb,I,1.6,TiO2-c,Spiro-MeOTAD,Au,Unknown,DMF,False,100.0,Spin-coating,Dry air,0.114,False,0.978,19.35,0.6890000000000001,13.04,jMFF1lxSCJBeojTNUunqNL3B_eNq
MAPbI3,MA,Pb,I,1.6,PCBM-60 | LiF,PEDOT:PSS; Graphene oxide,Al,Dichloromethane,DMSO; GBL,False,100.0,Spin-coating,Unknown,0.04,False,0.72,15.28,0.67,7.39,jMY--K5Ne_-dsWMs1Vtlv82hbt7Q
MAPbI3,MA,Pb,I,1.6,none,Spiro-MeOTAD,Au,Chlorobenzene,DMSO; GBL,False,100.0,Spin-coating,N2,0.09,False,0.88,16.68,0.7,10.21,jMhR7qt8uSJZ1etdgoh73v38kSfk
FA0.2MA0.8PbBr0.45I2.55,FA; MA,Pb,Br; I,,C60 | BCP,PEDOT:PSS,Ag,Toluene,DMSO; GBL,False,60; 100,Spin-coating,N2,0.1,False,0.93,18.26,0.696,11.82,jMipIKun6OXrSG3CDbCtcnEwcsAN
MAPb0.5Sn0.5I3,MA,Pb; Sn,I,,PCBM-60 | Phen-NaDPO,PEDOT:PSS,Ag,Unknown,DMF,False,Unknown,Spin-coating,Unknown,0.04,False,0.68,26.3,0.685,12.3,jMmFfnMy_yhdE-Q6RrvA5SIBYXWX
MAPbI3,MA,Pb,I,1.6,TiO2-c | TiO2-mp | ZrO2-mp,none,Carbon,Toluene,DMF; DMSO,False,100.0,Spin-coating,N2,0.1,False,0.99,22.36,0.616,13.34,jMpOGIADYFkGpJ36eQwz2VxVXmgN
MAPbI3,MA,Pb,I,1.6,TiO2-c | PCBA,Spiro-MeOTAD,Ag,Unknown,DMF,False,55.0,Spin-coating,N2,0.036,False,1.09,16.97,0.71,13.15,jMuF9KD85LCW8_qmx51s3jnUPq06
FAPbI3,FA,Pb,I,1.48,ZnO-np,Spiro-MeOTAD,Ag,Unknown,DMF >> IPA,False,70; 70 >> 145,Spin-coating >> Spin-coating,N2 >> N2,0.04,False,1.06,20.3,0.66,14.2,jMuIwbnsA5GP6CuUkR9_xDpTspdR
Cs0.05FA0.7885MA0.1615PbBr0.4845I2.51555,Cs; FA; MA,Pb,Br; I,1.6,PEIE | C60,P3HT,MoOx | Cu,Ethyl acetate,DMF; DMSO,False,100.0,Spin-coating,N2,0.1,False,0.88,19.28,0.65,11.03,jN3otCLlaCW1gRVnHWIuZfRvLCs1
MAPbI3,MA,Pb,I,1.6,TiO2-c | TiO2-mp,Spiro-MeOTAD,Au,Chlorobenzene,DMF; DMSO,False,100.0,Spin-coating,Air,0.1,False,1.06,22.83,0.78,18.88,jN48CXLahsYxoONvZOagw05-S-gu
MAPbI3,MA,Pb,I,1.6,PCBM-60 | C60 | BCP,PTAA,Au,Chlorobenzene,DMF; DMSO,False,100.0,Spin-coating,Unknown,0.1,False,0.98,20.5,0.8,16.07,jNEGGCTIPf4ecHyHxzpvbcHFLpte
MAPbI3,MA,Pb,I,,PCBM-60,CuOx,Ag,Unknown,DMF; DMSO,False,100,Spin-coating,N2,0.1,False,0.9,17.56,0.7,11.08,jNQnzcaUlDAeHRmO3pzs2BS86I4F
Cs0.08FA0.77MA0.15PbBr0.51I2.49,Cs; FA; MA,Pb,Br; I,1.6,C60 | BCP,PTAA,Cu,Ethyl acetate,DMF; DMSO,False,100,Spin-coating,N2,0.16,False,1.068,19.417,0.711,14.74,jNSaUUAIturRGuuSv5qdc8BA4jrm
Cs0.75FA0.25PbI3,Cs; FA,Pb,I,1.66,TiO2-c,Spiro-MeOTAD,MoOx | Al,Unknown,Octane >> Methyl acetate >> Ethyl acetate,False,Unknown,Spin-coating >> Ligand exchange >> Dipp-coating,Air >> Air >> Air,0.0579999999999999,False,1.15,14.36,0.68,10.93,jNTUG-0EGTW-t51QzfMVrkBtrg6z
Cs0.05FA0.7885MA0.1615PbBr0.51I2.49,Cs; FA; MA,Pb,Br; I,1.57,none,Spiro-MeOTAD,Au,Chlorobenzene,DMF; DMSO,False,100.0,Spin-coating,Ar,0.13,False,1.048,20.35,0.617,13.16,jNXxvGo8vLwly5d9HDDAm2v4TWMp
MAPbI3,MA,Pb,I,1.6,PCBM-60,PEDOT:PSS,Al,Unknown,DMF,False,0.0; 60.0; 70.0; 80.0; 90.0,Spin-coating,N2,0.1,False,0.89,16.6,0.74,11.01,jNYJj3cktbyXTzbfTY2M_p2vA17x
MAPbI3,MA,Pb,I,1.6,TiO2-c | SnO2-np,Spiro-MeOTAD,Au,Diethyl ether,DMF; NMP,False,150.0,Spin-coating,Air,3.2,True,1.05,20.1,0.55,11.5,jNtfXgyo7lcb8ESMW5WhMePlLdgs
FAPbI3,FA,Pb,I,1.48,TiO2-c | TiO2-mp,Spiro-MeOTAD,Au,Unknown,none >> none,False,Unknown,Evaporation >> Gas reaction,Vacuum >> FAI; N2,2.0,False,1.02,19.5,0.53,10.4,jO9yVdw2gTHDfFAJ9N1oDu1C5YMa
Cs0.05FA0.79MA0.16PbBr0.51I2.49,Cs; FA; MA,Pb,Br; I,1.58,TiO2-c | TiO2-mp,Spiro-MeOTAD,Au,Chlorobenzene,DMF; DMSO,False,100.0,Spin-coating,Air,1.0,False,1.16,22.5,0.69,18.0,jOCJ9faFHdQYWA7SIxWch8-tgzv_
MAPbI3,MA,Pb,I,1.6,TiO2-c,Spiro-MeOTAD,Au,Chlorobenzene,DMSO; GBL,False,100.0,Spin-coating,Unknown,0.09,False,1.07,20.72,0.7290000000000001,16.0,jOFpdyYkfaxKmCNq-1L-blRmlKVy
MAPbI3,MA,Pb,I,1.6,PCBM-60,none,Ag,Unknown,DMF,False,125.0,Spin-coating,Unknown,0.11,False,1.034,22.67,0.62,14.54,jOKW2GkjnO9f73l_wqihnuLn_VgN
MAPbI3,MA,Pb,I,1.6,TiO2-c | TiO2-mp,Spiro-MeOTAD,AgAl,Unknown,DMF,False,100.0,Spin-coating,Unknown,0.1,False,0.86,17.67,0.69,10.48,jO_Lhh0IMCH-yO0w0rkm-TeBUvYk
MAPbI3,MA,Pb,I,1.6,TiO2-c | TiO2-mp,Spiro-MeOTAD,Ag,Unknown,DMF >> IPA,False,70.0 >> 100.0,Spin-coating >> Spin-coating,Ar >> Ar,0.09,False,0.93,16.99,0.557,8.77,jOk-aGZhVIdBB0_bRkrR-JggJU52
Cs0.05FA0.8075MA0.1425PbBr0.3I2.7,Cs; FA; MA,Pb,Br; I,,PCBM-60 | BCP,PolyTPD,Ag,Toluene,DMF; DMSO,False,100.0,Spin-coating,N2,0.1,False,0.96,18.0,0.72,13.0,jOnuh__fISksBafhCSxzVP4CpWDA
MAPb1.0I3,MA,Pb,I,1.5,C60,IDF-SFXPh | MoO3,Ag,Chlorobenzene,DMF; DMSO,False,60; 85,Spin-coating,N2,0.04,False,1.05,21.5,0.773,17.6,jOqyUNtguSAnbebji4wHgvBFz8km
FA0.9MA0.1PbBr0.03I2.97,FA; MA,Pb,Br; I,,SnO2-np,Spiro-MeOTAD,Au,Unknown,DMF; DMSO >> IPA,False,70.0 | 150.0,Spin-coating >> Spin-coating,Air >> Air,0.0896,False,1.07,22.8,0.758,19.21,jOsWJnmtn4QIfLPlMIvNVM7Q8XQq
CsPbBr3,Cs,Pb,Br,2.32,TiO2-c | SnO2-c,CuPc,Carbon,Unknown,DMF >> Methanol,False,90.0 >> 250.0,Spin-coating >> CBD,Air >> Air,0.071,False,,,,,jOvApSumVc-ogvO69yKJBb77j6b0
MAPbI3,MA,Pb,I,1.6,PCBM-60 | BCP,NiO-c,Ag,Ethyl acetate,DMF; DMSO,False,100.0,Spin-coating,N2,0.1,False,1.0,18.0,0.76,12.0,jOzOs9s432ijE26fdfQAoEoVSxia
MAPbI3,MA,Pb,I,1.56,PCBM-60 | C60 | BCP,PEDOT:PSS,Al,Unknown,DMF >> IPA,False,70.0 >> 100.0,Spin-coating >> Spin-coating,N2 >> N2,0.01,False,0.91,,,9.2,jP5RGab8soPkMrQr8Uwr6nIMikIi
MAPbI3,MA,Pb,I,1.6,PCBM-60 | bis-C60,NiCo2O4,Ag,Chlorobenzene,DMSO,False,100.0,Spin-coating,Air,0.1,False,1.04,19.78,0.63,12.96,jPB4bIEi4ZO7PowRdhg1qCYFAmam
MAPbI3,MA,Pb,I,1.6,PCBM-70,PEDOT:PSS,Ca | Al,Unknown,DMF >> IPA,False,Unknown,Spin-coating >> Spin-coating,Air >> Air,0.1,False,0.94,19.1,0.74,13.29,jPE1Vexz3Y-qlr_4hfkBMFl3AHZ7
(PEA)0.2BA1.8MA3Pb4I13,(PEA); BA; MA,Pb,I,,PCBM-60 | BCP,PEDOT:PSS,Ag,Unknown,DMF,False,70.0,Spin-coating,Unknown,0.09408,False,1.12,16.6,0.742,14.1,jPJAS6OQye2ODoKptkt78_BCTEeR
MAPbI3,MA,Pb,I,1.6,TiO2-c,Spiro-MeOTAD,Ag,Chlorobenzene,DMF,False,100.0,Spin-coating,N2,0.1,False,1.018,20.1,0.64,13.18,jPjFNZrfYUyMdCxwHpizjhfXYWwU
MAPbI3,MA,Pb,I,1.6,PCBM-60 | BCP,NiO-c | CuI,Ag,Chlorobenzene,DMF; DMSO,False,100.0,Spin-coating,Unknown,0.15,False,1.06,17.4,0.64,11.78,jPjgxDNumRdBoCXpKIXL9NcMCbss
MAPbI3,MA,Pb,I,1.6,TiO2-c | TiO2-mp,Azomethine,Au,Unknown,DMF >> IPA,False,Unknown >> 70.0,Spin-coating >> CBD,N2 >> N2,0.1,False,0.78,13.46,0.56,16.68,jPn0Vja_8m1piaHDbhbbTmSAWOI5
MAPbI3,MA,Pb,I,1.6,Nb2O5,Spiro-MeOTAD,Au,Unknown,DMF,False,100.0,Spin-coating,N2,0.09,False,1.03,21.7,0.73,16.67,jQ2walD1mwBwGxwwsvaORK5dqeQ_
MAPbI3,MA,Pb,I,1.6,TiO2-c | TiO2-mp,Spiro-MeOTAD,Au,Unknown,DMF >> none,False,110.0 >> 150.0,Spin-coating >> Gas reaction,Air >> MAI,0.1,False,0.91,19.9,0.72,13.04,jQFz9aJHNzhb9g6a8FU--BUhbDyd
MAPbI3,MA,Pb,I,1.6,TiO2-c | TiO2-mp,Spiro-MeOTAD,Au,Diethyl ether,DMF; DMSO,False,70; 100,Spin-coating,Unknown,0.1,False,1.06,20.2,0.69,14.81,jQJMNdrxHMkYrlZ0n7aRv0WKpnNI
Cs0.17FA0.83Pb0.9Sn0.1I3,Cs; FA,Pb; Sn,I,1.41,PCBM-60 | BCP,PTAA | PFN,Ag,Anisole >> N2,DMF; DMSO,False,120,Spin-coating,N2,0.0919,False,0.77,20.3,0.622,10.2,jQLmpzsUEl2qKGKgYrqBrhsP6O-C
MAPbI3,MA,Pb,I,1.61,SnO2-np,Spiro-MeOTAD,Au,Diethyl ether,DMF; DMSO,False,60; 110,Spin-coating,N2,0.1,False,1.051,19.91,0.642,13.42,jQPhIa5xt6CAPcvXZpT4z8Nw8VrO
