Repository: GouravSidana/firstML

# firstML
My first Machine Learning Project

File: filtered_perovskite.csv (part 116 of 155)
Formula,A_ion,B_ion,X_ion,Bandgap,ETL,HTL,Backcontact,Antisolvent,Solvent,Solv_annel,Anneal_temp,Dep_procedure,Synth_atm,Cell_area,Is_module,Voc,Jsc,FF,PCE,entry_id
FA0.85MA0.15PbBr0.45I2.55,FA; MA,Pb,Br; I,,TiO2-c,Spiro-MeOTAD,Au,Unknown,DMF >> IPA,False,Unknown >> 160.0,Spin-coating >> CBD,Unknown,0.09,False,1.03,22.7,0.579,13.6,jQQFq1-ZGEsbPPyVTydljX9Kcpo_
MAPbI3,MA,Pb,I,1.5,SnO2-c,Spiro-MeOTAD,Au,Chlorobenzene,DMF; DMSO,False,50; 100,Spin-coating,N2,0.09,False,,,,15.3,jQX_GJeOClBGXF8mLg29BToWzV1I
MAPbI3,MA,Pb,I,1.6,TiO2-c | TiO2-mp,Spiro-MeOTAD,Au,Unknown,DMF; DMSO >> IPA >> IPA,False,Unknown >> Unknown >> 70.0,Spin-coating >> Dropcasting >> Spin-coating,Air >> Air >> Air,0.125,False,1.073,22.04,0.73,17.26,jQafBFT-0mOV9XGu-U4MDwbr7_Qn
MAPbI3,MA,Pb,I,1.6,PCBM-60,PhNa-1T,Ag,Diethyl ether,DMF; DMSO,False,65; 100,Spin-coating,N2,0.12,False,1.03,18.4,0.774,14.7,jQk3u2_mLRCR-W_aNnuKj4Mw8KE1
MAPbBr3,MA,Pb,Br,,TiO2-c,P3HT,Au,Unknown,DMF,False,100.0,Spin-coating,Air,0.16,False,1.09,8.5,0.79,7.3,jQvvJYyKxYLRlLvD0vWj4JexLMg3
MAPbI3,MA,Pb,I,1.6,PCBM-60,P3CT-Na,Ag,Chlorobenzene,DMF; DMSO,False,60.0; 80.0,Spin-coating,Unknown,0.1,False,1.085,18.24,0.69,13.67,jR-atAY1m8t-Ex4u4-ekCwhH5X5t
MAPbI3,MA,Pb,I,1.6,PCBM-60 | LiF,PEDOT:PSS,Al,Toluene,DMSO; GBL,False,100.0,Spin-coating,N2,0.11,False,1.03,17.9,0.55,10.2,jRLcNVsHnhrM_Cw4uOlaBnyWtRTb
Cs0.10MA0.90Pb(SCN)0.15I2.85,Cs; MA,Pb,(SCN); I,,TiO2-c,Spiro-MeOTAD,Ag,Chlorobenzene,DMSO; GBL,False,100.0,Spin-coating,N2,0.045,False,1.052,22.26,0.802,17.4,jROEhLD57UwesCJ7LRCQDhIeW_sr
MAPbI3,MA,Pb,I,1.6,TiO2-c | TiO2-mp,Spiro-MeOTAD,Au,Chlorobenzene,DMF; DMSO,False,100.0,Spin-coating,Unknown,0.06,False,,,,,jRQ4rggEP_8M-dJxsXMs5ESk1mNy
MAPbI3,MA,Pb,I,1.6,PCBM-60 | BCP,PEDOT:PSS | Au-np; VOx,Ag,Toluene,DMF; DMSO,False,60; 100,Spin-coating,Unknown,0.09,False,1.041,21.88,0.743,16.92,jRRJ_YmcEJlL74X8ySkoMPyoBiQL
MAPbI3,MA,Pb,I,1.6,PCBM-60,CF-Sp-BTh,Au,Unknown,DMF; DMSO,False,100.0,Spin-coating,N2,0.1,False,1.06,17.72,0.67,12.54,jRzQdJVNre3UD-VYWtRaOk8QxIBD
MAPbI3,MA,Pb,I,1.6,PCBM-60,NiO-c | NiO-mp,Ag,Chlorobenzene,DMF; DMSO,False,100.0,Spin-coating,Unknown,0.0625,False,1.11,21.66,0.823,19.8,jS-WOpp8XG9EETeeC4TXyS3DkUyF
Cs0.05FA0.78MA0.16PbBr0.5I2.5,Cs; FA; MA,Pb,Br; I,,HfO2 | SnO2-np,Spiro-MeOTAD,Au,Chlorobenzene,DMF; DMSO,False,100,Spin-coating,N2,0.09,False,1.07,19.93,0.7879999999999999,16.89,jSMxheI-R8q2qx6mutZ7YEn-mlYL
MAPbI3,MA,Pb,I,1.6,TiO2-c,Spiro-MeOTAD,Au,Toluene,DMF; DMSO,False,95.0,Spin-coating,Unknown,0.4,False,1.1,22.72,0.75,18.28,jSSh2a6SzUQhWG4GZwa-3QS1b7wx
MAPbI3,MA,Pb,I,1.6,ZnO-np,Spiro-MeOTAD,Ag,Unknown,DMF >> IPA,False,70.0; Unknown,Spin-coating >> CBD,Unknown,0.1,False,1.06,16.4,0.628,11.0,jT1WjDbKSAdrL-JlusDHZ6lsuK5F
MAPbI3,MA,Pb,I,1.6,TiO2-c,Spiro-MeOTAD,Au,Unknown,DMF >> none,False,Unknown,Spin-coating >> Gas reaction,Air >> Air; MAI,0.09,False,0.93,17.31,0.69,11.11,jT4EYUOCD_VQHRvur17pEfiNyydi
MAPbI3,MA,Pb,I,1.6,TiO2-c | TiO2-mp,Spiro-MeOTAD,Ag,Unknown,DMF >> IPA,False,Unknown >> 105.0,Spin-coating >> CBD,N2 >> N2,0.06,False,1.02,21.04,0.66,14.1,jTD4q2SnZtmGcBOQMp5qRqNKN7qa
MAPbI3,MA,Pb,I,1.6,PCBM-60,PEDOT:PSS,Ag,Unknown,DMF,False,90.0,Spin-coating,Unknown,0.1,False,0.97,17.04,0.53,8.76,jTHo9hN_87lecQEazWPt4fSx_j2O
MAPbI3,MA,Pb,I,1.6,PCBM-60,Lignosulfonate; PEDOT:PSS; PDA,Al,Chlorobenzene,Unknown,False,Unknown,Spin-coating,N2,0.09,False,1.01,18.13,0.653,11.95,jTOHva6xCcfGKSvGXI5R4AF-RCAy
HA0.1MA0.9PbI3,HA; MA,Pb,I,,PCBM-60,PEDOT:PSS,Ag,Toluene,DMF,False,100.0,Spin-coating,Unknown,0.5,False,0.914,16.2,0.7,10.7,jThuJWdkKFrQRICgj4hSXRJfEo_2
MAPbI3,MA,Pb,I,1.6,C60 | BCP,P3CT-Na,Ag,Chlorobenzene,DMF; DMSO,False,60; 80,Spin-coating,N2,0.09,False,1.038,21.41,0.76,16.93,jTlYu-yZ-0KtIpnkppgffdh53rjH
BA2MA6Pb7I22,BA; MA,Pb,I,,TiO2-c | TiO2-mp,Spiro-MeOTAD,Au,Chlorobenzene,DMF; DMSO,False,105.0,Spin-coating,Ambient,0.09,False,1.04,18.82,0.67,13.17,jTleKrk3u0eneZqE2bymftyaP535
MAPbI3,MA,Pb,I,1.6,TiO2-c,Spiro-MeOTAD,Au,Chlorobenzene,DMSO; GBL,False,100.0,Spin-coating,Unknown,0.1,False,1.1,23.45,0.753,19.4,jUKvUOY76t6tLYjGUhUqLcmRtnxj
MAPbI3,MA,Pb,I,1.6,TiO2-c | TiO2-mp,Spiro-MeOTAD,Ag,Unknown,DMF; DMSO >> IPA,False,Unknown >> 150.0,Spin-coating >> Spin-coating,Unknown,0.1,False,1.01,19.4,0.73,14.31,jURWy5fwWcJPpS9qRUcdHwzyZEGf
FA0.83MA0.17PbBr0.51I2.49,FA; MA,Pb,Br; I,,TiO2-c | TiO2-mp,Spiro-MeOTAD,Au,Chlorobenzene,DMF; DMSO,False,100.0,Spin-coating,Unknown,0.16,False,1.09,22.8,0.51,12.6,jUVwDl9tTOZNUm8JtrqzWfqmfFg2
MAPbI3,MA,Pb,I,1.6,Nb2O5,Spiro-MeOTAD,Au,Unknown,DMF >> Ethanol,False,100.0 >> 100.0,Spin-coating >> CBD,N2 >> N2,0.13,False,0.83,17.7,0.68,9.8,jU_E0OBDY48ugc0avuZfUrXxru-u
FA0.85MA0.15PbBr0.45I2.55,FA; MA,Pb,Br; I,,SnO2-c,Mo(tfd-COCF3)3 | SWCNTs | Spiro-MeOTAD,Au,Anisole,DMF; DMSO,False,100.0,Spin-coating,N2,0.1,False,1.18,22.7,0.79,20.9,jUdoSoKcespwAgp3S2iswBmJ-Qau
FA0.85MA0.15PbBr0.45I2.55,FA; MA,Pb,Br; I,,TiO2-c | TiO2-nw,Spiro-MeOTAD,Au,Diethyl ether,DMF; DMSO,False,150.0,Spin-coating,Unknown,0.1,False,1.097,22.19,0.752,18.31,jUf2nov3Sh19W5AvZrkbAEIU5RjZ
MAPbI3,MA,Pb,I,1.6,PCBM-60,CuAlO2 | PEDOT:PSS,Ag,Unknown,DMF,False,60; 70; 80; 90; 100,Spin-coating,N2,0.0725,False,0.88,20.03,0.71,12.54,jUsr6Kgs96hZIwwBRl4qLh-8eC53
MAPbI3,MA,Pb,I,1.6,ZnO-c,Spiro-MeOTAD,Ag,Unknown,DMF >> IPA,False,70.0 >> 25.0,Spin-coating >> CBD,N2 >> N2,0.09,False,0.95,18.93,0.52,9.45,jUteMsViWSOJ-2ul-hjhqiL79D1_
MAPbI3,MA,Pb,I,1.62,TiO2-c | TiO2-mp,Spiro-MeOTAD,MoO3 | Ag,Chlorobenzene,DMF >> Methyl acetate,False,80.0,Spin-coating >> CBD,N2 >> N2,0.1,False,1.03,20.02,0.79,16.51,jV3MIHev3U7uBdlK5fxNXPar1SZN
FA0.5MA0.5PbI3,FA; MA,Pb,I,,TiO2-c,Spiro-MeOTAD,Au,Unknown,DMF; DMSO >> IPA,False,Unknown >> 120.0,Spin-coating >> Spin-coating,Unknown,0.15,False,0.98,20.58,0.772,15.49,jVDu3WliNrgPv5EUb-FHMJ5EE5Yl
MAPbI3,MA,Pb,I,1.6,TiO2-c | TiO2-mp,Spiro-MeOTAD,Au,Chlorobenzene,DMF; DMSO,False,100.0,Spin-coating,N2,0.16,False,1.04,21.8,0.68,15.9,jVIWg8Gl5BPbqC-N7G5NQqDP0WL6
MAPbI3,MA,Pb,I,1.6,PCBM-60 | LiF,"N1,N3,N5-tris(4-n-butylphenyl)-N1,N3,N5-triphenylbenzene-1,3,5-triamine",Ag,Toluene,DMSO; GBL,False,100.0,Spin-coating,Unknown,0.2,False,1.02,19.8,0.72,14.6,jVVdcly5b23TY53_VQTBu-M1IWPR
MAPbI3,MA,Pb,I,1.6,TiO2-c,PTAA,Au,Unknown,DMF; HI,False,100.0,Spin-coating,Unknown,0.096,False,1.09,21.25,0.7659999999999999,17.74,jVXX6er2W-FRHojNVB9wsLuMzY8g
MAPbI3,MA,Pb,I,1.6,SnO2-c | C60-SAM,Spiro-MeOTAD,Ag,Toluene,DMSO; GBL,False,100.0,Spin-coating,Unknown,0.0314,False,1.06,21.37,0.66,14.93,jVcxuGY8_gAD60Fi7b-bqe53LQIQ
MAPbI3,MA,Pb,I,1.6,TiO2-c | TiO2-mp,Spiro-MeOTAD,Au,Unknown,DMF >> IPA,False,Unknown >> 100.0,Spin-coating >> CBD,Unknown >> Unknown,0.07,False,1.01,16.62,0.698,11.71,jVpVAbxKxqASsHwNRZfl7wPSSKpo
MAPbI3,MA,Pb,I,1.6,PCBM-60,PEDOT:PSS,Al,Chlorobenzene,DMSO; GBL,False,85.0,Spin-coating,Unknown,0.1,False,0.777,17.61,0.542,7.41,jVyQ3GhSK9LN3-boXJvifZTVvqA_
MAPbI3,MA,Pb,I,1.6,TiO2-c | TiO2-mp,Spiro-MeOTAD,Au,Ethyl acetate,DMF; DMSO,False,100.0,Spin-coating,N2,0.1,False,1.006,20.99,0.66,13.93,jW5wx_ltAna6Ey-XhL21N1UfZ8i1
MAPbI3,MA,Pb,I,1.6,PCBM-60 | BCP,SY4,Ag,Toluene,DMF; DMSO,False,100.0,Spin-coating,Ar,0.1,False,0.966,18.14,0.639,11.19,jW7uVqTVANpLEW4qMknRibQVSh_s
Cs0.17FA0.83Pb0.3Sn0.7I3,Cs; FA,Pb; Sn,I,1.25,PCBM-60 | BCP,PTAA | PFN,Ag,Anisole >> N2,DMF; DMSO,False,120,Spin-coating,N2,0.0919,False,0.73,20.4,0.575,9.6,jWAhVESsfBo2V-JpjGWfEg4y5bNK
MAPbI3,MA,Pb,I,1.6,PCBM-60 | PEI,PEDOT:PSS,Ag,Unknown,DMF,False,Unknown >> 100.0,Spin-coating >> Spin-coating,N2 >> N2,0.3,False,0.95,18.96,0.715,12.9,jWHmbcaeAG13O8hVTbE7U6z8gjd2
MAPbI3,MA,Pb,I,1.6,SnO2-np,Spiro-MeOTAD,Ag,Vacuum,DMF; DMSO,False,100.0,Spin-coating,Unknown,0.1,False,1.08,19.37,0.62,12.8,jWKsZBmlYvj6RbZnI2tkMYFMTWjb
MAPbI3,MA,Pb,I,1.6,TiO2-c,PVK,Au,Unknown,DMF,False,120.0,Spin-coating,N2,0.1,False,1.02,22.29,0.73,16.71,jWOgwZuI9YQT97TKkiJhVywWHFnq
Cs0.125FA0.875PbBr0.375I2.625,Cs; FA,Pb,Br; I,,SnO2-c,Spiro-MeOTAD,Au,Diethyl ether,DMF; DMSO,False,145.0,Spin-coating,Unknown,0.125,False,1.07,21.11,0.74,16.66,jWatQ50-kDMKFmWYcm6PdXK01rOD
MAPbI3,MA,Pb,I,1.6,ZnO-c | ZnO-mp | PEI,Spiro-MeOTAD,Au,Unknown,DMF >> IPA,False,70.0 >> 70.0,Spin-coating >> CBD,N2 >> N2,0.25,False,0.979,19.8,0.66,12.79,jWqe4BLHkdNxcIi76NI--gaBmOES
MAPbI3,MA,Pb,I,1.6,TiO2-c | C60,Spiro-MeOTAD,Au,Unknown,DMF >> none,True,Unknown,Spin-coating >> Gas reaction,Dry air >> Air; MAI,0.09,False,1.05,19.12,0.75,14.37,jWwuwp2svGWUTGNT9k3eejYlFdik
MAPbI3,MA,Pb,I,1.6,Carbon | TiO2-mp,Spiro-MeOTAD,Au,Ethyl acetate,DMF; DMSO,False,100.0,Spin-coating,Air,0.2,False,1.01,20.41,0.64,14.83,jX56cncpAjYYZAgPGjWzMD8gTq95
MAPb1.0I3,MA,Pb,I,1.55,[EMIM]PF6-IL,Spiro-MeOTAD,Au,Unknown,DMF >> IPA,False,100,Spin-coating >> CBD,N2 >> N2,0.1,False,1.04,21.04,0.594,11.55,jXBL7nvVyT6NqUVIVtoyAtNX263S
MAPbI3,MA,Pb,I,1.6,PCBM-60,PEDOT:PSS,Ag,Diethyl ether,DMF; DMSO,False,Unknown,Spin-coating,Unknown,0.1,False,0.99,18.36,0.68,12.36,jXHUZ33TwjF1h1S8X7rNiULcbAMA
MAPbI3,MA,Pb,I,1.6,TiO2-c,Spiro-MeOTAD,Au,Unknown,DMF >> IPA,False,Unknown >> 90,Spin-coating >> Spin-coating,N2 >> N2,0.098,False,0.98,19.2,0.74,14.3,jXLlTiDhfmJ8hySwyg9mr_EFAKhl
MAPbI3,MA,Pb,I,1.6,TiO2-c,Spiro-MeOTAD,Ag,Unknown,DMF >> IPA,False,70.0 >> 100.0,Spin-coating >> Spin-coating,N2 >> N2,0.1,False,0.97,19.3,0.72,13.4,jXPo9McRm4HRLUVW09pKjVEK-caa
CsPbI3,Cs,Pb,I,,TiO2-c | TiO2-nw,none,Carbon,Unknown,DMF,False,200.0,Spin-coating,Air,0.1,False,0.83,16.9,0.6,8.4,jXQeWWmsPmxjG4V8eESiMjpi8vfD
FAPbI3,FA,Pb,I,1.48,TiO2-c,Spiro-MeOTAD,Au,Chlorobenzene,DMF; DMSO; GBL,False,150.0,Spin-coating,N2,0.09,False,1.06,24.09,0.748,19.15,jXgLnG0lFoXzF6ZRihxSuZUitzgO
FA0.5MA0.5PbSnI3,FA; MA,Pb; Sn,I,,C60 | BCP,PEDOT:PSS,Ag,Diethyl ether,DMF; DMSO,False,100.0,Spin-coating,N2,0.06,False,0.74,28.26,0.73,15.19,jXiyZWELZIAyhCRPJZ7hMUWcsAXG
FA0.84MA0.16PbBr0.48I2.52,FA; MA,Pb,Br; I,,TiO2-c,Spiro-MeOTAD,Au,Chlorobenzene,DMF; DMSO,False,150.0,Spin-coating,Unknown,1.2,False,0.98,23.2,0.67,15.2,jY2l90lCjAxBsA3H5hYFKm4SbbWR
MAPbI3,MA,Pb,I,1.6,TiO2-c | TiO2-mp,BDT:TT,Au,Diethyl ether,DMF; DMSO,False,65; 100,Spin-coating,Air,0.1,False,0.86,22.98,0.63,12.65,jY5DDO_MKL_tEdPVxksFTDLjPzb6
Cs0.05FA0.79MA0.16PbBr0.51I2.49,Cs; FA; MA,Pb,Br; I,,SnO2-c | SnO2-mp,Spiro-MeOTAD,Au,Chlorobenzene,DMF; DMSO,False,100.0,Spin-coating,N2,0.09,False,1.07,22.8,0.7,16.4,jY6SVSwGV7LcHP7fn1IwWL070QEt
MAPbI3,MA,Pb,I,1.6,ZnO-c,Spiro-MeOTAD,Ag,Chlorobenzene,DMF,False,70.0,Spin-coating,Unknown,0.1,False,1.11,18.41,0.662,13.52,jY71RzlAicJ-J_l2X_0ixjkbhpql
MAPbI3,MA,Pb,I,1.6,TiO2-c,Spiro-MeOTAD,Ag,Unknown,DMF,False,95.0,Spin-coating,N2,0.09,False,1.03,20.58,0.71,15.01,jY7slKYRAupRsGRsPvx0IOVEw1OM
CsPbI3,Cs,Pb,I,1.73,SnO2-np,Spiro-MeOTAD,Au,Unknown,DMF; DMSO,True,Unknown,Spin-coating,N2,0.0737,False,1.097,18.0,0.74,11.0,jYM4EDQ1TRGiVgTHIWLgDkLusiP9
MAPbI3,MA,Pb,I,1.6,TiO2-c | TiO2-mp,Spiro-MeOTAD,Au,Diethyl ether,DMF; DMSO,False,70; 100,Spin-coating,Unknown,0.1,False,1.09,22.99,0.7559999999999999,18.96,jYMCErNgt3ISQT_zWOhbMY6-ceBQ
MAPbI3,MA,Pb,I,1.6,C60 | BCP,PTAA,Cu,Toluene,DMF; DMSO,False,100.0,Spin-coating,N2,0.1,False,1.13,23.0,0.8,20.3,jYRBKG4Od-xdGOmcAQSHqpSuawpl
MAPbI3,MA,Pb,I,1.6,PCBM-60,PEDOT:PSS,Ag,Unknown,DMF | IPA,False,100,Spin-coating | Spin-coating,N2 | N2,0.1,False,0.88,16.6,0.764,11.16,jYSS91O3XurO6QqGJeHdUjwFPB6O
MAPbI3,MA,Pb,I,,PCBM-60 | BCP,PTAA,Ag,Chlorobenzene,DMF; DMSO,False,50; 85,Spin-coating,N2,0.06,False,1.15,20.7,0.816,18.3,jYciddKggypf524nHkkSC7_74RKR
Cs0.88FA0.12PbI3 | Cs0.88FA0.12PbIx(PF6)x,Cs; FA | Cs; FA,Pb | Pb,I | I; (PF6),1.5,TiO2-c | TiO2-mp,Spiro-MeOTAD,Au,Diethyl ether,DMF; DMSO >> IPA,False,150 >> 100,Spin-coating >> Spin-coating,N2,0.125,False,1.064,23.31,0.74,18.31,jYnHixFjpvHsQOZKMkXipHArDT-c
FA0.85MA0.15PbBr0.45I2.55,FA; MA,Pb,Br; I,,TiO2-c | TiO2-mp,Spiro-MeOTAD,Au,Toluene,DMF; DMSO,False,110,Spin-coating,Unknown,0.25,False,1.06,20.43,0.7,15.1,jYqDAbd8JnVMZTVuvK0k9XBu_7VL
MAPbI3,MA,Pb,I,1.6,TiO2-c | TiO2-mp,none,Au,Unknown,DMF,False,130; 140,Spin-coating,Air,0.16,False,0.79,22.76,0.544,9.78,jZCVc0sryuMDxkcVMubuZHeowiMg
MAPbI3,MA,Pb,I,1.6,PCBM-60 | ZnO-np,NiO-c,Ag,Chlorobenzene,DMF,False,100.0,Spin-coating,N2,0.0525,False,1.05,18.67,0.68,13.47,jZOzyMXSc2fOwBTwcc3i-9q4lqPL
MAPbI3,MA,Pb,I,1.62,PCBM-60,PEDOT:PSS,Ag,Chlorobenzene,DMF; DMSO,False,100.0,Spin-coating,N2,0.0004,False,0.99,17.05,0.715,12.0,jZZ7AJq340g6PlI1d3YahWFEKjHn
MAPbI3,MA,Pb,I,1.6,TiO2-c | TiO2-mp,PTB7,Au,Unknown,DMF,False,120.0,Spin-coating,N2,0.1,False,0.6990000000000001,18.0,0.598,7.5,jZhrVvQFqU1bwg7GYsJ1adXcqH8a
MAPbI3,MA,Pb,I,1.6,TiO2-c,Spiro-MeOTAD,Ag,Unknown,Dimethylacetamide,False,105,Spin-coating,Air,0.0405,False,1.06,18.6,0.684,13.5,jZr3vKKTeh8tV_rbZz4e8DXflU3R
MAPbI3,MA,Pb,I,1.6,TiO2-c | TiO2-mp,Spiro-MeOTAD,Au,Unknown,DMF >> none,False,90.0 >> 100.0,Spin-coating >> Gas reaction,Ambient >> Air; MAI,0.1,False,0.97,15.0,0.71,10.4,jZuH4gyIgBWz7DUv9ER7gC-URxWW
MAPbI3,MA,Pb,I,1.6,TiO2-c,Spiro-MeOTAD,Ag,Chlorobenzene,DMF,False,100,Spin-coating,N2,0.12,False,1.036,18.31,0.708,13.43,j_2eBZYvSze6GGDvHyVClSPdsk-y
Cs0.05FA0.81MA0.14PbBr0.43I2.57,Cs; FA; MA,Pb,Br; I,,TiO2-c | TiO2-mp,Spiro-MeOTAD,Ag,Chlorobenzene,DMF; DMSO,False,150.0,Spin-coating,Unknown,0.14,False,1.089,19.2,0.612,12.79,j_5zYQpt6XOtgDAaY64SgIwHcjpc
FA0.8MA0.2PbBr0.6I2.4,FA; MA,Pb,Br; I,,PCBM-60 | ZnO-np,PEDOT:PSS,Ag,Chlorobenzene,DMF; DMSO,False,Unknown,Spin-coating,N2,0.1,False,,,,,j_9qlLyovBX2uQhSwVvfWibDwb_L
MAPbI3,MA,Pb,I,1.6,PCBM-60,PEDOT:PSS,Ag,Toluene,DMF; DMSO,False,100,Spin-coating,Unknown,0.096,False,0.9,20.0,0.65,11.6,j_ZAR5WQNzlwaAJN8l52zlQTCOLq
Cs0.05FA0.7885MA0.1615PbBr0.51I2.49,Cs; FA; MA,Pb,Br; I,,TiO2-c | TiO2-mp,Spiro-MeOTAD,Au,Chlorobenzene,DMF; DMSO,False,100.0,Spin-coating,Unknown,1.84,True,0.8059999999999999,2.74,0.75,16.0,j_aRwICdOd0iPghUWbQSE2h12uKK
MAPbI3,MA,Pb,I,1.6,PCBM-60 | Rhodamine 101,NiO-c | Al2O3-mp,Au | Ag,Diethyl ether,DMF,False,65; 100,Spin-coating,Unknown,0.52,False,0.8859999999999999,17.21,0.589,9.19,j_h7XWO7aYohgpgzPjk46QAzrav6
Cs0.05FA0.79MA0.16PbBr0.51I2.49,Cs; FA; MA,Pb,Br; I,,none,Spiro-MeOTAD,Au,Chlorobenzene,DMF; DMSO,False,100.0,Spin-coating,N2,0.04,False,1.006,14.81,0.677,9.64,j_oqdRQOJLMyuTlz8kDz49vWdBMq
MAPbI3,MA,Pb,I,1.6,PCBM-60 | ZrAcac,PEDOT:PSS | Black phosphorous QDs,Ag,Chlorobenzene,DMF; DMSO,False,100,Spin-coating,N2,0.1,False,0.988,20.45,0.7879999999999999,15.92,j_vKqKMYuLYFSqkZSxfKpFbS0fNT
MAPbI3,MA,Pb,I,1.6,TiO2-c | TiO2-mp,Spiro-MeOTAD,Au,Unknown,DMF >> IPA,False,Unknown >> 100,Spin-coating >> CBD,Air >> Air,0.16,False,0.85,24.2,0.51,10.32,ja3xqu1KF66WXMYMjABJeiWmAmOz
MAPbI3,MA,Pb,I,1.56,TiO2-c,Spiro-MeOTAD | TS-CuPc,MoO3 | Ag,Chlorobenzene,DMF; DMSO,False,100.0,Spin-coating,N2,0.1,False,,,,16.69,jaB9gBRQ4Z7KeZCKc6OcD296xwQO
MAPbI3,MA,Pb,I,1.6,TiO2-c,P3HT,MoO3 | Al,Unknown,DMSO >> IPA,False,Unknown >> 100.0,Spin-coating >> CBD,Unknown,0.785,False,0.8,20.44,0.52,8.67,jaFhKixAnr7J_iVxKaME15ty85bP
MAPbI3,MA,Pb,I,1.6,PCBM-60,PEDOT:PSS,Al,Unknown,DMF,False,95.0,Spin-coating,N2,0.09,False,0.87,18.19,0.69,10.92,jaOuUnZKBw56wLlzfl73C0hvDZyi
MAPbI3,MA,Pb,I,1.58,PCBM-60,PEDOT:PSS,AZO-np | Ag,Unknown,DMF >> IPA,False,25 >> 100,Spin-coating >> Spin-coating,N2,0.07,False,0.99,22.82,0.7170000000000001,15.65,jaYHoqEZY-xhmIQZyV0O3ZVA7j7W
MAPbI3,MA,Pb,I,1.6,TiO2-c | TiO2-mp,Al2O3-c,Au,Unknown,DMF >> DMF >> IPA,False,90.0 >> 90.0 >> 90.0,Spin-coating >> Spin-coating >> CBD,Air >> Air >> Air,0.08,False,0.9,16.96,0.6809999999999999,10.39,jaff5bBjRUdTUnDqJlaknuZeH25R
MAPbI3,MA,Pb,I,1.6,TiO2-c,Spiro-MeOTAD,Au,Chlorobenzene,DMF; DMSO,False,100.0,Spin-coating,Unknown,0.09,False,1.05,19.8,0.7929999999999999,14.4,jaqTDKuUHC31V3f43fviUAyRVd5i
MAPbI3,MA,Pb,I,1.6,TiO2-c | TiO2-mp,Spiro-MeOTAD,Ag,Toluene,DMSO,False,110.0; 130.0,Spin-coating,Unknown,0.1,False,0.99,14.73,0.6990000000000001,10.16,jasWkMDZsOwZGVft3eH4toS3NMsc
MAPbI3,MA,Pb,I,1.6,TiO2-c | TiO2-mp,Spiro-MeOTAD,Ag,Diethyl ether,DMF; DMSO,False,100,Spin-coating,Air,0.1,False,1.061,21.68,0.711,16.75,jb14gwdQfvaqdZyV8EY_gYgvK2xf
MAPbI3,MA,Pb,I,1.6,TiO2-c | TiO2-mp,Spiro-MeOTAD,Au,Chlorobenzene,DMF; DMSO,False,85.0,Spin-coating,Air,0.09,False,1.06,21.67,0.733,16.83,jb2sUyyXnjlaB60YCqCEz3GrAyAq
MAPbI3,MA,Pb,I,1.6,PCBM-60 | BCP,Graphene | PEDOT:PSS,Al,Toluene,DMF; DMSO,False,100.0,Spin-coating,Unknown,0.16,False,1.01,19.75,0.75,14.67,jbYGSmIsRU3yh5EGF-tMi8b83feK
MAPbI3,MA,Pb,I,1.5,PTCA,Spiro-MeOTAD,Au,Chlorobenzene,DMF,False,105.0,Spin-coating,Unknown,0.09,False,0.98,22.19,0.74,16.09,jbZZQDXXbRtc7XH5sxlLJc3uDAUG
MAPbI3,MA,Pb,I,1.6,TiO2-c | TiO2-nw | TiO2-c,Spiro-MeOTAD,Au,Unknown,GBL,False,100.0,Spin-coating,Unknown,0.09,False,0.95,19.78,0.72,13.45,jbcFhb3vmji-VdjQ3qY6b4Z774Fj
MAPbI3,MA,Pb,I,1.6,PCBM-60 | BCP,NiO-c,Ag,Trimethylbenzene,DMF,False,100.0,Spin-coating,N2,0.06,False,1.02,19.77,0.81,16.35,jbpXcnWfep4DmIZhGerp3TejLFdi
FA0.81MA0.15PbBr0.45I2.55,FA; MA,Pb,Br; I,,PCBM-60 | C60 | BCP,PTAA,Cu,Unknown,DMF; DMSO,False,105.0,Spin-coating,N2,0.07,False,1.1,22.7,0.78,19.48,jbuY8LIYtzjzYGBEwb8RKVg73Jzp
MAPbI3,MA,Pb,I,1.6,PCBM-60 | m-PYBrZnPor,PTAA,Ag,Unknown,DMF >> DMF,True,90.0 >> Unknown,Spin-coating >> Spin-coating,Unknown,0.057,False,,,,14.5,jbxe_P9Xzetq95TpSQP29e2_k4bN
MAPbI3,MA,Pb,I,1.6,TiO2-c,PTAA,Au,Unknown,DMF >> IPA,False,60 >> 100,Spin-coating >> Spin-coating,Air >> Air,0.096,False,1.071,14.27,0.775,11.84,jc7auLjDXe2zFsy5n8LLjlhGmIp5
MAPbI3,MA,Pb,I,1.6,Ca | C60,TPTPA | MoO3,Ag,Unknown,none >> none,False,Unknown,Evaporation >> Evaporation,Vacuum >> Vacuum,0.1,False,1.01,22.63,0.4529999999999999,10.4,jcCFTs48CXk6qxLpY9RzYbeFh-T6
MAPbI3,MA,Pb,I,1.59,TiO2-c | TiO2-mp,Spiro-MeOTAD,Au,Chlorobenzene,DMF; DMSO,False,100,Spin-coating,Air,0.0794,False,1.07,22.59,0.74,17.82,jcWAeUQDYjN3htUxbKugfY5rKJSS
(THM)0.1MA0.9PbI3,(THM); MA,Pb,I,,TiO2-c | TiO2-mp,Spiro-MeOTAD,Au,Chlorobenzene,DMF; DMSO,False,100.0,Spin-coating,N2,0.09,False,1.1,21.57,0.7490000000000001,17.71,jdUhxLK60mpLRlUyUahsept793z0
Cs0.17FA0.83PbBr0.51I2.49,Cs; FA,Pb,Br; I,,C60 | BCP,NiO-c,Cu,Chlorobenzene,DMF; DMSO,False,100.0,Spin-coating,N2,0.16,False,1.042,21.8,0.75,17.0,jdWQe-6w6qeC7KmQnkT-fGxaQCNz
MAPbI3,MA,Pb,I,1.59,PCBM-60 | BCP,PTAA | PFN,Ag,Diethyl ether,DMF; DMSO,False,60; 100,Spin-coating,Unknown,,False,1.08,21.9,0.77,18.2,jdgu4yaGGAd3gNO87_u-yhqTnpP9
FAPbI3,FA,Pb,I,1.48,PCBM-60 | bis-C60,NiO-c,Ag,Unknown,DMF >> IPA,False,70 >> 150,Spin-coating >> Spin-coating,Unknown,0.1,False,1.04,21.0,0.73,15.94,jdkE7VyQdZB55MDFPSYbNd7EFz6n
MAPbI3,MA,Pb,I,1.6,C60 | BCP,PEDOT:PSS,Ag,Toluene,DMSO; GBL,False,60; 100,Spin-coating,N2,0.1,False,0.89,17.12,0.7190000000000001,10.96,je8PXh0aRIwzHoR3l7LxLWQpSBTA
Cs0.17FA0.83PbBr0.75I2.25,Cs; FA,Pb,Br; I,,TiO2-c | PCBM-60,V997,Au,Air,DMF,False,25; 70,Spin-coating,Air,0.1,False,1.03,20.46,0.7,15.13,jeG1rP5Iw8851_Xx7UOPUdYLqBrW
MAPbI3,MA,Pb,I,1.6,TiO2-c,Spiro-MeOTAD,Au,Unknown,DMF,False,130.0,Spin-coating,Unknown,0.09,False,0.975,20.0,0.75,13.5,jeKrlIEMwt-I_S6V5tE32vyUYme2
FA0.2MA0.8PbBr0.3I2.7,FA; MA,Pb,Br; I,,C60 | BCP,PEDOT:PSS,Ag,Toluene,DMSO; GBL,False,60; 100,Spin-coating,N2,0.1,False,0.96,19.7,0.711,13.45,jekeUqjbah13NlwPk5-LLh9CLwER
MAPbI3,MA,Pb,I,1.5,TiO2-c | TiO2-mp,mp-SFX-2PA,Au,Unknown,DMF >> IPA,False,Unknown >> 100.0,Spin-coating >> CBD,N2 >> N2,0.1,False,1.008,20.75,0.775,16.22,jeqnd-0bixCBNFFb43ro18Ex84Zr
Cs0.17FA0.83PbBr0.3I2.7,Cs; FA,Pb,Br; I,,SnO2-c | SnO2-c,V1091,Au,Anisole,DMF; DMSO,False,100.0,Spin-coating,Dry air,0.0919,False,1.11,22.0,0.77,17.0,jerrl69TuZh5UHd1PNLmmVcTFT1p
Cs0.05FA0.79MA0.16PbBr0.51I2.49,Cs; FA; MA,Pb,Br; I,,TiO2-c | TiO2-mp,Spiro-MeOTAD,Au,Chlorobenzene,DMF; DMSO,False,120.0,Spin-coating,Unknown,0.1,False,1.051,22.76,0.73,18.69,jetOAxBGNC0wkjc9DU_DW5rWutSP
MAPbI3,MA,Pb,I,1.6,C60 | BCP,PEDOT:PSS,Ag,Thermal radiation,DMF,False,90.0,Spin-coating,N2,0.1,False,0.97,22.8,0.7759999999999999,17.2,jeydREMTCev_rox-07IQDRPlAOJX
MAPbI3,MA,Pb,I,1.6,C60(OH)16 | C60,P3HT,MoO3 | Ag,Unknown,DMF >> IPA,False,Unknown >> 100,Spin-coating >> Spin-coating,N2 >> N2,0.0757,False,1.04,21.15,0.757,16.43,jf4HKn13904D6w80y4U8OD2BJKiq
MAPbI3,MA,Pb,I,1.6,TiO2-c,PTZDPP-2,Au,Unknown,DMF >> IPA,False,Unknown >> 135.0,Spin-coating >> Spin-coating,Unknown,0.108,False,1.005,10.85,0.74,8.16,jfBOAs8joiff92cjR1FIszWM578Z
MAPbI3,MA,Pb,I,1.6,PCBM-60 | BCP,NiO-c | 1bb,Ag,Toluene,DMF; DMSO,False,100.0,Spin-coating,N2,0.1,False,,,,,jfY-C2fsCx19Dt9iXKoavOi3fIXP
Cs0.2FA0.8PbBr0.75I2.25,Cs; FA,Pb,Br; I,,TiO2-c | TiO2-mp,Spiro-MeOTAD,Au,Chlorobenzene,DMF; DMSO >> IPA,False,100.0 >> 110,Spin-coating >> CBD,FAI; FABr >> Unknown,0.085,False,0.99,20.0,0.64,13.0,jfYWCVkr_dRXTrDTdk7hKv9-fa4w
MAPbI3,MA,Pb,I,1.6,ZnO-np,Spiro-MeOTAD,Au,Unknown,DMF; DMSO >> IPA,False,Unknown >> 85.0,Spin-coating >> CBD,Air >> Air,0.0625,False,1.048,23.76,0.7140000000000001,17.78,jfk_wuzhDQHeG3ziIly7IWBd5_ZW
MAPbI3,MA,Pb,I,1.59,PCBM-70,PEDOT:PSS,Al,Unknown,DMF >> none,False,70.0 >> 150.0,Spin-coating >> Gas reaction,Air >> MAI; Vacuum,0.06,False,0.945,20.64,0.539,10.52,jfmZ38JkDwjgmTmDVRT0a4o7fJt7
Cs0.15FA0.85PbI3,Cs; FA,Pb,I,1.54,TiO2-c,Spiro-MeOTAD,MoOx | Al,Toluene,DMF; DMSO,False,170,Spin-coating,N2,0.0579999999999999,False,0.999,21.3,0.75,15.98,jfsNcRlSQnodimKKQGpN2EFa5MP7
CsPbBrI2,Cs,Pb,Br; I,1.92,PCBM-60 | C60 | BCP,P3CT,Ag,Unknown,DMSO,False,25; 300,Spin-coating,N2,1.0,False,1.16,14.9,,9.42,jfuCrZHcKXA_2A0VeWgtmdEcE0c6
MAPbI3,MA,Pb,I,1.6,TiO2-c | TiO2-mp,SWCNTs | Graphene oxide,Au,Unknown,DMF >> IPA,False,70 >> 70,Spin-coating >> CBD,Ar >> Ar,0.04,False,0.89,19.1,0.57,10.4,jfzCVkQsxUcTZjkQYiXMEG7oUFXC
MAPbI3,MA,Pb,I,1.55,TiO2-c | C60,PTAA,Ag,Unknown,DMF,False,100.0,Spin-coating,N2,0.12,False,1.0,21.8,0.7,14.7,jg4UdSRIcTlDa1d1DbBduibObki6
MAPbI3,MA,Pb,I,1.6,TiO2-c | TiO2-mp,Spiro-MeOTAD,Au,Toluene,DMSO; GBL,False,60; 100,Spin-coating,N2,0.1,False,1.03,22.5,0.7809999999999999,18.1,jg4iihq8BlUrdsnmEXNVGj33Iqtf
MAPbI3,MA,Pb,I,1.6,TiO2-c | TiO2-mp,Spiro-MeOTAD,Au,Unknown,DMF >> IPA,False,70.0 >> 100.0,Spin-coating >> CBD,Unknown,0.1,False,,,,13.2,jgMKUX3hl7oZu15yNuUpqarTq7FH
MAPbI3,MA,Pb,I,1.6,C60,Spiro-MeOTAD,Ag,Toluene,DMSO; GBL,False,100.0,Spin-coating,Unknown,0.1,False,1.04,19.93,0.41,8.54,jgSGPfMrjfV5ZFm-F6fpMSoLWQxb
MAPbBr2.1I0.9,MA,Pb,Br; I,,PCBM-60 | BCP,PEDOT:PSS,Ag,Unknown,DMF; DMSO >> IPA,False,Unknown >> 100.0,Spin-coating >> Spin-coating,N2 >> N2,0.1,False,0.92,16.19,0.662,9.7,jgXZKlRimiCsPJonD2WaeR4qn5_p
Cs0.1FA0.7MA0.2PbBr0.3I2.7,Cs; FA; MA,Pb,Br; I,,PCBM-60 | BCP,NiO-c,Ag,Chlorobenzene,DMF; DMSO,False,100.0,Spin-coating,N2,0.04,False,1.01,19.72,0.7,13.72,jggZwoX3RK2MMGx2bQNtNNf4tJPv
MAPbI3,MA,Pb,I,1.6,ZnO-np,Spiro-MeOTAD,Au,Diethyl ether,DMF; DMSO,False,65.0; 100.0,Spin-coating,Unknown,0.09,False,,,,16.8,jghI9chFzWBtbf0UKg1NTtUQoKBq
MAPbI3,MA,Pb,I,1.6,TiO2-c | TiO2-mp,PTB7,Ag,Unknown,DMF,False,70; 100,Spin-coating,Air,0.06,False,0.94,20.7,0.65,12.65,jgnYBTjtysHbujhF92FQ1CcqRMr0
MAPbI3,MA,Pb,I,1.6,TiO2-c | ZnO-nw | Al2O3-c,Spiro-MeOTAD,Au,Unknown,DMF >> IPA,False,Unknown >> 90.0,Spin-coating >> CBD,Air >> Air,0.1,False,0.8059999999999999,19.16,0.57,8.8,jgqzZs5rISpqjYedr4aqygPCmk1P
MAPbI3,MA,Pb,I,1.6,PCBM-60 | Bphen,PEDOT:PSS,Al,Unknown,DMF,False,45.0,Spin-coating,Air,0.13,False,1.122,12.91,0.685,9.88,jh1vGlgEaVzxHC_dJ4CLzmrtMwkK
MAPbI3,MA,Pb,I,1.6,PCBM-70,PEDOT:PSS,Ag,Unknown,DMF; DMSO >> Ethanol; IPA,False,100.0,Spin-coating >> Spin-coating,N2 >> N2,0.1,False,0.89,18.3,0.54,8.81,jhQzs77J4Ci7qpezZH-dHfVnFUBM
MAPbI3,MA,Pb,I,1.6,TiO2-c | TiO2-mp,Spiro-MeOTAD,Ag,Chlorobenzene,DMF; DMSO,False,100.0,Spin-coating,N2,0.07,False,1.03,22.38,0.7490000000000001,17.2,jh_P1fVWyabqgOY-vHAIX1zwnReE
FAPbI3,FA,Pb,I,1.5,SnO2-np,Spiro-MeOTAD,Au,Diethyl ether,DMF,False,100; 150,Spin-coating,N2,0.1,False,1.07,21.71,0.675,14.4,ji5HKLLvkVdMviaVeISBaM1bPYeq
MAPbI3,MA,Pb,I,1.6,PCBM-60 | BCP,PTAA,Ag,Unknown,DMF >> IPA,True,Unknown >> 100,Spin-coating >> CBD,N2 >> N2,0.055,False,1.06,20.32,0.775,16.5,ji7QEDoV3-_dLuKELX3hTwvVrF-d
MAPbI3,MA,Pb,I,1.6,TiO2-c | TiO2-mp,Spiro-MeOTAD,AgAl,Unknown,DMF,False,100.0,Spin-coating,Air,0.09,False,0.88,21.11,0.596,11.07,jiS-54ZRkNB4xHVpdD6uQ0olmMQ3
Cs0.15FA0.85PbI3,Cs; FA,Pb,I,,C60 | BCP,PEDOT:PSS,Ag,Toluene,DMF,False,120.0,Spin-coating,N2,0.1,False,0.88,21.5,0.7390000000000001,13.9,jiZvkNkHYUSHPmbPDbl-9s_5iBkd
MAPbI3,MA,Pb,I,1.6,PCBM-60 | BCP,NiO-c,Ag,Unknown,DMF >> DMF; IPA,False,70.0 >> 70.0,Spin-coating >> Spin-coating,Unknown,0.1,False,1.06,22.22,0.62,14.58,jip5rDhWNyKEeU5KQJnNz4G6kccH
MAPbI3,MA,Pb,I,1.6,TiO2-c | TiO2-mp,Spiro-MeOTAD,Au,Toluene,DMSO; GBL,False,50.0; 100.0,Spin-coating,Unknown,0.1,False,1.093,20.75,0.735,16.66,jivklTkHYGpMGYnrBo6sCLws-52S
MAPbI3,MA,Pb,I,1.48,TiO2-c | TiO2-mp,Spiro-MeOTAD,Au,Diethyl ether,DMF; DMSO,False,150.0,Spin-coating,Unknown,0.1,False,0.98,21.13,0.64,13.0,jixcC72t2y-MKzsp2B6nqiqdR2TR
MAPbI3,MA,Pb,I,1.6,TiO2-c | TiO2-mp,PMMA | Spiro-MeOTAD,Au,Toluene,DMSO,False,100.0,Spin-coating,Ar,0.04,False,1.03,22.0,0.72,16.4,jjJoch1H6tWcg3w_8fRiO37puVJj
FA0.83MA0.17PbBr0.51I2.49,FA; MA,Pb,Br; I,1.64,ZnSO4-c | ZnSO4-mp,Spiro-MeOTAD,Au,Chlorobenzene,DMF; DMSO,False,100.0,Spin-coating,Unknown,0.06,False,1.06,23.01,0.74,18.0,jjLmKNhzRUPOlzFeCROUgWD-HB8R
MAPbI3,MA,Pb,I,1.62,ZnO-c | ZnO-mp,Spiro-MeOTAD,Au,Unknown,DMF; DMSO >> IPA,False,Unknown >> 70.0,Spin-coating >> Spin-coating,Unknown,0.07,False,1.04,20.06,0.63,13.2,jjXALF7t2b-nrJHmVemoHTSGX8NN
MAPbI3,MA,Pb,I,1.6,SnO2-np,Spiro-MeOTAD,MoOx | Al,Diethyl ether,DMF; NMP,False,150.0,Spin-coating,N2,0.06,False,0.989,20.87,0.784,16.22,jj_Wk0g0kDWZre6-x_g0Kbk36CrN
MAPbI3,MA,Pb,I,1.6,PCBM-60,none,Al,Chlorobenzene,DMF,False,Unknown,Spin-coating,N2,0.04,False,0.98,16.9,0.741,12.3,jjn821tHVyjdw854yW360Q8fcSZ4
MAPbI3,MA,Pb,I,1.6,TiO2-c | TiO2-mp,Spiro-MeOTAD,Au,Unknown,DMF >> IPA,False,90.0 >> 150.0,Spin-coating >> Spin-coating,N2 >> Air,0.102,False,1.11,21.98,0.78,17.17,jjrawY7QrSdNVAXlLATyQt4JZv0z
MAPbI3,MA,Pb,I,1.6,C60 | BCP,PEDOT:PSS,Al,Unknown,DMF >> IPA,False,Unknown >> 100,Spin-coating >> Spin-coating,Unknown,0.0757,False,1.07,20.81,0.74,16.58,jkCvDLy87dQ5vgqoAwIJT5P6hUW5
Cs0.05FA0.95PbBr0.15I2.85,Cs; FA,Pb,Br; I,1.55,SnO2-np,Spiro-MeOTAD,Au,Unknown,DMF; DMSO >> IPA,False,70.0 >> 150.0,Spin-coating >> Spin-coating,N2 >> N2,0.09408,False,,,,,jkUTjutpo2gC-yZlJoC8n9_vwdRV
MAPbI3,MA,Pb,I,1.6,SnO2-c | TiO2-mp | ZrO2-mp,none,Carbon,Unknown,GBL,False,50,Drop-infiltration,Unknown,0.107,False,0.9,22.35,0.64,12.78,jkUjbYQOkCzCaPwTLZWD94drFjss
MAPbI3,MA,Pb,I,1.6,PCBM-60 | ZnO-np,PEDOT:PSS,Al,Unknown,DMF; DMSO,False,100.0,Spin-coating,Unknown,0.104,False,0.928,17.1,0.6859999999999999,10.8,jkW-MvnfLkaX7uUJCHmaPrhn5GU0
MAPbI3,MA,Pb,I,1.6,TiO2-c | DMF,Spiro-MeOTAD,Au,Unknown,DMF >> Unknown,False,Unknown >> 150.0,Spin-coating >> Gas reaction,Air >> MAI; N2,0.1,False,0.96,17.18,0.57,9.33,jkYdEMYl_urKmx8hYYYfYtojiP6F
MAPb0.92Sb0.08I3,MA,Pb; Sb,I,1.65,PCBM-60,NiO-c,Al,Unknown,DMF >> IPA,False,25.0 >> 100.0,Spin-coating >> Spin-coating,N2 >> N2,0.1,False,1.13,16.29,0.57,10.49,jkZo9PZNBieTHcZj1vxNOZkyl2t7
MAPbI3,MA,Pb,I,1.6,SnO2-np | CPTA,Spiro-MeOTAD,Au,Chlorobenzene,DMF; DMSO,False,80.0,Spin-coating,Unknown,0.1,False,1.083,22.39,0.75,18.36,jkaJog81laPkicHmZXUCJEFhuton
MAPbI3,MA,Pb,I,1.6,TiO2-c,Spiro-MeOTAD,Au,Toluene,DMF; DMSO,False,100.0,Spin-coating,N2,0.08,False,1.005,17.34,0.442,7.69,jkascODWG8CJcF2lfAkTQSq02TXU
MAPb1.0I3,MA,Pb,I,1.55,TiO2-c | TiO2-mp,Spiro-MeOTAD,Ag-np | ITO,Toluene,DMF; N-Methyl-2-pyrrolidone,False,100,Spin-coating,N2,0.1,False,0.99,13.75,0.65,8.86,jkhyScSz72tRYWSzX-IjexNZi68V
MAPbI3,MA,Pb,I,1.6,TiO2-c | TiO2-mp,Spiro-MeOTAD,Au,Chlorobenzene,DMF; DMSO,False,70.0,Spin-coating,N2,0.1,False,1.08,19.71,0.7,14.96,jkjqEUHHCagZN_VbNaXwKnbgBxJv
Cs0.05FA0.85MA0.1PbBr0.45I2.55 | (PEA)2PbI4,Cs; FA; MA | (PEA),Pb | Pb,Br; I | I,,SnO2-c,Spiro-MeOTAD,Au,Chlorobenzene,DMF; DMSO >> IPA,False,105.0 >> Unknown,Spin-coating >> Spin-coating,N2 >> N2,0.1,False,1.11,22.3,0.7,17.38,jkleo1PtHkTWRz6aUE9cdfdxjU5F
MACa0.05Pb0.95I3,MA,Ca; Pb,I,,TiO2-c,Spiro-MeOTAD,Au,Unknown,DMF,False,100.0,Spin-coating,N2,0.09,False,0.8,17.0,0.608,8.3,jkn7HZ4OKgJ55TfPgl1yvwQMP1mj
FAPbBr0.45I2.55,FA,Pb,Br; I,,TiO2-c,Spiro-MeOTAD,Au,Unknown,DMF; DMSO,False,100,Doctor blading,Air,0.09,False,1.03,20.9,0.642,13.85,jktCjGjqFKNq3tOi9GGyR4FCyJwN
MAPbI3,MA,Pb,I,1.6,SnO2-c,PTAA,Au,Unknown,DMF >> IPA,False,70.0 >> 105.0,Spin-coating >> Spin-coating,N2 >> N2,0.098,False,1.04,18.42,0.523,10.0,jl-DpbxLxZh7DugqXDPQWVNzirwg
CsPbBrI2,Cs,Pb,Br; I,,TiO2-c | TiO2-mp,P3HT,Au,N2,DMF; DMSO,False,100,Spin-coating,N2,0.159,False,1.067,14.9,0.7090000000000001,11.3,jl6ugODipmJK77j4rU7G_CaJfE4V
MAPbI3,MA,Pb,I,1.6,TiO2-c,pp-TPE-4DPA,Ag,Unknown,DMF,False,95.0,Spin-coating,N2,0.09,False,1.02,19.63,0.65,11.82,jl8Bq9xAw3SK5nmgRa5UvSBOiu-Z
CsPbI3,Cs,Pb,I,,ZnO-c | TiO2-mp,18-crown-6 ether | Spiro-MeOTAD,Au,Chlorobenzene,DMF,False,170,Spin-coating,N2,0.1,False,0.89,18.73,0.752,12.53,jlBmVLFiAPBp0DtyBqsJxqFZWFrA
MAPbI3,MA,Pb,I,1.6,S-acetylthiocholine chloride | C60 | BCP,PEDOT:PSS,Ag,Unknown,DMF,False,90.0,Spin-coating,N2,0.08,False,,,,,jlKcy5chfnglo49YgDDYy2-AfvoH
MAPbI3,MA,Pb,I,1.6,TiO2-c | TiO2-mp,Spiro-MeOTAD,Au,Unknown,DMF; DMSO,False,100.0,Spin-coating,N2,0.159,False,1.006,19.6,0.779,15.5,jlXbT0EjZgAmtKHAWg4QD3fVimRE
MAPbI3,MA,Pb,I,1.6,C60(OH)16 | C60,P3HT,MoO3 | Ag,Unknown,DMF >> IPA,False,Unknown >> 100,Spin-coating >> Spin-coating,N2 >> N2,0.0757,False,1.03,22.18,0.75,16.09,jlfUF687k47uwUt4DhSMEkT0M92D
MAPbI3,MA,Pb,I,1.6,TiO2-c | TiO2-mp,BDTT:DPPD:TT,Au,Diethyl ether,DMF; DMSO,False,65; 100,Spin-coating,Air,0.1,False,0.98,23.48,0.67,15.67,jlnuJAmBVW0wJXyslAN0w-j-h3DN
MAPbI3,MA,Pb,I,1.6,TiO2-c,Spiro-MeOTAD,Au,Chlorobenzene,DMF; DMSO,False,100.0,Spin-coating,Unknown,0.13,False,,,,,jm-jHF2E8rc13SpchAASryS45Qdy
MAPbI3,MA,Pb,I,1.6,TiO2-np | PCBM-60 | TiO2-c,PDCBT | MoO3,Ag,N2,DMF; DMSO,False,110,Spin-coating,N2,0.1,False,1.09,22.8,0.74,17.9,jm-nr5cinuWw_RViFcALIymv3EPV
MAPbI3,MA,Pb,I,1.6,PCBM-60 | AZO-np,PEDOT:PSS,Ag,Unknown,Unknown,False,100,Spin-coating,N2,0.0177,False,0.88,17.09,0.65,9.88,jm4XPZvx6V-lgNvA0G6Wu6kkh1mq
MAPbI3,MA,Pb,I,1.6,TiO2-c,Spiro-MeOTAD,Au,Chlorobenzene,DMF; DMSO,False,100.0,Spin-coating,Unknown,0.09,False,1.075,20.7,0.725,16.1,jm6Gsn7tg69YCEYooF41il4G9lMf
BAGUMA4Pb5I16,BA; GU; MA,Pb,I,,PCBM-60 | BCP,PEDOT:PSS,Ag,Unknown,DMF,False,100.0,Spin-coating,N2,0.1,False,1.01,13.23,0.79,10.56,jmDlsfqUSLLaILgpFQW1va1TaKro
Cs0.05FA0.79MA0.16PbBr0.51I2.49,Cs; FA; MA,Pb,Br; I,,TiO2-c | TiO2-mp,Spiro-MeOTAD,Au,Chlorobenzene,DMF; DMSO,False,100.0,Spin-coating,N2,0.1,False,1.141,21.5,0.76,19.2,jmUZdNbzIJ7KBIEz7yflpAyZLcqC
MAPbI3,MA,Pb,I,1.6,PCBM-60 | Rodhamine 101,NiO-c,Ag,Diethyl ether,DMF,False,65; 100,Spin-coating,Unknown,1.2,False,0.947,18.866,0.598,10.68,jmUsvnUNlbGWA2zEqM5a_9OL8nUk
MAPbI3,MA,Pb,I,1.6,PCBM-60 | LiF,PEDOT:PSS,Al,Chlorobenzene,DMSO; GBL,False,85.0,Spin-coating,Ar,0.08,False,0.88,13.3,0.7659999999999999,8.9,jmZCg_5nPwVLqf7siagkErFZ_y5U
FA0.6MA0.4PbBr0.4I2.6,FA; MA,Pb,Br; I,1.58,C60 | BCP,Poly(3-bromothiophene),Ag,Chlorobenzene,DMF,False,130,Spin-coating,N2,0.1,False,1.04,20.9,0.77,16.7,jmggCJ8AfM1_mc28tjWzbSb5J_Gt
MAPbI3,MA,Pb,I,1.6,TiO2-c | TiO2-mp,Spiro-MeOTAD,Au,Unknown,DMF; DMSO,False,125.0,Brush painting,Air,0.11,False,1.03,21.65,0.73,16.3,jmyIE9xZSM-IvsBma0PMVG0aHErF
MAPbI3,MA,Pb,I,1.55,TiO2-c | TiO2-mp,Spiro-MeOTAD,Au,Unknown,DMF,False,140.0,Spin-coating,Air,0.09,False,0.8740000000000001,20.6,0.599,10.79,jn-IB0zCyX3ohn4OVRWJw92YtujW
MAPbI3,MA,Pb,I,1.6,PCBM-60,PEDOT:PSS,Al,Unknown,DMF >> IPA,False,70.0 >> 70.0,Spin-coating >> Spin-coating,N2 >> N2,0.038,False,1.0,17.8,0.55,9.79,jn69Cf86F167W8GBy_rrecBICfVR
MAPbI3,MA,Pb,I,1.6,TiO2-c | TiO2-mp,Spiro-MeOTAD,Au,Ethyl ether,DMF,False,100,Spin-coating,Unknown,0.04,False,1.1,21.27,0.74,17.31,jn8ee_ph1rAjtFxTwbHOWnjGJTso
FA0.3MA0.7PbI3,FA; MA,Pb,I,1.6,ZnO-c | TiO2-c | PCBM-60,Spiro-MeOTAD,Ag,Unknown,DMF >> DMF; IPA,False,Unknown >> 100.0,Spin-coating >> Spin-coating,N2 >> N2,0.1,False,1.08,24.15,0.74,18.6,jnEw-3buN2qDdSmf1tg0T2Ese2r8
MAPbI3,MA,Pb,I,1.6,PCBM-60 | ZnO-np,Spiro-N,Al,Unknown,DMF >> IPA,False,Unknown >> 90.0,Spin-coating >> Spin-coating,Unknown,0.055,False,0.96,16.55,0.75,11.92,jnNje-ZqAtJlM0eS-heAwV2wX_Ii
MAPbI3,MA,Pb,I,1.6,In2S3,Spiro-MeOTAD,Au,Chlorobenzene,DMSO; GBL,False,100.0,Spin-coating,Unknown,0.09,False,1.06,21.0,0.695,15.48,jnTIn4QLCzpBWzbKIli3IlZ2sCHb
MAPbI3,MA,Pb,I,1.6,PCBM-60 | BCP,NiO-c,Ag,TEOS,DMF; DMSO,False,100.0,Spin-coating,N2,0.1,False,1.02,20.62,0.76,15.9,jnU0ccAFem42yPieYDJOVFgExZtu
Cs0.05FA0.79MA0.16PbBr0.51I2.49,Cs; FA; MA,Pb,Br; I,,SnO2-c,Spiro-MeOTAD,Au,Chlorobenzene,DMF; DMSO,False,100.0,Spin-coating,Unknown,0.16,False,1.15,22.0,,,jnXSC1AKnGpk_eVPEXU2CbgaeB7k
MAPbI3,MA,Pb,I,1.6,CdS,Spiro-MeOTAD,Ag,Chlorobenzene,DMF,False,100.0,Spin-coating,Unknown,0.1,False,1.0,21.7,0.544,11.8,jnaYWbMZ7xtdrDsnL5Zw2pQQ64O2
MAPbI3,MA,Pb,I,1.6,C60 | BCP,PEDOT:PSS,Ag,Unknown,DMSO; GBL,False,120,Ultrasonic spray,Air,1.0,False,0.83,19.57,0.613,9.9,jnq06t6qWuwR7aHhT2Ca1lg0V1pa
FA0.1MA0.9Pb0.9Sn0.1I3,FA; MA,Pb; Sn,I,1.44,PEABr | PCBM-60 | BCP,PEDOT:PSS,Ag,Vacuum,DMF; DMSO,False,100.0,Doctor blading,N2,0.09,False,0.77,21.23,0.75,12.1,jnsenGfloIa--hAavR6JFKnzw-KS
MAPbI3,MA,Pb,I,1.6,TiO2-c | TiO2-mp,Spiro-MeOTAD,Ag,Unknown,DMF >> IPA,False,70.0 >> 90.0,Spin-coating >> Spin-coating,Unknown,0.06,False,0.92,16.0,0.54,8.5,joHhCFG-TfYGIfxf-XQU04myLwmy
MAPbI3,MA,Pb,I,1.6,PCBM-60 | C60 | BCP,PEDOT:PSS,Ag,Toluene,DMSO; GBL,True,100.0,Spin-coating,Unknown,0.11,False,0.92,17.99,0.7040000000000001,11.62,joJ1-8Vhq9o81ZVYTu8tKzZdEeEN
MAPbI3,MA,Pb,I,1.59,Unknown,Spiro-MeOTAD,Au,Unknown,DMF >> IPA,False,Unknown >> 150.0,Spin-coating >> Spin-coating,N2 >> N2,0.075,False,0.99,23.51,0.634,14.72,joXllr0GTXhh1dUvsh6A2t-xE_bV
MAPbI3,MA,Pb,I,1.6,TiO2-c,Spiro-MeOTAD,Au,Unknown,Unknown,False,Unknown,Spin-coating,Unknown,0.13,False,1.0,22.5,0.71,17.0,joe00zyrGdw2NG8h8NXqZfWUWqiR
(EDA)0.005FA0.3MA0.695Pb1.0I3,(EDA); FA; MA,Pb,I,,SnO2-np,Spiro-MeOTAD,Au,Chlorobenzene,DMF; DMSO,False,100,Spin-coating,N2,0.09,False,1.036,23.41,0.71,17.19,jofI0O1FqNcxYcChCuwO4MS6SgxY
Cs0.05FA0.07MA0.25PbI3,Cs; FA; MA,Pb,I,1.51,C60 | BCP,PTAA,Cu,Unknown,DMF,False,100,Doctor blading,Unknown,0.08,False,1.12,23.0,0.708,16.88,jofr8vAXXWPUaDVxb3FNTM8dmMld
MAPbI3,MA,Pb,I,1.6,TiO2-c | TiO2-mp,Spiro-MeOTAD,Au,Unknown,GBL,False,100,Spin-coating,Unknown,0.195,False,0.903,18.1,0.48,7.8,jorE_mm2C16zqJirFKVTbYtHzmGe
Cs0.05FA0.79MA0.16PbBr0.51I2.49,Cs; FA; MA,Pb,Br; I,1.57,SnO2-c,Spiro-MeOTAD,Au,Ethyl acetate,DMF; DMSO,False,120.0,Spin-coating,N2,0.16,False,1.11,22.96,0.73,18.58,jp2DlLVymUzS1HPI0-7AtOdU0AzI
CsPbBr3,Cs,Pb,Br,2.3,TiO2-c | TiO2-mp,PEDOT:PSS,Carbon,Unknown,DMF >> Methanol,False,80.0 >> 250.0,Spin-coating >> Spin-coating,Unknown,0.1,False,1.45,7.55,0.7609999999999999,8.48,jpCbOlfRRPOp4XgA_dk171Ju6dQz
FA0.85MA0.15PbBr0.45I2.55,FA; MA,Pb,Br; I,,SnO2-np,Spiro-MeOTAD,Au,Chloroform,DMF; DMSO,False,100.0,Spin-coating,N2,0.1,False,1.12,21.81,0.66,16.85,jpDvNYlHYrafxoTtHle9-zn-Uxjn
MAPbI3,MA,Pb,I,1.6,MATS | PCBM-60,PEDOT:PSS,Al,Unknown,DMF >> Ethanol,False,Unknown >> 100.0,Spin-coating >> Spin-coating,N2 >> N2,0.16,False,0.9,22.65,0.79,16.1,jpLwye0aniceJIojZw9k3NJ8wEgZ
MAPbI3,MA,Pb,I,1.6,TiO2-c | TiO2-mp,Spiro-MeOTAD,Au,Chlorobenzene,DMF,True,100.0,Spin-coating,N2,0.1,False,1.05,21.8,0.589,13.5,jpV51aiNjMK8kDpoJcPDFtsC3F7x
MAPbI3,MA,Pb,I,1.6,none,Spiro-MeOTAD,Ag,Unknown,DMF >> IPA,False,Unknown >> 70.0,Spin-coating >> CBD,N2 >> N2,0.04,False,1.01,13.9,0.6,8.4,jpbvhec14AKJghGycVIhLryRIK-x
MAPbBr3,MA,Pb,Br,,SnO2-c,Spiro-MeOTAD | SWCNTs,Au,Unknown,acetonitrile,False,100.0,Spin-coating,N2,0.0925,False,1.475,7.38,0.79,7.4,jpewrfFGtsPAiXw8J42AD6792fzU
MAPbI3,MA,Pb,I,1.6,C60,Spiro-MeOTAD,Ag,Unknown,none,False,100.0,Co-evaporation,Vacuum,0.1,False,1.0,17.7,0.64,11.8,jpstxjaRmqoHGAjOisNoPEveoWn8
MAPbI3,MA,Pb,I,1.54,ZnO-np,Spiro-MeOTAD,Au,Unknown,DMF >> IPA,False,70.0 >> 70.0,Spin-coating >> CBD,N2 >> N2,0.04,False,1.061,21.06,0.623,14.11,jpuN1PTREGiouXBxx_F-mVliKPc4
CsPbBrI2,Cs,Pb,Br; I,,TiO2-c | TiO2-mp,poly(DTSTPD-r-BThTPD),Au,Unknown,DMF; DMSO,False,180,Spin-coating,Air,,False,1.3,12.18,0.69,10.97,jq-XNcybY_52IZ7OZYima8vh8ip6
MAPbI3,MA,Pb,I,1.6,TiO2-c | TiO2-mp,Spiro-MeOTAD,Ag,Diethyl ether,DMF; DMSO,False,65; 100,Spin-coating,Unknown,0.1,False,1.01,20.46,0.65,13.49,jqAhcx0NabktDPoueUgj-J0C0eVU
MAPbI3,MA,Pb,I,1.6,PCBM-60 | Bphen,PEDOT:PSS,Ag,Unknown,DMF; DMSO,False,100.0,Spin-coating,N2,0.04,False,0.927,20.06,0.757,14.08,jqSVMtWOVzBw26fYgzAN9FeZX9lq
Cs0.05FA0.79MA0.16PbBr0.51I2.49,Cs; FA; MA,Pb,Br; I,,C60 | BCP,2PACz,Cu,Chlorobenzene,DMF; DMSO,False,100.0,Spin-coating,N2,0.16,False,,,,17.7,jqUp_quCaaG9K-h6wzWHI7OqEgd9
MAPbI3,MA,Pb,I,1.6,TiO2-c | Na2SO4,Spiro-MeOTAD,Ag,Ethyl ether,DMF,False,100.0,Spin-coating,Unknown,0.1,False,1.09,20.94,0.7020000000000001,16.22,jqg6IT5OIe-aLxzvV2Zp_mM6s3nK
MAPbI3,MA,Pb,I,1.6,PCBM-60 | BCP,PTAA,Ag,Unknown,Chlorobenzene >> none,False,Unknown >> 100.0,Spin-coating >> Gas reaction,Unknown >> Methylamin,0.1,False,1.07,19.55,0.69,14.42,jqiyNHOUdj65tOzq_3UUS6RwWCSE
MAPbI3,MA,Pb,I,1.6,TiO2-c | 3-PA-SAM,Spiro-MeOTAD,Au,Chlorobenzene,DMF,False,Unknown,Spin-coating,Unknown,0.1,False,1.04,21.93,0.74,15.6,jr071cXwltHk3aRb7nlP1FG5a0xT
MAPbI3,MA,Pb,I,1.5,none,PEDOT:PSS,Ti | Au,Unknown,DMF >> IPA,False,Unknown >> 100.0,Spin-coating >> Spin-coating,Unknown,0.1,False,0.89,23.64,0.512,10.77,jr0ikIoqte6B8gClkyjtQkWJSNd3
MAPbI3,MA,Pb,I,1.6,TiO2-c | TiO2-mp,Spiro-MeOTAD,Au,Chlorobenzene,DMSO,False,100.0,Spin-coating,N2,0.1225,False,1.093,20.3,0.76,16.9,jr1OJaqZGQGHWM5k1vmV_Z87ty9F
Cs0.10FA0.36MA0.54PbBr0.2I2.8,Cs; FA; MA,Pb,Br; I,,TiO2-c | TiO2-mp,Spiro-MeOTAD,Au,Chlorobenzene,DMF; DMSO,False,100.0,Spin-coating,N2,0.09,False,1.1,17.29,0.78,17.29,jrFq7VQO9VzEW1VuXEzeOm4tNYfp
Cs0.06FA0.78MA0.16PbBr0.54I2.46,Cs; FA; MA,Pb,Br; I,,TiO2-c | TiO2-mp,Carbon-nt,Carbon,Chlorobenzene,DMF; DMSO,False,100.0,Spin-coating,Unknown,0.12,False,0.98,18.45,0.66,12.01,jrQ_kZNgQeqotr7UNYcymoepZUrh
MAPbI3,MA,Pb,I,1.6,none,Spiro-MeOTAD,Au,Unknown,DMF; DMSO,False,Unknown,Spin-coating,Unknown,0.06,False,1.05,19.6,0.7090000000000001,14.58,jrbcfpP2vQJrsDbkKwkli3k3dVO-
FAPb0.5Sn0.5I3,FA,Pb; Sn,I,1.17,C60 | BCP,PEDOT:PSS | PCP-Na,Al,Diethyl ether,DMF; DMSO,False,100.0,Spin-coating,N2,0.09,False,0.784,27.94,0.68,14.78,jreTaMWUAzFWx5CM1jN3Wk9SfxtZ
Cs0.05FA0.8MA0.15PbBr0.45I2.55,Cs; FA; MA,Pb,Br; I,,SnO2-np,Spiro-MeOTAD,Au,Diethyl ether,DMF; NMP,False,100,Spray-coating,Air,0.13,False,1.06,16.52,0.527,9.25,jrh02pIGh5tU9sUq7GGBHskGOONW
FA0.85MA0.15PbBr0.45I2.55,FA; MA,Pb,Br; I,,PCBM-60 | BCP,PEDOT:PSS,Ag,Chlorobenzene,DMF; DMSO,False,150.0,Spin-coating,Unknown,0.1,False,0.88,17.83,0.7,10.98,jrklJj7iUrTFnMDaMLoxCZ6xW3nk
MAPbI3,MA,Pb,I,1.6,TiO2-c | TiO2-mp,C6TBPH2,Au,Toluene,DMSO,False,120.0,Spin-coating,N2,0.24,False,0.93,19.2,0.51,9.0,js90-H3FWBvbabkI0OWLYEe31ZX2
Cs0.1FA0.76MA0.14PbBr0.45I2.55,Cs; FA; MA,Pb,Br; I,,TiO2-c | TiO2-mp | SnO2-c,CS04,Au,Chlorobenzene,DMF; DMSO,False,100.0,Spin-coating,N2,0.16,False,0.99,21.32,0.69,14.6,jsY3KOjW_YhG8bbn8sHVt5ErvF62
MAPbI3,MA,Pb,I,1.6,TiO2-c | TiO2-mp,none,Au,Diethyl ether,DMF; DMSO,False,65; 100,Spin-coating,Air,0.1,False,0.78,13.98,0.65,7.08,jsZ4_vj5xummUpGYEEHTB4iPpjbz
FA0.85MA0.15PbI3,FA; MA,Pb,I,,TiO2-c | TiO2-mp,Spiro-MeOTAD,Au,Chlorobenzene,DMSO,False,100,Spin-coating,Unknown,0.16,False,0.88,22.7,0.58,11.6,jsgGdkvZkkrrMmsT7aU5j59gFeTF
MAPbI3,MA,Pb,I,1.59,TiO2-c | TiO2-mp,Spiro-MeOTAD,Au,Unknown,DMF; DMSO,False,100.0,Spin-coating,N2,0.025,False,,,,,jshc8edtSiZsS67GwBXiwMbDioPd
MAPbI3,MA,Pb,I,1.6,C60 | BCP,Unknown,Ag,Chlorobenzene,DMF,False,80,Spin-coating,N2,0.1,False,1.11,21.7,0.7759999999999999,18.6,jt-XO9T8YKYLB52Jq7hT4WVRaQjz
MAPbI3,MA,Pb,I,1.6,ZnO-c,none,Carbon,Vacuum,DMF,False,100.0,Slot-die coating,Air,1.0,False,1.05,22.9,0.63,15.1,jt2zHUXLX8DluOe74CpxmV6B6JNn
Cs0.05FA0.95PbBr0.15I2.85,Cs; FA,Pb,Br; I,1.55,SnO2-np,Spiro-MeOTAD,Au,Unknown,DMF; DMSO >> IPA,False,70.0 >> 150.0,Spin-coating >> Spin-coating,N2 >> N2,0.09408,False,,,,,jtC5I9hwAuzIFc1z2a2PHAkUMsUW
MAPbI3,MA,Pb,I,1.6,TiO2-c,Spiro-MeOTAD,Au,Unknown,DMF; DMSO,False,90.0,Spin-coating,N2,0.09,False,0.87,17.5,0.61,9.3,jtGuBOZaXp1bK0BYe3DKYBNi9SZw
MAPbI3,MA,Pb,I,,TiO2-c,Spiro-MeOTAD,Ag,Unknown,DMF,False,Unknown,Spin-coating,Unknown,,False,0.97,20.5,0.65,12.9,jtJLYWl82T70mIhth-anYmGTUIzE
MAPbI3,MA,Pb,I,1.65,PCBM-60 | LiF,PEDOT:PSS,Ag,Toluene,DMF,False,100.0,Spin-coating,Unknown,0.82,False,,,,12.98,jtS7Fcmi8ou42mkpXfxTOxx8XFwB
(PEA)2MA3Pb4I13,(PEA); MA,Pb,I,,PCBM-60 | Bphen,PEDOT:PSS,Al,Unknown,DMF,False,25.0,Spin-coating,N2,0.09,False,1.0,10.78,0.69,7.44,jtiYy5IkTsFnqkyT4g2vhhRIjqZa
