Repository: GouravSidana/firstML

# firstML
My first Machine Learning Project

File: filtered_perovskite.csv (part 117 of 155)
Formula,A_ion,B_ion,X_ion,Bandgap,ETL,HTL,Backcontact,Antisolvent,Solvent,Solv_annel,Anneal_temp,Dep_procedure,Synth_atm,Cell_area,Is_module,Voc,Jsc,FF,PCE,entry_id
MAPbI3,MA,Pb,I,1.5,PCBM-60,PEDOT:PSS,Ag,Antisolvent,DMF,False,100.0,Spin-coating,N2,0.1,False,0.9,21.77,0.5660000000000001,11.1,ju7ZotPQsaezOgwjyddg6Uw79U5R
Cs0.2FA0.8PbBr0.6I2.4,Cs; FA,Pb,Br; I,1.68,C60 | BCP,PTAA,,,,False,,,,,False,1.14,13.85,0.497,7.84,juF7F0uvLYn6s76wgn9G33MajueZ
MAPbI3,MA,Pb,I,1.63,PCBM-60 | BCP,Graphene oxide | PFNBr,Au,Chlorobenzene,DMF; DMSO,False,100,Spin-coating,N2,0.09,False,1.06,19.14,0.7659999999999999,15.54,juTYjWN1OXkzjdsBm-P-LTKanMpH
MAPbI3 | (PEA)2PbI4,MA | (PEA),Pb | Pb,I | I,,C60 | BCP,MoO3 | TaTm,Ag,Unknown,none >> none,False,Unknown,Co-evaporation >> Co-evaporation,Vacuum >> Vacuum,0.1,False,1.061,21.8,0.7659999999999999,17.7,juU5nF-U5ZkhTZRwTLv3zxcSirDd
MAPbI3,MA,Pb,I,1.6,TiO2-c | PCBM-60,Spiro-MeOTAD,Au,Unknown,DMF; DMSO >> IPA,False,Unknown >> 100,Spin-coating >> Spin-coating,Air >> Air,0.1,False,1.12,20.32,0.698,15.95,juVI4MZBCROR12RZ3fBGXcDxX5sS
FA0.3MA0.7PbBr0.225I2.775,FA; MA,Pb,Br; I,,SnO2-c | C60-SAM,DTP-C6Th,Au,Diethyl ether,DMF; DMSO >> Chlorobenzene,False,100 >> 100,Spin-coating >> Spin-coating,N2 >> N2,0.08,False,1.14,22.3,0.785,20.25,juYgulr7K7FYvel4kTmjL65Zi3kD
Cs0.05FA0.7885MA0.1615PbBr0.51I2.49,Cs; FA; MA,Pb,Br; I,1.57,Cr2O3,Spiro-MeOTAD,Au,Chlorobenzene,DMF; DMSO,False,100.0,Spin-coating,Ar,0.13,False,1.098,21.28,0.695,14.89,juwIritO8V6ZPyG9rOdq0XAk0tUP
Cs0.05FA0.79MA0.16PbBr0.45I2.55,Cs; FA; MA,Pb,Br; I,,SnO2-np | PCBM-60,M108,Au,Chlorobenzene,DMF; DMSO,False,100.0,Spin-coating,Unknown,0.14,False,0.95,21.18,0.68,12.0,jv7prxS6c8asGlShs5HPBSCc88Ju
MAPbI3,MA,Pb,I,1.6,TiO2-c | TiO2-mp,P3TAA-co-P3HT,Ag,Unknown,DMF; DMSO,False,100.0,Spin-coating,N2,0.1,False,1.045,15.72,0.63,10.35,jv9AHd-mcOThAh-d9CTrgy6mJiw2
CsPbBrI2,Cs,Pb,Br; I,,PCBM-60 | Bphen,NiO-c,Ag,Unknown,DMF; DMSO,False,45; 160,Spin-coating,Unknown,0.04,False,0.92,12.92,0.6859999999999999,8.31,jvFwxQ3-iwqyEV0F1CWuGBJyju9D
MAPbI3,MA,Pb,I,1.6,TiO2-c | TiO2-mp,Spiro-MeOTAD,Au,Diethyl ether,DMF; DMSO,False,100.0,Spin-coating,Unknown,0.1,False,0.99,22.85,0.72,16.51,jvHmcAHdZ9COzUN2jkyoLXcJKweR
MAPbI3,MA,Pb,I,1.6,TiO2-c | TiO2-mp,Spiro-MeOTAD,Ag,Toluene,DMSO; GBL,False,100.0,Spin-coating,N2,0.06,False,1.07,22.1,0.6920000000000001,16.37,jvKi_onbgMjE7ju52P45zSjdIWRL
MAPbI3,MA,Pb,I,1.56,TiO2-c | TiO2-mp,Spiro-MeOTAD,Ag,Unknown,DMF >> IPA,False,100.0 >> 100.0,Spin-coating >> Spin-coating,Unknown,0.04,False,1.06,19.2,0.745,15.2,jvR5TgAONFKq_L7FoeCp5ZD8PCmV
MAPbI3,MA,Pb,I,,TiO2-c,Spiro-MeOTAD,Ag,Unknown,DMF,False,Unknown,Spin-coating,Unknown,,False,0.89,19.1,0.44,7.5,jvTpZlUJLD_kw-M8PbHdoxApNMMF
MAPb1.0I3,MA,Pb,I,1.55,TiO2-c,Spiro-MeOTAD,Au,Unknown,DMF,False,Unknown,Spin-coating,Unknown,0.14,False,1.05,22.65,0.75,17.81,jvWk-JVktrH34X9lH6OGhE4ZkHE4
(NH4)6.8FA0.15MA1.7Pb7.8Br0.45I23.8,(NH4); FA; MA,Pb,Br; I,,TiO2-c | TiO2-mp,Spiro-MeOTAD,Au,Chlorobenzene,DMF; DMSO,False,100.0,Spin-coating,N2,0.1,False,1.09,22.19,0.742,18.17,jvap9AJCfHV34S9NlYIoasYOfWc1
MAPbI3,MA,Pb,I,1.6,SnO2-np,Spiro-MeOTAD,Ag,Unknown,DMF,False,100,Spin-coating,N2,0.16,False,0.98,21.1,0.685,15.07,jvbK5wxNIirqm8cxxG8lM1JPkKGa
MAPbI3,MA,Pb,I,1.6,TiO2-c,Spiro-MeOTAD,Au,Unknown,DMF,False,100.0,Spin-coating,N2,0.09,False,1.05,22.92,0.6579999999999999,16.3,jvqnYIjxaFGhAdtC76BgAIUmeIbU
MAPbI3,MA,Pb,I,1.6,PCBM-60 | BCP,NiO-c,Ag,Toluene,DMF; DMSO,False,100,Spin-coating,Unknown,0.1,False,,,,15.87,jvvXMRhiDj4vPjB-u8LFs5AluaIG
MAPbI3,MA,Pb,I,1.6,PCBM-60 | Rodhamine 101,NiO-c,Ag,Diethyl ether,DMF,False,65; 100,Spin-coating,Unknown,1.0,False,1.011,16.215,0.6679999999999999,10.95,jvxE113n4ezWAWuNtNKhrnzAMobF
MAPbI3,MA,Pb,I,1.6,TiO2-c,Spiro-MeOTAD,Au,Diethyl ether,GBL; NMP,False,150.0,Spin-coating,Unknown,0.15,False,0.81,22.76,0.61,11.24,jw2KW9nJ7wlCPna-g4LukXEXjqxA
MAPbI3,MA,Pb,I,1.6,TiO2-c | Al2O3-mp,Spiro-MeOTAD,Ag,Unknown,DMF,False,100.0,Spin-coating,Unknown,0.09,False,0.94,14.48,0.61,7.9,jw3A1cg-LbkMCqM8q8s8sF_CbdYs
Cs0.05FA0.79MA0.16PbBr0.31I2.7,Cs; FA; MA,Pb,Br; I,,SnO2-c,Spiro-MeOTAD,Au,Chlorobenzene,DMF; DMSO,False,100.0,Spin-coating,N2,0.16,False,1.15,21.2,0.72,18.3,jwDUrqZKCtG6-OK_vopNcWRhLyhY
MAPbI3,MA,Pb,I,1.59,SnO2-np,Spiro-MeOTAD,Au,Ethyl acetate,DMF; DMSO,False,100,Spin-coating,Ar,0.08,False,1.03,22.26,0.76,17.03,jwS5CSSkTwOjWie7OqDb3Wbnb81O
MAPbI3,MA,Pb,I,1.6,CdSe | LiF,PEDOT:PSS,Au | Ag,Unknown,DMF,False,100.0,Spin-coating,N2,0.04,False,0.94,18.1,0.635,10.8,jwTxsy_7NjzUUhref8jb3XYkwW5v
MAPb0.75Sn0.25I3,MA,Pb; Sn,I,1.24,PCBM-60 | C60 | BCP,PEDOT:PSS,Al,Unknown,DMF >> IPA,True,100.0 >> 100.0,Spin-coating >> Spin-coating,N2 >> N2,0.0314,True,0.7,18.0,0.5870000000000001,7.4,jwU3cFHUp93LxCnZwEP6mP3JXMC-
MAPbI3,MA,Pb,I,1.6,TTC | C60 | BCP,PTAA,Ag,Unknown,DMF; DMSO,False,100.0,Spin-coating,Air,0.04,False,1.052,22.031,0.764,17.71,jwVmrCdgGoukBc23BiBDtqGFXSAz
MAPbI3,MA,Pb,I,1.59,PCBM-60 | BCP,NiO-c,Ag,Toluene,DMF; DMSO,False,100,Spin-coating,N2,0.046,False,1.07,19.41,0.764,15.89,jwdSZfDv1RB_e2kfa3Zfa3khAfdj
MAPbI3,MA,Pb,I,1.6,PCBM-60,PEDOT:PSS,Al,Unknown,DMF,False,110.0,Spin-coating,Unknown,0.1,False,0.94,17.92,0.76,12.8,jwePGSzhwfp_DciDNiXklLJigb5n
Cs0.04FA0.82MA0.14PbBr0.42I2.58,Cs; FA; MA,Pb,Br; I,,SnO2-QDs,Spiro-MeOTAD,Au,Chlorobenzene,DMF; DMSO,False,100.0,Spin-coating,N2,0.09,False,1.09,21.47,0.78,17.04,jwh73xv9s31O3-02xgTRDypd3DH2
MAPbI3,MA,Pb,I,1.53,TiO2-c | TiO2-mp,Spiro-MeOTAD,Au,Unknown,DMF >> none,False,110.0 >> 145.0,Spin-coating >> Gas reaction,Air >> Air; MAI,0.1,False,0.895,18.69,0.73,12.28,jwkucxLvefOQAww68JK8zKgdRy8J
MAPbI3,MA,Pb,I,1.6,PCBM-60 | AZO-np,PEDOT:PSS,Ag,Unknown,Unknown,False,100,Spin-coating,N2,0.0177,False,0.9,16.7,0.68,10.27,jwnD8RRllVoYlUspx35NrkeMo4vL
Cs0.05FA0.79MA0.16PbBr0.51I2.49,Cs; FA; MA,Pb,Br; I,,C60 | BCP,P3HT,Cu,Diethyl ether,DMF; DMSO,False,100.0,Spin-coating,Unknown,0.06,False,0.95,20.4,0.73,14.2,jwvtLTJZAyg8L8EcpNNxoXFlCyxK
MAPbI3,MA,Pb,I,1.59,C60 | BCP,PEDOT:PSS,Ag,Toluene,DMSO; GBL,False,60,Spin-coating,Air,0.06,False,0.82,12.53,0.7,7.19,jwx7A3lBbJrFi5IG31Cs05tzfOF3
Cs0.05FA0.89MA0.6PbBr0.06I2.94,Cs; FA; MA,Pb,Br; I,,SnO2-c | SnO2-nw,Spiro-MeOTAD,Au,Unknown,DMF; DMSO >> IPA,False,Unknown >> 100.0,Spin-coating >> Spin-coating,Unknown,0.09,False,1.043,22.1,0.6459999999999999,14.9,jx3XMDDU3Ml4VIzIeHfQYXuMa7dZ
MAPbI3,MA,Pb,I,1.6,TiO2-c | PCBA,Spiro-MeOTAD,Au,Toluene,DMF,False,100.0,Spin-coating,N2,0.04,False,0.98,18.94,0.621,11.5,jxAGR8k79VuW0yHWAr3hC_Vi37fz
MAPbI3,MA,Pb,I,1.6,PCBM-60,PEDOT:PSS,Al,2-Butanol,DMF; DMSO,False,100.0,Spin-coating,N2,0.09,False,0.986,18.46,0.6890000000000001,12.53,jxETANkhSvs5IaCGvBdNQ6n1lkza
MAPbI3,MA,Pb,I,1.6,TiO2-c,PTAA,Au,Unknown,DMF >> IPA,False,60.0 >> 105.0,Spin-coating >> Spin-coating,N2 >> N2,0.096,False,1.0,17.9,0.7040000000000001,12.6,jxS-wTOdX9UMOWZpAZXfPZ6uSVYE
FA0.85MA0.15PbBr0.45I2.55,FA; MA,Pb,Br; I,,TiO2-np,Spiro-MeOTAD,Au,Chlorobenzene,Unknown,False,100.0,Spin-coating,Unknown,0.049,False,0.972,21.43,0.6970000000000001,14.52,jxY3HQiX_S8SqGhT_VHOqwVOnnM8
MAPb0.75Sn0.25I3,MA,Pb; Sn,I,1.24,PCBM-60 | C60 | BCP,PEDOT:PSS,Al,Unknown,DMF >> IPA,True,70.0 >> 100.0,Spin-coating >> Spin-coating,N2 >> N2,0.0314,False,0.7,18.0,0.5870000000000001,7.4,jxbr-eW3IJ-Ln3lyvQQtocpvLDzj
MAPbI3,MA,Pb,I,1.6,TiO2-c | TiO2-mp,Spiro-MeOTAD,Au,N2,DMF; DMSO,False,100.0,Dropcasting,N2,0.159,False,0.961,20.3,0.758,14.7,jxbtG7J2Lz7GC39_Gbh8w11lWRV0
MAPbI3,MA,Pb,I,1.6,PCBM-60,NiO-c | N719 dye,Ag,Chlorobenzene,DMF; DMSO,False,100.0,Spin-coating,Unknown,0.06,False,1.04,21.5,0.71,15.8,jxctGYr194QdOrgguncySa7gccAv
CsPbBr2I,Cs,Pb,Br; I,,TiO2-c | TiO2-mp,Spiro-MeOTAD,Metal,Unknown,DMF; DMSO,False,150.0,Spin-coating,Unknown,0.07,False,1.05,13.34,0.62,8.7,jxep7ZWGSsHlF5yaSa0HTFqLbTBE
Cs0.1FA0.74MA0.1530PbBr0.51I2.49,Cs; FA; MA,Pb,Br; I,1.61,PCBM-60 | BCP,PTAA,Ag,Chlorobenzene,DMF; DMSO,False,150.0,Spin-coating,N2,0.1,False,1.06,22.57,0.75,19.92,jxgeJcrMl34DA7v-eDHlsIAlsHSQ
FA0.5MA0.5Pb0.5Sn0.5I3,FA; MA,Pb; Sn,I,1.36,PCBM-60 | BCP,PEDOT:PSS,Ag,Diethyl ether,DMF; DMSO,False,60; 100,Spin-coating,N2,0.09,False,0.74,24.35,0.691,12.42,jxkj8GCOieq1aDzN51joVVee_EKX
MAPbBr0.45I2.55,MA,Pb,Br; I,,TiO2-c,Spiro-MeOTAD,Au,Unknown,DMSO >> IPA,False,Unknown,Spin-coating >> Dropcasting,Unknown,0.09,False,0.98,19.85,0.695,13.52,jxoFxdPrnn8dcetX_y9hv1OQ9CG6
(CPEA)2MA4Pb5I16,(CPEA); MA,Pb,I,,TiO2-c,Spiro-MeOTAD,Au,Unknown,DMF,False,140.0,Spin-coating,Unknown,0.1,False,0.943,19.26,0.57,10.29,jyNhEsQnx4wyn1-3LjHmkiA-Kkzb
MAPbI3,MA,Pb,I,1.6,TiO2-c | TiO2-mp,"2,8-bis-[2,2-bis(4-methoxyphenyl)ethenyl]-5,11-diethyl-5,11-dihidroindolo[3,2-b]carbazole",Au,Chlorobenzene,DMSO,False,100.0,Spin-coating,Unknown,0.16,False,1.005,19.1,0.72,13.9,jyiX9-vhNe6PR-5Dq0PYWCE-RmiX
MAPbI3,MA,Pb,I,1.6,SnO2-np,TCPI | Spiro-MeOTAD,Au,Chlorobenzene,DMF; DMSO,False,100.0,Spin-coating,Unknown,0.15,False,1.13,22.42,0.77,19.41,jynEw_TAMpSXEDg1jCCP793M_Dy8
MAPb0.75Sn0.25I3,MA,Pb; Sn,I,1.24,PCBM-60 | C60 | BCP,PEDOT:PSS,Al,Unknown,DMF >> IPA,True,100.0 >> 100.0,Spin-coating >> Spin-coating,N2 >> N2,0.0314,True,,,,7.76,jyuiftDYqQyk-KMwa3nOoa3OWj2y
MAPbI3,MA,Pb,I,1.6,SnO2-c,Spiro-MeOTAD,Ag,Unknown,DMF,False,100.0,Spin-coating,N2,0.07,False,1.04,23.36,0.6920000000000001,15.05,jyzkK5wJc54yFW0xvOp2Fl2no6Fl
FA0.4MA0.6PbI3,FA; MA,Pb,I,,TiO2-c | TiO2-mp | ZrO2-mp,none,Carbon,Diethyl ether,DMF; DMSO,False,80; 100,Spin-coating,Unknown,0.1,False,0.942,22.26,0.51,10.05,jz5Y9YmOq3CafkT3bWfFBMt2QXNK
(NH4)6.8FA0.15MA1.7Pb7.8Br0.45I23.8,(NH4); FA; MA,Pb,Br; I,,TiO2-c | TiO2-mp,Spiro-MeOTAD,Au,Chlorobenzene,DMF; DMSO,False,100.0,Spin-coating,N2,0.1,False,1.09,22.6,0.769,18.93,jz6JUP9M5Imp2N_1cu0i_7ttXS2H
MAPbI3,MA,Pb,I,1.6,TiO2-c | TiO2-mp,Spiro-MeOTAD,Au,Unknown,DMSO; GBL,False,150.0,Doctor blading,Dry air,0.11,False,1.04,22.9,0.77,18.0,jzEZ5JAvOUQr_rP_miYPSpZRSRSa
MAPbI3,MA,Pb,I,1.6,TiO2-c | TiO2-mp,Spiro-MeOTAD,MoO3 | AZO | AlNi-grid,Chlorobenzene,DMSO,False,90,Spin-coating,N2,0.284,False,1.034,16.7,0.703,12.1,jzGvmFZzUkudVC6zz96GW90lim5P
BA2Cs0.1FA2.36MA0.48Pb3Br1.7I0.83,BA; Cs; FA; MA,Pb,Br; I,,TiO2-c,Spiro-MeOTAD,Au,Unknown,DMF; DMSO,False,100.0,Spin-coating,N2,0.1,False,1.1,20.81,0.613,13.96,jzL8V7rkN007yHZWT0-sRHtNCGjq
MAPbI3,MA,Pb,I,1.6,PCBM-60 | C60 | BCP,PEDOT:PSS,Al,Unknown,DMSO >> IPA,False,70.0 >> 105.0,Spin-coating >> Spin-coating,Unknown,0.1,False,0.83,16.07,0.696,9.29,jzODWYgyetw_DhtdRRrK6Dk2-qpg
MAPbI3,MA,Pb,I,1.6,TiO2-c,PEDOT:PSS,Au,Ethyl acetate,DMF,False,100.0,Spin-coating,Unknown,0.16,False,,,,12.0,jzW2ChisGJmTOdNAGB7za9uH_FYc
MAPbI3,MA,Pb,I,1.6,PCBM-60 | LiF,NiO-c,Al,Unknown,DMSO; GBL,False,100.0,Spin-coating,N2,0.04,False,1.03,14.3,0.8,11.8,jzbI5sn1RKwHnKO6gMgL8UTmTopH
FAxMAPbBrxI,FA; MA,Pb,Br; I,,SnO2-np,Spiro-MeOTAD,Au,Unknown,DMF; DMSO >> IPA,False,Unknown | 150,Spin-coating >> Spin-coating,Air | Air,0.049,False,1.14,23.6,0.7709999999999999,19.93,jzsI2U7TTesE-mIMFVnbF3Y2zQjl
Cs0.1FA0.75MA0.15PbBr0.35I2.65,Cs; FA; MA,Pb,Br; I,,SnO2-np,Spiro-MeOTAD,Au,Chlorobenzene,DMF; DMSO,False,25; 100,Spin-coating,Unknown,0.1,False,1.13,22.5,0.75,19.5,jzsW5IQiuHWycdCQC5S6MIf0JbTM
MAPbI3,MA,Pb,I,1.6,PCBM-60 | TIPD,PEDOT:PSS,Al,Unknown,DMF,False,100.0,Spin-coating,Unknown,0.04,False,0.93,22.5,0.71,14.9,jztiYa9vte_BOCUhJoHLykKZFinM
MAPbI3,MA,Pb,I,1.6,Mix-DMEC70,PEDOT:PSS,Al,Toluene,DMF,False,70.0,Spin-coating,N2,0.06,False,0.95,21.92,0.77,15.9,k-7A4Wf_g3DiUhS018YnnPXsiB-x
MAPbI3,MA,Pb,I,1.6,TiO2-c,PTAA,MoO3 | Ag,Diethyl ether,DMSO; GBL,False,100.0,Spin-coating,N2,0.05,False,,,,,k-CI_kt1YMog38Y9Q4uZkLyhaght
FA0.85MA0.15PbBr0.45I2.55,FA; MA,Pb,Br; I,,TiO2-c | TiO2-mp,Spiro-MeOTAD,Au,Chlorobenzene,DMF; DMSO,False,100.0,Spin-coating,N2,0.159,False,0.96,19.9,0.74,14.3,k-PIFA-FR7zmrLPThQVARITUvkJ2
MAPbI3,MA,Pb,I,1.6,TiO2-c | TiO2-mp,Spiro-MeOTAD,Au,Chlorobenzene,DMSO,False,100,Spin-coating,Unknown,0.16,False,0.97,19.5,0.64,12.1,k-aj5NMICnxP1qEgWDma7uSBXS8l
Cs0.08FA0.69MA0.23PbBr0.63I2.37,Cs; FA; MA,Pb,Br; I,,SnO2-c,Spiro-MeOTAD,MoOx | ITO,Chlorobenzene,DMF; DMSO,False,130.0,Spin-coating,N2,0.13,False,1.18,20.13,0.77,18.29,k-z_jR2a5KjSD-osaypKtZAxVwZS
MAPbI3,MA,Pb,I,1.6,ZnO-c,Spiro-MeOTAD,Ag,Chlorobenzene,DMF,False,70.0,Spin-coating,Unknown,0.1,False,1.09,20.22,0.632,13.93,k0EASWEUNFxuK1I3RouBQTBJ3Uuu
MAPbI3,MA,Pb,I,1.6,TiO2-c,Spiro-MeOTAD,Ag,Unknown,DMF,False,Unknown,Spin-coating,Unknown,0.06,False,0.946,19.87,0.6,11.47,k0FaaZwAbT6-a2U90aK9PDUHVPla
MAPbI3,MA,Pb,I,1.6,TiO2-c | SnO2,Spiro-MeOTAD,Ag,Chlorobenzene,DMF; DMSO,False,100.0,Spin-coating,N2,1.0,False,1.11,22.8,0.7390000000000001,18.0,k0T_sANH_vwVlxtlr5ZBT7VzJ7Yb
MAPbI3,MA,Pb,I,1.6,TiO2-c,Spiro-MeOTAD,Ag,Chlorobenzene,DMSO; GBL,False,100,Spin-coating,Glovebox,0.045,False,0.95,22.5,0.7,14.42,k0UXkEPiGQta65sETuHZIHsQQxxo
FA0.2MA0.8PbBr0.6I2.4,FA; MA,Pb,Br; I,,PCBM-60 | ZnO-np,PEDOT:PSS,Ag,Unknown,DMSO; GBL,False,100.0,Spin-coating,N2,0.1,False,,,,,k0VnUsG7x3PBjs9U8gj45qq8WABP
MAPbI3,MA,Pb,I,1.6,TiO2-c,PEDOT:PSS,Au,Unknown,DMF >> IPA,False,80.0 >> 100.0,Spin-coating >> CBD,Air >> Air,0.12,False,0.96,18.83,0.67,12.18,k0XUUeSJf-90p6lFMQGxKpiMW8wB
MAPbI3,MA,Pb,I,1.6,C60 | Bphen,CuI | PbPc,Ag,Unknown,DMF >> IPA,False,100 >> 100,Spin-coating >> Spin-coating,Unknown,0.18,False,0.79,19.42,0.63,9.66,k0tbMu13ZVZSj8IWa4G7EoFz7mLr
Cs0.05FA0.81MA0.14PbBr0.45I2.55,Cs; FA; MA,Pb,Br; I,,TiO2-c | TiO2-mp,CuFeO2-np,Au,Chlorobenzene,DMF; DMSO,False,100.0,Spin-coating,Unknown,0.16,False,0.99,23.4,0.66,15.2,k11cYOCKTcX9jxSPVrf811z16gKc
MAPbI3,MA,Pb,I,1.6,ZnO-c | TiO2-c,Spiro-MeOTAD,MoO3 | Al,Unknown,DMF >> IPA,False,70.0 >> 100.0,Spin-coating >> Spin-coating,N2 >> N2,0.1,False,0.02,0.97,0.51,10.0,k12GX717mxUE7VnBBpwmCKOILjjL
Cs0.07FA0.93PbI3,Cs; FA,Pb,I,1.53,TiO2-c,Spiro-MeOTAD,Au,Chlorobenzene; Chloroform,DMF; DMSO,False,140.0,Spin-coating,N2,0.1009999999999999,False,1.001,22.0,0.76,16.7,k14MQZ2zHizzLodRgSB7X3VETHJi
FA0.85MA0.15PbI3,FA; MA,Pb,I,,TiO2-c | TiO2-mp,Spiro-MeOTAD,Au,Unknown,DMF,False,150.0,Spin-coating,Unknown,0.09,False,1.05,23.2,0.767,18.86,k171_TbJ16KO2llh5Ojz-yONyO0K
Cs0.25FA0.75PbBr0.6I2.4,Cs; FA,Pb,Br; I,1.67,C60 | SnO2-c,PolyTPD | PFN,,,,False,,,,,False,1.15,20.9,0.776,18.7,k1CWlIzfG2zuaO6Geh324JbFPr0Z
Cs0.02FA0.98PbI3,Cs; FA,Pb,I,,SnO2-c,Spiro-MeOTAD,Ag,Diethyl ether,DMF; NNP,False,80; 150,Spin-coating,Dry air,0.1,False,,,,,k1Ee-DqtTv_ocT7PHbJ2JEhVvCIH
Cs0.2FA0.8PbBr0.4I0.6,Cs; FA,Pb,Br; I,1.78,C60 | BCP,NiO | 2PACz,,,,False,,,,,False,0.97,14.65,0.722,10.3,k1GJ98UXyvQrlteLWpPTQ9by0BNy
MAPbI3,MA,Pb,I,1.61,C60 | BCP,PEDOT:PSS,Ag,Air plasma,DMF,False,100.0,Spray-coating,Air,0.2,False,0.97,20.7,0.62,12.6,k1ML1BSyhP53wEA72kderdSUay9d
FA0.95MA0.05PbBr0.15I2.85,FA; MA,Pb,Br; I,,TiO2-c | TiO2-mp,DM,Au,Ethyl ether,DMF; DMSO,False,150.0,Spin-coating,Unknown,0.0939,False,0.95,23.6,0.6729999999999999,15.1,k1QMA87-8QGOwpnwQJst0qo6fAos
MAPbI3,MA,Pb,I,1.6,PCBM-60 | BCP,NiO-c,Ag,Unknown,DMF,False,100.0,Spin-coating,Unknown,0.04,False,0.993,17.81,0.768,16.58,k26xxqfsRGxRy-OZFB12u-UbUSFN
MAPbI3,MA,Pb,I,1.59,TiO2-c,Spiro-MeOTAD,Ag,Chlorobenzene,DMF; DMSO,False,100,Spin-coating,Air,0.1,False,1.04,18.2,0.74,13.6,k2CJI2ou7fFDmyhjZz996HLirkf2
MAPbI3,MA,Pb,I,1.6,PCBM-60 | bis-C60,CuCo2O4,Ag,Chlorobenzene,DMF; DMSO,False,100.0,Spin-coating,Unknown,0.1,False,0.95,17.5,0.64,10.64,k2MBH7WvZKmtIS6wnl0WRf65Azpq
FAPbBr0.1I2.9,FA,Pb,Br; I,,TiO2-c | TiO2-np | ZrO2-mp,none,Carbon,Unknown,DMF >> IPA,False,70.0 >> 100.0,Drop-infiltration >> CBD,Air >> Air,0.1475,False,,,,,k2_SK6Y7Ou9bKy55Axmm5YrRej-O
FA0.76MA0.15PbBr0.48I2.42,FA; MA,Pb,Br; I,,TiO2-c | TiO2-mp,Spiro-MeOTAD,Au,Chlorobenzene,DMF; DMSO,False,100.0,Spin-coating,N2,0.16,False,1.134,20.11,0.73,16.65,k2en8MBmXTWyIz0p5HSZv47YxIIJ
MAPbI3,MA,Pb,I,1.6,PCBM-60 | BCP,PEDOT:PSS,Au,Toluene,DMSO; GBL,False,100.0,Spin-coating,N2,0.1,False,0.926,16.56,0.7340000000000001,11.26,k2heyKRE6IndzXjsCjBg24KQ8MhI
Cs0.2FA0.8PbBr0.75I2.25,Cs; FA,Pb,Br; I,,TiO2-c | TiO2-mp,Spiro-MeOTAD,Au,Chlorobenzene,DMF; DMSO >> IPA,False,100.0 >> 110,Spin-coating,FAI,0.085,False,0.99,22.4,0.72,15.9,k2l0AOD94PjeLfAk4n7jrjTkf0Gq
MAPbI3,MA,Pb,I,1.6,TiO2-c,Spiro-MeOTAD,Ag,Unknown,DMF,False,85; 100,Spin-coating,Unknown,0.06,False,0.83,14.5,0.69,8.39,k3HjvJw2FtxCyf-aJbn94pVNsvbh
MAPbI3,MA,Pb,I,1.6,TiO2-c,Spiro-MeOTAD,Au,Ar,DMF,False,100.0,Spin-coating,Unknown,0.16,False,0.993,21.53,0.65,13.82,k3OfNm9DSJC94X0mYRkYZQH5deNH
MAPbI3,MA,Pb,I,1.6,TiO2-c | CdS,Spiro-MeOTAD,Ag,Unknown,DMF >> none,False,100 >> 150,Spin-coating >> Gas reaction,Unknown,0.12,False,,,,12.76,k3gicXR6mV-Wm-j1huvNrXNXunvE
Cs0.05FA0.79MA0.16PbBr0.45I2.55,Cs; FA; MA,Pb,Br; I,1.6,TiO2-c | TiO2-mp | PCBM-60; Poly(N-vinylcarbazole),Spiro-MeOTAD,Au,Chlorobenzene,DMF; DMSO >> IPA,False,100.0 >> 100,Spin-coating >> Spin-coating,Air >> Air,0.0916,False,1.16,22.7,0.8,21.1,k3naE-C8_q9Sygo6jzpSFntkGzl5
FA0.66MA0.34Pb0.4Sn0.6I3,FA; MA,Pb; Sn,I,1.25,C60 | BCP,PEDOT:PSS,,,,False,,,,,False,0.72,26.5,0.7,13.4,k3p93Kx5rjDAYjqsz7ufyqoSOtFJ
MAPbBr0.1I2.9,MA,Pb,Br; I,1.575,TiO2-c | TiO2-mp,Spiro-MeOTAD,Ag,Unknown,DMF >> IPA >> IPA,False,70.0 >> 95.0 >> 95.0,Spin-coating >> Spin-coating >> Spin-coating,Unknown,0.09,False,0.96,22.27,0.56,12.19,k46LQC1bGv5Ljmiv0s5h0ZL0Ioeh
MAPbI3,MA,Pb,I,1.6,IPH,PEDOT:PSS | pTPD,Ba | Ag,Unknown,none,False,Unknown,Co-evaporation,Vacuum,0.1,False,1.107,16.7,0.79,14.64,k4CFs_IQvALEfwRw3rEILS2Vza_h
MAPbI3,MA,Pb,I,1.6,PCBM-60 | Zr(acac)4,NiO-c,Ag,Ethyl acetate,DMF; DMSO,False,100.0,Spin-coating,N2,0.1,False,1.06,21.19,0.703,15.8,k4CJ0x7gvcYhL77rdDhBzaKCVdqf
MAPbI3,MA,Pb,I,1.6,TiO2-c,Spiro-MeOTAD,MoO3 | Al,Unknown,DMF >> IPA,False,70.0 >> 90.0,Spin-coating >> Spin-coating,N2 >> N2,0.1,False,0.99,19.3,0.48,9.2,k4RCF5OUpdB-bUryQQRe6du0zX1k
MAPbI3,MA,Pb,I,1.6,Fe2O3,Spiro-MeOTAD,Au,Chlorobenzene,DMF,False,100,Spin-coating,Unknown,0.1,False,,,,10.78,k4RET45_N16xU7PH-j7Ly3dNFGnT
MAPbI3,MA,Pb,I,1.6,TiO2-c | TiO2-mp,Spiro-MeOTAD,Au,Unknown,DMF >> Unknown,False,Unknown,Spin-coating >> Spin-coating,Unknown,0.1,False,0.86,14.99,0.61,7.87,k4UfXmTTzPlbjQK2u_ux3eMDlbm_
MAPbI3,MA,Pb,I,1.6,TiO2-c | TiO2-mp | PCBM-60; PMMA,PMMA | Spiro-MeOTAD,Au,Chlorobenzene,DMF; DMSO,False,100.0,Spin-coating,Unknown,0.16,False,1.145,22.3,0.746,19.05,k4jROmTVW4xd5HpgniOgWHfJsxDV
MAPbI3,MA,Pb,I,1.6,TiO2-c,Spiro-MeOTAD,Au,Chlorobenzene,DMSO,False,95.0,Spin-coating,Unknown,0.081,False,0.94,12.87,0.58,7.02,k4kPHDI35bY4m6PtWH1ycoYLvLAQ
MAPbI3,MA,Pb,I,1.6,TiO2-c | PCBM-60,Spiro-MeOTAD,Au,Toluene,DMSO; GBL,False,100.0,Spin-coating,N2,0.1,False,1.11,22.23,0.746,18.0,k4u6Z3zAOk7T7hXz7YRXP64hfexr
Cs0.05FA0.79MA0.16PbBr0.51I2.49,Cs; FA; MA,Pb,Br; I,,TiO2-c | TiO2-mp,Spiro-MeOTAD,Au,Chlorobenzene,DMF; DMSO,False,100.0,Spin-coating,N2,0.1,False,,,,14.5,k53NBxBgJI9T9rrKDFvscbhRqGVq
MAPbI3,MA,Pb,I,1.6,TiO2-c,Spiro-MeOTAD,Au,Chlorobenzene,DMF; DMSO,False,100.0,Spin-coating,Unknown,0.09,False,0.97,21.8,0.52,11.1,k56Kgm03hqM4YCp_0FRotyQIyeA_
Cs0.05FA0.89MA0.6PbBr0.06I2.94,Cs; FA; MA,Pb,Br; I,,SnO2-c | SnO2-nw | TiO2-c,Spiro-MeOTAD,Au,Unknown,DMF; DMSO >> IPA,False,Unknown >> 100.0,Spin-coating >> Spin-coating,Unknown,0.09,False,1.11,21.79,0.7709999999999999,18.67,k5C66au9wHMKQnP45GTOoTwyI1kr
(NH4)5.1FA0.15MA1.7Pb6.1Br0.45I18.7,(NH4); FA; MA,Pb,Br; I,,TiO2-c | TiO2-mp,Spiro-MeOTAD,Au,Chlorobenzene,DMF; DMSO,False,100.0,Spin-coating,N2,0.1,False,1.05,20.51,0.703,15.15,k5EI7P-zDOoNQhrAsKrDj9OtEQlV
Cs0.17FA0.83PbBr1.2I1.8,Cs; FA,Pb,Br; I,,none,Spiro-MeOTAD,Au,Unknown,DMF,False,185.0,Spin-coating,Ar,0.1018,False,0.97,17.93,0.62,10.81,k5JDiOO_nYSMuHxZAM9jaff89o2f
MAPbI3,MA,Pb,I,1.59,PCBM-60 | BCP,PEDOT:PSS,Al,Unknown,DMF >> IPA,False,Unknown >> 100,Spin-coating >> Spin-coating,Air >> Air,0.1,False,0.9,14.8,0.6920000000000001,9.25,k5Uacztvl4IyHjSn9lBAE2KGeq3G
MAPbI3,MA,Pb,I,1.6,PCBM-60 | BCP,PEDOT:PSS,Ag,Toluene,DMSO; GBL,False,100.0,Spin-coating,N2,0.1,False,0.87,15.98,0.7809999999999999,10.87,k5Z7JhfS-QktOyE9HCCCXj7vetOP
MAPbI3,MA,Pb,I,1.6,TiO2-c | TiO2-nw,Spiro-MeOTAD,Au,Unknown,DMF >> IPA,False,Unknown >> 70.0,Spin-coating >> CBD,Unknown,0.09,False,0.87,17.0,0.493,7.3,k5j--aMhogqLW55WM2JqdRMMhdXb
MAPb1.0I3,MA,Pb,I,1.5,C60,IDF-TeDPA | MoO3,Ag,Chlorobenzene,DMF; DMSO,False,60; 85,Spin-coating,N2,0.04,False,0.92,20.8,0.6659999999999999,12.7,k5rCId1B7VSnp4GXzsCUEJ53qxzF
MAPbI3,MA,Pb,I,,TiO2-c | TiO2-mp,Spiro-MeOTAD,Au,Unknown,DMF >> IPA,False,40; 100 >> 100,Spin-coating >> Spin-coating,Unknown,0.16,False,0.83,20.6,0.5,8.55,k5ygIEn0_1P3H7JwJtr_ILbfLuiH
MAPbI3,MA,Pb,I,1.6,PCBM-60,NiO-np,Ag,Chlorobenzene,DMF; DMSO,False,100.0,Spin-coating,N2,0.1,False,1.09,17.93,0.738,14.42,k6VTbPhf7RoveNotlbElM9XEdJBe
MAPbI3,MA,Pb,I,1.6,PCBM-60 | BCP,NiO-c,Ag,Toluene,DMSO,False,100.0,Spin-coating,N2,0.07,False,1.002,19.65,0.778,15.61,k6_94rPWzCEBpVhi2c5RguddzKXG
MAPbI3,MA,Pb,I,1.6,PEIE | PCBM-60 | Bphen,PTAA | PMMA,Al,2-Butanol,DMF; DMSO,True,100.0,Spin-coating,N2,0.1,False,1.093,23.91,0.745,19.49,k6aIAECt5nzdbB9dlACBDwBwPUnf
MAPbI3,MA,Pb,I,1.59,TiO2-c | TiO2-mp,Spiro-MeOTAD,Au,Chlorobenzene,DMF; DMSO,False,100,Spin-coating,Air,0.0794,False,1.05,18.87,0.74,14.58,k6aiS-X9hh6EYfanPgwp5gy4G-7e
MAPbI3,MA,Pb,I,1.6,TiO2-c,Spiro-MeOTAD,Ag,Unknown,DMF; DMSO >> IPA,False,Unknown >> 50; 100,Spin-coating >> Spin-coating,Unknown,0.1,False,1.05,21.42,0.75,16.87,k6bHrJt_8yCqQXptOjdMuNzXCqXw
FA0.87MA0.13PbBr0.13I2.83,FA; MA,Pb,Br; I,,SnO2-np,none,Carbon,Unknown,DMF; DMSO >> DMF; IPA,False,Unknown >> 140.0,Spin-coating >> Spin-coating,Air >> Air,0.08,False,1.03,22.81,0.628,14.76,k6kgUH0HTskCDbTD7Yg0-bFBr574
MAPbI3,MA,Pb,I,1.6,PCBM-60 | BCP,NiO-c,Bi2Te3,TEOS,DMF; DMSO,False,100.0,Spin-coating,N2,0.1,False,1.03,22.9,0.77,18.16,k6lkaqHnRDc1F1W_Y9pqTNSXlGBD
MAPbI3,MA,Pb,I,1.6,PCBM-60,NiO-c,IZTO,Unknown,Unknown,False,100.0,Spin-coating,Air,0.1,False,1.11,18.12,0.47,9.7,k6qIQq1pOvlLiXuOCYlDPyES4qOn
(BDA)MA4Pb5I16,(BDA); MA,Pb,I,,PCBM-60 | BCP,PTAA,Ag,Unknown,DMF,False,100.0,Spin-coating,N2,0.1,False,1.01,12.66,0.6609999999999999,8.46,k75PvVQphvKwjSYlsNC9H_utkUKo
Cs0.2FA0.8PbBr0.32I2.68,Cs; FA,Pb,Br; I,,TiO2-c | TiO2-mp,Spiro-MeOTAD,Au,Chlorobenzene,DMF; DMSO,False,100.0,Spin-coating,Unknown,0.1,False,0.984,21.1,0.72,14.9,k7B5mD5ZCLEKNkvwjKtxACGNdm-j
FA0.85MA0.15PbBr0.45I2.55,FA; MA,Pb,Br; I,,TiO2-c,Spiro-MeOTAD,Au,Toluene,DMF; DMSO,False,100.0,Spin-coating,N2,1.0,False,1.133,15.3,0.6559999999999999,11.38,k7D-iqAk6R4jC_tgvCSKVTVq4Kh7
FAPbI3,FA,Pb,I,1.48,PCBM-60,PTAA,Ag,Unknown,DMF >> IPA,False,70.0 >> 100.0,Spin-coating >> Spin-coating,N2 >> N2,1.2,False,1.0,21.25,0.5820000000000001,12.25,k7I57bgQHHV3XhTrIp5ny1sStzB7
MAPbI3,MA,Pb,I,1.6,SnO2-c,P3HT,Ag,Unknown,DMF; DMSO >> IPA,False,Unknown >> 50.0; 80,Spin-coating >> Spin-coating,N2 >> N2,0.048,False,1.08,23.7,0.6859999999999999,15.62,k7Ib0wi0utmbhF-6hLEqieb8yRV-
MAPbI3,MA,Pb,I,1.6,SnO2-c | PCBM-60,Spiro-MeOTAD,Au,Toluene,DMSO; GBL,False,100.0,Spin-coating,N2,0.04,False,1.06,20.53,0.66,14.3,k7KQr1t0nvGiJI4Yfgga-Rbcxj-I
Cs0.05FA0.79MA0.16PbBr0.51I2.49,Cs; FA; MA,Pb,Br; I,,TiO2-c,Spiro-MeOTAD,Au,Chlorobenzene,DMF; DMSO,False,100.0,Spin-coating,Unknown,0.1,False,1.08,22.01,0.72,17.36,k7YGOxo8cy78F7i-fFrEnSx5U3Xa
Cs0.05FA0.83MA0.12PbBr0.45I2.55,Cs; FA; MA,Pb,Br; I,,TiO2-np,Spiro-MeOTAD,Au,Chlorobenzene,DMF; DMSO,False,100.0,Spin-coating,Ar,0.1,False,1.16,22.71,0.7170000000000001,19.82,k7bPDhJwh9pyXBEiJnyEitdatT9k
MAPbI3,MA,Pb,I,1.6,TiO2-c | TiO2-mp,"2-((5-(4-(2-ethylhexyl)-4H-dithieno[3,2-b:2′,3′-d]pyrrol-2-yl) thiophen-2-yl)methylene) malononitrile",Ag,Diethyl ether,DMF,False,100.0,Spin-coating,Unknown,2.18,False,1.0,23.59,0.565,13.32,k7d1NBQ_c0USkjle048w6FWoVc3b
MAPbI3,MA,Pb,I,1.6,TiO2-c | TiO2-mp,X60,Au,Unknown,DMF >> IPA,False,Unknown >> 100.0,Spin-coating >> CBD,Air >> Air,0.05,False,0.8,17.2,0.57,7.8,k7ea_cbZLmev9fs20ouKo0qDMxzE
(PEI)2MA6Pb7I22,(PEI); MA,Pb,I,1.7,PCBM-60 | LiF,PEDOT:PSS,Ag,Unknown,DMF,False,100.0,Spin-coating,Unknown,0.04,False,1.1,13.12,0.65,9.39,k7krVg9ebUNmlj9yHHCv6_X2I-Wh
CsPb0.97Tb0.03Br3,Cs,Pb; Tb,Br,,TiO2-c | TiO2-mp,NiO-np,Carbon,Unknown,DMF >> Methanol,False,80.0 >> 250.0,Spin-coating >> Spin-coating,Unknown,0.09,False,1.51,7.62,0.787,9.06,k7npTfuDw8zL5TJkobQf4r5w8b_4
MAPbI3,MA,Pb,I,1.55,ZnO-c | ZnO-c,Spiro-MeOTAD,Ag,Unknown,DMF >> IPA,False,Unknown >> 70.0,Spin-coating >> CBD,N2 >> N2,0.1,False,1.005,19.0,0.7,14.32,k7x-6jksZrBEp84h3jJ1-egjmHa0
MAPbI3,MA,Pb,I,1.6,FPI-PEIE | PCBM-60,Spiro-MeOTAD,Au,Unknown,DMSO; GBL,False,100.0,Spin-coating,N2,0.0314,False,1.09,19.2,0.7,14.7,k8-bJgMyKf-1kT_DKrNvGml_YJIz
MAPbI3,MA,Pb,I,1.6,TiO2-c | TiO2-mp,Spiro-MeOTAD,Au,Chlorobenzene,DMSO,False,100.0,Spin-coating,N2,0.1,False,1.041,21.964,0.7,16.11,k86j9GcDZk9YMnczJ215jmAoJ1sc
MAPbI3,MA,Pb,I,1.6,TiO2-c | TiO2-mp,Spiro-MeOTAD,Ag,Unknown,DMF >> IPA,False,70.0 >> 100.0,Spin-coating >> CBD,Unknown,0.09,False,0.905,14.71,0.547,7.28,k8CXrAGb2fxC3G_vARNnfOj8UtRr
MAPbI3,MA,Pb,I,1.6,PCBM-60 | ZnO-np,P3CT-K,Al,Chlorobenzene,DMF; DMSO,False,100.0,Spin-coating,N2,0.06,False,,,,18.68,k8FRV6sQWWqYGBz8HOwYNrD2ALCy
FA0.05MA0.95PbI3,FA; MA,Pb,I,,PCBM-60,PTAA,Al,Toluene,DMF; DMSO,False,100.0,Spin-coating,Unknown,0.1,False,1.02,21.61,0.8,17.55,k8W3z5Jviu468LC8wiXlpvNdY_53
MAPbI3,MA,Pb,I,1.6,PCBM-60 | Zr(acac)4,NiO-nanowalls,Ag,Ethyl acetate,DMF; DMSO,False,100.0,Spin-coating,Unknown,0.1,False,1.097,21.39,0.758,17.8,k8ZiDS8QqfuJ6SIQnA-6R5WxQyI8
Cs0.05FA0.78MA0.12PbBr0.51I2.49,Cs; FA; MA,Pb,Br; I,,SnO2-np,Spiro-MeOTAD,Au,Chlorobenzene,DMF; DMSO,False,150.0,Spin-coating,N2,0.1,False,1.16,20.7,0.76,18.2,k8sNX9CaWxwjxwZB-lTGCzyLbPbX
MAPbI3,MA,Pb,I,1.6,TiO2-c,Th-OMeTPA,Au,Chlorobenzene,DMF; DMSO,False,40; 100,Spin-coating,N2,0.0831,False,0.99,18.9,0.7,13.2,k8uU81rfBJtj2Ktb_rUBOY_oEgOo
FA0.85MA0.15PbBr0.45I2.55,FA; MA,Pb,Br; I,,SnO2-c | PCBM-60,Spiro-MeOTAD,Au,Anisole,DMF; DMSO,False,100.0,Spin-coating,Unknown,0.09,False,1.08,21.5,0.62,14.6,k969c2TI-CgYAJx86JPPr1uN0CtG
Cs0.04FA0.80MA0.16PbBr0.50I2.50,Cs; FA; MA,Pb,Br; I,1.632,TiO2-c | TiO2-mp,Spiro-MeOTAD,Au,Chlorobenzene,DMF; DMSO,False,100.0,Spin-coating,N2,0.16,False,0.98,16.8,0.72,11.9,k96qVKGRBxrkTleERE2W9nGMUKPA
MAPbBr0.3I2.9,MA,Pb,Br; I,1.589,SnO2-np | TiO2-mp,Spiro-MeOTAD,Au,Unknown,DMF >> IPA,False,Unknown >> 80.0,Spin-coating >> CBD,Unknown,0.06,False,1.006,20.11,0.629,12.72,k9H573tBdHj6fhqk8bEkQYVHFmRa
Cs0.03FA0.945MA0.025PbBr0.075I2.925,Cs; FA; MA,Pb,Br; I,1.56,SnO2-np,Spiro-MeOTAD,Ag,Unknown,DMF; DMSO >> IPA,False,70.0 >> 150.0,Spin-coating >> Spin-coating,N2 >> Air,0.09,False,1.03,20.69,0.653,13.97,k9ShbdGxs-t7FPSiuzHWqapVQ7pa
MAPbI3,MA,Pb,I,1.6,TiO2-c | TiO2-IO,Spiro-MeOTAD,Ag,Unknown,DMF >> IPA,False,100.0 >> 100.0,Spin-coating >> Spin-coating,Unknown,0.0625,False,0.94,22.0,0.62,12.78,k9XE73BS5etM4K86a64ZuxIoCzt_
MAPbI3,MA,Pb,I,1.6,PCBM-60,PTAA,Ag,Chlorobenzene,DMF; DMSO,False,100.0,Spin-coating,Unknown,0.065,False,1.04,21.38,0.737,16.34,k9_dDZc4u70TCJgSLAyr12JhWOU1
MAPbI3,MA,Pb,I,1.6,TiO2-c | TiO2-mp,Spiro-MeOTAD,Ag,Diethyl ether,DMF; DMSO,False,100.0,Spin-coating,Unknown,0.07,False,1.013,21.34,0.6409999999999999,13.86,k9sovsqMH0LuHHi7KHAmoYxq8x8h
MAPbI3,MA,Pb,I,1.6,SnO2-c,Spiro-MeOTAD,Au,Diethyl ether,DMF; DMSO,False,Unknown,Spin-coating,Air,0.1,False,,,,10.3,k9u_1Q5dGUmrKm2gnQAqEPUTMFH1
FA0.2MA0.8PbI3,FA; MA,Pb,I,,DNDIF3,PEDOT:PSS,Ag,Toluene,DMSO; GBL,False,105.0,Spin-coating,Unknown,0.1,False,0.81,23.08,0.4,8.6,k9wf1gUNVlc-huInpCFfmQe__uSo
MAPbI3,MA,Pb,I,1.6,PCBM-60,none,Al,Chlorobenzene,DMF,False,Unknown,Spin-coating,N2,0.04,False,0.99,16.1,0.74,11.7,kA4Sg86cC6_iUH6NyxmXzABKz7Fk
MAPbI3,MA,Pb,I,1.6,PCBM-60,PEDOT:PSS,Ag,Unknown,DMF,False,100.0,Spin-coating,N2,0.0725,False,0.96,21.55,0.74,15.15,kA7FeXl7T0BoAmycXlQg5pUxJEbk
FA0.95MA0.05PbBr0.1I2.9,FA; MA,Pb,Br; I,,TiO2-c | TiO2-nw,PTAA,Au,Unknown,DMF; DMSO,False,120.0,Electrospraying,Air,0.096,False,1.06,22.7,0.732,17.62,kAPx4_EfP_SMk-skPWgmlYbfbgPP
MAPbI3,MA,Pb,I,1.6,TiO2-c | TiO2-mp,M:OO,Au,Chlorobenzene,DMF; DMSO,False,100.0,Spin-coating,Unknown,0.1,False,0.89,12.81,0.655,7.48,kAnwB8uOt1DuBxbRYUO2S5yvmKgi
MAPbI3,MA,Pb,I,1.6,PCBM-70,PEDOT:PSS,Ca | Al,Unknown,DMF >> IPA,False,Unknown,Spin-coating >> Spin-coating,Air >> Air,0.1,False,1.03,20.6,0.85,18.04,kAqB5u77TZGtdOkaYVwoYzDYIu5d
FA0.83MA0.17PbBr0.51I2.49,FA; MA,Pb,Br; I,,TiO2-c,Spiro-MeOTAD,Au,Unknown,DMF; DMSO,False,100.0,Spin-coating,N2,0.0831,False,1.13,19.35,0.7,15.35,kAt4pOrYqT1TyjqNJD5YTY6rQmPM
MAPbI3,MA,Pb,I,1.6,PCBM-60 | BCP,PEDOT:PSS,Ag,Vacuum,DMF,False,25; 100,Spin-coating,Unknown,0.1,False,1.03,15.2,0.61,9.67,kB-jXH3Y-FzT-vocObi63p-I8iop
MAPbI3,MA,Pb,I,1.6,PCBM-60,Graphene oxide; PEDOT:PSS,Ag,Chlorobenzene,DMF,False,100.0,Spin-coating,Unknown,0.13,False,0.86,17.6,0.64,9.6,kBL-mxETVdKOfCSPUmSdeu-aQOrt
MAPbI3,MA,Pb,I,1.6,PCBM-60 | bis-C60,PEDOT:PSS,Ag,Unknown,DMF,False,90.0,Spin-coating,N2,0.0314,False,0.9,16.0,0.62,9.0,kBT6A0cBqg0iBybfGAArCn8dk_pD
MAPbI3,MA,Pb,I,1.6,TiO2-c | TiO2-mp,Spiro-MeOTAD | PEDOT:PSS,PEDOT:PSS | FTO | SLG,Chlorobenzene,DMF; DMSO,False,85.0,Spin-coating,N2,0.07065,False,0.92,20.49,0.66,12.45,kBVzYqXuRSy8mK_8PuXL5wNCy7XS
MAPbI3,MA,Pb,I,1.5,TiO2-c | TiO2-mp | ZrO2-mp,none,Carbon,Unknown,GBL,False,50.0,Drop-infiltration,Unknown,0.16,False,0.835,21.8,0.596,11.02,kBY5c5HgoohHHhOtzDGxdg1oMzqd
MAPbI3,MA,Pb,I,1.6,TiO2-np,Spiro-MeOTAD,Au,Unknown,DMF,False,115.0,Spin-coating,N2,0.105,False,,,,15.7,kB_WYD0IOeq-pGtUai0EwTaKZvuX
MAPbI3,MA,Pb,I,1.6,PCBM-60 | C60,PEDOT:PSS,Al,Unknown,DMF,False,80.0,Spin-coating,N2,0.2,False,0.962,17.59,0.7120000000000001,12.05,kBgnHvka3XqIMhFN-cskinNlz4e1
Cs0.05FA0.79MA0.16PbBr0.51I2.49,Cs; FA; MA,Pb,Br; I,,TiO2-c | Sr2CeO4:Eu,Spiro-MeOTAD,Au,Chlorobenzene,DMF; DMSO,False,70; 100,Spin-coating,Unknown,0.07,False,1.06,23.7,0.76,18.95,kBp5TQhyVnIwfSSqhoMmwRNM7vBD
CsPbBr3,Cs,Pb,Br,,TiO2-c,Carbon,Carbon,Ethyl acetate,DMF,False,340.0,Spin-coating,Unknown,0.12,False,1.15,13.54,0.642,10.0,kBpC5m32b5nxNGwr4iUZpO2cTz4c
MAPbI3,MA,Pb,I,1.6,TiO2-c | TiO2-mp,none,Carbon | Graphite,Unknown,DMF >> IPA,False,90 >> 95,Spin-coating >> CBD,Unknown,0.1,False,0.921,18.85,0.415,7.21,kCAByX_GUsj6VBaBnUUubCzytmwQ
FAPbI3,FA,Pb,I,1.53,TiO2-c,Spiro-MeOTAD,Au,Unknown,DMF; DMSO >> none,False,100.0 >> 155.0,Spin-coating >> Gas reaction,Air >> FAI; Vacuum,0.1,False,0.91,21.3,0.633,12.3,kCF2SEeqDOp8XkjrJdrSW7OqPkOI
MAPbI3,MA,Pb,I,1.6,TiO2-c | TiO2-mp,Spiro-MeOTAD,Au,Chlorobenzene,DMF; DMSO,False,100.0,Spin-coating,Unknown,0.1,False,1.028,23.5,0.772,18.6,kCJH2ubOsa8sVJ3LfE1uEmpoI7Mc
MAPbI3,MA,Pb,I,1.6,TiO2-c | TiO2-mp,PyThTPA,Au,Diethyl ether,DMF; DMSO,False,65.0,Spin-coating,Air,0.1,False,1.04,21.0,0.65,14.2,kCLfGhhkUiwXPDdLa6M6sv98PHxF
CsPbI3,Cs,Pb,I,2.93,Unknown,Unknown,,,,False,,,,,False,,,,,kCNx2SMSXYUkJxtRn__VxGYnhdf5
MAPbI3,MA,Pb,I,1.56,TiO2-c,Spiro-MeOTAD | TS-CuPc,MoO3 | Ag,Chlorobenzene,DMF; DMSO,False,100.0,Spin-coating,N2,0.1,False,1.09,22.81,0.72,18.0,kDORgC-6vwwrTw5D4K_jBasdRXg4
Cs0.05FA0.8075MA0.1425PbBr0.45I2.55,Cs; FA; MA,Pb,Br; I,,SnO2-np,Spiro-MeOTAD,Au,Anisole,DMF; DMSO,False,150.0,Spin-coating,N2,0.25,False,1.077,21.22,0.7929999999999999,18.13,kDOnBRTsvjHoefHt7dMLmZYlfGMO
Cs0.05FA0.79MA0.16PbBr0.51I2.49,Cs; FA; MA,Pb,Br; I,,TiO2-c,Spiro-MeOTAD,Au,Chlorobenzene,DMF; DMSO,False,110.0,Spin-coating,N2,0.1,False,1.13,22.2,0.685,17.4,kDPa4Q5LTDXS657FllbeivC0Lxa0
Cs0.17FA0.83Pb0.9Sn0.1I3,Cs; FA,Pb; Sn,I,1.47,PCBM-60 | BCP,PTAA | PFN,Ag,Anisole >> N2,DMF; DMSO,False,120,Spin-coating,N2,0.0919,False,0.71,17.7,0.639,8.5,kDVMqWC96s-R4NenwFLpiP8e7aKh
Cs0.05FA0.79MA0.16PbBr0.51I2.49,Cs; FA; MA,Pb,Br; I,,TiO2-c,Spiro-MeOTAD,Au,Chlorobenzene,DMF; DMSO,False,100.0,Spin-coating,N2,0.1,False,1.12,22.14,0.745,18.59,kDfuB_a3IBDWrVt3gGoCGI2OaDk9
MAPbI3,MA,Pb,I,1.6,PCBM-60 | PVP,PEDOT:PSS,Ag,Chlorobenzene,DMSO; GBL,False,100.0,Spin-coating,Unknown,0.16,False,0.95,16.55,0.598,9.29,kDsOqUu3dhcdwHrKpNB4ImXnAZkq
(EDA)0.01FA0.29MA0.7Pb1.0I3,(EDA); FA; MA,Pb,I,,SnO2-np,Spiro-MeOTAD,Au,Chlorobenzene,DMF; DMSO,False,100,Spin-coating,N2,0.09,False,1.056,23.2,0.71,17.28,kDtXiNXf5RDvs6D2HPcDUJv8wKGf
Cs0.05FA0.81MA0.14PbBr0.43I2.57,Cs; FA; MA,Pb,Br; I,,TiO2-c | TiO2-mp,Spiro-MeOTAD,Ag,Toluene,DMF; DMSO,False,150.0,Spin-coating,Unknown,0.14,False,1.102,19.93,0.688,15.12,kE7vsxGumMuTF_xqIzwv2W7Up772
MAPbI3,MA,Pb,I,1.6,TiO2-c,ITIC,Au,Chlorobenzene,DMSO; GBL,False,100.0,Spin-coating,N2,0.09,False,1.07,22.02,0.755,18.03,kEFRDZ__3b00DzlXoQydOXrPAOyb
FA0.85MA0.15PbBr0.45I2.55,FA; MA,Pb,Br; I,1.56,TiO2-c | TiO2-mp,V852,Au,Chlorobenzene,DMF; DMSO,False,100.0,Spin-coating,N2,0.16,False,1.139,21.7,0.71,17.74,kEOjeWFsGVDvZaoskT9bJ0Zd9aCT
MAPbI3,MA,Pb,I,1.59,C60 | BCP,PEDOT:PSS,Ag,Toluene,DMSO; GBL,False,100,Spin-coating,N2,0.1,False,,,,10.11,kEVfEIupklHXGWFz9_sYszX6vwUu
(BIM)0.1MAPbI3.2,(BIM); MA,Pb,I,,PCBM-60 | BCP,NiO-c,Al,Chlorobenzene,DMF; DMSO,False,100.0,Spin-coating,Unknown,0.4,False,1.07,14.72,0.6609999999999999,10.46,kExPp7c0AACboKwSzwNuEvPXdQ7n
MAPbI3,MA,Pb,I,1.6,TiO2-c,Spiro-MeOTAD,Au,Unknown,DMF,False,110; 115,Spin-coating,Unknown,0.1,False,0.96,21.31,0.75,15.33,kF17K972dv6hYASxLlyghteEUi-_
MAPbI3,MA,Pb,I,1.5,SnO2-c | C60-SAM,Spiro-MeOTAD,Au,Ethyl ether,DMF; DMSO,False,65; 100,Spin-coating,N2,0.08,False,1.03,21.66,0.732,16.28,kFBcxMTQHFQ52w0WDN2LL3j4-b4Z
CsPbBrI2,Cs,Pb,Br; I,,TiO2-c,Spiro-MeOTAD,Au,Chlorobenzene,DMF; DMSO,False,165.0,Spin-coating,Unknown,0.09,False,1.3,14.83,0.722,13.88,kFIxJpM8bwZ4MZmWPAYZJ5OlXTay
MAPbI3,MA,Pb,I,1.6,TiO2-c | TiO2-mp | ZrO2-mp,none,Carbon,Unknown,DMF >> IPA,False,Unknown,Dropcasting >> CBD,Unknown,0.1,False,0.846,14.3,0.66,8.0,kFa2Nu98Y45ucPj5_v5fo9ZxMEDW
MAPbI3,MA,Pb,I,1.6,PCBM-60 | LiF,PEDOT:PSS,Al,Chlorobenzene,DMSO; GBL,False,100.0,Spin-coating,N2,0.1,False,0.963,18.73,0.828,14.93,kFfZiCZjCuHzYypqNyw39VSbgFCK
MAPbI3,MA,Pb,I,1.65,TiO2-c | TiO2-mp,Spiro-MeOTAD,Au,Unknown,DMF >> IPA,False,40.0 >> 100.0,Spin-coating >> Spin-coating,Unknown,0.096,False,1.06,22.06,0.73,17.66,kG9G0jxYGX7jPW_iqviQqideOGA-
MAPbI3,MA,Pb,I,1.6,TiO2-c | TiO2-mp | ZrO2-mp,none,Carbon,Diethyl ether,DMF; DMSO,False,100.0,Spin-coating,Unknown,0.1,False,0.97,16.57,0.51,8.19,kGAuiVVXus09RPzU_lpPG9V3s4SL
MAPbI3,MA,Pb,I,1.55,TiO2-c | TiO2-mp,P3HT,Au,Unknown,DMF,False,100.0,Spin-coating,Air,0.069,False,1.0,18.03,0.45,8.11,kGJngDlpFPOaVpMVxauvIOV6rm7p
MAPb1.0I3,MA,Pb,I,1.6,PCBM-60,Zeocoat | Graphene | P3HT,Ag,Chlorobenzene,DMF; DMSO,False,50; 100,Spin-coating,Unknown,0.04,False,1.04,18.58,0.594,11.48,kGKwJA7qt8Qj_IM57C-6fUgqM2tj
MAPbI3,MA,Pb,I,1.6,TiO2-c | TiO2-mp,Spiro-MeOTAD,Au,Chlorobenzene,DMF; DMSO,False,100.0,Spin-coating,N2,0.16,False,1.02,21.8,0.66,15.5,kGR3JPbY2WsUBvgHyu664TlgNNdq
MAPbI3,MA,Pb,I,1.6,TiO2-c | TiO2-mp,Spiro-MeOTAD,Au,Unknown,DMF,False,105,Spin-coating,Unknown,0.09,False,0.97,17.9,0.71,12.3,kGYgumDaVdyTq92pfzbAG41lR2cz
MAPbI3,MA,Pb,I,1.6,TiO2-c | TiO2-mp,"2-((2-(4-(2-ethylhexyl)-4H-dithieno[3,2-b:2′,3′-d]pyrrol-2-yl) thiazol-5-yl)methylene) malononitrile",Ag,Diethyl ether,DMF,False,100.0,Spin-coating,Unknown,2.04,False,1.03,24.78,0.735,18.75,kGfoHZ5uP7o8ZQefgejoJ4ONDQwp
MAPbI3,MA,Pb,I,1.6,PCBM-60,PEDOT:PSS,Al,Unknown,Unknown,False,Unknown,Spin-coating,Unknown,0.1,False,0.989,20.33,0.7090000000000001,14.26,kGhG4S_kMJun6fS_De0I2GAYDgsH
MAPbI3,MA,Pb,I,1.6,PCBM-60 | BCP,PTAA,Ag,Unknown,DMF; DMSO >> IPA,False,Unknown >> 100.0,Spin-coating >> Spin-coating,N2 >> N2,0.04,False,1.09,22.55,0.76,18.69,kGv_168_kP5gN-CHPrKyJ_3Bg-sn
MAPbI3,MA,Pb,I,1.6,TiO2-c,Spiro-MeOTAD,Ag,Unknown,DMF,False,100.0,Spin-coating,N2,0.09,False,1.08,20.94,0.73,16.54,kGvlYaOEVHPNMz_1ZtYH85aYrMSA
MAPbI3,MA,Pb,I,1.6,TiO2-c | TiO2-mp,P3HT,Au,Unknown,DMF >> IPA,False,70.0 >> 100.0,Spin-coating >> CBD,Unknown,0.1,False,0.993,18.7,0.61,11.37,kH6WtQh3RI0FdDrL0kgxN-pDZmox
MAPbI3,MA,Pb,I,1.6,TiO2-c,PTAA,Au,Unknown,DMF; HI,False,100.0,Spin-coating,Unknown,0.096,False,1.09,20.87,0.7659999999999999,17.42,kH7LthnDytf35RAPZdjCodIKhsT3
FAPbI3,FA,Pb,I,1.48,TiO2-c | TiO2-np | ZrO2-mp,none,Carbon,Unknown,DMF >> IPA,False,70.0 >> 100.0,Drop-infiltration >> CBD,Air >> Air,0.1475,False,,,,,kHDhKN3to0tDRzVcJnHZVyFFo41P
MAPbI3,MA,Pb,I,1.6,PCBM-60 | LiF,PEDOT:PSS,Al,Dichloromethane,DMSO; GBL,False,100.0,Spin-coating,Unknown,0.04,False,0.94,12.65,0.8,9.5,kHHUJ_aTzOUOOHyESLshTQNq9Qkp
MAPbI3,MA,Pb,I,1.5,ZnO-np,P3TAA-co-P3HT,Ag,Unknown,GBL,False,100.0,Spin-coating,Unknown,0.32,False,0.952,15.17,0.66,9.61,kI8H8h3qy_t6jwSYY0EiAh8dTXJm
FA0.3MA0.7PbI3,FA; MA,Pb,I,,SnO2-c | C60-SAM,CZ-STA; CZ-TA,Au,Diethyl ether,Unknown,False,100.0,Spin-coating,N2,0.08,False,1.06,11.01,0.742,17.09,kIDkppeAyQAjLPB79i11f_EN1RBV
Cs0.05FA0.7885MA0.1615PbBr0.51I2.49,Cs; FA; MA,Pb,Br; I,,TiO2-c | TiO2-mp,none,Carbon,Chlorobenzene,DMF; DMSO,False,100.0,Spin-coating,Unknown,0.07,False,0.91,19.52,0.531,9.4,kIVXxtNr-vQZXksNaDr1Fvvj3QbX
MAPbI3,MA,Pb,I,1.6,TiO2-c,P3HT,Au,Unknown,none >> none,False,Unknown >> 150.0,Evaporation >> Gas reaction,N2 >> MAI,0.104,False,0.88,13.04,0.625,7.2,kIW1hFfdbHGj2IikC3EwJym4sUqd
Cs0.05FA0.7885MA0.1615PbBr0.1I0.9,Cs; FA; MA,Pb,Br; I,,SnO2-np,BMIMBF4 | Spiro-MeOTAD,Au,Chlorobenzene,DMF; DMSO,False,160,Spin-coating,N2,,False,1.08,24.83,0.748,20.04,kI_eZErJmFjeKSjndNpo1-_zV1FN
Cs0.05FA0.79MA0.16PbBr0.49I2.51,Cs; FA; MA,Pb,Br; I,,TiO2-c,Spiro-MeOTAD,Au,Diethyl ether,DMF; DMSO,False,100.0,Spin-coating,N2,0.06,False,1.073,19.31,0.718,15.04,kIjg2iP5xKv2OtFmN5uf6hPf8gJE
FA0.85MA0.15PbBr0.45I2.55,FA; MA,Pb,Br; I,,TiO2-c | TiO2-mp,Spiro-MeOTAD,Au,Chlorobenzene,DMF; DMSO,False,105.0,Spin-coating,Dry air,0.09,False,1.04,21.59,0.736,16.45,kItj1dDO8x6PqZHFiikR6qo0eDZm
MAPb0.5Sn0.5I3,MA,Pb; Sn,I,,PCBM-60 | Phen-NaDPO,PEDOT:PSS,Ag,Unknown,DMF,False,Unknown,Spin-coating,Unknown,0.04,False,0.68,26.1,0.6859999999999999,12.2,kIzidQImL8gqOLSBgnQ23xSOG8w6
MAPbI3,MA,Pb,I,1.56,ZnO-c | ZnO-nanofibers,Spiro-MeOTAD,Ag,Unknown,Unknown,False,Unknown >> 70.0,Spin-coating >> CBD,Unknown,0.1,False,0.99,22.0,0.68,15.36,kJ-RS-RXCrLHU7LW5KW7Baz6hiVa
MAPbI3,MA,Pb,I,1.6,PCBM-60 | Bphen,PEDOT:PSS,Ag,Unknown,DMF,False,100,Spin-coating,N2,0.1,False,0.91,19.29,0.67,11.67,kJBdta8nICzAk7Nl4QHmE52t3roQ
CsPbBr3,Cs,Pb,Br,,TiO2-c,Spiro-MeOTAD,Ag,Unknown,Unknown,False,350.0,Co-evaporation,Vacuum,0.09,False,1.4980000000000002,9.78,0.745,10.91,kJCfsCdnfVh92W3JeZJ9HSIPpLlE
CsPbBr0.75I2.25,Cs,Pb,Br; I,,TiO2-c | TiO2-mp,Spiro-MeOTAD,Au,Unknown,DMSO,False,280.0,Spin-coating,Dry air,0.16,False,1.11,14.8,0.7040000000000001,11.6,kJNhCPJTjDG1s7Q2N4v9D-t_4D8B
MAPbI3,MA,Pb,I,1.6,C60 | BCP,PTAA,Cu,Ethyl acetate,DMF; DMSO,False,100.0,Spin-coating,N2,0.144,False,1.06,22.3,0.773,18.3,kJQZplfllm0dadhAAkrMLAloN7Sa
FA0.9MA0.1PbI3,FA; MA,Pb,I,1.53,TiO2-c | C60,Spiro-MeOTAD,Au,Unknown,DMF >> none,False,Unknown >> 170,Spin-coating >> Gas reaction,N2 >> FAI; MAI; Vacuum,0.09,False,,,,13.8,kJl8GUj4mu6ghuf0QMmYMXGPPHck
MAPbI3,MA,Pb,I,1.6,PCBM-60 | PEI,PEDOT:LS,Ag,Antisolvent,DMSO; GBL,False,100.0,Spin-coating,Unknown,0.1058,False,0.91,20.13,0.7040000000000001,12.85,kJndrVi7SskoGb9ZnHcZm3ArBziu
Cs0.05FA0.79MA0.16PbBr0.51I2.49,Cs; FA; MA,Pb,Br; I,,SnO2-np,Spiro-MeOTAD,Au,Chlorobenzene,DMF; DMSO,False,100.0,Spin-coating,N2,0.17,False,1.143,21.86,0.7809999999999999,18.19,kJvGAopny43mORn9URwrZE2vDjMl
Cs0.2FA0.8PbBr0.3I2.7,Cs; FA,Pb,Br; I,,PCBM-60 | BCP,NiO-np,Ag,Chlorobenzene,DMSO; GBL,False,150.0,Spin-coating,Unknown,0.09,False,,,,,kK5JMb1yNw5__dyn05A8BZ0yh-vQ
MAPbI3,MA,Pb,I,1.6,TiO2-c | TiO2-mp,KM07,MoO3 | Ag,Chlorobenzene,DMSO; GBL,False,100.0,Spin-coating,N2,0.16,False,1.015,19.24,0.604,11.79,kK5mw5-GcaBqPRAuxpC3JJzt4y_p
Cs0.88FA0.12PbI3 | Cs0.88FA0.12PbIx(PF6)x,Cs; FA | Cs; FA,Pb | Pb,I | I; (PF6),1.5,TiO2-c | TiO2-mp,Spiro-MeOTAD,Au,Diethyl ether,DMF; DMSO >> IPA,False,150 >> 100,Spin-coating >> Spin-coating,N2,0.125,False,1.053,22.86,0.73,17.65,kK8uI9Yh2L3V5A0bfg5Wrvql0yfe
MAPbI3,MA,Pb,I,1.6,TiO2-c | TiO2-mp,Spiro-MeOTAD,Au,Chlorobenzene,DMF; DMSO,False,100.0,Spin-coating,Unknown,0.1,False,0.88,20.76,0.43,7.96,kKIY6ysd9j5chRwYnwqC12kQfKZU
MAPbI3,MA,Pb,I,1.59,SnO2-np,Spiro-MeOTAD,Ag,Unknown,DMF,False,100,Spin-coating,N2,0.045,False,1.03,21.5,0.75,16.3,kKTMv9i2SNEZnJLGIDbnjczxxvfn
FA0.9MA0.1PbBr0.3I2.7,FA; MA,Pb,Br; I,1.5,C60,NiO,Ag,Chlorobenzene,DMF; DMSO,True,100.0,Spin-coating,N2,0.11,False,,,,13.71,kKXR6ADg5Rwb-3NxQ_TzbeldgPMD
Cs0.1FA0.9PbI,Cs; FA,Pb,I,1.54,TiO2-c | SnO2-np,Spiro-MeOTAD,Au,Unknown,Unknown,True,Unknown,Spin-coating,Unknown,0.0788,False,1.16,24.65,0.812,22.93,kKcm7MIcC89IHVHQmjvFxIsGkxlF
Cs0.09MA0.91PbI3,Cs; MA,Pb,I,1.59,TiO2-c | TiO2-mp,Spiro-MeOTAD,Au,Chlorobenzene,DMSO; GBL,False,90.0,Spin-coating,Unknown,0.09,False,1.06,22.57,0.76,18.1,kKgdWNM4LGSHabhUBCvuBqxktonO
MAPbI3,MA,Pb,I,1.6,PCBM-60,TAPC,Ag,Unknown,DMF; DMSO >> IPA,False,Unknown >> 105.0,Spin-coating >> Spin-coating,Unknown,0.04,False,0.93,20.26,0.718,13.47,kKoeYpPM33NjI4YiG-4e4i6KO9Ov
