Repository: GouravSidana/firstML

# firstML
My first Machine Learning Project

File: filtered_perovskite.csv (part 118 of 155)
Formula,A_ion,B_ion,X_ion,Bandgap,ETL,HTL,Backcontact,Antisolvent,Solvent,Solv_annel,Anneal_temp,Dep_procedure,Synth_atm,Cell_area,Is_module,Voc,Jsc,FF,PCE,entry_id
MAPbI3,MA,Pb,I,1.6,PCBM-60; F8TBT,PEDOT:PSS,Ag,Chlorobenzene,DMF; DMSO,False,95.0,Spin-coating,Unknown,0.09,False,1.11,22.51,0.77,19.24,kLFVM3Yc4ygZR23JuKx2TnJcsyWW
MAPbI3,MA,Pb,I,1.6,TiO2-c,Spiro-MeOTAD,Au,Chlorobenzene,DMF,False,100.0,Spin-coating,N2,0.1,False,1.026,21.9,0.6890000000000001,15.5,kLJF_kE73G5BfBFv3qhaQ9qSCwK4
Cs0.05FA0.79MA0.16PbBr0.51I2.49,Cs; FA; MA,Pb,Br; I,,TiO2-c | TiO2-mp,Spiro-MeOTAD,ITO | Au,Chlorobenzene,DMF; DMSO,False,100.0,Spin-coating,N2,0.09,False,1.09,20.05,0.353,7.8,kLaFRoMwGFnUbgK1YeXjhOpHpLEH
MAPbI3,MA,Pb,I,1.6,MoS2,Spiro-MeOTAD,Au,Unknown,DMF; DMSO >> IPA,False,60.0 >> 100.0,Spin-coating >> Spin-coating,N2 >> N2,0.0559999999999999,False,,,,13.14,kLc1LjQvPSL9-c8eu-odTHLMdIYC
MAPbI3,MA,Pb,I,1.6,PCBM-derivative12,PEDOT:PSS,Al,Toluene,DMF,False,70.0,Spin-coating,N2,0.06,False,0.92,22.1,0.84,17.08,kLfbYzKRvVknSWy_bguJ5JG9_z-p
MAPb1.0I3,MA,Pb,I,1.6,TiO2-c | TiO2-mp,Spiro-MeOTAD,Au,Unknown,DMF; GBL,False,90; 125,Spin-coating,Air,0.09,False,0.903,17.7,0.544,7.74,kLrLKxSdzSnnSJv2KSht6QVcCF29
MAPb0.2Sn0.8I3,MA,Pb; Sn,I,1.22,TiO2-c,PVP | Spiro-MeOTAD,Au,Unknown,none >> none,False,Unknown,Evaporation >> Gas reaction,Vacuum >> Ar; MAI,0.1,False,0.6729999999999999,19.1,0.5539999999999999,7.07,kLxlG4oJphUXbU93HGwnkfUlVrqN
MAPbI3,MA,Pb,I,1.6,TiO2-c | TiO2-mp,Spiro-MeOTAD,Au,Unknown,DMF; DMSO >> IPA,False,Unknown >> 100.0,Spin-coating >> CBD,N2 >> N2,0.03,False,0.98,17.2,0.67,11.3,kM6mnJrJOfsWa5h68mFYymmTEGu0
MAPbI3,MA,Pb,I,1.6,PCBM-60,PEDOT:PSS,Ag,Chlorobenzene,DMF; DMSO,False,95.0,Spin-coating,Unknown,0.09,False,1.03,20.45,0.75,15.8,kMIERNk2K-scbyIxJlXBeTVQIcBP
MAPbI3,MA,Pb,I,1.6,C60,FTA2,MoO3 | Ag,Chlorobenzene,DMF; DMSO,False,60.0; 85.0,Spin-coating,N2,0.04,False,,,,,kMIEeCysSf06RzWiGGbCfcpqRV_i
MAPbI3,MA,Pb,I,1.6,TiO2-c | TiO2-mp,Y2,Au,Toluene,DMSO; GBL,False,Unknown,Spin-coating,Unknown,0.2,False,0.99,22.82,0.733,16.6,kMUNT80VwyIbm45cVv8bvT9YWwih
MAPbBr0.4I2.6,MA,Pb,Br; I,1.67,C60 | BCP,Poly(3-bromothiophene),Ag,Chlorobenzene,DMF,False,100,Spin-coating,N2,0.1,False,1.05,20.5,0.74,16.0,kMWAeIS5MgmRhf3lq0Aaf7mBVVer
Cs0.2FA0.8PbBr0.4I0.6,Cs; FA,Pb,Br; I,1.79,C60 | SnO2,C60 | SnO2,,,,False,,,,,False,1.23,17.95,0.778,17.2,kMlNcV3KaZir42iuWwiivhaGHuuE
FA0.1MA0.9PbBr0.3I2.9,FA; MA,Pb,Br; I,1.592,SnO2-np | TiO2-mp,Spiro-MeOTAD,Au,Unknown,DMF >> IPA,False,Unknown >> 80.0,Spin-coating >> CBD,Unknown,0.06,False,1.028,20.7,0.726,15.45,kMmS0olJBAMi1-O2XN9taGwFC3pC
MAPbI3,MA,Pb,I,1.6,TiO2-mp | ZrO2-mp,none,Carbon,Unknown,GBL,False,50,Drop-infiltration,Air,0.07,True,0.89,22.87,0.62,12.64,kMpJzgWnrnCmfBTwt0Yh8AjdG4SA
MAPbI3,MA,Pb,I,1.6,TiO2-c | TiO2-mp | ZrO2-mp,NiO-mp,Carbon,N2,DMF; DMSO,False,60; 100,Drop-infiltration,N2,0.1,False,1.0,13.6,0.492,9.55,kMxUi0mqg7xEjtxnNgY0BhebR4jJ
MAPbI3,MA,Pb,I,1.6,TiO2-c,Spiro-MeOTAD | PEDOT:PSS,Graphene | PMMA | PDMS,Unknown,DMF,False,100.0,Spin-coating,N2,0.01,False,0.96,19.17,0.672,12.37,kMy59dzo3U5qeI0eZ2C9BBvZzY8x
MAPbI3,MA,Pb,I,1.54,C60,Spiro-MeOTAD,Ag,Unknown,DMF,False,100.0,Spin-coating,Unknown,0.1,False,0.95,18.75,0.642,11.4,kN1sDMpdTRFaCcLP-OitZqOO_xQA
MAPbI3,MA,Pb,I,1.6,PCBM-60 | C60 | BCP,PTAA,Cu,Unknown,DMF; DMSO >> IPA,False,Unknown >> 100.0,Spin-coating >> Spin-coating,N2 >> N2,0.1,False,,,,,kNGgv59HkKuxWPj8i2l209DahMDT
MAPbI3,MA,Pb,I,1.6,PCBM-60,PEDOT:PSS,Al,Unknown,DMF,False,100.0,Spin-coating,Unknown,0.04,False,1.11,17.42,0.76,14.67,kNJJqqavH9RFe9gq5TdknCr2Ryi2
MAPbI3,MA,Pb,I,1.53,PCBM-60 | P4N4,NiO-c,Ag,Toluene,DMF; DMSO,False,95,Spin-coating,N2,0.1,False,1.1,22.5,0.76,18.7,kNMHmUBTnwlQFvJTRjicvubIF-i9
MAPbI3,MA,Pb,I,1.6,PCBM-60 | Bphen,CuO-nw | PEDOT:PSS,Ag,2-Butanol,DMF; DMSO,True,100.0,Spin-coating,N2,0.04,False,0.97,19.8,0.76,14.69,kNvlpRw5_ZgTdLzIzyfrRmr563aW
Cs0.05FA0.79MA0.16PbBr0.51I2.49,Cs; FA; MA,Pb,Br; I,1.61,TiO2-c | TiO2-mp,Spiro-MeOTAD,Au,Chlorobenzene,DMF; DMSO,False,100.0,Spin-coating,N2,0.085,False,,,,14.4,kNwQAghKN7PQVAh1P9Zv28l9xUdO
MAPbI3,MA,Pb,I,1.6,YVO4:Eu | TiO2-c | TiO2-mp,Spiro-MeOTAD,Au,Unknown,DMF >> IPA,False,Unknown >> 70.0,Spin-coating >> CBD,Unknown,0.25,False,0.8340000000000001,17.77,0.535,7.93,kOD-PvhQhKB7Jtni5ep12PUHKiio
MAPbI3,MA,Pb,I,1.6,TiO2-c | TiO2-mp,Spiro-MeOTAD,Au,Unknown,DMF >> IPA,False,70.0 >> 70.0,Spin-coating >> CBD,Ambient >> Ambient,0.04,False,0.97,17.0,0.677,11.2,kOJqtcnWjaUOF_wnN-7WUCtj7lLy
MAPbI3,MA,Pb,I,1.6,PCBM-60 | BCP,PTAA,Ag,Chlorobenzene,DMF; DMSO,False,100.0,Spin-coating,Unknown,0.06,False,0.86,18.85,0.63,10.24,kOW7qcbnAds5J4k_g3Ye6rBaVLoe
MAPbI3,MA,Pb,I,1.6,TiO2-c | TiO2-mp,Spiro-MeOTAD,Au,Unknown,DMF >> none,False,60; 100 >> 150,Spin-coating >> Gas reaction,Air >> Air; MAI,0.11,False,0.97,16.16,0.66,10.33,kOc-jM9VGrPwz6v0FEsZr1kY5rT0
MAPbI3,MA,Pb,I,1.63,TiO2-c,Spiro-MeOTAD,Au,Unknown,DMSO >> IPA,True,Unknown >> 100.0,Spin-coating >> CBD,N2 >> N2,0.1,False,1.074,19.63,0.67,14.02,kOcSBb9dJfiYrmfWSF54oBEAoOv0
FA0.85MA0.15PbBr0.45I2.55,FA; MA,Pb,Br; I,,TiO2-c,Spiro-MeOTAD,Au,Ethyl acetate,DMF; DMSO,False,120.0,Spin-coating,Unknown,0.16,False,1.035,22.62,0.7,16.39,kOiZIYOiSM1f7dbEO1wfoz6GrUEQ
FA0.83MA0.17PbBr0.50I2.50,FA; MA,Pb,Br; I,,TiO2-c | TiO2-mp,Spiro-MeOTAD,Au,Chlorobenzene,DMF; DMSO,False,100.0,Spin-coating,Unknown,0.1,False,,,,17.88,kOmhMVLKmMYUVzFf6NTK_LQ58Pqi
MAPbI3,MA,Pb,I,1.58,PCBM-60,PEDOT:PSS,Ca | Al,Unknown,DMF; DMSO >> Ethanol; IPA,False,Unknown >> 100.0,Spin-coating >> Spin-coating,N2 >> N2,0.044,False,1.023,18.61,0.743,14.17,kP-nXSClmJaY4wJSnpveqgMYITqI
MAPbI3,MA,Pb,I,1.6,PCBM-60,PEDOT:PSS,Al,Chlorobenzene,DMF,False,100.0,Spin-coating,Unknown,0.1,False,0.92,14.2,0.77,10.0,kP061EuUHH5hDkFEwONM70cr7mRK
FA0.85MA0.15PbBr0.45I2.55,FA; MA,Pb,Br; I,,TiO2-c,Spiro-MeOTAD,Au,Toluene,DMF; DMSO,False,300.0,Spin-coating,N2,0.1,False,1.104,23.23,0.735,18.86,kP4qvbPsAukGnkt9d96oZ1EMehRA
MAPbI3,MA,Pb,I,1.57,TiO2-c | TiO2-mp,Spiro-MeOTAD,Au,Unknown,DMF >> IPA,False,120.0 >> 100.0,Spin-coating >> CBD,Air >> Air,0.1,False,1.1,22.91,0.738,18.61,kPFPlvNh_ETg9UUzbSsQMO5zFnYb
MAPbI3,MA,Pb,I,1.6,TiO2-c | TiO2-mp,none,Carbon,Unknown,DMF >> IPA,False,Unknown >> 100,Spin-coating >> CBD,Air >> Air,0.1,False,1.009,18.62,0.632,11.59,kPNGqrdJ4bkqTvJ07NfPZryvOzNk
MAPbI3,MA,Pb,I,1.6,B2T | C60,PEDOT:PSS,Al,Chlorobenzene,DMF,False,100.0,Spin-coating,N2,0.09,False,0.977,19.36,0.687,13.0,kPUM97585Po72rKI-W9tECqOQdXF
MAPbI3,MA,Pb,I,1.6,PCBM-60 | BCP,NiMgLiO,Ag,Toluene,DMSO; GBL,False,100.0,Spin-coating,Unknown,0.09,False,1.029,20.472,0.757,15.94,kPr2WruK0q9D2ercxUF17BjoxI-0
MAPbI3,MA,Pb,I,1.5,TiO2-c,p-DTS(FBTTh2)2,Au,Unknown,DMF,False,100,Spin-coating,Unknown,0.16,False,1.1,20.6,0.7829999999999999,17.7,kPt-cvs8IokQIAzyyghHyT8LXDgV
MAPbI3,MA,Pb,I,1.6,TiO2-c,Spiro-MeOTAD,Au,Chlorobenzene,DMF,False,100.0,Spin-coating,N2,0.1,False,1.13,23.86,0.7,17.8,kPvY2jFxQfoHP76X1xUWs2tMdu1-
MAPbI3,MA,Pb,I,1.6,TiO2-c,Spiro-MeOTAD,Ag,Unknown,DMF,False,100.0,Ultrasonic spray,Air,0.065,False,0.95,17.2,0.596,9.7,kPxUSuNBYzJVngDaaltN6SCeUCA_
MAPbI3,MA,Pb,I,1.6,PCBM-60 | bis-C60,CuSCN,Ag,Toluene,DMSO; GBL,False,100.0,Spin-coating,N2,0.0314,False,1.06,13.0,0.73,10.7,kPxfph505ji7ow24u5dDh2R4y_oE
MAPbI3,MA,Pb,I,1.6,TiO2-c | TiO2-mp,Spiro-MeOTAD,Au,Unknown,DMF >> IPA,False,Unknown >> 70.0,Spin-coating >> CBD,Air >> Air,0.3,False,0.78,16.0,0.68,8.6,kQWo9dstwHMKmGvzS-64F4BPdz-i
FA0.3MA0.7PbI3,FA; MA,Pb,I,,PCBM-60 | BCP,Cu3PS4-np,Ag,Diethyl ether,Unknown,False,100.0,Spin-coating,Unknown,0.08,False,1.03,21.65,0.8,17.9,kQdSsz7Ijse4eSYV_YBRsyrTfiKx
(ThMA)MA4Pb5I16,(ThMA); MA,Pb,I,,PCBM-60 | BCP,PEDOT:PSS,Ag,Unknown,DMF; DMSO,False,110,Spin-coating,N2,0.1,False,1.07,19.55,0.755,15.01,kQmd6e2sjyGRdCkxphCgVDzPGnw1
MAPbI3,MA,Pb,I,1.6,PCBM-60 | BCP,PEDOT:PSS,Ag,Unknown,DMF,False,180.0,Spin-coating,Air,0.09,False,0.98,13.3,0.625,8.2,kQnfX9I38SoQFpQgVK91Cw9CgDTg
FA0.83MA0.17PbBr0.03I2.97,FA; MA,Pb,Br; I,,SnO2-np,Spiro-MeOTAD,Au,Unknown,DMF; DMSO >> IPA,False,150.0,Spin-coating >> Spin-coating,Air >> Air,0.1,False,1.1,21.81,0.69,17.5,kREdvGuXxGPF17GjoUoqvDcaq1zl
MAPbI3,MA,Pb,I,1.6,TiO2-c,Spiro-MeOTAD,Au,Chlorobenzene,DMF; DMSO,False,100.0,Spin-coating,Unknown,2.5,True,1.02,20.88,0.65,14.01,kRFyXkWzrjuG3udR3yV1ldXK5Znw
Cs0.1FA0.9MAPbI3,Cs; FA; MA,Pb,I,,TiO2-c | TiO2-mp,Spiro-MeOTAD,Au,Chlorobenzene,DMF; DMSO,False,100.0,Spin-coating,N2,0.24,False,1.0,24.1,0.772,18.66,kRW5DSzWgGd58TDs26_7OP9_JO_o
MAPbI3,MA,Pb,I,1.6,TiO2-c,Spiro-MeOTAD,Ag,Unknown,DMF,False,95.0,Spin-coating,Unknown,0.04,False,0.931,21.55,0.5920000000000001,12.08,kRlCYR0h9OMMPWo_0XA7xGLctsqD
MAPbI3,MA,Pb,I,1.6,PCBM-60 | BCP,CrOx,Ag,Chlorobenzene,DMF; DMSO,False,100,Spin-coating,N2,0.09,False,1.08,21.43,0.76,17.66,kS-4050JgLQlqb_rxtbc_W9lCNxt
MAPbBr0.19I2.81,MA,Pb,Br; I,,PCBM-60 | CIL,PEDOT:PSS,Ag,Unknown,DMSO; GBL,False,150.0,Spin-coating,N2,0.36,False,1.04,18.28,0.75,14.1,kS10g4jb90ksVp8eQTZa7cRRHziU
MAPbI3,MA,Pb,I,1.6,TiO2-c,Spiro-MeOTAD,Au,Unknown,DMF >> IPA,False,70.0 >> 70.0,Spin-coating >> Spin-coating,Air >> Air,0.1,False,0.97,21.47,0.73,15.24,kS31JwezTrxYimu6An_5VN5Tf5NP
MAPbI3,MA,Pb,I,1.6,TiO2-c | TiO2-mp,Spiro-MeOTAD,Au,Toluene,DMSO; GBL,False,50.0; 100.0,Spin-coating,Unknown,0.1,False,1.0490000000000002,20.25,0.7170000000000001,15.2,kS4uvepzd_L11U6MdOGCY-d05MUU
MAPbI3,MA,Pb,I,1.6,TiO2-c,Spiro-MeOTAD,MoO3 | Al,Unknown,DMF; DMSO; HCl >> IPA,False,Unknown >> 150,Spin-coating >> Spin-coating,Unknown,0.1,False,1.05,22.8,0.7,16.6,kSXI0F0BpJ6OeS20y72cuiim64WN
MAPbI3,MA,Pb,I,1.6,PCBM-60,PEDOT:PSS,Ag,Chlorobenzene,DMF; DMSO,True,100.0,Spin-coating,N2,0.12,False,0.92,20.8,0.65,12.47,kSavGobkh376ZgGQv89cmKP6a_FZ
FA0.85MA0.15PbBr0.45I2.55,FA; MA,Pb,Br; I,,TiO2-c | TiO2-mp,PTAA,Au,Chlorobenzene,DMF; DMSO,False,100.0,Spin-coating,Unknown,0.16,False,1.14,22.58,0.78,20.02,kSiFnPLKxMkh-kT-V2yFS7CP9O44
MAPbI3,MA,Pb,I,1.6,SnO2-c,Spiro-MeOTAD,Au,Diethyl ether,DMF; DMSO,False,100,Spin-coating,Unknown,0.12,False,1.106,23.27,0.7020000000000001,17.55,kSn4Ec4dcYMYii4ymotKCimEieHU
FA0.4MA0.6PbI3,FA; MA,Pb,I,,TiO2-c | TiO2-mp | ZrO2-mp,none,Carbon,Diethyl ether,DMF; DMSO,False,80; 100,Spin-coating,Unknown,0.1,False,0.95,21.01,0.516,10.3,kStd0nI_c3h6iugDEXhGEvkHP_Nf
MAPbBr3,MA,Pb,Br,2.3,TiO2-c | TiO2-mp,Spiro-MeOTAD,Au,Unknown,DMF >> none,False,70.0 >> 150.0,Spin-coating >> Gas reaction,Air >> MaBr,0.1,False,1.44,8.9,0.64,8.4,kSxN_v9kPdcfz0Q3JbTHCchbAcSE
(PEA)2MAPb2I4,(PEA); MA,Pb,I,,PCBM-60 | P4N4,NiO-c,Ag,Toluene,DMF; DMSO,False,95,Spin-coating,N2,0.1,False,1.05,19.07,0.51,10.1,kT8SItzcr8IZKSpTa62NaNCKGsJH
MAPbI3,MA,Pb,I,1.6,SnO2-c,HTB-Ome,Au,Diethyl ether,DMF,False,65; 100,Spin-coating,Air,0.1,False,1.03,22.79,0.737,17.29,kT9gbT-pEn9uj24JCebKm7zaXLCP
Cs0.05FA0.79MA0.16PbCs0.49FA2.51MA,Cs; FA; MA,Pb,Cs; FA; MA,1.63,SnO2,Spiro-MeOTAD,Au,Unknown,DMF; DMSO; GBL,False,100,Slot-die coating,N2,0.09,False,0.885,20.91,0.53,10.16,kTKHwNNOF1D0L8Ov-hmQ_EMU4Mcz
MAPbI3,MA,Pb,I,1.6,TiO2-c,Spiro-MeOTAD,Ag,Unknown,DMF >> IPA,False,Unknown >> 150.0,Spin-coating >> CBD,Unknown,0.12,False,1.065,19.89,0.726,15.62,kTPOmYn8uuVzR4uoz8IELKQEBdx6
nannannan,,,,,TiO2,MEH-PPV,Unknown,Unknown,Unknown,False,Unknown,Unknown,Ambient,,False,0.9,22.99,0.51,12.14,kTW3Wo4k0IvR_FdYhb36QXFqtKGj
MAPbI3,MA,Pb,I,1.6,PCBM-60,NiO-np,Ag,Chlorobenzene,DMF,False,80.0,Spin-coating,Unknown,0.1,False,1.087,22.87,0.758,18.84,kTg8h2Ai1xmlQHGuRkD8ISbH-1p3
MAPb0.5Sn0.5I3,MA,Pb; Sn,I,,PCBM-60 | Phen-NaDPO,PEDOT:PSS,Ag,Unknown,DMF,False,100.0,Spin-coating,N2,0.04,False,0.68,22.3,0.674,10.2,kTgTNho6yKVzHJxvHykyKj5vW-iP
Cs0.05FA0.81MA0.14PbBr0.45I2.55,Cs; FA; MA,Pb,Br; I,1.6,ZnO-c,Spiro-MeOTAD,Au,Chlorobenzene,DMF; DMSO,False,100.0,Spin-coating,Air,0.06,False,0.84,16.88,0.51,7.23,kTl4lIsPa1BF7wVE1HBoqReT-xeR
MAPbI3,MA,Pb,I,1.6,TiO2-c | TiO2-mp,Spiro-MeOTAD,Au,Chlorobenzene,DMF; DMSO,False,105.0,Spin-coating,Air,0.09,False,,,,,kTyqNGPvK5NbErmBNqYmnvxlYnpE
MAPbI3,MA,Pb,I,1.6,TiO2-c | TiO2-mp,Spiro-MeOTAD,Au,Unknown,DMF >> IPA,False,100.0,Spin-coating >> CBD,N2 >> N2,0.12,False,0.94,13.3,0.61,7.8,kU0pf5OcLIEUhUnnpcae7TSInoP1
MAPbI3,MA,Pb,I,,PCBM-60,PEDOT:PSS,Al,Unknown,DMF >> DMF,False,100 >> 90,Spin-coating >> Spin-coating,Unknown,,False,0.94,19.9,0.62,11.7,kUBanXxLzInMMZz0UqiUDrzIz2YV
MAPbBrI2,MA,Pb,Br; I,1.7,TiO2-c | TiO2-mp,Spiro-MeOTAD,Au,Chlorobenzene,DMF; DMSO,False,100.0,Spin-coating,N2,0.16,False,0.959,13.181,0.67,8.46,kUHAShpmPCnV5ee9ILgdpjw8scm0
MAPbI3,MA,Pb,I,1.6,PCBM-60 | Bis-FIMG,NiO-c,Ag,Toluene,DMF; NNP,False,100.0,Spin-coating,Unknown,0.1,False,1.08,22.92,0.795,19.31,kUSFxBAHtsA2UbjF18Bka7ND-tFh
MAPbI3,MA,Pb,I,1.6,ITCPTC-Se | C60 | BCP,P3CT-Na,Ag,Chlorobenzene,DMF; DMSO,False,60; 80,Spin-coating,N2,0.09,False,1.017,19.51,0.59,11.79,kUcD4E4bSgf5H25i8s56h_VSFNLl
MAPbI3,MA,Pb,I,1.6,TiO2-c | TiO2-mp,Spiro-MeOTAD,Au,Unknown,DMF >> IPA,False,100.0 >> 100.0,Spin-coating >> Spin-coating,Unknown,0.125,False,1.013,20.21,0.65,13.3,kUzpBiUf43NjqP46I-2OoxJX7H2-
MAPbI3,MA,Pb,I,1.55,TiO2-c | TiO2-mp,Spiro-MeOTAD,Au,Unknown,DMF; GBL,False,100.0,Spin-coating,Air,0.09,False,0.02,0.903,0.504,9.1,kV3uk48Yp8foARY8bNf73pV06nxc
MAPbI3,MA,Pb,I,1.6,TiO2-c | TiO2-mp | Al2O3-mp,none,Carbon,Unknown,NMP,False,Unknown,Drop-infiltration,Air,0.09,False,0.825,13.89,0.725,8.3,kVEZmwHNlSwdRJfe1zrDsCJQREFC
MAPbI3,MA,Pb,I,1.6,PCBM-60,PTAA,Au,Toluene,DMF; DMSO,False,100.0,Spin-coating,Unknown,0.01,False,1.02,18.44,0.633,11.92,kVGSJgZw-qnH4KA0jUZcp-f0TfHF
Cs0.05FA0.79MA0.16PbBr0.51I2.49,Cs; FA; MA,Pb,Br; I,1.58,TiO2-c | TiO2-mp,Spiro-MeOTAD,Au,Chlorobenzene,DMF; DMSO,False,100.0,Spin-coating,Air,0.25,False,1.09,23.0,0.68,17.5,kVJqhPVmctme155o9VtCJC4JPowj
MAPbI3,MA,Pb,I,1.6,TiO2-c | TiO2-mp,Spiro-MeOTAD,Au,Unknown,DMF; DMSO >> IPA,False,Unknown >> 150.0,Spin-coating >> Spin-coating,N2 >> N2,0.1,False,,,,12.0,kVNHk9YRZhETHn5h5aWTQYMAiLc-
Cs0.05FA0.79MA0.16Pb0.916Sn0.084Br0.52I2.48,Cs; FA; MA,Pb; Sn,Br; I,1.38,PCBM-60,PEDOT:PSS,Ag,Chlorobenzene,DMF; DMSO,False,100,Spin-coating,N2,0.04,False,0.67,22.1,0.7,10.4,kVNxu90wjF36C2jBF4TeqGMa5w-k
MAPbI3,MA,Pb,I,1.5,TiO2-c | TiO2-mp,mm-SFX-2PA,Au,Unknown,DMF >> IPA,False,Unknown >> 100.0,Spin-coating >> CBD,N2 >> N2,0.1,False,0.97,19.07,0.762,13.61,kVRJXj0GchkZdTVtCmj8JLjF-nBO
MAPbI3,MA,Pb,I,1.55,TiO2-c | TiO2-mp,Spiro-MeOTAD,Au,Toluene,DMF; DMSO,False,100,Spin-coating,Unknown,1.0,False,1.08,20.89,0.6679999999999999,14.68,kVgX5LWSBmisDERMFC9CG_DrWXRO
MAPbI3,MA,Pb,I,1.6,PCBM-60 | Bphen,PEDOT:PSS,Ag,Unknown,DMF,False,Unknown,Spin-coating,N2,0.1,False,0.95,20.84,0.705,13.97,kVqJ1zr1vT4AxbyYcektemAa-5C4
MAPbI3,MA,Pb,I,1.6,TiO2-c | TiO2-mp,Spiro-MeOTAD,Au,Diethyl ether,DMF,False,120.0,Spin-coating,N2,0.096,False,0.936,18.73,0.53,9.27,kW367Gip0t1wsrAqltomPBBFOxCX
MAPbI3,MA,Pb,I,1.6,PCBM-60 | C60 | BCP,MoO3 | PEDOT:PSS,Cu | Ag | MoO3,Unknown,DMSO >> IPA,False,70 >> 100,Spin-coating >> Spin-coating,N2 >> N2,0.1,True,1.01,17.34,0.718,12.59,kWDP0G6ZR94G-TvIl1i5Dq02l4H1
MAPbI3,MA,Pb,I,1.6,TiO2-c | TiO2-mp | Al2O3-mp,none,Carbon,Unknown,DMF >> IPA,False,Unknown >> 80.0,Spin-coating >> CBD,N2 >> N2,0.16,False,0.81,18.62,0.61,9.13,kWYj9O3n8tN9uzWNd-gOKVOoKlNr
MAPbI3,MA,Pb,I,1.6,PCBM-60 | Bphen,PEDOT:PSS,Ag,Unknown,DMF,False,25.0,Spin-coating,Unknown,0.072,False,0.93,20.51,0.72,13.83,kWmWMIOQeFu8PkFuc1yFh09Z5mWQ
MAPbI3,MA,Pb,I,1.6,DS1,PEDOT:PSS,Ag,Toluene,DMSO; GBL,False,100,Spin-coating,Unknown,0.1,False,0.74,23.41,0.5539999999999999,9.6,kWurr4i3l85p8WkjvzWw1bs74Mn2
Cs0.05FA0.8MA0.15PbBr0.42I2.58,Cs; FA; MA,Pb,Br; I,,C60 | BCP,NiO-c,Ag,Chlorobenzene,DMF; DMSO,False,105,Spin-coating,Air,0.1,False,,,,17.4,kWzcxJRedXSqprYWeB38nmf-EgwK
Cs0.05FA0.75MA0.1PbBr0.3I2.9,Cs; FA; MA,Pb,Br; I,,TiO2-c | TiO2-mp,P3HT,Au,Chlorobenzene,DMF; DMSO,False,100.0,Spin-coating,Unknown,1.0,False,,,,,kXBzMjY5Fu53saYqihE4HiMWAmjv
MAPbI3,MA,Pb,I,1.6,PCBM-60 | Zr(acac)4,PEDOT:PSS,Ag,Chlorobenzene,DMF; DMSO,False,100.0,Spin-coating,Unknown,0.1,False,0.97,17.7,,,kXJvRulJtlA4oB4BLxp2ooIj3FQG
(PDA)2MA3Pb4I13,(PDA); MA,Pb,I,,C60 | BCP,PEDOT:PSS,Ag,Unknown,DMF,False,120.0,Spin-coating,Unknown,0.1,False,1.02,13.2,0.632,8.5,kXJyAguM8Ie2T0O5QYlHWQO3YFY7
MAPbBr0.07I2.97,MA,Pb,Br; I,,TiO2-c | TiO2-mp,Spiro-MeOTAD,Au,Unknown,DMF; DMSO >> DMF; IPA,False,100.0 | 100.0,Spin-coating >> Spin-coating,Unknown,0.09,False,0.99,21.6,0.71,15.05,kXPOHAWa8KZpbaQ4WZPrTG_2yHOs
Cs0.05FA0.79MA0.16PbBr0.51I2.49,Cs; FA; MA,Pb,Br; I,,SnO2-np,Spiro-MeOTAD,Ag,Chlorobenzene,DMF; DMSO,False,100.0,Spin-coating,Air,0.16,False,1.097,21.59,0.7290000000000001,17.26,kXQS2yyshH7vgMxZtXqwAxX8IHJ-
MAPbI3,MA,Pb,I,1.6,Graphene nanoribbons hPDI2-Pyr-hPDI2,PEDOT:PSS,Al,Toluene,DMF,False,70.0,Spin-coating,N2,0.06,False,0.93,21.18,0.79,14.9,kXXdv7eJ4tuZRz7pZVyIHiONwwbt
MAPbI3,MA,Pb,I,1.6,SnO2-c | TiO2-mp | ZrO2-mp,none,Carbon,Unknown,GBL,False,50.0,Drop-infiltration,Unknown,0.07,False,0.92,22.08,0.6629999999999999,13.47,kX_wlvKq1UCiOv3hpA9cWsTATTQ-
CsPbBrI2,Cs,Pb,Br; I,1.82,TiO2-c,P3HT,Au,MeOAc,Toluene >> IPA,False,265.0 >> 200.0,Spin-coating >> Dipp-coating,Air,0.05,False,1.3,13.13,0.7040000000000001,9.5,kXgDW_aQPTWuc_UNDgd29maXVXI2
MAPbI3,MA,Pb,I,1.6,TiO2-c | TiO2-mp,Spiro-MeOTAD,Ag,Unknown,DMF >> none,False,Unknown >> 100.0,Spin-coating >> Gas reaction,Unknown >> MAI; Vacuum,0.07,False,0.906,20.27,0.655,12.03,kXisUbDw1r8Tk7DPBaUb12zq7WUv
MAPbI3,MA,Pb,I,1.6,none,Spiro-MeOTAD,Au,Chlorobenzene,DMSO; GBL,False,100.0,Spin-coating,N2,0.09,False,0.88,15.54,0.72,9.82,kXk0sjn0vSPIlprL9IRpuE98UBdl
MAPbI3,MA,Pb,I,1.6,TiO2-c | TiO2-mp,Spiro-MeOTAD,Au,Unknown,DMF,False,100.0,Spin-coating,Unknown,0.2,False,0.84,14.5,0.64,7.8,kXppQz5PBVcguoO8sK3srH-6vJdE
MAPbI3,MA,Pb,I,1.6,PCBM-60,PEDOT:PSS | Propionic acid,Ag,Chlorobenzene,DMF,False,100.0,Spin-coating,N2,0.04,False,0.87,19.42,0.8190000000000001,13.86,kXuximQ1rx5kt3VFBzMxA0PTVpy0
MAPbI3,MA,Pb,I,1.6,TiO2-c | TiO2-mp,Spiro-MeOTAD,Au,Diethyl ether,DMF,False,65; 100,Spin-coating,Unknown,0.125,False,1.07,21.28,0.75,17.29,kXwrABAgs8wWtVwFH1tZUX5d_qQD
MAPbI3,MA,Pb,I,1.6,TiO2-c | MoOx,Spiro-MeOTAD,Au,Diethyl ether,DMF; DMSO,False,Unknown,Spin-coating,Unknown,0.1,False,1.012,17.32,0.625,10.97,kXxB-aykTAuNiqsFD9Zsui4-c-Wq
MAPbI3,MA,Pb,I,1.65,TiO2-c,Spiro-MeOTAD,Au,Unknown,DMF >> IPA,False,Unknown,Spin-coating >> CBD,N2 >> N2,0.09,False,,,,10.8,kY5aPG3Zdt8XvP3tDXVBMecSIUmm
MAPbI3,MA,Pb,I,1.6,TiO2-c,Spiro-MeOTAD,Au,Toluene,DMSO; GBL,False,100.0,Spin-coating,N2,0.04,False,1.07,20.21,0.7020000000000001,,kYBPCev8b2rd6gyFpyFaT7rxOtj4
MAPbI3,MA,Pb,I,1.6,PCBM-60 | Bphen,PEDOT:PSS,Al,2-Butanol,DMF,False,100; 100,Spin-coating,N2,0.12,False,0.99,19.2,0.62,11.9,kYIig_0WUBknnWkI1bdu4L4fbppy
FAPbI3,FA,Pb,I,1.48,TiO2-c,Spiro-MeOTAD,Au,Chlorobenzene,DMF,False,100; 160,Spin-coating,N2,0.05,False,0.96,22.3,0.65,14.2,kYNIese9p3jj5KUV0Fe-g901CfaD
MAPbI3,MA,Pb,I,1.6,ITIC | BCP,NiO-c,Ag,Toluene,DMF; DMSO,False,100,Spin-coating,N2,0.1,False,1.036,16.35,0.613,10.57,kYXNEqBUpP-airwRjw5xSVvNnwqX
MAPbI3,MA,Pb,I,1.59,PCBM-60 | ZnO,V2O5,Al,Chlorobenzene,DMF; DMSO,False,80,Spin-coating,N2,0.06,False,0.95,20.62,0.711,13.93,kYg7vq6-D1cE5Q0YGNbNfvgI8gT8
MAPbI3,MA,Pb,I,1.6,TiO2-c | TiO2-mp | ZrO2-mp,none,Carbon,Unknown,GBL,False,50.0,Spin-coating,Air,0.1,False,0.8640000000000001,23.3,0.774,15.8,kYm7vOYI51feGWzseRXR2VJIOJ45
MAPbI3,MA,Pb,I,1.6,TiO2-c,Spiro-MeOTAD,MoO3 | Ag,Chlorobenzene,DMF; DMSO,False,100.0,Spin-coating,N2,0.1,False,1.1,22.89,0.7709999999999999,19.41,kYrhQr9uqzqNPZge3rhqzr22qjV7
MAPbI3,MA,Pb,I,1.6,TiO2-c | TiO2-mp,XY1,Au,Chlorobenzene,DMF; DMSO,False,100.0,Spin-coating,Air,0.1,False,0.97,19.06,0.71,13.23,kZ7hCdgwqX-r9WlX_z7C2bgDuW3X
FA0.85MA0.15PbBr0.45I2.55,FA; MA,Pb,Br; I,,TiO2-c | TiO2-mp,Spiro-MeOTAD,Au,Chlorobenzene,DMF; DMSO,False,105.0,Spin-coating,Dry air,0.09,False,1.09,22.64,0.75,18.62,kZ8H3rUdW0IpSIxhjxTUmV_L-KYU
MAPbI3,MA,Pb,I,1.6,TiO2-c | TiO2-mp,Spiro-MeOTAD,Au,Unknown,DMF,False,100.0,Spin-coating,Unknown,0.16,False,0.8420000000000001,18.61,0.652,10.3,kZQFwARdNkOeagUYuiU999RZEDwP
Cs0.2FA0.8PbI3,Cs; FA,Pb,I,1.515,TiO2-c | TiO2-mp,Spiro-MeOTAD,Au,IPA,DMF >> IPA,False,Unknown >> 160.0,Spin-coating >> Air brush spray,Air >> Air,0.15,False,1.01,17.4,0.67,11.8,kZS1N-qjMKlsL207EmyCd3zM6gXw
MAPbI3,MA,Pb,I,1.6,SFX-PDI4 | TiO2-c,NiMgLiO-c,Ag,Chlorobenzene,DMF; DMSO,False,100.0,Spin-coating,Unknown,0.126,False,1.06,20.1,0.706,15.04,kZd2jrjFxrB90HwR2h53RXQU1TW1
MAPbI3,MA,Pb,I,1.6,TiO2-c | TiO2-mp,Spiro-MeOTAD,Au,Unknown,DMF >> IPA,False,70.0 >> 70.0,Spin-coating >> Spin-coating,Unknown,0.56,False,0.903,19.27,0.524,9.13,kZjHjehZ6BTzLft2S_cveJeYNT9m
MAPbI3,MA,Pb,I,1.6,TiO2-c,Spiro-MeOTAD,Au,Unknown,none >> none,False,Unknown >> 120.0,Evaporation >> Evaporation,Vacuum >> Vacuum,0.71,False,0.98,21.88,0.69,15.37,kZoFbbX18rMTp3CFRHkY0nP1yUMs
MAPbI3,MA,Pb,I,1.6,TiO2-c,Spiro-MeOTAD,Au,Unknown,DMF >> IPA,False,90.0 >> 120.0,Spin-coating >> Spin-coating,N2 >> N2,0.16,False,1.0,14.0,0.58,7.8,kZt-ugO0G3l9S0R307r7vCY7Ajal
MAPbI3,MA,Pb,I,1.6,Ag-np; TiO2-c | TiO2-mp,Spiro-MeOTAD,Au,Toluene,DMF,False,100.0,Spin-coating,Unknown,0.1,False,0.92,21.03,0.51,9.72,kZtARwCM0WqVfZpyI1wCy-np5qdX
Cs0.1FA0.9PbI3,Cs; FA,Pb,I,,SnO2-c,Spiro-MeOTAD,Au,Unknown,DMF >> IPA,False,90.0 >> 110.0,Spin-coating >> Spin-coating,N2 >> N2,0.102,False,1.11,22.63,0.74,18.66,kZzKTpFhDBnGbLpfZ9OI3Qt1KFOc
MAPbI3,MA,Pb,I,1.6,TiO2-nw | CuInS2-QDs,Spiro-MeOTAD,Au,Unknown,DMF,False,100.0,Spin-coating,N2,0.12,False,0.98,17.6,0.69,11.7,k_3SMWXBiKM7rt_f_9Maadj6iHm8
CsPbI3,Cs,Pb,I,1.68,TiO2-c | TiO2-mp,none,Carbon,Unknown,DMF,False,200.0,Spin-coating,N2,0.0625,False,,,,,k_KsUSGyVeb3MIWW1-BCO0I-NIWE
CsPbBrI2,Cs,Pb,Br; I,,TiO2-c,Spiro-MeOTAD,Au,Diethyl ether,DMSO >> IPA,False,35; 120 >> 120,Spin-coating >> Spin-coating,N2 >> N2,0.1,False,1.11,13.89,0.685,10.57,k_Mt83WIKeN6yljPRkBt7dkJ3JCl
MAPbI3,MA,Pb,I,1.6,PCBM-60,PEDOT:PSS,Ag,Chlorobenzene,DMF,False,100.0,Spin-coating,Unknown,0.13,False,0.95,20.4,0.72,13.9,k_SEMeWfTgaAR5NbViWGpOFfqTp1
MAPbI3,MA,Pb,I,1.6,C60,PTAA,Ag,Chlorobenzene,DMF; DMSO,True,100.0,Spin-coating,N2,0.11,False,1.09,22.35,0.8,19.5,k_bh5De80Bt5jNLKusOrmIDmsuUW
MAPbI3,MA,Pb,I,1.6,ZnO-c | CdSO,Spiro-MeOTAD,Ag,Chlorobenzene,DMF,False,100.0,Spin-coating,N2,0.1,False,0.81,16.6,0.6609999999999999,8.9,k_fs_8rDx5DHCYcn_r8glUGoE01e
MAPbI3,MA,Pb,I,1.6,PCBM-60 | ZnO,PB2T-O,Al,Unknown,DMF; DMSO >> IPA,False,Unknown >> 90.0,Spin-coating >> Spin-coating,N2 >> N2,0.06,False,1.0,19.89,0.77,15.4,k_h9ixL_720CUy2f7XFCsWJFpvmZ
FA0.05MA0.95PbI3,FA; MA,Pb,I,1.5,nTi-MOF,Spiro-MeOTAD,Au,Diethyl ether,DMF; DMSO,False,65; 135,Spin-coating,Unknown,0.12,False,1.034,21.91,0.61,13.82,k_p1vpoKqedY6ETJymScpdo2kHqf
MAPbI3,MA,Pb,I,1.6,TiO2-c | TiO2-mp,Spiro-MeOTAD,Au,Unknown,DMF >> IPA,False,120.0 >> 100.0,Spin-coating >> Spin-coating,Air >> Air,0.1,False,1.1,22.91,0.738,18.61,k_sRjFVVseLqLF2937GAXOIg1wlr
MAPbI3,MA,Pb,I,1.6,TiO2-nanosphere,Spiro-MeOTAD,Au,Unknown,DMF,False,110; 115,Spin-coating,Unknown,0.1,False,0.95,20.93,0.68,13.52,k_te4ThbeNs9KmQrXb8z_2wzyNGt
Cs0.05FA0.79MA0.16PbBr0.51I2.49,Cs; FA; MA,Pb,Br; I,,C60 | BCP,PTAA,Cu,Diethyl ether,DMF; DMSO,False,100.0,Spin-coating,N2,0.06,False,1.07,22.2,0.7979999999999999,18.7,k_xVf2ktzb_Lq5E6ELUULAd2Gnft
FA0.85MA0.15PbBr0.45I2.55,FA; MA,Pb,Br; I,,TiO2-c | TiO2-mp,Spiro-MeOTAD,Au,Toluene,DMF; DMSO,True,110,Spin-coating,Unknown,0.25,False,1.09,21.93,0.63,15.0,k_zBseeWOEcwTx5lwza-nAcWEmhl
MAPbI3,MA,Pb,I,1.6,TiO2-c | TiO2-mp | Al2O3-mp,none,Carbon,Unknown,DMF >> IPA,False,80.0,Spin-coating >> CBD,N2 >> N2,0.16,False,0.78,15.57,0.67,8.28,k_zjweSvk1LZj3RZYKBUtZvnWAbG
MAPbI3,MA,Pb,I,1.6,ZnO-c,Spiro-MeOTAD,Ag,Unknown,DMF >> IPA,False,Unknown >> 80.0,Spin-coating >> Spin-coating,Air >> Air,0.12,False,1.081,18.82,0.672,13.68,ka1cNbh2Lb6qkkTiUukg4XN6gXel
MAPbI3,MA,Pb,I,1.6,TiO2-c | TiO2-mp,PTB7,Ag,Unknown,DMF,False,70; 100,Spin-coating,Air,0.06,False,0.94,20.7,0.63,12.7,ka2NAA6SA5NdQ4YBPR1PPtNus2ti
MAPbI3,MA,Pb,I,1.6,PCBM-60,NiO-c,Ag,Diethyl ether,DMF; DMSO,False,100.0,Spin-coating,Unknown,0.1,False,0.995,21.6,0.784,16.98,ka57eNf9jV0U8DgtdJnMnTsb1l41
Cs0.24FA0.76PbI3,Cs; FA,Pb,I,,SnO2-c,Spiro-MeOTAD,Au,Unknown,none >> none >> none,False,Unknown >> Unknown >> 160,Evaporation >> Evaporation >> Gas reaction,Vacuum >> Vacuum >> FAI; N2,4.58,True,1.02,20.25,0.528,12.24,kaC2E1cfM_1P4EsVbF7nKr9e8Woc
MAPbI3,MA,Pb,I,1.61,PCBM-70,PEDOT:PSS,Al,Chlorobenzene,DMSO; GBL,False,100,Spin-coating,Unknown,0.15,False,0.953,20.02,0.735,14.03,kaC905Ae4ayJxZBSMRGHq9Z6Kj8r
MAPbI3,MA,Pb,I,1.6,PCBM-70 | LiF,PEDOT:PSS,Al,Unknown,DMF,False,70.0,Ultrasonic spray,Air,0.025,False,0.86,16.2,0.75,10.3,kaGFjjI8lt1eI0bUMypCQkMxoGlW
MAPbI3,MA,Pb,I,1.6,PCBM-60,Spiro-MeOTAD,Ag,Unknown,none,False,Unknown,Flash evaporation,Vacuum,0.1,False,0.98,12.84,0.58,7.54,kaIGI-tVBulVxDtZ-qN3-aXJDxQZ
MAPbI3,MA,Pb,I,1.6,TiO2-c | TiO2-mp,Spiro-MeOTAD,Au,Diethyl ether,DMF,False,65; 100,Spin-coating,Unknown,0.125,False,1.07,19.98,0.73,15.73,kaJ8V-LsMAH4-VaWeYuN1jPA2bvt
FA0.9MA0.1PbBr0.1I2.9,FA; MA,Pb,Br; I,1.56,SnO2-c,Spiro-MeOTAD,Au,Unknown,DMF; DMSO >> IPA,False,Unknown >> 150.0,Spin-coating >> Spin-coating,Dry air >> Dry air,0.125,False,1.07,22.71,0.797,19.3,kaat7gTFX03vI_nCCzFEzXcBK3uD
MAPbI,MA,Pb,I,1.58,C60 | BCP,PTAA,Cu,Ethyl acetate,DMF; DMSO,False,100,Spin-coating,N2,0.16,False,0.915,18.839,0.515,8.88,kae8XICyEE-8z3HkmsxCfjnvh2vP
MAPbI3,MA,Pb,I,1.6,PCBM-60 | bis-C60,CuCo2O4,Ag,Chlorobenzene,DMF; DMSO,False,100.0,Spin-coating,Unknown,0.1,False,0.99,20.3,0.71,14.27,kak3_AEOTKvSBRifQTOtYDMRQx_C
Cs0.17FA0.83PbBr0.51I2.49,Cs; FA,Pb,Br; I,,PCBM-60; PDI-DA,Spiro-MeOTAD,Ag,Chlorobenzene,DMF; DMSO,False,120.0,Spin-coating,Unknown,1.07,False,0.962,18.4,0.527,9.32,kamLtjSW2o-2v948-KhNZJmifF2i
MAPbI3,MA,Pb,I,1.6,TiO2-c | TiO2-mp,Spiro-MeOTAD,Ag,Diethyl ether,DMF,False,65; 100,Spin-coating,Unknown,0.1,False,1.08,20.1,0.769,16.8,kangAgab7jOynvoqvraCDfOk2Z9k
Cs0.08FA0.77MA0.15PbBr0.51I2.49,Cs; FA; MA,Pb,Br; I,1.6,C60 | BCP,PEDOT:PSS,Cu,Ethyl acetate,DMF; DMSO,False,100,Spin-coating,N2,0.16,False,0.898,16.974,0.651,9.92,kaoQb-NZ8PpAw6vpwIwKihv9ar1W
MAPbI3,MA,Pb,I,1.6,TiO2-c | TiO2-mp,Spiro-MeOTAD | PEDOT:PSS,PEDOT:PSS | FTO | SLG,Chlorobenzene,DMF; DMSO,False,85.0,Spin-coating,N2,0.07065,False,0.95,21.62,0.71,14.62,kb-SQGqsqQG3EICEJ1Uex55zOMnn
MAPbI3,MA,Pb,I,1.6,C60,Spiro-MeOTAD,MoO3 | Ag,Chlorobenzene,DMF; DMSO,False,60; 85,Spin-coating,N2,0.04,False,0.985,20.27,0.7120000000000001,14.22,kb0nm5rTnErXDfZwL1STnIDitUPx
MAPbI3,MA,Pb,I,1.6,ZnO-np,PTAA,Au,Unknown,DMF >> IPA,False,Unknown,Spin-coating >> Spin-coating,Air >> Air,0.096,False,1.02,18.75,0.753,14.39,kb1SrYAjUZLUpB0_6B_V_kTJfvrF
Cs0.05FA0.92MA0.3PbBr0.09I2.91,Cs; FA; MA,Pb,Br; I,,SnO2-np | PEG; SnO2-mp,Spiro-MeOTAD,Ag,Unknown,DMF; DMSO >> IPA,False,70 >> 150,Spin-coating >> Spin-coating,N2 >> Air,0.09,False,1.08,19.62,0.741,19.62,kb3F0yhrYfFZGbMifJmdrwIjTgTS
Cs0.05FA0.15MA0.85PbI3,Cs; FA; MA,Pb,I,,SnO2-np,Spiro-MeOTAD,Au,Chlorobenzene,DMF; DMSO,False,110.0,Spin-coating,Dry air,0.12,False,0.993,11.87,0.648,7.6,kbL5X3m6owtk5Ty7ctjE1jGFab6t
MAPbI3,MA,Pb,I,1.6,TiO2-c,Spiro-MeOTAD,Cu | Au,Ethyl ether,DMF; DMSO,False,65; 100,Spin-coating,N2,0.14,False,1.03,17.7,0.71,13.0,kbYgXsSA-gHFL7XwbEvls2LEwdWI
FAPbI,FA,Pb,I,1.54,TiO2-c | SnO2-np,Spiro-MeOTAD,Au,Unknown,Unknown,False,Unknown,Spin-coating,Unknown,0.0788,False,,22.81,0.665,15.23,kbbdy1dC_HQ78EFuYQJbWTT9DvWM
Cs0.125FA0.875PbBr0.375I2.625,Cs; FA,Pb,Br; I,1.57,TiO2-c | TiO2-mp,Spiro-MeOTAD,Au,Diethyl ether,DMF; DMSO,False,140.0,Spin-coating,N2,0.125,False,1.088,21.6,0.723,17.0,kbyyd3zH1ImQS77HnNfYMUDLcW9B
Cs0.05FA0.83MA0.17PbBr0.17I0.83,Cs; FA; MA,Pb,Br; I,,C60; PCBM-60 | BCP,NiO-np,Ag,Chlorobenzene,DMF; DMSO,False,150.0,Spin-coating,Unknown,0.1,False,0.986,21.56,0.69,14.61,kc81dWFUjtmtJSP7uRakgDx1qrUA
MAPbI3,MA,Pb,I,1.6,TiO2-c,Spiro-MeOTAD,Ag,Chlorobenzene,DMF; DMSO,False,100.0,Spin-coating,Unknown,0.1,False,1.09,21.1,0.72,16.56,kc8I7jmALHeg5M47kbM-8MiaoLOb
FA0.85MA0.15PbBr0.45I2.55,FA; MA,Pb,Br; I,,TiO2-c | TiO2-mp | Li-TFSI,Spiro-MeOTAD,Au,Chlorobenzene,DMF; DMSO,False,100.0,Spin-coating,N2,0.16,False,1.11,21.984,0.8,19.54,kcRjC4rzlDhe3LFrklG7_aZ4kG2C
MAPbI3,MA,Pb,I,1.55,PCBM-60 | Zr(acac)4,PEDOT:PSS | PFN,Al,Diethyl ether,DMF; DMSO,False,100.0,Spin-coating,Unknown,0.01,False,0.84,16.42,0.72,10.5,kccvIg5XAfcgqykD7in1uU7gdGCB
MAPbI3,MA,Pb,I,1.6,TiO2-c,PTAA,Au,Unknown,DMF >> IPA,False,Unknown >> 105.0,Spin-coating >> Spin-coating,Air >> Air,0.096,False,1.11,18.94,0.616,10.4,kctOrXEWCvP8br_Bz1c6MLoaHc_o
FA0.15MA0.85PbI3,FA; MA,Pb,I,1.35,TiO2-c,Spiro-MeOTAD,Ag,Unknown,DMF >> IPA,False,Unknown >> 150.0,Spin-coating >> Spin-coating,Unknown,1.0,False,0.96,19.28,0.728,13.4,kctcaWut0IQnxQrkaGksm_5BGxDZ
Cs0.05FA0.8075MA0.1425PbBr0.45I2.55,Cs; FA; MA,Pb,Br; I,,SnO2-c | PCBM-60,Spiro-MeOTAD,Au,Chlorobenzene,DMF; DMSO >> IPA,False,100.0 >> 100,Spin-coating >> Spin-coating,N2 >> N2,0.08,False,1.14,22.7,0.7609999999999999,19.64,kd78hDO2frwqowO8DyiEPFVpnguG
MAPbI3,MA,Pb,I,1.6,PCBM-60 | AZO-np,PEDOT:PSS,SnO2-c | Ag | SnO2-c,Unknown,Unknown,False,Unknown,Spin-coating,N2,0.0177,False,0.879,17.5,0.74,11.4,kd8_mn5sRKuu4lQkjUXbhUSfKzzS
MAPbI3,MA,Pb,I,1.58,PCBM-60,PEDOT:PSS,Ca | Al,Unknown,DMF; DMSO >> Ethanol; IPA,False,Unknown >> 100.0,Spin-coating >> Spin-coating,N2 >> N2,0.044,False,1.036,18.84,0.762,14.89,kdAVbIuzzuOq8Ui0hh78Y9Aox3yu
FAPbI3,FA,Pb,I,1.48,TiO2-c,Spiro-MeOTAD,Ag,Unknown,DMF; TBP >> IPA,False,70.0 >> 150.0,Spin-coating >> Spin-coating,Unknown >> Unknown,0.0256,False,1.04,13.8,0.71,10.2,kdHl3glHvWN7S4aYKVItlVhZczBt
Cs0.07FA0.7MA0.23PbBr0.69I2.31,Cs; FA; MA,Pb,Br; I,,ZnO-c | ZnOS | TiO2-mp,Spiro-MeOTAD,Au,Unknown,DMF; DMSO >> IPA,False,Unknown >> 110.0,Spin-coating >> Spin-coating,Unknown,0.1,False,1.121,24.1,0.767,20.71,kdLqFnF4X1p5zRX2UQQlrvwihF-x
FA0.95MA0.05PbBr0.15I2.85,FA; MA,Pb,Br; I,,TiO2-c | TiO2-mp,SrCl2 | Spiro-MeOTAD,Au,Diethyl ether,DMF; DMSO; GBL,False,150.0,Spin-coating,N2,0.1,False,1.09,24.88,0.7809999999999999,21.11,kdPEwEC7gSbWwV1dplPjkx-mHK8C
Cs0.15FA0.26MA0.59PbI3,Cs; FA; MA,Pb,I,,TiO2-c | TiO2-mp,Spiro-MeOTAD,Au,Unknown,DMSO >> IPA,False,Unknown,Spin-coating >> Spin-coating,Unknown,0.16,False,1.065,21.8,0.777,18.0,kdbACGCqVacd4Fz7CBQwy-dhOuKm
MAPbI3,MA,Pb,I,,TiO2-c | TiO2-mp,Spiro-MeOTAD,Ag,Ethyl ether,DMF; DMSO,False,100,Spin-coating,N2,0.07,False,1.07,20.84,0.644,14.31,kdeOa6z_AJ45dd13wTcGpAlcjizS
MAPbI3,MA,Pb,I,1.6,TiO2-c,CuSCN | Spiro-MeOTAD,Au,Unknown,DMF,False,110.0,Spin-coating,N2,0.09,False,0.975,19.427,0.66,12.5,kdoPacPqYT4G7wMf-kGV-0H3fP8i
Cs0.05FA0.79MA0.16PbBr0.51I2.49,Cs; FA; MA,Pb,Br; I,,SnO2-c | SnO2-mp,Spiro-MeOTAD,Au,Chlorobenzene,DMF; DMSO,False,100.0,Spin-coating,N2,0.15,False,0.97,20.2,0.6,11.6,kdsZesOFohHrc7OPyfZc362SkwnZ
MAPbI3,MA,Pb,I,1.6,TiO2-c | TiO2-mp,Spiro-MeOTAD,Au,Unknown,DMF >> IPA,False,40; 100 >> 100,Spin-coating >> Spin-coating,N2 >> N2,0.1,False,0.97,19.8,0.69,13.4,ke1Eu2lW5TeRuALM62Fif17mCHQV
Cs0.08FA0.77MA0.15PbBr0.51I2.49,Cs; FA; MA,Pb,Br; I,1.6,C60 | BCP,PEDOT:PSS,Cu,Ethyl acetate,DMF; DMSO,False,100,Spin-coating,N2,0.16,False,0.019,19.455,0.69,10.3,ke5AKwMPMRQLEBkZXTThdf3OrEFI
FAPbI3,FA,Pb,I,1.48,TiO2-c | TiO2-mp,Spiro-MeOTAD,Au,Diethyl ether,DMF; DMSO >> IPA,False,150.0,Spin-coating >> Spin-coating,N2 >> N2,0.1,False,1.06,22.8,0.7509999999999999,16.5,keBuQ14QnxOKFH8qyV6yLPkr09GY
FA0.83MA0.17PbBr0.0I2.51,FA; MA,Pb,Br; I,,TiO2-c | TiO2-mp,Spiro-MeOTAD,Au,Chlorobenzene,DMF; DMSO,False,100.0,Spin-coating,N2,0.1,False,,,,17.0,keUpfgL2tVXFgB6ILbAYT-NX_Jfa
MAPb0.75Sn0.25I3,MA,Pb; Sn,I,,C60 | BCP,PEDOT:PSS,Ag,Unknown,DMF; DMSO,False,100.0,Spin-coating,Unknown,0.1,False,0.74,25.3,0.698,13.1,kedzyFR5r8P6MRbQhxmnKMdW_XA2
MAPbI3,MA,Pb,I,1.6,PCBM-60 | TiO2-c,NiMgLiO-c,Ag,Toluene,DMSO,False,100.0,Spin-coating,N2,1.017,False,1.074,20.0,0.768,16.5,kemIIxR7yze8TDB1F2Kxy_L4qKO3
FA0.85MA0.15PbBr0.45I2.55,FA; MA,Pb,Br; I,,SnO2-c,Spiro-MeOTAD,Au,Toluene,DMF; DMSO,False,Unknown,Spin-coating,Unknown,0.16,False,1.11,21.98,0.6579999999999999,16.1,keq71QdrSw86Cmby57njlWXQZDty
CsPbBr3,Cs,Pb,Br,2.26,TiO2-c,Spiro-MeOTAD,Au,Unknown,none,False,Unknown,Single-source thermal evaporation,Vacuum,0.09,False,1.37,7.87,0.78,8.38,keyga0Heqh7O5IBNctLllcIot52N
MAPbI3,MA,Pb,I,1.58,PCBM-60 | C60 | LiF,PEDOT:PSS,Ag,Toluene,DMSO; GBL,False,100.0,Spin-coating,N2,0.11,False,1.04,15.75,0.72,11.45,kf40DdX5z80A1ORsbkT-ki8RRXbi
MAPbI3,MA,Pb,I,1.6,TiO2-c,Spiro-MeOTAD | PEDOT:PSS,In,Unknown,DMF >> IPA,False,Unknown >> 135.0,Spin-coating >> Spin-coating,Dry air >> Dry air,0.108,False,0.99,20.0,0.5,9.9,kfDNf4bfPdPJyL-aIQ8BRRoUFGUI
MAPbI3,MA,Pb,I,1.6,ZnO-c,Spiro-MeOTAD,Ag,Chlorobenzene,DMF,False,60.0,Spin-coating,Unknown,0.09,False,1.19,15.8,0.59,11.21,kfDR2AorHMZ2h6oSFnqqqTdnr3y1
MAPbI3,MA,Pb,I,1.6,2PDI-4S | PEIE,PTAA,Ag,Chlorobenzene,DMF; DMSO,False,100.0,Spin-coating,N2,0.16,False,0.98,19.99,0.57,11.07,kfKTau27YLBoFwQG6VZupWxrKdH-
FA0.8MA0.2PbBr0.2I2.8,FA; MA,Pb,Br; I,,SnO2-c,Spiro-MeOTAD,Au,Unknown,DMSO >> IPA,False,Unknown >> 150.0,Spin-coating >> Spin-coating,Air >> Air,0.09,False,1.04,21.13,0.675,15.7,kfWnyUdyxeY5qCYo97hVSNE57YTY
MAPbI3,MA,Pb,I,1.6,TiO2-c | PCBM-60,Spiro-MeOTAD,Au,Unknown,DMF; DMSO >> IPA,False,Unknown >> 100,Spin-coating >> Spin-coating,Air >> Air,0.1,False,1.11,15.01,0.501,8.35,kfbkl0fjLYtC3pbo9OAwza4oUnDB
MAPbI3,MA,Pb,I,1.6,SnO2-np,Spiro-MeOTAD,MoOx | Al,Diethyl ether,DMF; DMSO,False,100.0,Spin-coating,Unknown,0.059,False,0.98,17.28,0.5429999999999999,9.2,kfbsr8dCutxlJ69_o9Szqt5BL3Y_
MAPbI3,MA,Pb,I,1.548,TiO2-c | Al2O3-mp | NiO-np,Spiro-MeOTAD,Au,Unknown,DMF,False,130,Spin-coating,Air,0.17,False,1.022,22.61,0.741,17.13,kfghl2BRwDamTzcZ59BCkJk2UOIe
MAPbI3,MA,Pb,I,1.6,PCBM-60 | BCP,NiO-c,Ag,Ethyl acetate,DMF; DMSO,False,100.0,Spin-coating,Unknown,0.0625,False,0.92,15.0,0.7,10.3,kfiQOOkwv1ylR6HIRTFBPztcs_GP
MAPbI3,MA,Pb,I,1.6,TiO2-c | SiO2-IO,Spiro-MeOTAD,Ag,Unknown,DMF,False,100.0,Spin-coating,N2,0.0625,False,1.04,18.5,0.66,12.7,kfoS5GZfPSK-amU52BdNURmV0YuW
FA0.6MA0.4PbI3,FA; MA,Pb,I,1.55,TiO2-c | C60,Spiro-MeOTAD,Au,Unknown,DMF >> none,False,Unknown >> 170,Spin-coating >> Gas reaction,N2 >> FAI; MAI; Vacuum,0.09,False,0.97,22.8,0.71,15.5,kfuPPO37XiSaJv2lecG_Qq-AEaY1
MAPbI3,MA,Pb,I,1.6,TiO2-c,Spiro-MeOTAD,Ag,Chlorobenzene,DMF; DMSO,False,50; 100 | 50; 100,Spin-coating,N2,0.1,False,1.04,18.9,0.722,14.2,kfuTKEdGADNg1GQyx6TBYPqDtQa6
MAPbI3,MA,Pb,I,1.55,SnO2-c,PTAA,Au,Unknown,DMF >> IPA,False,Unknown >> 70.0,Spin-coating >> CBD,Ambient >> Ambient,0.09,False,1.06,21.4,0.67,15.3,kfwaTLrKOjKXlx-2EHX4DeSOsoKu
FA0.85MA0.15PbBr0.45I2.55,FA; MA,Pb,Br; I,,TiO2-c | TiO2-mp,Spiro-MeOTAD,Au,Chlorobenzene,DMF; DMSO,False,100.0,Spin-coating,Unknown,0.16,False,1.09,22.35,0.773,18.8,kfxSJIU_auJXEX7-AAdQVtkVUdEb
MAPbI3,MA,Pb,I,1.6,TiO2-c,PMMA | Spiro-MeOTAD,Ag,Chlorobenzene,DMSO; GBL,False,100,Spin-coating,Glovebox,0.045,False,1.0,22.0,0.77,16.56,kgF0Qh4XHgDx2rIk1x_dE5Fu2JRs
MAPbI3,MA,Pb,I,1.6,TiO2-c | C60-SAM | Al2O3-np,Spiro-MeOTAD,Au,Unknown,DMF; Tetrahydrothiophene-1-oxide,False,25; 130,Spin-coating,Unknown,0.083,False,1.03,20.0,0.7,14.0,kgJBpgSCm9xUBbb9Ickp4cZpPHDY
MAPbI3,MA,Pb,I,,TiO2-c | TiO2-mp,Spiro-MeOTAD,Ag,Unknown,DMF >> IPA >> IPA,False,90; 25 >> 25 >> 120,Spin-coating >> Air brush spray >> Air brush spray,Unknown >> Air >> Air,0.09,False,0.89,18.2,0.55,8.9,kgKa_dHj4-tw4cAsbdPsu-9uYWHC
FA0.9MA0.1PbI3,FA; MA,Pb,I,1.525,SnO2-np,Spiro-MeOTAD,Au,Unknown,DMF; DMSO,False,70 | 150,Spin-coating >> Spin-coating | Spin-coating,Unknown,0.0887,False,1.1,23.29,0.804,20.59,kgM-hc6-i_RXOaxMQC19U4cVmosK
MAPbI3,MA,Pb,I,1.6,TiO2-c | TiO2-mp | ZrO2-mp,none,Carbon,Unknown,GBL,False,50.0,Drop-infiltration,Unknown,0.1,False,0.88,22.98,0.672,13.48,kgNfdiaDZ26-A9RRhtwrqk35LMVv
MAPbI3,MA,Pb,I,1.56,TiO2-c,Spiro-MeOTAD,Au,Unknown,DMF >> IPA,False,Unknown,Spin-coating >> Spin-coating,N2 >> N2,0.04,False,0.973,19.7,0.6709999999999999,12.9,kgUqy7q1l_6IB6CD5Dn3cR7frAaM
MAPbI3,MA,Pb,I,1.6,C60,Spiro-MeOTAD,MoO3 | Au,Unknown,none >> Ethanol; Methoxyethanol,False,Unknown >> 150.0,Evaporation >> Spin-coating,Vacuum >> N2,3.2,True,0.98,16.5,0.5,7.8,kgnziimgKihm8_nkLX5H9akfZ3LU
Cs0.05FA0.83MA0.12PbBr0.39I2.61,Cs; FA; MA,Pb,Br; I,,TiO2-c | TiO2-mp,Spiro-MeOTAD,Au,Chlorobenzene,DMF; DMSO,False,100.0,Spin-coating,Unknown,0.16,False,1.12,22.7,0.76,19.7,kgpIvJXtiZguOoKUpJXlGeUOxpXH
CsPbBrI2,Cs,Pb,Br; I,,ZnO-np,P3HT,Au,Hot air,DMSO,False,280.0,Spin-coating,Air,0.09,False,0.696,10.059,,,kgrrDkV8ayMbAnnpuA2M_yI4FH5z
MAPbI3,MA,Pb,I,1.59,PCBM-60 | BCP,PEDOT:PSS,Ag,Unknown,DMF,True,Unknown,Spin-coating,N2,0.1,False,0.93,20.29,0.67,12.71,khD1Q-Z1owRByupOE4QEwUIt4Zcd
MAPbI3,MA,Pb,I,1.6,ZnO-c,Spiro-MeOTAD,Au,Toluene,DMF,False,100.0,Spin-coating,Unknown,0.09,False,1.05,21.25,0.634,14.15,khQeJE6o-7AUolERiXDf_PQ4bJ1j
MAPbI3,MA,Pb,I,1.61,Choline chloride | C60 | BCP,NiO-np,Ag,Toluene,DMF; DMSO,False,90.0,Spin-coating,N2,0.04,False,1.138,21.75,0.838,20.77,khR5z3T4EeIu6v2aDQDLiSV8y1DB
FA0.92MA0.08PbBr0.24I2.76 | (C6H13NH3)2PbI4,FA; MA | (C6H13NH3),Pb | Pb,Br; I | I,1.56,TiO2-c | TiO2-mp,C6Br | Spiro-MeOTAD,Au,Diethyl ether,DMF; DMSO >> IPA,False,150.0 >> Unknown,Spin-coating >> Spin-coating,N2 >> N2,0.095,False,1.19,24.2,0.785,22.6,khgulvzHJsWAbnvq5USNwGSuYzlO
MAPbBr0.225I2.775,MA,Pb,Br; I,,TiO2-c,Spiro-MeOTAD,Au,Unknown,NMP >> IPA,False,Unknown >> 140.0,Spin-coating >> Spin-coating,Unknown,0.09,False,0.98,18.58,0.65,11.78,khqIuDwJBsep6vqLhhnY6D0owQol
MAPbI3,MA,Pb,I,1.6,TiO2-c | TiO2-mp,Spiro-MeOTAD,Au,Unknown,DMF >> IPA,False,Unknown >> 100,Spin-coating >> CBD,N2 >> N2,0.2,False,1.02,16.14,0.54,9.0,khqRTxKjvaLU4GAgUx40ghpTQtFc
MAPbI3,MA,Pb,I,1.6,PCBM-60 | ZnO-np,PEDOT:PSS,Ag,Unknown,DMF; DMSO,False,65; 100,Spin-coating,Unknown,0.11,False,1.03,19.82,0.72,20.29,khrQHcs2gfWsMQO5ZoS1d-uoj2lh
MAPbI3,MA,Pb,I,1.6,TiO2-c,Spiro-MeOTAD,Au,Unknown,none >> none,False,Unknown >> 120.0,Evaporation >> Gas reaction,Vacuum >> MAI; Vacuum,0.1,False,0.92,19.1,0.62,10.8,khsANsEr7Hxc4dU-gHULtRBBN34S
Cs0.05FA0.7885MA0.1615PbBr0.51I2.49,Cs; FA; MA,Pb,Br; I,1.55,TiO2-c,Spiro-MeOTAD,Au,Chlorobenzene,DMF; DMSO,False,120.0,Spin-coating,Dry air,0.09,False,1.13,21.7,0.73,17.7,khsOd6V9CTKaLB21o5LrXssqU3zB
MAPb0.97I3,MA,Pb,I,,TiO2-c | TiO2-mp,NiO,Au,Unknown,DMF,False,100.0,Spin-coating,N2,0.17,False,0.85,14.26,0.524,,khuQjULzD9t7SjbTjn_4LEHvVVyf
GU0.2MA0.8PbI3,GU; MA,Pb,I,,TiO2-c | TiO2-mp,Spiro-MeOTAD,Au,Chlorobenzene,DMSO,False,100.0,Spin-coating,Unknown,0.16,False,1.08,21.3,0.77,17.7,ki7s42l-UAE3Fxz6FFwsVNh9jpcS
MAPbI3,MA,Pb,I,1.6,TiO2-c,Spiro-MeOTAD,Au,Unknown,DMF,False,Unknown,Spin-coating,Unknown,0.1,False,0.8,15.0,0.67,8.0,kiAHa9Ma_AUMXY-5R6WaWU9-wdXt
MAPbI3,MA,Pb,I,1.6,TiO2-c | TiO2-nw,Spiro-MeOTAD,Au,Unknown,DMF >> IPA,False,Unknown >> 70.0,Spin-coating >> CBD,Unknown,0.09,False,0.98,18.3,0.616,11.0,kiF2uZvQvHd8RF3GE2PLEnX1I3YJ
FA0.3MA0.7PbI3,FA; MA,Pb,I,,TiO2-c | SnO2-c,P3HT,Carbon,Vacuum,DMF,False,100.0,Spin-coating,Unknown,0.1,False,0.99,19.33,0.51,9.73,kiFxZQrGto6JT2JKKbYuTUgC4BS4
Cs0.05FA0.79MA0.15PbBr0.51I2.49,Cs; FA; MA,Pb,Br; I,,TiO2-c,Spiro-MeOTAD,Au,Chlorobenzene,DMF; DMSO,False,100,Spin-coating,Unknown,0.1,False,1.1,22.47,0.73,18.22,kiPYAZItcwr66mEVB0B5Au9Njk7t
MAPbI3,MA,Pb,I,1.6,TiO2-c,Spiro-MeOTAD,Ag,Unknown,DMF,False,130.0,Spin-coating,Unknown,0.07,False,0.91,19.0,0.63,10.7,kiXQXuPeGsWyjBO16mceTn9nj2km
MAPbI3,MA,Pb,I,1.6,SnO2-c,Spiro-MeOTAD,MoO3 | Ag,Unknown,DMF,False,100.0,Spin-coating,N2,0.0314,False,1.186,20.5,0.67,15.32,kiXrPMooluNO2A1WV15UmO8DALn6
Cs0.3FA0.7Pb0.7Sn0.3I3,Cs; FA,Pb; Sn,I,1.3,C60 | BCP,PEDOT:PSS,Ag,Chlorobenzene,DMF; DMSO,False,150.0,Spin-coating,N2,0.09,False,0.71,24.44,0.74,13.8,kibZ0GqGB8cOJYri2sAi8C5OnFRt
(5-AVA)0.05MA0.95PbI3,(5-AVA); MA,Pb,I,,TiO2-c | TiO2-mp | Al2O3-mp,none,Carbon black; Graphite,Unknown,GBL,False,50,Spin-coating,Air,0.16,False,0.87,21.07,0.589,10.8,kidGpwGKl7xNG2zqrYiwacM8hBcf
MAPbI,MA,Pb,I,1.58,C60 | BCP,PTAA,Cu,Ethyl acetate,DMF; DMSO,False,100,Spin-coating,N2,0.16,False,0.929,17.157,0.667,10.62,kifcJQ0wS64ntx_POqk92M8KMrNH
MAPbI3,MA,Pb,I,1.6,PCBM-60 | PEI,NiO-c,Ag,IPA,DMF; DMSO,False,100.0,Spin-coating,Unknown,0.1058,False,1.06,22.12,0.78,18.28,kih5YV4G1SXLC6ci2l3vEli8o6B1
MAPbI3,MA,Pb,I,1.55,TiO2-c | TiO2-mp,Cz-Pyr,Au,Unknown,Diiodooctane; DMF,False,Unknown,Spin-coating,Unknown,0.22,False,0.96,24.97,0.72,17.24,kioYhFXmUIJwPVDL8lQ87OSqWKg9
MAPbI3,MA,Pb,I,1.5,Nb2O5,Spiro-MeOTAD,Au,Chlorobenzene,DMSO; GBL,False,100.0,Spin-coating,Unknown,0.0725,False,1.04,22.5,0.71,16.6,kiwQYMwC_BUHU7VLibZJwJL9q8Zc
MAPbI3,MA,Pb,I,1.6,TiO2-c,Spiro-MeOTAD,Au,Chlorobenzene,DMSO; GBL,False,100,Spin-coating,N2,0.09,False,1.09,23.7,0.71,18.5,kj4xIcz_6ZljmWdc0ranUXr6NJAV
