Repository: GouravSidana/firstML

# firstML
My first Machine Learning Project

File: filtered_perovskite.csv (part 119 of 155)
Formula,A_ion,B_ion,X_ion,Bandgap,ETL,HTL,Backcontact,Antisolvent,Solvent,Solv_annel,Anneal_temp,Dep_procedure,Synth_atm,Cell_area,Is_module,Voc,Jsc,FF,PCE,entry_id
FAPbI3,FA,Pb,I,1.47,C60,Spiro-MeOTAD,Ag,Unknown,none,False,170.0,Co-evaporation,Vacuum,0.0919,False,1.01,22.1,0.71,14.2,kjPCxgT6SyV2ypFliA1YnlgxJyD4
FA0.7MA0.3PbBr0.3I2.9,FA; MA,Pb,Br; I,,SnO2-np | PCBA,Spiro-MeOTAD,MoO3 | Au,Unknown,DMF; DMSO >> IPA,False,Unknown >> 100,Spin-coating >> Spin-coating,Unknown,0.0676,False,1.09,21.9,0.69,16.5,kjTSNRcaP5ihRjfnPGJI5dGtql7j
MAPbI3,MA,Pb,I,1.6,PCBM-60 | C60 | BCP,PEDOT:PSS,Ag,Unknown,DMF >> IPA,True,Unknown >> 100.0,Spin-coating >> Spin-coating,Unknown,0.096,False,0.94,20.3,0.784,14.1,kjfpSk61WuRv3wFtYq9vKyyJejad
MAPbI3,MA,Pb,I,1.6,PCBM-60 | ZnO-np,PEDOT:PSS,AZO,Chlorobenzene,DMSO; GBL,False,100.0,Spin-coating,N2,0.45,False,0.9,14.3,0.72,9.3,kjjt0py-GvF-hBXosHTcJuhbRXcD
MAPb0.75Sn0.25I3,MA,Pb; Sn,I,,TiO2,PTAA,,,,False,,,,,False,0.75,24.87,0.704,13.06,kjlBOe0AzuaGc7KEq_MVC8gfeFw7
Cs0.05FA0.79MA0.16PbBr0.49I2.51,Cs; FA; MA,Pb,Br; I,,TiO2-c,Spiro-MeOTAD,Au,Chlorobenzene,DMF; DMSO,False,100.0,Spin-coating,N2,0.06,False,1.039,19.21,0.7040000000000001,14.05,kjo1-Z2RhkQfF3U-Mb7Wl1pumDsX
MAPbI3,MA,Pb,I,1.6,TiO2-c | TiO2-mp,Spiro-MeOTAD,Ag,Unknown,DMF >> IPA,False,Unknown >> 100.0,Spin-coating >> Spin-coating,Unknown,0.1,False,1.01,24.4,0.53,13.06,kjpIw6mxB6K3oPaXFLpZW5yCBnmb
GU0.1MA0.9PbI3,GU; MA,Pb,I,,TiO2-c | TiO2-mp,Spiro-MeOTAD,Au,Chlorobenzene,DMSO,False,100.0,Spin-coating,Unknown,0.16,False,1.07,22.3,0.75,17.8,kkJFK9B51Ln1Vf7aE4N-bEyCCLBR
MAPbI3,MA,Pb,I,1.6,C60 | BCP,NiO,Ag,Unknown,DMSO; GBL,False,120; 130,Ultrasonic spray,Air,0.09,False,0.95,20.77,0.675,13.32,kkM0EKZzKTfQ3571roa-xRXDQFoM
FA0.85MA0.15PbBr0.45I2.55,FA; MA,Pb,Br; I,,TiO2-c | TiO2-mp,Spiro-MeOTAD,Au,Chlorobenzene,DMF; DMSO,False,100.0,Spin-coating,N2,0.09,False,1.048,19.244,0.718,14.4,kkT3Vp1AQyrran65gw55OlVXkFbh
MAPbI3,MA,Pb,I,,TiO2-c | TiO2-mp,Spiro-MeOTAD,Ag,Unknown,DMF >> IPA >> IPA,False,90; 25 >> 25 >> 90,Spin-coating >> Air brush spray >> Air brush spray,Unknown >> Air >> Air,0.09,False,0.904,15.3,0.55,7.6,kkUFBCGVnO5vy0v8LSu8qDgdEC1m
MAPbI3,MA,Pb,I,1.6,SnO2-np | TiO2-np,PTAA,Au | MoO3,Unknown,DMF,False,90.0,Spin-coating,N2,0.06,False,0.9,19.6,0.612,10.7,kkcZ1vy3tsE4zl8DpHQ1KGhIJW6N
MAPbI3,MA,Pb,I,1.6,TiO2-c,Spiro-MeOTAD,Au,Unknown,DMSO >> IPA,False,Unknown >> 150,Spin-coating >> CBD,N2 >> N2,0.1,False,1.08,22.4,0.777,18.93,kkjUlfvk4fCawTi9b0C7ciMSiYOl
Cs0.07FA0.775MA0.145PbBr0.45I2.55,Cs; FA; MA,Pb,Br; I,,TiO2-c | TiO2-mp,Spiro-MeOTAD,Au,Chlorobenzene,DMF; DMSO,False,100,Spin-coating,N2,0.16,False,1.1,23.15,0.736,18.74,kknWMn8y1ovJoa1f69QgFxl6w_iG
MAPbI3,MA,Pb,I,1.6,PCBM-60 | ZnO-np,oxo-Graphene,Al,Unknown,DMF; DMSO,False,100.0,Spin-coating,Unknown,0.104,False,1.08,18.06,0.777,15.2,kktSAXJiGJzRUumq11AmG8rtUfyF
MAPbI3,MA,Pb,I,1.6,TiO2-c | ZrO2-mp,none,Carbon,Unknown,GBL,False,60.0,Drop-infiltration,N2,0.7,False,0.9,19.2,0.452,7.81,kkwG6D6FxXR5I7Cz7SGRI1Fq37v-
MAPbI3,MA,Pb,I,1.6,PCBM-60 | BCP,NiO-c,Ag,Chlorobenzene,DMSO; GBL,False,100.0,Spin-coating,N2,0.09,False,0.86,0.135,0.67,29.44,kl0LDBqAcpEDtLBIKtlMmohDc5_q
MAPbI3,MA,Pb,I,1.6,TiO2-c,Spiro-MeOTAD,MoO3 | Ag,Chlorobenzene,DMSO; GBL,False,100,Spin-coating,Air,0.09,False,1.04,23.08,0.73,17.59,kl8nZ5IJFHVsPdXtRRbVorU_PBYB
FA0.85MA0.15PbBr0.27I2.73,FA; MA,Pb,Br; I,,SnO2-c,none,Carbon,Unknown,DMF >> IPA,True,Unknown >> 150,Spin-coating >> Spin-coating,Air >> Air,0.0514,False,1.0,20.92,0.612,12.82,klEtdGC-pXCBAiNWupNyvuhepALC
FAMAPbI3,FA; MA,Pb,I,1.546,TiO2-c | TiO2-mp,Spiro-MeOTAD,Ag,Unknown,DMF >> IPA >> IPA,False,60.0 >> 60.0 >> 60.0 >> 60.0,Spin-coating >> CBD >> Spin-coating,Unknown,0.084,False,1.0,24.09,0.7809999999999999,18.82,klGZO2qPaTP59xA4CnDHh2bzeSeK
MAPbI3,MA,Pb,I,1.6,none,PTAA,Ti | Cu,Unknown,DMF >> IPA,True,Unknown >> 105.0,Spin-coating >> Spin-coating,Unknown,0.06,False,,,,,klVnrpBu1GPoaNXw3WwgcVUSGyqE
MAPbI3,MA,Pb,I,1.6,PTEG-1,NiO-c,Ag,Unknown,DMSO; GBL,False,100.0,Spin-coating,N2,0.1,False,1.13,20.9,0.58,13.6,kl_U5Er7IM9n7rnjy3z3iRFgvC73
Cs0.05FA0.79MA0.16PbCs0.49FA2.51MA,Cs; FA; MA,Pb,Cs; FA; MA,1.63,SnO2,Spiro-MeOTAD,Au,Unknown,DMF; DMSO; GBL,False,100,Slot-die coating,N2,0.09,False,0.935,20.84,0.59,11.74,klf-mxZybRquLf0tn1kCVqpBjfVO
MAPbI3,MA,Pb,I,1.6,PCBM-60 | PEI,PEDOT:PSS,Au,Unknown,DMF,False,100.0,Spin-coating,N2,0.1,False,1.01,19.96,0.711,14.12,klirzGz2nhw9mBhwPNYvg338USMa
MAPbI3,MA,Pb,I,1.6,TiO2-c,Spiro-MeOTAD,Ag,Unknown,DMF >> none,False,95.0 >> Unknown,Spin-coating >> Gas reaction,Dry air >> MAI,0.07,False,0.996,21.51,0.507,10.33,klsVJNzBLaFHAmFrvjMPM4NyOXq9
MAPbI3,MA,Pb,I,1.6,Nb2O5-c | TiO2-mp,Spiro-MeOTAD,Au,Unknown,DMF,False,70; 100,Spin-coating,N2,0.1,False,0.92,18.0,0.74,12.4,km1z6D-4njxTJqIkqLkI_-TxrClx
MAPbI3,MA,Pb,I,1.56,PCBM-60 | Bphen,TS-CuPc,Ag,Unknown,DMF; GBL,False,95.0,Spin-coating,N2,0.0725,False,0.82,17.4,0.55,7.91,km2UpALeMasFD3MWQWIJLlTcBiXZ
MAPbI3,MA,Pb,I,1.6,PCBM-60,PEDOT:PSS,Al,Unknown,DMF,False,100.0,Spin-coating,Unknown,0.04,False,1.08,16.84,0.767,13.95,kmA5NZDPaz2vnbL3D1jGZo45tj-j
CsPbI3,Cs,Pb,I,1.73,TiO2-c,P3HT,Au,Unknown,DMF,False,150.0,Spin-coating,Unknown,0.1,False,0.95,12.29,0.6,7.01,kmEx44TvGqKnu4xEGUDhf1ad9Nzk
MAPbI3,MA,Pb,I,1.6,PCBM-60 | LiF,PEDOT:PSS,Al,Unknown,DMF,False,100.0,Spin-coating,N2 >> N2,0.16,False,0.92,15.8,0.76,11.8,kmMmImDfe0xSYwVAC5yZ5IL9visT
MAPbI3,MA,Pb,I,1.6,TiO2-c | TiO2-mp,PTAA,Au,Chlorobenzene,DMSO,False,100.0,Spin-coating,Unknown,0.16,False,1.06,21.57,0.763,17.37,kmQiJ3Dd5r7cG-9t1xvIcfvYqSJe
MAPbI3,MA,Pb,I,1.6,TiO2-c | TiO2-mp,Spiro-MeOTAD,Ag,Chlorobenzene,DMSO,False,100.0,Spin-coating,Unknown,0.04,False,1.12,20.94,0.8,18.83,kmVFU8qaYVmonToCEXOysCqO-NWe
MAPbI3,MA,Pb,I,1.6,TiO2-c,Spiro-MeOTAD,Au,Unknown,DMF >> IPA,False,Unknown >> 90,Spin-coating >> Spin-coating,N2 >> N2,0.098,False,1.055,19.2,0.789,15.99,kmYRxqQ4FYCR006SnySW5TvziD8U
MAPbI3,MA,Pb,I,1.61,TiO2-c | TiO2-mp,Spiro-MeOTAD,Au,Diethyl ether,DMF; DMSO,False,100,Spin-coating,Unknown,0.09,False,1.01,19.7,0.74,14.7,kmZzMGurG8tLZUBIs8N_C8O4YbhI
MAPbI3,MA,Pb,I,1.6,C60 | BCP,PEDOT:PSS,Ag,Diethyl ether,DMF,False,100.0,Spin-coating,Air,0.1,True,0.93,20.41,0.75,14.24,kn9HtHpYiwtwUJujpn6q-XGJcQMn
FA0.6MA0.4Pb0.4Sn0.6Br0.3I2.7,FA; MA,Pb; Sn,Br; I,1.4,C60 | BCP,PEDOT:PSS,Ag,Toluene,DMF; DMSO,False,Unknown,Spin-coating,N2,0.1,False,0.5,21.64,0.66,7.04,knAjJZjh2l66INkF02EjUnBI0FiH
FA0.83MA0.17PbBr0.51I2.49,FA; MA,Pb,Br; I,,TiO2-c | TiO2-mp,2FBTA-2,Au,Chlorobenzene,DMF; DMSO,False,100.0,Spin-coating,N2,0.1,False,1.06,21.53,0.7859999999999999,17.94,knJkF3T8zho4tn6Fej9V951yMueu
MAPbI3,MA,Pb,I,1.6,TiO2-c | TiO2-mp,Spiro-MeOTAD,Ag,Unknown,DMF,False,100.0,Spin-coating,N2,0.0314,False,0.765,20.4,0.58,8.85,knOjQsDIqB0m6N3xQfRSggi2BGWj
FA0.33PbBrI2,FA,Pb,Br; I,1.757,TiO2-c | TiO2-mp,Spiro-MeOTAD,Au,Chlorobenzene,DMF; DMSO,False,100.0,Spin-coating,N2,0.16,False,1.17,20.429,0.73,17.48,knUV8vPOwfmjr7C6BVQu4nmA4bZ5
MAPbI3,MA,Pb,I,1.6,TiO2-c | TiO2-nw,Spiro-MeOTAD,Au,Unknown,DMF,False,110.0,Spin-coating,Ar,0.1,False,0.77,20.8,0.562,9.0,knhJlS7Z7iqDNuA-6mKp8Qm4022R
MAPbI3,MA,Pb,I,1.6,Ca | C60,TPTPA | MoO3,Ag,Unknown,none >> none,False,Unknown,Evaporation >> Evaporation,Vacuum >> Vacuum,0.1,False,1.05,22.61,0.698,14.2,knmEdl5dFj3X3xikn7XWKq68zgDI
MAPbI3,MA,Pb,I,1.6,TiO2-c | TiO2-mp,Spiro-MeOTAD,Au,Chlorobenzene,DMSO; GBL,False,100.0,Spin-coating,N2,0.1,False,1.02,22.14,0.64,14.58,knnURB8gT2uud5UYjRAVs4VUchCL
MAPbBr0.15I2.85,MA,Pb,Br; I,,PCBM-60 | ZnO-np,PEDOT:PSS,Ag,Chlorobenzene,DMSO; GBL,False,100,Spin-coating,N2,0.135,False,0.97,19.63,0.785,14.95,knroDSQUdscxNxmPFGyAlSYhFL6f
FA0.85MA0.15PbBr0.50I2.50,FA; MA,Pb,Br; I,1.65,TiO2-c | TiO2-mp,Spiro-MeOTAD,Au,Chlorobenzene,DMF; DMSO,False,100.0,Spin-coating,N2,0.16,False,1.09,21.7,0.72,17.4,ko3JFO4HbBB-zRnUNVyhTUJ_VGxT
MAPbI3,MA,Pb,I,1.6,PCBM-60 | BCP,NiO-c,Ag,Chlorobenzene,DMF,False,100.0,Spin-coating,N2,0.04,False,1.034,19.32,0.779,15.6,koV9c41Ft14XcUenwYkgug5nc_bP
MAPbI3,MA,Pb,I,1.6,PCBM-60 | ZnO-np,PEDOT:PSS,Ag,Chlorobenzene,DMF,False,110.0,Spin-coating,N2,0.1,False,0.96,14.78,0.7440000000000001,10.1,koVnsAy84lM7Dgb84TKM4dW7ZHYO
MAPbI3,MA,Pb,I,1.6,TiO2-c,Cu2CoSn4-np,Au,Diethyl ether,Unknown,False,130.0,Spin-coating,N2,0.1,False,0.778,15.05,0.645,7.55,kp69eha7TIRBxM0x8diYOkcJWsNS
Cs0.05FA0.81MA0.14PbI3,Cs; FA; MA,Pb,I,,TiO2-c,Spiro-MeOTAD,Au,Chlorobenzene,Unknown,False,100.0,Spin-coating,N2,0.1,False,0.96,22.7,0.575,13.13,kp6pO3eya825jZ2PwbQ1ekzww6Fi
MAPb0.8Sn0.2I3,MA,Pb; Sn,I,,PCBM-60 | bis-C60,PEDOT:PSS,Ag,Chlorobenzene,DMF; DMSO,False,100,Spin-coating,Unknown,0.059,False,0.85,21.8,0.7509999999999999,13.98,kpFpDo67CFbtXplv5u36ve_N_XZo
(PEI)2MA6Pb7I22,(PEI); MA,Pb,I,1.7,PCBM-60 | LiF,PEDOT:PSS,Ag,Unknown,DMF,False,100.0,Spin-coating,Unknown,0.82,False,1.09,12.67,0.64,8.87,kpOh2tS8jiYmVlCE-LOLu1sNoKdI
MAPbI3,MA,Pb,I,,(RuCp*mes)2 | C60,TaTm | F6-TCNNQ; TaTm,Ag,Unknown,none,False,Unknown,Evaporation,Vacuum,0.0653,False,1.09,20.1,0.78,17.1,kpdd0LwuQik_zXqF_rho3PIQpMwc
MAPbI3,MA,Pb,I,1.6,TiO2-c | TiO2-mp,Spiro-MeOTAD,Ag,Diethyl ether,DMF; DMSO,False,130.0,Spin-coating,Unknown,0.14,False,1.092,23.643,0.675,17.43,kpfgrsNeHxG6sId3mip8YLW7iqAe
Cs0.05FA0.81MA0.14PbBr0.43I2.57,Cs; FA; MA,Pb,Br; I,,TiO2-c | TiO2-mp,Spiro-MeOTAD,Ag,Chlorobenzene,DMF; DMSO,False,150.0,Spin-coating,Unknown,0.14,False,1.1,19.87,0.68,15.05,kph5ERmhn1BvlbFGcF77UT8D9ChD
MAPbI3,MA,Pb,I,1.6,PCBM-60 | BCP,NiO-c,Ag,Diethyl ether,DMF; DMSO,False,50; 100,Spin-coating,Air,0.1,False,0.951,18.2,0.6559999999999999,11.35,kpi7lv5hp8JJOZTYa2WtvL1TyCsZ
BA2MA4Pb5I16,BA; MA,Pb,I,,PCBM-60 | PEIE,PEDOT:PSS,Ag,Unknown,DMF,False,100,Dropcasting,Unknown,,False,,,,,kqOyyevrLP9chpIrpKLyR4BP-Xce
MAPbI3,MA,Pb,I,1.6,TiO2-c | PCBM-60,Spiro-MeOTAD,MoO3 | Au,Unknown,DMF,False,100.0,Spin-coating,Dry air,0.12,False,1.02,19.6,0.65,13.0,kqU7Jf20LUZLOGVNPeiWBzUjHph3
Cs0.1FA0.83MA0.17PbBr0.51I2.49,Cs; FA; MA,Pb,Br; I,,TiO2-c | TiO2-mp,Spiro-MeOTAD,Au,Chlorobenzene,DMF; DMSO,False,100,Spin-coating,N2,0.15,False,1.01,18.1,0.68,12.1,kqWYVxZm4VfFR-vUzPSE3LaIKFxf
FA0.85MA0.15PbBr0.45I2.55,FA; MA,Pb,Br; I,,TiO2-c | TiO2-mp | Trimethylamine oxide,Spiro-MeOTAD,Au,Chlorobenzene,DMF; DMSO,False,100,Spin-coating,N2,0.1,False,1.16,23.5,0.785,21.3,kqlLisvuLIbJ3fjUVdGznYVJEs30
FA0.9MA0.1PbBr0.1I2.9,FA; MA,Pb,Br; I,1.52,SnO2-np,PTQ10 | PTAA,Ag,Unknown,DMF; DMSO >> IPA,False,75.0 >> 100.0,Spin-coating >> Spin-coating,Air >> Air,0.1,False,1.12,23.15,0.816,20.7,kqqw6n6ULY3bhdMYGCg7gjnlphRO
MAPbI3,MA,Pb,I,1.59,PCBM-60 | BCP,PolyTPD,Ag,Unknown,DMF,False,100,Spin-coating,N2,0.0919,False,0.93,20.5,0.6,11.2,kr55zjCz61iSLzIwkekFrU6mq45p
Cs0.05FA0.79MA0.16PbBr0.51I2.49,Cs; FA; MA,Pb,Br; I,,BCP,Spiro-MeOTAD,Ag,Unknown,DMF; DMSO,False,150.0,Spin-coating,Unknown,0.14,False,1.09,22.14,0.762,18.47,kr5MT9dWGTAvKAXakgTSBr3jvdoG
Cs0.2FA0.8PbBr0.3I0.7,Cs; FA,Pb,Br; I,1.74,SnO2,Spiro-MeOTAD,,,,False,,,,,False,1.123,19.86,0.79,17.56,krEdzmF4ixidLvK6qNmdFTRB9DNy
MAPbI3,MA,Pb,I,1.6,TiO2-c,Spiro-MeOTAD,Ag,Diethyl ether,DMF; DMSO,False,100.0,Spin-coating,Unknown,0.09,False,1.0590000000000002,21.96,0.64,14.88,krLh1gLg9eJ9vpH3HkqnQZLTMbRx
Cs0.05FA0.79MA0.16Pb0.5Sn0.5Br0.5I2.5,Cs; FA; MA,Pb; Sn,Br; I,1.31,PCBM-60 | C60 | BCP,PEDOT:PSS,Ag,Toluene,DMSO; GBL,False,100.0,Spin-coating,N2,0.0314,False,,,,12.71,krcX4dErG1yu5Yso9j4fR2tEy74i
MAPbI3,MA,Pb,I,1.6,TiO2-c | TiO2-mp,Spiro-MeOTAD,Ag,Unknown,DMF; DMSO >> IPA,False,Unknown >> 150.0,Spin-coating >> Spin-coating,N2 >> N2,0.07,False,1.02,20.56,0.7,14.7,krdXRUoV5YXudPIi6bOBB5ni5cTg
MAPbI3,MA,Pb,I,1.6,TiO2-c,Spiro-MeOTAD,Au,Chlorobenzene,DMF; DMSO,False,100.0,Spin-coating,N2,0.16,False,1.01,21.8,0.6679999999999999,14.7,krg-Ep0B6Y43ybqLLsze87KSU7F6
FA0.78MA0.21PbBr0.21I2.79,FA; MA,Pb,Br; I,,PCBM-60 | BCP,NiPc,Ag,Unknown,DMF; DMSO >> IPA,False,Unknown >> 150.0,Spin-coating >> Spin-coating,Ar >> Ar,0.1,False,1.0,19.54,0.6759999999999999,13.2,krmPHD7PuAcAgGftVyR4fTU2Nnfv
MAPbI3,MA,Pb,I,1.59,TiO2-c | TiO2-mp | PbTiO3,none,Carbon-nt,Unknown,DMF >> Cyclohexane; IPA,False,Unknown >> 100,Spin-coating >> CBD,Air >> Air,0.08,False,0.92,23.02,0.72,15.25,kroqEUmpQshFKnfmcLtQfk4-1du_
MAPbI3,MA,Pb,I,1.61,PCBM-60,P3CT,Al,Chlorobenzene,DMF; DMSO,False,60; 80,Spin-coating,N2,0.1,False,,,,14.12,krsQBgbOsEF4lBSTcgMwV0RjayHb
MAPbI3,MA,Pb,I,1.6,PCBM-60,NiO-np,Ag,Chlorobenzene,DMF; DMSO,False,100.0,Spin-coating,N2,0.1,False,1.0,16.23,0.516,8.39,krzQx31CqGVHhH7J2H2HjRMs-3pc
MAPbI3,MA,Pb,I,,TiO2-mp,Spiro-MeOTAD,Ag,Toluene,DMSO; GBL,False,Unknown,Spin-coating,N2,,False,0.75,22.74,0.6729999999999999,11.51,ks5657oKZqqzZ5_CtYukhpipB9U9
MAPbI3,MA,Pb,I,1.6,none,Spiro-MeOTAD,Au,Unknown,DMF; DMSO; NMP,False,115.0,Spin-coating,Unknown,0.16,False,1.08,22.2,0.77,18.2,ks7nd0Z74Uk2vNad_T9PiFRGuEtb
FA0.4MA0.6PbI3,FA; MA,Pb,I,,TiO2-c | TiO2-mp | ZrO2-mp,none,Carbon,Diethyl ether,DMF; DMSO,False,100.0,Spin-coating,N2,0.1,False,0.99,23.31,0.471,10.77,ksC2AFR1KAiqZu6JePAx2SKhzreS
MAPbI3,MA,Pb,I,1.6,TiO2-c,Spiro-MeOTAD,Au,Unknown,DMF,False,100.0,Spin-coating,N2,0.1,False,0.97,17.46,0.7,11.88,ksGC_4A8VnsYTKY04-PdPpARwaur
FA0.85MA0.15PbI3,FA; MA,Pb,I,1.56,TiO2-c,TPFPB | Spiro-MeOTAD,Au,Chlorobenzene,DMF; DMSO,False,150.0,Spin-coating,Air,0.09,False,,,,,ksSsQL0QqcsfQi-0EZ_FyPbxG2BE
MAPbI3,MA,Pb,I,1.6,TiO2-c,SP-01,Au,Unknown,DMF,False,95.0,Spin-coating,Unknown,0.1,False,,,,,ksVa0RTs0emCpttOzSVeRhR0zhJj
MAPbI3,MA,Pb,I,1.6,TiO2-c | TiO2-mp,Spiro-MeOTAD,Ag,Unknown,DMF >> IPA,False,70.0 >> 100.0,Spin-coating >> CBD,Air >> Air,0.1,False,0.86,14.26,0.59,7.24,kshAtMBiTwRSX63zKjSOKq0YY6PK
FA0.3MA0.7PbI3,FA; MA,Pb,I,1.56,TiO2-c,Spiro-MeOTAD,Ag,Unknown,DMF,False,100.0,Spin-coating,N2,0.1,False,1.03,21.79,0.73,16.34,ksiEHltHP4xbE3-rE9s7BJMG4LTm
MAPbI3,MA,Pb,I,1.5,TiO2-c | TiO2-mp,mm-SFX-3PA,Au,Unknown,DMF >> IPA,False,Unknown >> 100.0,Spin-coating >> CBD,N2 >> N2,0.1,False,,,,12.56,ktDEn5RVdzWnetf4od1aemygh2j8
MAPbI3,MA,Pb,I,1.6,C60,Spiro-MeOTAD,Au,Diethyl ether,DMF; DMSO,False,100.0,Spin-coating,Unknown,0.09,False,1.05,22.7,0.67,16.1,ktcoAHnZc-ZN0FYn5uqjJ1UmQv1H
MAPbI3,MA,Pb,I,1.6,TiO2-c,PEDOT:PSS,Au,Ethyl acetate,DMF,False,100.0,Spin-coating,Unknown,0.16,False,,,,9.2,ktjrUQB5qwnHO4YrjZB_TwRs96vp
MAPbI3,MA,Pb,I,1.6,TiO2-c | TiO2-mp,S5,Au,Unknown,DMF,False,100.0,Spin-coating,Air,0.1,False,0.99,24.43,0.62,14.9,ktpW19m3VEJVi0y9JcLKOQJEXG0a
MAPbI3,MA,Pb,I,1.6,TiO2-c | TiO2-mp,Spiro-MeOTAD,Au,Unknown,DMF,False,100; 100,Spin-coating,N2,0.1,False,0.78,15.9,0.611,7.7,ku6gA3KNKsFWXXuFBxD2ugfYbrbx
MAPbI3,MA,Pb,I,1.59,CdS,Spiro-MeOTAD,Au,Chlorobenzene,DMSO; GBL,False,80.0,Spin-coating,Unknown,0.1,False,1.086,16.230999999999998,0.452,8.0,ku8_bjArjgxdg-vyq2o0gUxbZqTK
MAPbI3,MA,Pb,I,1.6,TiO2-c | TiO2-mp,Spiro-MeOTAD,Au,Chlorobenzene,DMF; DMSO,False,105.0,Spin-coating,Unknown,0.09,False,1.09,21.4,0.63,14.7,kuBzNDPdjZGQoSVxsuPKKEfIXc85
Cs0.05FA0.79MA0.16PbBr0.51I2.49,Cs; FA; MA,Pb,Br; I,1.61,TiO2-c | TiO2-mp,Spiro-MeOTAD,Au,Toluene,DMF; DMSO,False,100.0,Spin-coating,N2,0.1,False,1.09,20.6,0.75,17.3,kuPShdB_BFTYasNI0df9B_1BhS0a
MAPbI3,MA,Pb,I,1.6,PCBM-60 | BCP,NiO-c,Ag,Toluene,DMF; DMSO,False,100.0,Spin-coating,N2,0.06,False,1.08,20.7,0.69,15.3,kuYyAjDCmv69iU7h0M7R_cLEQNJ1
MAPbI3,MA,Pb,I,1.6,TiO2-c,Spiro-MeOTAD,Ag,Unknown,DMF,False,100.0,Spin-coating,N2,0.09,False,1.03,18.1,0.67,9.0,kufcUBpn3KDhnOjFDGWVNPjcs8Fi
Cs0.05FA0.79MA0.16PbBr0.45I2.55,Cs; FA; MA,Pb,Br; I,,TiO2-c,3-Dodecylthiophene | Spiro-MeOTAD,Au,Chlorobenzene,DMF; DMSO,False,100.0,Spin-coating,Unknown,0.0625,False,,,,18.25,kulCGNoIL-aW2ku5h4QhXAhw21CG
Cs0.091FA0.758MA0.152PbI3,Cs; FA; MA,Pb,I,,TiO2-c,Spiro-MeOTAD,Au,Chlorobenzene,DMF; DMSO,False,100.0,Spin-coating,N2,0.1,False,,,,,kupVJKyYPIklxRI3sx-V4FtmALcU
MAPbI3,MA,Pb,I,1.55,TiO2-c | CdSe-tetrapod,Spiro-MeOTAD,Au,Unknown,DMF,False,90.0,Spin-coating,Ar,0.02,False,0.95,21.9,0.65,13.5,kurasxBLs12y27blWxSigNJH3God
MAPbI3,MA,Pb,I,1.65,TiO2-c | SnO2-c | TiO2-mp | ZrO2-mp,none,Carbon,Toluene,DMF; DMSO,False,100,Spin-coating,N2,,False,0.99,21.1,0.599,12.48,kv13tocz8lYIoIrict6xUsyjDMZ-
MAPbI3,MA,Pb,I,1.6,TiO2-c | TiO2-mp,Spiro-MeOTAD,Ag,Diethyl ether,DMF; DMSO,False,65; 100,Spin-coating,Unknown,0.125,False,1.071,23.7,0.7509999999999999,19.06,kvIfbHmlowPfD-n3lg6cGzTF3q6m
MAPbI3,MA,Pb,I,1.56,PCBM-60,PEDOT:PSS,Al,Unknown,DMF >> Ethanol,False,70.0 >> 100.0,Spin-coating >> Spin-coating,N2 >> N2,0.16,False,0.88,23.48,0.8109999999999999,16.75,kvKXAyhKulcK23yizZ0J6KH7JRmg
MAPbI3,MA,Pb,I,1.6,TiO2-c,Spiro-MeOTAD,Au,Toluene,Unknown,False,Unknown,Spin-coating,N2,0.1,False,1.016,22.34,0.61,13.9,kvKwRQA_qQyoplj08e2ctQFcrE8z
MAPbI3,MA,Pb,I,1.6,TiO2-c | TiO2-mp,Spiro-MeOTAD,Au,Diethyl ether,DMF; DMSO,False,60; 100,Spin-coating,N2,0.125,False,1.093,24.7,0.7709999999999999,15.1,kvNN-AYkvdSaeOkAyvdXteEhLqVb
MAPbI3,MA,Pb,I,1.6,TiO2-c | TiO2-mp,P3HT,PEDOT:PSS,Toluene,DMSO; GBL,False,100.0,Spin-coating,N2,0.04,False,1.0,15.7,0.67,10.3,kvT-JybAJxgCq5H-wD3yZS3Bk6B6
MAPbI3,MA,Pb,I,1.5,TiO2-c,Spiro-MeOTAD,Ag,Unknown,DMF >> none,False,Unknown >> 150,Spin-coating >> Evaporation,Unknown >> Vacuum,0.06,False,1.024,21.62,0.687,16.34,kvVX0JNZ5PrNibRTpbaUKyZoFEBl
FAPbI3,FA,Pb,I,1.48,TiO2-c | TiO2-mp,Spiro-MeOTAD,Au,Unknown,DMF; DMSO >> IPA,False,150; 100 >> 100,Spin-coating >> Spin-coating,Unknown,0.1,False,1.15,26.1,0.79,23.73,kvbzprz8kElNq-4Ts_mr1XP0Qsgn
Cs0.05FA0.81MA0.14PbBr0.45I2.55,Cs; FA; MA,Pb,Br; I,,TiO2-c | TiO2-mp,Spiro-MeOTAD,Au,Chlorobenzene,DMF; DMSO,False,100,Spin-coating,N2,0.1,False,1.1,19.88,0.797,17.48,kvcu7q5qdU8hM4GsPL_u2epbb42e
MAPbI3,MA,Pb,I,1.6,WO3,Spiro-MeOTAD,Au,Unknown,DMF >> none,False,70.0 >> Unknown,Spin-coating >> Gas reaction,Unknown >> MAI,0.09,False,0.67,18.46,0.62,7.18,kvfbGED24ICdsvrnvh_3YueQkQ2s
MAPbI3,MA,Pb,I,1.6,none,Spiro-MeOTAD,Au,Unknown,DMF >> IPA,False,70.0 >> 90.0,Spin-coating >> Spin-coating,N2 >> N2,0.034,False,0.889,19.78,0.407,7.16,kvoiIEpPFGXCuuViiRQ3uxc0dGcZ
MAPbI3,MA,Pb,I,1.5,PCBM-60 | BCP,PEDOT:PSS,Ag,Unknown,DMF; DMSO,False,90.0,Doctor blading,Air,0.1,False,0.871,19.34,0.73,12.36,kvypLjqRxp9e6Q43rfG296PRicuk
Cs0.2FA0.8PbBr0.4I0.6,Cs; FA,Pb,Br; I,1.79,PDA | C60 | SnO2,NiO | Me-4PACz,,,,False,,,,,False,1.33,17.3,0.839,19.3,kw25YuVBNDU76kKoxihG_xLvMtkE
MAPbI3,MA,Pb,I,1.6,PCBM-60,PEDOT:PSS,Ag,Toluene,DMSO; GBL,False,100.0,Spin-coating,Unknown,0.1119999999999999,False,0.93,18.2,0.7120000000000001,12.05,kwAh_zlBehATk7a80qr3iQG646_G
MAPbI3,MA,Pb,I,1.55,TiO2-c | TiO2-mp,P3HT,Au,Unknown,DMF,False,100.0,Spin-coating,Air,0.069,False,0.984,19.07,0.6,11.25,kwB1G4paKLcIoIRMUJj6HinvI2TH
MAPbI3,MA,Pb,I,1.6,TiO2-c,Spiro-MeOTAD,Au,Chlorobenzene,Unknown,False,25.0; 100.0,Spin-coating,N2 >> Air,0.09,False,1.03,21.84,0.74,16.65,kwCgJhQoJpLRBstYeqM6ieKRGYl2
MAPbI3,MA,Pb,I,1.59,SnO2-c,Spiro-MeOTAD,Au,Unknown,DMF >> IPA,False,Unknown >> 150.0,Spin-coating >> Spin-coating,N2 >> N2,0.075,False,1.1,23.78,0.762,19.89,kwF4wW6_OGo_-odFrq1Jh958o3jk
MAPbI3,MA,Pb,I,1.6,PCBM-60 | BCP,NiO-c,Au,Chlorobenzene,DMF; DMSO,False,100.0,Spin-coating,Unknown,0.1,False,1.0759999999999998,20.47,0.688,15.15,kwHZUk74ZLGq_VUfXYgPhUOT_TM6
MAPbI3,MA,Pb,I,1.6,TiO2-c | TiO2-mp | ZrO2-mp,none,Carbon,Unknown,GBL,False,50.0,Drop-infiltration,Unknown,5.95,True,0.84,23.99,0.63,12.71,kwQKug8MR2ZWNB6VdCIgOPpTFaTU
MAPbI3,MA,Pb,I,1.6,Unknown,Spiro-MeOTAD,Au,Chlorobenzene,DMSO; o-xylene,False,100.0,Spin-coating,Unknown,0.16,False,1.065,20.44,0.72,15.71,kwWr9sPzjBqHW9Si4BMD55L03aLy
MAPbI3,MA,Pb,I,1.6,PCBM-60,PEDOT:PSS,Al,2-butylalcohol,DMF; DMSO,True,100.0,Spin-coating,Air,0.12,False,1.007,22.14,0.743,16.5,kwY3yRbzLfhyDmkH4rjCYyqCb3o1
Cs0.24FA0.76PbBrI,Cs; FA,Pb,Br; I,,SnO2-c,Spiro-MeOTAD,Au,Unknown,none >> none >> none,False,160,Evaporation >> Evaporation >> Gas reaction,Vacuum >> Vacuum >> N2,,False,1.021,21.94,0.789,17.66,kwcjiDPDQUTwXtO0jnARjoH4cBXf
MAPbI3,MA,Pb,I,1.54,PCBM-60,Cu2O,Al,Unknown,DMF,False,100.0,Spin-coating,N2,0.1,False,0.92,15.6,0.58,8.3,kwdgFHTc1HZAH-PPmdYQomU9bcpt
FA0.85MA0.15PbBr0.45I2.55,FA; MA,Pb,Br; I,,PCBM-60 | Ca(acac)2,NiO-c,Ag,Chlorobenzene,DMF; DMSO,False,100.0,Spin-coating,Unknown,0.04,False,1.079,22.53,0.7140000000000001,17.37,kwsUxXYO-q-xgh3revf3oT1iMiy0
MAPbI3,MA,Pb,I,1.56,TiO2-c,Spiro-MeOTAD,Ag,Unknown,DMF >> IPA,False,140.0 >> 160.0,Spin-coating >> Spin-coating,Ar >> Ar,0.15,False,1.018,22.1,0.706,15.9,kx86h9LHvG-je26he9sZFynLJfow
MAPbI3,MA,Pb,I,1.6,C60 | 3TPYMB,Spiro-MeOTAD,Au,Unknown,none | IPA,False,Unknown | 100,Evaporation | Spin-coating,N2 | N2,0.15,False,1.08,19.2,0.715,14.5,kxBvNxO4c52VHLZctuZ6KtY-H8zM
MAPbI3,MA,Pb,I,1.6,TiO2-c | TiO2-mp,Spiro-MeOTAD,Ag,Diethyl ether,DMF,False,100.0,Spin-coating,Unknown,0.1,False,1.12,20.98,0.75,17.62,kxDmTPXUGKuhvbniTXRJGAqXW9-g
FA0.83MA0.17PbBr0.51I2.49,FA; MA,Pb,Br; I,,SnO2-np,Spiro-MeOTAD,Au,Chlorobenzene,DMF; DMSO,False,25; 100,Spin-coating,Unknown,0.1,False,1.14,22.69,0.737,19.06,kxFPKmVsZGfVClX-_XiaQaN01o0W
Cs0.2FA0.8PbBr0.095I0.905,Cs; FA,Pb,Br; I,1.65,TiO2-np,Spiro-MeOTAD,Au,Unknown,DMF >> IPA,False,70.0 >> 135.0,Spin-coating >> Spin-coating,Air >> N2 >> Air,0.102,False,1.028,22.48,0.7879999999999999,18.22,kxHqIGnF6KGHqzkBscIz-rByzcyE
MAPbI3,MA,Pb,I,1.59,SnO2-c,Spiro-MeOTAD,Au,Chlorobenzene,DMF; DMSO; GBL,False,Unknown,Spin-coating,Air,0.1,False,1.074,21.54,0.705,15.81,kxOSpRJSdbGFkCmbJhFlvJ0ydg1g
FA0.5MA0.5PbBr0.45I2.55,FA; MA,Pb,Br; I,,TiO2-c | TiO2-mp,NiO,Au,Unknown,DMF; DMSO >> IPA,False,70.0 >> 100.0,Spin-coating >> Spin-coating,Unknown,0.1,False,0.873,17.437,0.5479999999999999,8.34,kxSbdkpOrWVO3UH2MdU_uyHJWhmg
Cs0.1FA0.9PbBr0.225I2.775,Cs; FA,Pb,Br; I,,TiP2-c | PCBM-60,Spiro-MeOTAD,Au,Unknown,DMF; DMSO >> IPA,False,Unknown >> 100.0,Spin-coating >> Spin-coating,N2 >> N2,0.08,False,1.03,22.5,0.7859999999999999,18.5,kxU_elh6w6Hf2K8Esx0YPRY7IgCw
MAPb0.5Sn0.5I3,MA,Pb; Sn,I,1.22,PCBM-60 | BCP,PEDOT:PSS,Ag,Unknown,DMF; DMSO >> IPA,False,Unknown >> 120.0,Spin-coating >> Spin-coating,N2 >> N2,0.09,False,0.59,24.3,0.6409999999999999,9.2,kx_C-wBJZjv4QkkMteAMiD4XHyTp
MAPbBr0.33I2.67,MA,Pb,Br; I,1.62,TiO2-c,Spiro-MeOTAD,Ag,Unknown,DMF,False,100.0,Spin-coating,N2,0.09,False,1.01,21.55,0.682,14.8,kxsyH9nJlkFGigkelzqIvlAZKpCD
MAPbI3,MA,Pb,I,1.56,TiO2-c,Spiro-MeOTAD,Ag,Unknown,DMF,False,Unknown,Spin-coating,N2,0.06,False,1.11,22.22,0.69,17.03,kyCvve7R_d_uEBrozo97Kj6li-eh
MAPbBr0.15I2.85,MA,Pb,Br; I,,PCBM-60 | BCP,NiO-c | Al2O3-mp,Au,Unknown,DMF >> IPA,False,Unknown >> 100.0,Spin-coating >> Spin-coating,Unknown,0.16,False,1.17,13.9,0.66,10.7,kyNWC7LXEhXiNHsFZ8kiN5vXsGmx
MAPbI3,MA,Pb,I,1.6,TiO2-c | TiO2-mp,none,Carbon,Unknown,DMF >> IPA,False,100.0 >> 100.0,Spin-coating >> CBD,Air >> Air,0.1,False,0.948,21.25,0.63,12.69,kyOPiHhEuOwtVUgvanS9CpuLfVzC
MAPbI3,MA,Pb,I,1.56,TiO2-c | C60,Spiro-MeOTAD,Au,Toluene,DMF; DMSO,False,100.0,Spin-coating,N2,0.08,False,1.0490000000000002,19.65,0.74,15.29,kyP-qe1_fYE9w-9HqGR5I0W_rZDj
MAPbI3,MA,Pb,I,1.6,TiO2-c | TiO2-c,Spiro-MeOTAD,Au,Unknown,DMF,True,100.0,Spin-coating,Unknown,0.314,False,0.91,21.4,0.713,13.8,kySsXO0jOHdHmkW8I9jXfuUNwTZp
MAPbI3,MA,Pb,I,1.6,TiO2-c,SCZF-5,MoO3 | Ag,Chlorobenzene,DMSO; GBL,False,100.0,Spin-coating,N2,0.1,False,,,,14.5,kySskCpzfQreWd9kz2EzS9IcOpR4
MAPbI3,MA,Pb,I,1.6,TiO2-c | TiO2-mp,Spiro-MeOTAD,Au,Unknown,DMF >> IPA,False,Unknown >> 105.0,Spin-coating >> Spin-coating,Unknown,0.09,False,,,,18.75,kyVa75mooUXyg-FVGEw0_Q2_A0a4
FA0.83MA0.17PbBr0.51I2.49,FA; MA,Pb,Br; I,,TiO2-c | TiO2-mp,none,Carbon,Chlorobenzene,DMF; DMSO,False,100,Spin-coating,Air,0.09,False,0.964,18.89,0.5489999999999999,11.12,kyVvOENWyJL5OOEzvD4wQ0-AT50z
MAPbI3,MA,Pb,I,1.51,TiO2-c | C60,Spiro-MeOTAD,Ag,Unknown,DMF,False,Unknown,Spin-coating,Unknown,0.4,False,0.91,14.44,0.53,7.04,kyjkXkmjL0f9JhhAXHM2HdIpdghm
FA0.85MA0.15PbBr0.45I2.55,FA; MA,Pb,Br; I,1.59,TiO2-c | TiO2-mp,P3HT,Au,Ethyl acetate,DMF; DMSO,False,100,Spin-coating,N2,0.1,False,0.96,20.5,0.68,13.4,kynC5NWnlEYAYzZVcJlmoVn7i2b2
Cs0.08FA0.76MA15PbBr0.51I2.49,Cs; FA; MA,Pb,Br; I,1.62,PCBM-60 | ZnO-np,PEDOT:PSS,Ag,Chlorobenzene,DMF; DMSO,False,100.0,Spin-coating,N2,0.09,False,0.77,19.2,0.68,10.0,kysMuWLcghoNnitAlpdlIiZ7zcQb
Cs0.05FA0.9Rb0.05PbI3,Cs; FA; Rb,Pb,I,,SnO2-c,Spiro-MeOTAD,Au,Chlorobenzene,DMF; DMSO,False,100.0,Spin-coating,N2,0.1024,False,1.07,24.28,0.7,18.15,kytFtiQ37Rg8uypTOjyKEzgUM52S
MAPbI3,MA,Pb,I,1.6,TiO2-c | TiO2-mp,CuSCN,Au,Diethyl ether,DMF; DMSO,False,60.0; 100.0,Spin-coating,Unknown,0.122,False,1.009,21.53,0.723,15.7,kzSjQNjmSJfAh5dcO38DqItNOqBT
MAPbI3,MA,Pb,I,1.6,TiO2-c | TiO2-mp,Spiro-MeOTAD,Au,Unknown,DMF,False,70; 100,Spin-coating,N2,0.2,False,0.86,19.3,0.6,9.0,kzbi1_6f9co8MHj4nBXdGPap21-V
CsPbI3,Cs,Pb,I,,ZnO-c | TiO2-mp,18-crown-6 ether | Spiro-MeOTAD,Au,Chlorobenzene,DMF,False,170,Doctor blading,N2,8.0,True,0.96,16.199,0.69,10.73,kzcroyRWtNQp-Qbfl-brRjg6rPCb
MAPbI3,MA,Pb,I,1.6,PCBM-60,PFN; TT,Al,Diethyl ether,DMF; DMSO,False,100.0,Spin-coating,Unknown,0.04,False,0.93,18.64,0.8,14.1,kzhrYMweAbiDTpKQSBXsEarT2QTm
MAPbI3,MA,Pb,I,1.6,SnO2-np,Spiro-MeOTAD,Au,Chlorobenzene,Diiodomethane; DMF; DMSO,False,110.0,Spin-coating,N2,0.12,False,0.87,14.88,0.635,8.22,kzjMgsd-X8WXtsu-BLDGFduFsIq2
MAPb1.0I3,MA,Pb,I,1.55,TiO2-c | TiO2-mp,Spiro-MeOTAD,MoO3 | Ag,Unknown,DMF >> none,False,100 >> Unknown,Spin-coating >> Recrystallization,N2 >> MAI,0.1,False,0.952,21.8,0.65,13.49,kzu6FHS40MbGX4zh-G4Eqq43l4Su
MAPbI3,MA,Pb,I,1.6,f-C70 | C60,P3HT,MoO3 | Ag,Unknown,DMF >> IPA,False,Unknown >> 100.0,Spin-coating >> Spin-coating,Unknown,0.0757,False,1.03,20.47,0.688,14.48,l-23hfz1oS8bv_d0lTJEzOoGXpYP
MAPbI3,MA,Pb,I,1.5,C60 | BCP,CuSCN,Ag,Unknown,DMF >> IPA,False,Unknown >> 100,Spin-coating >> CBD,N2 >> N2,0.1,False,0.92,18.9,0.632,11.0,l-9yDizp8jcBs9Vmq8gtU6xLnuII
CsPbBrI2,Cs,Pb,Br; I,,ZnO-np | C60,NiO-c,Ag,Unknown,DMSO,False,160.0,Spin-coating,Unknown,0.09,False,1.18,15.98,0.76,14.37,l-Qvzer6YHjjIgApBFSJRQ-jLQD0
FA0.87MA0.13PbBr0.51I2.49,FA; MA,Pb,Br; I,,TiO2-c | TiO2-mp,X18,Au,Chlorobenzene,DMF; DMSO,False,100.0,Spin-coating,Ar,0.1,False,1.13,21.6,0.75,18.3,l-R_j3_OCceCiuBDsPgctOvM7vdN
MAPbI3,MA,Pb,I,1.6,PCBM-60 | LiF,PEDOT:PSS,Al,Toluene,DMSO; GBL,False,100.0,Spin-coating,Unknown,0.04,False,0.8029999999999999,16.7,0.7440000000000001,10.8,l-j9rIQ_F3EIQEdwGlpGmXkDELxk
Cs0.05FA0.79MA0.16PbBr0.51I2.49,Cs; FA; MA,Pb,Br; I,,TiO2-c | TiO2-mp,Spiro-MeOTAD,Au,Chlorobenzene,DMF; DMSO,False,70.0,Spin-coating,Unknown,0.1,False,1.04,24.3,0.79,20.1,l0-bdrIQOsE3ctD8h4ZcIY9dGw2t
MAPbI3,MA,Pb,I,1.6,C60 | BCP,none,Cu,Unknown,DMF,True,100.0,Doctor blading,N2,0.08,False,1.08,21.9,0.71,16.7,l0334H-Zutm2YyjhdrE2sX2r2UlC
MAPbI3,MA,Pb,I,1.6,SnO2-np,Spiro-MeOTAD,Au,Chlorobenzene,DMF; DMSO,False,130.0,Spin-coating,N2,0.1,False,1.05,20.94,0.715,15.83,l05hK4OPE_-CUJXzRe0njfJG_LRi
MAPbI3,MA,Pb,I,1.6,PCBM-60 | HDAC,P3CT-Na,Ag,Chlorobenzene,DMF; DMSO,False,60.0; 80.0,Spin-coating,Unknown,0.1,False,1.068,19.71,0.762,16.4,l07aO9TOAVL8vMR-59Ht1uR_nW9o
MAPbI3,MA,Pb,I,1.6,TiO2-c,PTAA,Au,Unknown,DMF; GBL,False,120.0,Air brush spray,Air,0.09,False,1.07,19.7,0.755,15.9,l08U_BGNEvCZtRNKiZL4AIBDVZPo
MAPbI3,MA,Pb,I,1.6,C60 | Bphen,PEDOT:PSS,Ag,Chlorobenzene,DMF,False,100,Spin-coating,N2,0.12,False,0.96,15.58,0.59,8.78,l0BuhsrvvRbXrNXMLuGcwVif1NBH
MAPbI3,MA,Pb,I,1.6,TiO2-c | TiO2-mp,Spiro-MeOTAD,Au,Unknown,DMF >> IPA,False,70.0 >> 70.0,Spin-coating >> CBD,Ambient >> Ambient,0.04,False,0.965,18.6,0.71,12.8,l0G7tqpMw9UVCQuvWPDUTV9N-KD_
Cs0.125FA0.875PbBr0.375I2.625,Cs; FA,Pb,Br; I,,SnO2-c,Spiro-MeOTAD,Au,Diethyl ether,DMF; DMSO,False,145.0,Spin-coating,Unknown,0.125,False,1.144,22.64,0.74,19.17,l0HyupmXwHuK9LemA1rjT8zHYbv9
MAPbI3,MA,Pb,I,1.59,TiO2-c | TiO2-mp,Spiro-MeOTAD,PEDOT:PSS; Sorbitol | Ag-grid | PET,Chlorobenzene,DMSO,False,100.0,Spin-coating,N2,0.2,False,0.86,16.0,0.64,7.6,l0Nqn8BV4i13jgNhao_B1bWKjxV4
Cs0.05FA0.79MA0.16PbBr0.51I2.49,Cs; FA; MA,Pb,Br; I,,TiO2-c | TiO2-mp,Spiro-MeOTAD,Au,Chlorobenzene,DMF; DMSO,False,100.0,Spin-coating,Unknown,0.1,False,0.96,21.0,0.66,13.3,l0PFVvW9RfvUSzYJGZBcslWu8lSY
MAPbI3,MA,Pb,I,1.6,TiO2-c | ZnO-c | C60,Spiro-MeOTAD,Au,Unknown,DMF,False,80.0,Spin-coating,N2,0.09,False,1.07,21.06,0.763,17.12,l0XLKuDtu8_aaltUa1MaDBAvQqah
FA0.85MA0.15PbBr0.45I2.55,FA; MA,Pb,Br; I,,TiO2-c,Spiro-MeOTAD,Au,Chlorobenzene,DMF; DMSO,False,100.0,Spin-coating,N2,0.1,False,,,,,l0sqpNtv2zHaerG2b2LLp1s1p7kC
Cs0.05FA0.79MA0.16PbBr0.5I2.5,Cs; FA; MA,Pb,Br; I,,TiO2-c | TiO2-mp,Spiro-MeOTAD,Au,Chlorobenzene,DMF; DMSO,False,100,Spin-coating,N2,0.115,False,1.06,22.71,0.75,17.45,l12CZ2Z26JeINkAVGRsj8_ni31-k
MAPbI3,MA,Pb,I,1.6,PCBM-60 | BCP,PEDOT:PSS,Ag,Chlorobenzene,DMF,False,100.0,Spin-coating,N2,1.8,False,0.99,22.7,0.6940000000000001,15.68,l19JCdsfy6Gv-oABpmjx7AT5WRPo
MAPbI3,MA,Pb,I,1.6,PCBM-60 | BCP,NiMgLiO,Ag,Toluene,DMSO; GBL,False,100.0,Spin-coating,Unknown,0.09,False,1.05,20.172,0.7609999999999999,16.11,l1FG8HHt4XvhwGaeF-9szYs8Q7Jf
MAPbI3,MA,Pb,I,1.6,TiO2-c | TiO2-mp,CuSCN,Au,Unknown,DMF >> IPA,False,70.0 >> 70.0,Spin-coating >> Spin-coating,Air >> Air,0.09,False,1.026,17.87,0.5479999999999999,10.04,l1LYldEMFkzNgSzmWdAu0SOZIRGq
MAPbI3,MA,Pb,I,1.6,ZnO-c,Spiro-MeOTAD,Au,Unknown,none >> none,False,Unknown >> 90.0,Evaporation >> Evaporation,Vacuum >> Vacuum,0.04,False,0.97,17.7,0.7,10.6,l1QwkGvQH1hTvR50vhu34WSnnkMQ
FA0.85MA0.15PbBr0.45I2.55,FA; MA,Pb,Br; I,,PCBM-60,PEDOT:PSS,Al,Unknown,DMF >> IPA,False,Unknown >> 150.0,Spin-coating >> Spin-coating,Air >> Air,0.096,False,1.08,21.2,0.7809999999999999,17.9,l1T4co-zew_LUsG4fWYGtMpdyhZK
MAPbI3,MA,Pb,I,1.6,PCBM-60,PEDOT:PSS,Al,Chlorobenzene,DMF; DMSO,False,120.0,Spin-coating,Unknown,0.04,False,1.01,20.82,0.72,15.28,l1hyeMKl3NlocXZbtA3teialsHIX
MAPbI3,MA,Pb,I,1.6,TiO2-c | TiO2-mp,PTAA,Au,Chlorobenzene,DMSO,False,100.0,Spin-coating,Unknown,0.16,False,1.1,21.72,0.807,19.3,l1jkxr4XJXCZRXgYDjCw1H2TGfCz
MAPbI3,MA,Pb,I,1.6,TiO2-c,TFB,Au,Chlorobenzene,DMSO; GBL,False,100.0,Spin-coating,N2,0.1,False,1.07,18.97,0.635,12.93,l1o77zIRbIM5uFSYdvYzJ2QQ_epz
MAPbI3,MA,Pb,I,1.55,Choline chloride | C60 | BCP,PTAA,Cu,Unknown,DMF >> IPA,True,90.0 >> 70.0,Spin-coating >> Spin-coating,Unknown,0.0716,False,1.15,22.9,0.76,20.0,l1owDKGeG5EAdfwva8x9XVlgz4-C
Cs0.1FA0.9PbI3,Cs; FA,Pb,I,,TiO2-c | TiO2-mp | ZrO2-mp,none,Carbon,Unknown,DMF; DMSO,False,150.0,Drop-infiltration,N2,0.1,False,0.87,16.0,0.57,8.02,l2GRAwO9-xnPw7brv-MHXun0wrfc
MAPbI3,MA,Pb,I,1.56,Zn2SnO4-np,PTAA,Au,Toluene,Unknown,False,100.0,Spin-coating,Unknown,0.096,False,1.03,20.2,0.737,15.32,l2LCSCa7H3uGNceRnNdvskadBCdB
MAPbI3,MA,Pb,I,1.6,TiO2-c,Spiro-MeOTAD,Au,Chlorobenzene,DMF; DMSO,True,100.0,Spin-coating,Unknown,0.13,False,1.0,20.0,0.531,10.6,l2T_i4gVKcCYbeEY7lzGXY364HaZ
MAPbI3,MA,Pb,I,1.6,PCBM-60 | TPPI,PEDOT:PSS,Al,Unknown,DMF,False,100.0,Spin-coating,Unknown,0.16,False,0.9,19.9,0.62,11.1,l2UFwttcMhccsKexxJVAIhXyQ4gy
MAPbI3,MA,Pb,I,1.6,ZnO-c | Al2O3-c | TiO2-mp,Spiro-MeOTAD,Au,Unknown,DMF >> IPA,False,70.0 >> 25.0,Spin-coating >> CBD,Unknown,0.09,False,1.01,18.9,0.62,15.55,l2bP1GrRq9eMAnsOA9Tw56FBD9ZG
MAPbI3,MA,Pb,I,1.6,PCBM-60,PEDOT:PSS,Ag,Toluene,DMSO; GBL,False,100.0,Spin-coating,N2,0.1,False,1.012,20.04,0.6509999999999999,13.21,l2cSw-lKVopdtxwSWYlnjukVh_1i
MAPbI3,MA,Pb,I,1.6,none,Spiro-MeOTAD,Au,Toluene,DMF; GBL,False,100.0,Spin-coating,Unknown,0.1,False,1.07,20.0,0.589,12.6,l2k_Icp0kxqUHANwGmIW6qnCKtv0
MAPbI3,MA,Pb,I,1.6,TiO2-c | TiO2-mp,Spiro-MeOTAD,Au,Unknown,DMF; DMSO >> IPA >> none,False,100.0 >> 100.0 >> Unknown,Spin-coating >> Spin-coating >> Gas reaction,N2 >> N2 >> MAI; N2,0.1,False,0.85,18.54,0.53,8.44,l2tIog3D9ag9Ji7t6P3-oSRkRz-k
MAPbI3,MA,Pb,I,1.6,CdSe | LiF,PEDOT:PSS,Au | Ag,Unknown,DMF,False,100.0,Spin-coating,N2,0.04,False,0.99,20.5,0.6990000000000001,14.2,l2wfLnngXS_NhS2WesPdiYtKO8nM
MAPbI3,MA,Pb,I,1.6,TiO2-c | TiO2-mp,Spiro-MeOTAD,Au,Toluene,DMSO; GBL,False,100.0,Spin-coating,Unknown,0.1,False,1.01,20.82,0.693,14.6,l30Zg9SbNFPqtIl5EXqAiroD6QpZ
MAPbI3,MA,Pb,I,1.6,TiO2-c,PEDOT:PSS,Ag,Toluene,DMSO; GBL,False,100.0,Spin-coating,Unknown,0.1,False,0.99,15.6,0.58,8.95,l31YgbrMMG91dPEit6aIek7xCEoq
MAPbI3,MA,Pb,I,1.6,C60 | BCP,DBTMT,Ag,Unknown,DMF >> IPA,False,Unknown >> 90.0,Spin-coating >> Spin-coating,N2 >> N2,0.1,False,1.06,20.7,0.7390000000000001,16.27,l35hb5g_R0XrdUPSd2IutxrBhPtd
MAPbI3,MA,Pb,I,1.6,TiO2-nanocones,Spiro-MeOTAD,Au,Unknown,DMF >> IPA,False,70.0 >> Unknown,Spin-coating >> CBD,N2 >> N2,0.09,False,0.937,18.23,0.6679999999999999,11.41,l3gccxP7dgCFrs0fk3spJ58Q5BKD
MAPbI3,MA,Pb,I,1.6,TiO2-c,Spiro-MeOTAD,Au,Chlorobenzene,DMF,False,100,Spin-coating,N2,0.09,False,1.08,23.5,0.753,19.1,l3nBy1ZwtIMl7slZZEmsr0G3_lXY
MAPbI3,MA,Pb,I,1.6,TiO2-c,Spiro-MeOTAD,Ag,Diethyl ether,DMF; DMSO >> IPA,False,60.0; 100 >> Unknown,Spin-coating >> Spin-coating,N2 >> N2,0.9,False,1.09,23.85,0.648,16.85,l3pvYERMhceCeR70AyYbuOFaOnKR
MAPbI3,MA,Pb,I,1.6,TiO2-c | TiO2-mp | ZrO2-mp,none,Carbon,Unknown,DMF >> IPA,False,Unknown,Spin-coating >> CBD,Unknown,0.13,False,0.8390000000000001,13.7,0.64,7.36,l3tuFXutboL7VFCXFAOFysWdPUh4
MAPbI3,MA,Pb,I,1.53,TiO2-c | TiO2-mp,Spiro-MeOTAD,Au,Unknown,DMF >> none,False,110.0 >> 145.0,Spin-coating >> Gas reaction,Air >> Air; MAI,0.1,False,0.895,17.6,0.71,11.28,l46QQMKye-dOuWRQrcIY3MvXNdfX
MAPbI3,MA,Pb,I,1.6,PCBM-60 | LiF,PEDOT:PSS,Al,Chlorobenzene,DMF; DMSO,False,90.0,Spin-coating,N2,0.1,False,0.88,22.47,0.64,12.65,l47iyOO-VcmyMRFbke9BI9ooUM-X
MAPbBr1.25I75,MA,Pb,Br; I,1.76,TiO2-c | TiO2-mp,Spiro-MeOTAD,Au,Unknown,DMF >> none,False,110.0 >> 70.0,Spin-coating >> Gas reaction,Air >> Air; MABr,0.1,False,1.04,15.52,0.53,8.55,l52Qb63nFYePZA-LUx0cSPP9vsFa
MAPbI3,MA,Pb,I,1.6,TiO2-c | TiO2-mp | SiO2-mp,none,Carbon,N2,DMF >> IPA,False,100 >> 100,Spin-coating >> CBD,Air >> Air,0.1,False,0.926,21.3,0.59,11.44,l537QgMSS5rMa7-L-1gt1JtlLURB
MAPbI3,MA,Pb,I,1.6,TiO2-c,Spiro-MeOTAD,Au,Unknown,none >> IPA,False,Unknown >> 100.0,Evaporation >> Spin-coating,Unknown,0.08,False,0.91,13.8,0.6990000000000001,8.8,l5MI4aDlowMqajNpJUa3EUQkQTBk
MAPbI3,MA,Pb,I,1.6,C70,Spiro-MeOTAD,Au,Diethyl ether,DMF; DMSO,False,100.0,Spin-coating,Unknown,0.1,False,1.01,19.3,0.63,12.3,l5n7nIve-NYiqUovn8e5KhrcZ20B
MAPbI3,MA,Pb,I,1.6,TiO2-c | TiO2-mp,Spiro-MeOTAD,Au,Diethyl ether,DMF; DMSO,False,65; 100,Spin-coating,Unknown,0.1,False,1.04,21.62,0.74,16.64,l5tX2Up6vqconirdTZkQMIdBjO8H
MAPbI3,MA,Pb,I,1.6,TiO2-c,Spiro-MeOTAD,Ag,Dichloromethane,DMF; GBL,False,100.0,Spin-coating,Unknown,0.09,False,1.02,13.2,0.53,7.1,l6456YFCTRVxD0fcNTY_489bIkgZ
MAPbI3,MA,Pb,I,1.6,PCBM-60 | BCP,NiO-c,Au,Chlorobenzene,DMF; DMSO,False,100.0,Spin-coating,Unknown,0.1,False,1.083,21.11,0.6990000000000001,15.24,l6a-FBzGhdWhhlYqUwcyf1YlhvQr
MAPbI3,MA,Pb,I,1.6,Unknown,Spiro-MeOTAD,Au,Unknown,DMF,False,100.0,Spin-coating,N2,0.07,False,1.07,16.9,0.7509999999999999,13.58,l778sM70be0dB3X4gShcfzdKgCME
MAPbI3,MA,Pb,I,1.6,TiO2-c | TiO2-mp,Spiro-MeOTAD,Ag,Chlorobenzene,DMF; DMSO,False,100.0,Spin-coating,Air,0.1,False,1.1,23.01,0.8,20.31,l7Q-lvPrOonDEGA5YzKxi7smp9Io
MAPbI3,MA,Pb,I,1.6,TiO2-c,Spiro-MeOTAD,Ag,Unknown,DMF >> none,False,Unknown >> 100.0,Spin-coating >> Gas reaction,Methylamin; N2 >> Methylamin; N2,0.1,False,1.06,20.69,0.73,16.24,l7Rp7a0rCLQ7Z-u2_W6uyp-gmiuO
MAPbI3,MA,Pb,I,1.6,TiO2-c,PEDOT:PSS,Au,Ethyl acetate,DMF,False,100.0,Spin-coating,Unknown,0.16,False,,,,12.62,l7euKzjz227VP7Kcxxdnutu4Rdlx
MAPbI3,MA,Pb,I,1.6,PCBM-60 | ZnO-c,P3CT-K,Al,Chlorobenzene,DMF; DMSO,False,60.0,Spin-coating,N2,0.06,False,1.08,23.8,0.7909999999999999,20.34,l7gpFUyaxhVy2BKfRtX2Ir1AQq1r
Cs0.15FA0.85PbI3,Cs; FA,Pb,I,1.54,TiO2-c,Spiro-MeOTAD,Ag,Unknown,DMF; DMSO >> none,False,100.0 >> 185.0,Spin-coating >> Gas reaction,Unknown >> FAI,0.12,False,0.86,22.61,0.64,12.35,l7hKxb-Xl5cwXkg3M30yz_3zs3oW
MAPbI3,MA,Pb,I,1.6,TiO2-c,Spiro-MeOTAD,Ag,Diethyl ether,DMF; DMSO,False,65; 100,Spin-coating,Unknown,0.09,False,,,,8.59,l7o338N-YYIKGPBgDvqrfnbFUxs3
FA0.25MA0.75PbI3,FA; MA,Pb,I,,PCBM-60,BV-FNPD,Ag,Unknown,DMF,False,100.0,Spin-coating,N2,0.01,False,0.88,23.1,0.5429999999999999,10.94,l7w-i4KZjzQ3dHwAmD7ZVAPovk2J
FA0.5MA0.5Pb0.5Sn0.5I3,FA; MA,Pb; Sn,I,,PCBM-60 | ZnO-np,PEDOT:PSS,Ag,Chlorobenzene,DMF; DMSO,False,100.0,Spin-coating,N2,0.04,False,0.55,27.4,0.667,9.7,l81u7frk8tkD5ESFiMCDFwvty2ve
MAPbI3,MA,Pb,I,1.6,PCBM-60 | BCP,NiO-c,Ag,Toluene,Dimethylacetamide; NMP,False,100.0,Spin-coating,Unknown,0.115,False,,,,18.85,l85Q2L25ovoDvUOw-4a3TFxlcn6d
Cs0.15FA0.75MA0.1PbBr0.1I2.9,Cs; FA; MA,Pb,Br; I,,ZnO-c | TiO2-c,Spiro-MeOTAD,MoO3 | Ag,Chlorobenzene,DMSO,False,110,Spin-coating,N2,0.0544,False,1.0,22.32,0.72,16.1,l89P8Hws6DOluABIJPhS5QZSKF4D
MAPbI3,MA,Pb,I,,TiO2-c | TiO2-mp,Spiro-MeOTAD,Ag,Hexane,DMF; DMSO,False,100,Spin-coating,N2,0.07,False,1.053,21.84,0.6890000000000001,15.38,l8FYAN5QcFllK8QpPcqi0EoVy7RT
Cs0.1FA0.7MA0.2Pb0.5Sn0.5I3,Cs; FA; MA,Pb; Sn,I,,C60 | BCP,NiO-np,Cu,Ethyl acetate,DMF; DMSO,False,100.0,Spin-coating,N2,0.1,False,0.769,28.8,0.755,16.7,l8Mt60Mt3o1KDgvYjAIgw0z52UNd
Cs0.17FA0.83PbBr1.8I1.2,Cs; FA,Pb,Br; I,1.93,SnO2-np,Spiro-MeOTAD,Au,Chlorobenzene,DMF; DMSO,False,100.0,Spin-coating,N2,0.0893,False,1.3119999999999998,15.0,0.7290000000000001,14.35,l8NCcDPboj8StQf2WyqkbXbQfmUA
CsPbBr2I,Cs,Pb,Br; I,2.04,TiO2-c,none,Carbon,Methanol,DMSO,False,280.0,Spin-coating,Unknown,0.09,False,1.212,11.37,0.63,8.68,l8UK_FTbyHxi5TkClCILYbFbP-hI
MAPbI3,MA,Pb,I,1.6,TiO2-c,Spiro-MeOTAD,Au,Toluene,DMSO; GBL,False,100,Spin-coating,Unknown,0.04,False,1.06,19.2,0.654,13.3,l8gIgt52hshYU5jSIr_pbtcvQD7T
MAPbI3,MA,Pb,I,1.6,PCBM-60 | Rhodamine 101 | LiF,PEDOT:PSS,Ag,Toluene,DMSO; GBL,False,25.0,Spin-coating,N2,0.16,False,0.96,21.71,0.68,14.2,l9IBV0bnvzo7bQQrsnXbQysFGddj
MAPbI3,MA,Pb,I,1.6,SnO2-c | TiO2-mp,Spiro-MeOTAD,Au,Unknown,DMF; DMSO >> IPA,False,Unknown >> 100.0,Spin-coating >> Spin-coating,Air >> Air,0.1,False,1.07,21.24,0.64,14.55,l9KuHiLZSe0cA4JEiqjMvfFa5U64
MAPbI3,MA,Pb,I,1.6,TiO2-c,"2,5‐bis(4,4′‐bis(methoxyphenyl)aminophen‐4′′‐yl)‐3,4‐ethylenedioxythiophene",Au,Unknown,DMF >> IPA,False,70.0 >> 70.0,Spin-coating >> CBD,Air >> Air,0.2,False,1.02,19.0,0.64,12.6,l9h8uj5JkWPZQZQRrexwqF1TMI1B
MAPbI3,MA,Pb,I,1.6,TiO2-c | Au-np; TiO2-mp,Spiro-MeOTAD,Au,Chlorobenzene,DMF,False,100.0,Spin-coating,Unknown,0.1,False,1.04,23.19,0.613,14.78,l9nNVv7B7XVsLqrJBQOlv9dj7sH0
MAPbI3,MA,Pb,I,1.6,TiO2-c | PCBM-60,Spiro-MeOTAD,Au,Chlorobenzene,DMF; DMSO,False,100.0,Spin-coating,N2,0.1,False,1.08,20.73,0.6920000000000001,15.54,l9w8v5Q4qS7zSN7G4eBXpA8Nl-F5
Cs0.05FA0.80MA0.15PbBr0.43I2.57,Cs; FA; MA,Pb,Br; I,,TiO2-c | TiO2-mp,Spiro-MeOTAD,Au,Chlorobenzene,DMF; DMSO,False,100.0,Spin-coating,N2,1.0,False,1.05,22.6,0.72,16.3,l9y2SC3VjtWXp6nTjAsAzF83qzO_
MAPbI3,MA,Pb,I,1.55,TiO2-c | TiO2-mp,Spiro-MeOTAD,Ag,Unknown,DMF >> IPA,False,Unknown >> 100.0,Spin-coating >> Spin-coating,Unknown,0.07,False,0.98,17.28,0.596,10.09,lA1AXIOrdvHdENJHTCvwb7jjMv0_
FA0.1MA0.9PbI3,FA; MA,Pb,I,,TiO2-c | TiO2-mp,TT1,Au,Chlorobenzene,DMSO,False,100.0,Spin-coating,N2,0.16,False,1.01,18.6,0.486,9.11,lA5GKcmMKy7hn2ricKPOjUKfOcF7
MAPbI3,MA,Pb,I,1.6,ZnSO | TiO2-mp,Spiro-MeOTAD,Au,Vacuum,DMF; NMP,False,120.0,Doctor blading,Air,0.12,False,1.07,23.11,0.76,18.75,lAJXW0C-0hvua-bZBkiOu84GMxsE
MAPbI3,MA,Pb,I,1.6,TiO2-c | TiO2-mp | Al2O3-mp,none,Carbon,Unknown,DMF; DMSO,False,100.0,Spin-coating,Unknown,0.16,False,0.87,20.3,0.63,11.2,lAMVGFqy6KhE8W47ukgXnDMyjeBg
MAPb0.92Sb0.08I3,MA,Pb; Sb,I,1.65,PCBM-60,NiO-c,Al,Unknown,DMF >> IPA,False,25.0 >> 100.0,Spin-coating >> Spin-coating,N2 >> N2,0.1,False,1.07,16.12,0.54,9.31,lAPZxPY_bbrXdnqTEA5ii85i3rDZ
MAPbI3,MA,Pb,I,1.6,TiO2-c | TiO2-mp | 3-aminopropanoic acid-SAM,P3HT,Ag,Unknown,DMF >> IPA,False,Unknown >> 100.0,Spin-coating >> Spin-coating,N2 >> N2,0.04,False,0.928,14.52,0.647,8.72,lARw8Murav-Vt30_Z-GVRPYtC_E1
MAPbI3,MA,Pb,I,1.6,PCBM-60 | Rhodamine 101 | LiF,PEDOT:PSS,Ag,Toluene,DMSO; GBL,False,25; 100,Spin-coating,N2,0.11,False,,18.5,0.743,13.7,lAXUxzLaP5sRn1HMeKJlu1oP_Iht
FA0.85MA0.15PbBr0.45I2.55,FA; MA,Pb,Br; I,,SnO2-c,Spiro-MeOTAD,Ag,Toluene,DMF; DMSO,False,100.0,Spin-coating,Unknown,0.09,False,0.972,22.8,0.635,13.9,lAXvboEaT8-h3NNY-uIRcPzXT4ml
MAPbI3,MA,Pb,I,1.6,TiO2-c | TiO2-mp,POSS-NH2 | Spiro-MeOTAD,Au,Chlorobenzene,DMF; DMSO,False,100.0,Spin-coating,Ar,0.2,False,1.04,20.1,0.77,16.01,lAZK0ISD6g70L8EqOos8GjPVtH7k
MAPb1.0I3,MA,Pb,I,1.6,TiO2-c,Spiro-MeOTAD,Au,Unknown,DMF; DMSO,False,50; 100,Spin-coating,N2,0.16,False,1.054,24.7,0.7490000000000001,19.5,lAnoqQ_8u46aBjiTgYMyVlLYmq5L
FAPbI3,FA,Pb,I,1.887,C60 | BCP,2PACz,Cu,N2,2-methoxyethanol; acetonitrile; NMP; DMF,False,Unknown,Slot-die coating,Unknown,0.16,False,1.2,13.837,0.592,,lAy2tS9ZXvR8ZZOulLG8VtFBs6gP
MAPbI3,MA,Pb,I,1.5,TiO2-c | TiO2-mp,mp-SFX-2PA,Au,Unknown,DMF >> IPA,False,Unknown >> 100.0,Spin-coating >> CBD,N2 >> N2,0.1,False,1.023,21.17,0.774,16.05,lB-rIKhe1-o41wF6OD7NDlO9AoLl
