Repository: GouravSidana/firstML

# firstML
My first Machine Learning Project

File: filtered_perovskite.csv (part 120 of 155)
Formula,A_ion,B_ion,X_ion,Bandgap,ETL,HTL,Backcontact,Antisolvent,Solvent,Solv_annel,Anneal_temp,Dep_procedure,Synth_atm,Cell_area,Is_module,Voc,Jsc,FF,PCE,entry_id
Cs0.05FA0.79MA0.16PbBr0.51I2.49,Cs; FA; MA,Pb,Br; I,1.59,TiO2-c | TiO2-mp,Spiro-MeOTAD,Au,Chlorobenzene,DMF; DMSO,False,100.0,Spin-coating,Unknown,0.1,False,1.07,22.62,0.7040000000000001,17.06,lB5VFH08ZiluWbB632idkj8OtTdL
Cs0.05FA0.79MA0.16PbBr0.51I2.49,Cs; FA; MA,Pb,Br; I,,TiO2-c | TiO2-mp,Spiro-MeOTAD,Au,Chlorobenzene,DMF; DMSO,False,100.0,Spin-coating,Unknown,1.0,False,1.11,22.1,0.74,17.8,lB6VlRxzcK8XmbOrNVWSewciaHgq
MAPbI3,MA,Pb,I,1.6,TiO2-c | TiO2-mp,none,Carbon,Chlorobenzene,DMF; DMSO,False,100.0,Spin-coating,Unknown,0.08,False,0.92,22.62,0.59,12.13,lBJBrPsewfZ6cpl3MlYaee6Xx58I
MAPbI3,MA,Pb,I,1.6,D-C60,PEDOT:PSS,Al,Unknown,DMF >> none,False,70 >> Unknown,Spin-coating >> Gas reaction,Vacuum >> MAI,0.07,False,0.96,21.89,0.7879999999999999,16.5,lBTowg3cFzMLk3k6wH8jJgYZU5QZ
MAPbI3,MA,Pb,I,1.6,TiO2-c,Spiro-MeOTAD,Au,Unknown,DMF >> IPA,False,90 >> Unknown,Spin-coating >> Spin-coating,N2 >> N2,0.1,False,1.0,17.21,0.71,12.22,lBXMv1CiDhuCK-GhxOAYemxJhI_c
FA0.85MA0.15PbBr0.45I2.55,FA; MA,Pb,Br; I,,NDI-PhE,PEDOT:PSS,Al,Unknown,DMF >> IPA,False,Unknown >> 150.0,Spin-coating >> Spin-coating,Unknown,0.096,False,1.1,23.1,0.8079999999999999,20.5,lBafaz4e5wJpdTmD3daJi9NxYwWk
MAPbI3,MA,Pb,I,1.6,TiO2-c | TiO2-mp | ZrO2-mp,none,Carbon,Unknown,GBL,False,50,Drop-infiltration,Air,0.18,False,0.8,18.0,0.4,7.0,lC2zue22ty2EztnATuBLaEVYft5R
FA0.28MA0.72PbI3,FA; MA,Pb,I,,TiO2-c | PCBM-60,Spiro-MeOTAD,Ag,Unknown,DMF >> IPA,False,Unknown >> 100.0,Spin-coating >> Spin-coating,N2 >> N2,0.075,False,1.04,23.61,0.69,17.2,lC50oTeY3B82I9ntg9_wFGt4FOT1
MAPbI3,MA,Pb,I,1.6,PCBM-60,PEDOT:PSS,Al,Unknown,DMF,False,100.0,Spin-coating,Unknown,0.04,False,0.97,15.75,0.773,11.81,lCAYPiY_rKlxktfknHr8XQGYpYSZ
FA0.9MA0.1PbBr0.3I2.7,FA; MA,Pb,Br; I,1.5,C60,PTAA,Ag,Chlorobenzene,DMF; DMSO,True,100.0,Spin-coating,N2,0.11,False,,,,15.99,lCFlIjwDfiO-q4X4D_GDOoCiM9NV
MAPbI3,MA,Pb,I,1.59,TiO2-c | TiO2-mp,Spiro-MeOTAD,Ag,Diethyl ether,DMF; DMSO,False,100.0,Spin-coating,Unknown,0.1,False,0.96,20.2,0.51,8.2,lCHnKDnmQxvjgtJYNxZNYT-PyOPu
CsPbBrI2,Cs,Pb,Br; I,1.9,TiO2-c,PTAA,Au,Unknown,DMF; DMSO >> IPA,False,300.0 >> 150,Spin-coating >> Spin-coating,N2 >> N2,0.09,False,1.176,14.62,0.7829999999999999,13.47,lCSbmKVMLUn3KVslNy7d8qoI-CUE
Cs0.05FA0.81MA0.14PbBr0.45I2.55,Cs; FA; MA,Pb,Br; I,,SnO2-np | Ethanol amine,Spiro-MeOTAD,Au,Chlorobenzene,DMF; DMSO,False,110.0,Spin-coating,Unknown,0.1,False,1.112,23.13,0.742,19.08,lCV8wji0yYx29kRZFZ343Xz5zvOo
Cs0.05FA0.79MA0.16PbBr0.51I2.49,Cs; FA; MA,Pb,Br; I,,TiO2-c | TiO2-mp,Spiro-MeOTAD,Au,Chlorobenzene,DMF; DMSO,False,100.0,Spin-coating,N2,0.09,False,1.11,22.34,0.789,19.44,lCwN3JR6O0yN8r-xelSL4alNn1jH
MAPbBr0.78I2.22,MA,Pb,Br; I,,TiO2-c | TiO2-mp,Spiro-MeOTAD,Au,Unknown,DMF >> IPA,False,70.0 >> 70.0,Spin-coating >> Spin-coating,Unknown,0.16,False,0.969,14.17,0.716,10.11,lD0uKnFyWWjx_NbxWLxY2Ir7clhP
MAPbI3,MA,Pb,I,1.6,TiO2-c,Spiro-MeOTAD,Ag,Unknown,DMF,False,95.0,Spin-coating,Unknown,0.07,False,1.012,20.94,0.64,13.56,lD1-_0K-bHp1LISPnmOyC315Kc4i
MAPbI3,MA,Pb,I,1.481,TiO2-c | TiO2-mp,Spiro-MeOTAD,Ag,Diethyl ether,DMF; DMSO,False,65; 125,Spin-coating,Unknown,0.14,False,1.11,22.85,0.72,18.23,lD1_Y1uf8eg5KgZLDwe1Pq5zHuco
MAPbI3,MA,Pb,I,1.6,TiO2-c | TiO2-mp,Spiro-MeOTAD,Ag,Unknown,DMF >> IPA,False,Unknown >> 100.0,Spin-coating >> Spin-coating,Unknown,0.1,False,1.1,20.0,0.4,8.8,lDGmB4aeEnj9MoS-rOV8tu2InFKe
Cs0.2FA0.66MA0.14Pb0.25Sn0.75Br0.5I2.5,Cs; FA; MA,Pb; Sn,Br; I,1.28,PCBM-60 | C60 | BCP,PEDOT:PSS,Ag,Toluene,DMSO; GBL,False,100.0,Spin-coating,N2,0.0314,False,0.7,20.74,0.67,9.77,lDQxXGMRZNz7tKWlEjSbqQNDdVgL
MAPbBr0.3I2.7,MA,Pb,Br; I,1.65,TiO2-c | Al2O3-mp,Spiro-MeOTAD,Ag,Unknown,DMF; DMSO,False,145.0,Spin-coating,Unknown,0.1,False,1.01,20.4,0.62,12.8,lDVuZMmHImjRdpwzJTZio62wkleC
FA0.3MA0.7PbI3,FA; MA,Pb,I,,SnO2-c | C60-SAM,CZ-STA; CZ-TA,Au,Diethyl ether,Unknown,False,100.0,Spin-coating,N2,0.08,False,1.08,16.52,0.8,19.36,lDg7m_HOfkRXbJe5Zxq_0V3OYX5A
MAPbI3,MA,Pb,I,1.6,ZnO-c,Spiro-MeOTAD,Ag,Chlorobenzene,DMF,False,70.0,Spin-coating,N2,0.09,False,1.07,16.81,0.59,9.1,lDv4onm7Lk22FJBFwXh2bv482zeZ
MAPbI3,MA,Pb,I,1.6,PCBM-60 | BCP,PEDOT:PSS,Ag,Unknown,DMF; DMSO >> IPA,False,Unknown >> 100.0,Spin-coating >> Spin-coating,N2 >> N2,0.1,False,0.97,20.84,0.7390000000000001,14.83,lE-VaIw9UhT2hHnFcVIznO6ma4Th
MAPbI3,MA,Pb,I,1.57,TiO2-c | TiO2-mp,Spiro-MeOTAD,Au,Unknown,DMF >> IPA,False,120.0 >> 100.0,Spin-coating >> CBD,Air >> Air,0.1,False,1.1,22.91,0.738,18.61,lE8dwzFauuS-hrOomjNbwvznfocX
MAPbI3,MA,Pb,I,1.6,PCBM-60 | bis-C70,PEDOT:PSS,Al,Unknown,DMF >> IPA,False,Unknown >> 100.0,Spin-coating >> CBD,N2,0.106,False,1.0,15.2,0.64,9.73,lE9CpGQ4pW0pX66JxNUhwlqChfV7
MAPbI3,MA,Pb,I,1.6,HATNASO2C7-Cs,NiO-c,Ag,Toluene,DMSO; GBL,False,100.0,Spin-coating,Unknown,0.1119999999999999,False,1.0,19.44,0.742,14.42,lEGi7j6mhv_-JAuX1uc4A52eqmv3
Cs0.05FA0.79MA0.16PbBr0.51I2.49,Cs; FA; MA,Pb,Br; I,,SnO2-c,Spiro-MeOTAD,Au,Chlorobenzene,DMF; DMSO,False,Unknown,Spin-coating,N2,0.09,False,1.11,21.38,0.75,17.8,lEJYnrZi5NC4kspsDUdF3UKXKlKD
MAPbI3,MA,Pb,I,1.6,TiO2-c,Spiro-MeOTAD,Ag,Unknown,DMF >> IPA,False,Unknown >> 100,Spin-coating >> CBD,Unknown,0.04,False,0.935,20.28,0.486,9.22,lELdfLxiV6pDdxN46QTmuLDxm6sI
MAPbI3,MA,Pb,I,1.6,PCBM-60 | BCP,NiO-c,Ag,Toluene,DMF; DMSO,False,100.0,Spin-coating,Ar,0.1,False,1.04,18.58,0.775,14.97,lEakaSSYJLHMMSbyBdMDKVkObRcA
CsPbBr2I,Cs,Pb,Br; I,,TiO2-c,Spiro-MeOTAD,Au,Unknown,DMSO,False,250.0,Spin-coating,Unknown,0.09,False,1.17,11.14,0.73,9.45,lFBW4iUzpSbuE-lFxcdawPiC1BHh
MAPbI3,MA,Pb,I,1.6,TiO2-c,Spiro-MeOTAD,Au,Unknown,DMF,False,Unknown,Spin-coating,Unknown,0.1,False,0.72,17.08,0.66,8.06,lFDhLfbOFNf5ddER1Rwg32AV0j3n
CsPbI3,Cs,Pb,I,,TiO2-c | TiO2-mp,Spiro-MeOTAD,Au,Unknown,DMF; DMSO,False,350.0,Spin-coating,N2,0.09,False,1.11,15.9,0.57,10.1,lFE-TLf9Iv-_isE_eOIPvxo_oCfi
MAPbI3,MA,Pb,I,1.6,SnO2-c,HPB-Ome,Au,Diethyl ether,DMF,False,65; 100,Spin-coating,Air,0.1,False,0.92,21.86,0.6990000000000001,12.94,lFM-8OzAAGo1uGAyRKrqz4R3ip5q
Cs0.05FA0.79MA0.16PbBr0.51I2.49,Cs; FA; MA,Pb,Br; I,,SnO2-c | PCBM-60,Spiro-MeOTAD,Au,Chlorobenzene,DMF; DMSO,False,100,Spin-coating,N2,0.1,False,1.108,22.46,0.726,18.07,lFOurJdxZ-EhqM8Gou7uEcHEg6WS
MAPbI3,MA,Pb,I,1.6,TiO2-c,Spiro-MeOTAD,Ag,Diethyl ether,DMF; DMSO,False,100.0,Spin-coating,Unknown,0.09,False,1.071,22.72,0.75,17.27,lFTqQPEYCSShBDUmexpH1nQ_NcGr
MAPbI3,MA,Pb,I,1.6,TiO2-c,Spiro-MeOTAD,MoO3 | Ag,Chlorobenzene,DMSO; GBL,False,100.0,Spin-coating,N2,0.09,False,1.09,22.92,0.77,19.19,lFUmae8osNeFnAWJkD5fh6hpab5w
Cs0.1FA0.76MA0.14PbBr0.55I2.55,Cs; FA; MA,Pb,Br; I,1.61,TiO2-c | TiO2-mp,Spiro-MeOTAD,Au,Chlorobenzene,DMF; DMSO,False,100,Spin-coating,N2,0.16,False,1.11,23.62,0.77,20.28,lFYr5jj-FMbdM93IdOw9utm5y5Pc
MAPbI3,MA,Pb,I,1.6,TiO2-c | TiO2-mp,Spiro-MeOTAD,Au,Chlorobenzene,DMF; DMSO,False,100.0,Spin-coating,Air,0.1,False,0.99,22.32,0.75,16.61,lFcXi2BBrh5R-zLoZ7yPsWNK85yx
MAPbI3,MA,Pb,I,1.61,TiO2-c | TiO2-mp,Spiro-MeOTAD,Ag,Unknown,DMF >> IPA >> IPA,False,60 >> 60 >> 60.0,Spin-coating >> CBD >> Spin-coating,Air >> Air >> Air,0.087,False,0.94,22.1,0.69,14.4,lFmzjR7iEJoocmaJxIezSTgPtnrX
MAPbI3,MA,Pb,I,1.6,TiO2-c | TiO2-mp,Spiro-MeOTAD,Au,Chlorobenzene,DMF; DMSO,False,100.0,Spin-coating,Ar,0.1,False,1.04,21.0,0.69,15.2,lFpOFIMJ0FOHaMvluq7V6RWkxlpO
MAPbI3,MA,Pb,I,1.6,TiO2-c,Spiro-MeOTAD,Au,Chlorobenzene,DMSO; GBL,False,100.0,Spin-coating,Unknown,0.05,False,1.08,23.52,0.77,19.56,lFrAQaWc20ktkkKUW82HQgnst9BS
Cs0.05FA0.16MA0.79PbBr0.51I2.49,Cs; FA; MA,Pb,Br; I,,TiO2-c | TiO2-mp,Spiro-MeOTAD,Au,Chlorobenzene,DMF; DMSO,False,100,Spin-coating,Unknown,0.196,False,1.02,18.4,0.708,14.1,lFtUaRttxz_rdYc3Xp31QasQngz0
MAPbI3,MA,Pb,I,1.6,4-DMABA | PCBM-60 | BCP,NiMgLiO,Ag,Diethyl ether,DMF; DMSO,False,100.0,Spin-coating,Unknown,0.09,False,,,,,lG0oQunIWCmySwwd1M-le9ZW-uNz
Cs0.05FA0.79MA0.16PbBr0.3I2.7,Cs; FA; MA,Pb,Br; I,,TiO2-c,Al2O3 | CuPc(tBu)4,Au,Chlorobenzene,DMF; DMSO,False,100.0,Spin-coating,Ar,0.09,False,1.06,21.3,0.54,12.1,lGFKsJjqVOX9bXYepXBhQxC5uFTP
FAMAPbI3,FA; MA,Pb,I,,PCBM-60 | BCP,PEDOT:PSS | PEDOT:PSS,Ag,Unknown,DMF >> IPA,False,Unknown >> 100.0,Spin-coating >> Spin-coating,Unknown,0.09,False,0.96,20.67,0.691,13.72,lGQFlX6nVQX-pdsv__aB5JDIVM6a
MAPbI3,MA,Pb,I,1.6,PCBM-60,PEDOT:PSS,Ca | Al,Toluene,DMSO; GBL,False,100.0,Spin-coating,N2,0.05,False,0.77,22.0,0.5820000000000001,9.88,lGX5ut3b5Tuk2Xm6OITQAVKgzYuY
MAPbI3,MA,Pb,I,1.5,TiO2-c | TiO2-mp,none,MoO3 | Au,Unknown,DMF; DMSO >> IPA,False,70.0 >> 90.0,Spin-coating >> CBD,Air >> Air,0.04,False,0.87,14.9,0.62,8.1,lGb855vZjrbV-TVqeq_QvTG2x-c2
CsPbBr3,Cs,Pb,Br,,TiO2-c | TiO2-mp,P2Z1,Carbon,Unknown,DMF >> Methanol,False,80.0 >> 250.0,Spin-coating >> Spin-coating,Air >> Air,0.09,False,1.571,7.48,0.785,9.22,lGpAGEQpGOd_HAkFoQfVKCCwEiNI
Cs0.1FA0.9PbI,Cs; FA,Pb,I,1.54,TiO2-c | SnO2-np,Spiro-MeOTAD,Au,Anisole,Unknown,False,Unknown,Spin-coating,Unknown,0.0788,False,1.15,24.65,0.811,22.99,lGsyp_70Z9BZfCJyv7acJm8qm3yX
MAPbI3,MA,Pb,I,1.6,H-PDI | ZnO-np,PEDOT:PSS,Ag,Unknown,DMF >> IPA,False,70.0 >> 100.0,Spin-coating >> Spin-coating,Unknown,0.12,False,0.73,17.79,0.599,7.78,lGv8biZq33G2p7GRpP3cSlOHZPv6
Cs0.04FA0.81MA0.14PbBr0.43I2.57,Cs; FA; MA,Pb,Br; I,,Bphen,Spiro-MeOTAD,Ag,Antisolvent,DMF; DMSO,False,150.0,Spin-coating,N2,0.1,False,1.08,22.31,0.77,18.53,lGvShaVa-zoTb_hzW6JPvZO-7SyA
MAPbI3,MA,Pb,I,1.6,TiO2-c,Spiro-MeOTAD,Au,Toluene,DMF; GBL,False,100.0,Inkjet printing,N2,0.09,False,1.0,18.4,0.56,11.3,lGyv2GNvu36BiggZTi0urS9Fqnik
MAPbI3,MA,Pb,I,1.55,ZnO-c | ZnO-c,Spiro-MeOTAD,Ag,Unknown,DMF >> IPA,False,Unknown >> 70.0,Spin-coating >> CBD,N2 >> N2,0.1,False,1.015,21.0,0.72,15.34,lGzm742RV44BlnhWcXhUBNnuc4uF
Cs0.17FA0.83PbBr0.51I2.49,Cs; FA,Pb,Br; I,,SnO2-c | C60,PTAA,Au,Unknown,DMF; DMSO,False,100.0,Spin-coating,Dry air,0.12,False,0.99,16.2,0.465,7.5,lH2c0Pmlbd1Uh-6zLVeyxkfYUz7E
MAPbI3,MA,Pb,I,1.6,C60 | BCP | LiF,MoO3 | PEDOT:PSS,Al,Diethyl ether,DMF; DMSO,False,65.0; 100.0,Spin-coating,Unknown,0.0177,False,,,,15.7,lH32j_MiFxCVd1tbP_b22bDBooYx
MAPbI3,MA,Pb,I,1.6,PCBM-60 | C60,PEDOT:PSS,Al,Unknown,DMF,False,100.0,Spin-coating,Chlorobenzene; N2,0.09,False,0.97,24.99,0.61,13.96,lH6aV_36Mu5J8zV3z7TPGTS3F-rt
MAPbI3,MA,Pb,I,1.6,PCBM-60 | BCP,PEDOT:PSS,Ag,Unknown,none >> IPA >> IPA,False,50.0 >> 50.0 >> Unknown,Evaporation >> CBD >> CBD,Vacuum >> N2 >> N2,0.09,False,1.05,17.28,0.648,11.77,lHB4UQBr9j82Pw8FEjMkcB7STL8G
MAPbI3,MA,Pb,I,1.6,TiO2-c,MoO2-np,Au,Unknown,DMF; HI,False,100.0,Spin-coating,Air,0.16,False,1.01,19.9,0.782,15.7,lHOTraubXqkHRr6g3fB7xvYiymWn
MAPbI3,MA,Pb,I,1.6,PCBM-70,PEDOT:PSS,Al,Chlorobenzene,DMSO; GBL,False,100.0,Spin-coating,Unknown,0.15,False,0.995,18.41,0.73,13.37,lHT_2KVofK5yfKN1lwxE1ZDPOHFj
MAPbI3,MA,Pb,I,1.6,TiO2-c | TiO2-mp,KM05,MoO3 | Ag,Chlorobenzene,DMSO; GBL,False,100.0,Spin-coating,N2,0.16,False,0.952,20.36,0.616,12.01,lHWHCVAECjzEwdrDy1Sy2Tn22JHj
FA0.3MA0.7PbI3,FA; MA,Pb,I,,SnO2-c | C60-SAM,Spiro-MeOTAD,Au,Unknown,DMF; DMSO,False,100.0,Spin-coating,N2,0.08,False,1.092,21.47,0.784,18.38,lHYpzIzELGjZc29ZiSK6WVr-NmjW
MAPbI3,MA,Pb,I,1.6,TiO2-c,Spiro-MeOTAD,MoO3 | Ag,Chlorobenzene,DMSO; GBL,False,100.0,Spin-coating,N2,0.09,False,1.14,22.6,0.76,19.8,lHZvkOC8ksBHP5WI_quFgyUKy8Za
MAPbI3,MA,Pb,I,1.6,PCBM-60 | BCP,CA-Br; TPA-PT-C6,Ag,Toluene,DMF; DMSO,False,100.0,Spin-coating,N2,1.02,False,1.04,21.8,0.774,17.19,lHgDynRlJKUgy3i0jNpKPwtvoStx
MAPbI3,MA,Pb,I,1.6,PCBM-60 | AZO-np,NiO-c,Ag,Unknown,DMF >> IPA,False,Unknown >> 100,Spin-coating >> Spin-coating,N2 >> N2,0.26,False,1.04,19.54,0.65,13.1,lIEe3YwqHm76oqi_JipPrDKK6nUv
MAPbI3,MA,Pb,I,1.56,SnO2-c,Spiro-MeOTAD,Ag,Diethyl ether,DMF; DMSO,False,100.0,Spin-coating,Unknown,0.103,False,1.08,21.6,0.72,17.0,lIMdkdfnZuWZutQ9gJValEEdQRvy
MAPbI3,MA,Pb,I,1.58,pSNT,PEDOT:PSS,Ag,Toluene,DMSO; GBL,True,100.0,Spin-coating,N2,0.1,False,0.9,18.6,0.531,8.9,lIQpJBqaZpzjunRZC_N6WXvh4fFD
FA0.85MA0.15PbBr0.3I2.7,FA; MA,Pb,Br; I,,TiO2-c | TiO2-mp,Spiro-MeOTAD,Au,Chlorobenzene,DMF; DMSO,False,100.0,Spin-coating,Air,0.09,False,1.09,22.77,0.7490000000000001,18.58,lIfqJZaNmRJx9zX3Y956Iko9gGH0
FA0.85MA0.15PbBr0.45I2.55,FA; MA,Pb,Br; I,1.6,TiO2-c | TiO2-mp,Spiro-MeOTAD,Au,Chlorobenzene,DMF; DMSO,False,100.0,Spin-coating,Unknown,0.16,False,1.119,18.29,0.69,14.21,lIqjztWixyzAicuvdLJfFftugvCM
MAPbI3,MA,Pb,I,1.6,TiO2-c | TiO2-mp,Spiro-MeOTAD,Au,Toluene,DMSO; GBL >> IPA,False,100.0 >> 100,Spin-coating >> Spin-coating,N2 >> N2,0.12,False,0.807,20.277,0.578,9.46,lIscAQHC_dOS_FjMh7u3qgZwV7NE
FA0.85MA0.15PbBr0.45I2.55,FA; MA,Pb,Br; I,1.57,TiO2-c,PTAA,Ag,Unknown,DMSO,False,60.0,Doctor blading,Air,0.1,False,0.979,15.69,0.65,9.96,lIu-EXFIftAhF8G1-FUS6NgVRIGQ
MAPbI3,MA,Pb,I,1.6,SnO2-c,Spiro-MeOTAD,Ag,Diethyl ether,DMF; DMSO,False,65; 100,Spin-coating,Unknown,0.1,False,1.115,22.05,0.759,18.65,lIwXoN8OYV1fLktipo9BxDyevkOp
Cs0.10FA0.75MA0.15PbBr0.51I2.49,Cs; FA; MA,Pb,Br; I,,TiO2-c | TiO2-nw,Spiro-MeOTAD,Ag,Chlorobenzene,DMF; DMSO,False,100.0,Spin-coating,N2,0.06,False,1.123,21.85,0.706,17.32,lJ1Zw07WP5zsSxwagumg2_CNWV3z
MAPbI3,MA,Pb,I,1.6,TiO2-c | TiO2-mp,Spiro-MeOTAD,Ag,Unknown,DMF >> n-butyl alchohol,False,70.0 >> 100.0,Spin-coating >> Spin-coating,Ar >> Ar,0.09,False,1.05,22.09,0.588,12.99,lJ2mBsmivaofCEPMwcd7p3KZXhKP
(PEA)2Cs1.77FA57.23Pb60I181,(PEA); Cs; FA,Pb,I,,SnO2-c,Carbon-nt | Spiro-MeOTAD,Au,Diethyl ether,DMF; NMP,False,100; 150,Spin-coating,Unknown,0.12,False,1.09,23.1,0.67,17.2,lJ6LKPl8vIkagj3x2AKMZmyHhZvm
MAPbI3,MA,Pb,I,1.6,SnO2-c,SFD-Spiro,Au,Unknown,DMF >> IPA,False,70.0 >> 70.0,Spin-coating >> CBD,Unknown,0.09,False,1.1,19.06,0.62,13.01,lJO0CKy1VhfC_aCTuZJMtS6Syp-k
MAPbI3,MA,Pb,I,1.6,TiO2-c | TiO2-mp,Spiro-MeOTAD,Au,Unknown,DMSO; GBL,False,150.0,Doctor blading,Air,0.56,False,0.99,22.5,0.62,14.0,lJQmfhz90cvIyn98_0duCncUUEPx
CsPbI3,Cs,Pb,I,,SnO2-np | ZnO-np,Spiro-MeOTAD,MoO3 | Ag,Unknown,DMF; DMSO,False,350.0,Spin-coating,N2,0.1,False,1.09,18.84,0.8,16.39,lJTxs_MuhXmty0E3vc2NlE8ZnqG_
MAPbI3,MA,Pb,I,1.6,PCBM-60,2D-Sb,Al,2-Butanol,DMF; DMSO,False,100.0,Spin-coating,N2,0.12,False,1.0,14.6,0.51,7.5,lJxTVH_ry-UbgGFxwtwc5GVv-04n
Cs0.15FA0.85PbBr0.15I2.85,Cs; FA,Pb,Br; I,1.55,SnO2-c | C60,Spiro-MeOTAD,Ag,N2,DMF; DMSO,False,100.0,Spin-coating,Unknown,0.092,False,0.92,20.3,0.54,9.8,lK5LmGyl4NrmgZTDXMoA8qib3Awq
MAPbBr1.5I1.5,MA,Pb,Br; I,,PCBM-60 | BCP,PEDOT:PSS,Ag,Chlorobenzene,DMF; DMSO >> IPA,False,Unknown >> 100.0,Spin-coating >> Spin-coating,N2 >> N2,0.1,False,1.03,19.46,0.7170000000000001,13.34,lKEIEbtDGp9-Idiefa0ULU3eud-L
MAPbI3,MA,Pb,I,1.6,TiO2-c | TiO2-mp | ZrO2-mp,none,Carbon,Unknown,DMF,False,100.0,Drop-infiltration,Air,0.5,False,0.871,12.37,0.8,8.62,lKF6S__6gLI9tKU63tFCFufrwGjj
MAPbI3,MA,Pb,I,1.6,TiO2-c,Spiro-MeOTAD,Au,Chlorobenzene,DMF; DMSO,False,100.0,Spin-coating,Unknown,0.1,False,1.04,19.01,0.7,13.84,lKNSlDt-dTsJPvLv_22puB6CjBV3
MAPbI3,MA,Pb,I,1.6,TiO2-c | TiO2-mp,Spiro-MeOTAD,Au,Diethyl ether,DMF; DMSO,False,100.0,Spin-coating,Unknown,0.1009999999999999,False,1.055,19.35,0.73,15.04,lKNXN8NdO_yiaklpHWcBwb7La6Vt
FA0.9MA0.1PbBr0.1I2.9,FA; MA,Pb,Br; I,,SnO2-np | TiO2-np,Spiro-MeOTAD,Au,Unknown,DMF; DMSO,False,Unknown >> 150,Spin-coating >> Spin-coating,Air >> Air,0.1,False,,,,,lKQ2bRIuEm9YBnExBTUEKUak8SWY
MAPbI3,MA,Pb,I,1.6,PCBM-60,none,Al,Chlorobenzene,DMSO; GBL,False,100.0,Spin-coating,Unknown,0.04,False,0.98,19.72,0.624,12.05,lKRrPbkgz8tfwpM9gyucavljPtEl
FAPbI3 | (ODA)2PbI4,FA | (ODA),Pb | Pb,I | I,1.48,SnO2-np,Spiro-MeOTAD,Au,Vacuum,DMF >> IPA,False,150.0 >> Unknown,Spin-coating >> Spin-coating,Unknown,0.09,False,1.12,24.75,0.737,20.33,lKSY8CfrKrhSUOEtbPIgM4uzzuEq
MAPbI3,MA,Pb,I,1.6,TiO2-c | TiO2-mp,Spiro-MeOTAD,Au,Unknown,DMF,False,100.0,Spin-coating,N2,0.08,False,,,,,lKTFH_y08i3b0WdOe4IZDu2AVU_l
FAPbI3,FA,Pb,I,1.48,PCBM-60 | BCP,PEDOT:PSS,Ag,Unknown,none >> Methanol; Ethanol,False,Unknown >> 80.0,Evaporation >> Spin-coating,Vacuum >> N2,0.09,False,0.95,21.51,0.78,16.01,lKVJz44yW6SgpTtLu2b9KUav1haJ
Cs0.05FA0.79MA0.16PbBr0.3I2.7,Cs; FA; MA,Pb,Br; I,,TiO2-nw,Spiro-MeOTAD,Au,Chlorobenzene,DMF; DMSO,False,100.0,Spin-coating,Ar,0.09,False,,,,13.79,lKcu3Y7GKF7AkONKuMmE-IiT9VMz
MAPbI3,MA,Pb,I,1.6,TiO2-np,DERDTS-TBDT,MoO3 | Ag,Unknown,DMF,False,95.0,Spin-coating,N2 >> Air,0.1,False,1.0,19.8,0.69,13.7,lKcvaGMPj92PXIlM9g8YlPIKTR-o
FA0.95MA0.05PbBr0.15I2.85,FA; MA,Pb,Br; I,,TiO2-c | TiO2-mp,DM,Au,Ethyl ether,DMF; DMSO,False,150.0,Spin-coating,Unknown,0.0939,False,1.05,24.7,0.769,19.9,lKlM5mY4CgExE3nmSACeghyJmsPL
MAPbI3,MA,Pb,I,1.6,PCBM-60,PEDOT:PSS,Ag,Toluene,DMSO; GBL,False,120.0,Spin-coating,N2,0.1,False,0.82,21.85,0.59,10.45,lKlhc3UoZ9_y8pk4fCE4chvr4LX1
MAPb(BF4)0.05I2.95,MA,Pb,(BF4); I,,TiO2-c | TiO2-mp | ZrO2-mp,none,Carbon,Unknown,DMF,False,100.0,Drop-infiltration,Air,0.1,False,0.99,20.55,0.7,14.0,lKwugjJrN_JkZD5ef_IsbQqxSJiw
Cs0.05FA0.75MA0.2PbBr0.3I2.7,Cs; FA; MA,Pb,Br; I,,C60,Spiro-MeOTAD,Au,Toluene,DMF; DMSO,False,110.0,Spin-coating,N2,0.0938,False,1.04,19.4,0.74,15.2,lL0L8TU88HbKWLqitP2qFH0M07bl
MAPbI3,MA,Pb,I,1.59,TiO2-c | TiO2-mp,Spiro-MeOTAD,Au,Unknown,H2O >> IPA,False,70.0 | 120.0,Spin-coating >> CBD,Air >> Air,0.1,False,1.07,19.07,0.74,15.11,lL4fP0RH7Yx0myhWn1uQk6KWa4Mh
MAPbI3,MA,Pb,I,1.6,PCBM-60 | LiF,PEDOT:PSS,Al,Unknown,DMF,False,100.0,Spin-coating,N2,0.1,False,0.95,20.4,0.713,13.9,lLMXSEH_zMDJontQ-3vOtV9JntF2
MAPbI3,MA,Pb,I,1.6,SnO2-np,PTAA,Ag,Diethyl ether,DMF; DMSO,False,65.0,Spin-coating,N2,0.1,False,1.134,22.77,0.769,19.87,lL_LnZDZA34NlgC9UZxd65Bq_ks0
MAPbI3,MA,Pb,I,1.6,PCBM-60 | LiF,PEDOT:PSS,Al,Toluene,DMSO; GBL,False,100.0,Spin-coating,Unknown,0.11,False,0.93,20.1,0.77,14.2,lLnn2f6MBPvyZOMmYWyrmnAcWVWt
Cs0.05FA0.79MA0.16PbBr0.51I2.49,Cs; FA; MA,Pb,Br; I,,TiO2-c | TiO2-mp | Sinapoyl malate,Spiro-MeOTAD,Au,Diethyl ether,DMF; DMSO,False,120.0,Spin-coating,N2,0.11,False,1.11,23.52,0.7509999999999999,19.6,lLoyhEdyhdZfljryB5qAKlimimRA
CsPbI3,Cs,Pb,I,,TiO2-c,PTAA,Au,Unknown,DMF; DMSO,False,150.0,Spin-coating,N2,0.1,False,1.103,18.67,0.754,15.53,lLrnieQXAOHnA5zhTV3yAJQiDknf
Cs0.15FA0.85PbBr0.9I2.1,Cs; FA,Pb,Br; I,1.698,SnO2-np,Spiro-MeOTAD,,,,False,,,,,False,1.188,19.96,0.769,18.23,lLykQgK466REw0u9kLkzEqgV1Of1
FA0.83MA0.17PbBr0.51I2.49,FA; MA,Pb,Br; I,1.62,TiO2-c | TiO2-mp,Spiro-MeOTAD,Au,Chlorobenzene,DMF; DMSO,False,100.0,Spin-coating,Unknown,0.1,False,1.06,21.4,0.76,17.27,lM0DIdi47EQmUTCFjmDOmCN05pCU
FAPbI3,FA,Pb,I,1.45,TiO2-c | TiO2-mp,Spiro-MeOTAD,Au,Unknown,DMF; DMSO >> IPA,False,Unknown >> 150.12,Spin-coating >> Spin-coating,Air >> Air,0.1,False,0.924,18.84,0.503,8.8,lMHpRHZiv4Qqq5-87p2fG-qzfZBl
MAPbI3,MA,Pb,I,1.6,PCBM-60,PEDOT:PSS,Al,Unknown,DMF,False,100,Spin-coating,N2,0.04,False,0.88,13.52,0.6829999999999999,8.13,lMIC9kAQdNp4xJjhzTFbsVhfedv5
FA0.38MA0.57PbI3,FA; MA,Pb,I,,ZnO-c,Spiro-MeOTAD,Ag,Unknown,DMF,False,100.0,Spin-coating,Unknown,0.045,False,1.013,23.64,0.698,15.76,lMIH1BIbMADsLzwlEe9NdfLa-d2x
MAPbBr0.5I2.5,MA,Pb,Br; I,1.62,PDI | C60 | BCP,PEDOT:PSS,Al,Unknown,DMF >> IPA,False,Unknown >> 100.0,Spin-coating >> Spin-coating,N2 >> N2,0.1,False,0.93,19.3,0.584,10.49,lMQB51V5afsuMdW8QIHDA0QrnSvT
Cs0.05FA0.79MA0.16PbBr0.51I2.49,Cs; FA; MA,Pb,Br; I,1.613,TiO2-c | TiO2-mp,Cs-oleate | Spiro-MeOTAD,Au,Chlorobenzene,DMF; DMSO,False,100.0,Spin-coating,Unknown,0.09,False,1.12,21.11,0.763,18.01,lMWfAEwiqt_2gp3qaxq0wguoQZBB
MAPbI3,MA,Pb,I,1.6,TiO2-c,Spiro-MeOTAD,Au,Unknown,DMF,True,100.0,Spin-coating,Unknown,0.314,False,0.87,22.1,0.555,10.7,lMWmEi8__1WrFBj1qb1rZK9YV1Ph
Cs0.1FA0.75MA0.15PbBr0.35I2.65,Cs; FA; MA,Pb,Br; I,,NDI; SnO2-np,Spiro-MeOTAD,Au,Chlorobenzene,DMF; DMSO,False,120.0,Spin-coating,Unknown,0.1,False,0.996,19.76,0.662,13.32,lMeBBzHQdkPQlQnNvrtnQUA9bYS6
MAPbI3,MA,Pb,I,1.6,Zn2SnO4,PTAA,Au,Toluene,Unknown,False,100.0,Spin-coating,Unknown,0.096,False,1.03,20.6,0.67,14.2,lN6K7taM4AK0-ud6KQtrkOVBCUig
MAPbI3,MA,Pb,I,1.6,PCBM-60,PEDOT:PSS,Ag,Unknown,none,False,150.0,Co-evaporation,Vacuum,0.12,False,0.97,17.0,0.63,10.32,lNAVRfwnSoMZxZjFOF8_gn715n0S
CsPbI3,Cs,Pb,I,,ZnO-c | TiO2-mp,18-crown-6 ether | Spiro-MeOTAD,Au,Chlorobenzene,DMF,False,170,Spin-coating,N2,8.0,True,1.012,16.428,0.7140000000000001,11.87,lNCWRhBNx604EmLLdUZ_0uGTmGDW
MAPbI3,MA,Pb,I,1.6,PCBM-60,PEDOT:PSS,Al,Toluene,DMF; DMSO,False,100,Spin-coating,Unknown,0.096,False,0.92,15.69,0.706,10.19,lNIvXsqkJHojtVWkIPFUfaZ65ox3
FA0.86MA0.15PbBr0.45I2.55,FA; MA,Pb,Br; I,,TiO2-c | TiO2-mp,Spiro-MeOTAD,Carbon,Chlorobenzene,DMF; DMSO,False,Unknown,Spin-coating,Unknown,0.09,False,0.99,21.4,0.64,14.0,lNLGuFRH7V59IFG12ZKdouA9U2is
MAPbI3,MA,Pb,I,1.55,TiO2-c,Spiro-MeOTAD,Au,Diethyl ether,DMF; DMSO,False,150.0,Spin-coating,Air,0.105,False,1.114,21.52,0.743,17.81,lNMV5CuQaIM9jYnep4N9YnDSpymt
MAPbI3,MA,Pb,I,1.6,ZnO-c | APTES-SAM,PTAA,Au,Unknown,DMF; DMSO,False,65; 100,Spin-coating,N2,0.1,False,0.022,1.0,0.642,13.85,lNnFMLRvZ2fJ68BCaqmtHTymoIoQ
MAPbI3,MA,Pb,I,1.6,TiO2-c,Spiro-MeOTAD,Ag,Unknown,DMF >> IPA,False,Unknown >> 150.0,Spin-coating >> Spin-coating,Unknown,0.078,False,1.1,22.95,0.65,16.38,lNphPmk8mN5PttZtZaOXlclAJh_I
MAPbI3,MA,Pb,I,1.6,PCBM-60,NiO-c,Ag,Unknown,DMF; DMSO,False,Unknown,Spin-coating,N2,0.04,False,1.103,20.6,0.627,14.23,lO00Fo-ayul4Ot06oKaOyyNpjQWX
MAPbI3,MA,Pb,I,1.6,PCBM-60,TAPC,Ag,Unknown,DMF; DMSO >> IPA,False,Unknown >> 105.0,Spin-coating >> Spin-coating,Unknown,0.04,False,0.92,20.2,0.706,13.06,lO0blq3Y5byxpcIa7_LhVieIOX6F
MAPbI3,MA,Pb,I,1.5,TiO2-c | TiO2-mp,Spiro-MeOTAD,Au,Unknown,DMF >> IPA,False,Unknown >> 90.0,Spin-coating >> Spin-coating,Unknown,0.06,False,0.99,21.1,0.5579999999999999,11.5,lO1Vcy2A1DVgXN6fsxqES9YVdZ3V
MAPbI3,MA,Pb,I,1.6,PCBM-60 | bis-C60,CuCo2O4,Ag,Chlorobenzene,DMF; DMSO,False,100.0,Spin-coating,Unknown,0.1,False,0.96,18.67,0.67,11.92,lOQQ49M7sivM9-vQaYLwEpqcx1RJ
MAPbI3,MA,Pb,I,1.6,TiO2-c | TiO2-mp,H111,Au,Unknown,DMF >> IPA,False,70.0 >> 70.0,Spin-coating >> CBD,Air >> Air,0.2,False,1.08,19.8,0.72,15.4,lOSFLmlIEboLm0QZDxrnyx7-tWRn
FAPbBr0.15I2.85,FA,Pb,Br; I,,PCBM-60,PEDOT:PSS,Al,Unknown,DMF; DMSO >> IPA,False,Unknown >> 150,Spin-coating >> Spin-coating,Air >> Air,0.16,False,1.05,22.15,0.75,17.4,lOSo3ky-zua5PSuJo_TN7V9MsSqm
FA0.85MA0.15PbBr0.45I2.55,FA; MA,Pb,Br; I,,PCBM-60 | BCP,PEDOT:PSS,Ag,Chlorobenzene,Unknown,False,100.0,Spin-coating,Unknown,0.06,False,1.0,21.25,0.772,16.4,lOVusLddxkfv0UF6RmF-3oC6kfo8
MAPbI3,MA,Pb,I,1.6,TiO2-c | TiO2-mp,Spiro-MeOTAD,Au,Unknown,DMF; DMSO >> IPA,True,Unknown >> 105.0,Spin-coating >> CBD,Air >> Air,0.1,False,1.02,20.15,0.73,15.06,lOXqL8zWi9ubFdW6-CinmhYPhRY8
MAPbI3,MA,Pb,I,1.6,TiO2-c | TiO2-mp,Spiro-MeOTAD,Au,Toluene,DMSO; GBL >> IPA,False,100.0 >> 100,Spin-coating >> Spin-coating,N2 >> N2,0.12,False,0.898,21.286,0.581,11.1,lOciqmP9Z2XoLtm19PMMmWgbAvk6
MAPb1.0I3,MA,Pb,I,1.6,TiO2-c | TiO2-mp,Spiro-MeOTAD,Au,Unknown,DMF >> IPA,False,70,Spin-coating >> CBD,Dry air >> Dry air,6.32,True,1.09,17.916,0.594,11.6,lOfqL7B0PQolED604lwrKGJkMgSh
MAPbI3,MA,Pb,I,1.6,TiO2-c,Spiro-MeOTAD,Au,Chlorobenzene,DMF; DMSO >> IPA,False,60.0; 100 >> 100; 140,Spin-coating >> Spin-coating,Unknown,0.09,False,1.1,23.58,0.778,20.21,lP1Aq1-hTnv7Xe7Ec-2qg1o6-anG
FA0.83MA0.17PbBr0.0I2.51,FA; MA,Pb,Br; I,,TiO2-c | TiO2-mp,Spiro-MeOTAD,Au,Chlorobenzene,DMF; DMSO,False,100.0,Spin-coating,N2,0.1,False,,,,,lPIyGZeI9iagr-RfBY6QAg7g7R2H
MAPbI3,MA,Pb,I,1.6,TiO2-c | TiO2-mp | Al2O3-mp,none,Carbon,Unknown,NMP >> IPA,False,Unknown,Drop-infiltration >> Spin-coating,Air >> Air,0.09,False,0.826,18.5,0.6629999999999999,10.1,lPJll6-lb5m8ii6prgOY9cNFndiO
MAPbI3,MA,Pb,I,1.6,TiO2-c | TiO2-mp,Spiro-MeOTAD,Au,Unknown,DMF,False,140.0,Spin-coating,Air,0.1,False,0.912,18.0,0.55,9.05,lPOCCcUDQjGb4L1VjP1dHMcptp_C
MAPbI3,MA,Pb,I,1.6,TiO2-c,Spiro-MeOTAD,Au,Unknown,DMF >> IPA,False,70; 100 >> 100,Spin-coating >> Spin-coating,Unknown,0.06,False,1.01,20.3,0.57,11.7,lPOUu_tNS7tBPq3acMSaigqYc73-
MAPbI3,MA,Pb,I,1.6,SnO2-c,Spiro-MeOTAD,Ag,Diethyl ether,DMF,False,100.0,Spin-coating,Unknown,0.102,False,1.114,22.25,0.71,17.48,lPP10DFNBLozZRQPRB2T-UCAmd-u
MAPbI3,MA,Pb,I,1.6,PCBM-60 | m-PYBrZnPor,PTAA,Ag,Unknown,DMF >> DMF,True,90.0 >> Unknown,Spin-coating >> Spin-coating,Unknown,0.057,False,,,,12.2,lPQWpLLAK_t4vnSjHRsSbHVDPIeB
MAPbI3,MA,Pb,I,1.6,TiO2-c,Spiro-MeOTAD,Au,Chlorobenzene,DMF; DMSO,False,100.0,Spin-coating,N2,0.012,False,1.12,22.33,0.6890000000000001,17.23,lPTsbSf9vS9G9zwv6k2H-p2a5PGm
MAPbI3,MA,Pb,I,1.6,TiO2-c | TiO2-mp,Spiro-MeOTAD,Au,Unknown,DMF; DMSO,False,110 >> 150,Spin-coating >> Gas reaction,Air >> MAI,0.1,False,0.93,17.45,0.44,7.08,lPVWH6heZDtduMyMuyu5Qcbz9ZFA
MAPbI3,MA,Pb,I,1.6,IDTT2FPDI | PCBM-60 | Bphen,PTAA | PMMA,Al,2-Butanol,DMF; DMSO,True,100.0; 100,Spin-coating,N2,0.12,False,1.1,23.9,0.738,19.0,lPWPXKZjCOPjiETTmx9RbvAc_7ET
FA0.85MA0.15PbBr0.45I2.55,FA; MA,Pb,Br; I,,TiO2-c | TiO2-mp,PEDOT,Carbon,Chlorobenzene,DMF; DMSO,False,Unknown,Spin-coating,N2,0.09,False,1.02,23.4,0.64,15.2,lPYmkRL4SKiiTKwb3flmXU02u5zZ
MAPbI3,MA,Pb,I,1.6,TiO2-c | TiO2-nw | N-[3-(Trimethoxysilyl)propyl]ethylenediamine-SAM,Spiro-MeOTAD,Ag,Chlorobenzene,DMF; DMSO,False,75; 105,Spin-coating,Unknown,0.1,False,1.03,22.5,0.64,14.89,lPsivWME11kJPFbLKE6RbK8893n6
MAPbI3,MA,Pb,I,1.6,C60 | BCP,PEDOT:PSS,Ag,Unknown,DMSO; GBL,False,110,Spray-coating,Air,0.04,False,0.76,19.3,0.7090000000000001,10.37,lQ1OiUsbnza07hoV1YQh5Ai9DQRp
FA0.7MA0.3PbI3,FA; MA,Pb,I,1.53,TiO2-c,Spiro-MeOTAD,Ag,Unknown,DMF,False,170.0,Spin-coating,N2,0.1,False,0.99,20.72,0.69,14.36,lQDxbI_rhQw7dh73QMjejQOujXw0
MAPbI3,MA,Pb,I,1.6,PCBM-60 | TPBi,PEDOT:PSS,Ag,Unknown,DMF >> IPA >> Methybenene,False,90 >> 25 >> 90,Spin-coating >> Spin-coating >> Spin-coating,Unknown,0.08,False,0.9,13.44,0.647,7.81,lQELmgBGgXWFPdUHAx5IzWqydcPL
FA0.85MA0.15PbBr0.55I2.45,FA; MA,Pb,Br; I,,TiO2-c | TiO2-mp,Spiro-MeOTAD,Au,Diethyl ether,DMF; DMSO,False,100,Spin-coating,N2,0.16,False,1.08,21.9,0.75,17.8,lQQUwunHsZQmJaCwM-20Y5xc-TeH
Cs0.05FA0.79MA0.16PbBr0.51I2.49,Cs; FA; MA,Pb,Br; I,,SnO2-c | PCBM-60,Spiro-MeOTAD,Au,Ethyl acetate,DMF; DMSO,False,120.0,Spin-coating,Air,0.16,False,1.04,21.9,0.7340000000000001,16.92,lQtMS8Xl6hCKu0gMcb0Rg8rgT2bB
MAPbI3,MA,Pb,I,1.6,TiO2-c,Spiro-MeOTAD,Au,Unknown,DMF; DMSO,False,120,Spin-coating,Unknown,0.12,False,1.083,18.6,0.53,10.7,lQtijCDD6823b6YcfWbYpfkbnEY7
MAPbI3,MA,Pb,I,1.6,TiO2-c | Al2O3-mp,Spiro-MeOTAD,Au,Unknown,DMF,False,100.0,Spin-coating,N2,0.08,False,1.04,12.35,0.669,8.6,lQyTNmewDz6Q8M7KOxQANuztmefC
Cs0.05FA0.81MA0.14PbBr0.45I2.55,Cs; FA; MA,Pb,Br; I,1.6,ZnO-c,Spiro-MeOTAD,Au,Chlorobenzene,DMF; DMSO,False,100.0,Spin-coating,Air,0.06,False,1.06,21.32,0.6559999999999999,14.75,lR3F5GNah9IS5c4j0PaEgD9S1w4N
FA0.83MA0.17PbBr0.0I2.51,FA; MA,Pb,Br; I,,TiO2-c | TiO2-mp,Spiro-MeOTAD,Au,Chlorobenzene,DMF; DMSO,False,100.0,Spin-coating,N2,0.1,False,1.05,21.41,0.757,17.1,lR59jD7HmCUq8Lgdh9_5iXSeMlbY
MAPbI3,MA,Pb,I,1.6,TiO2-c | TiO2-mp,B63,Au,Ethyl acetate,DMF; DMSO,False,100.0,Spin-coating,Unknown,0.1,False,0.878,18.6,0.5920000000000001,10.8,lRATod98F8mGAKZnXnp1VFoxLvlM
CsPbI3,Cs,Pb,I,1.73,TiO2-c,Spiro-MeOTAD,Ag,Unknown,DMF; DMSO,False,80; 150; 350,Spin-coating,Unknown,0.1,False,0.88,16.4,0.53,7.75,lRILag-6XxNuboUZN7ATUGBG2q6u
MAPbI3,MA,Pb,I,1.56,PCBM-60 | Zn(acac),PTAA,Ag,Unknown,DMF; DMSO >> IPA,False,Unknown >> 100.0,Spin-coating >> Spin-coating,Unknown,0.1,False,1.05,21.3,0.62,13.79,lRJ2keCgh2VJXesi1jeCSZEOeLDN
FAMAPbBrI,FA; MA,Pb,Br; I,,TiO2-c | TiO2-mp,Spiro-MeOTAD,Au,Chlorobenzene,Unknown,False,100,Spin-coating >> Spin-coating,Unknown,,False,1.12,23.98,0.7959999999999999,21.38,lRNsxwERbvNWeoybztZqwnLYIsko
MAPbI3,MA,Pb,I,1.6,PCBM-60 | BCP,CuO,Ag,Diethyl ether,DMF; DMSO,False,100.0,Spin-coating,Air,0.046,False,0.98,17.5,0.48,8.26,lRQtocJXvAHaaLxpoFDUh753Uylj
MAPbI3,MA,Pb,I,1.6,TiO2-c | TiO2-mp | ZrO2-mp,none,Carbon,Unknown,DMF,False,70,Spin-coating,Air,,False,0.86,18.47,0.51,8.03,lRTawmNguNFuBA_HrWhaqLG6mk_h
MAPbI3,MA,Pb,I,1.6,ZnO-c,Spiro-MeOTAD,Ag,Unknown,DMF >> IPA,False,Unknown >> 80.0,Spin-coating >> CBD,Unknown >> Unknown,0.04,False,1.03,18.78,0.64,12.46,lRZ_bT_-HNrsqlqvP4OxlYyTVHf5
FA0.83MA0.17PbBr0.51I2.49,FA; MA,Pb,Br; I,1.62,TiO2-c | TiO2-mp,Spiro-MeOTAD,Au,Chlorobenzene,DMF; DMSO,False,100.0,Spin-coating,Unknown,0.1,False,1.02,19.64,0.73,14.6,lRbJt0COm2-YjuUpvQfUu9pVNUai
MAPbI3,MA,Pb,I,1.6,PCBM-60 | BCP,PEDOT:PSS,Ag,Unknown,DMSO; GBL,False,90,Spin-coating,N2,0.07,False,0.9,22.47,0.7070000000000001,13.6,lRsXnBA-RwyzYIpLc6CcqdyGbx7M
MAPbI3,MA,Pb,I,1.6,TiO2-c | TiO2-mp,CuPc,Au,Diethyl ether,DMF; DMSO,False,65; 100,Spin-coating,Air,0.1,False,0.92,19.5,0.58,10.41,lRxUt3ZDFI3bKBAZIZGwyADEuilk
MAPbI3,MA,Pb,I,1.6,TiO2-c,Spiro-MeOTAD,Au,Chlorobenzene,DMF; DMSO,False,100.0,Spin-coating,Unknown,0.104,False,1.12,20.1,0.728,16.4,lSBzfASkjvNAOJmHZn2FyBaADyl0
MAPbI3,MA,Pb,I,1.6,TiO2-c,Spiro-MeOTAD,Ag,Unknown,DMF,False,100.0,Spin-coating,N2,0.0625,False,0.97,21.7,0.72,13.4,lSCCBHaWWnGC8v5dlcrkjw2mwDNI
MAPbI3,MA,Pb,I,1.63,TiO2-c,Spiro-MeOTAD,Au,Unknown,DMSO >> IPA,True,Unknown >> 100.0,Spin-coating >> CBD,N2 >> N2,0.1,False,1.06,21.62,0.68,17.04,lSF-47o0-0tmq5Vk60p3P6Glymb6
MAPbI3,MA,Pb,I,1.6,TiO2-c,Spiro-MeOTAD,Ag | Ni,Chlorobenzene,DMF,False,100.0,Spin-coating,Ar,0.0625,False,1.019,19.36,0.57,11.23,lSGw7qdZqHWag0d1XvjuzVro-bFW
FA0.83MA0.17PbBr0.0I2.51,FA; MA,Pb,Br; I,,TiO2-c | TiO2-mp,Spiro-MeOTAD,Au,Chlorobenzene,DMF; DMSO,False,100.0,Spin-coating,N2,1.0,False,1.13,21.58,0.659,16.08,lSMce-RNc22JxvaSt9FyQyRJJ8W1
CsPbBrI2,Cs,Pb,Br; I,,TiO2-c | TiO2-mp,none,Carbon black | Carbon,Unknown,DMSO,False,280,Spin-coating,Unknown,,False,1.1840000000000002,13.84,0.696,11.4,lSMtjzuOrCrl7_0VlIQDcmY6Gh-8
MAPbI3,MA,Pb,I,1.6,TiO2-c | TiO2-mp,TTBCPE,Au,Chlorobenzene,DMF,False,100.0,Spin-coating,Unknown,0.16,False,,,,12.42,lSTMRseDEJoMy_xc16U1DYbvA_w6
MAPbI3,MA,Pb,I,1.6,TiO2-c,Spiro-MeOTAD,Ag,Chlorobenzene,DMF; DMSO,False,50; 100 | 50; 100,Spin-coating,N2,0.1,False,1.08,18.1,0.7190000000000001,14.1,lSeayLVbuvr03oOteXd9FZRqeb7Q
MAPbI3,MA,Pb,I,1.6,TiO2-c,Spiro-MeOTAD,Au,Unknown,DMF,False,95.0,Spin-coating,Unknown,0.1256,False,0.933,19.12,0.691,13.12,lSmwz0wRn_A06AH8rIBbiSzFLiST
MAPbI3,MA,Pb,I,1.6,TiO2-c,Spiro-MeOTAD,Ag,Unknown,DMF,False,85; 100,Spin-coating,Unknown,0.06,False,0.95,21.72,0.74,15.12,lSng-MIrcsL93LsJDTNxjj6sb2nc
MAPbI3,MA,Pb,I,1.6,TiO2-c | TiO2-mp,CT4,MoO3 | Ag,Toluene,DMSO; GBL,False,100.0,Spin-coating,Unknown,0.16,False,1.01,21.05,0.6779999999999999,14.41,lSp_5jMYGdtQJgWZ95CC6ZSJH5aI
MAPbI3,MA,Pb,I,1.6,TiO2-c | TiO2-mp,none,Carbon,Unknown,Unknown,False,40; 100 >> 100,Spin-coating >> CBD,Unknown,0.1,False,0.94,17.28,0.51,8.32,lSyJRZZGJDoG9f_GKpepqy85nBZj
FA0.85MA0.15PbBr0.45I2.55,FA; MA,Pb,Br; I,,TiO2-c,Spiro-MeOTAD,Au,Toluene,DMF; DMSO,False,400.0,Spin-coating,N2,1.0,False,1.139,22.04,0.696,17.47,lSyOW0ukxBH2kodAoDryo6FT2VOE
MAPbI3,MA,Pb,I,1.6,PCBM-60 | BCP,PEDOT:PSS,Ag,Unknown,acetonitrile; Methylamine,False,100.0,Spin-coating,N2,0.09,False,0.62,21.3,0.53,7.1,lTFTgstv9ETAjvR5ci2e136DbhhV
MAPbI3,MA,Pb,I,1.6,TiO2-c | TiO2-mp,SM-1,Ag,Unknown,DMF; DMSO,False,65; 100,Spin-coating,Unknown,0.11,False,0.95,19.12,0.5770000000000001,10.54,lTOpilqHs9FkLtTN-VKfaPiOHas9
MAPbI3,MA,Pb,I,1.6,SnO2-c,Spiro-MeOTAD,Au,Unknown,DMF >> IPA,False,Unknown >> 70.0,Spin-coating >> CBD,Unknown,0.09,False,1.01,22.9,0.664,15.3,lTPad_iPdNzWjyIDWOMBdBtLUAaN
MAPbI3,MA,Pb,I,1.6,PCBM-60,PEDOT:PSS,Ag,Diethyl ether,DMF; DMSO,False,Unknown,Spin-coating,Unknown,0.04,False,1.0,15.83,0.55,8.77,lTQUWxsZ3LVTiJ8-V0CNKJ-lcQmn
MAPbI3,MA,Pb,I,1.6,PCBM-60 | C60 | BCP,PEDOT:PSS,Al,Unknown,DMF >> IPA,False,70 >> 100,Spin-coating >> CBD,N2 >> N2,0.09,False,0.95,17.7,0.66,11.1,lTWXeJi84_f2inhe-rRhppZgiffm
MAPbI3,MA,Pb,I,1.6,ZnLiO | PCBA,Spiro-MeOTAD,Ag,Unknown,DMF,False,80.0,Spin-coating,Dry air,0.1,False,1.03,19.2,0.821,16.2,lTZRdLIIDMe2AeckwcOUgyoTgM5A
MAPbI3,MA,Pb,I,1.6,PCBM-60 | C60 | BCP,PEDOT:PSS,Ag,Unknown,DMF,False,90.0,Spin-coating,N2,0.08,False,,,,,lTi1Z7DuS91lwROnPB_LN1m95q6K
MAPbI3,MA,Pb,I,1.6,TiO2-c,Spiro-MeOTAD,Au,Unknown,DMF,False,Unknown,Spin-coating,Unknown,0.12,False,0.92,18.8,0.65,11.2,lTvh4MIDCb808xfYlD_PRpDCR9ug
MAPbI3,MA,Pb,I,1.6,TiO2-c | TiO2-mp | ZrO2-mp,none,Carbon,Unknown,GBL,False,50.0,Drop-infiltration,Air,0.2,False,0.723,22.34,0.67,10.79,lUAoqjst2KHim2w-Zs7jgDT8YsP_
CsPbBr3 | MAPbI3,Cs | MA,Pb | Pb,Br | I,,TiO2-c,Spiro-MeOTAD,Au,Unknown,Unknown >> none,False,Unknown >> 100,Spin-coating >> Co-evaporation,N2 >> Vacuum,0.1,False,1.02,23.31,0.6890000000000001,16.4,lUIeYeHlljdAcRNSo41L41MDqlBU
Cs0.05FA0.79MA0.16PbBr0.03I2.97,Cs; FA; MA,Pb,Br; I,,SnO2-np,Spiro-MeOTAD,Ag,Unknown,DMF; DMSO >> IPA,False,70.0 | 150.0,Slot-die coating >> Slot-die coating,Air >> Air,0.07,False,0.98,16.82,0.64,9.8,lUJ_Yb03BtJ9MuURgteS96_FLeIr
FA0.85MA0.15PbBr0.45I2.55,FA; MA,Pb,Br; I,,TiO2-c | TiO2-mp,none,SWCNTs | Ag,Chlorobenzene,DMF; DMSO,False,100.0,Spin-coating,N2,0.16,False,0.97,20.3,0.46,9.9,lUT2dYaXfeHz0-vSkZwtejfsW6eY
Cs0.05FA0.81MA0.14PbBr0.45,Cs; FA; MA,Pb,Br,,TiO2-np,Spiro-MeOTAD,Au,Chlorobenzene,DMF; DMSO,False,100.0,Spin-coating,Air,0.22,False,1.17,22.21,0.73,18.69,lUajdGyHwKMG9mqjJdVbI-jOUdOy
MAPbI3,MA,Pb,I,1.6,TiO2-c,Spiro-MeOTAD,Au,Chlorobenzene,DMF,True,100.0,Spin-coating,N2,0.0813,False,1.0,16.63,0.7,11.7,lUdCWP2KVfc2YNB1YBB9ZwqYZ4S9
FA0.85MA0.15Pb1.0Br0.45I2.55,FA; MA,Pb,Br; I,1.59,TiO2-c | TiO2-mp,Spiro-MeOTAD,Au,Chlorobenzene,DMF; DMSO,False,105,Spin-coating,N2,0.09,False,,,,,lUpVCmULL0SF9E71eOG3w2swLUwx
MAPbI3,MA,Pb,I,1.6,TiO2-c | Au@TiO2-np; TiO2-mp,Spiro-MeOTAD,Ag,Unknown,Unknown,False,100.0,Spin-coating,Unknown,0.07,False,1.099,20.81,0.763,17.45,lUtyXr1SQDEbWbAHW-7wf_3zAFRt
MAPbI3,MA,Pb,I,1.6,TiO2-c,MEH-PPV | Spiro-MeOTAD,Au,Unknown,DMF,False,95.0,Spin-coating,Unknown,0.16,False,1.041,23.0,0.77,18.4,lUuviV8hQ0fe5TQdbT06YJv5J6be
MAPbI3,MA,Pb,I,1.6,TiO2-c | TiO2-mp,Spiro-MeOTAD,Au,Diethyl ether,DMF,False,65; 100,Spin-coating,Unknown,0.125,False,1.04,21.0,0.76,16.4,lUx8utxBPvS6YylrSiw8qlM4hcn4
MAPbI3,MA,Pb,I,1.6,PCBM-60 | BCP,PEDOT:PSS,Al,Unknown,DMSO,False,100.0,Spin-coating,Unknown,0.04,False,0.89,18.0,0.604,9.6,lV0CqoP_EHW7iTQ5jDZDvDpMGfFs
MAPbI3,MA,Pb,I,1.6,TiO2-c | TiO2-mp,Spiro-MeOTAD,Au,Diethyl ether,DMF; DMSO,False,50; 100,Spin-coating,N2,0.1,False,1.06,21.49,0.7829999999999999,17.53,lVQzVtxGsYW_AgPuB_13YSuC3eeB
MAPbI3,MA,Pb,I,1.6,TiO2-c | TiO2-mp,Spiro-MeOTAD,Ag,Toluene,DMSO,False,110.0; 130.0,Spin-coating,Unknown,0.1,False,1.02,19.98,0.6629999999999999,13.57,lVSaIabso5pj5oC6Si7QXUfB85Rl
FA0.85MA0.15PbBr0.45I2.55,FA; MA,Pb,Br; I,,SnO2-c,Spiro-MeOTAD,Au,Chlorobenzene,DMF; DMSO,False,100.0,Spin-coating,Ar,0.1,False,1.03,20.11,0.655,13.57,lVUkToDaekwKL2IOqjn4ZzdXmrmt
MAPbI3,MA,Pb,I,1.6,ZnO-c,Spiro-MeOTAD,Ag,Unknown,DMF >> IPA; TBP,False,70.0 >> 70.0,Spin-coating >> CBD,Unknown,0.1,False,1.058,16.8,0.617,11.3,lVd4VmwiIcTr1E-YkVKTnKnVDbq_
CsPb0.5Sn0.5BrI2,Cs,Pb; Sn,Br; I,,TiO2-c | TiO2-mp | Al2O3-mp,NiO-mp,Carbon,Unknown,DMF; DMSO,False,80.0,Spin-coating,N2,0.1,False,,,,,lVzssbdi7ClG7UKVtyJG8c8YUjPd
(PMA)2MA3Pb4I13,(PMA); MA,Pb,I,,SnO2-np,Spiro-MeOTAD,Ag,Unknown,DMSO,False,100.0,Spin-coating,N2,0.0485,False,0.99,16.26,0.565,9.1,lW4uZRKVouRpBfK_-BwsebPRlNbF
MAPbI3,MA,Pb,I,1.6,PCBM-60 | AZO,NiO-c,Ag,Unknown,DMF; DMSO >> IPA,True,70.0 >> 100.0,Spin-coating >> Spin-coating,N2 >> N2,0.18,False,1.09,20.0,0.69,15.0,lW8ToguoRpljHYnZ8gM2mZCKiitU
FA0.6MA0.4Pb0.4Sn0.6I3,FA; MA,Pb; Sn,I,1.25,C60 | BCP,PEDOT:PSS,Ag,Diethyl ether,DMF; DMSO,False,100.0,Spin-coating,N2,0.1,False,0.807,28.2,0.69,15.7,lWDpnnvhl_uwIj7cBWOB40Ci8NrG
FA0.94MA0.6PbBr0.06I2.94,FA; MA,Pb,Br; I,,SnO2-np,Theobromine | Spiro-MeOTAD,Ag,Unknown,DMF; DMSO >> IPA,False,Unknown >> 100.0,Spin-coating >> Spin-coating,N2 >> Air,0.1,False,1.151,24.36,0.7,19.63,lWGME-UOms8IS55qiQ-j2gVuHMhl
MAPbI3,MA,Pb,I,1.58,PCBM-60,PEDOT:PSS,Ca | Al,Unknown,DMF; DMSO >> Ethanol; IPA,False,Unknown >> 100.0,Spin-coating >> Spin-coating,N2 >> N2,0.044,False,1.039,19.64,0.75,15.31,lWI2Pwol9UPP0RH-U4ZC5Sd4O9xM
MAPbI3,MA,Pb,I,1.6,1-ethyl-3-methylimidazolium iodide | C60 | 1-ethyl-3-methylimidazolium iodide,Spiro-MeOTAD,Au,Chlorobenzene,DMF; DMSO,False,Unknown,Spin-coating,Unknown,0.09,False,,,,,lWSH0qKgpb6FGDoAjWbFR9xDI324
Cs0.1MA0.9PbI3,Cs; MA,Pb,I,,TiO2-c | TiO2-mp | ZrO2-mp,none,Carbon,Unknown,DMF; DMSO,False,100,Spin-coating,Air,0.15,False,0.937,20.72,0.499,9.69,lWirJT1gQPyXZMXiDIMthe1tjwW3
MAPbI3,MA,Pb,I,1.6,TiO2-c | TiO2-mp | PCBM-60,Co-Porphyrin,Au,Diethyl ether,DMF; DMSO,False,100.0,Spin-coating,Unknown,0.1,False,1.12,23.27,0.7759999999999999,20.46,lWtI6gMt6LO3XNbgEnwPnjxTP9Iz
FA0.85MA0.15PbBr0.45I2.55,FA; MA,Pb,Br; I,1.61,TiO2-c | PCBA,Spiro-MeOTAD,Au,Chlorobenzene,DMF; DMSO,False,150; 100,Spin-coating,N2,0.1,False,1.128,22.73,0.79,20.12,lWzmfWhudd8WE7ixvDz-p98MF1j0
MAPbI3,MA,Pb,I,1.6,TiO2-c,Spiro-MeOTAD,Au,Unknown,acetonitrile; Ethanol; Methylamine,False,100.0,Spin-coating,Unknown,0.096,False,0.98,21.14,0.615,12.68,lX04bzpxMelXR9q0SXzWkQfTTWAB
MAPbI3,MA,Pb,I,1.6,TiO2-c,HB-Cz,Ag,Unknown,DMF >> IPA,False,Unknown >> 90,Spin-coating >> Spin-coating,N2 >> N2,0.04,False,0.97,20.88,0.6990000000000001,14.07,lX2EyeSGODdU18Z0U3HQ70icJpWd
FA0.85MA0.15PbBr0.45I2.55,FA; MA,Pb,Br; I,,TiO2-c | TiO2-mp,H-FL,Au,Chlorobenzene,DMF; DMSO,False,100,Spin-coating,N2,0.09,False,1.04,19.39,0.7,14.06,lXBPJUMpvcX_N4r8sgjLXZZUcl8z
MAPbI3,MA,Pb,I,1.6,TiO2-c | TiO2-mp,Spiro-MeOTAD,Au,Unknown,DMF,False,100; 100,Spin-coating,N2,0.1,False,0.82,20.85,0.604,10.3,lXCRGKurFFMtbAxV8gzJvK4ZNCmH
MAPbI3,MA,Pb,I,1.63,SnO2-c,Spiro-MeOTAD,Au,Unknown,DMF >> IPA,False,25; 75 >> 135,Spin-coating >> Spin-coating,Dry air >> Dry air,0.1031,False,1.1,22.01,0.769,18.61,lXFk_ELe0QAJdvt-5tRBLI3ECz8b
FA0.85MA0.15PbBr0.45I2.55,FA; MA,Pb,Br; I,,ZnO-np | SnO2-np,Spiro-MeOTAD,Ag,Chlorobenzene,DMF; DMSO,False,Unknown,Spin-coating,N2,0.1,False,1.11,20.52,0.71,16.18,lXGqNDmlW42QVaVfcpTKyC5p0S2w
MAPbI3,MA,Pb,I,1.6,PCBM-60 | LiF,NiO-c,Al,Diethyl ether,DMF; DMSO,False,65; 100,Spin-coating,N2,0.1,False,1.02,19.0,0.63,12.3,lXXogh_7LvhtExizkBMTOdpE16Mc
MAPbI3,MA,Pb,I,1.6,PCBM-60 | PEI,PEDOT:PSS,Ag,Unknown,DMF,False,Unknown >> 100.0,Spin-coating >> Spin-coating,Air >> N2,0.3,False,0.83,16.52,0.757,10.4,lX_90zU7ITUj_buntfBowOohWeaa
Cs0.05FA0.79MA0.16PbBr0.51I2.49,Cs; FA; MA,Pb,Br; I,,TiO2-c | TiO2-mp,Spiro-MeOTAD,Au,Chlorobenzene,DMF; DMSO,False,100.0,Spin-coating,Ar,0.09,False,1.04,22.02,0.7490000000000001,17.15,lX_iGs2ivsltHnoZHqWMaZ6yFuFE
FA0.85MA0.15PbBr0.45I2.55,FA; MA,Pb,Br; I,,TiO2-c | TiO2-mp,Spiro-MeOTAD,Au,Chlorobenzene,DMF; DMSO,False,180; 105,Spin-coating,Unknown,0.09,False,1.01,19.0,0.748,14.3,lXhrrrrdJ_ln5vr41e-Tc1N_JhsQ
MAPbI3,MA,Pb,I,1.6,PCBM-60 | Rhodamine 101,PEDOT:PSS,Ag,Unknown,DMF,False,90.0,Spin-coating,Dry air,0.1,False,0.84,17.56,0.589,8.66,lYF_cq3C4bJGLe5tAfESlxjxGom1
MAPbI3,MA,Pb,I,1.58,PCBM-60,PEDOT:PSS,Ca | Al,Unknown,DMF >> Ethanol; IPA,False,Unknown >> 100.0,Spin-coating >> Spin-coating,N2 >> N2,0.044,False,0.972,14.09,0.7170000000000001,9.83,lYPjz1Nt5GHqRH3iwsgRLH4VgiAJ
Cs0.15FA0.85PbBr0.9I2.1,Cs; FA,Pb,Br; I,1.7,SnO2-np,Spiro-MeOTAD,,,,False,,,,,False,1.234,19.43,0.75,17.99,lYX2TI-0BfMujegs-wGT3X_RX9ye
MAPbI3,MA,Pb,I,1.6,TiO2-c | TiO2-mp,Spiro-MeOTAD,Au,Unknown,acetonitrile; DMSO >> IPA,False,Unknown >> 105,Spin-coating >> Spin-coating,Air >> Air,0.09,False,1.025,17.5,0.7,12.0,lYbEr_JTH5glk_4ZKPp4ghCK49-U
MAPbI3,MA,Pb,I,1.6,PCBM-60,PEDOT:PSS,Al,Unknown,DMF,False,90.0,Spin-coating,Air,0.16,False,0.9,15.38,0.622,8.61,lYfob_NMNkt7tgAt4OPwd4BQYi9x
MAPbI3,MA,Pb,I,1.6,TiO2-c,Spiro-MeOTAD,Ag,Unknown,DMF,False,100.0,Spin-coating,Unknown,0.0625,False,0.96,15.4,0.56,8.3,lYgSl1NqfZ2spZVA7Zebp2eIhrBU
MAPbI3,MA,Pb,I,1.6,PCBM-60,PTAA,Cu,Unknown,DMF >> IPA,False,Unknown >> 65; 100,Spin-coating >> Spin-coating,N2 >> N2,0.12,False,1.09,22.4,0.77,17.8,lYhsZYGcnpyGB6q9LllzsHw5KeAL
MAPbI3,MA,Pb,I,1.6,TiO2-c | TiO2-mp,Spiro-MeOTAD,Au,Diethyl ether,DMF; DMSO,False,Unknown,Spin-coating,Unknown,0.16,False,0.95,15.0,0.62,8.7,lYvRdQW9M2P1HkbQIxVxf-yPuB2N
Cs0.05FA0.7885MA0.1615PbBr0.51I2.49,Cs; FA; MA,Pb,Br; I,,C60 | BCP,NiO-c,Cu,Ethyl acetate,DMF; DMSO,False,100.0,Spin-coating,Unknown,0.16,False,1.06,20.9,0.73,16.2,lYwT6Blv4MFi3TCkOP8TrIorsXzu
MAPbI3,MA,Pb,I,1.6,PCBM-60 | BCP,PEDOT:PSS,Ag,Diethyl ether; Chlorobenzene,DMF; DMSO,False,100.0,Spin-coating,Ambient,0.11,False,0.9,21.9,0.66,13.1,lYz7SxsVjqzjbw8DrzWtMCcueRCu
MAPbI3,MA,Pb,I,1.6,TiO2-c | TiO2-mp,Spiro-MeOTAD,Au,Diethyl ether,DMF,False,65; 100,Spin-coating,Unknown,0.125,False,1.07,21.2,0.72,16.0,lZ4E5LnTE5Vb3jJ-l-qty_W5ityX
