Repository: GouravSidana/firstML

# firstML
My first Machine Learning Project

File: filtered_perovskite.csv (part 121 of 155)
Formula,A_ion,B_ion,X_ion,Bandgap,ETL,HTL,Backcontact,Antisolvent,Solvent,Solv_annel,Anneal_temp,Dep_procedure,Synth_atm,Cell_area,Is_module,Voc,Jsc,FF,PCE,entry_id
Cs0.05FA0.79MA0.16PbBr0.51I2.49,Cs; FA; MA,Pb,Br; I,1.62,TiO2-c | TiO2-mp,Spiro-MeOTAD,Au,Chlorobenzene,DMF; DMSO >> IPA,False,100.0 >> 70,Spin-coating >> Spin-coating,N2 >> N2,0.9,False,0.96,20.51,0.75,14.96,lZ8lzGLNv73V8AgPJan96et8Zs_E
MAPbI3,MA,Pb,I,,SnO2-np | PCBM-60,Spiro-MeOTAD,Ag,Chlorobenzene,DMF; DMSO,False,100,Spin-coating,N2,0.091,False,1.1,23.05,0.716,17.0,lZG93CcyyL28VO3jzOn05vRCjq1u
MAPbI3,MA,Pb,I,1.6,TiO2-c | TiO2-mp,Spiro-MeOTAD,Au,Unknown,DMF >> IPA,False,70 >> 100,Spin-coating >> CBD,Unknown,0.1,False,1.003,19.1,0.63,12.1,lZJqyPlJ9RRZ6SbtVnOxib4Wwsmk
(MTEA)2MA4Pb5I16,(MTEA); MA,Pb,I,1.58,PCBM-60,PEDOT:PSS,Cr | Au,Unknown,Methylammonium acetate,False,60; 100,Spin-coating,Air,1.0,False,1.07,20.89,0.753,16.46,lZRxuaF-pPtOS4xmKrHHXP3fwYKx
FA0.85MA0.15PbBr0.45I2.55,FA; MA,Pb,Br; I,1.6,TiO2-c | TiO2-mp,YT1,Au,Chlorobenzene,DMF; DMSO,False,100.0,Spin-coating,Unknown,0.09,False,1.1,22.61,0.71,17.66,lZb_t7GZuYFDtZQevp1kVeAtI7fE
CsPbBrI2,Cs,Pb,Br; I,1.88,PCBM-60 | C60 | BCP,P3CT-N,Ag,IPA,DMF; DMSO,False,40 >> 180 >> 150,Spin-coating,Unknown,0.09,False,1.157,16.06,0.772,13.65,lZpYYPZxx1d7D4BOtRYCV4tGwzcZ
MAPbI3,MA,Pb,I,1.6,TiO2-c,Spiro-MeOTAD,Au,N2,DMF,False,100.0,Spin-coating,Unknown,0.16,False,0.97,21.7,0.68,14.3,lZuyuKDAPaUp6GYkJAfE8B1KwBjS
MAPbI3,MA,Pb,I,1.6,PCBM-60 | Ca(acac)2,NiO-c,Ag,Chlorobenzene,DMF; DMSO,False,100.0,Spin-coating,Unknown,0.04,False,1.03,22.69,0.747,17.45,lZvHsQKhX_K97Iz0mea6BpKhfM1N
MAPbI3,MA,Pb,I,1.6,TiO2-c,Spiro-MeOTAD,Ag,Unknown,Dimethylacetamide,False,105,Spin-coating,Air,0.045,False,1.02,23.2,0.6890000000000001,16.3,lZvpXU7baM74mfFO4GgcC4_9eOIb
Cs0.15FA0.85PbI3,Cs; FA,Pb,I,1.54,TiO2-c,Spiro-MeOTAD,Ag,Unknown,DMF; DMSO >> none,False,100.0 >> 185.0,Spin-coating >> Gas reaction,Unknown >> FAI,0.12,False,0.906,22.858,0.698,14.45,lZxzsBByxd-det0-NlmjIqvJc49O
MAPbI3,MA,Pb,I,1.6,SrTiO3 | Graphene; Al2O3-mp,Spiro-MeOTAD,Au,Unknown,DMF,False,130.0,Spin-coating,Unknown,0.16,False,1.001,23.411,0.725,16.97,l_8AOQi833g_dTG51q1HLWB8-1WL
MAPbI3,MA,Pb,I,1.6,TiO2-c,Spiro-MeOTAD,Au,Unknown,DMF,False,120.0,Spin-coating,Dry air,0.03,False,0.892,22.6,0.66,13.7,l_F64hrt1pqXCM9OdPdRP037w2Di
CsPbBr2I,Cs,Pb,Br; I,,SnO2-np,Spiro-MeOTAD,Au,Methanol,DMSO,False,60 >> 250,Spin-coating,Unknown,,False,1.09,13.1,0.605,8.64,l_Jdou7fYXpxbltcHtae4P4nodmT
Cs0.05FA0.79MA0.16PbBr0.5I2.5,Cs; FA; MA,Pb,Br; I,,TiO2-c | TiO2-mp,Spiro-MeOTAD,Au,Chlorobenzene,DMF; DMSO,False,100.0,Spin-coating,N2,0.16,False,1.16,22.1,0.71,17.49,l_NOaW0pdcz4TFDs2VsX2GUPUTHr
MAPbI3,MA,Pb,I,1.6,PCBM-60 | BCP,NiO-c,Ag,Chlorobenzene,DMSO; GBL,False,100.0,Spin-coating,N2,0.1,False,1.06,22.53,0.71,17.24,l_Othu4zRh18R7SUxikPq0X5h9Dl
MAPbI3,MA,Pb,I,1.6,PCBM-60,PEDOT:PSS,Ag,Unknown,DMF; DMSO,False,60; 120,Spin-coating,N2,0.08,False,0.927,13.75,0.667,8.5,l_RvLB_4_5duQf50ueISEJpXuHUy
MAPbI3,MA,Pb,I,1.6,C60,SWCNTs | PTAA,none,Diethyl ether,DMF; DMSO,False,65; 100,Spin-coating,Unknown,0.1,False,0.99,23.3,0.65,14.9,l_fsrJoCriV0Oa1qLBPu-cRnrEWU
MAPbI3,MA,Pb,I,1.6,TiO2-c,Spiro-MeOTAD,Ag,Diethyl ether,DMF; DMSO >> IPA,False,60.0; 100 >> Unknown,Spin-coating >> Spin-coating,N2 >> N2,0.9,False,1.13,23.13,0.736,19.24,la4Yj2zmZGvAQQ6GNs4MQQj5eeta
MAPbI3,MA,Pb,I,1.6,C60 | BCP,PTAA,Cu,Unknown,DMF,False,100.0,Doctor blading,Air,3.575,True,1.078,20.069000000000003,0.6890000000000001,14.6,la7L01HEfTjNTee4j2P1DXp7eAJV
Cs0.05FA0.79MA0.16PbBr0.51I2.49,Cs; FA; MA,Pb,Br; I,1.599,C60 | BCP,PTAA,Ag,Diethyl ether,DMF; DMSO,False,100.0,Spin-coating,N2,0.12,False,1.06,20.9,0.74,16.4,laLbwQc-HbgBE49UpTTBt4JpO_GJ
FA0.9MA0.1PbBr0.1I2.9,FA; MA,Pb,Br; I,,SnO2-np,Spiro-MeOTAD,Au,Unknown,DMF; DMSO >> IPA >> IPA,False,72.0 >> Unknown >> 140.0,Spin-coating >> Spin-coating >> Spin-coating,N2 >> N2 >> N2,0.044,False,1.13,23.99,0.746,20.0,laOC-IJsFpfFXwXCjG1iWXJchrmn
MAPbBrI2,MA,Pb,Br; I,,PCBM-60,PEDOT:PSS,Ca | Al,Chlorobenzene,DMF; DMSO,False,80.0; 120.0,Spin-coating,N2,0.1,False,0.86,13.88,0.72,8.57,laT1rt9eqsY0XwFRNOkUl7M4xG1v
MAPb1.0I3,MA,Pb,I,1.6,TiO2-c,Spiro-MeOTAD,Au,Unknown,DMF; DMSO,False,50; 100,Spin-coating,N2,0.16,False,1.05,23.9,0.745,18.7,ladzmqpZqOEupxNZFDCPLUEhp8gW
FA0.5MA0.5Pb0.5Sn0.5I3,FA; MA,Pb; Sn,I,1.23,PCBM-60 | BCP,PEDOT:PSS,,,,False,,,,,False,0.72,28.44,0.58,11.89,laoUgpaBg_TNNMVdoHpP4hSoAWxS
MAPbI3,MA,Pb,I,1.6,C60 | BCP,PTAA,Ag,Toluene,DMF; DMSO,False,100.0,Spin-coating,Ar,0.1,False,1.01,22.37,0.76,17.17,laspLmSfLjmzsvt-P9XRD302DWV0
MAPbI3,MA,Pb,I,1.6,TiO2-c | TiO2-mp | ZrO2-mp,none,Carbon,Unknown,GBL,False,Unknown,Drop-infiltration,Unknown,7.75,True,0.942,20.96,0.47,9.11,lat3LZkDksZvdp3Cue_RcB2DJ33D
MAPbI3,MA,Pb,I,1.6,TiO2-c | TiO2-mp,DMFA-TPA,Au,Unknown,DMF >> IPA,False,70.0 >> 70.0,Spin-coating >> CBD,Unknown,0.16,False,0.928,20.188,0.579,10.82,lawN0_rGI2j9PpXu_EHl4_GlKcWe
MAPbI3,MA,Pb,I,1.55,TiO2-c,Spiro-MeOTAD,Ag,Unknown,DMF,False,90.0; 120.0,Spin-coating,N2,0.09,False,1.01,21.8,0.76,16.8,lbA76lGOME3xl1IQtl17iuQYKxvI
Cs0.04FA0.92MA0.04PbI3,Cs; FA; MA,Pb,I,,TiO2-c | TiO2-mp,Spiro-MeOTAD,Au,Chlorobenzene,DMF; DMSO,False,110.0,Spin-coating,Unknown,0.16,False,1.045,25.47,0.775,19.97,lbF_gl7FZfzZjdLepH-mw7hW0ZCs
MAPbI3,MA,Pb,I,1.6,TiO2-c,Spiro-MeOTAD,MoO3 | Al,Unknown,DMF; DMSO; HCl >> IPA,False,Unknown >> 150,Spin-coating >> Spin-coating,Unknown,0.1,False,1.05,23.24,0.73,17.8,lbKqJrb39MHzFJ-_553lIr5SCOki
MAPbI3,MA,Pb,I,1.6,TiO2-c,Spiro-MeOTAD,Au,Dichloromethane,DMSO; GBL,False,100,Spin-coating,N2,0.09,False,1.1,17.6,0.45,8.5,lbPJOVTW1alJR-2fDEd6YyBUAChA
MAPbI3,MA,Pb,I,1.6,C60 | BCP,none,Cu,Unknown,DMF,True,100.0,Doctor blading,N2,0.08,False,1.1,22.7,0.81,20.0,lbQ6HWDzFTfz-sgN5o_tMyZ_efdY
MAPbI3,MA,Pb,I,1.6,TiO2-c | TiO2-mp,TPBS,Au,Unknown,DMF >> IPA,False,70.0 >> 25.0,Spin-coating >> CBD,Unknown,0.08,False,0.942,19.32,0.72,13.1,lbURSB2uhgi_TtigutDU5al_AJIe
FA0.83MA0.17PbBr0.51I2.49,FA; MA,Pb,Br; I,,TiO2-c | TiO2-mp,Spiro-MeOTAD,Au,Chlorobenzene,DMF; DMSO,False,90.0,Spin-coating,Dry air,0.16,False,0.963,20.7,0.654,13.04,lb_Je64oUB-LW3RQUwgM1ywrYXL6
MAPbI3,MA,Pb,I,1.63,TiO2-c,Spiro-MeOTAD,Au,Diethyl ether,DMF; DMSO >> none >> IPA,False,130.0 >> Unknown >> 100.0,Spin-coating >> Evaporation >> CBD,N2 >> Vacuum >> N2,0.07,False,1.125,23.33,0.732,19.23,lbw6BgbE-c4-RkdQqsvBCAPHOxKC
MAPbI3,MA,Pb,I,1.6,SnO2-c,Spiro-MeOTAD,Au,Toluene,DMF; DMSO,False,100.0,Spin-coating,N2,0.1,False,1.09,21.34,0.76,17.8,lc2gdY65-czxLMWu9wPJLQRfyAwe
MAPbI3,MA,Pb,I,1.6,PCBM-60,TAPC,Ag,Unknown,DMF; DMSO >> IPA,False,Unknown >> 105.0,Spin-coating >> Spin-coating,Unknown,0.04,False,1.02,21.82,0.7809999999999999,17.47,lc3WvvyNNgj84bAUuV7k0uXSaM6u
FA0.83MA0.17PbBr0.03I2.97,FA; MA,Pb,Br; I,,SnO2-np,Spiro-MeOTAD,Au,Unknown,DMF; DMSO >> IPA,False,150.0,Spin-coating >> Spin-coating,Air >> Air,0.1,False,1.1,22.78,0.69,19.13,lcAvrbhMyo_TmTS9HumcHHJidmHQ
MAPbI3,MA,Pb,I,1.6,C60,Spiro-MeOTAD,Au,Unknown,DMF,False,70; 100; 120,Spin-coating,Dry air,0.0919,False,0.98,20.6,0.66,11.6,lcK7IfFI1o4n4Miq-CvwP17GaRYu
MAPbBr1.2I1.8,MA,Pb,Br; I,1.77,TiO2-c,PTAA,Au,Unknown,DMF,False,110.0,Spin-coating,N2,0.13,False,1.11,13.3,0.72,9.0,lcLBF9i3GYKJDn_SxZ2A3teV86DG
MAPbI3,MA,Pb,I,1.59,PCBM-60 | ZnO,V2O5 | P3CT-K,Al,Chlorobenzene,DMF; DMSO,False,80,Spin-coating,N2,0.06,False,1.07,22.04,0.713,19.0,lcNOImbX1gZTLCgp2LSNhBZ5dSk-
Cs0.1FA0.765MA0.135PbBr0.45I2.55,Cs; FA; MA,Pb,Br; I,,TiO2-c | TiO2-mp,Spiro-MeOTAD,Au,Trifluorotoluene,DMF; DMSO,False,100.0,Spin-coating,Unknown,0.16,False,1.11,22.25,0.7609999999999999,18.79,lcUS01CL2gZeu6uvZchD5R9LM8_a
MAPbI3,MA,Pb,I,1.6,TiO2-c | TiO2-mp,SGT-410,Au,Unknown,DMF >> IPA,False,70.0 >> 70.0,Spin-coating >> CBD,Unknown,0.3,False,0.961,19.0,0.635,11.6,lcaK-UQH4bwCabi-YiW-16UH7FDN
FA0.85MA0.15PbBr0.45I2.55,FA; MA,Pb,Br; I,,TiO2-c | TiO2-mp,KR353,Au,Trifluorotoluene,DMF; DMSO,False,100.0,Spin-coating,N2,0.16,False,1.11,19.31,0.69,14.87,lchITASse5noiqJA5353ZqQBiabs
MAPbI3,MA,Pb,I,1.6,TiO2-c | TiO2-mp,Imidazonium iodide | Spiro-MeOTAD,Au,Chlorobenzene,DMSO,False,100.0,Spin-coating,Ar,0.16,False,1.107,22.34,0.78,19.44,lcozVBxMJv0cf54P4deR5HLav9KS
FA0.85MA0.15PbBr0.45I2.55,FA; MA,Pb,Br; I,,TiO2-c | TiO2-mp,PTAA,Au,Chlorobenzene,DMF; DMSO,False,100.0,Spin-coating,N2,0.09,False,1.085,21.2,0.69,16.3,lcqCXC7XQdtbpbbUEJFctUIWqBHr
FAPbI3,FA,Pb,I,1.4,TiO2-c | TiO2-mp,P3HT,Au,Unknown,DMF >> IPA,False,Unknown >> 100.0,Spin-coating >> CBD,Unknown,0.15,False,0.84,18.3,0.5,7.5,ld2K6LjYxM5UhZ6CH4HLi_mo3TQj
MAPbI3,MA,Pb,I,1.6,TiO2-c | TiO2-mp,Spiro-MeOTAD,Ag,Unknown,DMF >> none,False,100.0 >> 100.0,Spin-coating >> Recrystallization,Air >> Air; Methylamin,0.09,False,1.03,21.5,0.779,17.3,ldD1BW4xefQ_0mNvQM7j0x9Tq4hB
MAPbI3,MA,Pb,I,1.6,TiO2-c | TiO2-mp,Spiro-MeOTAD,Au,Unknown,DMF; DMSO >> IPA,False,Unknown >> 150.0,Spin-coating >> Spin-coating,N2 >> N2,0.1,False,,,,12.5,ldMvE3EBHMewn-SfqgwiRfqgbYmh
MAPbI3,MA,Pb,I,1.6,TiO2-c | TiO2-mp,PMMA | Spiro-MeOTAD,Au,Toluene,DMF; DMSO,False,100.0,Spin-coating,N2,0.1,False,1.12,22.38,0.752,18.88,ldQxUBWd0hzT-b51_U-3fXIm4Njq
FA0.85MA0.15PbBr0.45I2.55,FA; MA,Pb,Br; I,,SnO2-c,Spiro-MeOTAD,Ag,Toluene,DMF; DMSO,False,100.0,Spin-coating,Unknown,0.09,False,1.0,23.4,0.72,16.9,ldQzlDKnHD0BCXL8-T26A2iJ-Lel
FA0.7MA0.3PbI3,FA; MA,Pb,I,,PCBM-60 | BCP,NiO-c,Ag,Unknown,DMF >> IPA,False,Unknown >> 100.0,Spin-coating >> Spin-coating,Unknown,0.075,False,1.12,23.6,0.836,21.4,ldRnoZOSPSUht50XqK5wgx7MpvaM
MAPbI3,MA,Pb,I,1.6,TiO2-c | TiO2-mp | Al2O3-mp,none,Au-np; NiO,Unknown,DMF >> IPA,False,70.0 >> 70.0,Spin-coating >> CBD,Unknown,0.09,False,0.89,15.4,0.62,8.52,ldTL4HUMtbEDHOIWBlFcliI2byt3
FAPbI3,FA,Pb,I,1.48,TiO2-c | PCBM-60,PEDOT,Ag,Unknown,DMF >> IPA,False,Unknown >> 150.0,Spin-coating >> Spin-coating,Unknown,0.12,False,1.06,20.24,0.562,12.02,ldV9L1cig-NLU0d90T-Vvf8sLmQm
MAPbI3,MA,Pb,I,1.6,TiO2-c,Spiro-MeOTAD,Ag,Unknown,DMF >> none,False,Unknown >> 100.0,Spin-coating >> Gas reaction,Methylamin; N2 >> Methylamin; N2,0.1,False,1.12,15.07,0.69,11.62,ldW_gnWm104relFTxG3zzihy8pA1
MAPbI3,MA,Pb,I,1.6,TiO2-c,SP-12,Au,Unknown,DMF,False,95.0,Spin-coating,Unknown,0.16,False,1.0,21.4,0.73,15.5,ldaRr36Tqw5bgCJWgAUKN-teio-e
Cs0.05FA0.80MA0.15PbBr0.43I2.57,Cs; FA; MA,Pb,Br; I,,TiO2-c | TiO2-mp,Spiro-MeOTAD,Carbon,Chlorobenzene,DMF; DMSO,False,100.0,Spin-coating,N2,0.1,False,1.05,20.6,0.74,15.9,ldc85Cb6u8yo1kaFiAEJUFJg6bWY
MAPbI3,MA,Pb,I,1.6,SnO2-c | C60,Spiro-MeOTAD,Ag,Unknown,none,False,Unknown,Co-evaporation,Vacuum,0.0919,False,1.02,20.9,0.76,16.3,le-Qag7SrrbVNgq9xh9sb5ncrQPE
Cs0.17FA0.83PbBr1.5I1.5,Cs; FA,Pb,Br; I,1.74,SnO2-c,Spiro-MeOTAD,Ag,Chlorobenzene,Unknown,False,100.0,Spin-coating,Unknown,0.1,False,0.34,2.0,,,leAGfMqxbdleUWbzEeSaPhDiIOwd
MAPbI3,MA,Pb,I,1.6,C60 | C60; PhIm,F6-TCNNQ; TaTm | TaTm,Ag,Unknown,none,False,Unknown,Co-evaporation,N2,0.1,False,1.0759999999999998,19.64,0.7140000000000001,15.1,lePlTEj_sZ1gFbWu5RKwjW0Ucokd
FA0.83MA0.17PbBr0.51I2.59,FA; MA,Pb,Br; I,1.6,C60-SAM | SnO2-c | PCBM-60,pDPP5T-2 | WOx,Au,Chlorobenzene,DMF; DMSO,False,100.0,Spin-coating,N2,0.1,False,1.15,21.5,0.76,18.9,lee5DkckQ79USEYVZ6JGT2r9SOXY
Cs0.1FA0.76MA0.14PbBr0.55I2.55,Cs; FA; MA,Pb,Br; I,1.61,TiO2-c | TiO2-mp,CS01,Au,Chlorobenzene,DMF; DMSO,False,100,Spin-coating,N2,0.16,False,1.02,23.16,0.71,16.82,lego82zfAd0z1rXtmXrayWBdIMy1
FA0.85MA0.15PbBr0.45I2.55,FA; MA,Pb,Br; I,,Graphitic carbon nitride | PCBM-60; Graphene | BCP,NiO-c,Ag,Unknown,acetonitrile; Methylamine,False,110.0,Slot-die coating,Unknown,35.8,True,,,,14.17,leqMLxVsCDL85ExWIwKWI3kcUnLY
MAPbI3,MA,Pb,I,1.61,"ZnO-c | 3, 4, 5- trimethoxybenzoic acid",Spiro-MeOTAD,Au,Chlorobenzene,DMSO; GBL,False,100,Spin-coating,N2,0.06,False,1.05,21.38,0.61,13.75,lfCPrf1kDuYXa4kAAJVJGPfx9WSg
CsPbBrI2,Cs,Pb,Br; I,1.9,Nb2O5,none,Carbon,Unknown,DMF; DMSO,False,350.0,Spin-coating,N2,0.09,False,1.16,13.58,0.66,10.39,lfR7121nD37kCaVDmxZVrwaLGukV
MAPbI3,MA,Pb,I,1.6,PCBM-60 | ZnO,P3CT-K,Al,Chlorobenzene,DMF; DMSO,False,60; 100,Spin-coating,N2,0.06,False,1.047,21.2,0.7509999999999999,16.69,lfUoH3yHnwxa58Js60lzNtP9JN9H
MAPbI3,MA,Pb,I,1.6,TiO2-c | TiO2-mp,Spiro-MeOTAD,Au,Toluene,Dimethylacetamide; NMP,False,105.0,Spin-coating,N2,0.09,False,1.05,22.91,0.76,18.34,lfiAC-3w0lDYeUUqPrNB6O0YkfGk
MAPbI3,MA,Pb,I,1.6,PCBM-60 | BCP,NiMgLiO,Ag,Toluene,DMSO; GBL,False,100.0,Spin-coating,Unknown,0.09,False,1.064,19.299,0.792,16.27,lfm7hFppQi5a7Us8GgTzZhWgXZn1
MAPbI3,MA,Pb,I,1.6,SnO2-np,Spiro-MeOTAD,Au,Diethyl ether,DMF; DMSO,False,130.0,Spin-coating,N2,2.0,False,,,,16.8,lfqCCuiPhkQncAgS_Gun43VqfeGr
MAPbBrI2,MA,Pb,Br; I,1.8,TiO2-c | TiO2-mp,Spiro-MeOTAD,Au,Chlorobenzene,DMF; DMSO,False,100.0,Spin-coating,N2,0.12,False,1.23,19.1,0.76,17.9,lfuV0NN0SG-3gf380c1zFRpokkOm
MAPbI3,MA,Pb,I,1.59,TiO2-c,Spiro-MeOTAD,Ag,Unknown,DMF >> IPA,True,Unknown >> 100,Spin-coating >> Spin-coating,Ar >> Ar,0.15,False,0.895,18.5,0.518,8.5,lfvfaP4pM_Fq2A5Au5ux3EWQBh8q
Cs0.05FA0.8075MA0.1425PbBr0.45I2.55,Cs; FA; MA,Pb,Br; I,1.6,TiO2-c | TiO2-mp,Spiro-MeOTAD,Au,Chlorobenzene,DMF; DMSO,False,100.0,Spin-coating,Unknown,0.16,False,1.05,20.44,0.7170000000000001,15.41,lgWjikWWC1XJSFxZnEHbEbFQ61sF
MAPbI3,MA,Pb,I,1.6,TiO2-c,Spiro-MeOTAD,Au,Toluene,DMSO; GBL,False,100.0,Spin-coating,Unknown,0.1,False,1.05,20.92,0.65,14.32,lgYoc57roxtm1KPQcZC9pA_M5gHp
MAPbI3,MA,Pb,I,1.6,TiO2-c,Spiro-MeOTAD,Ag,Unknown,DMF,False,100.0,Spin-coating,N2,0.12,False,1.06,19.58,0.72,15.0,lgcDrW5AGnZ6AVBcvRvEnDNPfS0r
MAPbI3,MA,Pb,I,1.6,Poly-EDOT-C60,Spiro-MeOTAD,Au,Diethyl ether,DMF; DMSO,False,100.0,Spin-coating,Unknown,0.11,False,0.88,14.54,0.627,8.0,lgj6O5X1S_rsn9rc2efHwS7A_muS
MAPbI3,MA,Pb,I,1.6,PCBM-60,PEDOT:PSS,Ag,Unknown,DMF,False,Unknown,Spin-coating,Air,0.001,False,0.9,19.35,0.61,10.6,lgpK_ileGG_uIYaIFGbFTbmZXHSH
MAPbI3,MA,Pb,I,1.6,TiO2-c,Spiro-MeOTAD,MoO3 | Ag,Chlorobenzene,DMSO; GBL,False,100.0,Spin-coating,N2,0.0725,False,1.1,21.62,0.76,17.5,lgwQPXKGM9vJHp-RdDPqglYp3sz2
MAPbI3,MA,Pb,I,1.6,ZnO-c | PEI,Spiro-MeOTAD,Au,Unknown,DMF; DMSO,False,65; 105,Spin-coating,N2,0.06,False,1.0,16.63,0.6509999999999999,10.85,lh2hC-Vnu8m9DDpeSAGIfbKGQFPu
CsPbBrI2,Cs,Pb,Br; I,1.91,TiO2-c,PTAA,Au,Unknown,DMSO,False,60; 250,Spin-coating,Air,0.09,False,1.19,15.25,0.79,14.34,lhBfzPAfMhkhE-1M0zgayVZTtkgR
MAPbI3,MA,Pb,I,1.6,TiO2-c,Spiro-MeOTAD,Ag,Unknown,DMF,False,Unknown,Spin-coating,Air,0.07,False,0.89,18.79,0.47,7.87,lhDHK6FxU3yrKxpPizBiFt-jpG2i
Cs0.05FA0.8265MA0.1235PbBr0.51I2.49,Cs; FA; MA,Pb,Br; I,,SnO2-np,Spiro-MeOTAD,Carbon black,Trifluorotoluene,DMF; DMSO,False,85.0,Spin-coating,N2,0.1,False,1.03,21.14,0.63,13.69,lhGeJ3ov7MkjTZ6AKNMh0838ZcxB
MAPbI3,MA,Pb,I,1.6,PCBM-60,Graphene-QDs,Al,Toluene,Unknown,False,100.0,Spin-coating,Unknown,0.1,False,1.08,20.42,0.772,17.02,lhL8sF5kdKLs3rCufXB3ll9idII6
MAPbI3,MA,Pb,I,1.6,TiO2-c | C60,PTAA,Ag,Air,DMF,False,100,Spin-coating,Unknown,0.12,False,1.0,21.5,0.78,16.7,lhPN6etQBmR2rBO6Is4f6ox3J0kc
MAPbI3,MA,Pb,I,1.6,TiO2-c,Spiro-MeOTAD,Au,Chlorobenzene,DMSO; GBL,False,100.0,Spin-coating,N2,0.1,False,1.02,22.18,0.687,15.62,lhV5WY_G6-nLCXMd3FC4dtKb-0kd
MAPbI3,MA,Pb,I,1.6,TiO2-c | TiO2-mp,TPB-2-MOTPA,Au,Unknown,DMF >> IPA,False,90.0 >> Unknown,Spin-coating >> CBD,Air >> Air,0.08,False,0.959,16.98,0.71,11.62,lhWIGb7gQ3mzwLgaPvlz3XMPxSx4
FA0.84MA0.16PbBr0.45I2.55,FA; MA,Pb,Br; I,,TiO2-c | TiO2-mp,Spiro-MeOTAD,Au,Chlorobenzene,DMF; DMSO,False,100.0,Spin-coating,Unknown,0.16,False,,,,,lhWmWM_Il_hptfu1jX10H4mKtMjB
MAPbI3,MA,Pb,I,,TiO2-c | TiO2-mp,Spiro-MeOTAD,Au,Unknown,DMF >> IPA,False,70 >> 70,Spin-coating >> CBD,Air >> Air,,False,0.99,19.18,0.6509999999999999,12.2,lha7SUirSHcBUhqzbSgRtqU_j5uf
Cs0.2FA0.8PbBr0.9I2.1,Cs; FA,Pb,Br; I,1.75,SnO2-c | C60,Spiro-MeOTAD,Au,Diethyl ether,DMF; DMSO,False,65; 100,Spin-coating,Unknown,0.08,False,1.08,17.55,0.721,13.71,lhb0JrhS83TOuhYcpgx8xWplL71N
FAPbI3,FA,Pb,I,1.48,TiO2-c | TiO2-mp,HTM,Ag,Unknown,DMSO >> IPA,False,Unknown >> 145.0,Spin-coating >> Spin-coating,Unknown,0.1,False,0.9,17.0,0.574,8.8,lhbhWiAx2hNVddSdP56SRB5PXkGs
MAPbI3,MA,Pb,I,1.6,none,Spiro-MeOTAD,Ag,Unknown,DMF >> IPA,False,Unknown >> 70.0,Spin-coating >> CBD,N2 >> N2,0.04,False,0.97,16.2,0.45,7.1,lhd2f5_3QGUACxMMVgXUXV_KYnMT
CsPbBr3,Cs,Pb,Br,,TiO2-c | TiO2-mp,MnS,Carbon,Unknown,DMF >> none,False,Unknown,Spin-coating >> Evaporation,Air >> Vacuum,0.1,False,1.5,8.04,0.82,9.88,lhkYqrqVYM_GYPYkW_Wo47E4C1K7
MAPbI3,MA,Pb,I,1.6,C60 | BCP | LiF,PEDOT:PSS,Al,Unknown,DMSO,False,100.0,Electrospraying,Unknown,0.0177,False,0.96,17.12,0.73,12.0,li47Q37rfgFhE3UntCYBByu6-OGJ
MAPbI3,MA,Pb,I,1.6,ICMA,Spiro-MeOTAD,Au,Toluene,DMSO; GBL,False,100.0,Spin-coating,N2,0.1,False,1.07,20.0,0.647,11.9,li8MNdc-7eyuDdhoTmxtEGPIH7wM
Cs0.05FA0.81MA0.14PbBr0.45I2.55,Cs; FA; MA,Pb,Br; I,,TiO2-c | TiO2-mp,CuFeO2-np,Au,Chlorobenzene,DMF; DMSO,False,100.0,Spin-coating,Unknown,0.16,False,0.99,23.4,0.66,15.2,liHB_L6e_d2tojKmLWAchtGfroUt
MAPbI3,MA,Pb,I,1.6,PCBM-60 | LiF,PEDOT:PSS,Al,Toluene,DMF; GBL,False,70.0,Spin-coating,N2,0.06,False,0.977,14.26,0.63,8.59,liTwKbZVsgjFma46DEO3Q1yqoN6W
FA0.5MA0.5PbBr0.45I2.55,FA; MA,Pb,Br; I,,TiO2-c,Spiro-MeOTAD,Au,Unknown,DMF; DMSO >> DMF; IPA,False,150.0 >> 110.0,Spin-coating >> Spin-coating,N2 >> N2,0.1,False,0.885,18.73,0.466,7.72,ljKblYYLjNBHRSJDPgAVUmOvPJTG
FA0.7MA0.3Pb0.5Sn0.5I3,FA; MA,Pb; Sn,I,1.25,C60 | BCP,PEDOT:PSS,,,,False,,,,,False,0.83,33.1,0.75,20.5,ljRtl9jpnK6xJYCkAz3Wfm5ryNap
MAPbI3,MA,Pb,I,1.6,PCBM-60 | BCP,NiO-c | NiO-mp,Au,Chlorobenzene,DMF; DMSO,False,100.0,Spin-coating,Unknown,0.1,False,1.105,22.2,0.741,18.09,ljTm02TQIJ3PWUQRsuhAsW1NjFSP
CsPbBr3,Cs,Pb,Br,,TiO2-c | TiO2-mp,none,Carbon,Unknown,DMF >> Methanol,False,90 >> 250,Spin-coating >> Spin-coating,Unknown,0.1,False,1.308,7.46,0.773,7.54,ljVLwOfNMYq16Pm5v_JLBu_Z7584
Cs0.07FA0.93PbI3,Cs; FA,Pb,I,,TiO2-c,Spiro-MeOTAD,Au,Unknown,DMF; DMSO >> none >> IPA,False,Unknown >> Unknown >> 150.0,Spin-coating >> Gas reaction >> Ion exchange,N2 >> FAI; Vacuum >> N2,2.0,True,0.958,20.22,0.616,12.2,ljaUa4H9XkGyD7UwNoWjAA8_Jp4r
MAPbI3,MA,Pb,I,1.6,PCBM-60,PEDOT:PSS,Al,Unknown,DMF,False,Unknown,Spin-coating,Unknown,0.4,False,0.95,20.94,0.6779999999999999,13.53,ljdFfblmou-98t36REPcz9pOxGfm
MAPbI3,MA,Pb,I,1.6,PCBM-60 | LiF,NiO-c,Al,Toluene,GBL,False,100.0,Spin-coating,N2,0.14,False,0.996,7.9,0.723,11.35,ljdM-qnOj8YbPgBg7mSAz2RQ7TlN
Cs0.12FA0.88PbBr0.36I2.54,Cs; FA,Pb,Br; I,,SnO2-np | PCBA-60,PTA,MoO3 | Ag,Toluene,DMF; DMSO,False,100,Spin-coating,N2,0.08,False,0.983,21.7,0.687,14.7,ljkveTznEtmokrahPwVDcJOHiVeW
FAPbI3,FA,Pb,I,1.48,ICBA | BCP,PEDOT:PSS,Ag,Unknown,DMF,False,100; 120; 140,Spin-coating,N2,0.0725,False,0.83,17.5,0.66,9.65,ljpCqM-Ilm8sguBF7tUfUjZ7zVWN
MAPbI3,MA,Pb,I,1.6,TiO2-c | TiO2-mp,Spiro-MeOTAD,Au,Chlorobenzene,DMSO,False,100.0,Spin-coating,N2,0.1,False,1.075,21.21,0.763,17.37,lkB7kf-MDYebuZbKchEBlaVdHCJV
MAPbI3,MA,Pb,I,,PCBM-60 | BCP,PTAA,Ag,Chlorobenzene,DMF; DMSO,False,50; 85,Spin-coating,N2,0.06,False,1.13,20.9,0.828,18.9,lkKZ1vJlE-xC4er9gdzHUA9IH3pL
FA0.85MA0.15PbBr0.45I2.55,FA; MA,Pb,Br; I,,TiO2-c | TiO2-mp,Spiro-MeOTAD,Au,Trifluorotoluene,DMF; DMSO,False,100.0,Spin-coating,N2,0.16,False,1.12,22.25,0.76,19.01,lkOvS1GA3HEPbZvrZVaEY9jZErAd
MAPbI3,MA,Pb,I,1.6,ZnO-np,Spiro-MeOTAD,MoO3 | Ag,Ether,DMF,False,70.0,Spin-coating,N2,0.1,False,1.078,20.92,0.72,16.25,lkgQrVP7x05xlgujayG7ovzVGlI1
Cs0.05FA0.8MA0.15PbBr0.45I2.55,Cs; FA; MA,Pb,Br; I,,SnO2-np,Spiro-MeOTAD,Au,Diethyl ether,DMF; NMP,False,100,Spray-coating,Air,0.13,False,1.097,18.94,0.777,13.5,lkuaVsKGUJqQOIo27BoETbK2uaqI
MAPbI3,MA,Pb,I,1.6,TiO2-c,J2,Ag,Unknown,DMF,False,90.0,Spin-coating,N2,0.1,False,1.02,20.37,0.73,14.73,ll-721XT2qRhRxZkWN8DQVV8_4OW
MAPbI3,MA,Pb,I,1.6,SnO2-np,Spiro-MeOTAD,Au,Hot air,DMF,False,120,Spray-coating,Air,0.13,False,0.932,18.17,0.655,11.12,ll0oPwxErWqfxfY4NZho6OALn6jk
MAPbI3,MA,Pb,I,1.56,TiO2-c | TiO2-mp | ZrO2-mp,none,Carbon,Unknown,DMF; DMSO,False,100,Spin-coating,Air,0.2,False,0.934,19.78,0.482,8.9,ll7JaJDRwv_PLSuw3UaX_gmfsv0l
FA0.83MA0.17PbBr0.51I2.49,FA; MA,Pb,Br; I,1.62,TiO2-c | TiO2-mp,A102,Au,Chlorobenzene,DMF; DMSO,False,100.0,Spin-coating,Unknown,0.1,False,1.06,20.59,0.75,16.22,llOjCocs_Z0b-ZYi74pUxER69L3I
Cs0.17FA0.83PbBr0.51I2.49,Cs; FA,Pb,Br; I,,TiO2-c | TiO2-mp,Spiro-MeOTAD,Au,Chlorobenzene,DMSO >> DMF; DMSO,False,100.0,Spin-coating,N2,0.1,False,0.99,18.33,0.623,11.25,llPdEonQnYhYD6Akpclpw3Yud5f0
MAPbI3,MA,Pb,I,1.6,PCBM-60 | C60 | BCP,PTAA,Al,Unknown,DMF >> IPA,True,100.0 >> 100.0,Spin-coating >> Spin-coating,N2 >> N2,0.1,False,1.09,21.0,0.682,15.6,llWAbJr6KEvfnsIQaE6Lj9tgYLYB
MAPbI3,MA,Pb,I,1.6,AZO,Spiro-MeOTAD,Au,Unknown,DMF; DMSO,False,Unknown,Spin-coating,Unknown,0.06,False,0.99,18.9,0.597,11.23,llXtDmiZ8AGGEODJwVxMK-90p4l1
FA0.83MA0.17PbBr0.51I2.49,FA; MA,Pb,Br; I,,SnO2-c,Spiro-MeOTAD,Au,Toluene,DMF; DMSO,False,100.0,Spin-coating,Unknown,0.07,False,1.12,22.48,0.797,20.03,llez0vEkRK1LL7Bvo0D_um7woWPg
MAPbBr0.4I2.6,MA,Pb,Br; I,1.65,TiO2-c | TiO2-mp,Spiro-MeOTAD,Au,Unknown,DMF >> IPA,False,70.0 >> 70.0,Spin-coating >> Spin-coating,Unknown,0.09,False,1.07,18.96,0.6459999999999999,13.1,lliw-B9PbFznWcoOO1A_GmzjxQxo
MAPbI3,MA,Pb,I,1.54,PCBM-60-mp,Spiro-MeOTAD,Ag,Chlorobenzene,DMSO; GBL,False,100.0,Spin-coating,Unknown,0.1,False,1.06,20.6,0.65,14.2,lljc6-22yuCXvaI3rxgfs6DW7Kp8
MAPbI3,MA,Pb,I,1.6,PCBM-60 | DPO,NiO-c,Ag,Chlorobenzene,DMF; DMSO,False,100.0,Spin-coating,N2,0.1,False,1.04,19.4,0.4589999999999999,17.9,llpICJrs9GskhsaChEvBgz49GOpi
MAPb1.0I3,MA,Pb,I,1.6,TiO2-c | TiO2-mp,[BMPA-EDOT]3-TPA,Au,Unknown,DMF >> IPA,False,70 >> 70,Spin-coating >> CBD,Unknown,0.16,False,0.909,20.558000000000003,0.659,12.29,llpTdJxzfhMbYEt7tmQodtWHAXEH
MAPbI3,MA,Pb,I,1.6,TiO2-c | TiO2-mp,SGT-405,Au,Toluene,DMF; DMSO,False,100.0,Spin-coating,Unknown,0.1,False,0.95,21.625,0.41,8.48,llpV-YxCLRUPhsn9kx6NUfzj7NRP
MAPbI3,MA,Pb,I,1.5,TiO2-c,PPDT2FBT,Au,Unknown,DMF,False,100.0,Spin-coating,Unknown,0.16,False,1.05,20.1,0.75,15.62,llylj68ClBBNBvlg7UzemW4O4QLd
Cs0.1FA0.7MA0.2PbBr0.3I2.7,Cs; FA; MA,Pb,Br; I,,PCBM-60 | BCP,NiO-c,Ag,Chlorobenzene,DMF; DMSO,False,100.0,Spin-coating,N2,0.04,False,1.04,21.51,0.74,16.64,lm40jCUS79NQHi0-jYTrNYo5dv_V
FA0.4MA0.6PbI3,FA; MA,Pb,I,,ZnO-c,Spiro-MeOTAD,Ag,N2,DMF,False,100.0,Spin-coating,N2,0.045,False,0.966,21.75,0.648,13.61,lm7A-DKOGWJQIDP3Ku5HB3H0JFMe
Cs0.05FA0.79MA0.16PbBr0.48I2.52,Cs; FA; MA,Pb,Br; I,1.63,C60 | BCP,PTAA,Cu,Ethyl acetate,DMF; DMSO,False,100,Spin-coating,Unknown,0.16,False,1.13,22.2,0.8,19.2,lm7_MOWpt4SvL_5deEzGarMVHB-e
MAPbI3,MA,Pb,I,1.6,TiO2-c,Spiro-MeOTAD,Ag,Unknown,DMF,False,90; 100,Spin-coating,Unknown,0.12,False,0.82,22.47,0.61,11.11,lm9xzYYvqHOXpKFpHo15qf1nlEWh
MAPbI3,MA,Pb,I,1.5,SnO2-np,Spiro-MeOTAD,Ag,Vacuum,DMF; DMSO,False,100.0,Spin-coating,Unknown,0.1,False,1.05,21.21,0.71,15.87,lmFwf_1NrfVqA8rU_wkVv4XN4hQE
MAPbI3,MA,Pb,I,1.6,TiO2-c,Spiro-MeOTAD,Au,Chlorobenzene,DMF; DMSO,False,60; 100,Spin-coating,N2,0.066,False,1.06,22.3,0.77,18.2,lmITpY48O3D1hctzs7qN_pll6LjG
Cs0.17FA0.83PbBr0.4I0.6,Cs; FA,Pb,Br; I,1.79,LiF | C60 | BCP,PFN-Br | PTAA,,,,False,,,,,False,1.207,17.17,0.788,16.3,lmMxLO9RrdFsMAa_qmV-XZe899KF
FA0.83MA0.17PbBr0.51I2.49,FA; MA,Pb,Br; I,1.62,SnO2-np,Spiro-MeOTAD,MoO3 | Ag,Chlorobenzene,DMF; DMSO,False,100.0,Spin-coating,Unknown,0.16,False,1.14,23.3,0.74,19.66,lmcsU1Mtj8-913F6e3sUZIz5Vcm3
MAPbI3,MA,Pb,I,1.6,PCBM-60 | C60 | BCP,PTAA,Cu,Unknown,DMF >> IPA,True,90.0 >> 70.0; 100.0,Spin-coating >> Spin-coating,N2 >> N2,0.1,False,1.05,21.2,0.73,16.3,lmrMJr1y-Eo-riSSSfTLRVOJc05N
MAPbI3,MA,Pb,I,1.6,SnO2-np | Graphene-QDs,Spiro-MeOTAD,Au,Chlorobenzene,DMF,False,100.0,Spin-coating,N2,0.16,False,1.01,22.4,0.654,15.2,ln0vEIBKgOX9VS_1g_o60mK7fOsE
MAPbI3,MA,Pb,I,1.6,TiO2-c,Spiro-MeOTAD,Ag,Unknown,DMF; DMSO,False,100.0,Spin-coating,Ar,0.1,False,1.036,20.4,0.735,15.7,lnB2FkvtLSX2N7dnEC0tAJ_l0NpH
Cs0.05FA0.79MA0.16PbBr0.51I2.49,Cs; FA; MA,Pb,Br; I,,SnO2-c,Spiro-MeOTAD,Au,Chlorobenzene,DMF; DMSO,False,100.0,Spin-coating,N2,0.1,False,1.02,22.56,0.743,17.08,lnJGPi7LGwtIHcEbXlySc2Ysc_07
MAPbI3,MA,Pb,I,1.6,TiO2-c | TiO2-nanofibers,Spiro-MeOTAD,Au,Chlorobenzene,DMSO,False,95.0,Spin-coating,Unknown,0.081,False,0.93,17.2,0.62,9.91,lnNQNJnxo2RUIdvy-AW7-IH55mzl
MAPbI3,MA,Pb,I,1.6,TiO2-c,Spiro-MeOTAD,Au,Chlorobenzene,Unknown,False,25.0; 100.0,Spin-coating,N2 >> Air,0.09,False,1.04,20.67,0.72,15.48,lnWGfV3ViPRCalv5wuSpe9PRrlBC
FA0.95MA0.15PbBr0.45I2.5075,FA; MA,Pb,Br; I,,PCBM-60 | C60 | BCP,PTAA,Cu,Chlorobenzene,DMF; DMSO,False,105,Spin-coating,N2,0.07,False,1.21,22.5,0.79,21.51,lnZu_dFhmWjDw3sn7IGMESmRFomV
MAPb1.0I3,MA,Pb,I,1.6,PCBM-60,PEDOT:PSS,Ag,Unknown,DMF; DMSO,False,Unknown,Spin-coating,Ar,0.118,False,0.969,16.18,0.62,9.74,lnkJJ25EJRiUHEfRJlXsDTIDjK4g
MAPbI3,MA,Pb,I,1.6,PCBM-70 | C60,PEDOT:PSS,Al,Unknown,DMF >> IPA,False,80.0 >> 100.0,Spin-coating >> CBD,Air >> Air,0.1,False,0.92,17.0,0.7,10.9,lnncisTDUojw9lLAvEqq-05dOVYD
FA0.83MA0.17PbBr0.03I2.97,FA; MA,Pb,Br; I,1.6,SnO2-np,Spiro-MeOTAD,Au,Unknown,DMF; DMSO >> IPA,False,80.0 | 150.0,Spin-coating >> Gas reaction,N2 >> FAI; MABr; MACl; N2; Vacuum,0.089,False,1.1,19.8,0.76,15.0,lo3kTGsO5S0cfY6hNOIDT3_LC0-K
MAPbI3,MA,Pb,I,1.5,ZnO-np,Spiro-MeOTAD,Au,Unknown,DMF; DMSO >> IPA,False,Unknown >> 60; 80; 100,Spin-coating >> CBD,N2 >> N2,0.06,False,1.08,21.4,0.75,17.51,lo5sa93jNKYJkarcqZPxciwZ7a12
MAPbI3,MA,Pb,I,1.5,TiO2-c | TiO2-mp,DPA-TPM,Au,Chlorobenzene,DMF; DMSO,False,Unknown,Spin-coating,Unknown,0.1,False,0.92,15.81,0.64,9.33,lo7HMnhZbH9dT370l33zy5RxNMa4
MAPbI3,MA,Pb,I,1.6,TiO2-c | TiO2-mp,none,Carbon,Unknown,DMF >> Cyclohexane; IPA,False,100.0 >> Unknown,Spin-coating >> CBD,Air >> Air,0.07,False,1.02,20.33,0.62,12.86,loDSjdTiJM9Cke0TGc3GQqqTGkK_
MAPbBr0.75I2.25,MA,Pb,Br; I,1.73,TiO2-c | TiO2-mp | ZrO2-mp,none,Carbon,Unknown,DMF,False,90.0,Spin-coating,Air,0.2,False,0.966,21.17,0.488,9.99,loFs4-38F6dLSyLIfYy6sIjjT_ha
MAPbI3,MA,Pb,I,1.5,TiO2-c | TiO2-mp,Spiro-MeOTAD,Ag,Diethyl ether,GBL,False,120.0,Single crystal growth,N2,0.01,False,0.68,23.6,0.47,7.64,loJXScAj3bvGyXcxzOI0DHyxICHf
Cs0.05FA0.81MA0.14PbBr0.45I2.55,Cs; FA; MA,Pb,Br; I,,C60 | BCP,PTAA,Cu,Toluene,DMF; DMSO,False,65; 100,Spin-coating,Unknown,0.1,False,1.15,22.62,0.79,20.6,loRA7Q5sAPCJZXWHIwYjDK5CvZU5
Cs0.07FA0.7MA0.23PbBr0.69I2.31,Cs; FA; MA,Pb,Br; I,,ZnO-c | ZnOS | TiO2-mp,Spiro-MeOTAD,Au,Unknown,DMF; DMSO >> IPA,False,Unknown >> 110.0,Spin-coating >> Spin-coating,Unknown,0.1,False,,,,,lon_nDdflP8O-edb4Qpvhp0Rm5MN
FA0.85MA0.15PbBr0.45I2.55,FA; MA,Pb,Br; I,,ZnO-np | SnO2-np,Spiro-MeOTAD,Ag,Chlorobenzene,DMF; DMSO,False,Unknown,Spin-coating,N2,0.1,False,1.14,21.28,0.71,17.26,lp5RU3HJtZCjTHr9Lb-BaTU_SHZQ
MAPbI3,MA,Pb,I,1.6,PEIE | PCBM-60 | Bphen,PTAA | PMMA,Al,2-Butanol,DMF; DMSO,True,100.0,Spin-coating,N2,0.1,False,1.188,22.3,0.71,18.81,lpLykGQj0RT7kTO4PHszGt3kO1A1
MAPbI3,MA,Pb,I,,TiO2-c | TiO2-mp,Spiro-MeOTAD,Au,Unknown,DMSO >> Ethanol,False,150; 25 >> 100,Spin-coating >> CBD,Air >> Air,0.09,False,,,,7.85,lpOKRESfqsjT6xPlbiNCZsISlzHl
MAPbI3,MA,Pb,I,1.55,PCBM-60 | LiF,PEDOT:PSS,Al,Unknown,DMF,False,100,Spin-coating,Air,0.16,False,1.09,18.5,0.76,15.4,lpOTRmzwN9nfasBg_hrOl-pxblH-
FA0.85MA0.15PbBr0.45I2.55,FA; MA,Pb,Br; I,,SnO2-np,Spiro-MeOTAD,Ag,Chlorobenzene,DMF; DMSO >> IPA,False,100.0 >> 100,Spin-coating >> Spin-coating,N2 >> N2,0.102,False,1.18,22.99,0.769,19.69,lpP_nu7HJ7qknIJ36fhbRf2ORMTo
MAPbI3,MA,Pb,I,1.6,TiO2-c | TiO2-mp,Spiro-MeOTAD,Au,Unknown,DMF; DMSO >> IPA,False,Unknown,Spin-coating >> Spin-coating,Unknown,0.1,False,1.14,22.9,0.765,19.81,lpQWiMthjLnAGoohGCeiP_3zgOIv
Cs0.05FA0.79MA0.16PbBr0.51I2.49,Cs; FA; MA,Pb,Br; I,,C60 | BCP,PTAA | PFN-Br,Cu,Ethyl acetate,DMF; DMSO,False,100.0,Spin-coating,Unknown,1.0,False,1.14,22.09,0.778,19.6,lpRLOWyHSi7EsSGbD6vi0kLN-qX4
MAPbI3,MA,Pb,I,1.6,TiO2-c,CMO,Au,Unknown,DMF; DMSO,False,Unknown,Spin-coating,N2,0.07,False,0.93,25.19,0.679,15.92,lpSky_ieDuwbCGPmylHltBhjejuR
FA0.5MA0.5Pb0.5Sn0.5I3,FA; MA,Pb; Sn,I,1.25,PCBM-60 | C60 | BCP,PEDOT:PSS,Ag,Toluene,DMF; DMSO,False,100.0,Spin-coating,N2,0.1,False,0.74,31.54,0.76,17.69,lpTrDba-KcZsCOFT6wXD2Uq7Uu_z
FA0.85MA0.15PbBr0.45I2.55,FA; MA,Pb,Br; I,1.61,TiO2-c | PCBA,Spiro-MeOTAD,Au,Chlorobenzene,DMF; DMSO,False,150; 100,Spin-coating,N2,0.1,False,1.124,22.59,0.77,19.61,lpbtoahQyFjOYXtrzkqkfxXtcc9S
MAPbI3,MA,Pb,I,1.6,ITCPTC | Rhodamine 101 | LiF,P3CT-Na,Ag,Chlorobenzene,DMF; DMSO,False,60; 80,Spin-coating,N2,0.09,False,1.045,21.34,0.77,17.1,lprdAiV6wNHJgFO-x4-zx7LZ3MUq
Cs0.05FA0.79MA0.16PbBr0.51I2.49,Cs; FA; MA,Pb,Br; I,,SnO2-c,Spiro-MeOTAD,Au,Chlorobenzene,DMF; DMSO,False,100.0,Spin-coating,Unknown,0.16,False,1.091,20.6,0.76,17.0,lpxp_bA4YjC5INrm08V3HawSkRoC
MAPbI3,MA,Pb,I,1.6,f-C60 | C60,P3HT,MoO3 | Ag,Unknown,DMF >> IPA,False,Unknown >> 100.0,Spin-coating >> Spin-coating,Unknown,0.0757,False,1.03,20.55,0.736,15.57,lpyZopg0m-Tl19sDR-ykzELT_c76
Cs0.17FA0.83PbBr0.51I2.49,Cs; FA,Pb,Br; I,,PCBM-60 | BCP,PolyTPD,Ag,Anisole,DMF; DMSO,False,100.0,Spin-coating,N2,0.0925,False,1.06,22.1,0.71,19.2,lpzabo0ACZ0RPBwm7QmIGkZt7rnc
Cs0.05FA0.79MA0.16PbBr0.51I2.49,Cs; FA; MA,Pb,Br; I,,TiO2-c | TiO2-mp,ZnPc-p-ZnPc,Au,Chlorobenzene,DMF; DMSO,False,100.0,Spin-coating,N2,0.25,False,1.06,21.3,0.691,15.7,lq05KZ-5k_Pe7gncn2I0IzstS2xq
MAPbI3,MA,Pb,I,1.6,none,Spiro-MeOTAD,Au,Unknown,DMF >> IPA,False,70.0 >> 90.0,Spin-coating >> Spin-coating,N2 >> N2,0.034,False,0.893,20.74,0.422,7.81,lqC8OYNVNaocvjdI1OMia6V_r4Ys
MAPbI3,MA,Pb,I,1.6,PEIE | PCBM-60,P3HT,Au,Diethyl ether,DMF; DMSO,False,65; 100,Spin-coating,Air,0.48,False,0.882,20.6,0.696,12.64,lqCiCXzSjhJuag1myPtqicr7yLsB
MAPbI3,MA,Pb,I,1.55,C60 | BCP,PTAA,Cu,Unknown,DMF,False,100.0,Doctor blading,N2,0.08,False,1.18,22.5,0.8170000000000001,21.5,lqEpYSszfD2V7dOKVHP2H7d5Cvl4
MAPbI3,MA,Pb,I,1.6,PCBM-60 | C60 | BCP,PEDOT:PSS,Al,Unknown,DMF,False,100.0,Spin-coating,N2,0.06,False,0.89,14.5,0.7140000000000001,9.22,lqMuBYAiS_azX4uCuesya6yt7TvW
Cs0.07FA0.81MA0.12PbBr0.38I2.62,Cs; FA; MA,Pb,Br; I,,TiO2-c | TiO2-mp,Spiro-MeOTAD,Au,Chlorobenzene,DMF; DMSO,False,100.0,Spin-coating,N2,0.1,False,1.13,21.1,0.72,17.1,lqNUcDP1Sni3qO91wIU3Iy-nbTWF
CsPbBrI2,Cs,Pb,Br; I,1.85,SnO2-np,IEICO; PBDTTT-E-T,MoO3 | Ag,Unknown,DMSO,False,160.0,Spin-coating,N2,0.04,False,1.163,14.78,0.7290000000000001,12.53,lqSWvfelK-a3tt1lCKakMVGEa2OW
MAPbI3,MA,Pb,I,1.6,PCBM-60 | ZnO-np,CuI,Ag,Chlorobenzene,DMF,False,100.0,Spin-coating,N2,0.0525,False,1.024,18.685,0.759,14.54,lqT_Vt-UhiFzguPssXb5ZZmo6KtW
MAPbI3,MA,Pb,I,1.5,TiO2-c | TiO2-mp,Spiro-MeOTAD,Ag,Unknown,DMSO | IPA,True,Unknown | 150,Spin-coating | Spin-coating,N2 | N2,0.1,False,0.96,19.51,0.72,13.5,lqdtS2AJ7oXkAAnd8s633zPireaD
MAPbI3,MA,Pb,I,1.6,ZnO-c,Spiro-MeOTAD,Ag,Unknown,DMF >> IPA,False,Unknown >> 80.0,Spin-coating >> Spin-coating,Air >> Air,0.12,False,1.074,18.37,0.677,13.35,lqga3EAFOZTLs86BZYIxtsvNCpxw
MAPbI3,MA,Pb,I,1.6,PCBM-60; PMMA,PEDOT:PSS,Au,Unknown,DMF,False,90.0,Spin-coating,N2,0.04,False,1.0,18.48,0.703,13.0,lr0AF8Azkpy9omlOyqazuBriOxLo
MAPbI3,MA,Pb,I,1.6,C60 | BCP,PEDOT:PSS,Ag,Chlorobenzene,DMF,False,100.0,Spin-coating,N2,0.1,False,1.02,21.9,0.76,16.04,lr0t_7uIPXwrFyL9qukHAc68XwMe
Cs0.01FA0.99PbI3,Cs; FA,Pb,I,,SnO2-c,Spiro-MeOTAD,Ag,Diethyl ether,DMF; NNP,False,80; 150,Spin-coating,Dry air,0.1,False,1.06,23.7,0.7490000000000001,18.9,lr5OCEVRfECOYuA64LdUDoj4AayF
MAPbI3,MA,Pb,I,1.6,TiO2-c,Spiro-MeOTAD,Ag,Chlorobenzene,DMF,False,100.0,Spin-coating,N2,0.1,False,1.01,22.3,0.698,15.7,lr9KTB9LyX_udTRClMlRZCe0GIT0
MAPbI3,MA,Pb,I,1.6,TiO2-c | TiO2-mp,Spiro-MeOTAD,Ag,Unknown,DMF,False,100.0,Spin-coating,Unknown,0.1,False,0.96,22.73,0.75,16.36,lrFxvZiGZeDd7EF9qtkTrOIHRe5o
MAPbI3,MA,Pb,I,1.6,TiO2-c | TiO2-mp,Spiro-MeOTAD,Au,Chlorobenzene,DMF; DMSO,False,100.0,Spin-coating,Unknown,0.1,False,1.028,22.4,0.76,17.5,lrQwU5Xeo5e4cJW_7vDCS7rPwcxP
Cs0.05FA0.80MA0.15PbI2.55,Cs; FA; MA,Pb,I,,SnO2-np,Spiro-MeOTAD,Au,Chlorobenzene,DMF; DMSO,False,100.0,Spin-coating,Unknown,0.09,False,1.1,23.75,0.79,20.72,lrVCrPI0rzDrcIBInG36oK-MQ1-3
FA0.4MA0.6PbI3,FA; MA,Pb,I,,ZnO-c,Spiro-MeOTAD,Ag,N2,DMF,False,100.0,Spin-coating,Unknown,0.45,False,0.925,22.95,0.655,13.9,lrXv3TRdEDbTw7ZnBd1EgA3qkXP_
MAPbI3,MA,Pb,I,1.6,ZnO-np | C60,PEDOT:PSS | FrGO,MoO3 | Ag,Unknown,DMF,False,100.0,Spin-coating,N2,4.64,False,1.04,18.5,0.7709999999999999,14.9,lrf7p-M_N7Ou3GZExY6BbvRHNV5R
MAPbI3,MA,Pb,I,1.6,ZnO-c,PBTTT-14,Au,Unknown,DMF >> IPA,False,Unknown >> 70.0,Spin-coating >> CBD,Unknown,0.04,False,0.96,16.89,0.6459999999999999,10.5,lrlFy6kU-7oQ8dFud6kndswSj9wz
Cs0.05FA0.89MA0.6PbBr0.06I2.94,Cs; FA; MA,Pb,Br; I,,SnO2-c | SnO2-nw,Spiro-MeOTAD,Au,Unknown,DMF; DMSO >> IPA,False,Unknown >> 100.0,Spin-coating >> Spin-coating,Unknown,0.09,False,1.063,22.1,0.672,15.7,lrm2StGlwnQMC7wx2gMstNE8S_Rg
FA0.3MA0.7PbI3,FA; MA,Pb,I,,TiO2-c | TiO2-mp,none,Carbon,Chlorobenzene,DMF; DMSO,False,100.0,Spin-coating,Air,0.1,False,0.955,22.84,0.63,12.3,lrmpgLOxH00ThlQLkM8tPfV09kcv
MAPbI3,MA,Pb,I,1.58,PCBM-60,PEDOT:PSS,Ag,Unknown,DMF,False,100.0,Spin-coating,N2,0.12,False,0.857,18.28,0.504,7.95,lrn37V352GISOFIUlm9WCrXiuZaA
MAPbI3,MA,Pb,I,1.6,PCBM-60 | BCP,PEDOT:PSS,Ag,Unknown,none >> none,False,120.0 >> Unknown,Evaporation >> Gas reaction,Vacuum >> Chlorobenzene; MAI,0.09,False,1.0,15.59,0.716,11.14,ls00So5o1mjYDXzmNuFql30gk9gA
MAPbI3,MA,Pb,I,1.6,PCBM-60 | PEI,DH-MeO-FDPA,Ag,Chlorobenzene,DMSO; GBL,False,100.0,Spin-coating,Unknown,0.045,False,,,,15.5,ls0tjG3rAfs2sly8LmTnItRBy5X2
MAPbI3,MA,Pb,I,1.6,In2O3 | PCBM-60,Spiro-MeOTAD,Au,Unknown,DMF >> IPA,False,70.0 >> 70.0,Spin-coating >> CBD,N2 >> N2,0.09,False,1.07,17.9,0.679,13.01,ls5LMGSgzNc5G-AGTDZTCfNn69Y8
Cs0.17FA0.83PbBr0.51I2.49,Cs; FA,Pb,Br; I,,ZTO | SnO2-c | C60,PTAA,Au,Unknown,DMF; DMSO,False,100.0,Spin-coating,Dry air,0.12,False,0.97,18.7,0.48,8.7,lsDn-xGFKuYF1Ds6_QkFEA2mMA68
FA0.85MA0.15PbBr0.45I2.55,FA; MA,Pb,Br; I,,TiO2-c | TiO2-mp,BDT2FMeDPA,Carbon,Chlorobenzene,DMF; DMSO,False,Unknown,Spin-coating,Unknown,0.09,False,1.0,21.4,0.66,14.5,lsIukS_LF2kvhGMLQmh29E15i1v3
(PEA)0.05MA0.95PbI3,(PEA); MA,Pb,I,1.6,TiO2-c | TiO2-mp,Spiro-MeOTAD,Au,Unknown,DMF >> none,False,Unknown >> 135.0,Spin-coating >> Gas reaction,Air >> MAI,0.2,False,1.08,21.91,0.804,19.1,lsQ3ljxocCuitDRiYfNWowJCXhr3
MAPbI3,MA,Pb,I,1.6,C60,CuPc,Au,Unknown,none,False,100.0,Co-evaporation,Vacuum,0.1,False,0.93,17.36,0.578,9.3,lshVpkUQOpWQEEQdwJs7VQnCQ_7R
MAPbI3,MA,Pb,I,1.6,TiO2-c | PCBM-60,Spiro-MeOTAD,Carbon-nt,Ethyl acetate,DMF; DMSO,False,50.0,Spin-coating,N2,0.15,False,0.9,19.36,0.67,11.6,lsjSWzuTCss2SACP4E_wZlheXLyF
MAPbI3,MA,Pb,I,1.6,TiO2-c | TiO2-mp,Spiro-MeOTAD,Au,Unknown,DMF >> IPA >> IPA,False,40 >> 100 >> 100,Spin-coating >> CBD >> Spin-coating,Unknown,0.172,False,1.056,21.64,0.741,17.01,lsspBIuMZLAYgpUKBZD_QcEB3cjG
MAPbI3,MA,Pb,I,1.6,TiO2-c | TiO2-mp,Oleic-acid | P3HT,Au,Unknown,DMF >> IPA,False,80.0 >> 80.0,Spin-coating >> Spin-coating,Unknown,0.03,False,0.93,23.8,0.402,8.74,lstRGGRkGqN4dl_TJzQzR1hcxytn
MAPbI3,MA,Pb,I,1.6,TiO2-c | TiO2-mp,Spiro-MeOTAD,Au,Unknown,DMF >> IPA,False,Unknown >> 95.0,Spin-coating >> Spin-coating,Unknown >> Air,0.08,False,0.957,18.19,0.69,12.29,lstUUzXUu83_ZmebJXga7L03nT_o
BA2FA0.6MA2.4Pb4I13,BA; FA; MA,Pb,I,,PCBM-60 | BCP,PEDOT:PSS,Ag,Unknown,DMF,False,70.0,Spin-coating,Unknown,0.102,False,0.999,18.12,0.708,12.6,lt8cOuZkipz6DLoJq_wyED-bIzxO
MAPbI3,MA,Pb,I,1.6,TiO2-np; Nb2O5,Spiro-MeOTAD,Au,Chlorobenzene,DMAc; NMP,False,Unknown,Spin-coating,N2,0.07,False,1.04,20.13,0.701,14.56,ltDheb7rUIqsSFUPtzlt3-3_B75F
Cs0.1FA0.75MA0.15PbBr0.51I2.49,Cs; FA; MA,Pb,Br; I,,TiO2-c | TiO2-mp,Spiro-MeOTAD,Au,Chlorobenzene,DMF; DMSO,False,100.0,Spin-coating,N2,0.1,False,1.01,21.0,0.66,14.0,ltFXV_eEBp1cBP-ANV-GkrcvyBoq
MAPbI3,MA,Pb,I,1.6,2-HI-PVK | PCBM-60 | BCP,PEDOT:PSS,Ag,Chlorobenzene,DMSO; GBL,False,100.0,Spin-coating,N2,0.08,False,0.941,17.03,0.804,12.88,ltRNJW4UeKhoIAdq1gwCkvyo8FdM
MAPbI3,MA,Pb,I,1.6,TiO2-c | TiO2-mp,Spiro-MeOTAD,Au,Unknown,DMF >> IPA,False,70.0 >> 70.0,Spin-coating >> CBD,N2 >> N2,0.1,False,0.915,20.6,0.546,10.3,ltdTR6nOsVXho9Z1-7Ql9z-UYU80
MAPbI3,MA,Pb,I,1.6,PCBM-60 | BCP,PEDOT:PSS,Ag,Unknown,none >> none,False,120.0 >> Unknown,Evaporation >> Gas reaction,Vacuum >> Chlorobenzene; MAI,0.09,False,0.97,16.76,0.7979999999999999,12.99,ltpjCM78r30-K_vno0-TLyzT_tB2
MAPbI3,MA,Pb,I,1.6,PCBM-60 | Bphen,PTAA | PMMA,Al,2-Butanol,DMF; DMSO,True,100.0,Spin-coating,N2,0.12,False,1.08,20.75,0.7090000000000001,15.85,ltzZLX6j_SgUTFAs_KO-3Wp2UIV_
MAPbI3,MA,Pb,I,1.6,PCBM-60 | C60 | BCP,PEDOT:PSS,Al,Unknown,Unknown,False,Unknown,Spin-coating,Unknown,0.1,False,0.93,15.88,0.542,8.0,lu96T18fF8voaKiPxKuFbbJHmCpC
MAPbI3,MA,Pb,I,1.6,TiO2-c | TiO2-mp,Spiro-MeOTAD,Ag,Unknown,DMF >> IPA >> none,False,70.0 >> 70.0 >> 70.0,Spin-coating >> Spin-coating >> Evaporation,N2 >> N2 >> Vacuum,0.1,False,0.88,19.88,0.6579999999999999,11.51,luCt-WZSmOnGh3jouP7GkjwfxinP
MAPbI3,MA,Pb,I,1.6,C60 | BCP,F6-TCNNQ; TaTm | TaTm,Ag,Unknown,none,False,Unknown,Co-evaporation,Vacuum,0.01,False,1.058,19.2,0.805,16.4,lugUowvob72l2Rfoltr2eO0qfm39
Cs0.05FA0.81MA0.14PbBr0.45I2.55,Cs; FA; MA,Pb,Br; I,,TiO2-c | TiO2-mp,CuSCN | rGO,Au,Chlorobenzene,DMF; DMSO,False,100.0,Spin-coating,N2,1.04,False,1.07,23.01,0.745,18.34,lulRO3L9te_CEOMGu-1hS7R-JDiH
FA0.85MA0.15PbBr0.45I2.55,FA; MA,Pb,Br; I,,TiO2-c | TiO2-mp,Spiro-MeOTAD,Au,Chlorobenzene,DMF; DMSO,False,100.0,Spin-coating,Air,0.1,False,1.06,23.16,0.76,18.69,luqL2TeOJ1RZVUp6Aax1VI9PvFNP
MAPbI3,MA,Pb,I,1.6,TiO2-c | TiO2-mp,TPA-BPFN-TPA,Ag,Chlorobenzene,DMF; DMSO,False,100.0,Spin-coating,Unknown,0.1,False,0.698,6.6,0.59,20.14,luu_VmDCXCO4c88h32HFYPFqTuD5
Cs0.05FA0.81MA0.14PbBr0.45I2.55,Cs; FA; MA,Pb,Br; I,,TiO2-c | TiO2-mp,CuFeO2-np,Au,Chlorobenzene,DMF; DMSO,False,100.0,Spin-coating,Unknown,0.16,False,1.01,23.6,0.65,18.6,lv4ydNqEPge_LhpKOmUnWOvCF0S5
MAPbI3,MA,Pb,I,1.6,WOx,Spiro-MeOTAD,Ag,Unknown,Unknown,False,Unknown,Unknown,Unknown,0.1,False,0.75,21.8,0.653,10.7,lv988QLXetpQuxlkI6lOQscqBmAR
MAPbBr0.45I2.55,MA,Pb,Br; I,,TiO2-c | TiO2-nw,Spiro-MeOTAD,Au,Unknown,DMSO >> IPA,False,Unknown,Spin-coating >> Spin-coating,Unknown,0.09,False,0.96,21.79,0.65,13.41,lvGREfIFMTNk1RgYNyulJThejL_x
MAPbBr0.6I2.4,MA,Pb,Br; I,1.67,TiO2-c | TiO2-mp,Spiro-MeOTAD,Au,Unknown,DMF; DMSO >> IPA,False,100.0 >> 100.0,Spin-coating >> Spin-coating,N2 >> N2,0.025,False,0.86,20.4,0.645,11.33,lvGzArdtmshv2W45Nfi9B0a6LBuE
MAPbI3,MA,Pb,I,1.6,TiO2-c,Spiro-MeOTAD,Au,N2,DMF,False,100.0,Spin-coating,N2,0.16,False,1.022,21.66,0.7020000000000001,15.55,lvK-xCMrOroG8NQRKE1ZP6dOu0qo
MAPbI3,MA,Pb,I,1.55,TiO2-np,Spiro-MeOTAD,Au,Unknown,DMF; DMSO >> IPA,False,70.0 >> 150.0,Spin-coating >> Spin-coating,N2 >> N2,0.09408,False,,,,,lvT5eLJBNzc0eQzrKYR6NAA47a2c
MAPbI3,MA,Pb,I,1.6,PCBM-60,PEDOT:PSS,Au,Unknown,Unknown,False,95.0,Spin-coating,Unknown,0.1,False,0.87,18.68,0.6509999999999999,10.7,lvWa5n7CFGAKoL8zo9WsDUall4aW
MAPbI3,MA,Pb,I,1.6,TiO2-c,Spiro-MeOTAD,Ag,Unknown,DMF >> none,False,Unknown,Spin-coating >> Gas reaction,Air >> MAI,0.12,False,0.915,16.62,0.557,8.39,lvh0YNI1hvi9Pqy9atMJ1rksJ_rc
MAPbI3,MA,Pb,I,1.5,none,Spiro-MeOTAD,Ag,Unknown,DMF,False,Unknown,Spin-coating,N2,0.04,False,0.96,18.0,0.6409999999999999,11.07,lvlus1QWMS3i2Cf4OdKJIvwNNVe1
MAPbI3,MA,Pb,I,1.6,PCBM-60,Carbon-nt; Graphene oxide,Ag,Unknown,DMF,False,100.0,Spin-coating,Unknown,0.09,False,1.01,20.1,0.732,14.8,lvxKKrrpn99jyXzET_0v5phA0uga
MAPbI3,MA,Pb,I,1.6,PCBM-60 | PEIE,NiO-c,Ag,Toluene,DMF,False,100.0,Spin-coating,N2,0.1,False,1.06,14.56,0.718,11.05,lvyXf41mZZXgCAl5HZOL-fmBMntb
Cs0.15FA0.85PbI3,Cs; FA,Pb,I,,C60 | BCP,Poly-TBD,Ag,Unknown,DMF; DMSO >> IPA,False,80.0 >> 140.0,Spin-coating >> Spin-coating,Air >> Air,0.1,False,1.0,22.7,0.629,14.2,lw2pZU6caMg5LeY_DHT_-GKNOMlc
FA0.83MA0.17PbBr0.0I2.51,FA; MA,Pb,Br; I,,TiO2-c | TiO2-mp,Spiro-MeOTAD,Au,Chlorobenzene,DMF; DMSO,False,100.0,Spin-coating,N2,0.1,False,,,,,lwAH6gdBPDM-HiM2NbL1t3pxYmu9
MAPbI3,MA,Pb,I,1.6,TiO2-c | TiO2-mp | ZrO2-mp,none,Carbon,Unknown,GBL,False,50,Drop-infiltration,Air,0.1,False,0.895,17.0,0.62,9.5,lwCvBo8c0AV_bXznjr8rGxCxbf8c
MAPbI3,MA,Pb,I,,TiO2-c | TiO2-mp | ZrO2-mp,none,Carbon-mp,Unknown,GBL,False,50,Drop-infiltration,N2,0.07,False,0.95,23.4,0.6920000000000001,15.4,lwGMioCCRQf9Q1bJVj_KsZp74DQJ
MAPbI3,MA,Pb,I,1.6,TiO2-c | TiO2-mp,P3HT,Au,Unknown,DMF >> IPA,False,70.0 >> 140.0,Spin-coating >> Spin-coating,Air >> Air,0.1,False,0.96,24.08,0.492,11.37,lwIjpzAX2K8oxgSigN7WYM70QpH2
MAPbI3,MA,Pb,I,1.6,PCBM-60; CTAB,PEDOT:PSS,Ag,Unknown,DMF; DMSO,False,100.0,Spin-coating,Unknown,0.16,False,0.89,19.6,0.654,11.4,lwPxf1pQlvRLl82GPYDbW0FcWG2x
MAPbI3,MA,Pb,I,1.6,TiO2-c,P3HT,Au,Chlorobenzene,DMSO; GBL,False,100.0,Spin-coating,Unknown,0.1,False,1.04,14.87,0.715,11.05,lwRPFagAMhphZb4ZtY59ZXGIWvcM
