Repository: GouravSidana/firstML

# firstML
My first Machine Learning Project

File: filtered_perovskite.csv (part 122 of 155)
Formula,A_ion,B_ion,X_ion,Bandgap,ETL,HTL,Backcontact,Antisolvent,Solvent,Solv_annel,Anneal_temp,Dep_procedure,Synth_atm,Cell_area,Is_module,Voc,Jsc,FF,PCE,entry_id
MAPbI3,MA,Pb,I,1.6,PCBM-70 | C70 | BCP,PEDOT:PSS | PTB7,Ag,Unknown,DMSO; GBL,False,90.0,Spin-coating,Unknown,0.1,False,0.86,24.95,0.6579999999999999,14.11,lwSBJUa-Z2IIhV8KK5S0ADymDc3O
MAPbI3,MA,Pb,I,1.6,TiO2-c | TiO2-mp,"Fused-F (Tris[[4-[3,3'-dihexylsilylene-2,2'-bithiophene]-7-[5′′-n-hexyl-(2,2′; 5′,2′′-terthiophen
e)-5-yl]-benzo[c]-[1,2,5]thiadiazole]-2,6,10-yl]-4,4,8,8,12,12-hexamethyl-4H,8H,12
Hbenzo[1,9]quinolizino [3,4,5,6,7,-defg]acridine )",Au,Unknown,DMF >> IPA,False,Unknown >> 70,Spin-coating >> CBD,Unknown,0.285,False,1.036,17.9,0.68,12.8,lw_MtC_IN3xSVeLBdDkkkC0lz-WT
MAPbI3,MA,Pb,I,1.6,TiO2-c | TiO2-mp,Spiro-MeOTAD,Au,Unknown,DMF; DMSO,False,100.0,Spin-coating,Unknown,0.18,False,0.92,21.93,0.62,12.53,lwljfz6OCsVddMVM_8hjSTkasydr
MAPbBr0.25I2.75,MA,Pb,Br; I,,TiO2-c | TiO2-mp,Spiro-MeOTAD,Au,Unknown,DMF; DMSO >> IPA,False,70.0 >> 100.0,Spin-coating >> Spin-coating,Unknown,0.1,False,,,,12.92,lwmNz1djwmOIlbRaAnQD5_eu9lsd
Cs0.05FA0.79MA0.16PbBr0.48I2.52,Cs; FA; MA,Pb,Br; I,1.55,PCBM-60,PANI,Au,Chlorobenzene,DMF; DMSO,False,100.0,Spin-coating,Air,0.09,False,0.96,22.01,0.73,14.7,lwn1ntS7GL_F5hNSH42FetxgeVCq
MAPbI3,MA,Pb,I,1.6,TiO2-c | TiO2-mp,Spiro-MeOTAD,Au,Toluene,DMSO; GBL,False,100,Spin-coating,N2,0.0625,False,,,,,lx2jxfl3v8D0iihoU_nh1E5Lf704
MAPbI3,MA,Pb,I,1.6,PCBM-60 | PFN,PEDOT:PSS,Al,Unknown,DMF,False,90.0,Spin-coating,Air,0.1,False,0.86,19.0,0.75,12.3,lx4_1wxwaWsjqthR037xAE1_zAsU
MAPbI3,MA,Pb,I,1.6,TiO2-c | TiO2-mp,Spiro-MeOTAD,Au,Unknown,DMF >> IPA,False,70.0 >> 70.0,Spin-coating >> Spin-coating,Unknown,0.56,False,0.912,16.590999999999998,0.7340000000000001,8.14,lx5wOFp7NdnO52FTTxLFsckEwjNP
MAPbI3,MA,Pb,I,1.6,TiO2-c | TiO2-mp,P3HT; PCBM-60,Au,Unknown,DMF >> IPA,False,Unknown >> 100.0,Spin-coating >> Spin-coating,Air >> Air,0.1,False,0.98,19.02,0.7,13.14,lx9qO2T0DPeOnvlcp_x8Lh4wKj11
FA0.67MA0.33PbBr0.5I2.5,FA; MA,Pb,Br; I,,TiO2-c | TiO2-mp,Spiro-MeOTAD,Au,Chlorobenzene,DMF; DMSO,True,150.0,Spin-coating,N2,0.1,False,,,,20.0,lxDun0oR1dLyN3B9bc3c-fa8Ox0A
MAPbI3,MA,Pb,I,1.6,PCBM-60 | BCP,VOx,Ag,Unknown,DMF >> Ethanol,True,80.0 >> 100.0,Spin-coating >> Spin-coating,N2 >> N2,0.057,False,0.93,20.14,0.7490000000000001,13.91,lxJdFc5P2ndNW0ZzGO6JClfhbG8i
MAPbI3,MA,Pb,I,1.6,PEABr | PCBM-60 | BCP,PEDOT:PSS,Ag,Vacuum,DMF; DMSO,False,100.0,Doctor blading,N2,0.09,False,1.0,20.1,0.74,14.87,lxg4LyewoTQZVV6Wu2mykjPytlt8
FA0.78MA0.21PbBr0.21I2.79,FA; MA,Pb,Br; I,,PCBM-60 | BCP,CuPc,Ag,Unknown,DMF; DMSO >> IPA,False,Unknown >> 150.0,Spin-coating >> Spin-coating,Ar >> Ar,0.1,False,0.99,18.94,0.7509999999999999,13.4,lxi1wPVxsrTiibRCgQ_5RfTYfV9c
Cs0.05FA0.46MA0.49PbBr0.12I2.88,Cs; FA; MA,Pb,Br; I,,SnO2-np,Spiro-MeOTAD,Au,Unknown,DMF; DMSO >> IPA,False,70.0 >> 150.0,Spin-coating >> Spin-coating,N2 >> Air,0.09408,False,1.13,23.703000000000003,0.77,20.6,lxrljQyBak8-h-RQWcKFsnoA9xlP
Cs0.15FA0.25MA0.6PbI3,Cs; FA; MA,Pb,I,,SnO2-c | C60-SAM,Spiro-MeOTAD,Au,Diethyl ether,DMF; DMSO,False,65; 100,Spin-coating,N2,0.1,False,1.094,22.38,0.79,19.33,ly3x1mhl8CI4Lnfnz7U3CL5yVWa3
MAPb1.0I3,MA,Pb,I,1.5,TiO2-c | TiO2-mp,Spiro-MeOTAD,Au,Unknown,DMF >> IPA,False,70 >> 70,Spin-coating >> CBD,Unknown,0.09,False,1.09,20.11,0.58,12.8,ly8iWXisforJIfXw3NkLIPF4Koq_
MAPbI3,MA,Pb,I,1.587,TiO2-c | TiO2-mp,Spiro-MeOTAD,Au,Unknown,DMF,False,140.0,Spin-coating,Air,0.0784,False,,,,12.8,ly8otcipaFa4HmWP6yHkTElqougg
MAPbI3,MA,Pb,I,1.6,PCBM-60,PEDOT:PSS,Al,Unknown,DMF,False,100.0,Spin-coating,N2,0.09,False,0.99,18.3,0.595,10.9,lyA-e9KMTn1W2Zj_DoaJqus7oFhj
MAPbI3,MA,Pb,I,1.6,TiO2-c,Spiro-MeOTAD,Ag,Unknown,DMF; TBP >> IPA,False,70.0 >> 70.0,Spin-coating >> CBD,Unknown,0.12,False,0.96,21.27,0.52,10.62,lyCVbvfjG4YTpfSMhkFRICpJnSTu
MAPbI3,MA,Pb,I,1.6,TiO2-c | TiO2-mp,Spiro-MeOTAD,Ag,Unknown,DMF >> none,False,Unknown >> 150.0,Spin-coating >> Gas reaction,Air >> Air; MAI,0.09,False,1.024,22.19,0.655,14.9,lyF6WIweCZ00gOGbpqq5pl_Hp1ug
MAPbI3,MA,Pb,I,1.55,C60 | bis-C60,NiO,Ag,Toluene,DMSO; GBL,False,100,Spin-coating,N2,0.06,False,0.9,22.11,0.8,15.92,lyKzTRDUilcXVdPKcN1Jw__9rIh0
MAPbI3,MA,Pb,I,1.6,TiO2-c,Spiro-MeOTAD,Ag,Chlorobenzene,DMF,False,100.0,Spin-coating,N2,0.1,False,0.976,18.52,0.57,10.32,lyNFqQm9mfkZjLkZlhiZbwG7LRxA
MAPbI3,MA,Pb,I,1.5,Nb2O5,Spiro-MeOTAD,Au,Chlorobenzene,DMSO; GBL,False,100.0,Spin-coating,Unknown,0.0725,False,1.05,21.8,0.71,16.3,lyNcv8RvPCsoY2qDCTD6veNjrvja
MAPbI3,MA,Pb,I,1.6,SnO2-np,Spiro-MeOTAD,Au,Diethyl ether,DMF,False,75.0,Spin-coating,Unknown,0.102,False,1.0,21.5,0.62,13.2,lyPr76gBTdASG6wZfstvzdj4wJnh
MAPbI3,MA,Pb,I,1.6,TiO2-c | TiO2-mp,Spiro-MeOTAD,Ag,Diethyl ether,DMF; DMSO,False,65; 100,Spin-coating,Air,0.125,False,1.05,20.65,0.64,13.8,lyXT2vKpI1OzFGQmAl6c9gUvgxw7
MAPbI3,MA,Pb,I,1.58,SnO2-np,Spiro-MeOTAD,Ag,Unknown,DMF,False,80.0,Spin-coating,Unknown,0.096,False,,,,,lycVvDLE7EXkuaRFPX5Z64PbNI7m
MAPbI3,MA,Pb,I,1.6,TiO2-c | TiO2-mp,Spiro-MeOTAD,Au,Unknown,DMF >> IPA,False,100.0 >> 100.0,Spin-coating >> Spin-coating,N2 >> N2,0.09,False,0.98,18.23,0.61,10.74,lydRvD_dLODuVq21QkB99ckgpv2M
MAPbI3,MA,Pb,I,1.6,TiO2-c | TiO2-mp,Spiro-MeOTAD,Au,Unknown,GBL,False,Unknown,Inkjet printing,Air,0.04,False,0.868,18.85,0.66,10.8,lygMHrGnpIGjkJvPd3AnijkfaNaI
MAPbI3,MA,Pb,I,1.6,TiO2-c,Spiro-MeOTAD,Au,Unknown,DMF,False,110; 115,Spin-coating,N2,0.1,False,0.945,21.2,0.688,13.78,lymJLx1d_gDOwD_p6SphniCFcuWx
FA0.4MA0.6PbI3,FA; MA,Pb,I,,ZnO-c,Spiro-MeOTAD,Ag,N2,DMF,False,100.0,Spin-coating,N2,0.045,False,0.965,21.88,0.649,13.69,lzANV0sMI7ina2iLy-B0OPwWdPcz
MAPbI3,MA,Pb,I,1.6,PCBM-60 | BCP,PEDOT:PSS,Ag,Toluene,DMSO; GBL,False,100.0,Spin-coating,Unknown,0.07,False,0.92,15.0,0.76,10.5,lzQlVgJXTl1GRBOslwodwCQ2TxiF
MAPbI3,MA,Pb,I,1.6,TiO2-nw,Spiro-MeOTAD,Au,Unknown,DMF >> Chlorobenzene; IPA,False,Unknown >> 70.0,Spin-coating >> CBD,Unknown,0.16,False,1.1,20.5,0.69,15.6,lzT7_RbM6-hBN8Gt9yl2mmKhjV3r
FA0.85MA0.15PbI3,FA; MA,Pb,I,,PCBM-60 | BCP,NiO-c,Ag,Toluene,DMF; DMSO,True,130.0,Spin-coating,N2,0.1,False,0.94,21.8,0.65,12.7,lzoJFXMN7GztpKuyeV7vnD-jI5q7
MAPbI3,MA,Pb,I,1.6,PCBM-60,NiO-np,Ag,Chlorobenzene,DMF; DMSO,False,70; 100,Spin-coating,Unknown,0.07,False,1.039,17.94,0.7020000000000001,13.2,lzpK2t-Fin_8E0Nogs1ULCc4gtEb
FA0.75MA0.25PbBr0.5I2.5,FA; MA,Pb,Br; I,,TMAH,Spiro-MeOTAD,Au,Antisolvent,DMF; DMSO,False,100.0,Spin-coating,N2,0.1,False,0.97,21.95,0.588,12.39,lzpXaxeyO8DxdwV4yMCTuI-xaGge
MAPbI3,MA,Pb,I,1.6,TiO2-c,Spiro-MeOTAD,Au,Toluene,DMSO; GBL,False,85.0,Spin-coating,Unknown,0.1,False,1.1,20.37,0.71,15.9,lzzm5b-0Bxx3jjV-p0I2OhEL__MT
GUMA4Pb4I13,GU; MA,Pb,I,,C60 | BCP,PEDOT:PSS,Ag,Toluene,DMF; DMSO,False,100.0,Spin-coating,N2,0.1,False,1.0,17.5,0.73,12.8,m-5fW4VuQsCco-fZ-D_5fnySa9BK
MAPbI3,MA,Pb,I,1.6,PCBM-60,CuInS2 | Al2O3-np,Ag,Ethyl ether,DMF; DMSO,False,100.0,Spin-coating,Air,0.04,False,,,,9.8,m-5lafqgOY1XQDEAmLpY889of09e
MAPbI3,MA,Pb,I,1.6,PCBM-70 | BCP,NiO-c,Ag,Chlorobenzene,DMF; DMSO,False,60; 100,Spin-coating,N2,0.04,False,1.05,17.52,0.72,13.28,m-RhgPr1tEBr7he_ZlunHZNF3i8H
FA0.94MA0.6PbBr0.06I2.94,FA; MA,Pb,Br; I,,SnO2-np,Theophylline | PTAA,Ag,Unknown,DMF; DMSO >> IPA,False,Unknown >> 100.0,Spin-coating >> Spin-coating,N2 >> Air,0.1,False,1.187,24.74,0.77,22.61,m-V-7B9jRpl6H8X0n0k-IpgbSIwY
MAPbI3,MA,Pb,I,1.6,TiO2-c | TiO2-mp,Spiro-MeOTAD,Au,Unknown,DMF,False,100.0,Spin-coating,N2,0.09,True,0.87,19.4,0.62,10.3,m-WrC0Pnx8YrS_DcfMB2mBGZRz6S
Cs0.05FA0.79MA0.16PbBr0.51I2.49,Cs; FA; MA,Pb,Br; I,,TiO2-c,Spiro-MeOTAD,Au,Chlorobenzene,DMF; DMSO,False,100.0,Spin-coating,N2,0.16,False,1.1,22.9,0.69,17.5,m-YlHTTU4-MD6LyIddKITU0TIp_K
Cs0.05FA0.85MA0.15PbBr0.45I2.55,Cs; FA; MA,Pb,Br; I,,SnO2-np,Spiro-MeOTAD,Ag,Toluene,DMF; DMSO,False,120.0,Spin-coating,N2,0.0908,False,1.03,19.8,0.5770000000000001,11.75,m-cfZzc7ISNM-xsaaWlQ7062Budx
MAPbI3,MA,Pb,I,1.6,TiO2-c | TiO2-mp,Spiro-MeOTAD,Ag,Unknown,DMF >> IPA,False,70.0 >> 100.0,Spin-coating >> Spin-coating,Unknown,0.3,False,,,,12.2,m-m4WW_VhIt-CLXtEt5dGr-vMlA-
(PEA)0.15FA0.85SnI3,(PEA); FA,Sn,I,,PCBM-60 | BCP,NiO-np,Ag,Chlorobenzene,DMF; DMSO,False,80.0,Spin-coating,N2,0.1,False,0.6,21.6,0.677,8.75,m-uPvKeSupbid7xQntznyacq0Ly-
Cs0.05FA0.79MA0.16PbBr0.45I2.55,Cs; FA; MA,Pb,Br; I,,SnO2-c,Spiro-MeOTAD,Au,Chlorobenzene,DMF; DMSO,False,100.0,Spin-coating,Unknown,0.18,False,1.13,22.6,0.78,20.0,m005UGnBCanVP-35Izj3bUlFLfcc
Cs0.1FA0.74MA0.13PbBr0.39I2.48,Cs; FA; MA,Pb,Br; I,,TiO2-c | TiO2-mp,TTA2,Au,Chlorobenzene,DMF; DMSO,False,100.0,Spin-coating,N2,0.16,False,0.754,21.21,0.605,9.69,m0203DBhiCHimXomdIf6fw_ga9eX
CsPbBr3,Cs,Pb,Br,,SnO2-QDs,none,Carbon,Unknown,DMF >> Methanol,False,110.0 >> 250.0,Spin-coating >> Spin-coating,N2 >> N2,0.1,False,1.53,7.45,0.757,8.63,m04VQGPT-Gs17PXuef6UndkbAn2d
MAPbI3,MA,Pb,I,1.6,PCBM-60 | BCP,NiO-c | Al2O3-mp; Au@SnO2-nw,Au,Unknown,DMF >> IPA,False,Unknown >> 100.0,Spin-coating >> Spin-coating,Unknown,0.16,False,0.99,18.7,0.66,12.2,m0EyTss8Z3HbVVof-b-nMEwUh0m1
MAPbI3,MA,Pb,I,1.6,TiO2-c | TiO2-mp,Spiro-MeOTAD,Ag,Unknown,DMF >> DMF; IPA,False,70.0 >> 100.0,Spin-coating >> CBD,Unknown,0.09,False,0.926,16.09,0.593,8.84,m0MFNTW7mFzi0wgYhDU1jluqWKN6
MAPbI3,MA,Pb,I,1.6,PCBM-60 | LiF,PEDOT:PSS,Ag,Toluene,DMSO; GBL,False,Unknown,Spin-coating,Unknown,0.1,False,1.022,21.9,0.768,17.2,m0NV_NqXUlCYZZasVk79E2mdb3YY
MAPbI3,MA,Pb,I,1.55,TiO2-nw,Spiro-MeOTAD,Au,Diethyl ether,DMF; DMSO; NMP,False,100.0,Spin-coating,Unknown,1.0,False,,,,18.0,m0RQRPUIlfHnfPLuTCtZ5sEoYO2A
FA0.67MA0.33PbBrI2,FA; MA,Pb,Br; I,1.682,TiO2-c | TiO2-mp,Spiro-MeOTAD,Au,Chlorobenzene,DMF; DMSO,False,100.0,Spin-coating,N2,0.16,False,1.151,21.435,0.748,18.54,m0SFC9oGa7GNk1S-X0-BpH2zmScr
MAPbI3,MA,Pb,I,1.6,PCBM-70,PEDOT:PSS,Al,Chlorobenzene,DMSO; GBL,False,100.0,Spin-coating,Unknown,0.15,False,0.994,19.89,0.72,14.25,m0hFFjH8tCpeTyze91DjxQeF9E4Y
MAPbI3,MA,Pb,I,1.6,TiO2-c | TiO2-mp,Spiro-MeOTAD,Ag,Chlorobenzene,DMSO; GBL,False,110.0,Spin-coating,Unknown,0.09,False,1.04,23.12,0.755,18.24,m0hLSDQQASp8WB2rRTOAkCsNh-jQ
Cs0.05FA0.79MA0.16PbBr0.51I2.49,Cs; FA; MA,Pb,Br; I,,TiO2-c,Spiro-MeOTAD,Au,Anisole,DMF; DMSO,False,110.0,Spin-coating,Unknown,0.07,False,1.15,22.42,0.767,19.7,m0i-e3C57a4DqJcA2BGIRhhIkQI9
MAPbI3,MA,Pb,I,1.6,TiO2-c,Spiro-MeOTAD,Au,Unknown,DMF,False,100.0,Spin-coating,Unknown,0.1032,False,0.92,20.52,0.63,11.91,m0iGClDtHeiw-2YcI-K5lctTMsCY
MAPbI3,MA,Pb,I,1.6,PCBM-60,PEDOT:PSS,Ag,Toluene,DMF,False,80.0,Spin-coating,N2,0.2,False,0.964,22.034,0.706,14.99,m0kP9WMJ6LSvzKSaBNkvOHXo3-Kh
MAPbI3,MA,Pb,I,1.6,TiO2-c,Spiro-MeOTAD,Au,Gas,DMF,False,Unknown,Spin-coating,Unknown,0.3,False,0.94,21.1,0.51,11.4,m0rrcp2qlQy4CUVEUNz9aR3O_Kjy
FAPbI3,FA,Pb,I,1.48,C60 | BCP,PEDOT:PSS,Ag,Toluene,DMF; DMSO,False,105.0,Spin-coating,Unknown,0.1,False,0.86,15.98,0.71,9.78,m1RZZEWBPyQht-wRBJh71jR8GA8v
MAPbI3,MA,Pb,I,1.6,SnO2-c,Spiro-MeOTAD,Ag,Unknown,DMF >> DMF; IPA,False,Unknown >> 100.0,Spin-coating >> Spin-coating,N2 >> N2,0.1,False,1.09,22.56,0.76,18.7,m1T-M8Kj31fcPdE5yr5lGrZ9aLr-
MAPbI3,MA,Pb,I,1.55,TiO2-c,Spiro-MeOTAD,Ag,Ethyl acetate; Petroleum ether,DMF,False,100.0,Spin-coating,N2,0.16,False,,,,15.75,m1V9n1ksgIcmEEOA3RRSOwx54qi9
MAPbI3,MA,Pb,I,1.6,ZnO-c | Nb2O5,Spiro-MeOTAD,Au,Ethyl acetate,DMF; DMSO,False,65; 100,Spin-coating,Unknown,0.1,False,1.0,19.58,0.63,12.28,m1hrdRu8Uhq6wDcLEK64Gb5_xSoH
MAPbI3,MA,Pb,I,1.6,Graphene oxide,Graphene oxide,Al,Chlorobenzene,DMSO,False,90.0,Spin-coating,Unknown,0.15,False,0.89,13.2,0.6,7.1,m1sDs9NWybg5-0b42ZpjkhX9larE
Cs0.05FA0.83MA0.17PbBr0.51I2.49,Cs; FA; MA,Pb,Br; I,,TiO2-c | TiO2-mp,Spiro-MeOTAD,Au,Chlorobenzene,DMF; DMSO,False,100.0,Spin-coating,N2,0.1,False,0.964,17.3,0.649,11.9,m2-c99NGeUpdKpxntIdExAMLos6c
Cs0.025FA0.81MA0.15PbBr0.45I2.5,Cs; FA; MA,Pb,Br; I,,TiO2-c,Spiro-MeOTAD,Au,Chlorobenzene,DMF; DMSO,False,105.0,Spin-coating,N2,0.09,False,1.054,22.55,0.8079999999999999,19.21,m262fKpA4q0W1rWs_N6NWlNhq4WN
MAPbI3,MA,Pb,I,1.6,TiO2-c | TiO2-mp | Al2O3-mp,NiO-mp,Carbon,Unknown,DMF >> IPA,False,25 >> 70,Drop-infiltration >> CBD,N2 >> N2,0.1,False,0.898,11.58,0.73,7.65,m2ALShCBX_yE5TzcNitsD8b9xQjT
MAPbI3,MA,Pb,I,1.6,C60 | BCP,TZ1,Ag,Toluene,DMF; DMSO,False,100.0,Spin-coating,Ar,0.1,False,0.88,21.04,0.7,12.96,m2L5qPUbzL4u53NsbqIhwu6TWuS_
MAPbI3,MA,Pb,I,1.6,TiO2-c,Spiro-MeOTAD,Au,Diethyl ether,DMF; DMSO,False,100.0,Spin-coating,Unknown,0.1,False,1.09,1.09,0.6509999999999999,14.39,m2dOrX9Qg6z6bFgO3zuqKmtfrq22
MAPbI3,MA,Pb,I,1.6,SrTiO3 | TiO2-mp,Spiro-MeOTAD,Au,Unknown,DMF,False,130.0,Spin-coating,Unknown,0.16,False,0.968,20.066,0.68,13.22,m2ejJDQpLxyGkUvVq4csN9-Ptidn
Cs0.05FA0.79MA0.16PbBr0.51I2.49,Cs; FA; MA,Pb,Br; I,,TiO2-c | TiO2-mp,Spiro-MeOTAD,Au,Chlorobenzene,DMF; DMSO,False,100.0,Spin-coating,Ar,0.09,False,1.05,21.94,0.759,17.57,m2fPGTuBuLdFpQyyRnCn-8oivIDz
MAPbI3,MA,Pb,I,1.6,C60,Spiro-MeOTAD,Cu,Unknown,none >> 2-methoxyethanol; Ethanol,False,Unknown >> 150,Evaporation >> Spin-coating,Vacuum >> N2,2.265,True,1.0,17.36,0.65,11.09,m2hZrwl0C8djRni5pavsiCAU-pFS
MAPbI3,MA,Pb,I,1.6,C60 | BCP,PTAA,Cu,Unknown,GBL,False,Unknown,Single crystal growth,Unknown,0.01,False,1.06,23.1,0.826,19.9,m2qYMQd43NJegGihBTI-aojrJuuR
MAPbI3,MA,Pb,I,1.6,PCBM-60 | BCP,PEDOT:PSS,Ag,Unknown,DMF; DMSO >> IPA,False,100.0 >> 100.0,Spin-coating >> Spin-coating,Unknown,0.1,False,0.98,19.15,0.72,13.53,m2sQxnTnVPhXjaAVWYh-oFJDhT4e
CsPbBr0.31I2.69,Cs,Pb,Br; I,1.75,PCBM-60,PEDOT:PSS,Al,Unknown,DMF,False,100.0,Spin-coating,Unknown,0.04,False,1.03,13.98,0.664,9.58,m2uQ80b6k9dY83BK8VS8fMVJ7HiY
MAPbI3,MA,Pb,I,1.6,PCBM-60,Spiro-MeOTAD,Ag,Chlorobenzene,DMF; DMSO,False,70; 100,Spin-coating,N2,,False,1.1,21.3,0.7,15.31,m38IFngObFJIWzwXSzJ81HAC6e9W
MAPbI3,MA,Pb,I,1.6,TiO2-c | TiO2-mp,Spiro-MeOTAD,Au,Unknown,DMF,False,100; 100,Spin-coating,N2,0.1,False,0.78,17.49,0.6,8.3,m393J8KN2JXDyojGxxqW_TF01jRo
MAPbI3,MA,Pb,I,1.5,PTCA,Spiro-MeOTAD,Au,Chlorobenzene,DMF,False,105.0,Spin-coating,Unknown,0.09,False,0.93,20.79,0.68,13.14,m3Kzx7UyV_35BD30srF3t-mk3EPS
MAPbI3,MA,Pb,I,1.6,TiO2-c | TiO2-mp,Spiro-MeOTAD,Ag,Unknown,DMF >> IPA,False,70.0 >> 100.0,Spin-coating >> CBD,Air >> N2,0.05,False,0.8,17.56,0.63,8.8,m3ScO-Vi-qN1fbkL8uCY62zK92He
CsPbBrI2,Cs,Pb,Br; I,,ZnO-c,Spiro-MeOTAD,Au,Unknown,DMF; DMSO,False,140.0,Spin-coating,N2,0.1,False,1.09,15.4,0.66,11.18,m3lIC9opR6B_YGgoEBnd_A1_viwt
MAPbI3,MA,Pb,I,1.6,TiO2-c | TiO2-mp,Spiro-MeOTAD,Au,Unknown,DMF >> IPA,False,100.0 >> 100.0,Spin-coating >> Spin-coating,Unknown,0.1,False,0.91,16.6,0.67,10.1,m3nT8xCqxAPJh0ylK_J1HKcTOzG0
CsPbBr3,Cs,Pb,Br,,TiO2-c | TiO2-mp,none,Carbon,Unknown,DMF >> Methanol,False,90.0 >> 250.0,Spin-coating >> Spin-coating,Air >> Air,0.09,False,1.594,7.48,0.851,10.12,m41_1llozCZzHdGWAl7E7hdjADT0
Cs0.05FA0.81MA0.14PbBr0.45I2.55,Cs; FA; MA,Pb,Br; I,,SnO2-np,Spiro-MeOTAD,Au,Chlorobenzene,DMF; DMSO,False,100.0,Spin-coating,N2,0.1,False,1.09,22.62,0.779,19.2,m41mfSOIrRrkBMGseXHffSIPjPYN
MAPbI3,MA,Pb,I,1.6,PCBM-60 | PFN,p-PFP-O | PTAA,Al,Diethyl ether,DMF; DMSO,False,100.0,Spin-coating,N2,0.0464,False,1.1,21.5,0.82,19.4,m43SulyYuKLSJnjV24T1_A9mpBBA
MAPbI3,MA,Pb,I,1.6,PCBM-60 | BCP,P3CT-Na,Ag,Chlorobenzene,DMF; DMSO,False,60.0; 80.0,Spin-coating,N2,0.09,False,1.025,20.9,0.745,15.9,m44CemVKqFAQ_xQ-7QJEwo4xHb5v
FA0.85MA0.15PbBr0.45I2.55,FA; MA,Pb,Br; I,,TiO2-c | CsPbCl3-QDs,Spiro-MeOTAD,Au,Chlorobenzene,DMF; DMSO,False,150.0,Spin-coating,Unknown,0.1,False,1.101,19.35,0.7609999999999999,16.2,m45vJM4n54HNItnUl5Oajplkp0t4
MAPbI3,MA,Pb,I,1.6,TiO2-c | TiO2-mp,Spiro-MeOTAD,Au,IPA,DMSO,False,150.0,Spin-coating,N2,0.09,False,1.005,20.02,0.64,12.89,m49WqVf7UZXBkyb3949UzIoxNUfD
FA0.85MA0.15PbI3,FA; MA,Pb,I,,TiO2-c,Spiro-MeOTAD,Au,Unknown,DMF; DMSO,False,150.0,Spin-coating,N2,0.09,False,1.08,24.29,0.7290000000000001,19.01,m49q_jnPTTemvuJW37wQ99aQ5AA0
Cs0.05FA0.76MA0.16PbBr0.48I2.52,Cs; FA; MA,Pb,Br; I,,TiO2-c,Spiro-MeOTAD,Au,Unknown,DMF; DMSO >> IPA,False,80 >> 40; 140,Spin-coating >> Spin-coating,N2 >> N2,0.049,False,1.1,24.2,0.805,20.55,m4mBB1h9ciDwvHZgdNboPVgwXtZt
MAPbI3,MA,Pb,I,1.55,TiO2-c,Spiro-MeOTAD,Ag,Unknown,DMF >> IPA,False,Unknown >> 90.0,Spin-coating >> Spin-coating,Unknown,0.1,False,1.017,16.7,0.599,10.2,m4r6p-sS92itGktdvI5lDhU5k2pO
MAPbI3,MA,Pb,I,1.6,TiO2-c,Spiro-MeOTAD,Au,Unknown,DMF,False,100.0,Spin-coating,N2,0.09,False,1.07,22.88,0.58,14.2,m56FGWT9HkaM9ZbbcY9kILwo78MZ
MAPbI3,MA,Pb,I,1.6,AZO | ZnO-nw,Spiro-MeOTAD,Au,Unknown,DMF >> IPA,False,70 >> 100,Spin-coating >> CBD,Ambient >> Ambient,0.1,False,0.8079999999999999,16.0,0.532,7.0,m56aYYt3dq-TdSB2R8XIRcHW-t7f
FA0.85MA0.15PbBr0.45I2.55,FA; MA,Pb,Br; I,,PCBM-60 | ZnO-np,NiO-c,Ag,Ethyl acetate,DMF; DMSO,False,150,Spin-coating,N2,0.07,False,1.06,21.62,0.703,15.9,m5HRtu8Q3Rnf6Y2PAaUrQtmDZln-
Cs0.15MA0.85PbBr1.2I1.8,Cs; MA,Pb,Br; I,1.82,C60 | bis-C60,NiO-c,Ag,Toluene,DMSO; GBL,False,100.0,Spin-coating,N2,0.14,False,0.98,12.9,0.64,8.1,m5YhgiCx5S02JchRW8ZePxCNnO8i
Cs0.05FA0.83MA0.12PbBr0.39I2.61,Cs; FA; MA,Pb,Br; I,,TiO2-c | TiO2-mp,Spiro-MeOTAD,Au,Chlorobenzene,DMF; DMSO,False,100.0,Spin-coating,Unknown,0.16,False,1.2,23.6,0.7,20.3,m5czXSqUTGsUx8Xs5Vm5_y1Zilz6
FASnI3,FA,Sn,I,,C60 | BCP,PEDOT:PSS,Ag,Chlorobenzene,DMSO >> none,False,100.0 >> Unknown,Spin-coating >> Gas reaction,N2 >> MACl,0.09,False,0.57,18.33,0.7,7.31,m5nyTDGPHiL_JG9sHoj4Bp-B26fi
FAPbI3,FA,Pb,I,1.5,TiO2-c | TiO2-mp,Spiro-MeOTAD,Ag,Diethyl ether,DMF; DMSO,False,145.0,Spin-coating,Air,0.125,False,1.12,21.37,0.7,16.75,m5ujS0bdcvrQiQKfues210sGklNf
MAPbI3,MA,Pb,I,1.59,TiO2-c | Polystyrene-ns | TiO2-mp,Spiro-MeOTAD,Au,Unknown,DMF; DMSO >> IPA,False,65 >> 100,Spin-coating >> Spin-coating,Unknown,0.105,False,0.95,18.7,0.66,11.8,m62OvpREuQWb4TPhkdGAXb-VtakU
MAPbI3,MA,Pb,I,1.6,C60 | C60; PhIm,F6-TCNNQ; TaTm | TaTm,Ag,Unknown,none,False,Unknown,Co-evaporation,Vacuum,0.1,False,1.095,16.8,0.797,14.7,m62Y1nZ9i-ohNSQg6lnsOBQg8plN
MAPbI3,MA,Pb,I,1.6,TiO2-c | SrTiO3:TiO2-mp,Spiro-MeOTAD,Ag,Unknown,Unknown,False,Unknown,Unknown,Unknown,0.087,False,0.87,18.5,0.49,7.96,m6AvVNCkwOANU8och9g6tSkwmyaf
Cs0.05FA0.07MA0.25PbI3,Cs; FA; MA,Pb,I,1.51,C60 | BCP,PTAA,Cu,Unknown,DMF,False,100,Doctor blading,Unknown,0.08,False,1.16,22.8,0.774,19.6,m6Ubr_Oyr6AI3e4qzsWOHYU7Bb-D
MAPbI3,MA,Pb,I,1.6,TiO2-c | TiO2-mp,P3TAA-co-P3HT,Ag,Unknown,DMF; DMSO,False,100.0,Spin-coating,N2,0.1,False,1.011,14.69,0.58,8.61,m6_vjMpYjR29OUT6Ycli7__WUIR6
MAPbI3,MA,Pb,I,1.565,TiO2-c | TiO2-mp,Spiro-MeOTAD,Au,Diethyl ether,DMF; DMSO,False,60; 100,Spin-coating,Unknown,0.125,False,1.016,22.92,0.67,15.6,m6t3aL4QvEy-TS_oE2TBunx5w-SA
MAPbI3,MA,Pb,I,1.6,PCBM-60 | PFN,PTAA | MoS2,Al,Unknown,DMF >> IPA,False,100.0 >> 100.0,Spin-coating >> Spin-coating,Unknown,0.5,False,,,,16.68,m6toXYf7j1t5VM5_DSVvANujOcQA
MAPbI3,MA,Pb,I,1.5,PCBM-60 | BCP,NiO-np,Au,Unknown,DMF >> IPA,False,Unknown >> 100.0,Spin-coating >> CBD,Air >> Air,0.1,False,0.882,16.27,0.635,9.11,m6wDj9gK7r7WgDEP4MT5ZVZuVIlV
MAPbI3,MA,Pb,I,1.6,SnO2-c,Spiro-MeOTAD,Au,Unknown,acetonitrile; Ethanol; Methylamine,False,100.0,Spin-coating,N2,0.096,False,1.15,23.06,0.78,20.77,m6xQF-50iz8KnksD1-5N-cFRuvVG
MAPbI3,MA,Pb,I,1.6,TiO2-c | TiO2-mp,Spiro-MeOTAD,Au,Chlorobenzene,DMSO; GBL,False,100.0,Spin-coating,N2,0.12,False,0.82,17.3,0.6,8.5,m7Fws7tFd5XDWAUTcH8n-zuILUhF
MAPbI3,MA,Pb,I,1.6,PCBM-60 | ZnO-np,PEDOT:PSS,Ag,Unknown,DMF,False,110.0,Spin-coating,Air,0.2,False,0.85,14.9,0.62,7.9,m7Su11I6p3VeFVS2Lq7QKNvBVwHx
MAPbI3,MA,Pb,I,1.59,PCBM-60 | LiF,PEDOT:PSS,Ag,Diethyl ether,DMF; DMSO,False,100.0,Spin-coating,N2,0.1,False,0.8640000000000001,20.49,0.754,13.49,m7ZY4Yfpp7QgCwNrCTmWbsDkrNXb
MAPbI3,MA,Pb,I,1.6,FeO | PCBM-60,Spiro-MeOTAD,Au,Chlorobenzene,DMF; DMSO,False,100.0,Spin-coating,Unknown,0.06,False,0.93,21.45,0.67,13.1,m7gEeczTYAAXUeIahGydnXRdpjFd
FA0.83MA0.17PbBr0.51I2.49,FA; MA,Pb,Br; I,,SnO2-np,Spiro-MeOTAD,Au,Chlorobenzene,DMF; DMSO,False,100.0,Spin-coating,Unknown,0.1,False,1.14,22.82,0.735,19.11,m7i28KO0YifIfpClIejrQPTbkWhR
MAPbI3,MA,Pb,I,1.6,TiO2-c | TiO2-mp,Spiro-MeOTAD,Au,Unknown,DMF >> IPA,False,Unknown >> 70.0,Spin-coating >> CBD,Unknown,0.3,False,1.017,21.71,0.74,16.53,m7jx2C7IRVwpqopyB3J-LFdKoskA
MAPbI3,MA,Pb,I,1.6,CSCNT@Al2O3-c,NiO-c,CSCNT@Al2O3-c | CSCNT@SnO2,Unknown,DMF; DMSO,False,110.0,Spin-coating,Unknown,0.1,False,,,,,m7nHSPiwiv1ZaFHgjjf2qzVAEn0C
MAPbI3,MA,Pb,I,1.6,PCBM-60 | BCP,PTAA,Ag,Unknown,DMF; DMSO >> IPA,False,Unknown >> 100.0,Spin-coating >> Spin-coating,N2 >> N2,0.04,False,1.09,22.55,0.76,18.69,m7wNpv1VEqtu2zCzaNvA94scYjr7
MAPbI3,MA,Pb,I,1.6,TiO2-c,Spiro-MeOTAD,Ag,Hot air,DMF,False,150.0,Spin-coating,Air,0.09,False,1.08,22.54,0.75,17.71,m88k0fQDtggDrzoU_s607NATKdVN
(CIEA)0.1MA0.9PbI3,(CIEA); MA,Pb,I,1.62,TiO2-c | TiO2-mp,Spiro-MeOTAD,Au,Unknown,DMSO,False,100.0,Spin-coating,N2,0.16,False,1.08,19.62,0.7659999999999999,16.12,m8GwN3aThm5L36CWd7g42GIUI5Sg
MAPbI3,MA,Pb,I,1.6,ZnO-nw,Spiro-MeOTAD,Au,Unknown,DMF >> IPA,False,70.0 >> 70.0,Spin-coating >> CBD,Unknown,0.285,False,0.88,18.68,0.499,8.22,m8RFD50Ll_oNAMRzPyYnNKCjSdIS
MAPbI3,MA,Pb,I,1.59,SnO2-c,Spiro-MeOTAD,Au,Chlorobenzene,DMF; DMSO,False,100.0,Spin-coating,N2,0.16,False,1.105,22.6,0.72,17.98,m8VEfD2yOFLPfPpLvaS8shfUXxoO
MAPbI3,MA,Pb,I,1.6,SnO2-np,PTAA,Ag,Diethyl ether,DMF; DMSO,False,65.0,Spin-coating,N2,0.1,False,,,,18.82,m8aIVCjSUCw_lJ9yRS_w6yPWIWW-
MAPbI3,MA,Pb,I,1.6,TiO2-c | TiO2-mp,Spiro-MeOTAD,Carbon,Unknown,DMF >> IPA,False,100.0 >> 100.0,Spin-coating >> CBD,Air >> Air,0.09,False,1.03,20.6,0.71,15.0,m8cI7MZovCnPnust7JcUCaunfVeS
MAPbI3,MA,Pb,I,1.6,TiO2-c,Spiro-MeOTAD,Ag,Unknown,DMF,False,100.0,Spin-coating,Unknown,0.045,False,0.93,21.7,0.72,14.5,m8irjEysqZ1yE-tIou-Kt2z270QS
Cs0.05FA0.79MA0.16PbBr0.51I2.49,Cs; FA; MA,Pb,Br; I,,TiO2-c | Sr2CeO4:Eu,Spiro-MeOTAD,Au,Chlorobenzene,DMF; DMSO,False,70; 100,Spin-coating,Unknown,0.07,False,1.05,22.3,0.74,17.35,m8jsISeIYlEzDvpu4Um5C5SVclhc
MAPbI3,MA,Pb,I,1.6,TiO2-c,Spiro-MeOTAD,Ag,Unknown,DMF >> IPA,False,100 >> 100,Spin-coating >> CBD,Air >> Air,0.0625,False,0.97,22.53,0.48,10.43,m8neJZqfRrGS7yRLM-1fLxuz8p-h
MAPbI3,MA,Pb,I,1.6,TiO2-c,Spiro-MeOTAD,Au,Toluene,DMF; GBL,False,100; 100,Spin-coating,N2,0.1,False,,,,10.1,m8vMsz_r0ROrSO6d6R8VPL9a2iqL
MAPbI3,MA,Pb,I,1.6,PCBM-60 | BCP,VOx,Ag,Unknown,DMF >> Ethanol,True,80.0 >> 100.0,Spin-coating >> Spin-coating,N2 >> N2,0.057,False,0.92,20.67,0.765,14.48,m93u_vi7jEkQUqYtg6c66-waaB_q
MAPbI3,MA,Pb,I,1.6,PCBM-60 | BCP,NiMgLiO,Ag,Toluene,DMSO; GBL,False,100.0,Spin-coating,Unknown,0.09,False,1.061,21.336,0.758,17.15,m9AGPLUpDOdinXbEMmK629bLUCPU
FAPbI3,FA,Pb,I,1.48,TiO2-c | TiO2-mp,Spiro-MeOTAD,Au,Unknown,DMF >> IPA,False,Unknown >> 40.0; 100,Spin-coating >> CBD,Air >> Air,0.1,False,0.94,18.7,0.7,12.3,m9DWQDZMDVTByLq-Ny8mFTsJQEWK
MAPbI3,MA,Pb,I,1.6,TiO2-c,Spiro-MeOTAD,Ag,Chlorobenzene,DMF; DMSO,False,65; 100,Spin-coating,Unknown,0.07,False,1.06,22.71,0.66,15.9,m9GvwF9ZrDzd9BuAQiuPC1FIric8
FA0.85MA0.15PbBr0.45I2.55,FA; MA,Pb,Br; I,,SnO2-c,Spiro-MeOTAD,Au,Unknown,DMF; DMSO,False,120.0,Spin-coating,Unknown,0.16,False,0.911,20.37,0.638,11.83,m9PwhXY3E8w2oD6GYkGuLGsRsi2i
MAPbI3,MA,Pb,I,1.6,TiO2-c,PO-Spiro,Au,Unknown,DMF; DMSO >> IPA,False,60.0 >> 100.0,Spin-coating >> Spin-coating,N2 >> N2,0.06,False,1.0,23.63,0.7120000000000001,16.34,m9XYSg6Z1iJzDEwBL5Uk-j9RUm1U
Cs0.2MA0.8PbI3,Cs; MA,Pb,I,,C60,PTAA,Ag,Toluene,DMF; DMSO,False,100.0,Spin-coating,Unknown,0.1,False,1.05,20.91,0.64,14.03,m9ZT9Sd0N_7Cc-AbP1gMJXRGVipm
MAPbI3,MA,Pb,I,1.6,C60,Spiro-MeOTAD,Au,Unknown,DMF,False,70; 100; 120,Spin-coating,Dry air,0.0919,False,1.05,21.3,0.71,14.3,m9aw6yLM9Z3Ma3phJ02X1dwMkVWK
MAPbI3,MA,Pb,I,1.5,ZnO-np,Graphene oxide,Al,Unknown,DMF >> IPA,False,25.0 >> 25.0,Spin-coating >> CBD,Air >> Air,0.1,False,1.0,15.72,0.617,9.7,m9iYhi6yLSjneqjES0vevMrLfPMq
MAPbI3,MA,Pb,I,1.6,PCBM-60 | BCP,NiMgLiO,Ag,Toluene,DMSO; GBL,False,100.0,Spin-coating,Unknown,0.09,False,1.047,20.659,0.621,13.44,m9nqsrE7IxO8NOeog8L1YwYeQ8HR
FA0.83MA0.13PbBr0.39I2.61,FA; MA,Pb,Br; I,,SnO2-c,Spiro-MeOTAD,Au,Chlorobenzene,DMF; DMSO,False,150.0,Spin-coating,N2,0.1,False,1.08,22.6,0.7809999999999999,19.1,m9yIC_PZhC7uN1eT7JrJKGihnAMQ
FA0.85MA0.15PbBr0.45I2.55,FA; MA,Pb,Br; I,,C60,Spiro-MeOTAD,Au,Chlorobenzene,DMF; DMSO,False,100.0,Spin-coating,N2,0.1,False,1.01,22.9,0.75,16.8,mA0A6JSU5ocraZY1A9YSQuOPqjie
MAPbI3,MA,Pb,I,1.6,TiO2-c,Spiro-MeOTAD,Ag,Unknown,DMF,False,100.0,Spin-coating,Unknown,0.09,False,0.92,19.2,0.64,11.4,mA2IHIEqKxXQzj2c8Tb-opYan0dH
MAPbI3,MA,Pb,I,1.6,TiO2-c | TiO2-nw,Spiro-MeOTAD,Ag,Unknown,DMF >> IPA,False,70.0 >> 70.0,Spin-coating >> CBD,Unknown,0.0785,False,0.95,14.8,0.64,9.0,mA4SN2rS6urnpOVmT3tW99bRQqls
FAPbI3,FA,Pb,I,1.48,PCBM-60,PTAA,Ag,Unknown,DMF >> IPA,False,70.0 >> 100.0,Spin-coating >> Spin-coating,N2 >> N2,0.12,False,1.0,22.73,0.665,15.11,mAEBXKfKtVEYScMGfNjiMOnJRTaU
MAPbI3,MA,Pb,I,1.6,PCBM-60 | Zr(acac)4,NiO-c,Ag,Chlorobenzene,DMF; DMSO,False,100.0,Spin-coating,N2,0.01,False,1.079,22.17,0.7809999999999999,18.69,mAGMsx3X34U9mA83RQEXXbvTLia4
MAPbI3,MA,Pb,I,1.6,ZnO-c | CdSO,Spiro-MeOTAD,Ag,Chlorobenzene,DMF,False,100.0,Spin-coating,N2,0.1,False,0.78,16.27,0.6,7.66,mASyat4fwmrozcxS6uZ6QYPBSsmw
MAPbI3,MA,Pb,I,1.6,PCBM-70,PEDOT:PSS,Al,Chlorobenzene,DMSO; GBL,False,100.0,Spin-coating,Unknown,0.15,False,0.98,17.84,0.77,13.44,mAVVvia4_u8tvxuIrqR2a3Ghn0_6
MAPbI3,MA,Pb,I,1.55,TiO2-c | C60,PTAA,Ag,Unknown,DMF,False,100.0,Spin-coating,N2,0.12,False,1.0,17.6,0.69,12.1,mA_crTqaT_PmhGSCmhRdo3m8lji2
MAPbI3,MA,Pb,I,1.6,PCBM-60 | BCP,DA-PEDOT:PSS,Ag,Unknown,DMSO; GBL,False,100.0,Spin-coating,N2,0.07,False,1.06,20.53,0.7,15.23,mAhxlPv1ddFZVJkS1tY7cn1MOELU
MAPbI3,MA,Pb,I,1.6,PCBM-60,PEDOT:PSS,Al,Unknown,DMF,False,100,Spin-coating,N2,0.04,False,0.88,14.08,0.8009999999999999,9.93,mAoeylr7DteM0CihTlgWaI_1zySi
FA0.3MA0.7PbBr0.3I2.7,FA; MA,Pb,Br; I,1.63,C60; PCBM-60 | bis-C60,NiO,Ag,Toluene,DMSO; GBL,False,100,Spin-coating,N2,0.0314,False,1.1,20.21,0.78,17.34,mAqvyXqhQ7hJTEpbKKlQEYzQp_9j
Cs0.05FA0.79MA0.16PbBr0.51I2.49,Cs; FA; MA,Pb,Br; I,,TiO2-c | TiO2-mp,HS-Ph-CN | Spiro-MeOTAD,Au,Chlorobenzene,DMF; DMSO,False,100.0,Spin-coating,N2,0.16,False,1.05,24.4,0.784,19.9,mBGwQay9JJsfXDGwdV2H2pKVAZZ8
Cs0.05FA0.79MA0.16PbBr0.31I2.7,Cs; FA; MA,Pb,Br; I,,SnO2-c,Spiro-MeOTAD,Au,Chlorobenzene,DMF; DMSO,False,100.0,Spin-coating,N2,0.16,False,1.12,20.4,0.71,17.6,mBS_UB75uOSmhBnN8Kny7NJXSyri
MAPbI3,MA,Pb,I,1.6,TiO2-c | TiO2-mp,Graphene oxide | CuBuPc,Au,Chlorobenzene,DMF; DMSO,False,90.0,Spin-coating,N2,0.06,False,1.04,20.9,0.66,14.4,mBTWrZA9sSiA9mVz5BKLugXOR-Lo
FA0.85MA0.15PbBr0.45I2.55,FA; MA,Pb,Br; I,,SnO2-c | PCBM-60,Spiro-MeOTAD,Au,Anisole,DMF; DMSO,False,100.0,Spin-coating,Unknown,0.09,False,1.1,22.0,0.64,15.7,mBg7neWsmkOLXtPt-Sk8fXctqdGC
Cs0.17FA0.83PbBr1.2I1.8,Cs; FA,Pb,Br; I,1.72,SnO2-c | C60,Spiro-MeOTAD,Au,Unknown,DMF,False,70; 175,Spin-coating,N2,0.0919,False,,,,,mC2LPNwKuvog4rkHd5YxZocg7kb2
FA0.10MA0.9PbI3,FA; MA,Pb,I,,PCBM-60,PEDOT:PSS,Al,Toluene,DMF; DMSO,False,100.0,Spin-coating,Unknown,0.1,False,0.94,19.66,0.8,14.69,mC2ga8nHdRlnSrekd5wsmc6ZzcgO
Cs0.2FA0.75MA0.05PbBr0.51I2.49,Cs; FA; MA,Pb,Br; I,1.63,TiO2-c | TiO2-mp,Spiro-MeOTAD,Au,Chlorobenzene,DMF; DMSO,False,100.0,Spin-coating,N2,0.16,False,1.022,20.7,0.72,15.2,mC78rKt93720-gljcMSLimOzl172
MAPb(BF4)0.05I2.95,MA,Pb,(BF4); I,,TiO2-c | TiO2-mp | ZrO2-mp,none,Carbon,Unknown,DMF,False,100.0,Drop-infiltration,Air,0.1,False,0.97,17.24,0.7,11.74,mC9BvY0ebuTJjcfwjYWbG-GM5VCQ
MAPbI3,MA,Pb,I,1.6,ZnO-c,Spiro-MeOTAD,Ag,Chlorobenzene,DMF,False,50.0,Spin-coating,Unknown,0.09,False,1.18,14.78,0.63,10.94,mCJCBFeyPmeqCN03gptcsKVAcSPr
MAPbI3,MA,Pb,I,1.6,TiO2-c | TiO2-mp,Ph-TPA-2A,MoO3 | Ag,Chlorobenzene,DMF; DMSO,False,100.0,Spin-coating,Unknown,0.1,False,1.06,19.29,0.62,12.74,mCLpIys82cijOGASvcz82MWbg5qA
MAPbI3,MA,Pb,I,1.56,ZnO-c | ZnO-nanofibers,Spiro-MeOTAD,Ag,Unknown,Unknown,False,Unknown >> 70.0,Spin-coating >> CBD,Unknown,0.1,False,1.0,23.0,0.7,17.26,mCdRlO9hUl4Tfv0_06R6bCVU1kDz
MAPbI3,MA,Pb,I,1.6,TiO2-c,Spiro-MeOTAD,Au,Unknown,DMF >> IPA,False,Unknown >> 135.0,Spin-coating >> Spin-coating,Dry air >> Dry air,0.108,False,1.02,21.0,0.7290000000000001,14.2,mCev-ExWEsvBg2evSZeCBz-ABuFl
MAPbI3,MA,Pb,I,1.6,TiO2-c | TiO2-mp,Spiro-MeOTAD,Ag,Unknown,Unknown,False,Unknown >> 100.0,Spin-coating >> Spin-coating,N2 >> N2,0.04,False,1.0759999999999998,21.88,0.6459999999999999,15.21,mCgCRKL4kXtTqWmD3Gd15PZoKPL0
FA0.85MA0.15PbBr0.45I2.55,FA; MA,Pb,Br; I,,TiO2-c,Spiro-MeOTAD,Au,Ethyl acetate,DMF; DMSO,False,120.0,Spin-coating,Unknown,0.16,False,1.035,22.62,0.7,16.39,mCj9h1348b68mR8-HNlFW5qsFZDF
MAPbI3,MA,Pb,I,1.59,SnO2-np,Spiro-MeOTAD,Au,Ethyl acetate,DMF; DMSO,False,100,Spin-coating,Ar,0.08,False,1.0,20.67,0.75,15.54,mD8MnysMIPZoIV-5BY5x9sp5P156
FA0.7MA0.3PbBr0.3I2.9,FA; MA,Pb,Br; I,,SnO2-np | PCBM-60; PCBA | C60,Spiro-MeOTAD,MoO3 | Au,Unknown,DMF; DMSO >> IPA,False,Unknown >> 100,Spin-coating >> Spin-coating,Unknown,0.0676,False,1.04,19.8,0.7,14.5,mDDaCH4w02IWr8l7-rwCIkSAqoY4
FA0.125MA0.875PbBrI2,FA; MA,Pb,Br; I,1.71,SnO2-np,Spiro-MeOTAD,Ag,Unknown,acetonitrile; Methylamine,False,130.0,Doctor blading,Air,0.15,False,1.151,16.84,0.718,13.93,mDDgnzrrmuUsQwbFHPlbR2CLi8ws
MAPbI3,MA,Pb,I,1.6,SnO2,Spiro-MeOTAD,Au,Unknown,acetonitrile,False,100.0,Spin-coating,Ar,0.1,False,1.06,21.681,0.762,17.51,mDMCzTA7PMLH7n9Au8M67N530Bpg
MAPbI3,MA,Pb,I,1.6,C60 | B4PyMPM,PEDOT:PSS,Ag,Chlorobenzene,DMF,False,100.0,Spin-coating,Unknown,0.09,False,0.94,18.6,0.773,13.5,mDPvMWaQYpNe6SSzv5d60mWtOcNq
MAPbBr1.2I1.8,MA,Pb,Br; I,,bis-C60,NiO-c,Ag,Toluene,DMF,False,100.0,Spin-coating,Unknown,0.1,False,1.28,12.9,0.65,11.6,mDoRWEUoO4Kxhr-7jKUydYj0BRYI
MAPbI3,MA,Pb,I,1.6,PCBM-60 | Bphen,PEDOT:PSS,Ag,Unknown,DMF >> IPA,False,Unknown >> 100.0,Spin-coating >> Spin-coating,Unknown,0.0725,False,0.93,22.15,0.8009999999999999,16.52,mEITrU9nVYhtFf6CYRFu49XLTplT
MAPbI3,MA,Pb,I,1.6,TiO2-c,Spiro-MeOTAD,Ag,Unknown,DMF,False,100.0,Spin-coating,Unknown,0.045,False,0.91,22.0,,15.41,mEJ5Em1iY_lFRU4LNHiRM9hbSUP5
MAPbI3,MA,Pb,I,1.6,TiO2-c,Spiro-MeOTAD,Ag,Chlorobenzene,DMF; DMSO,False,100.0,Spin-coating,N2,0.07,False,1.04,21.1,0.71,15.7,mEKaS-dY_kLiItexBq_bwtNiFk10
MAPbI3,MA,Pb,I,1.6,PCBM-60,NiMgLiO,Ag,Toluene,DMSO; GBL,False,100.0,Spin-coating,Unknown,0.09,False,1.08,20.95,0.672,15.2,mEXaRTM_s7l60qzEXbvBnn1IW8Co
MAPbI3,MA,Pb,I,1.6,C60(OH)16 | C60,P3HT,MoO3 | Ag,Unknown,DMF >> IPA,False,Unknown >> 100,Spin-coating >> Spin-coating,N2 >> N2,0.0757,False,1.04,20.61,0.747,15.94,mEcgQVTuPGO3Z9WayH0oM1gVCmAc
FA0.85MA0.15PbBr0.46I2.54,FA; MA,Pb,Br; I,,TiO2-c | TiO2-mp,PTAA,Au,Chlorobenzene,DMF; DMSO,False,100.0,Spin-coating,N2,0.16,False,1.112,22.28,0.6,14.86,mEiGfoN0fKZis3U3yQGDsL4TKdea
MAPbI3,MA,Pb,I,1.56,TiO2-c | TiO2-mp,TBP,Ag,Diethyl ether,DMF; DMSO,False,60.0; 100.0,Spin-coating,Unknown,0.1,False,1.0,21.83,0.64,13.95,mEmMcMGKQLpgGkBDvtuHY2Py3xhI
MAPbI3,MA,Pb,I,,TiO2-c | TiO2-mp,Spiro-MeOTAD,Au,Unknown,DMF; DMSO,False,90,Spin-coating,Unknown,0.096,False,1.13,23.29,0.7759999999999999,20.4,mFAkOKTujNFdXglIls9DQS-Qfb_o
MAPbI3,MA,Pb,I,1.6,ZnO-np,P3HT | P3HT; PMMA,Au,Unknown,none >> IPA,False,Unknown >> Unknown,Evaporation >> Spin-coating,Vacuum >> Air,0.0708,False,0.92,16.0,0.53,10.6,mFB5iAmTzZ0ifBHpb0VE4ox1Ate-
MAPbI3,MA,Pb,I,1.6,TiO2-c | TiO2-mp,Spiro-MeOTAD,Au,Unknown,DMF >> IPA,False,Unknown >> 100,Spin-coating >> CBD,N2 >> N2,0.2,False,1.02,20.59,0.62,13.81,mFTt6zpH-2ZRzmaAUxbqtYsMjK85
MAPbI3,MA,Pb,I,1.6,PCBM-60,NiO-c,Ag,Toluene,DMSO; GBL,False,100.0,Spin-coating,Ar,0.14,False,1.03,18.8,0.62,11.93,mFkvvQ0QvXBLP3YJyKBa-vdm4MVK
MAPbI3,MA,Pb,I,1.6,TiO2-c | TiO2-mp,Spiro-MeOTAD,Ag,Diisopropyl ether,DMF; DMSO,False,100.0,Spin-coating,N2,4.0,False,1.07,22.9,0.7240000000000001,17.19,mFluV5smQYtMBIc-oDgoWfzXZxfV
MAPbI3,MA,Pb,I,1.6,TiO2-c | TiO2-mp,Spiro-MeOTAD,Au,Unknown,DMF >> IPA >> IPA,False,40 >> 100 >> 100,Spin-coating >> CBD >> Spin-coating,Unknown,0.172,False,1.08,19.27,0.6459999999999999,13.45,mFpFosZD8DxKVQv2jEqKYkAL8POJ
MAPbI3,MA,Pb,I,1.59,C60 | BCP,PEDOT:PSS,Au,Unknown,DMF >> IPA,True,70.0 >> 100.0,Spin-coating >> Spin-coating,N2 >> N2,0.1,False,0.92,15.4,0.551,7.81,mFyrXs4XV1VgBzh8DWEbTGhdM3iu
MAPbI3,MA,Pb,I,1.6,PCBM-60,PEDOT:PSS,Ca | Ag,Unknown,none,False,Unknown,Co-evaporation,Vacuum,0.04,False,0.95,13.6,0.7390000000000001,9.57,mG-Uag-vZrVZh_5mBYcMka1JiVVC
MAPbI3,MA,Pb,I,1.6,TiO2-c | TiO2-mp,none,Au,Diethyl ether,DMF; DMSO,False,65; 100,Spin-coating,Air,0.1,False,0.79,14.4,0.67,7.69,mGEjDh7Iq6MSJ8u3dgCGFJIlL5tV
MAPbI3,MA,Pb,I,1.6,PCBM-60 | C60,P3CT-Na,Al,Unknown,DMF,False,80.0,Spin-coating,N2,0.09,False,0.98,15.21,0.74,11.0,mGEylZryBarQBV82khRG0GW_5F6m
MAPbI3,MA,Pb,I,1.6,TiO2-c | TiO2-nw,none,Carbon,Unknown,DMF >> IPA,False,100.0 >> 100.0,Spin-coating >> Spin-coating,Air >> Air,0.068,False,0.946,20.6,0.647,10.2,mGJuz3e12fPO8-H0sEk5mkN9DEIL
MAPbI3,MA,Pb,I,1.62,SnO2-np,Spiro-MeOTAD,Au,Chlorobenzene,DMF; DMSO,False,100,Spin-coating,Unknown,0.1,False,1.071,21.26,0.7390000000000001,16.83,mGSGLYBCb1yCxVY4G4Tz54gQOHUK
Cs0.125FA0.875PbBr0.375I2.625,Cs; FA,Pb,Br; I,1.57,TiO2-c | TiO2-mp,Spiro-MeOTAD,Au,Diethyl ether,DMF; DMSO,False,140.0,Spin-coating,N2,0.125,False,1.075,21.66,0.774,17.55,mGnLf5cylHcK0ACLeuV1rs2BFgmu
Cs0.05FA0.83MA0.12PbBr0.45I2.55,Cs; FA; MA,Pb,Br; I,,Unknown,Spiro-MeOTAD,Au,Unknown,Unknown,False,Unknown,Spin-coating,Unknown,0.1,False,1.1,18.53,0.556,11.29,mGrMob4eYAWDK4QGaltY_gR62udb
MAPbI3,MA,Pb,I,1.6,TiO2-c | TiO2-mp | ZrO2-mp,none,Carbon,Unknown,GBL,False,50.0,Drop-infiltration,Air,0.0514,False,0.826,21.422,0.581,10.51,mGuoV_CPPqTw4b9eNZotTXY7ukoj
CsFA0.83MA0.17PbBr0.5I2.5,Cs; FA; MA,Pb,Br; I,,TiO2-c | SWCNTs; TiO2-mp,Spiro-MeOTAD,Au,Chlorobenzene,DMF; DMSO,False,100.0,Spin-coating,N2,0.1,False,1.08,22.33,0.75,18.1,mGxhoDubXJasKGe5HTQJybQuBxC1
Cs0.05FA0.81MA0.14PbBr0.45I2.55,Cs; FA; MA,Pb,Br; I,1.62,SnO2-np,Spiro-MeOTAD,Au,Diethyl ether,DMF; DMSO,False,105.0,Spin-coating,Unknown,0.09,False,1.09,24.4,0.79,20.9,mGy5ZpVKpAO3arkOdF4oNjFJ7bh0
Cs0.05FA0.79MA0.15PbBr0.51I2.49,Cs; FA; MA,Pb,Br; I,,TiO2-c,Spiro-MeOTAD,Au,Chlorobenzene,DMF; DMSO,False,100,Spin-coating,Unknown,0.1,False,1.17,22.82,0.77,20.56,mH50-riJBIXhfKb3WVPXe46ajmA0
MAPbI3,MA,Pb,I,1.6,4-DMABA | PCBM-60 | BCP,NiMgLiO,Ag,Diethyl ether,DMF; DMSO,False,100.0,Spin-coating,Unknown,0.09,False,,,,,mH94fkLvPtCTh5A8dDAyxwMLwxXG
FAPbI3,FA,Pb,I,1.49,TiO2-c,Spiro-MeOTAD,Au,Unknown,none >> none,False,Unknown >> Unknown,Evaporation >> Gas reaction,Vacuum >> FAI; Vacuum,0.135,False,0.9,17.2,0.51,7.8,mHHumIz7gRwLBqSjt24XrkzKIeQD
FA0.85MA0.15PbBr0.45I2.55,FA; MA,Pb,Br; I,1.6,SnO2-np | C60,BTF4,Au,Chlorobenzene,Unknown,False,100.0,Spin-coating,Unknown,0.059,False,1.05,21.5,0.737,16.97,mHkX6HqyByW_qOBY5949UezYaZRs
Cs0.05FA0.79MA0.16PbBr0.51I2.49,Cs; FA; MA,Pb,Br; I,,TiO2-c,Spiro-MeOTAD,Au,Unknown,DMF; DMSO,False,100.0,Spin-coating,Unknown,0.1,False,0.95,22.7,0.65,14.1,mI6sAxRUfAmRugVqGgKwwP1v1WW8
MAPbI3,MA,Pb,I,1.57,TiO2-c,none,Carbon,Unknown,DMF >> IPA,False,100.0 >> 100.0,Spin-coating >> CBD,Unknown,0.15,False,0.9,15.0,0.63,8.51,mICr4Sg9pMm2dgBJEB_33X0dpKhu
FA0.85MA0.15PbBr0.45I2.55,FA; MA,Pb,Br; I,,TiO2-c | TiO2-mp,Spiro-MeOTAD,Au,Chlorobenzene,DMF; DMSO,False,130.0,Spin-coating,Unknown,0.25,False,1.12,21.9,0.75,18.4,mIGKuzvEdtsb-iPsdaeZSbVoymdw
MAPbI3,MA,Pb,I,1.6,PCBM-60 | Zr(acac)4,PEDOT:PSS,Ag,Chlorobenzene,DMF; DMSO,False,100.0,Spin-coating,Unknown,0.1,False,0.97,14.1,,,mIJ6r-AhuvID-8ELt8Jc-Xia0p4C
MAPbI3,MA,Pb,I,1.6,PCBM-60,PEDOT:PSS,Ca | Al,Unknown,DMF >> IPA,False,70 >> Unknown,Spin-coating >> Spin-coating,Air >> Air,0.1,False,0.9,13.65,0.71,8.86,mIiaR6wi2wrbMhi-twTCUlRrM_-a
MAPbI3,MA,Pb,I,1.6,PCBM-60,NiO-c,Ag,Chlorobenzene,DMF; DMSO,False,100.0,Spin-coating,N2,0.1,False,1.03,21.23,0.647,14.15,mIv0C6Ou9MThIf3bkNLH4fUjtGLV
MAPbI3,MA,Pb,I,1.6,PCBM-60,NiO-c,Ag,Diethyl ether,DMF; DMSO,False,65.0; 100,Spin-coating,Air,0.12,False,1.024,17.91,0.672,12.33,mIvoYwhGshstQ8lJpDRr-2HDREco
MAPbI3,MA,Pb,I,1.6,TiO2-c | TiO2-mp,none,Au,Unknown,DMF >> IPA,False,70 >> 70,Spin-coating >> CBD,Dry air >> Dry air,0.285,False,0.79,14.0,0.69,7.6,mJDtNNQOirp29Sa9-2UJKJjD_dS2
MAPbI3,MA,Pb,I,1.585,PCBM-60 | ZnO-np,NiO-np | M2,Al,Toluene,DMSO; GBL,False,100.0,Spin-coating,N2,0.1024,False,1.04,21.98,0.76,17.37,mJMuqRXYYym_Tt_YWS8pm7D-J9VU
FAPb0.5Sn0.5I3,FA,Pb; Sn,I,1.17,C60 | BCP,PEDOT:PSS | PCP-Na,Al,Diethyl ether,DMF; DMSO,False,100.0,Spin-coating,N2,0.25,False,0.8,28.85,0.58,13.43,mJN3pKgfZKfEARF2r6v45jJZ7ciI
MAPbBr0.45I2.55,MA,Pb,Br; I,,TiO2-c,Spiro-MeOTAD,Au,Unknown,DMSO >> IPA,False,Unknown,Spin-coating >> Dropcasting,Unknown,0.09,False,0.99,19.89,0.6809999999999999,13.41,mJW87H97ZkwXMK7kjo1iagiYD5ug
MAPbI3,MA,Pb,I,1.6,TiO2-c | TiO2-mp,S197,Au,Unknown,DMF >> IPA,False,Unknown >> 70.0,Spin-coating >> Spin-coating,Dry air >> Dry air,0.285,False,0.963,16.6,0.69,10.8,mKXRobE7h3XMX2IQ_f2RgFH1mHEH
FA0.9MA0.1PbBr0.03I2.97,FA; MA,Pb,Br; I,,SnO2-np,Spiro-MeOTAD,Au,Unknown,DMF; DMSO >> IPA,False,70.0 | 140.0,Spin-coating >> Spin-coating,N2 >> N2,0.044,False,1.11,24.04,0.718,19.24,mKtZm63AV-BM2apvRxJEifZc6Zki
MAPbI3,MA,Pb,I,1.6,IDTT2FPDI,PTAA,Ag,2-Butanol,DMF; DMSO,True,100.0; 100,Spin-coating,N2,0.12,False,1.1,20.5,0.7170000000000001,16.1,mL1Gm4EpTUuRXLfmLD9c8QjNwNpE
MAPbI3,MA,Pb,I,1.6,PCBM-60 | Zr(acac)4,NiO-np | KCl,Ag,Chlorobenzene,DMF; DMSO,False,50; 100,Spin-coating,N2,0.1,False,1.15,21.93,0.7959999999999999,20.07,mLB60sIc4TTO7avtzacjDQshBlZP
MAPbI3,MA,Pb,I,1.6,TiO2-c | TiO2-mp,none,Carbon,Chlorobenzene,DMF; DMSO,False,105.0,Spin-coating,N2,0.08,False,0.92,24.0,0.5820000000000001,12.6,mLKaG8YpYk7ZkwwxsNcJQVtEmwIn
MAPbI3,MA,Pb,I,1.6,ZnO-np,Spiro-MeOTAD,Ag,Unknown,DMF >> IPA,False,80.0 >> 60.0,Spin-coating >> Spin-coating,N2 >> N2,0.1,False,0.98,19.32,0.5,9.47,mLOeZEKbFsW8ZL27Cfpn468pMzhX
FA0.9MA0.1PbBr0.1I2.9,FA; MA,Pb,Br; I,,SnO2-np,Spiro-MeOTAD,Au,Unknown,DMF; DMSO >> IPA,False,70.0 >> 150.0,Spin-coating >> Spin-coating,N2 >> N2,0.1,False,1.031,23.1,0.7979999999999999,19.02,mLWOMz7UIA8sewBzLEJMB5oxelw3
MAPbI3,MA,Pb,I,1.5,TiO2-c | TiO2-mp,Spiro-MeOTAD,Au,Unknown,DMF >> IPA,False,70.0 >> 70.0,Spin-coating >> CBD,Dry air >> Dry air,0.5,False,0.921,13.1,0.77,9.3,mLXNA3uD2LdID6pn3mTPJJLF-6I2
CsPbBr3,Cs,Pb,Br,,TiO2-c | TiO2-mp,none,Carbon,Unknown,DMF >> none,False,Unknown,Spin-coating >> Evaporation,Air >> Vacuum,0.1,False,1.42,7.23,0.77,8.05,mLXs-6rtHsDpeTLL6m4snmrpsXND
MAPbI3,MA,Pb,I,1.59,PCBM-60,V2Ox | PEDOT:PSS,Ag,Unknown,DMF,False,100.0,Spin-coating,N2,0.0625,False,0.93,22.63,0.74,15.67,mLi1O6xzSwvg0l3QxNgdN39lo6Tf
MAPbI3,MA,Pb,I,1.59,TiO2-c,Spiro-MeOTAD,Ag,Chlorobenzene,DMF,False,100.0,Spin-coating,N2,0.1,False,1.03,18.67,0.6579999999999999,12.67,mLkmpWQkrw-TuHeE1FaSB3XpXdhk
MAPbI3,MA,Pb,I,1.6,TiO2-c | TiO2-mp,Spiro-MeOTAD,Au,Unknown,DMF >> IPA,False,Unknown >> 100.0,Spin-coating >> Spin-coating,Unknown,0.1,False,0.93,20.5,0.622,11.8,mMAmhxyL7XcvaZWF8Y96skR6rkcR
MAPbI3,MA,Pb,I,1.6,none,PTAA,Ti | Cu,Unknown,DMF; DMSO >> IPA,True,100.0 >> 70.0,Spin-coating >> Spin-coating,N2 >> N2,0.1,False,0.997,22.45,0.7240000000000001,16.21,mMMTKH3GoEQE4hXpXw6005jhGUUj
MAPbI3,MA,Pb,I,1.6,SnO2-c,P3HT | Spiro-MeOTAD,Au,Ethyl acetate,DMF; DMSO,False,100.0,Spin-coating,Unknown,0.1,False,1.02,20.25,0.664,13.7,mMppiZtSsqkXypuPz9cvFHTab45g
Cs0.4MA0.6PbI3,Cs; MA,Pb,I,,C60,PTAA,Ag,Toluene,DMF; DMSO,False,100.0,Spin-coating,Unknown,0.1,False,1.04,18.89,0.67,13.13,mMqaLHN8ADTFn3AKuvI9dy7vwGUx
MAPbI3,MA,Pb,I,1.6,TiO2-c | TiO2-mp,P3HT,Au,Unknown,DMF; DMSO >> Ethanol; IPA,False,Unknown >> 100.0,Spin-coating >> Spin-coating,N2 >> N2,0.09,False,0.866,19.6,0.6509999999999999,11.0,mMrPh_xdENYOMn6ow36ymeKC7gva
MAPbI3,MA,Pb,I,1.48,TiO2-c | TiO2-mp,Spiro-MeOTAD,Au,Unknown,DMF,False,130,Spin-coating,Air,0.17,False,0.76,21.84,0.6829999999999999,11.33,mMwEs4eLGzm9ilX20mtiiGIXTVGH
MAPbI3,MA,Pb,I,1.6,PCBM-60 | BCP,PTAA | PFN,Cu,Diethyl ether,DMF; DMSO,False,100.0,Spin-coating,N2,0.1,False,1.1,21.5,0.81,19.3,mMypV3nKRxmp4dSNaRZ5Bf5H3LEj
MAPbI3,MA,Pb,I,1.6,PCBM-60 | ZnO-np,PEDOT:PSS | CuI,Al,Unknown,DMF,False,60,Spin-coating,Unknown,0.1,False,0.82,19.4,0.68,10.8,mN4M3eDI6r_ryBKCy66FvrI8oxMY
Cs0.05FA0.83MA0.12PbBr0.39I2.61,Cs; FA; MA,Pb,Br; I,1.6,SnO2-c,P3HT,Au,Unknown,Unknown,False,Unknown,Spin-coating,N2,0.08,False,0.985,19.58,0.73,17.7,mN6JTWM3Rm4thfw9znjSU1gWmHHh
MAPbI3,MA,Pb,I,1.6,DBP | PCBM-60 | Bphen,PEDOT:PSS,Ag,2-Butanol,DMF; DMSO,True,100.0,Spin-coating,N2,0.04,False,0.978,20.25,0.7879999999999999,15.61,mNA_SbJNcUriO4RC90NaGeuP-18c
MAPbI3,MA,Pb,I,1.6,C60 | BCP,Au; NiO,Al,Unknown,DMF; DMSO,False,150.0,Spin-coating,N2,0.06,False,0.98,12.86,0.57,7.2,mNCId1eM1ihXofnTWLu_X_uepxFr
