Repository: GouravSidana/firstML

# firstML
My first Machine Learning Project

File: filtered_perovskite.csv (part 123 of 155)
Formula,A_ion,B_ion,X_ion,Bandgap,ETL,HTL,Backcontact,Antisolvent,Solvent,Solv_annel,Anneal_temp,Dep_procedure,Synth_atm,Cell_area,Is_module,Voc,Jsc,FF,PCE,entry_id
MAPbI3,MA,Pb,I,1.6,SnO2-c,"4,4'-(5,10,11-Trihexyl-10,11-dihydro-5H-thieno[2′,3':4,5]pyrrolo [3,2-g]thieno[3,2-b][1,2,3]triazolo[4,5-e]indole-2,8-diyl)bis(N,N-bis(4- (hexyloxy)phenyl)aniline)",Au,Unknown,DMF >> IPA,False,Unknown,Spin-coating >> Spin-coating,Unknown,0.108,False,0.95,19.78,0.57,10.73,mNFypmLUEWSMmX8GuFQBcA0SDxu9
MAPbI3,MA,Pb,I,1.6,PCBM-60 | Bphen,PTAA,Ag,Unknown,DMF,False,100,Spin-coating,Unknown,0.02,False,0.87,20.81,0.74,13.42,mNKQ4liwaNXZlTVGeucRCyJy7g1V
MAPbI3,MA,Pb,I,1.6,PCBM-60 | BCP,NiO-np,Ag,Unknown,DMF; DMSO,False,100.0,Spin-coating,N2,0.077,False,1.04,18.82,0.752,14.72,mNLa9cU-BUykkq2CJwS0pUSUqOBi
MAPbI3,MA,Pb,I,1.59,TiO2-c | TiO2-mp,Spiro-MeOTAD,Ag,Unknown,DMF; DMSO >> IPA,False,100 >> 100,Spin-coating >> Spin-coating,Unknown,,False,1.05,23.13,0.669,16.24,mNMPPLFX_9l7sp3V4Dm-f9VpK3GV
MAPbI3,MA,Pb,I,1.6,PCBM-60 | bis-C60,PEDOT:PSS,Ag,Unknown,DMF,False,90.0,Spin-coating,N2,0.0314,False,0.94,18.95,0.72,12.88,mNOtez2OMG1sz9BS8rl8wLjh5xKD
MAPbI3,MA,Pb,I,1.6,TiO2-c | TiO2-mp,none,Carbon,Chlorobenzene,DMF; DMSO,False,100.0,Spin-coating,Unknown,0.08,False,0.9,21.4,0.485,11.34,mNQ5oPkNbPH17fODKCI5tO6-7WW9
BA2MA2Pb3I10,BA; MA,Pb,I,1.96,PCBM-60; ICBA | BCP,NiO-c,Ag,Unknown,Dimethylacetamide; NMP,False,100.0,Spin-coating,Unknown,0.06,False,1.23,13.61,0.722,11.7,mNSoeYYNS2NXCnN7TWxvOiCZ8cFC
MAPbI3,MA,Pb,I,1.6,TiO2-c,Spiro-MeOTAD,Ag,Unknown,Unknown,False,100.0,Unknown,Unknown,0.0706,False,1.02,14.6,0.58,9.2,mNYq6KoP_SYqbrJ5mB4bXQRfAcEh
MAPbI3,MA,Pb,I,1.6,TiO2-c,Spiro-MeOTAD,Ag,Unknown,Unknown,False,Unknown,Unknown,Unknown,0.1,False,0.982,18.82,0.508,8.52,mNayj9J0jwCbTleo-oYURBi2j77o
MAPbI3,MA,Pb,I,1.6,TiO2-c,TFB,Au,Chlorobenzene,DMSO; GBL,False,100.0,Spin-coating,N2,0.1,False,0.99,19.72,0.56,11.01,mNcvAmvao3tvqoG0J1FREUHocamH
,MA | FA,Pb,Br; I,1.713,C60 | BCP,2PACz,Cu,N2,2-methoxyethanol; acetonitrile; NMP; DMF,False,Unknown,Slot-die coating,Unknown,0.16,False,1.211,17.17,0.688,14.15,mNkLZNRkh-bqSg71RAbUedlnbv5k
MAPbI3,MA,Pb,I,1.6,PCBM-60,PEDOT:PSS,Ag,Unknown,DMF; DMSO >> IPA,False,Unknown >> 100.0,Spin-coating >> Spin-coating,N2 >> N2,0.09,False,1.01,19.2,0.6729999999999999,13.0,mNpkd0OFyTn4EWBRo25qUhWwAH1K
MAPbI3,MA,Pb,I,1.6,TiO2-c,Spiro-MeOTAD,Au,Unknown,DMF; DMSO >> IPA,False,Unknown >> 130.0,Spin-coating >> CBD,Unknown,0.1,False,1.08,20.8,0.763,17.1,mNwnh1RRcQQwLP9lqbc-v81EivN-
Cs0.05FA0.8075MA0.1425PbBr0.3I2.7,Cs; FA; MA,Pb,Br; I,,PCBM-60 | BCP,PolyTPD | PFN,Ag,Toluene,DMF; DMSO,False,100.0,Spin-coating,N2,0.1,False,1.06,22.8,0.74,17.1,mO-sj4Q9wRCEVQGnVi90g5TvHVpK
Cs0.15FA0.71MA0.14PbBr0.9I2.1,Cs; FA; MA,Pb,Br; I,1.7,ICBA | C60 | BCP,PTAA,Cu,Toluene,DMF; DMSO,False,65; 100,Spin-coating,Unknown,0.1,False,1.18,19.2,0.79,17.9,mO8kslp6Q2_ka2SCGb6W3MgGyR6S
MAPbI3,MA,Pb,I,1.61,TiO2-c | TiO2-mp,none,Au,Unknown,DMF >> none,False,70 >> 145,Spin-coating >> Closed space sublimation,Air >> Air,0.09,False,0.94,21.75,0.71,14.45,mOF9wigrQYMm4_2YNFi3iNfZU4Pz
MAPbBrI2,MA,Pb,Br; I,,PCBM-60,PEDOT:PSS,Al,Unknown,DMF,False,100.0,Spin-coating,Unknown,0.04,False,1.17,12.18,0.7659999999999999,10.95,mOH2GXea8t5WJkzKezEF0JeE5UuZ
FAPbI3,FA,Pb,I,1.48,TiO2-c | TiO2-mp,Spiro-MeOTAD,Au,N2,DMF; DMSO,False,110.0,Spin-coating,N2,0.65,False,1.02,22.6,0.628,14.5,mOIpgKIoyiyfnI39C33XwtYraWUI
MAPbI3,MA,Pb,I,1.6,TiO2-c | TiO2-mp | ZrO2-mp,none,Carbon,Unknown,GBL,False,60.0,Drop-infiltration,Air,0.1,False,0.9,15.34,0.5479999999999999,7.54,mOJY9gDR-FJnxj0g6i-hS5iJnnIf
MAPbI3,MA,Pb,I,1.6,PCBM-60,PEDOT:PSS,Al,Unknown,DMF >> IPA,False,Unknown >> 70.0,Spin-coating >> Dropcasting,N2 >> N2,0.1,False,0.85,14.27,0.725,9.68,mONE_eCtIdt41qBEZ6jede4GXx9o
MAPbI3,MA,Pb,I,1.6,TiO2-c | TiO2-mp,Spiro-MeOTAD | PEDOT:PSS,Ag,Unknown,DMF >> Ethanol,False,70.0 >> 70.0,Spin-coating >> Spin-coating,Unknown,0.1,False,0.97,16.4,0.57,9.05,mOVj8iByx0ywXd4DBI3qKKiKSoDW
Cs0.05FA0.81MA0.14PbBr0.45I2.55,Cs; FA; MA,Pb,Br; I,,TiO2-c | TiO2-mp,Spiro-MeOTAD,Au,Chlorobenzene,DMF; DMSO,False,100.0,Spin-coating,Unknown,0.16,False,1.08,23.0,0.73,18.5,mOXImrL4c8IEZNi6xPKtoCICnGRQ
Cs0.05FA0.79MA0.16PbBr0.51I2.49,Cs; FA; MA,Pb,Br; I,,BCP,Spiro-MeOTAD,Ag,Unknown,DMF; DMSO,False,150.0,Spin-coating,Unknown,0.14,False,1.03,22.13,0.65,14.91,mOhJWRrikmrWBP3uitw1rKcdg2LT
MAPbI3,MA,Pb,I,1.6,TiO2-c | TiO2-mp,Spiro-MeOTAD,Au,Unknown,DMF >> IPA,False,120.0 >> 100.0,Spin-coating >> Spin-coating,Air >> Air,0.1,False,1.1,22.91,0.738,18.61,mOqd7Qc9e9ktQMc7iqPkPQ-IOrYW
MAPbI3,MA,Pb,I,1.6,SnO2-c,Spiro-MeOTAD,Au,Diethyl ether,DMF; DMSO,False,100.0,Spin-coating,Unknown,0.1,False,1.06,23.1,0.74,18.1,mOs8KcSUOY2NODkBp0F1WrsMyO2q
Cs0.017FA0.83MA0.15PbBr0.51I2.49,Cs; FA; MA,Pb,Br; I,,ZnO-c,Spiro-MeOTAD,Ag,Anisole,DMF; DMSO,False,100,Spin-coating,N2,0.0919,False,1.2,23.51,0.79,18.0,mP5PujW2lo7O12AbXYEeuFl19x4j
Cs0.05FA0.8075MA0.1425PbBr0.45I2.55,Cs; FA; MA,Pb,Br; I,,SnO2-c,Spiro-MeOTAD,Au,Chlorobenzene,DMF; DMSO,False,100.0,Spin-coating,N2,0.1,False,1.131,23.83,0.71,18.42,mP8sk0htpPWyX3M5ErtK2QjMmUa8
Cs0.03FA0.945MA0.025PbBr0.075I2.925,Cs; FA; MA,Pb,Br; I,1.56,SnO2-np,Spiro-MeOTAD,Ag,Unknown,DMF >> IPA,False,Unknown >> 150.0,Spin-coating >> Spin-coating,Air >> Air,0.093,False,1.12,24.89,0.721,20.22,mPCeHDkwxw_SBHwq5DUhlzPK1yXY
MAPbI3,MA,Pb,I,1.6,TiO2-np,Spiro-MeOTAD,Au,Ar,DMF,True,100.0,Spin-coating,N2,0.16,False,1.029,20.09,0.72,14.89,mPOGnLtl3UIamnUkygtYTKay56og
MAPbI3,MA,Pb,I,1.59,TiO2-c | Polystyrene-ns | TiO2-mp,Spiro-MeOTAD,Au,Unknown,DMF; DMSO >> IPA,False,65 >> 100,Spin-coating >> Spin-coating,Unknown,0.105,False,0.92,18.8,0.66,11.5,mPVW8Bh0MrnVuWNpnPZQz_2VwyZk
MAPbI3,MA,Pb,I,1.5,PCBM-70,NiO-c | FDA,AgAl,Chlorobenzene,DMSO,False,100.0,Spin-coating,Unknown,0.1,False,1.04,21.84,0.745,16.9,mPZscWYNTdCGgs1r0vRNeeYRxSPg
FA0.125MA0.875PbI3,FA; MA,Pb,I,1.55,SnO2-np,Spiro-MeOTAD,Ag,Unknown,acetonitrile; Methylamine,False,130.0,Doctor blading,Air,0.15,False,1.08,21.97,0.759,18.01,mPd6mX8Kcy9WyZrx_evDEsdYCYB7
Cs0.05FA0.81MA0.14PbBr0.45I2.55,Cs; FA; MA,Pb,Br; I,,SnO2-c,Spiro-MeOTAD,MoO3 | Au,Chlorobenzene,DMF; DMSO,False,130.0,Spin-coating,N2,0.1,False,1.07,23.1,0.778,17.5,mPdTGdD3ysc9MGWrPSygKvQ7zl9V
MAPbBr0.075I2.925,MA,Pb,Br; I,,PCBM-60 | BCP,PEDOT:PSS,Ag,Unknown,DMF,False,Unknown >> 100.0,Spin-coating >> Spin-coating,N2 >> N2,0.1,False,1.01,19.8,0.6809999999999999,13.6,mQ-ZUImiJyYDF1srQG-PGCOyY1yc
FA0.3MA0.7PbI3,FA; MA,Pb,I,1.58,PCBM-60 | BCP,NiO-c,Ag,Unknown,DMF >> IPA,False,Unknown >> 100.0,Spin-coating >> Spin-coating,Air >> Air,0.1,False,1.1,20.84,0.66,15.08,mQIihuJrV-WTGRjQkXK72ptrKi5H
MAPbI3,MA,Pb,I,1.6,ZnO0.9Sn0.1O1.1,Spiro-MeOTAD,Au,Toluene,DMF; DMSO,False,100.0,Spin-coating,N2,0.07,False,0.82,19.95,0.6,9.8,mQm7GkgQl4-8e3AUqGp2N_5IknnW
MAPbI3,MA,Pb,I,1.55,TiO2-c | TiO2-mp | Al2O3-mp,none,Carbon-nt,Unknown,GBL,False,70; 100,Spin-coating,N2,0.12,False,0.823,15.81,0.64,8.35,mQzOmTbtzeMv8QxLIiTkpOB5M8eb
FA0.85MA0.15PbBr0.45I2.55,FA; MA,Pb,Br; I,,TiO2-c,Spiro-MeOTAD,Au,Toluene,DMF; DMSO,False,100.0,Spin-coating,N2,1.0,False,1.107,21.5,0.562,13.37,mR33JjpzzPlWOoOeUiVzBiWaWL8E
MAPbI3,MA,Pb,I,1.6,IDT6CN-TM | BCP,P3CT-Na,Ag,Chlorobenzene,DMF; DMSO,False,60.0; 80.0,Spin-coating,Unknown,0.09,False,1.062,21.51,0.8,18.36,mRIAmTQVs-orowrZPbil6rAU2IfI
Cs0.05FA0.95PbI3,Cs; FA,Pb,I,,PCBM-60 | BCP,NiO-c | PTAA,Ag,Chlorobenzene,DMF; DMSO,False,150.0,Spin-coating,N2,0.1,False,0.95,20.604,0.73,14.31,mRRe4olokPLDWU4-WzAhOsvJVf2T
MAPbI3,MA,Pb,I,1.6,TiO2-c | TiO2-mp,Spiro-MeOTAD,Ag,Chlorobenzene,DMSO; GBL,False,110.0,Spin-coating,Unknown,0.09,False,1.04,21.68,0.75,16.88,mRhWVcfriqMAKDG-AtKES0zIOEzy
Cs0.1FA0.135MA0.765PbBr0.45I2.55,Cs; FA; MA,Pb,Br; I,,TiO2-c,Spiro-MeOTAD,Au,Chlorobenzene,DMF; DMSO,True,150,Spin-coating,N2,0.055,False,1.19,22.63,0.72,18.24,mRxx4GyoNuqtvSuH4JjzVnsbvam5
MAPbI3,MA,Pb,I,1.6,PCBM-60 | LiF,PEDOT:PSS,Ag,Unknown,DMF,False,120.0,Spin-coating,N2,0.0464,False,0.9,13.72,0.747,9.24,mS0P7wZUvJULErNFW3QHNZYugslD
MAPbI3,MA,Pb,I,1.6,Zn2SnO4 | TiO2-mp,Spiro-MeOTAD,Au,Unknown,DMF >> IPA,False,70.0 >> 70.0,Spin-coating >> CBD,Unknown,0.1,False,0.991,16.81,0.54,8.93,mSGSI_8LNVQdoVT6XrsrsFRPbQbl
MAPbI3,MA,Pb,I,1.6,PCBM-60,PEDOT:PSS,Ag,Pumping solvent,Unknown,False,100.0,Spin-coating,N2,0.1,False,0.93,20.41,0.72,13.58,mSJvoQTonEiReuZudn2IgCsnLuPl
MAPbI3,MA,Pb,I,1.6,TiO2-c | TiO2-mp,Spiro-MeOTAD,Ag,Toluene,DMSO; GBL,False,100.0,Spin-coating,Unknown,0.03,False,0.85,20.62,0.57,10.03,mSWeZN3uf8Vyyp-7oDVDiJjqnH3j
MAPbI3,MA,Pb,I,1.6,TiO2-c | TiO2-mp,Triazine-Ph-OMeTPA,Au,Unknown,DMF >> IPA,False,70.0 >> 70.0,Spin-coating >> CBD,Unknown,0.16,False,0.93,19.14,0.61,10.9,mSbUmfVgOOyaQpq_Y8MY1Xrc7isM
MAPbI3,MA,Pb,I,1.6,TiO2-c | TiO2-mp,Spiro-MeOTAD,Au,Diethyl ether,DMF; DMSO,False,130.0,Spin-coating,Unknown,0.14,False,1.079,22.993,0.72,17.77,mSecBQ__ZQy1UceQShB3kK2ceYan
Cs0.05FA0.79MA0.160Pb1.0Br0.3I2.7,Cs; FA; MA,Pb,Br; I,1.55,PCBM-60 | ZnO-np,NiO-np,Al,Toluene,DMF; DMSO,False,100,Spin-coating,N2,0.09,False,1.023,22.2,0.82,17.7,mSlZ1mKv3CsqHvffr_BHGC7AhQSl
MAPbI3,MA,Pb,I,1.6,TiO2-c,"3,6-di(2H-imidazol-2-ylidene)cyclohexa 1,4-diene-C12",Au,Unknown,DMF >> IPA,False,Unknown >> 70,Spin-coating >> CBD,Unknown,0.07,False,0.91,19.72,0.65,11.6,mSpV2D3imO_qDUoJrGCX7-wSCjtb
MAPbI3,MA,Pb,I,1.6,TiO2-c | PCBM-60,Spiro-MeOTAD,Au,Unknown,DMF; DMSO >> IPA,False,70.0 >> 100.0,Spin-coating >> Spin-coating,N2 >> N2,0.1,False,1.03,16.55,0.489,8.34,mT2OnwY9vIlBBnlOrsotQz9tnA88
MAPbI3,MA,Pb,I,1.6,PCBM-60 | AZO-np,NiO-c,Al,Unknown,DMF,False,100.0,Doctor blading,N2,1.1,False,1.07,18.0,0.61,11.7,mTABzxWK8MHsViNH6wGE4En8dwwJ
MAPbI3,MA,Pb,I,1.6,TiO2-c | TiO2-mp,Spiro-MeOTAD,Au,Unknown,DMF,False,90; 150,Spin-coating,Air,0.09,False,1.04,21.5,0.76,16.9,mTJShiAO31JXBIbjxST_l9t2bumB
MAPbI3,MA,Pb,I,1.6,TiO2-c | TiO2-mp,Spiro-MeOTAD,Au,Unknown,DMF >> IPA,False,Unknown >> 90.0,Spin-coating >> Spin-coating,N2 >> N2,0.1,False,0.88,15.3,0.617,8.4,mTRDL3s5gF7AOkyk8wNfHrmjJSFq
MAPbI3,MA,Pb,I,1.6,PCBM-60,A-PDTON | PEDOT:PSS,Ag,Unknown,DMF >> IPA,False,Unknown,Spin-coating >> CBD,Air >> Air,0.04,False,0.99,14.46,0.618,8.82,mTWkFQynu-X9gWyqpaDDtiCkV5iL
MAPbI3,MA,Pb,I,1.6,TiO2-c | TiO2-mp,Spiro-MeOTAD,Au,Unknown,DMF >> IPA,False,70.0 >> 70.0; 70.0,Spin-coating >> Spin-coating,Unknown,0.25,False,0.95,18.62,0.71,12.56,mTbxmphGPfrUVRB8cl5tyexGy6dW
MAPbI3,MA,Pb,I,1.6,PCBM-60 | ZnO | PEI,PEDOT:PSS | PSS-Na,Al,Chlorobenzene,DMF,False,95.0,Spin-coating,Unknown,0.09,False,0.86,18.42,0.76,11.67,mTjy7m0m3evc9953KJRl-A5cV-if
Cs0.05FA0.8MA0.15PbBr0.5I2.5,Cs; FA; MA,Pb,Br; I,,TiO2-c | TiO2-mp,P1,Au,Chlorobenzene,DMF; DMSO,False,100.0,Spin-coating,N2,0.2,False,1.04,13.6,0.5,7.1,mU30pRltS9MZVyuLvCIJTFeqV1N3
Cs0.125FA0.875PbBr0.375I2.625,Cs; FA,Pb,Br; I,,SnO2-c,Spiro-MeOTAD,Au,Diethyl ether,DMF; DMSO,False,145.0,Spin-coating,Unknown,0.125,False,1.01,20.11,0.64,13.08,mU8FgMe-9xk6Og2Ltgow-zbk8Uco
FA0.25MA0.75SnI3,FA; MA,Sn,I,1.33,C60 | BCP,PEDOT:PSS,Ag,Chlorobenzene,DMSO,False,100.0,Spin-coating,Unknown,0.1,False,0.58,21.0,0.619,7.48,mUKU-Dqvver7pS4ZVjt2X_wthzU1
FA0.75MA0.25PbBr0.5I2.5,FA; MA,Pb,Br; I,,TiO2-c,Spiro-MeOTAD,Au,Chlorobenzene,DMF; DMSO,False,100.0,Spin-coating,Ar,0.09,False,1.08,19.3,0.62,12.9,mUOndF6n0NkYZXM3OZqDWaCVX4Kt
MAPbI3,MA,Pb,I,1.6,TiO2-c,none,Carbon; NiO,Diethyl ether,DMF; DMSO,False,130,Spin-coating,Air,1.0,False,0.83,21.35,0.432,7.66,mUdFu7VycI1NTnsjuLdgJveGaBTw
(NH4)6.8FA0.15MA1.7Pb7.8Br0.45I23.8,(NH4); FA; MA,Pb,Br; I,,TiO2-c | TiO2-mp,Spiro-MeOTAD,Au,Chlorobenzene,DMF; DMSO,False,100.0,Spin-coating,N2,0.1,False,0.85,15.29,0.68,8.77,mUmfjpSHGmiF81du0Yo7ic0mX2vL
MAPbI3,MA,Pb,I,1.6,PCBM-60 | PDINO,PEDOT:PSS,Al,Chlorobenzene,DMF,True,Unknown,Spin-coating,Unknown,0.05,False,1.0,19.21,0.754,14.48,mUnCsQ55TeaX_TsnEXzgl_Z-Dg-q
MAPbI3,MA,Pb,I,1.6,PCBM-60,PEDOT:PSS,Al,Unknown,DMF; DMSO,False,90.0,Spin-coating,Unknown,0.1,False,0.91,19.8,0.65,11.6,mUnq077CnyO5UxBHU8aD94ovKU3v
MAPbI3,MA,Pb,I,1.58,TiO2-c | TiO2-mp,Spiro-MeOTAD,Au,Unknown,DMF; DMSO >> none >> IPA,False,60.0; 100 >> Unknown >> 100.0,Spin-coating >> Evaporation >> CBD,Air >> Vacuum >> Air,0.1,False,0.86,20.95,0.541,9.8,mUoJOXPNDCDJRev5n9wZjf_Ew26x
MAPbI3,MA,Pb,I,1.6,ZnO-np,Spiro-MeOTAD,Au,Unknown,DMF >> IPA,False,Unknown >> 85,Spin-coating >> Spin-coating,Unknown,0.1,False,1.06,14.28,0.634,9.64,mUu2P4UahhlPUWZQZOyNUFs_eEmq
FA0.66MA0.34Pb0.5Sn0.5I,FA; MA,Pb; Sn,I,1.23,C60 | BCP,PEDOT:PSS,,,,False,,,,,False,0.77,28.1,0.71,15.3,mUvWeFqc3K0tqSACj7xVvEEpfIJs
MAPbI3,MA,Pb,I,1.6,PCBM-60,PEDOT:PSS,Al,Chlorobenzene,DMF,False,100.0,Spin-coating,N2,0.1,False,0.84,14.59,0.67,8.2,mUx-AQ7pevQDfbdYYmESmDTTOkW1
MAPbI3,MA,Pb,I,1.6,PCBM-60,PEDOT:PSS,Ag,Chlorobenzene,DMF,True,100,Spin-coating,Unknown,0.0225,False,,,,13.6,mV4iiXS4IbBpQO-sxb0iV1lauiYD
(F3EA)0.12BA1.88MA3Pb4I13,(F3EA); BA; MA,Pb,I,1.65,PCBM-60 | BCP,PEDOT:PSS,Ag,Unknown,DMF,False,80,Spin-coating,Air,0.09408,False,1.02,16.08,0.763,12.51,mV6x-rZCcuGr2aFu71UKZhDJ2iYk
MAPbI3,MA,Pb,I,1.6,TiO2-c | TiO2-mp | ZrO2-mp,none,Carbon,Unknown,GBL,False,50.0,Drop-infiltration,Unknown,0.16,False,0.8690000000000001,21.2,0.8320000000000001,12.8,mV8hd-zM7WxfCKCUL3-zGQuaLDdw
MAPbI3,MA,Pb,I,1.6,TiO2-c | TiO2-mp,CuPc,Au,Unknown,DMF >> IPA,False,100.0 >> 100.0,Spin-coating >> CBD,Air >> Air,0.09,False,1.04,20.8,0.7440000000000001,16.1,mVBHvstjiziULCDB8uqhPNxxZ5TZ
Cs0.05FA0.7885MA0.1615PbBr0.51I2.49,Cs; FA; MA,Pb,Br; I,,TiO2-c | TiO2-mp,MoS2 | Spiro-MeOTAD,Au,Chlorobenzene,DMF; DMSO,False,100.0,Spin-coating,Unknown,0.09,False,1.126,22.03,0.727,18.4,mVD6iGvQP-J9yfwTmG6zwgcs139C
MAPbBr0.05I2.95,MA,Pb,Br; I,,PCBM-60,PEDOT:PSS,Al,Unknown,Dimethylacetamide; DMF,False,90.0,Spin-coating,Air,0.13,False,0.96,20.38,0.7,13.7,mVGvVEJvaCWtdS01xiG26xBYl_3i
MAPbI3,MA,Pb,I,1.6,TiO2-c | TiO2-mp,Spiro-MeOTAD,Ag,Unknown,DMF >> IPA,False,Unknown >> 125.0,Spin-coating >> Spin-coating,Unknown,0.06,False,0.98,17.78,0.71,12.38,mV_cC-YX3bl3NVQ3iQJh7YtmtARA
Cs0.05FA0.79MA0.16PbBr0.51I2.49,Cs; FA; MA,Pb,Br; I,,TiO2-c | TiO2-mp,Spiro-MeOTAD,Au,Chlorobenzene,DMF; DMSO,False,100.0,Spin-coating,N2,0.09,False,1.1,21.17,0.72,16.82,mVaBqJwHR7g0rBNqq3M9Z9mWA_ER
FA0.5MA0.5PbI3,FA; MA,Pb,I,,C60 | BCP,NiO,Ag,Unknown,DMSO; GBL,False,120; 130,Ultrasonic spray,Air,0.09,False,0.91,21.0,0.602,11.47,mVkSRLhQiau-pf1GjBMNartXN4fK
CsPbBr2I,Cs,Pb,Br; I,,SnO2-np,Spiro-MeOTAD,Au,Methanol,DMSO,False,60 >> 250,Spin-coating,Unknown,,False,1.21,11.94,0.725,10.1,mVsfO3ZmMk3EvcM_pr8c1l8PRXsf
MAPbI3,MA,Pb,I,1.6,PCBM-60,PEDOT:PSS,Ag,Unknown,DMF,False,Unknown,Spin-coating,Air,0.12,False,0.961,20.1,0.63,12.16,mVwy6lVLdcJv6KrAXKLFNv4Taf91
Cs0.04FA0.82MA0.14PbBr0.42I2.58,Cs; FA; MA,Pb,Br; I,,SnO2-QDs,Spiro-MeOTAD,Au,Chlorobenzene,DMF; DMSO,False,100.0,Spin-coating,N2,0.09,False,1.11,23.14,0.799,20.67,mW0WjYEkpvwWyGGJf_UY-llJj5Id
Cs0.1FA0.81MA0.09PbBr0.17I2.83,Cs; FA; MA,Pb,Br; I,,TiO2-c | TiO2-mp,V1207,Au,Trifluorotoluene,DMF; DMSO,False,100,Spin-coating,Unknown,0.16,False,1.027,23.45,0.672,16.0,mW4TNbbu7Abn7dKZtobCNDriPeFd
MAPbI3,MA,Pb,I,1.5,PCBM-60,NiO-c,Ag,Toluene,DMSO; GBL,False,100.0,Spin-coating,Unknown,0.1,False,1.06,19.5,0.69,14.2,mW4f4-TIy3gv4EUENcuCU-ZZVyQo
MAPbI3,MA,Pb,I,1.6,TiO2-c | TiO2-mp,none,Carbon | Al,Unknown,DMF >> IPA,False,Unknown >> 90.0,Spin-coating >> CBD,Air >> Air,0.08,False,1.002,21.3,0.634,13.53,mW97xgRyGXJvATlgpuMd9Bu2iQn0
Cs0.05FA0.79MA0.16PbBr0.51I2.49,Cs; FA; MA,Pb,Br; I,,SnO2-c | PCBM-60,Spiro-MeOTAD,Au,Ethyl acetate,DMF; DMSO,False,120.0,Spin-coating,Air,0.16,False,1.069,22.04,0.7709999999999999,18.37,mWAdtF-XSlMzsmXRZDSbR770ONVE
FA0.85MA0.15PbBr0.45I2.55,FA; MA,Pb,Br; I,,TiO2-c,Spiro-MeOTAD,Au,Toluene,DMF; DMSO,False,200.0,Spin-coating,N2,0.1,False,1.115,21.49,0.7559999999999999,18.12,mWJaXVxKjDgiY1wcQftKQ8u7bRSB
Cs0.05FA0.79MA0.16PbBr0.51I2.49,Cs; FA; MA,Pb,Br; I,,TiO2-c | TiO2-mp,Spiro-MeOTAD,Au,Chlorobenzene,DMF; DMSO,False,100.0,Spin-coating,Dry air,0.1,False,1.185,22.2,0.75,19.53,mWJfm7Mbe-CVghJCP5NRBy22OurB
(EDA)0.02FA0.29MA0.69Pb1.0I3,(EDA); FA; MA,Pb,I,,SnO2-np,Spiro-MeOTAD,Au,Chlorobenzene,DMF; DMSO,False,100,Spin-coating,N2,0.09,False,1.065,23.22,0.75,18.64,mWRtrHn2_I48Zx4VUIhrRgaTXtNW
MAPbI3,MA,Pb,I,1.52,TiO2-c | TiO2-mp | Al2O3-mp,NiO-mp | Spiro-MeOTAD,Au,Unknown,DMF,False,130,Spin-coating,Air,0.17,False,1.02,23.0,0.7040000000000001,17.0,mWVLtuy0HtmeooN9XTNrft5R8LJG
MAPbI3,MA,Pb,I,1.6,PCBM-60 | PEIE,PEDOT:PSS,Ag,Unknown,DMF,False,100.0,Spin-coating,N2,0.4,False,0.9,20.3,0.701,12.74,mWqipiaC8eI4Ph2PCOmAZYbu_6r1
MAPbI3,MA,Pb,I,1.6,TiO2-c | TiO2-mp,Spiro-MeOTAD,MoO3 | Ag,Chlorobenzene,DMF >> Methyl acetate,False,80.0,Spin-coating >> CBD,N2 >> N2,0.1,False,0.995,17.43,0.74,12.9,mWrhnkIP6L8-q6pwVu9Ct_TPDP8K
MAPbI3,MA,Pb,I,1.6,TiO2-c,P3HT,Au,Unknown,DMF,False,95.0,Spin-coating,Unknown,0.16,False,0.8390000000000001,22.3,0.64,11.9,mWuB22HBdH_bGy4Dj7zeaZu-GeqO
FA0.85MA0.15PbI3,FA; MA,Pb,I,,TiO2-c,Spiro-MeOTAD,Au,Chlorobenzene,DMF; DMSO,False,150.0,Spin-coating,Unknown,0.09,False,,,,,mWusMjBodxyzjKVbUIhXUNkEUYc0
Cs0.05FA0.79MA0.16PbBr0.51I2.49,Cs; FA; MA,Pb,Br; I,,TiO2-c | TiO2-mp,Z2,Au,Chlorobenzene,DMF; DMSO,False,120.0,Spin-coating,Air,0.16,False,1.075,24.15,0.593,15.4,mX3MqvL3oSPgl2ki-QyElH_q9jfr
MAPbI3,MA,Pb,I,,TiO2-c | TiO2-mp,Spiro-MeOTAD,Au,Diethyl ether,DMF; DMSO,False,100,Spin-coating,Unknown,0.09,False,0.95,19.0,,,mXAYztY5XqpAo-vGQpX3Oo0KTh-H
FA0.85MA0.15PbI3,FA; MA,Pb,I,1.56,TiO2-c,TPFPB | Spiro-MeOTAD,Au,Chlorobenzene,DMF; DMSO,False,150.0,Spin-coating,Air,0.09,False,1.1,24.16,0.753,20.05,mXB6_YOTPMza51ity9h4GWL0MiNq
FA0.85MA0.15PbBr0.45I2.55,FA; MA,Pb,Br; I,,TiO2-c,Spiro-MeOTAD,Au,Toluene,DMF; DMSO,False,400.0,Spin-coating,N2,0.1,False,1.115,22.87,0.7759999999999999,19.8,mXBr-aRpr9Pw6DprED3hUwQYgrTT
MAPbI3,MA,Pb,I,1.6,TiO2-c | TiO2-mp,TPDI,Carbon,Unknown,Unknown,False,Unknown,Spin-coating,Unknown,0.1,False,1.03,20.1,0.7490000000000001,15.5,mXqvODiPnpunapu8GcgdAiUYQG9e
MAPbI3,MA,Pb,I,1.6,TEACl | PCBM-60 | PEI,NiO-c,Ag,Unknown,DMSO; GBL,False,70.0,Spin-coating,Air,0.09,False,1.11,18.75,0.7,14.52,mXut_LRWeu9PO_JpQxotoa6uqFSM
MAPbI3,MA,Pb,I,1.6,ITCPTC-Se | Rhodamine 101 | LiF,P3CT-Na,Ag,Chlorobenzene,DMF; DMSO,False,60; 80,Spin-coating,N2,0.09,False,1.028,20.56,0.69,14.67,mY-8QqGeyc4wbIAkdvlQx_X2CZ7d
MAPbI3,MA,Pb,I,1.6,TiO2-c | TiO2-mp,P3HT,Au,Diethyl ether,DMF; DMSO,False,100.0,Spin-coating,Unknown,0.1,False,1.0,21.18,0.6679999999999999,14.12,mY1IjZdVws0U-ZKcQzUY-wfFh04H
MAPbI3,MA,Pb,I,1.6,PCBM-60 | BCP,NiO-c | NiO-mp,Au,Chlorobenzene,DMF; DMSO,False,100.0,Spin-coating,Unknown,0.1,False,1.105,22.19,0.741,18.17,mYBefhLRWt4JzfJ63zL27TlPsfHB
MAPbI3,MA,Pb,I,1.6,PCBM-60 | C60 | BCP,c-OTPD,Al,Unknown,DMF >> IPA,False,110.0 >> 105.0,Spin-coating >> Spin-coating,Unknown,0.0725,False,1.05,22.4,0.7559999999999999,17.8,mYEfwPhtDY5VoEdUqcmYYmURHGtA
MAPbI3,MA,Pb,I,1.6,PCBM-60,PEDOT:PSS,Al,Unknown,DMF,False,100.0,Spin-coating,Unknown,0.04,False,0.95,16.85,0.752,12.04,mYQ8BU5ReJuo0UyZgBARYvtSIMCe
MAPbI3,MA,Pb,I,,TiO2-c,none,Au,Unknown,DMF,False,Unknown,GC-LCG,Ar,,False,0.75,3.35,0.46,9.5,mYTRtdnKoOhiMgwMZkOR-wDCqYuD
MAPbI3,MA,Pb,I,1.6,PCBM-60 | ZnO-np,PEDOT:PSS | 3-aminopropanoic acid-SAM,Ag,Unknown,DMF,False,100.0,Spin-coating,N2,0.055,False,0.89,18.9,0.691,11.6,mYb296ybHNAGAr_0gTlONOx-qgn3
MAPbI3,MA,Pb,I,1.6,TiO2-c,Spiro-MeOTAD,Ag,Unknown,DMF,False,25; 100,Spin-coating,N2,0.08,False,1.0,21.05,0.67,13.95,mYpCnGYExnIKvldZGuVM3eYLNwlP
FA0.85MA0.15PbBr0.45I2.55,FA; MA,Pb,Br; I,,TiO2-c,Spiro-MeOTAD,Au,Toluene,DMF; DMSO,False,400.0,Spin-coating,N2,0.1,False,1.126,23.61,0.7559999999999999,20.09,mYpRne5jLJVrLTzN7NG60mRkA1KN
MAPbI3,MA,Pb,I,1.6,TiO2-c,Spiro-MeOTAD,Au,Unknown,DMF,False,70.0,Spin-coating,N2,0.049,False,1.11,14.6,0.68,11.9,mYsklZjNF-3m0Flo40Nw7l0bxSEJ
Cs0.05FA0.79MA0.16PbBr0.51I2.49,Cs; FA; MA,Pb,Br; I,,C60 | BCP,PTAA,Cu,Ethyl acetate,DMF; DMSO,False,100.0,Spin-coating,N2,0.16,False,1.09,20.87,0.778,17.69,mZ3fi3v16mmKu9OmvzCnZLBCQU2Z
MAPb1.0I3,MA,Pb,I,1.55,TiO2-c | PCBM-60,Spiro-MeOTAD,Au,Unknown,DMF,False,Unknown,Spin-coating,Unknown,0.14,False,1.06,22.99,0.77,18.72,mZCe3QkgLDxuqRDJtCyNXVsl-5HD
MAPbI3,MA,Pb,I,1.6,TiO2-c | TiO2-mp,Spiro-MeOTAD,Au,Unknown,DMF >> IPA,True,70; 100 >> 100,Spin-coating >> Spin-coating,Air >> Air,0.1256,False,0.96,18.49,0.465,8.19,mZR6OIZbrDaIG5FpWHKgfyMU5yIh
MAPbI3,MA,Pb,I,1.6,TiO2-c | TiO2-mp,Spiro-MeOTAD,Au,Unknown,DMF,False,100.0,Spin-coating,N2,0.09,False,,,,16.2,mZTt_zv4V0ifI3ZfrcMTad8GKKis
MAPbI3,MA,Pb,I,1.6,SnO2-c,Spiro-MeOTAD,Au,Diethyl ether,DMF,False,100.0,Spin-coating,Air,0.102,False,1.094,22.27,0.701,17.11,mZXybk_vcrhNz8H7RNaZoDqRNo_w
MAPbI3,MA,Pb,I,1.6,none,HTM,Ag,Unknown,Unknown,False,Unknown,Unknown,Unknown,0.07,False,1.043,21.53,0.659,14.79,mZdjvkqJF4RsTwDKjfbyjMI1WS6l
MAPbI3,MA,Pb,I,1.59,PCBM-60,NiO-c,Ag,Toluene,DMSO; GBL,False,100.0,Spin-coating,Unknown,0.0314,False,0.98,20.0,0.77,15.1,mZf24NypOGtot9YIejiWT3oZQAqa
MAPbI3,MA,Pb,I,1.6,PCBM-60 | PFN,PEDOT:PSS,Al,Unknown,DMF,False,90.0,Spin-coating,Air,0.1,False,0.99,19.9,0.78,15.4,m_61Xv-TzuwHaKtpRacGO0clk5nU
MAPbI3,MA,Pb,I,1.6,TiO2-c | TiO2-mp,Spiro-MeOTAD,Ag,Unknown,DMF >> IPA,False,70.0 >> 70.0,Spin-coating >> CBD,N2 >> N2,0.12,False,1.01,21.56,0.65,14.2,m_BsNPpTs4KZ4xNuTr6cRKi4zc7S
FA0.2MA0.8PbI3,FA; MA,Pb,I,,TiO2-c | TiO2-mp,Spiro-MeOTAD,Au,Unknown,DMF >> IPA,False,70.0 >> 110.0,Spin-coating >> Spin-coating,Unknown,0.1,False,0.99,23.9,0.68,16.0,m_BwjiUi1VadtHS9imX6cvjUtSiK
MAPbI3,MA,Pb,I,1.6,TiO2-c | TiO2-mp,Spiro-MeOTAD,Au,Diethyl ether,DMF; DMSO,False,100,Spin-coating,Unknown,0.1,False,1.1,20.0,0.741,16.3,m_HdC5iUCJi6L-TM77YWDcRHDjAn
MAPbI3,MA,Pb,I,1.6,TiO2-c | TiO2-mp,Spiro-MeOTAD,Au,Unknown,DMF >> IPA,False,Unknown >> Unknown,Spin-coating >> CBD,Unknown,0.12,False,0.95,20.0,0.64,12.16,m_O7UC4-NngI7aQ77pNsrAU0W7UQ
Cs0.05FA0.46MA0.49PbBr0.12I2.88,Cs; FA; MA,Pb,Br; I,,SnO2-np,Spiro-MeOTAD,Au,Unknown,DMF; DMSO >> IPA,False,70.0 >> 150.0,Spin-coating >> Spin-coating,N2 >> Air,0.1,False,1.129,23.49,0.7859999999999999,20.24,m_QrldIIDvRWtROX3qEUn8-hX_Ro
MAPbI3,MA,Pb,I,1.6,TEABr | PCBM-60 | PEI,NiO-c,Ag,Unknown,DMSO; GBL,False,70.0,Spin-coating,Air,0.09,False,1.1,19.23,0.7240000000000001,15.28,m_a189yys5JDEQ8R6DTaPEcH0lpW
FA0.4MA0.6PbI3,FA; MA,Pb,I,,ZnO-c,Spiro-MeOTAD,Ag,N2,DMF,False,100.0,Spin-coating,N2,0.045,False,0.96,21.93,0.657,13.83,m_bUbm1U03BAbNnRgG1-vco5oCRb
Cs0.05FA0.79MA0.16PbBr0.51I2.49,Cs; FA; MA,Pb,Br; I,,TiO2-c | TiO2-mp,HS-Ph-CN | Spiro-MeOTAD,Au,Chlorobenzene,DMF; DMSO,False,100.0,Spin-coating,N2,0.16,False,1.11,22.8,0.8,19.6,m_jCNM6SkRpCl_Iu2rkEN4gGhdsf
(PEA)2FA0.85MA0.15Pb2Br1.05I5.95,(PEA); FA; MA,Pb,Br; I,1.59,TiO2-c | TiO2-mp,Spiro-MeOTAD,Au,Chlorobenzene,DMF; DMSO,False,25; 150,Spin-coating,N2,0.159,False,1.1,23.1,0.7559999999999999,19.1,m_jUDEPMk2cNOR2gJLNeCZpJkztN
Cs0.17FA0.83PbBr0.51I2.49,Cs; FA,Pb,Br; I,,SnO2-c | Al2O3-mp,Spiro-MeOTAD,Au,Anisole,DMF; DMSO,False,100.0,Spin-coating,Air,0.09,False,1.075,23.2,0.61,14.7,m_k3n51wVBpc5uoEG8Uhm5Ufbh-M
MAPbI3,MA,Pb,I,1.6,C60 | BCP,CuCrO2-np,Ag,Chlorobenzene,DMF; DMSO,False,Unknown,Spin-coating,Unknown,0.1,False,1.014,19.37,0.7190000000000001,14.15,m_lOg7M3qBlkFfkpSSSrig9WNQi8
FA0.95MA0.05PbBr0.15I2.85,FA; MA,Pb,Br; I,,TiO2-c | TiO2-mp,Spiro-MeOTAD,Au,Chlorobenzene,DMF; DMSO,False,150; 100,Spin-coating,Unknown,0.1,False,1.08,23.58,0.8170000000000001,20.75,m_lWIPdpd7ybTF-8o0vOZhfG_7yU
MAPbI3,MA,Pb,I,1.6,IDT6CN-TM | BCP,P3CT-Na,Ag,Chlorobenzene,DMF; DMSO,False,60.0; 80.0,Spin-coating,Unknown,0.09,False,1.056,21.38,0.79,17.78,m_oMPfq8ob85CQ8aT7zo9RXbJcdD
MAPbI3,MA,Pb,I,1.6,TiO2-c | PCBM-60,Spiro-MeOTAD,Au,Unknown,none >> none >> none,False,Unknown,Evaporation >> Evaporation >> Evaporation,Vacuum >> Vacuum >> Vacuum,0.1,False,1.03,17.5,0.74,13.2,m_poj0IPNU7HWN31GYjIP3vUOK73
MAPbI3,MA,Pb,I,1.5,PCBM-60 | BCP,NiO-np,Ag,Chlorobenzene,DMF; DMSO,False,100.0,Spin-coating,N2,0.04,False,1.04,20.14,0.775,16.36,m_rTPpf9VyJg0EwkvJzy1TMMmxSQ
Cs0.05FA0.81MA0.14PbBr0.45I2.55,Cs; FA; MA,Pb,Br; I,,TiO2-c | TiO2-mp,CuSCN | rGO,Au,Chlorobenzene,DMF; DMSO,False,100.0,Spin-coating,N2,0.09,False,1.074,23.17,0.7559999999999999,18.74,m_wJL4R0oDOzCLvqgbdXoNC11YlS
MAPbI3,MA,Pb,I,1.6,SnO2-np,Spiro-MeOTAD,Ag,Unknown,DMF >> IPA,False,Unknown >> 70.0,Spin-coating >> CBD,N2 >> N2,0.04,False,1.05,18.1,0.551,10.8,ma0szykzsoDWpiIevvBYG56NZ6_f
MAPbI3,MA,Pb,I,1.6,PCBM-60 | Bphen,PEDOT:PSS | Graphene oxide,Ag,Unknown,DMF,False,100,Spin-coating,N2,0.1,False,0.95,19.62,0.68,12.8,ma1oOBPe452M2ckjEjJALBw9eVty
FA0.85MA0.15PbBr0.45I2.55,FA; MA,Pb,Br; I,,TiO2-c | TiO2-mp,Spiro-MeOTAD,Au,Chlorobenzene,DMF; DMSO,False,100.0,Spin-coating,Ar,0.126,False,1.06,23.2,0.642,15.8,maQKLsVHyxC7vXNTdE3fJrR8fhza
MAPbI3,MA,Pb,I,1.6,TiO2-c,Spiro-MeOTAD,Ag,Unknown,DMF >> IPA,False,Unknown >> 140.0,Spin-coating >> Spin-coating,Ar >> Ar,0.15,False,0.866,22.4,0.606,11.8,ma_-kTPYsVU1a_fLsChj14LGzoVB
MAPbI3,MA,Pb,I,1.6,TiO2-c | TiO2-mp,CuSCN,Au,Unknown,DMF >> IPA,False,70; 100 >> 70; 100,Spin-coating >> CBD,N2 >> N2,0.25,False,0.93,18.58,0.56,9.7,maxdV1UgEbtBgHdvD5v2nXkQBuxN
Cs0.05FA0.79MA0.16PbBr0.51I2.49,Cs; FA; MA,Pb,Br; I,,SnO2-np | DPC60,Spiro-MeOTAD,Au,Chlorobenzene,DMF; DMSO,False,100.0,Spin-coating,Unknown,0.1,False,1.12,22.74,0.7659999999999999,19.45,mb09x969zUWRZGIyHbONUVVNQO60
MAPbI3,MA,Pb,I,1.6,TiO2-c | TiO2-mp,Spiro-MeOTAD,Au,Chlorobenzene,DMF; DMSO,False,100,Spin-coating,N2,0.16,False,1.05,22.27,0.76,17.78,mb1Z3mbplfRIDDiRaZAj8tiDVZ-1
MAPbI3,MA,Pb,I,1.6,ZnO-c | CPTA; PbI2,Spiro-MeOTAD,Au,Chlorobenzene,DMF; DMSO,False,80.0,Spin-coating,N2,0.1,False,1.114,22.36,0.8109999999999999,20.2,mb3_ozSk4hiMxVgANMtySHFEMeRy
nannannan,,,,,Unknown,Unknown,,,,False,,,,,False,,,,,mb6dQreWLUKa4if9cGDVStHF7rr2
(5-AVAI)0.02Cs0.05FA0.93PbI3,(5-AVAI); Cs; FA,Pb,I,,SnO2-np | ZnO-np,Spiro-MeOTAD,Au,Chlorobenzene,DMF; DMSO,False,80 >> 150,Spin-coating,Unknown,0.04,False,1.03,22.91,0.381,9.0,mbHG9xtUTmEIF6C_Ea-cuQyWBDyK
MAPbI3,MA,Pb,I,1.6,C60 | C60-np,Spiro-MeOTAD,Au,Diethyl ether,DMF; DMSO,False,100.0,Spin-coating,N2,0.05,False,0.96,21.73,0.75,15.76,mbIBjELQUFvIqHAxRaPNBB4aq_Tw
MAPbI3,MA,Pb,I,1.6,PCBM-60 | TiO2-c,NiO-c,Al | Au,Unknown,DMF,False,100.0,Spin-coating,Unknown,0.16,False,0.93,19.7,0.477,8.8,mbKZKHKPNAGGPKgzk88tym-ypcKE
FAPbI3,FA,Pb,I,1.5,TiO2-c | TiO2-mp,Spiro-MeOTAD,Ag,Diethyl ether,DMF; DMSO,False,145.0,Spin-coating,Air,0.125,False,1.08,22.45,0.74,17.94,mbVEOHhiLWlUqd1txjSHaARg0YwR
MAPbI3,MA,Pb,I,1.6,PCBM-60 | Zr(acac)4,NiO-nanowalls,Ag,Ethyl acetate,DMF; DMSO,False,100.0,Spin-coating,Unknown,0.1,False,1.084,20.81,0.723,16.32,mbv5r380s94fUTjsl-MZrqGskg-f
MAPbI3,MA,Pb,I,1.6,TiO2-c,Spiro-MeOTAD,Ag,Unknown,DMF,False,95.0,Spin-coating,N2,0.072,False,1.0,19.84,0.66,12.89,mbzFFu7Eg4EoUDN9fUjdafs8c-4u
Cs0.17FA0.83PbBr0.51I2.49,Cs; FA,Pb,Br; I,,C60 | SnO2-c,NiO-c,ITO | Ag,Chlorobenzene,DMF; DMSO,False,60; 100,Spin-coating,N2,0.09,False,0.95,18.7,0.72,12.9,mc2tZujha_QAImgO6d44JLBq2USu
MAPbI3,MA,Pb,I,1.6,C60 | BCP,CuS-np,Ag,Chlorobenzene,DMF,False,100.0,Spin-coating,N2,0.1,False,0.99,22.3,0.7070000000000001,15.6,mc6OJl3CWWTNSbciSzVWNgrS7E2P
MAPbI3,MA,Pb,I,1.6,TiO2-c,Spiro-MeOTAD,Au,Unknown,DMF; GBL,False,100.0,Spin-coating,Unknown,0.1,False,0.97,18.3,0.524,9.3,mc7cGcpuL62d19X5dIY53UXQIWS-
MAPb1.0I3,MA,Pb,I,1.55,PCBM-60,NiO-np,Al,Toluene,DMSO; GBL,False,100,Spin-coating,N2,0.09,False,0.984,20.5,0.75,14.5,mc8r6pTq_o8O-aByIA151_LtQ4_3
MAPbI3,MA,Pb,I,1.597,TiO2-c | TiO2-mp,Spiro-MeOTAD,Au,Ethyl acetate,DMF; DMSO,False,100.0,Spin-coating,Air,0.1757,False,0.92,18.31,0.63,10.61,mcBlsJ6DnTWe2jwIF72qgxxO4ufc
CsPbBr2I | CsPbI3,Cs | Cs,Pb | Pb,Br; I | I,1.91 | 1.8,TiO2-c,PTAA,Au,Unknown,DMF >> Octane >> Pb(OAc)2 satured ethyl acetate solution >> Ethyl acetate >> Octane >> Pb(OAc)2 satured ethyl acetate solution >> Ethyl acetate >> Octane >> Pb(OAc)2 satured ethyl acetate solution >> Ethyl acetate,False,300 >> 25 >> 25 >> 25 >> 25 >> 25 >> 25 >> 25 >> 25 >> 25 >> Unknown,Spin-coating >> Spin-coating >> Dipp-coating >> Dipp-coating >> Spin-coating >> Dipp-coating >> Dipp-coating >> Spin-coating >> Dipp-coating >> Dipp-coating,N2 >> N2 >> N2 >> N2 >> N2 >> N2 >> N2 >> N2 >> N2 >> N2,0.09,False,1.1909999999999998,15.16,0.7879999999999999,14.32,mcJr5oeZFUnPWlW7-9wkgdflLUEc
MAPbI3,MA,Pb,I,1.6,ZnO-c | ZnO-nw | TiO2-c,Spiro-MeOTAD,Au,Unknown,DMF >> IPA,False,Unknown >> 70.0,Spin-coating >> CBD,Unknown,0.1,False,0.96,20.0,0.66,12.67,mcPK4hHkbsHXxmWUj2XmCKS9OFmi
FA0.85MA0.15PbBr0.45I2.55,FA; MA,Pb,Br; I,,SnO2-c | PCBM-60,Spiro-MeOTAD,Au,Anisole,DMF; DMSO,False,100.0,Spin-coating,Unknown,0.09,False,1.02,20.3,0.67,14.7,mcVHjqS5OYcHmt_MSciRq54iBkU7
FA0.3MA0.7PbBr0.15I2.85,FA; MA,Pb,Br; I,,SnO2-c | C60-SAM,PMMA | DTPC8-ThTPA,Au,Diethyl ether,DMF; DMSO,False,100.0,Spin-coating,N2,0.08,False,1.094,22.66,0.741,22.32,mcdCnYsryO2-jGBRXRqmtfU0LcN4
Cs0.1FA0.75MA0.15PbBr0.51I2.49,Cs; FA; MA,Pb,Br; I,,TiO2-c | TiO2-mp,Spiro-MeOTAD,Au,Antisolvent,DMF; DMSO,False,Unknown,Spin-coating,N2,0.16,False,1.14,19.66,0.7929999999999999,17.9,mcshMYXbeDY65VxgsaHA4cZUBsNB
FAPbI3,FA,Pb,I,1.48,PCBM-60 | BCP,PEDOT:PSS,Ag,Unknown,DMF,False,140,Spin-coating,N2,0.0725,False,0.86,14.73,0.69,8.71,mcuVhtRIvYvJu6mXfu-5KgyZCAvU
FA0.85MA0.15PbBr0.45I2.55,FA; MA,Pb,Br; I,1.67,TiO2-c | TiO2-mp,TiS2-np,Au,Chlorobenzene,DMF; DMSO,False,100.0,Spin-coating,N2,0.16,False,0.926,20.44,0.59,11.16,mcxR4rp4AE3AOe81E8eDYKf_H71t
Cs0.26FA0.74PbBr0.14I0.86,Cs; FA,Pb,Br; I,1.7,C60 | BCP,ITO | MoO3 | TaTm,,,,False,,,,,False,1.142,18.3,0.775,16.2,mczuT204UPHOyuP8gskrb2d79bTK
MAPbI3,MA,Pb,I,1.6,N2200 | PCBM-60,PEDOT:PSS,Ag,2-Butanol,DMF; DMSO,False,105.0,Spin-coating,Unknown,0.04,False,,,,15.46,md9cFRBAM3r6EXy3Esvr0S5Zcbb2
MAPbI3,MA,Pb,I,1.6,TiO2-c | SiO2-mp,Spiro-MeOTAD,Au,Chlorobenzene,DMSO,False,100.0,Spin-coating,N2,0.16,False,1.09,21.55,0.75,17.56,mdKcnEOJd1eM0Z0wHrY71KU7hPXF
MAPbI3,MA,Pb,I,1.6,PCBM-60 | BCP,PolyTPD,Al,Unknown,DMSO,False,100.0,Spin-coating,Unknown,0.04,False,1.05,18.5,0.7240000000000001,14.0,mdRlRbN1ginKOFlo0rwEJDFp5gsD
MAPbI3,MA,Pb,I,1.6,TiO2-c | TiO2-mp,Spiro-MeOTAD,Au,Chlorobenzene,DMF; DMSO,False,100.0,Spin-coating,N2,0.09,False,1.1,22.77,0.76,18.91,mdeB5mGzL3t1x4QY10uaY5O2-Oi-
MAPbI3,MA,Pb,I,1.57,TiO2-c,Spiro-MeOTAD,Au,Unknown,DMF,False,130.0,Spin-coating,N2,0.09,False,1.03,21.3,0.69,15.1,mdtGPI9Di7AP1XZXKjkaR55t0w73
Cs0.08FA0.77MA0.15PbBr0.51I2.49,Cs; FA; MA,Pb,Br; I,1.6,C60 | BCP,PTAA,Cu,Ethyl acetate,DMF; DMSO,False,100,Spin-coating,N2,0.16,False,1.062,19.347,0.777,15.96,mduB3bvnozDZxtUwdADrgg5LZNQO
MAPbI3,MA,Pb,I,1.6,TiO2-c,Spiro-MeOTAD,Au,Unknown,DMF >> IPA,False,Unknown >> 90.0,Spin-coating >> CBD,Air >> Air,0.1,False,0.94,13.7,0.59,7.56,me8lnybLzm2KO84BrhoVhGcWSvKE
MAPbI3,MA,Pb,I,1.5,PCBM-60,NiCo2O4,Al,Unknown,DMF,False,85.0,Spin-coating,Unknown,0.009,False,1.03,14.89,0.73,11.02,meMBk17ZNdJQ7wHRAtqX3bsTh8ZK
MAPbI3,MA,Pb,I,1.6,ZnO-c | MgO | TiO2-mp,Spiro-MeOTAD,Au,Unknown,DMF >> IPA,False,70.0 >> Unknown,Spin-coating >> CBD,Unknown,0.1,False,,,,,meZehC9z2StKPEAisUYJoj-A97d6
MAPbI3,MA,Pb,I,1.59,TiO2-c | TiO2-mp,Spiro-MeOTAD,Mo,Unknown,DMF >> IPA,False,Unknown >> 80,Spin-coating >> Spin-coating,Air >> Air,0.1,False,1.0,20.55,0.653,13.41,mebEyUrpyjZWBAsaK8wwkqo6CxhW
Cs0.17FA0.83PbBr1.2I1.8,Cs; FA,Pb,Br; I,,TiO2-c,Spiro-MeOTAD,Au,Unknown,DMF,False,185.0,Spin-coating,Air,0.107,False,1.09,19.4,0.754,16.0,mevg_u0RRfosVg8_E5himPzKISk4
FA0.97MA0.03PbBr0.09I2.91,FA; MA,Pb,Br; I,,TiO2-c | TiO2-mp,Spiro-MeOTAD,Au,Unknown,DMF; DMSO >> IPA,False,Unknown,Spin-coating >> Spin-coating,N2 >> N2,0.14,False,1.14,21.83,0.72,19.0,mezfHzcZnXitD5o8qJJh1ihp0onj
Cs0.05FA0.79MA0.16PbBr0.51I2.49,Cs; FA; MA,Pb,Br; I,1.63,CdS,CuPc,Carbon,Chlorobenzene,DMF; DMSO,False,100.0,Spin-coating,Unknown,0.071,False,0.98,19.33,0.59,11.13,mf-4WsksXmbZAx5PsaU-LtNuZbKd
Cs0.05FA0.76MA0.19PbBr0.6I2.4,Cs; FA; MA,Pb,Br; I,1.67,C60 | BCP,PTAA,,,,False,,,,,False,1.13,19.8,0.772,17.3,mf4Z1HSozNEONXFQPeE6ygZ6jm4I
BA2Cs1.2FA7.65Pb4.8Sn3.6I28,BA; Cs; FA,Pb; Sn,I,1.23,PCBM-60,PEDOT:PSS,Ag,Toluene,DMF,False,150.0,Spin-coating,Unknown,0.0919,False,0.7,23.5,0.57,8.9,mf8kkRNHlveam_5kRj7PE9rGPT8y
MAPbI3,MA,Pb,I,1.6,PCBM-60 | AZO-np,PEDOT:PSS,Al,Unknown,Unknown,False,Unknown,Spin-coating,Unknown,0.1,False,0.91,17.0,0.72,12.0,mfF9boaXYps2KjinoN8zRv75Og4C
MAPbI3,MA,Pb,I,1.6,TiO2-c | TiO2-nanofibers,Spiro-MeOTAD,Au,Chlorobenzene,DMSO,False,95.0,Spin-coating,Unknown,0.081,False,0.87,14.86,0.62,8.07,mfWFCJV5PzX-ky056ak0_d809rKb
Cs0.15FA0.85PbBr0.9I2.1,Cs; FA,Pb,Br; I,1.68,SnO2-np,Spiro-MeOTAD,,,,False,,,,,False,1.212,19.93,0.787,19.02,mfYtsEzTBFJzkQpe4-3524JQSRod
MAPbI3,MA,Pb,I,1.6,C60 | BCP,MoO3 | NPB,Al,Unknown,none,False,Unknown,Co-evaporation,Vacuum,0.04,False,1.07,17.6,0.57,10.7,mfjMKJazC2nz82FRIev4RiZvoLtJ
MAPbI3,MA,Pb,I,1.6,TiO2-c | TiO2-mp,Spiro-MeOTAD,Au,Unknown,DMF >> IPA,False,80.0 >> 100.0,Spin-coating >> Spin-coating,Ar >> Ar,0.25,False,0.98,17.75,0.55,9.56,mfuSgHKZ4JXRhQe2tCN3GApWN6iE
Cs0.05FA0.76GU0.075MA0.11PbBr0.39I2.61,Cs; FA; GU; MA,Pb,Br; I,,TiO2-c | TiO2-mp,Spiro-MeOTAD,Au,Chlorobenzene,DMF; DMSO,False,100.0,Spin-coating,N2,0.16,False,1.151,20.34,0.7090000000000001,16.8,mfwmnonauFYbugrB_cshxtf2-wnV
MAPbI3,MA,Pb,I,1.6,TiO2-c | TiO2-mp,Spiro-MeOTAD,Au,Chlorobenzene,DMF; DMSO,False,100.0,Spin-coating,N2,0.06,False,0.99,22.88,0.64,14.45,mfy5PxF_YQ4ZSQ55Fgr84w8LhKz1
Cs0.05FA0.79MA0.16PbBr0.51I2.49,Cs; FA; MA,Pb,Br; I,1.58,TiO2-c | TiO2-mp,Spiro-MeOTAD,Au,Chlorobenzene,DMF; DMSO,False,100.0,Spin-coating,Air,0.25,False,1.12,23.7,0.72,19.0,mg4GhcOUwgQCCNUii2EIv6ntq3lu
MAPbI3,MA,Pb,I,1.6,TiO2-c | TiO2-mp,Spiro-MeOTAD,Au,Chlorobenzene,DMSO; GBL,False,100.0,Spin-coating,N2,0.1,False,1.01,21.66,0.65,14.25,mgKx3JudrwdSgd3iNyzg3yej9j62
MAPbI3,MA,Pb,I,1.6,TiO2-c,Spiro-MeOTAD,Au,Diethyl ether,DMF; DMSO,False,65; 100,Spin-coating,Ambient,0.14,False,1.07,20.5,0.752,16.5,mgea_bL3fkJ-ijJIu4C-YgadIYT8
MAPbI3,MA,Pb,I,1.6,TiO2-c | TiO2-mp,Spiro-MeOTAD,Au,Unknown,DMF; DMSO,False,65.0,Spin-coating,Unknown,0.1,False,0.91,25.21,0.63,14.41,mgsBqmmzFICiGZ2KB5LCoFHH1wpJ
FA0.94MA0.06PbBr0.06I,FA; MA,Pb,Br; I,,SnO2-np,CuInSe2-QDss,Au,Unknown,DMF; DMSO >> IPA,False,70.0 >> 150.0,Spin-coating >> Spin-coating,Unknown,0.1,False,0.8,21.7,0.57,9.9,mh1o353nXVCLMN5Ru3qf2EW6kA_1
MAPbI3,MA,Pb,I,1.55,TiO2-c | TiO2-mp,P3HT,Ag,Unknown,DMF,False,100.0,Spin-coating,N2,0.12,False,0.89,16.5,0.492,7.25,mhBwr7maqrqgXpxBmFLu4jqMjEUC
FA0.85MA0.15PbBr0.45I2.55,FA; MA,Pb,Br; I,,TiO2-c,Spiro-MeOTAD,Au,Toluene,DMF; DMSO,False,400.0,Spin-coating,N2,0.1,False,1.127,23.69,0.745,19.89,mhFpa1dhhQf8ysygYjBEgF7QHlE-
MAPbI3,MA,Pb,I,1.62,PCBM-60 | PEI,PEDOT:PSS,Al,Chlorobenzene,DMSO; GBL,False,130.0,Spin-coating,N2,0.1,False,0.789,15.34,0.721,8.72,mhIYcJqKaf9dnSM-LyoGf93hAJL6
MAPbI3,MA,Pb,I,1.6,SnO2-np,Spiro-MeOTAD,Au,Ethyl acetate,DMSO,False,130.0,Spin-coating,Unknown,0.121,False,0.108,20.4,0.763,17.2,mhUd4JmsGZsuDivhephoLnKkn4Hw
MAPbI3,MA,Pb,I,1.6,TiO2-c | TiO2-mp,Spiro-MeOTAD,Ag,Unknown,DMF,False,Unknown,Spin-coating,N2,0.07,False,0.969,21.01,0.634,12.92,mhYErBHaT_zaZe0zQj8NgnodceXm
FA0.7MA0.3PbI3,FA; MA,Pb,I,,PCBM-60 | BCP,PEDOT:PSS,Ag,Unknown,DMF >> IPA,False,Unknown >> 100.0,Spin-coating >> Spin-coating,Unknown,0.075,False,0.95,22.09,0.782,16.57,mheHiJA2DieiIZxNlxP_BjxkUdmM
MAPbI3,MA,Pb,I,1.6,TiO2-c | TiO2-mp,Spiro-MeOTAD,Au,Unknown,DMF >> IPA,False,70.0 >> 70.0,Spin-coating >> CBD,N2 >> N2,0.1,False,0.895,15.2,0.583,7.9,mhhuTBpR2-aRZmQGdOWHmxMp1Ny2
MAPbI3,MA,Pb,I,1.55,PCBM-60 | C60,PEDOT:PSS,Ag,Toluene,DMSO; GBL,False,100.0,Spin-coating,Unknown,0.12,False,0.92,18.88,0.48,8.28,mhkRk_Ax6zUMeUHbH4pOyomL2zAS
MAPbI3,MA,Pb,I,1.6,TiO2-c,Spiro-MeOTAD,Ag,Unknown,DMF,False,100.0,Spin-coating,N2,0.075,False,1.09,16.9,0.61,11.2,mhuYXQeWl-b5mdiU66C9q8oJpUs0
MAPbI3,MA,Pb,I,1.6,TiO2-c | TiO2-mp,none,Au,Unknown,DMF >> IPA,False,90 >> 90,Spin-coating >> CBD,Unknown,0.08,False,0.81,14.51,0.74,8.72,mi1Ur5sTvSl9DZxZG4w2RJPk_6Iw
MAPbI3,MA,Pb,I,1.6,TiO2-c | ZnO-nw | AZO-c,Spiro-MeOTAD,Au,Unknown,DMF >> IPA,False,Unknown >> 90.0,Spin-coating >> CBD,Air >> Air,0.1,False,0.86,19.1,0.6,9.6,mi3Tu1zcER6uNY030rqLEgyVqU0C
Cs0.05FA0.79MA0.16PbBr0.49I2.51,Cs; FA; MA,Pb,Br; I,,TiO2-c,Spiro-MeOTAD,Au,Ethyl acetate,DMF; DMSO,False,100.0,Spin-coating,N2,0.06,False,1.0490000000000002,17.82,0.6859999999999999,12.82,mi4yXOk0PWNU7t6pbLerUvtL7DcU
CsPbBrI2,Cs,Pb,Br; I,,TiO2-c,Spiro-MeOTAD,Au,Unknown,DMF; DMSO,False,35; 120; 165,Spin-coating,Unknown,0.09,False,1.16,13.43,0.74,11.51,miCWDmqIoyAhQqq5ye_UJETcCB6a
MAPbI3,MA,Pb,I,1.6,TiO2-c,Spiro-MeOTAD,Ag,Unknown,DMF,False,Unknown,Spin-coating,Unknown,0.07,False,1.05,19.6,0.63,12.9,miFKSE5JTBwbtNi7NBw0jlZ7qfNV
Cs0.05FA0.81MA0.14PbBr0.45I2.55,Cs; FA; MA,Pb,Br; I,,SnO2-c,Spiro-MeOTAD,Au,Ethyl acetate,DMF; DMSO,False,120.0,Spin-coating,Unknown,0.16,False,1.092,22.21,0.755,18.07,miG0xtGE6pRyrBxqO4Z_9BweRhRp
FA0.83MA0.17PbBr0.0I2.51,FA; MA,Pb,Br; I,,TiO2-c | TiO2-mp,Spiro-MeOTAD,Au,Chlorobenzene,DMF; DMSO,False,100.0,Spin-coating,N2,0.1,False,1.09,23.33,0.785,19.96,miK4NdZcN1hAg9aXXqn2iqiw9qGY
MAPbI3,MA,Pb,I,1.6,SnO2-c | TiO2-mp | ZrO2-mp,none,Carbon,Unknown,GBL,False,50,Drop-infiltration,Unknown,0.107,False,0.87,22.72,0.6,11.84,miKobCmltsd3e9Fvd7PHhdnvwUML
FA0.81MA0.15PbBr0.45I2.55,FA; MA,Pb,Br; I,,PCBM-60 | C60 | BCP,PTAA,Cu,Unknown,DMF; DMSO >> IPA,False,105.0 >> 105,Spin-coating >> Spin-coating,N2 >> N2,0.07,False,1.1,22.73,0.79,19.75,miLyKs7qBHzG30W7dxf3EQT3sqyE
Cs0.05FA0.827MA0.123PbBr0.369I2.631,Cs; FA; MA,Pb,Br; I,,SnO2-c,1‐adamantylamine hydrochloride | Spiro-MeOTAD,Au,Chlorobenzene,DMF; DMSO,False,150; 100,Spin-coating,Unknown,0.16,False,1.142,22.9,0.773,21.2,miNCNAmlPDquWkJVtn7TZOGsFo5i
MAPbI3,MA,Pb,I,1.6,PCBM-60 | BCP,PEDOT:PSS,Ag,Air,DMF,False,20; 70,Spin-coating,Air,0.919,False,0.96,14.7,0.69,9.7,miNEzLEZBzK9dOzTRwNjcFVW46He
Cs0.5FA0.5PbBr0.51I2.49,Cs; FA,Pb,Br; I,1.62,C60; Phlm | C60,TaTm | F6-TCNNQ; TaTm,Au,Unknown,none,False,Unknown,Co-evaporation,Vacuum,0.06,False,0.846,17.6,0.57,8.5,miXHVkEr_FFJbuvaNUZIMDpwnQdq
FA0.6MA0.4Pb0.4Sn0.6Br0.3I2.7,FA; MA,Pb; Sn,Br; I,1.36,C60 | BCP,PEDOT:PSS,Ag,Toluene,DMF; DMSO,False,Unknown,Spin-coating,N2,0.1,False,0.77,26.53,0.78,15.93,migW_2lkq1995kcQqkaumn2CQvU5
MAPbI3,MA,Pb,I,1.6,TiO2-c,Spiro-MeOTAD,Ag,Unknown,DMF,False,95.0,Spin-coating,N2,0.07,False,1.0,20.19,0.594,12.01,mivygHt9CRmczgAzdbueHxt9uacp
MAPbI3,MA,Pb,I,1.6,PTEG-1,Spiro-MeOTAD,Au,Toluene,DMF; DMSO,False,Unknown,Spin-coating,Unknown,0.04,False,1.04,22.85,0.78,18.33,mj55vY9XaEOMS-pOBEijkGnE4ouL
MAPbI3,MA,Pb,I,1.6,TiO2-c | TiO2-mp,none,Au,Unknown,GBL >> DMF,False,Unknown >> 100,Spin-coating >> Spin-coating,Ar >> Ar,0.09,False,0.7120000000000001,18.8,0.6,8.04,mj5zc2gAxDVq0yxxq8fs_TjydwZq
MAPbI3,MA,Pb,I,1.6,TiO2-c | TiO2-mp,TPDI,Carbon,Unknown,Unknown,False,Unknown,Spin-coating,Unknown,0.1,False,1.03,18.7,0.708,13.6,mj7ONlNKlQdpqekPu90tExkGAQwT
Cs0.05FA0.81MA0.14PbBr0.45I2.55,Cs; FA; MA,Pb,Br; I,,TiO2-c,Spiro-MeOTAD,Au,Chlorobenzene,Unknown,False,100.0,Spin-coating,N2,0.1,False,1.12,22.7,0.748,19.27,mjINzDszBoUQqToEWSjh5JKnMDMA
CsPbBrI2,Cs,Pb,Br; I,1.88,SnO2-np,none,Carbon,Unknown,DMF; DMSO,False,Unknown,Spin-coating,N2,0.08,False,1.2,11.74,0.6,8.4,mjMgSnhmugrKikan0T8GAonpCZlo
MAPbI3,MA,Pb,I,1.6,SnO2-c | PCBM-60,Spiro-MeOTAD,Au,Unknown,DMF; DMSO,False,100.0,Spin-coating,N2,0.08,False,1.08,21.55,0.748,17.48,mjQBm5BkBoXUVDVX_0auVX30CTGL
MAPbI3,MA,Pb,I,1.5,IDIC,Spiro-MeOTAD,Au,Unknown,DMF >> IPA,False,Unknown >> 150,Spin-coating >> Spin-coating,N2 >> N2,0.102,False,1.08,23.0,0.77,16.9,mjXgYEktLyf1O_FT515Tpaubu_eE
MAPbI3,MA,Pb,I,1.6,TiO2-c,Spiro-MeOTAD,Au,Unknown,DMF,False,100.0,Spin-coating,Unknown,0.3,False,1.1,21.16,0.759,18.48,mjYytnJNDkHFFb3PDwcKFU2ksHtk
FA0.85MA0.15PbBr0.45I2.55,FA; MA,Pb,Br; I,,TiO2-c,Spiro-MeOTAD,Au,Toluene,DMF; DMSO,False,100.0,Spin-coating,Unknown,0.15,False,1.07,23.48,0.7140000000000001,17.95,mjabYi-LoB7LjfDHpjrk_d0qMjMs
Cs0.25FA0.75PbBr0.6I2.4,Cs; FA,Pb,Br; I,1.72,SnO2-np,Spiro-MeOTAD,Au,Chlorobenzene,DMF; DMSO,False,100.0,Spin-coating,Unknown,0.105,False,1.31,19.3,0.78,19.8,mjb-U3L8yQKCx4X3QMjxGejDEAgY
FA0.85MA0.15PbBr0.45I2.55,FA; MA,Pb,Br; I,,TiO2-c | TiO2-mp,Spiro-MeOTAD,Au,Unknown,DMF; DMSO >> IPA,False,70.0 >> 100.0,Spin-coating >> Spin-coating,N2 >> N2,0.16,False,1.11,22.71,0.7559999999999999,19.46,mjoWomWPJjIlmUdhRG7WxDT26goW
MAPbI3,MA,Pb,I,1.6,WO3-np,Spiro-MeOTAD,Au,Unknown,DMF,False,Unknown,Spin-coating,Air,0.2,False,0.7909999999999999,20.7,0.58,9.5,mjps8CNvvFiV6OQzZB6IaIdRGlF1
MAPbI3,MA,Pb,I,1.6,PCBM-60,p-PFP-O | PTAA,Al,Diethyl ether,DMF; DMSO,False,100.0,Spin-coating,N2,0.0464,False,1.1,20.3,0.77,17.2,mkEM721l78cRl0Xyf8qTMMk_UGb0
