Repository: GouravSidana/firstML

# firstML
My first Machine Learning Project

File: filtered_perovskite.csv (part 124 of 155)
Formula,A_ion,B_ion,X_ion,Bandgap,ETL,HTL,Backcontact,Antisolvent,Solvent,Solv_annel,Anneal_temp,Dep_procedure,Synth_atm,Cell_area,Is_module,Voc,Jsc,FF,PCE,entry_id
MAPbI3,MA,Pb,I,1.61,TiO2-c | TiO2-mp,none,Au,Unknown,DMF >> none,False,70 >> 145,Spin-coating >> Closed space sublimation,Air >> Air,0.09,False,0.94,20.9,0.73,14.25,mkMVdV-Z2aTQf4aaPwswo3xhG5jI
MAPbI3,MA,Pb,I,1.6,TEAI | PCBM-60 | PEI,NiO-c,Ag,Unknown,DMSO; GBL,False,70.0,Spin-coating,Air,0.09,False,1.09,19.2,0.74,15.49,mkcIkWEby5CHwArlPvSViKSBplVc
Cs0.05FA0.8075MA0.1425PbBr0.3I2.7,Cs; FA; MA,Pb,Br; I,,PCBM-60 | BCP,PolyTPD,Ag,Toluene,DMF; DMSO,False,100.0,Spin-coating,N2,0.1,False,1.06,22.4,0.82,18.3,mkrdj-iTtX2V2GaJpz4rCiGugn8K
MAPbI3,MA,Pb,I,1.6,PCBM-60,PEDOT:PSS,Ag,Unknown,DMSO; GBL,False,80.0,Spin-coating,Unknown,0.24,False,0.9,15.7,0.62,8.76,mksps_M4tFfGNUCTs_SCC3d0QJM2
MAPbI3,MA,Pb,I,1.56,TiO2-c | TiO2-mp,Spiro-MeOTAD,Au,Unknown,DMSO >> none,False,100.0 >> Unknown,Spin-coating >> Recrystallization,N2 >> Methylamin,0.16,False,1.06,22.18,0.775,18.22,mkvQ3GAKzSch8pUWtsBn25tRDIcD
MAPbI3,MA,Pb,I,1.6,TiO2-c | TiO2-mp,Spiro-MeOTAD,Au,Unknown,DMF >> IPA,False,Unknown >> 95.0,Spin-coating >> Spin-coating,Unknown >> Air,0.08,False,0.991,15.48,0.75,13.02,mkw-Q503QvG-9fUMDAkp4HFvgHgK
FA0.9MA0.1PbBr0.03I2.97,FA; MA,Pb,Br; I,,SnO2-np,Spiro-MeOTAD,Au,Unknown,DMF; DMSO >> IPA,False,70.0 | 150.0,Spin-coating >> Spin-coating,N2 >> N2,0.065,False,1.06,23.56,0.706,17.59,ml0W38HYDRWmPtz9P8Esvvp3hBbO
Cs0.05FA0.79MA0.16PbBr0.51I2.49,Cs; FA; MA,Pb,Br; I,,PCBM-60 | CD,NiO,Ag,Chlorobenzene,DMF; DMSO,False,105,Spin-coating,Unknown,0.1,False,1.06,22.41,0.74,16.96,ml74nohSy36W5Ihv6cdTq-1oSYTz
MAPbI3,MA,Pb,I,1.6,TiO2-c,Spiro-MeOTAD,Au,Chlorobenzene,DMF; DMSO,False,100.0,Spin-coating,Unknown,0.09,False,1.0,23.6,0.6,14.2,mlCgZK5goMxTNeTw1P109hBawWMi
MAPbI3,MA,Pb,I,1.6,TiO2-c | TiO2-mp | Al2O3-mp,NiO-mp,SWCNTs,Unknown,DMF >> IPA,False,Unknown >> 70.0,Spin-coating >> CBD,Air >> Air,0.2,False,0.945,20.7,0.64,12.7,mlPWqS7FjR-s5ezm6GSJCzh_DlLe
MAPbI3,MA,Pb,I,1.59,TiO2-c | PCBM-60,P3HT,MoO3 | Ag,Unknown,DMF >> IPA,False,70.0 >> 100.0,Spin-coating >> Spin-coating,Unknown,0.1,False,0.93,27.55,0.552,14.14,mlV2KTRKj3yoBZtNCygCc9l3tafk
MAPbI3,MA,Pb,I,1.6,TiO2-c,Spiro-MeOTAD,Ag,Unknown,DMSO >> IPA,False,90.0 >> 80.0,Spin-coating >> Spin-coating,Air >> Air,0.045,False,0.913,18.82,0.7070000000000001,12.15,mlVnCUnI9TcnduHdSGtkHl09Heis
MAPbI3,MA,Pb,I,1.6,PCBM-60 | C60 | BCP,PEDOT:PSS,Al,Unknown,DMF,False,100.0,Spray-coating,N2,0.1,False,0.92,16.36,0.65,9.7,mlXn5-0QFB3rHrpKZ9hS72byIjMj
FA0.9MA0.1PbI3,FA; MA,Pb,I,,TiO2-c | TiO2-mp,NiO@C | Spiro-MeOTAD,Au,Unknown,DMF; DMSO,False,150,Spin-coating >> Spin-coating,Unknown,,False,1.018,22.394,0.6920000000000001,15.78,mlboWxRXvsuglyckJjDQteFSa5aC
MAPbI3,MA,Pb,I,1.6,PbS | PCBM-60,NiO-c,Al,Unknown,DMF >> IPA,False,Unknown >> 100,Spin-coating >> Spin-coating,N2 >> N2,0.1,False,0.87,18.3,0.48,7.47,mle65aLo6IwC3mejS_JwcgQD542a
Cs0.1MA0.9PbI3,Cs; MA,Pb,I,,TiO2-c | TiO2-mp,Spiro-MeOTAD,Au,Diethyl ether,DMF; DMSO,False,100.0,Spin-coating,N2,0.16,False,1.05,23.73,0.664,16.5,mlh6YUAcL0nzAYVFPR1hrtRu2t9q
MAPbI3,MA,Pb,I,1.6,PCBM-60 | SnO2-c,P3CT-K,Al,Unknown,Unknown,False,60.0; 80.0,Spin-coating,N2,0.06,False,1.12,23.15,0.76,19.5,mlxwRC1YD_znwUNgn9mlNTlhA_DH
MAPbI3,MA,Pb,I,1.6,ZnO-np,Spiro-MeOTAD,Au,Unknown,DMF >> IPA,False,120.0 >> 120.0,Spin-coating >> Spin-coating,Unknown,0.12,False,0.91,17.74,0.629,10.24,mlyPa_OGe5HWpdFcmv8qVreX81Ws
Cs0.07FA0.775MA0.145PbBr0.45I2.55,Cs; FA; MA,Pb,Br; I,,TiO2-c | TiO2-mp | PCBM-60; PMMA,Spiro-MeOTAD,Au,Chlorobenzene,DMF; DMSO,False,100,Spin-coating,N2,0.16,False,1.155,23.05,0.7490000000000001,19.94,mmBAvng-QwFg4WbDzfZZVWiyYNEG
MAPbI3,MA,Pb,I,1.56,TiO2-c,Spiro-MeOTAD | TS-CuPc,MoO3 | Ag,Chlorobenzene,DMF; DMSO,False,100.0,Spin-coating,N2,0.1,False,,,,20.02,mmFnX28QlkifjH_8KzybJ_9WTppI
MAPbI3,MA,Pb,I,1.6,SnO2-c,Spiro-MeOTAD,Au,Diethyl ether,DMF; DMSO,False,100.0,Spin-coating,Unknown,0.1,False,1.14,23.7,0.72,19.5,mmKeZUw5AKyoM9azMzIMl15pg_r0
MAPbI3,MA,Pb,I,1.6,C60 | BCP,PEDOT:PSS,Ag,Vacuum,DMF; DMSO,False,80,Spin-coating,Air,0.0485,False,,,,,mmc9jnslsEmRwdryFhMg7f62jxp9
MAPbI3,MA,Pb,I,1.6,TiO2-c | PCBSD,Spiro-MeOTAD,Au,Unknown,DMF >> IPA,False,110.0 >> 105.0,Spin-coating >> Spin-coating,Air >> Air,0.08,False,1.12,21.1,0.79,18.7,mmgxcX7xhmeqvrD956gdiOvGRNV_
MAPbI3,MA,Pb,I,1.6,SnO2-c | TiO2-c,PTAA,Au,Unknown,DMF >> IPA,False,70.0 >> 105.0,Spin-coating >> Spin-coating,N2 >> N2,0.098,False,1.02,18.65,0.7909999999999999,14.97,mmtmcj3A1bFqF68JJMw-H7QCbl0N
MAPbI3,MA,Pb,I,1.59,PCBM-60 | BCP,MoO3,Ag,Unknown,none >> IPA,False,Unknown >> 90,Evaporation >> Spin-coating,Vacuum >> Air,0.07,False,,,,10.42,mmx1ITMQbxQuWtOyrm0Jhvsg0qlw
MAPbI3,MA,Pb,I,1.63,TiO2-c,Spiro-MeOTAD,Au,Diethyl ether,DMF; DMSO >> none >> IPA,False,130.0 >> Unknown >> 100.0,Spin-coating >> Evaporation >> CBD,N2 >> Vacuum >> N2,0.07,False,1.125,23.59,0.764,20.3,mmyh-izbFZ01M5DUMBWM5EFPj3l1
MAPbI3,MA,Pb,I,1.6,TiO2-c | TiO2-mp,"Poly[4,8-bis(2-(4-(2-ethylhexyloxy)3,5-fluorophenyl)-5-thienyl)benzo[1,2-b:4,5-b']dithiophenealt-1,3-bis(4-octylthien-2-yl)-5-(2-ethylhexyl)thieno[3,4-c]pyrrole-4,6-dione",Ag,Diethyl ether,DMF; DMSO,False,65; 100,Spin-coating,Unknown,0.11,False,1.03,18.58,0.5379999999999999,10.35,mn3_QrqIdPUT_u6VYmUxSjek-oNV
MAPbI3,MA,Pb,I,1.6,PCBM-60,PEDOT:PSS,Al,2-Butanol,DMF; DMSO,False,100.0,Spin-coating,N2,0.07,False,0.91,16.71,0.52,8.49,mn4Wz8KM-ZsE_GVfcyD8vLNKLDcn
MAPbI3,MA,Pb,I,1.6,PCBM-60 | bis-C60,NiO-c,Ag,Chlorobenzene,DMF; DMSO,False,100.0,Spin-coating,Unknown,0.01,False,1.03,21.79,0.72,17.24,mnEyhMEW7LU_bKcDGWixHwC_nC6B
MAPbI3,MA,Pb,I,1.6,TiO2-c,Spiro-MeOTAD,Au,Unknown,DMF,False,100.0,Spin-coating,Air,0.1,False,0.8240000000000001,15.1,0.69,8.6,mnSE09pagwAoMmXRnszPils3k-9Z
FA0.81MA0.15PbBr0.45I2.55,FA; MA,Pb,Br; I,,PCBM-60 | C60 | BCP,PTAA,Cu,Unknown,DMF; DMSO >> IPA,False,105.0 >> 105,Spin-coating >> Spin-coating,N2 >> N2,0.07,False,1.2,22.48,0.77,20.77,mncOgzc8aTMSWYpd9d6KZTblOx6X
BA2MA3Pb4I13,BA; MA,Pb,I,1.62,TiO2-c,Spiro-MeOTAD,Au,Unknown,DMF; DMSO,False,100.0,Spin-coating,N2,0.09,False,,,,,mncwzG0zd2KMLJbivVzx0REpj3nD
MAPbI3,MA,Pb,I,1.6,SnO2-np | PCBA-60,PTA,MoO3 | Ag,Toluene,DMF; NMP,False,100.0,Spin-coating,N2,0.08,False,1.055,21.8,0.7659999999999999,17.7,mnersG9p9-boke_FG8H7um-EYVsT
MAPbI3,MA,Pb,I,1.6,PCBM-60,PEDOT:PSS,AgAl,Toluene,DMSO,False,100.0,Spin-coating,Unknown,0.1,False,0.84,18.73,0.7090000000000001,11.16,mnwt3VOtTtpt5a11B4sCIJBFCpxw
MAPbI3,MA,Pb,I,1.6,PCBM-60 | ZnO,PEDOT:PSS,Al,Unknown,DMF,False,95.0,Spin-coating,Unknown,0.0725,False,0.98,20.3,0.74,14.6,moC4vtPCCNhsIg7D5m6OiMM7ZLhs
FA0.85MA0.15PbBr0.45I2.55,FA; MA,Pb,Br; I,,TiO2-c,Spiro-MeOTAD,Au,Toluene,DMF; DMSO,False,400.0,Spin-coating,N2,0.1,False,1.135,23.33,0.769,20.36,moFKDkJ2wcaMILnIX5i06KG-WLP8
Cs0.05FA0.788MA0.162PbBr0.51I2.49,Cs; FA; MA,Pb,Br; I,1.59,TiO2-c,Spiro-MeOTAD,Au,Toluene,DMF; DMSO,False,120,Spin-coating,Unknown,0.06,False,1.08,22.4,0.763,18.45,moMivwx3oUyEiflYYYQnpdj9UhUu
MAPbI3,MA,Pb,I,1.6,TiO2-c,Spiro-MeOTAD,Ag,Chlorobenzene,DMF; DMSO,False,Unknown,Spin-coating,Unknown,0.05,False,0.99,19.48,0.754,16.42,moTbD9SpCzl-nCzfbmMCBmDB8eB9
Cs0.05FA0.79MA0.16PbBr0.51I2.49,Cs; FA; MA,Pb,Br; I,1.62,Nb2O5,Spiro-MeOTAD,Au,Methyl-phenoxide,DMF; DMSO,False,110.0,Spin-coating,Unknown,0.09,False,1.09,20.69,0.682,15.39,moTewnJRRambYDh2TouLRH5XC22o
MAPbI3,MA,Pb,I,1.6,TiO2-c | TiO2-mp,TP1,Au,Chlorobenzene,DMSO,False,100,Spin-coating,N2,0.16,False,0.956,20.23,0.63,12.63,moYKK08bQ3H2mqhcWrMZ2L5xppmR
MAPbI3,MA,Pb,I,1.6,PCBM-60 | BCP,PEDOT:PSS,Al,Unknown,DMF >> IPA,False,100.0 >> 100.0,Spin-coating >> Spin-coating,N2 >> N2,0.06,False,0.79,19.8,0.522,8.2,mp6FKVLrT6ZdoaEbowm3eoA_B654
MAPbI3,MA,Pb,I,1.6,PCBM-60,NiO,Ag,Chlorobenzene,DMF,False,100,Spin-coating,Unknown,0.1,False,0.98,20.33,0.6609999999999999,13.15,mp8lVdDb2Ry_K81oXxiZDyyNNcOM
MAPbI3,MA,Pb,I,1.6,TiO2-c,Spiro-MeOTAD,Ag,Unknown,DMF,False,Unknown,Spin-coating,Unknown,0.07,False,1.02,23.0,0.74,17.4,mpDVEbGjbZJXxC76QizIf7lOFT9h
MAPbBrI2,MA,Pb,Br; I,,CPTA | BACl,Spiro-MeOTAD,MoO3 | Au,Unknown,Methylammonium acetate,False,60.0; 100.0,Spin-coating,Ambient,0.05,False,1.06,16.11,0.785,13.43,mpGW88PnjukawkzlGGfDHj1Q7Gzm
MAPbI3,MA,Pb,I,1.5,TiO2-c | TiO2-mp,Spiro-MeOTAD,Ag,Unknown,DMSO | Butanol; IPA,True,Unknown | 150,Spin-coating | Spin-coating,N2 | N2,0.1,False,0.97,20.07,0.76,14.81,mpJRywFu_SBVub5d9REOTKyrioSz
Cs0.15FA0.85PbBr0.12I2.88,Cs; FA,Pb,Br; I,1.6,PCBM-60 | BCP,NiO-c | CuGaO2,Ag,Anisole,DMF; DMSO,False,100,Spin-coating,N2,0.09,False,1.117,23.3,0.785,20.39,mpfLk3kZoomoDlKZFjqfOxWhX-jE
MAPbI3,MA,Pb,I,1.6,TiO2-c | TiO2-mp,Spiro-MeOTAD,Au | Ag,Chlorobenzene,DMF,False,90.0,Spin-coating,Unknown,0.1,False,0.89,19.6,0.525,9.15,mpfyJ2idJF1yfmvBqSyWheHhUomO
MAPbI3,MA,Pb,I,1.6,TiO2-c | Al2O3-mp,Spiro-MeOTAD,Ag,Unknown,DMF,False,100.0,Spin-coating,Unknown,0.09,False,1.07,20.0,0.65,13.8,mpg2CLeRPNTj5BaY4v7CSJhq98l-
MAPbI3,MA,Pb,I,1.6,TiO2-c,Spiro-MeOTAD,Ag,Chlorobenzene,DMF; DMSO,False,70; 100,Spin-coating,N2,,False,1.104,21.0,0.703,13.14,mppxo-aXtmIg5I910tiDWUQudEe-
MAPbI3,MA,Pb,I,1.6,TiO2-c | TiO2-mp,Spiro-MeOTAD,Au,Unknown,DMF; DMSO >> IPA,False,Unknown >> 150.0,Spin-coating >> Spin-coating,N2 >> N2,0.1,False,0.98,19.7,0.596,11.5,mpyNzM_9IYAyKB8-YaegrErBlCNi
MAPbI3,MA,Pb,I,1.6,PCBM-60 | Isopropanol-hydroquinolatolithium,none,Ag,Chlorobenzene,DMF,False,80.0,Spin-coating,N2,0.1,False,1.13,20.9,0.77,18.2,mqKb6R2-XDDZtwCvDE1T79vAVPAN
MAPbI3,MA,Pb,I,1.6,TiO2-c,Spiro-MeOTAD,Au,Unknown,DMF,False,120.0,Spin-coating,Dry air,0.03,False,1.01,23.5,0.68,16.3,mqQnrPSImnQArkWZ3euP1ssWLq0f
(5-AVA)0.1MA0.9PbI3,(5-AVA); MA,Pb,I,,TiO2-c | TiO2-mp | ZrO2-mp | Carbon-mp,none,Carbon,Unknown,GBL,False,50.0,Drop-infiltration,Unknown,0.8,False,0.92,23.07,0.64,13.58,mqVF30PGCJ45i4IywUMqcqLfUJaR
FA0.85MA0.15PbBr0.45I2.55,FA; MA,Pb,Br; I,,TiO2-c,Spiro-MeOTAD,Au,Toluene,DMF; DMSO,False,300.0,Spin-coating,N2,0.1,False,1.118,23.17,0.742,19.24,mqfJ_po7c4jp5g9CBw59sE9qPd4V
MAPbI3,MA,Pb,I,1.6,PCBM-60 | BCP | LiF,Graphene oxide,Al,Unknown,DMF,False,100.0,Spin-coating,N2,0.04,False,0.92,14.51,0.72,9.62,mqhCToTS71sy8wFgO_ByomcTMzjT
Cs0.05FA0.95PbI3,Cs; FA,Pb,I,,SnO2-c,Spiro-MeOTAD,Au,Chlorobenzene,DMF; DMSO,False,100.0,Spin-coating,N2,0.1024,False,1.04,24.1,0.65,15.5,mqqSwqKdftlMYZvuu0oPV8CbBc6f
MAPbI3,MA,Pb,I,1.6,TiO2-c | TiO2-mp,Spiro-MeOTAD,Ag,Diethyl ether,DMF,False,65; 100,Spin-coating,Unknown,0.1,False,1.06,20.8,0.765,16.4,mr-LzSVlfAA8j0BeomJrcNeE6NPZ
MAPbI3,MA,Pb,I,1.6,TiO2-c,Spiro-MeOTAD,Au,Chlorobenzene,DMF; DMSO,True,110.0,Spin-coating,N2,0.16,False,1.11,23.01,0.68,17.39,mrAVTyUzWkhbSjAxIDUn98MLMhZd
MAPbI3,MA,Pb,I,1.6,PCBM-60,CuOx,Ag,Antisolvent,DMF; DMSO,False,100.0,Spin-coating,Unknown,0.1,False,0.97,15.6,0.71,10.74,mrKos2KjQMevMFxiBB1uH459aUpU
FA0.85MA0.15PbI3,FA; MA,Pb,I,,TiO2-c,Spiro-MeOTAD,Au,Unknown,DMF; DMSO,False,150.0,Spin-coating,N2,0.09,False,1.1,24.79,0.769,20.99,mrRFvE7wmg2cPmevtCS3zLR5o4ry
Cs0.05FA0.81MA0.14PbBr0.45I2.55,Cs; FA; MA,Pb,Br; I,,PCBM-60 | BCP,PTAA,Ag,Unknown,DMF,False,100.0,Spin-coating,N2,0.1,False,1.09,21.02,0.65,15.07,mraThNKuqtJhBTXGdRwJfp0sVaCK
MAPbI3,MA,Pb,I,1.59,TiO2-nw,Spiro-MeOTAD,Au,Diethyl ether,DMF; DMSO,False,100,Spin-coating,Ambient,0.16,False,1.025,19.4,0.73,14.4,mriI0lu7vKLW5VE5ihG4_mRo_qGY
MAPbI3,MA,Pb,I,1.6,SnO2-np,Spiro-MeOTAD,Au,Diethyl ether,DMF; NMP,False,100.0,Spin-coating,Unknown,0.16,False,1.05,20.89,0.789,17.36,mrtdaZdgk1SPWDh3dNPg33Be9_9G
MAPbI3,MA,Pb,I,1.59,SnO2-np,P3HT,Ag,Diethyl ether,DMF; DMSO,False,100,Slot-die coating,Air,0.052,False,0.92,19.1,0.627,11.0,ms0bQK2p4L33ex2VcDoqQpIpLbLD
MAPbI3,MA,Pb,I,1.6,SnO2-c,Spiro-MeOTAD,Ag,Diethyl ether,DMF >> IPA,False,100.0 >> 100,Spin-coating >> Spin-coating,N2 >> N2,0.102,False,1.124,23.5,0.74,19.57,ms3TJzDZjfVDXfFeu9cJM3ZmaIYa
MAPbI3,MA,Pb,I,1.6,TiO2-c | TiO2-mp,CdSe-QDs | Spiro-MeOTAD,Au,Unknown,DMSO >> IPA,False,70.0 >> 100.0,Spin-coating >> Spin-coating,Ar >> Ar,0.1,False,1.01,19.1,0.61,11.7,ms4zViDBc6rGko7Cg6_yadAYxi3u
FA0.8MA0.2PbBr0.6I2.4,FA; MA,Pb,Br; I,,PCBM-60 | ZnO-np,PEDOT:PSS,Ag,Chlorobenzene,DMF; DMSO,False,Unknown,Spin-coating,N2,0.1,False,,,,,msEDp7IAupKu0BWj8hDQkSOwv5Tj
MAPbI3,MA,Pb,I,1.6,TiO2-c | TiO2-mp,Spiro-MeOTAD,Au,Unknown,DMF >> IPA,False,100.0 >> Unknown,Spin-coating >> CBD,Air >> Air,0.1,False,1.02,16.55,0.69,11.5,msWaS5PhKbo98I-djex755xhFiKa
MAPbI3,MA,Pb,I,1.56,TiO2-c | TiO2-mp,Spiro-MeOTAD,Ag,Unknown,DMF >> IPA,False,70 >> 70.0,Spin-coating >> CBD,N2 >> N2,0.1,False,0.87,16.71,0.69,10.1,msj9wTbwVallbcO40Tj010VqQSZx
MAPbI3,MA,Pb,I,1.6,TiO2-np,Spiro-MeOTAD,Au,Ar,DMF,True,100.0,Spin-coating,N2,0.16,False,0.995,20.93,0.72,14.97,mskVu8CpwtxkDmIZdxbbjzupxwDt
MAPbI3,MA,Pb,I,1.6,TiO2-c | TiO2-mp,Spiro-MeOTAD,Au,Toluene,DMSO,False,100.0,Spin-coating,N2,0.12,False,1.032,17.0,0.752,13.0,mszWv-Oucbn7RK8DOc8cpcouqM93
MAPbI3,MA,Pb,I,1.6,SnO2-c | PCBM-60,Spiro-MeOTAD,Au,Chlorobenzene,DMF; DMSO,False,100,Spin-coating,Unknown,0.09,False,1.08,21.7,0.7,16.36,mtUDqXfFzLAR27b0KSIbvHCHULSP
MAPbI3,MA,Pb,I,1.6,PCBM-60 | BCP,NiO-c,Ag,Toluene,DMF; DMSO,False,100.0,Spin-coating,N2,0.1,False,1.04,19.47,0.71,14.4,mteCLBPhDqGLS26W1t-6V6IXGoOU
MAPbI3,MA,Pb,I,1.6,TiO2-c | TiO2-mp,Spiro-MeOTAD,Au,Chlorobenzene,DMSO,False,100.0,Spin-coating,N2,0.1,False,1.031,19.86,0.68,14.27,mtkHCbNu1vEhSzNo_ZUXFYPdK1pY
MAPbI3,MA,Pb,I,1.6,TiO2-c | TiO2-mp,Spiro-MeOTAD,Ag,Unknown,DMF >> IPA,False,70.0 >> 100.0,Spin-coating >> Spin-coating,Ar >> Ar,0.09,False,0.95,18.56,0.608,10.75,mu-7nfHriVWnOg7x9PvfKAfdfKIi
MAPbI3,MA,Pb,I,1.6,TiO2-c | TiO2-mp,none,Au,Unknown,DMF >> DMF >> IPA,False,90.0 >> 90.0 >> 90.0,Spin-coating >> Spin-coating >> CBD,Air >> Air >> Air,0.08,False,0.8690000000000001,15.26,0.642,8.52,mu1h_x1lrQ3t2JvpHtFJunaYp5hz
MAPbI3,MA,Pb,I,,TiO2-c,Spiro-MeOTAD,Au,Unknown,none >> none >> IPA,False,25 >> 25 >> 70,Evaporation >> Sandwiching >> Rinsing,Vacuum >> N2 >> N2,0.01134,False,1.08,21.67,0.69,15.53,mu9S2sOegyKcO3vKbkA7x6F8uqEc
MAPbI3,MA,Pb,I,1.6,TiO2-c | ZnO-nw | AZO-c,Spiro-MeOTAD,Au,Unknown,DMF >> IPA,False,Unknown >> 90.0,Spin-coating >> CBD,Air >> Air,0.1,False,0.9,19.84,0.6,10.7,muF-eNGVZPb-oiDr9jp14Yu5knk8
MAPbI3,MA,Pb,I,1.6,TiO2-c | TiO2-mp,Spiro-MeOTAD,Au,Toluene,DMSO; GBL,False,100.0,Spin-coating,Unknown,0.16,False,0.8759999999999999,19.44,0.715,12.17,muH5h_3ymZ81oBq9lD5ARmi2l-Ls
Cs0.05MA0.95PbI3,Cs; MA,Pb,I,,C70 | BCP,PTAA,Ag,Chlorobenzene,DMF,False,100.0,Spin-coating,N2,0.1,False,1.01,19.8,0.7020000000000001,13.9,muI2KgvfqJqvxlNlbs43F7Uf9J3o
MAPbI3,MA,Pb,I,1.6,PCBM-60 | BCP,Polyacrylonitrile-grafted rGO,Ag,Unknown,Cyclohexyl-2-pyrrolidone; DMF,False,100.0,Slot-die coating,N2,0.0464,False,0.97,17.3,0.688,11.6,muQ9UyBvaJV0nZj8pKh0NCzw8M3O
FA0.85MA0.15PbBr0.45I2.55,FA; MA,Pb,Br; I,,TiO2-c | TiO2-mp,PCPDTBT,Au,Chlorobenzene,DMF; DMSO,False,100.0,Spin-coating,N2,0.09,False,0.96,23.1,0.65,14.4,muQP_UujGFPG5ngrxP4onH1hk3dP
FA0.83MA0.17PbBr0.17I2.83,FA; MA,Pb,Br; I,,PCBM-60 | BCP,PEDOT:PSS,Ag,Unknown,none >> IPA,False,Unknown >> 90.0; 120.0; 150.0,Evaporation >> Spin-coating,Vacuum >> N2,0.09,False,0.95,18.11,0.644,11.08,mubKNs3xksG4uC3MvqbTloFgmRv3
FA0.85MA0.15PbBr0.45I2.55,FA; MA,Pb,Br; I,,TiO2-c,Spiro-MeOTAD,Au,Toluene,DMF; DMSO,False,200.0,Spin-coating,N2,0.1,False,1.101,21.33,0.773,18.14,muilzyzCDEG5e43QSXZ3o4TAftjD
MAPbI3,MA,Pb,I,1.6,TiO2-c,Spiro-MeOTAD,Au,Unknown,DMF,False,100.0,Spin-coating,N2,0.1,False,1.083,20.92,,17.04,mukLdLtu8Ef7wJAVsB4fZ_bgSerP
Cs0.08FA0.77MA0.15PbBr0.51I2.49,Cs; FA; MA,Pb,Br; I,1.6,C60 | BCP,PEDOT:PSS,Cu,Ethyl acetate,DMF; DMSO,False,100,Spin-coating,N2,0.16,False,0.767,23.871,0.564,10.34,muwIAOqN-iQfOfc3-m8IL_mpi_a2
MAPbI3,MA,Pb,I,1.6,TiO2-c | TiO2-nw,Spiro-MeOTAD,Au,Chlorobenzene,DMF; DMSO,False,100.0,Spin-coating,Unknown,0.1,False,1.02,21.72,0.759,16.8,mv3rgak2sJ5TVimNanToVliX3UyT
Cs0.05FA0.79MA0.16PbBr0.51I2.49,Cs; FA; MA,Pb,Br; I,,TiO2-c | TiO2-mp,Spiro-MeOTAD,Au,Chlorobenzene,DMF; DMSO,False,100.0,Spin-coating,Unknown,0.25,False,1.15,23.6,0.75,20.6,mv4OECvI9_TbI6VgY5FSCt9L02VD
MAPbI3,MA,Pb,I,1.6,C60 | BCP,NiO-c,Au,Unknown,none,False,100.0,Co-evaporation,Vacuum,0.105,False,1.12,17.0,0.6679999999999999,12.7,mv62AuLvGXEhMiKbVzXEJ-bKIqGE
MAPbI3,MA,Pb,I,1.6,PCBM-60 | BCP,NiO-np,Au,Unknown,Unknown,False,Unknown,Unknown,Unknown,0.1,False,,,,10.0,mvEJrCI-Axn2CiJe8ThwdBRP-woq
MAPbI3,MA,Pb,I,1.6,Nb2O5,Spiro-MeOTAD,Au,Unknown,DMF,False,100.0,Spin-coating,N2,0.09,False,1.0,21.59,0.67,14.46,mvIQPgZC5R7Pk5vzjMkp5mQoz2TM
MAPbI3,MA,Pb,I,1.6,TiO2-c | TiO2-mp | ZrO2-mp,none,Carbon,Chlorobenzene,DMF; DMSO,False,100.0,Spin-coating,Unknown,0.1,False,0.99,21.9,0.63,13.65,mvO9cfAiJk-ELRRGQBlgPhoIXTUA
MAPbI3,MA,Pb,I,1.55,TiO2-c,P3HT,Ag,Unknown,DMF,False,90.0; 120.0,Spin-coating,N2,0.04,False,0.9,23.0,0.55,11.5,mvi_G3cgOEWYIeCFl6c6nZ67x-ik
MAPbI3,MA,Pb,I,1.5,TiO2-c | TiO2-mp | Al2O3-mp,Spiro-MeOTAD,Au,Unknown,DMF,False,120.0,Spin-coating,Unknown,0.16,False,0.9,22.04,0.647,12.83,mvnA2UfEFt-0zdqo27j5Bu0W0Pbe
MAPbI3,MA,Pb,I,1.6,TiO2-c | TiO2-mp,Spiro-MeOTAD,Au,Unknown,DMF >> none,False,110.0 >> 100.0,Inkjet printing >> Diffusion-gas reaction,Air >> N2,0.04,False,1.0,20.82,0.58,12.07,mvpoJ4BASE1vvt4E81M7uo_ihaRI
BA0.1Cs0.15FA0.75PbBr0.3I2.7,BA; Cs; FA,Pb,Br; I,,SnO2-np,Spiro-MeOTAD,Au,Chlorobenzene,DMF; DMSO,False,170.0,Spin-coating,N2,0.0935,False,0.97,17.52,0.53,9.12,mw4yGGL9s-VYWuVwU3BWULdEe1V6
Cs0.1FA0.75MA0.15PbBrI2,Cs; FA; MA,Pb,Br; I,,TiO2-c | TiO2-mp,PTAA,Au,Chlorobenzene,DMF; GBL,False,100.0,Spin-coating,N2,0.1764,False,1.14,20.1,0.7,17.4,mwQk8IzXTfnf_keo34dIQEPNiqw4
FA0.6MA0.4Pb0.4Sn0.6I3,FA; MA,Pb; Sn,I,1.25,C60 | BCP,PEDOT:PSS,Ag,Diethyl ether,DMF; DMSO,False,100.0,Spin-coating,N2,0.105,False,0.845,28.6,0.7240000000000001,17.2,mwgWq6HJOLJRZNF6MeRZeIxDLG3y
MAPbI3,MA,Pb,I,1.5,SnO2-c | C60-SAM,Spiro-MeOTAD,Au,Ethyl ether,DMF; DMSO,False,65; 100,Spin-coating,N2,0.08,False,1.09,20.63,0.731,16.44,mwuUH0q0DxuzwvHm1VuMjkkHAngS
MAPbI3,MA,Pb,I,1.6,TiO2-c | TiO2-mp,Spiro-MeOTAD,Au,Chlorobenzene,DMF; DMSO >> IPA,False,100; 300 >> 100,Spin-coating >> Spin-coating,Ar >> Ar,0.09,False,1.06,22.3,0.76,18.0,mx3ZR0DxSve0cIQjERfzkcXlONcK
Cs0.05FA0.81MA0.14PbBr0.45I2.55,Cs; FA; MA,Pb,Br; I,,TiO2-c | TiO2-mp,Spiro-MeOTAD,Au,Chlorobenzene,DMF; DMSO,False,100.0,Spin-coating,N2,0.09,False,1.112,23.18,0.752,19.37,mxG_t_ymIllaDxCi3Btja7w_kPo2
FA0.4MA0.6PbI3,FA; MA,Pb,I,,ZnO-c,Spiro-MeOTAD,Ag,N2,DMF,False,100.0,Spin-coating,N2,0.045,False,0.955,21.68,0.644,13.33,mxXZ2wESvnrJxVhCei-5wvLFm0uy
MAPbI3,MA,Pb,I,1.6,PCBM-60 | ZnO,PEDOT:PSS,Al,Unknown,DMF,False,100.0,Spin-coating,N2,0.04,False,0.93,21.0,0.74,14.5,mxZCtgCAf5e4mt-APpUcZQ4HJlei
MAPbI3,MA,Pb,I,1.6,TiO2-c | TiO2-IO,PTAA,Au,Toluene,DMSO,False,120.0,Spin-coating,N2,0.16,False,1.09,18.5,0.78,18.4,mxbsuUfE4EXEd_dppeERjlN1qJWC
FA0.85MA0.15PbBr0.45I2.55,FA; MA,Pb,Br; I,,TiO2-c | TiO2-mp,MnS,Au,Chlorobenzene,DMF; DMSO,False,120.0,Spin-coating,N2,0.1,False,1.08,21.8,0.745,17.54,mxbxEY3mWDRE7cAtP4L4stKEQ8kl
MAPbI3,MA,Pb,I,1.6,PCBM-60 | BCP,NiO-c | PTAA,Ag,Chlorobenzene,DMF; DMSO,False,100.0,Spin-coating,N2,0.1,False,1.1,23.185,0.772,19.52,mxcC5cxZpS5KS8p3YWc3bmvokSDW
MAPbI3,MA,Pb,I,1.6,PCBM-60 | BCP,PEDOT:PSS,Ag,Unknown,DMF,False,100.0,Spin-coating,Dry air,0.045,False,0.86,17.6,0.753,11.4,mxhpS00Jd67-ZyRw8ATJAcoVAABd
MAPbI3,MA,Pb,I,1.6,SnO2-np | Dompamin-SAM,Spiro-MeOTAD,Au,Chlorobenzene,DMF; DMSO,False,100.0,Spin-coating,Unknown,0.1,False,1.05,21.8,0.7390000000000001,16.46,mxmVEiWi7FtiBxCyypA3dLQPcUDe
FA0.9MA0.1PbBr0.1I2.9,FA; MA,Pb,Br; I,1.57,TiO2-c,Spiro-MeOTAD,Au,Unknown,DMF; DMSO >> IPA,False,70.0 >> 150.0,Spin-coating >> Spin-coating,Air >> Air,0.09,False,1.06,23.0,0.754,18.3,mxooK3CYVlZKASHTFdAgecXjCAin
Cs0.05FA0.79MA0.16PbBr0.75I2.25,Cs; FA; MA,Pb,Br; I,,SnO2-np,Spiro-MeOTAD,Au,Chlorobenzene,DMF; DMSO,False,135,Spin-coating,N2,,False,1.18,21.55,0.75,18.96,mxwCJX-sMl1LxcmlTUjdilm5S9qP
FA0.15MA0.85PbI3,FA; MA,Pb,I,,TiO2-c | TiO2-mp,Spiro-MeOTAD,Au,Toluene,DMF; DMSO,False,120,Spin-coating,N2,0.0464,False,1.01,20.17,0.67,13.73,mxx3ork0nY2726VP0xkz4YHFkRSE
Cs0.08FA0.76MA15PbBr0.51I2.49,Cs; FA; MA,Pb,Br; I,1.62,PCBM-60,NiO-np,Ag,Chlorobenzene,DMF; DMSO,False,100.0,Spin-coating,N2,0.09,False,0.95,22.1,0.61,12.7,my9BIpbKJaN1uJGabzqXat2dcLc0
MAPbI3,MA,Pb,I,1.6,TiO2-c,Spiro-MeOTAD,Au,Chlorobenzene,DMSO; GBL,False,100.0,Spin-coating,Unknown,0.1,False,1.08,22.2,0.718,17.2,myAQO2VlucGTHIrN3iP8wnCVl_4R
FA0.81MA0.15PbBr0.45I2.55,FA; MA,Pb,Br; I,,PCBM-60 | C60 | BCP,PTAA,Cu,Unknown,DMF; DMSO >> IPA,False,105.0 >> 105,Spin-coating >> Spin-coating,N2 >> N2,0.07,False,1.2,22.52,0.76,20.54,myBA8nmg2oSDrjIKH0X21x4mikK0
MAPbI3,MA,Pb,I,1.6,PCBM-60,NiO-c,Ag,Unknown,DMF >> IPA,False,75.0 >> 100.0,Spin-coating >> Spin-coating,N2 >> N2,0.075,False,1.06,22.1,0.72,16.86,myBqZitAKI9BfPHmZ8AvKpHLCxpa
MAPbI3,MA,Pb,I,1.6,SnO2-c,Spiro-MeOTAD,Au,Diethyl ether,DMF,False,100.0,Spin-coating,Air,0.102,False,1.083,22.14,0.698,16.77,myCnLcz95kbcdc-iPANuVIUwOwjs
MAPbI3,MA,Pb,I,1.6,PCBM-70 | Bphen,PEDOT:PSS,Ag,Unknown,DMF,False,100.0,Spin-coating,N2,0.0725,False,0.86,20.54,0.68,12.08,myJG2RRgGWTHRURH5AChAw13UBbl
MAPbI3,MA,Pb,I,1.6,TiO2-c | TiO2-mp,Spiro-MeOTAD,Au,Unknown,DMF,False,100.0,Spin-coating,N2,0.2,False,1.01,16.46,0.73,12.13,myMQfm3TfGDylTrNcIkQMgZtQzJr
MAPbBr0.45I2.55,MA,Pb,Br; I,,TiO2-c | TiO2-mp,Spiro-MeOTAD,Ag,Unknown,DMF >> IPA,False,Unknown >> 100,Spin-coating >> CBD,Unknown,0.1,False,1.097,20.64,0.746,16.89,myQDGhhi2K-9Mm-Bi40yuKmLuS57
Cs0.07FA0.78MA0.15PbBr0.51I2.49,Cs; FA; MA,Pb,Br; I,,TiO2-c | Thiourea,Spiro-MeOTAD,Au,Unknown,DMF; DMSO,False,100.0,Spin-coating,N2,0.1,False,1.14,22.9,0.74,19.18,myfMtynUnWk-k_f32s4M6xJIR_9Y
(GABA)0.1MA0.9PbI3,(GABA); MA,Pb,I,1.54,TiO2-c | TiO2-mp,Spiro-MeOTAD,Au,Toluene,DMF; DMSO,False,100,Spin-coating,Unknown,1.0,False,1.07,22.06,0.74,17.46,myneCTD8xmyqtU6L4gumlgDo_pEz
Cs0.05FA0.81MA0.14PbBr0.45I2.55,Cs; FA; MA,Pb,Br; I,,TiO2-c | TiO2-mp,LD22,Au,Chlorobenzene,DMF; DMSO,False,100.0,Spin-coating,Dry air,0.1,False,1.03,19.24,0.62,12.27,mypcJQG9-untUQ70GyAuB4iFdtBN
MAPbI3,MA,Pb,I,1.6,PCBM-60 | BCP,PTAA,Ag,Unknown,DMF >> DMF,True,90.0 >> Unknown,Spin-coating >> Spin-coating,Unknown,0.057,False,1.05,19.72,0.738,14.8,mytYGxp8p0FbwqjDBqYteUAXOfAX
MAPbI3,MA,Pb,I,1.6,PCBM-60 | ZnO-np,PEDOT:PSS | CuI,Al,Unknown,DMF,False,60,Spin-coating,Unknown,0.1,False,0.82,17.5,0.66,9.5,myzeFRTo1QLD1fGcyqxjwEVIvIhk
MAPbI3,MA,Pb,I,1.6,PCBM-60 | BCP,PEDOT:PSS | PTAA,Ag,Unknown,DMF; DMSO >> IPA,False,Unknown >> 95.0,Spin-coating >> Spin-coating,N2 >> N2,0.1,False,1.02,18.13,0.76,14.03,mzGIpSehpx6TlktTcJAmHKs1rXL8
FAPbBr3,FA,Pb,Br,,PCBM-60 | ZnO,PEDOT:PSS,Ag,Unknown,DMF,False,150.0,Spin-coating,Unknown,0.1,False,1.35,10.3,0.59,8.31,mzGihmj51nzZ6ZJo9RFG-mxfdpJI
MAPbI3,MA,Pb,I,1.6,PCBM-60,VO,Al,Unknown,DMF >> none,False,Unknown,Spin-coating >> Closed space sublimation,N2 >> N2,0.04,False,,,,,mzSf-rXLacG-FpcnSD8UOl60dBnf
MAPbI3,MA,Pb,I,1.6,PCBM-60,PEDOT:PSS,Al,Toluene,DMF; DMSO,False,100,Spin-coating,Unknown,0.096,False,1.07,19.59,0.787,16.5,mzVg7ClbhlTwrdFZV4BnurOqsi54
FA0.81MA0.19PbBr0.5I2.5,FA; MA,Pb,Br; I,,TiO2-c | TiO2-mp,Spiro-MeOTAD,Au,Chlorobenzene,DMF; DMSO,False,100.0,Spin-coating,N2,0.16,False,1.13,23.88,0.77,21.6,mzZd1AcFiav3klRfSQyc9bNd_y2F
MAPbI3,MA,Pb,I,1.6,TiO2-c,Spiro-MeOTAD,Ag,Chlorobenzene,DMF; DMSO,False,Unknown,Spin-coating,Unknown,0.1,False,0.97,18.43,0.588,10.5,mzpYN-dzyB7Cv0EBxnhiz1BK47Nb
Cs0.17FA0.83PbBr1.2I1.8,Cs; FA,Pb,Br; I,1.72,SnO2-c | C60,Spiro-MeOTAD,Au,Unknown,DMF,False,70; 175,Spin-coating,N2,0.0919,False,,,,,mzxRlUVLyq-lztGcIn7_O85NcejR
MAPbI3,MA,Pb,I,1.6,PCBM-60,Spiro-MeOTAD,Au,Unknown,DMF; DMSO >> IPA,False,Unknown >> 100.0,Spin-coating >> Spin-coating,Unknown,0.13,False,0.87,20.2,0.6759999999999999,11.9,n-3M2Rk1zioybeLwn8EWb7U6EUpf
Cs0.05FA0.7885MA0.1615PbBr0.51I2.49,Cs; FA; MA,Pb,Br; I,,TiO2-c | TiO2-mp,none,Carbon,Chlorobenzene,DMF; DMSO,False,100.0,Spin-coating,Unknown,0.07,False,0.951,21.28,0.593,12.0,n-8tlGRsA-A3jEzDJdg72sZdqh7e
MAPbI3,MA,Pb,I,1.6,PCBM-60 | BCP,M118,Ag,Unknown,DMF; DMSO,False,100.0,Spin-coating,N2,0.1,False,1.06,22.4,0.72,16.9,n-R3wNqHp5QGVejFvsSFNmSU6xgq
FA0.85MA0.15PbBr0.45I2.55,FA; MA,Pb,Br; I,,TiO2-c | TiO2-mp,TbT-3,Au,Chlorobenzene,DMF; DMSO,False,100.0,Spin-coating,Unknown,0.16,False,1.08,21.85,0.78,18.37,n-_RLOAkYh5ZTsnhmwLJWwVRHdg4
MAPbI3,MA,Pb,I,1.6,TiO2-c | SiO2,Spiro-MeOTAD,Au,Chlorobenzene,DMF; DMSO,False,100.0,Spin-coating,Unknown,0.1,False,1.06,24.0,0.71,18.0,n-eyATAwiRbfp4Zn0LrAP0sP59ub
MAPbI3,MA,Pb,I,1.6,TiO2-c,Spiro-MeOTAD,Au,Unknown,DMF; DMSO >> IPA,False,Unknown >> 150.0,Spin-coating >> Spin-coating,Unknown,0.1,False,1.05,23.95,0.7,17.7,n-p5WyH8nKdCa9PhiVcTJ_M89Eh4
Cs0.05FA0.79MA0.16PbBr0.51I2.49,Cs; FA; MA,Pb,Br; I,,TiO2-c | TiO2-mp,Spiro-MeOTAD,Au,Chlorobenzene,DMF; DMSO,False,100.0,Spin-coating,Ar,0.09,False,1.04,21.17,0.754,15.6,n-rs8TqTYJUbJvdTSiAe5BdM3jH8
Cs0.05FA0.7885MA0.16150PbBr0.51I2.49,Cs; FA; MA,Pb,Br; I,,TiO2-c | TiO2-mp,Spiro-MeOTAD,Au,Unknown,DMF; DMSO,False,Unknown,Spin-coating,N2,0.09,False,1.02,22.9,0.65,15.11,n-vXAVWqRp1V25pHpOYwjlvrd9qT
MAPbI3,MA,Pb,I,1.6,PCBM-60 | BCP,NiMgLiO,Ag,Toluene,DMSO; GBL,False,100.0,Spin-coating,Unknown,0.09,False,1.042,19.652,0.745,15.26,n0OBW_s8uaVHb50KNT0JYiL1X1mp
MAPbI3,MA,Pb,I,1.6,SnO2-np | TiO2-c,Spiro-MeOTAD,Au,Unknown,DMF,False,95.0,Spin-coating,Unknown,0.1256,False,1.014,20.55,0.703,14.66,n0PLbezu-IBSshnnpQoeRK3rE7gh
Cs0.05FA0.79MA0.16PbBr0.51I2.49,Cs; FA; MA,Pb,Br; I,,TiO2-c | TiO2-mp,NP2,Au,Chlorobenzene,DMF; DMSO,False,100.0,Spin-coating,N2,0.1,False,1.135,21.15,0.6809999999999999,16.4,n0ZGrynLjhfYZcznOey0bt5w1XT2
FA0.4MA0.6PbI3,FA; MA,Pb,I,,ZnO-c,Spiro-MeOTAD,Ag,N2,DMF,False,100.0,Spin-coating,N2,0.045,False,0.966,21.97,0.659,13.98,n0vxmhSOTk0nM-YaTVEWxfc8nXTh
MAPbI3,MA,Pb,I,1.6,PCBM-60 | BCP,NiO-c | PCDTBT,Al,Unknown,none,False,Unknown,Pulsed laser deposition,Vacuum,0.1,False,1.01,12.8,0.633,8.24,n0xtxP7PDP0Uo4XsC9kpUr3GHb2A
Cs0.2FA0.66MA0.14PbBr0.5I2.5,Cs; FA; MA,Pb,Br; I,1.6,PCBM-60 | C60 | BCP,PEDOT:PSS,Ag,Toluene,DMSO; GBL,False,100.0,Spin-coating,N2,0.0314,False,1.04,11.85,0.64,7.92,n0yUIPJyrLsQuXo4CGjxKFxv2vYK
MAPbI3,MA,Pb,I,1.6,TiO2-c | TiO2-mp,Spiro-MeOTAD,Ag,Unknown,GBL,False,100,Spin-coating,Unknown,0.2,False,0.85,15.0,0.66,8.5,n0zJZZMCICBNSlQZzq3RN4dWjiXw
MAPbI3,MA,Pb,I,1.6,PCBM-60,PEDOT:PSS | pTPD,Ba | Ag,Unknown,none,False,Unknown,Co-evaporation,Vacuum,0.1,False,1.087,15.68,0.8,13.58,n17BowvtuHri9_T_d3gu_SKRLeSh
FA0.85MA0.15PbBr0.45I2.55,FA; MA,Pb,Br; I,1.56,TiO2-c | TiO2-mp,V862,Au,Chlorobenzene,DMF; DMSO,False,100.0,Spin-coating,N2,0.16,False,1.14,22.5,0.76,19.58,n18Q9QRFf5KGW8egpniF0F3i-EV9
MAPbI3,MA,Pb,I,1.6,TiO2-c | TiO2-mp,Spiro-MeOTAD,Au,Unknown,DMF >> IPA,False,70 >> 85,Spin-coating >> CBD,Air >> Air,0.1,False,1.058,19.57,0.7240000000000001,15.0,n1P6Q4fKRR1Z7-GcfshRgFuiw7P5
MAPbI3,MA,Pb,I,1.6,TiO2-c | TiO2-mp,Spiro-MeOTAD,Au,Unknown,DMF >> IPA,False,70.0 >> 70.0,Spin-coating >> CBD,N2 >> N2,0.1,False,0.94,18.52,0.595,10.32,n1WxeLJJtJLWI91XgF9IDpSsFsU5
MAPbI3,MA,Pb,I,1.55,TiO2-c | TiO2-mp,Cz-Pyr,Au,Unknown,Diiodooctane; DMF,False,Unknown,Spin-coating,Unknown,0.22,False,0.78,20.34,0.58,9.36,n1mgEOlvvaAXIRC4PZPKSwwAVHes
MAPbI3,MA,Pb,I,1.6,TiO2-c | TiO2-mp,Spiro-MeOTAD,Au,Unknown,DMF; DMSO >> IPA,False,70 >> 120,Spin-coating >> CBD,Air >> Air,0.1,False,1.046,19.23,0.667,13.42,n1rB_aTqVIcmOzZJvxME6g4WphWE
MAPbI3,MA,Pb,I,1.6,PCBM-60 | BCP,PEDOT:PSS,Al,Unknown,DMF >> IPA >> none,False,Unknown >> Unknown >> 150.0,Spin-coating >> Spin-coating >> Close space sublimation,Unknown >> Unknown >> Vacuum,0.04,False,0.87,15.5,0.6759999999999999,9.1,n1tN2SLo70pnQVDhKnM-RgKixrdC
FA0.85MA0.15PbI3,FA; MA,Pb,I,,PCBM-60 | BCP,NiO-c,Ag,Toluene,DMF; DMSO,True,130.0,Spin-coating,N2,0.1,False,0.96,21.9,0.7829999999999999,16.4,n1uModvJxNbzuWiDRUrJ4S1BAmrE
MAPbI3,MA,Pb,I,1.6,TiO2-c,Spiro-MeOTAD,Au,Chlorobenzene,DMSO; GBL,False,100.0,Spin-coating,N2,0.0725,False,1.06,21.5,0.71,16.2,n1wPIfhYcQ-QmJi07ZCQhTp9WIvS
CsPbI3,Cs,Pb,I,,PCBM-60 | C60 | BCP,PTAA,Al,Toluene,DMF; DMSO,False,90.0,Spin-coating,Unknown,0.1,False,1.08,14.9,0.7,11.4,n1wX4n3v_ph0tPvCgIFPgdFd9HXc
MAPbI3,MA,Pb,I,1.5,PCBM-60 | BCP,PEDOT:PSS,Ag,Toluene,Unknown,False,100.0,Spin-coating,Unknown,0.1,False,0.95,20.08,0.718,13.74,n29dwT73AEZ5lxoyxA-gVPJO1yBg
MAPbI3,MA,Pb,I,1.6,TiO2-c | TiO2-mp,Spiro-MeOTAD,Au,Diethyl ether,DMF; DMSO,False,65; 100,Spin-coating,Unknown,0.1,False,1.04,23.33,0.7170000000000001,17.39,n2GMnOxub97DjLeaUFY9fqwi4Kpr
MAPbI3,MA,Pb,I,1.6,C60 | BCP,CuOx,Ag,Toluene,DMSO; GBL,False,100.0,Spin-coating,N2,0.1,False,0.95,13.88,0.555,7.32,n2lcFkgCVCR4RXeQjLgWM7q4Ukhq
MAPbI3,MA,Pb,I,1.6,PCBM-60 | Rhodamine 101 | LiF,PEDOT:PSS,Ag,Toluene,DMSO; GBL,False,25; 100,Spin-coating,N2,0.11,False,1.04,20.9,0.779,17.0,n2lieVAJQSBo10X3MwCMlFMbBcS9
MAPbI3,MA,Pb,I,1.6,SnO2-c,Spiro-MeOTAD,Au,Diethyl ether,DMF; DMSO,False,Unknown,Spin-coating,Air,0.1,False,0.502,3.0,0.41,8.24,n34uXF7fhbDgy3r7o38yj0VRPEQT
MAPb1.0I3,MA,Pb,I,1.6,PCBM-60 | Rodhamine 101 | C60 | Rodhamine 101 | LiF,PEDOT:PSS,Ag,Toluene,DMSO; GBL,False,100,Spin-coating,N2,0.11,False,1.04,17.69,0.62,11.4,n35t-4gOcGnrA3HBo5h88GgIEn9h
MAPbI3,MA,Pb,I,1.6,PCBM-60,PEDOT:PSS,Ag,Chlorobenzene,Unknown,False,100.0,Spin-coating,N2,0.09,False,0.98,19.37,0.6409999999999999,12.2,n3C4Vee797l6LlfKXRN9qTnWZhXg
MAPbBr0.19I2.81,MA,Pb,Br; I,,PCBM-60 | CIL,PEDOT:PSS,Ag,Unknown,DMSO; GBL,False,150.0,Spin-coating,N2,0.25,False,1.04,17.81,0.77,14.18,n3FrUl0RxDMNL0_503sZIHFqD6ty
Cs0.06FA0.78MA0.16PbBr0.51I2.49,Cs; FA; MA,Pb,Br; I,1.63,TiO2-c | TiO2-mp,PTAA,Au,Chlorobenzene,DMF; DMSO,False,100,Spin-coating,N2,0.09,False,1.11,22.1,0.76,16.7,n3IidCJFmZVy6CmhKNd4pId4Nf4G
MAPbI3,MA,Pb,I,1.6,TiO2-c | TiO2-mp,Spiro-MeOTAD,Carbon | FTO,Unknown,DMF; DMSO >> IPA,False,Unknown >> 150.0,Spin-coating >> Spin-coating,Unknown,0.2,False,0.95,19.16,0.609,11.05,n3Im-XyGx441RENqCc7_TngxLN7V
CsBa0.3Pb0.7BrI2,Cs,Ba; Pb,Br; I,1.839,TiO2-c | TiO2-mp,Spiro-MeOTAD,Au,Unknown,DMSO; Formamide,False,25.0; 280.0,Spin-coating,Dry air,0.16,False,1.29,12.8,0.708,11.7,n3ML9kyy2ULcc9nPTe-7oLzxqagc
Cs0.05FA0.79MA0.16PbBr0.51I2.49,Cs; FA; MA,Pb,Br; I,,TiO2-c | TiO2-mp,Spiro-MeOTAD,Au,Chlorobenzene,DMF; DMSO,False,100.0,Spin-coating,Dry air,0.1,False,1.113,22.19,0.75,18.64,n3REEnc1FJggqQs2tWLRvBWh43fl
MAPbI3,MA,Pb,I,1.6,TiO2-c | TiO2-mp,Spiro-MeOTAD,Au,Unknown,DMF >> IPA,False,70.0 >> 70.0,Spin-coating >> Spin-coating,Unknown,0.16,False,0.945,18.66,0.7659999999999999,13.83,n3fZD6OJNVvuQY3gf2fch8xkuHwM
MAPbI3,MA,Pb,I,1.6,ZnO-c | AZO-mp,none,Carbon,Unknown,DMF >> IPA,False,80.0 >> 80.0,Spin-coating >> CBD,Unknown,0.36,False,0.72,16.0,0.71,8.23,n3gUdMNUJYtYl_5uoVHTsGrW4373
MAPbI3,MA,Pb,I,1.6,TiO2-c,Spiro-MeOTAD,Au,Unknown,DMF,False,25; 100,Spin-coating,N2,0.1,False,1.04,19.97,0.7140000000000001,14.83,n3gnGsDkq_U3s4D10jPxhq4HJkCB
MAPbI3,MA,Pb,I,1.6,C60,PEDOT:PSS,Ag,Diethyl ether,DMF; DMSO,False,100.0,Spin-coating,Unknown,0.1,False,0.9,22.9,0.77,15.8,n3mCAzI5ZJQhSxbJdXvBQJRpYTf0
FA0.85MA0.15PbBr0.45I2.55,FA; MA,Pb,Br; I,,TiO2-c,Spiro-MeOTAD,Au,Toluene,DMF; DMSO,False,200.0,Spin-coating,N2,0.1,False,1.104,22.21,0.7390000000000001,18.13,n3tsOWfngcdoJ_SFMk9rahvLTLjt
MAPbI3,MA,Pb,I,1.6,TiO2-c,P3HT,Au,Unknown,DMF,False,100.0,Spin-coating,Air,0.0706799999999999,False,0.74,19.91,0.48,7.06,n44xV9ZOSvOgDQ03RDlaswXCNGSR
MAPbI3,MA,Pb,I,1.6,PEI | PCBM-60,PTAA,Au,Diethyl ether,DMSO; GBL,False,100.0,Spin-coating,Unknown,0.16,False,1.02,21.6,0.65,14.4,n4HgJk-FjdhObKH9NhHgRk0Jkbql
MAPbI3,MA,Pb,I,1.6,TiO2-c | TiO2-mp,Spiro-MeOTAD,Au,Chlorobenzene,Dimethylacetamide; DMSO; NMP,False,50.0,Spin-coating,Unknown,0.1,False,1.05,23.01,0.75,18.19,n4Y5JTv-4vaQOnSnmML2gFh8aF1n
FA0.85MA0.15PbBr0.45I2.55,FA; MA,Pb,Br; I,,SnO2-c,Spiro-MeOTAD,Au,Chlorobenzene,DMF; DMSO,False,100.0,Spin-coating,N2,0.1,False,1.14,21.67,0.72,17.78,n4mawSjotMuJcCZP1nJhgcOMqi9q
FA0.9MA0.1PbBr0.03I2.97,FA; MA,Pb,Br; I,,SnO2-np,Spiro-MeOTAD,Au,Unknown,DMF; DMSO >> IPA,False,70.0 | 140.0,Spin-coating >> Spin-coating,N2 >> N2,0.044,False,,,,,n4srIs-GF8FvN6eyZJix96cEITGG
FA0.9MA0.1PbBr0.3I2.7,FA; MA,Pb,Br; I,1.5,C60 | SnS,PTAA,Ag,Chlorobenzene,DMF; DMSO,True,100.0,Spin-coating,N2,0.11,False,,,,16.73,n4z0_bCeKkJxMtMWKdGckMliHvko
FA0.4MA0.6PbI3,FA; MA,Pb,I,,ZnO-c,Spiro-MeOTAD,Ag,N2,DMF,False,100.0,Spin-coating,N2,0.045,False,1.012,22.28,0.7,15.78,n53taYb9CLvibI9vRQXq2tNJVLta
Cs0.05FA0.81MA0.14PbBr0.43I2.57,Cs; FA; MA,Pb,Br; I,,TiO2-c | TiO2-mp,Spiro-MeOTAD,Ag,Anisole,DMF; DMSO,False,150.0,Spin-coating,Unknown,0.14,False,1.148,21.47,0.753,18.54,n5GyiggBX7f3owvXxkU3gzrH0RVH
MAPbI3,MA,Pb,I,1.6,ZnO-c,Spiro-MeOTAD,Ag,Unknown,DMF >> IPA,False,Unknown >> 80.0,Spin-coating >> Spin-coating,Air >> Air,0.12,False,1.02,18.9,0.6940000000000001,13.4,n5LHIK1YcAryfc3x51g9i5ogFsz1
MAPbI3,MA,Pb,I,1.6,TiO2-c | TiO2-mp,Spiro-MeOTAD,Au,Unknown,DMF >> IPA,False,Unknown >> 105.0,Spin-coating >> Spin-coating,Unknown,0.09,False,1.032,21.66,0.784,17.49,n5NaqupO1tq3zH6AxrWT8rcnaWH1
FA0.3MA0.7Pb1.0I3,FA; MA,Pb,I,1.55,TiO2-c,Spiro-MeOTAD,Ag,Unknown,DMF >> IPA,False,100,Spin-coating >> Spin-coating,N2 >> N2,0.075,False,0.93,20.18,0.58,10.89,n5OGEaFFzwAUNUK0wwv6HN9XN6mO
Cs0.05FA0.79MA0.16PbBr0.51I2.49,Cs; FA; MA,Pb,Br; I,1.61,TiO2-c | TiO2-mp,Spiro-MeOTAD,Au,Toluene,DMF; DMSO,False,100.0,Spin-coating,N2,0.1,False,1.09,20.0,0.59,12.1,n5T-BSo1byyQfh_d6IJM2aHB8rql
FA0.83MA0.13PbBr0.39I2.61,FA; MA,Pb,Br; I,,SnO2-c | C9,Spiro-MeOTAD,Au,Chlorobenzene,DMF; DMSO,False,150.0,Spin-coating,N2,0.1,False,1.12,23.4,0.784,20.5,n5XP4G06q6MIYOPOrIOeYOh2k-Eo
Cs0.05FA0.7885MA0.1615PbBr0.4845I2.5155,Cs; FA; MA,Pb,Br; I,,PCBM-60 | BCP,FT-OMeTPA,Ag,Chlorobenzene,DMF; DMSO,False,100.0,Spin-coating,Unknown,0.06,False,1.09,20.5,0.784,17.57,n5hTdea_krl069nuA-WYRPx6zPcv
MAPbI3,MA,Pb,I,1.6,TiO2-c | TiO2-mp,Spiro-MeOTAD,Au,Ar,DMSO; NMP,False,100,Spin-coating,N2,0.16,False,1.09,21.8,0.77,18.26,n5jdVG8gJMplIcSbggWM9mEjyN-P
CsPbI3,Cs,Pb,I,,TiO2-c,Spiro-MeOTAD,Ag,Unknown,DMF,False,150.0,Spin-coating,N2,0.1,False,1.013,17.84,0.655,11.84,n5o3D5iNmvH6emCaagiz2kUAfu-a
BAGUMA4Pb5I16,BA; GU; MA,Pb,I,,PCBM-60 | BCP,PCP-Na,Ag,Unknown,DMF,False,100.0,Spin-coating,N2,0.1,False,1.17,16.9,0.81,15.86,n5qldM9rCZLQpghozdxogXGn4_Fk
MAPbI3,MA,Pb,I,1.6,TiO2-c | TiO2-mp,Spiro-MeOTAD,Au,Unknown,DMF >> IPA,False,80 >> 80,Spin-coating >> Spin-coating,N2 >> N2,0.159,False,1.142,22.65,0.79,20.47,n5xg0BUGbLs34ln-mVhajBgsApyQ
MAPbI3,MA,Pb,I,1.6,TiO2-c | ZnCdS,Spiro-MeOTAD,Au,Unknown,DMF; DMSO,False,80.0,Spin-coating,N2,0.09,False,0.995,15.84,0.762,12.02,n5zzpn1-H6v-SOjFd0HM47eERaSv
MAPbI3,MA,Pb,I,1.55,TiO2-np,Spiro-MeOTAD,Au,Ar,DMF,False,100,Spin-coating,N2,0.16,False,1.036,16.7,0.78,12.9,n6DdJNospkguuN2HlFvMvsZUeQwv
MAPbI3,MA,Pb,I,1.6,ZnO-c,Spiro-MeOTAD,Ag,Unknown,DMF >> IPA,False,Unknown >> 80.0,Spin-coating >> Spin-coating,Air >> Air,0.096,False,1.03,17.9,0.7,13.0,n6QKs6OI3gUnFMyc_UPzY3RGacNU
MAPbI3,MA,Pb,I,1.6,TiO2-c,P3HT,MoO3 | Al,Unknown,DMSO >> IPA,False,Unknown >> 100.0,Spin-coating >> CBD,Unknown,0.785,False,0.91,20.92,0.71,13.69,n6ZqsinSr76RXtDIbnMvcUPC9wM1
MAPbI3,MA,Pb,I,1.6,ZnO-np,P3HT | P3HT; PMMA,Ag,Unknown,none >> IPA,False,Unknown >> Unknown,Evaporation >> Spin-coating,Vacuum >> Air,0.0708,False,0.92,16.0,0.49,9.3,n6rZhFHr6VBS6cuZlAqXBqzjurhI
FA0.85MA0.15PbBr0.45I2.55,FA; MA,Pb,Br; I,1.6,TiO2-c | TiO2-mp,CuH,Au,Chlorobenzene,DMF; DMSO,False,100.0,Spin-coating,N2,0.126,False,1.05,21.71,0.69,15.75,n6sCSssPFtwg6wJQqOg1Mgbg18UL
Cs0.2FA0.8PbBr1.05I1.95,Cs; FA,Pb,Br; I,1.76,PCBM-60 | BCP,PolyTPD,Ag,N2,DMF; DMSO,False,100.0,Spin-coating,Unknown,0.092,False,1.08,15.1,0.79,12.1,n6wABRyEQtDhLF2DCyiv4sdU3Yba
CsSnI,Cs,Sn,I,1.27,TiO2,Spiro-MeOTAD,,,,False,,,,,False,0.86,23.2,0.65,12.96,n6wWg46dqb-q8dex8RAME9pSSMbN
MAPbI3,MA,Pb,I,1.6,C60,PEDOT:PSS,Ag,Ethyl acetate,DMF,False,100.0,Spin-coating,Air,0.04,False,0.93,19.7,0.784,14.4,n77XZU4zcY3dPr0Upsz8SlGKxRRI
FA0.85MA0.15PbBr0.451I2.55,FA; MA,Pb,Br; I,,TiO2-c | SnO2-c,Spiro-MeOTAD,Au,Unknown,DMF; DMSO | IPA,False,150 | 100,Spin-coating | Spin-coating,N2 | N2,0.089,False,,,,21.53,n7G-T1r56UiK8mVj-hQDZHmHkvDi
Cs0.05FA0.05MA0.9PbBr0.05I2.95,Cs; FA; MA,Pb,Br; I,,SnO2-np,Spiro-MeOTAD,Au,Chlorobenzene,DMF; DMSO,False,100.0,Spin-coating,Unknown,0.12,False,1.1,23.21,0.7859999999999999,20.07,n7MLYvD2nmLF8V3vOYg3vGnyqUeU
MAPbI3,MA,Pb,I,1.55,PCBM-60 | Bphen,NiO-c | Cysteine,Al,2-Butanol,DMF; DMSO,False,100.0,Spin-coating,N2,0.12,False,1.11,23.6,0.7,17.9,n7NjDH2VouLKwHwMpqLXXtjM4879
MAPbI3,MA,Pb,I,1.6,P(NDI2OD-T2); PCBM-60 | BCP,PEDOT:PSS,Ag,Unknown,DMF,False,100.0,Spin-coating,N2,0.0464,False,,,,10.57,n7NrF6fE2mjymPbo7A0IFfnqkqGs
Cs0.05FA0.8MA0.15PbBr0.42I2.58,Cs; FA; MA,Pb,Br; I,,C60 | BCP,NiO-c,Ag,Chlorobenzene,DMF; DMSO,False,105,Spin-coating,Air,0.1,False,,,,19.5,n7UUcf-kTgDk_j5PxYDa4Whi-Hm-
MAPbI3,MA,Pb,I,1.6,TiO2-c | TiO2-mp,Spiro-MeOTAD,Au,Unknown,DMF; DMSO >> IPA,False,70.0 >> 100.0,Spin-coating >> Spin-coating,Unknown,0.09,False,1.01,18.89,0.7,13.32,n7YARCWclRWsE5-11J-VUZ_fgIGv
MAPbI3,MA,Pb,I,,TiO2-c,Spiro-MeOTAD,MoO3 | Al,Unknown,DMF >> IPA,False,70 >> 100,Spin-coating >> Spin-coating,Unknown,,False,1.04,21.6,0.66,14.8,n7du3lNg9krfx13rzxHQCzICulvu
FA0.2MA0.8PbI3,FA; MA,Pb,I,,TiO2-c | PCBM-60,PDPPT-TT,Ag,Unknown,DMF >> DMF,True,Unknown >> 100.0,Spin-coating >> Spin-coating,N2 >> N2,0.075,False,,,,16.8,n7piXAN3j2TAaK-9MBh2vJn24T7j
MAPbBr0.45I2.55,MA,Pb,Br; I,,PCBM-60 | BCP,PTAA,Ag,Unknown,DMF >> Ethanol,False,80.0 >> 100.0,Spin-coating >> Spin-coating,N2 >> N2,0.057,False,1.12,22.88,0.81,20.69,n80DsP3yi1jcidx0r9GIplezOwxm
Cs0.1FA0.79MA0.16PbBrI2,Cs; FA; MA,Pb,Br; I,1.72,TiO2-c | TiO2-mp,Spiro-MeOTAD,,,,False,,,,,False,1.262,18.8,0.755,17.9,n8FXDDtlgML3OCoWcMbDSWkM8Lyw
MAPbI3,MA,Pb,I,1.56,PCBM-60 | P3HT; PCBM-60,PEDOT:PSS,Al,Toluene,DMF; DMSO,False,100.0,Spin-coating,Unknown,0.1,False,0.92,19.18,0.815,14.33,n8LeYZfBbm-UNfJWYRVaAM4BxVuY
MAPbI3,MA,Pb,I,1.6,TiO2-c | TiO2-mp,Spiro-MeOTAD,Au,Unknown,DMF >> IPA,False,Unknown >> 70.0,Spin-coating >> CBD,N2 >> N2,0.115,False,0.98,20.0,0.66,12.8,n8ahq9KymUHeQUZpOqF4BQeU3jrn
CsPbBrI2,Cs,Pb,Br; I,,TiO2-c,NiO-np,Au,Diethyl ether,DMF; DMSO,False,260.0,Spin-coating,N2,0.09,False,,,,12.5,n8bgXJiHuTj6qSih-64TTZAoYqBI
MAPbI3,MA,Pb,I,1.6,WO3,Spiro-MeOTAD,Au,Diethyl ether,DMF; DMSO,False,65; 100,Spin-coating,Ar,0.1256,False,0.87,18.0,0.65,10.3,n9NfZa09sHHV2XgivFXQ_qkHYZex
MAPbI3,MA,Pb,I,1.6,TiO2-c | TiO2-mp | ZrO2-mp,none,Carbon,Unknown,GBL,False,50.0,Drop-infiltration,Unknown,0.1,False,0.898,22.85,0.63,13.01,n9RtU3wtM0WzHeGTeFCOmOg4NkgL
MAPbI3,MA,Pb,I,1.6,TiO2-c | TiO2-mp,Spiro-MeOTAD,Au,Ethyl acetate,DMF; DMSO,False,100.0,Spin-coating,N2,0.1,False,1.062,20.13,0.74,15.7,n9SnGTsn6QRpKCT4V6Iqyu0Tboxd
FAMAPbI3,FA; MA,Pb,I,,SnO2-np | LiF,Spiro-MeOTAD,Au,Unknown,Unknown,False,Unknown,Spin-coating,N2,0.0737,False,1.15,23.48,0.799,21.66,n9SzdPrwMJQueqkLt9LXP0cQQsgA
MAPbI3,MA,Pb,I,1.6,TiO2-c | TiO2-mp,none,Au,Unknown,DMF,False,130; 100,Spin-coating,Air,0.16,False,0.84,24.38,0.54,11.05,n9aqDVb6cWfLnoJcvrUPgJjtzg-k
(PEA)0.4MA0.6PbI3,(PEA); MA,Pb,I,1.6,TiO2-c | TiO2-mp,Spiro-MeOTAD,Au,Unknown,DMF >> none,False,Unknown >> 135.0,Spin-coating >> Gas reaction,Air >> MAI,0.2,False,1.02,17.77,0.759,13.8,n9bLrvqFPXr1Shrz5MrFKeACbdTs
MAPbI3,MA,Pb,I,1.6,PCBM-60 | bis-C60,NiO-c,Ag,Unknown,DMF,False,95.0,Spin-coating,N2,0.1,False,1.08,19.46,0.72,15.13,n9dIlOJDKpxD8aGj_Uya-ojaB0uY
MAPbI3,MA,Pb,I,1.6,PCBM-60 | LiF,PEDOT:PSS,Al,Unknown,DMF,False,100,Spin-coating,N2,0.04,False,0.93,21.99,0.631,13.02,nADzkbJOUMX0ZKX-M7iegUQ5QIDw
MAPbI3,MA,Pb,I,1.6,PEI | PCBM-60,PTAA,Au,Unknown,DMSO; GBL,False,100.0,Spin-coating,Unknown,0.096,False,0.98,21.8,0.72,13.9,nAGafvlbBq_4cu7-0UbkOcuH-IyI
MAPbI3,MA,Pb,I,1.6,PCBM-60 | BCP,PEDOT:PSS,Ag,Toluene,DMSO; GBL,False,Unknown,Spin-coating,N2,0.075,False,0.98,19.41,0.7,13.4,nAJUHxD0N83uWWy0Gdy8mJpCQ6Y-
MAPbI3,MA,Pb,I,1.6,C60 | Bphen,MoO3 | PEDOT:PSS,Ag,Unknown,DMF >> IPA,True,100.0 >> 100.0,Spin-coating >> Spin-coating,Air >> Air,0.18,False,0.96,20.06,0.67,12.78,nAOMZzYMGxZSG1mIb0E_zTB6EdTo
FA0.5MA0.5PbI3,FA; MA,Pb,I,1.6,TiO2-c,CuSCN,Au,Unknown,DMF >> IPA,False,Unknown >> 120.0,Spin-coating >> Spin-coating,N2 >> N2,0.1,False,1.03,13.95,0.609,8.74,nAVfd3Rq5bciqoVVTi9wJ26holV3
MAPbI3,MA,Pb,I,1.6,TiO2-c,Spiro-MeOTAD,Ag,Chlorobenzene,DMF; DMSO,False,60; 100,Spin-coating,Unknown,0.1,False,0.83,16.0,0.61,8.1,nAYdgbHTxK4iM0rn9lTxWJ9YrALR
FAPbI3,FA,Pb,I,1.48,TiO2-c | TiO2-mp,Spiro-MeOTAD,Au,Unknown,DMF; DMSO >> IPA,False,100.0 >> 140.0,Spin-coating >> Spin-coating,Unknown,0.09,False,1.04,23.97,0.7759999999999999,19.32,nAZNcUR_aT-pMMjXmJmxU1wDsCLW
