Repository: GouravSidana/firstML

# firstML
My first Machine Learning Project

File: filtered_perovskite.csv (part 125 of 155)
Formula,A_ion,B_ion,X_ion,Bandgap,ETL,HTL,Backcontact,Antisolvent,Solvent,Solv_annel,Anneal_temp,Dep_procedure,Synth_atm,Cell_area,Is_module,Voc,Jsc,FF,PCE,entry_id
MAPbI3,MA,Pb,I,1.6,ZnO-c,Spiro-MeOTAD,Ag,Unknown,DMF >> IPA; TBP,False,70.0 >> 70.0,Spin-coating >> CBD,Unknown,0.1,False,1.07,20.6,0.745,16.1,nAfaJrH-rhq_gkPhw03USIjPL9rg
MAPbI3,MA,Pb,I,1.6,TiO2-c | TiO2-mp,TPA-ZnPc,Au,Chlorobenzene,DMSO,False,90.0,Spin-coating,Air,0.06,False,0.93,16.0,0.63,9.0,nAjTH9wGdlMZ47Ej62hc8jqQOtTA
FA0.9MA0.1PbBr0.1I2.9,FA; MA,Pb,Br; I,,TiO2-c,PTAA,Au,Unknown,DMF >> IPA,False,Unknown >> 150.0,Dropcasting >> Spin-coating,Unknown,0.15,False,1.07,24.5,0.745,17.6,nAssY4r2BVywVaOo0ksPMVoWzqoU
MAPbI3,MA,Pb,I,1.6,C60,Spiro-MeOTAD,MoO3 | Au,Unknown,none >> Ethanol; Methoxyethanol,False,Unknown >> 150.0,Evaporation >> Spin-coating,Vacuum >> N2,0.16,False,,,,13.9,nB-696tm-NB_dydyG63G3gpPsuz2
FA0.85MA0.15PbBr0.45I2.55,FA; MA,Pb,Br; I,,PCBM-60 | ZnO-np,NiO-mp,Ag,Chlorobenzene,DMSO; GBL,False,100.0,Spin-coating,Unknown,0.09,False,1.001,16.75,0.63,10.56,nB3R-0pA3qiJamJgn-YbGdKj5FKe
MAPb0.95Sn0.05I3,MA,Pb; Sn,I,1.5,PCBM-60 | bis-C60,PEDOT:PSS,Ag,Unknown,DMSO; GBL,False,100.0,Spin-coating,Unknown,0.09,False,0.969,20.64,0.581,11.63,nB4OTP07NNx630jJH4gP3p2kk8MY
FAPbBr3,FA,Pb,Br,,TiO2-c | TiO2-mp,Spiro-MeOTAD,Ag,Unknown,DMF; DMSO >> IPA,False,80.0 >> 80.0,Spin-coating >> CBD,N2,0.16,False,1.5,6.86,0.7,7.3,nBBH4mOk_IGdP2hZAle9SR3MTJON
MAPbI3,MA,Pb,I,1.6,WOx,Spiro-MeOTAD,Ag,Chlorobenzene,DMF; DMSO,False,Unknown,Spin-coating,Unknown,0.1,False,0.88,19.51,0.923,17.24,nBG-nN7SZ7VgMeefMLMLOnTHmiWB
MAPbI3,MA,Pb,I,1.55,TiO2-c | TiO2-mp,Spiro-MeOTAD,Au,Unknown,DMF >> IPA,True,26.0 >> 100.0,Spin-coating >> Spin-coating,Unknown,0.0006,False,0.96,20.59,0.7,13.77,nBLuYnN20FIvFANxhxXmauIAZFR-
Cs0.17FA0.83PbBr1.2I1.8,Cs; FA,Pb,Br; I,,SnO2-np | C60,Spiro-MeOTAD,Au,Unknown,DMF,False,70.0,Spin-coating,Dry air,0.0919,False,1.2,17.7,0.62,12.8,nBPzPnZhFjB7Z5J5tXGsHOkiD65P
FAPbI3,FA,Pb,I,1.48,TiO2-c,Spiro-MeOTAD,Au,Unknown,DMF,False,100.0,Spin-coating,N2,0.1,False,0.93,16.65,0.622,9.63,nBX15rJv19nMFD9Lb8jDICVBLx3X
Cs0.17FA0.83PbBr0.8I2.2,Cs; FA,Pb,Br; I,1.72,SnO2-np,Spiro-MeOTAD,Au,Chlorobenzene,DMF; DMSO,False,100.0,Spin-coating,N2,0.0893,False,1.223,19.6,0.725,17.39,nBZGtfgFICUvVIaR_mwlyYMVGkHx
MAPbI3,MA,Pb,I,1.6,TiO2-c | TiO2-mp,Spiro-MeOTAD,Au,Unknown,DMF >> IPA,False,Unknown >> 90.0,Spin-coating >> CBD,Air >> Air,0.1,False,1.0,21.7,0.6809999999999999,14.8,nBol5_cfN-IG-P0KZKlAJGzp4CZ_
MAPbI3,MA,Pb,I,1.6,CPTA | BACl,Spiro-MeOTAD,MoO3 | Au,Unknown,Methylammonium acetate,False,60.0; 100.0,Spin-coating,Ambient,0.05,False,1.05,21.99,0.703,16.25,nC0adkX7UavlXA8MnMOcfrRGhRHo
FA0.85MA0.15PbBr0.45I2.55,FA; MA,Pb,Br; I,,TiO2-c | TiO2-mp,PVK,Au,Unknown,DMF; DMSO,False,160.0,Spin-coating,N2,0.181,False,1.02,22.29,0.73,16.71,nCIq9frnbyaNaUIz5sAaWx67PTCy
MAPbI3,MA,Pb,I,1.6,TiO2-c | PCBM-60,Spiro-MeOTAD,Au,Unknown,none >> IPA,False,Unknown >> 100,Evaporation >> Spin-coating,Vacuum >> N2,0.1,False,1.1,20.4,0.78,17.4,nCLACqzIkH1GkW_rX7DToBAIJaRY
FA0.75MA0.25PbBr0.25I2.75,FA; MA,Pb,Br; I,,none,Spiro-MeOTAD,Au,Chlorobenzene,DMF; DMSO,False,150; 100,Spin-coating,N2,0.1,False,1.002,20.05,0.66,13.2,nCPeefIYqFhwTn6bCOprsG68hE8e
MAPbI3,MA,Pb,I,1.6,TiO2-c | C60,TOPO | TaTm,MoO3 | Au,Unknown,none,False,Unknown,Co-evaporation,Vacuum,0.01,False,1.1,19.7,0.7709999999999999,16.7,nCRh5hMSSy3qcNGHEFaMdwptXeD1
MAPbI3,MA,Pb,I,1.59,SnO2-c,Spiro-MeOTAD,Au,Chlorobenzene,DMF; DMSO; GBL,False,Unknown,Spin-coating,Air,0.1,False,1.029,20.77,0.669,14.51,nC_0RLrE4rnO7g5wDA6XR5_XGn5c
FA0.5MA0.5PbBr1.5I1.5,FA; MA,Pb,Br; I,,TiO2-c,Spiro-MeOTAD,Au,Unknown,DMF >> IPA,False,160.0 >> 100.0,Spin-coating >> Ion exchange,Unknown,0.1,False,1.09,22.9,0.7240000000000001,18.06,nCuhCCpuk8fEzWEkwaxD4PSjnHRU
MAPbI3,MA,Pb,I,1.6,ZnO-np | SnO2-np,Spiro-MeOTAD,Ag,Unknown,DMF; DMSO,False,100.0,Spin-coating,Unknown >> Vacuum,0.1,False,1.13,21.48,0.758,18.4,nD2_ZoY8I91SgKQ6Yo-Gg_NNBjkt
MAPbI3,MA,Pb,I,1.6,TiO2-c | TiO2-mp,none,Carbon,Unknown,DMF >> Cyclohexanol; IPA,False,100.0 >> 100.0,Spin-coating >> CBD,Unknown,0.09,False,0.883,22.46,0.48,9.53,nD34_DrtDDzEgxLmMfUGOhIUsedT
MAPbI3,MA,Pb,I,1.6,PCBM-60,PEDOT:PSS,Au,Unknown,Unknown,False,95.0,Spin-coating,Unknown,0.1,False,0.86,15.21,0.7020000000000001,9.17,nDKqwbNO11y0AQsbhlAE9kxKUHTN
(ThMA)2FA4Pb5I16,(ThMA); FA,Pb,I,1.5,PCBM-60 | BCP,PEDOT:PSS,Ag,IPA,DMF,False,100,Spin-coating,N2,0.1,False,1.07,22.25,0.7759999999999999,18.47,nDRT0Lv6ozOy4nASRuRdqs2Nq5Xj
MAPbI3,MA,Pb,I,1.61,PCBM-60; PCBDAN,Spiro-MeOTAD,Au,Diethyl ether,DMF; DMSO,False,70; 100,Spin-coating,N2,0.1,False,1.0,19.8,0.7,13.8,nDRzUiM2u--EqZ65H_0dyP4LDI_O
MAPbI3,MA,Pb,I,1.6,TiO2-c | TiO2-mp,H112,Au,Unknown,DMF >> IPA,False,70.0 >> 70.0,Spin-coating >> CBD,Air >> Air,0.2,False,1.07,19.7,0.7,14.7,nDXb--tjty4cHmKgYWGPMVsvfiTE
FAPbI3,FA,Pb,I,1.48,TiO2-c,Spiro-MeOTAD,Au,Unknown,DMF >> IPA,False,100 >> 150,Spin-coating >> CBD,Unknown,0.123,False,0.98,19.33,0.642,12.17,nDkHGwbL_1PgkDwwayIMHMzCuaEG
MAPbI3,MA,Pb,I,1.6,TiO2-c | TiO2-mp,Spiro-MeOTAD,Au,Unknown,DMF; DMSO >> Ethanol; IPA,False,Unknown >> 100.0,Spin-coating >> Spin-coating,N2 >> N2,0.09,False,1.068,24.3,0.736,19.1,nDqw665XfUJmFfxfCVVfK1O_US6V
FA0.14MA0.86PbBr0.42I2.58,FA; MA,Pb,Br; I,,PCBM-60 | C60 | BCP,PTAA,Ag,Ethyl acetate,DMF; DMSO,False,100,Spin-coating,N2,0.1,False,1.04,22.47,0.7759999999999999,18.1,nDs9C41qfmy8-vIvXc-R_9k6-EJu
MAPbI3,MA,Pb,I,1.6,TiO2-c | TiO2-mp | PCBM-60,Co-Porphyrin,Au,Diethyl ether,DMF; DMSO,False,100.0,Spin-coating,Unknown,0.1,False,1.09,22.99,0.746,18.81,nDudukGSU1lfWZ8dPCQImoVlqNIS
Cs0.1FA0.135MA0.765PbBr0.45I2.55,Cs; FA; MA,Pb,Br; I,,TiO2-c,Spiro-MeOTAD,Au,Chlorobenzene,DMF; DMSO,True,150,Spin-coating,N2,0.055,False,1.21,23.85,0.7509999999999999,19.85,nDwAQ7a44olsvMUI8Luu9enK1i9_
MAPbI3,MA,Pb,I,1.6,PCBM-60 | Ca(acac)2,NiO-c,Ag,Chlorobenzene,DMF; DMSO,False,100.0,Spin-coating,Unknown,0.04,False,1.03,22.37,0.7020000000000001,16.17,nE4CdzYJHHFmgwyUiZ30WWOcmSQg
MAPbI3,MA,Pb,I,1.6,PCBM-60,PEDOT:PSS,Al,Chlorobenzene,DMF; DMSO,False,90.0,Spin-coating,N2,0.1,False,1.01,15.91,0.551,8.88,nE5KvWlLz_zUTs-I2nq37JLhM3R_
MAPbI3,MA,Pb,I,1.6,TiO2-c,Spiro-MeOTAD,Au,Unknown,DMF,False,100.0,Spin-coating,Unknown,0.1,False,0.96,16.0,0.67,10.2,nEGMekLKKTwCgcb2oQNNEUv3VpJY
MAPbI3,MA,Pb,I,1.5,PCBM-60,PTAA,Ti | Au,Unknown,DMF >> IPA,False,110 >> 70; 100,Spin-coating >> Spin-coating,N2 >> N2,0.06,False,1.022,22.49,0.7559999999999999,17.37,nEZ3UlCbnDyoXisT0czQ7VkLpzOC
MAPbI3,MA,Pb,I,1.6,SnO2-c,Spiro-MeOTAD,Au,Diethyl ether,DMF; DMSO,False,100.0,Spin-coating,Ambient,0.16,False,1.07,22.05,0.76,17.95,nEZ7t-olcGqoIyOwxpBHCrSASitj
MAPbI3,MA,Pb,I,1.6,TiO2-c,Spiro-MeOTAD,Ag,Unknown,DMF,False,95.0,Spin-coating,Unknown,0.07,False,0.918,21.29,0.532,10.4,nE_eDVz4QStsRIHL_YGqTsmzwPzM
MAPb1.0I3,MA,Pb,I,1.6,PCBM-60,PEDOT:PSS,Ag,Chlorobenzene,DMF; DMSO,False,100,Spin-coating,Air,0.09,False,0.823,14.5,0.62,7.4,nE_ikU6gddopE4oQgjtEs17Bxxoy
MAPbI3,MA,Pb,I,1.6,TiO2-c,Spiro-MeOTAD,Au,Chlorobenzene,DMSO; GBL,False,100.0,Spin-coating,N2,0.0725,False,1.07,21.4,0.77,17.6,nEbPWMbngWk5LwGTdaMXi3LGG8OD
MAPbI3,MA,Pb,I,1.55,TiO2-c,Spiro-MeOTAD,Au,Chlorobenzene,DMF,False,100.0,Spin-coating,N2,0.09,False,1.06,23.6,0.728,18.2,nEumewj-NzH6kD9HBbnoZD4K7QJw
MAPbI3,MA,Pb,I,1.6,PCBM-60 | BCP,PEDOT:PSS | Au-np; VOx,Ag,Toluene,DMF; DMSO,False,60; 100,Spin-coating,Unknown,0.09,False,1.034,20.88,0.721,16.11,nF9dRrF1tzmppVvGsL8eblb9xaF6
Cs0.15FA0.85PbBr0.25I2.75,Cs; FA,Pb,Br; I,,ZnO-c | ZnO-nw | Au-np,Spiro-MeOTAD,Au,Chlorobenzene,DMF; DMSO,False,100.0,Spin-coating,N2,0.16,False,0.9,22.3,0.6829999999999999,13.7,nFIx-bR0ufwujI4wduOYxT6p3FzI
IM0.3MA0.7PbI3,IM; MA,Pb,I,,TiO2-c | TiO2-mp,Spiro-MeOTAD,Au,Unknown,DMSO >> none,False,100.0 >> Unknown,Spin-coating >> Recrystallization,N2 >> Methylamin,0.16,False,1.06,21.82,0.7659999999999999,17.72,nFXDkkw_IWEtHRLBoSrXzWYCtv1w
MAPbI3,MA,Pb,I,1.56,TiO2-mp,Spiro-MeOTAD,Ag,Toluene,DMSO; GBL,False,100.0,Spin-coating,N2,0.16,False,1.018,22.29,0.76,16.77,nFYRN1Gld4BUCcaQQHUQwPut7wCx
MAPbI3,MA,Pb,I,1.59,PCBM-60,NiO-np | PTAA,Mg | Ag,Toluene,DMF; NMP,False,80,Spin-coating,Ar,0.16,False,1.06,18.7,0.73,14.4,nFcahWzdGORp6YhWkX1-86kt0Cud
MAPbI3,MA,Pb,I,1.6,PCBM-70 | AZO,PEDOT:PSS,Al,Toluene,DMSO; GBL,False,100.0,Spin-coating,N2,0.1,False,0.89,15.13,0.6729999999999999,9.03,nFsnHslYHCLRt5SkjrXTtmg50arM
MAPbI3,MA,Pb,I,1.62,TiO2-c | TiO2-mp,Spiro-MeOTAD,MoO3 | Ag,Chlorobenzene,DMF >> Methyl acetate,False,80.0,Spin-coating >> CBD,N2 >> N2,0.1,False,1.02,19.76,0.73,14.72,nFzoKDeCcXY0Mq20M9K8FSm4rTd2
Cs0.05FA0.8075MA0.1425PbBr0.45I2.55,Cs; FA; MA,Pb,Br; I,1.6,TiO2-c | TiO2-mp,Spiro-MeOTAD,Au,Chlorobenzene,DMF; DMSO,False,100.0,Spin-coating,Unknown,0.16,False,1.0,21.69,0.752,16.32,nGBE-t_Yc2B8sxGKVt-XyjQkatB0
MAPbI3,MA,Pb,I,1.6,PCBM-60,PEDOT:PSS,Al,Unknown,DMF,False,100.0,Spin-coating,N2,0.08,False,0.958,18.8,0.69,12.4,nGRdgY55pvjir5v6-Nh6wKw7V3g6
Cs0.05FA0.79MA0.16PbBr0.51I2.49,Cs; FA; MA,Pb,Br; I,,SnO2-np,Spiro-MeOTAD,Au,Chlorobenzene,DMF; DMSO,False,100.0,Spin-coating,N2,0.17,False,1.141,21.92,0.787,19.68,nGSpxMxbAT1UgGkMGE1yRH4uPY0k
MAPbI3,MA,Pb,I,1.56,SnO2-c | PCBM-60,IDTC4-TPA,Au,Chlorobenzene,Unknown,False,100.0,Spin-coating,N2,0.11,False,0.98,21.05,0.7,14.45,nGX0wZ6G_77OHlbtP_J_nEGq2m9x
FA0.92MA0.08PbI3,FA; MA,Pb,I,,SnO2-c,Spiro-MeOTAD,Au,Chlorobenzene; Ether,DMF; DMSO >> DMF; DMSO,False,Unknown >> 100.0,Spin-coating >> Spin-coating,N2 >> N2,0.12,False,1.11,22.82,0.74,18.65,nGaiB5F2bYg2At8WL_iuLoc98Of2
FA0.85MA0.15PbBr0.45I2.55,FA; MA,Pb,Br; I,,TiO2-c,Spiro-MeOTAD,Au,Toluene,DMF; DMSO,False,100.0,Spin-coating,N2,0.1,False,1.105,21.29,0.706,16.63,nGko1PHEmqhObURgn_1nwcjgKD-C
nannannan,,,,,Unknown,Unknown,,,,False,,,,,False,,,,,nGuENUtoTWyrw2-tPfUxlOan1XJP
MAPbI3,MA,Pb,I,1.59,Unknown,Spiro-MeOTAD,Au,Unknown,DMF >> IPA,False,Unknown >> 150.0,Spin-coating >> Spin-coating,N2 >> N2,0.075,False,,,,15.85,nH0mxX2waj9Ik2Po4XT3bFXuIdKK
FA0.85MA0.15PbBr0.15I0.85,FA; MA,Pb,Br; I,,SnO2-c | PCBM-60,XPP,MoO3 | Ag,Chlorobenzene,DMF; DMSO,False,100.0,Spin-coating,N2,0.1119999999999999,False,1.11,22.98,0.6970000000000001,17.8,nHIX6dfPbFRnQvai5Sg4uuW8HoMl
MAPbI3,MA,Pb,I,1.6,TiO2-c | TiO2-mp,Spiro-MeOTAD,Ag,Unknown,DMF; n-butanol >> IPA,False,80.0 >> 80.0,Spin-coating >> Spray-coating,Unknown,0.15,False,1.1,21.1,0.6759999999999999,14.9,nHQy4Tos4h3D3FFeNPUnr3aiv3Ny
MAPbI3,MA,Pb,I,1.6,SnO2-c | PCBM-60,Spiro-MeOTAD,Au,Chlorobenzene,DMF; DMSO,False,60; 100,Spin-coating,Unknown,0.09,False,1.09,21.88,0.735,17.45,nHRU_8-KGwe_o3JkXgEpXOntAJyv
MAPbI3,MA,Pb,I,1.53,TiO2-c | TiO2-mp,Spiro-MeOTAD,Au,Unknown,DMF >> none,False,110.0 >> 145.0,Spin-coating >> Gas reaction,Air >> Air; MAI,0.1,False,0.945,17.96,0.72,12.2,nHbElctlgZdy4H1g43oFjibuZGWK
MAPbI3,MA,Pb,I,1.6,TiO2-c,Spiro-MeOTAD,Au,Unknown,DMF,False,100.0,Doctor blading,N2,0.09,False,0.96,20.33,0.701,13.41,nHhECvKSsFdkS-ZePDnQhQfTrIMn
MAPbI3,MA,Pb,I,1.6,c-HATNA | bis-C60,c-TCTA,Ag,Toluene,DMF; DMSO,False,100.0,Spin-coating,Unknown,0.1,False,1.01,18.82,0.706,13.42,nHlWmrSwYmngzU7A_gNUu2GvuJ7p
MAPbI3,MA,Pb,I,1.6,TiO2-c | TiO2-mp,none,Carbon; NiO-np,Chlorobenzene,DMF; DMSO,False,100.0,Spin-coating,N2,1.0,False,1.038,20.2,0.51,10.7,nHmKyMrPFu0VgXaPmqAkSBa62vkR
MAPbI3,MA,Pb,I,1.6,TiO2-c | TiO2-mp,Spiro-MeOTAD,Au,Unknown,DMF >> IPA,False,70.0 >> 70.0,Spin-coating >> CBD,Ambient >> Ambient,0.04,False,0.971,18.1,0.7040000000000001,12.4,nHspezMqXjZAA2slMN1KBuEP1ivB
FA0.97MA0.03PbBr2.91I0.09,FA; MA,Pb,Br; I,,SnO2-c,Spiro-MeOTAD,Au,Unknown,DMF >> IPA,False,70; 150,Spin-coating,N2,0.18,False,0.98,21.95,0.708,15.29,nI-uhI8UFcbw1tyUMS6-bytcTUmZ
FA0.83MA0.17PbBr0.51I2.49,FA; MA,Pb,Br; I,,SnO2-c,Z1,Au,Unknown,DMF; DMSO,False,100.0,Spin-coating,Unknown,0.1,False,1.11,22.76,0.721,18.22,nI0KsKSXnRD1CtnnCK2TIQa1hIpc
MAPbI3,MA,Pb,I,1.6,PCBM-60 | LiF,PEDOT:PSS,Al,Unknown,DMF,False,100,Spin-coating,N2,0.04,False,0.85,21.91,0.589,10.96,nI5XlFG5UV3BqGIKgP0PEzh7hOIf
FAPbI3,FA,Pb,I,1.51,TiO2-c,Spiro-MeOTAD,Ag,Toluene,DMF,False,170.0,Spin-coating,Air,0.12,False,1.11,21.43,0.7,16.4,nIVmaldWjhiH1Uui7U5zEPO86GBI
FA0.85MA0.15PbBr0.45I2.55,FA; MA,Pb,Br; I,,TiO2-c | TiO2-mp,Spiro-MeOTAD,Au,Unknown,DMF; DMSO >> IPA,False,70.0 >> 100.0,Spin-coating >> Spin-coating,N2 >> N2,0.16,False,1.1,22.28,0.737,18.57,nIiGnQ0KcW-pQlo0IdMhVo5kULhM
Cs0.05FA0.79MA0.16PbBr0.51I2.49,Cs; FA; MA,Pb,Br; I,,SnO2-c | PCBM-60,M112,Au,Chlorobenzene,DMF; DMSO,False,100,Spin-coating,N2,0.1,False,1.022,21.57,0.6679999999999999,14.72,nJ4irUIiddujWE34d_ECYI9nI27X
MAPbI3,MA,Pb,I,1.6,TiO2-c,Spiro-MeOTAD,Au,Unknown,DMF,False,110.0,Spin-coating,N2,0.1,False,0.887,21.57,0.6,11.26,nJBe7tfeBss79F68x_wnW8qxF0-M
MAPbI3,MA,Pb,I,1.59,TiO2-c | TiO2-nw,Spiro-MeOTAD,Ag,Unknown,DMSO,False,100.0,Spin-coating,Unknown,0.4,False,0.65,16.0,,,nJInD1hDbqCqYnMgfF8MIw_X-WxA
FA0.83MA0.17PbBr0.5I2.5,FA; MA,Pb,Br; I,,TiO2-c | Alq3,Spiro-MeOTAD,Ag,Chlorobenzene,DMF; DMSO,False,100.0,Spin-coating,N2,0.1,False,0.9,22.85,0.53,11.02,nJgTDbJgNfKfXYiSSWtTcnO6Atqf
MAPbI3,MA,Pb,I,1.6,PCBM-60,PEDOT:PSS,Cr2O3:Cr,Unknown,DMF,False,90.0,Spin-coating,Unknown,0.1,False,0.78,15.57,0.58,7.04,nJuuEQCv5Zpz4DEyok9I-df-LyBd
MAPbI3,MA,Pb,I,1.6,SnO2-np,Spiro-MeOTAD,Au,Chlorobenzene,DMF; DMSO,False,100.0,Spin-coating,N2,0.1,False,1.148,22.83,0.725,19.01,nJwXIpHL3_-PVoBXKpck0OD25ota
MAPbI3,MA,Pb,I,1.6,TiO2-nw,Spiro-MeOTAD,Au,Unknown,DMF >> Chlorobenzene; IPA,False,Unknown >> 70.0,Spin-coating >> CBD,Unknown,0.16,False,,,,15.9,nK-ZTE6PKzi4mv8bHnSQ6VQBsl8O
Cs0.05FA0.7885MA0.16150PbBr0.51I2.49,Cs; FA; MA,Pb,Br; I,,TiO2-c | TiO2-mp,Spiro-MeOTAD,Au,Unknown,DMF; DMSO,False,Unknown,Spin-coating,N2,0.09,False,1.02,17.82,0.65,14.0,nK5lWkCo3dKngGEmXEY3SgSe5g2I
MAPbI3,MA,Pb,I,1.6,Zr(acac)4,PEDOT:PSS,Au,Unknown,DMF >> IPA,False,25.0 >> Unknown,Spin-coating >> CBD,Air >> Air,0.1,False,1.03,15.58,0.7440000000000001,11.93,nK7DtDi60RBlr2_0xYDqaO0BvRhb
CsPbBr3,Cs,Pb,Br,,TiO2-c | TiO2-mp,none,Carbon,Unknown,DMF >> Methanol,False,90.0 >> 250.0,Spin-coating >> Spin-coating,Air >> Air,0.09,False,1.594,7.48,0.851,10.12,nKE1jg6h2aUYZO8tBzWYGi3aDre_
Cs0.06FA0.8MA0.14PbBr0.45I2.55,Cs; FA; MA,Pb,Br; I,,SnO2-np,Spiro-MeOTAD,Au,Chlorobenzene,DMF; DMSO,False,100.0,Spin-coating,Unknown,0.1003,False,1.16,23.56,0.762,20.85,nKSA7wBJsKxmNBv6m5_bwhjTdBmw
MAPb1.0I3,MA,Pb,I,1.55,PCBM-70 | ZnO-np,PEDOT:PSS,Al,Unknown,DMF; Acetophenone,False,120,Spin-coating,N2,0.09,False,0.91,17.8,0.73,9.5,nKVdMiieQGX171exGXKXaEcmM3Wc
MAPbI3,MA,Pb,I,1.6,TiO2-c | TiO2-mp | ZrO2-mp,NiO-mp,Carbon,N2,DMF; DMSO,False,60; 100,Drop-infiltration,N2,0.1,False,0.97,22.38,0.5,10.83,nKWgQLBf5ATRxx18Q6QYER5ZlqL5
FA0.8MA0.2PbI3,FA; MA,Pb,I,,TiO2-c | TiO2-mp,Spiro-MeOTAD,Au,Unknown,DMF >> IPA,False,Unknown >> 160.0,Spin-coating >> Spin-coating,Unknown,0.1,False,1.01,21.12,0.66,14.08,nKkj7JgEUunxvl45A4tqNk41szrH
MAPbI3,MA,Pb,I,1.6,TiO2-c | TiO2-mp,Spiro-MeOTAD,Au,Diethyl ether,DMF; DMSO,False,130.0,Spin-coating,Unknown,0.14,False,1.01,21.8,0.62,13.55,nL3_48vHA-Mxx2A5IuHDOlkpLqNv
MAPbI3,MA,Pb,I,1.6,PCBM-60,PEDOT:PSS,Ag,Diethyl ether,DMF; DMSO,False,Unknown,Spin-coating,Unknown,0.1,False,0.98,15.5,0.65,9.87,nLSQiOyoD6XJekXYl6TJCr51-bR9
Cs0.05FA0.76MA0.19PbBr0.6I2.4,Cs; FA; MA,Pb,Br; I,1.67,C60 | BCP,PTAA,,,,False,,,,,False,1.13,20.6,0.784,18.25,nLa56pH1Ib6D7F9-okgHCNcxoxvP
MAPbI3,MA,Pb,I,1.6,TiO2-c | TiO2-mp; ZrO2-mp,Spiro-MeOTAD,Ag,Unknown,DMF >> IPA,False,70.0 >> 70.0,Spin-coating >> CBD,N2 >> N2,0.1,False,1.01,13.7,0.7340000000000001,10.19,nLbyHqulrh3xoUSMP2nRrL2Kn5sK
MAPbI3,MA,Pb,I,1.6,TiO2-c | TiO2-mp,Spiro-MeOTAD,Ag,Chlorobenzene,DMF,False,100.0,Spin-coating,N2,0.1,False,1.023,20.6,0.7829999999999999,16.51,nLcbbMeScqAOwGcWVsBpyfQ0IgdZ
MAPbI3,MA,Pb,I,1.6,SnO2-c,Spiro-MeOTAD,Au,Diethyl ether,DMF; DMSO,False,100.0,Spin-coating,Unknown,0.1,False,1.08,23.5,0.76,19.3,nLidZvMg-TCxFB_5V_cWwcgu_sR3
MAPbI3,MA,Pb,I,1.6,SnO2-np,Spiro-MeOTAD,Ag,Unknown,DMF >> IPA,False,Unknown >> 70.0,Spin-coating >> CBD,N2 >> N2,0.04,False,1.06,18.0,0.575,11.7,nLksRP2OBv3KvvmUGLLCjRqTQU5w
MAPbI3,MA,Pb,I,1.6,TiO2-c,3-Dodecylthiophene | Spiro-MeOTAD,Au,Unknown,DMF; DMSO >> IPA,False,Unknown >> 100.0,Spin-coating >> Spin-coating,Unknown,0.0625,False,,,,15.07,nLpQNwh4O71Wmjc2gwP6FdvOO1X5
MAPbI3,MA,Pb,I,1.6,TiO2-c | TiO2-mp,Spiro-MeOTAD,Au,Unknown,DMF,False,100.0,Spin-coating,N2,0.09,False,0.96,21.1,0.69,14.0,nLtrisb2eP_g0MkG3OO-tCFKDNzG
MAPbI3,MA,Pb,I,1.6,TiO2-c | TiO2-mp,Spiro-MeOTAD,Au,Unknown,DMF >> IPA,False,Unknown >> 100.0,Spin-coating >> CBD,Unknown,0.1,False,,,,,nLxMX2WvjD5YtNdOrRrNQ8AnVjfc
Cs0.05FAPbI3,Cs; FA,Pb,I,,PCBM-60,s-PANI:PSS,Au,Diethyl ether,DMF; DMSO,True,125.0,Spin-coating,N2,0.09,False,0.8,16.28,0.59,7.67,nM0Y52neIQucGblIijPX3yLto76Z
FA0.85MA0.15PbBr0.45I2.55,FA; MA,Pb,Br; I,,TiO2-c | TiO2-mp,Spiro-MeOTAD,Au,Toluene,DMF; DMSO,True,110,Spin-coating,Unknown,0.25,False,1.08,20.9,0.64,14.4,nMGASWec83AEc4YvKjN5xiH057O2
CsPbI3,Cs,Pb,I,,TiO2-c | TiO2-mp,Spiro-MeOTAD,Au,Unknown,DMF; DMSO,False,300.0,Spin-coating,Unknown,0.09,False,1.11,14.88,0.65,10.74,nMN7036vklrChGNAfFjgeSocbHzo
MAPbI3,MA,Pb,I,1.6,SiPc-Py-2 | PTCDA | PO-T2T,PTAA,Cu,Unknown,DMF >> IPA,False,Unknown >> 65; 100,Spin-coating >> Spin-coating,N2 >> N2,0.12,False,1.1,22.7,0.765,18.2,nMUB50U_h2199yqYMfZ1nU_E3Q1a
FA0.85MA0.15PbBr0.50I2.50,FA; MA,Pb,Br; I,1.65,TiO2-c | TiO2-mp,Spiro-MeOTAD,Au,Chlorobenzene,DMF; DMSO,False,100.0,Spin-coating,N2,0.16,False,1.12,22.7,0.71,18.1,nMabvpcD8EvQbsbO1ejnQp8CPCnf
MAPbI3,MA,Pb,I,1.6,TiO2-c | TiO2-mp,Spiro-MeOTAD,Au,Chlorobenzene,DMF; DMSO,False,65; 100,Spin-coating,Unknown,0.1,False,0.969,18.5,0.6559999999999999,11.76,nMht1YaK_YHWi84MTEPHRrOuMMia
MAPbI3,MA,Pb,I,1.6,TiO2-c | TiO2-mp,Spiro-MeOTAD,Au,Diethyl ether,DMF; DMSO,False,50.0,Spin-coating,N2,0.104,False,1.091,20.056,0.6409999999999999,13.7,nMlLKyL2FlPxuirX5IWtgzuMM360
(AVA)0.05MA0.95PbI3,(AVA); MA,Pb,I,,TiO2-mp | ZrO2-mp,none,Carbon | Galinstan,Unknown,GBL,False,50.0,Drop-infiltration,Unknown,0.1,False,0.88,20.33,0.6579999999999999,11.77,nMtbyQoR_b3UfSYaFHIBmNn9OIS3
Cs0.1FA0.85MA0.05PbBr0.15I2.85,Cs; FA; MA,Pb,Br; I,,TiO2-c,Spiro-MeOTAD,Au,Vacuum,DMF; Tetramethylene sulfoxide,False,130.0,Spin-coating,N2,0.09,False,1.112,23.91,0.795,21.14,nMvsf2ph-M-sDPl3kPLLFhhG_Yu5
MAPbI3,MA,Pb,I,1.6,TiO2-c,Spiro-MeOTAD,Au,Chlorobenzene,DMF,False,100.0,Spin-coating,N2,0.09,False,0.94,22.96,0.537,11.85,nN21hZpN25R1gCd4p4A1h7_U67sW
FA0.83MA0.17PbBr0.51I2.49,FA; MA,Pb,Br; I,1.62,TiO2-c | TiO2-mp,Spiro-MeOTAD,Au,Chlorobenzene,DMF; DMSO,False,100.0,Spin-coating,Unknown,0.1,False,1.04,20.95,0.75,16.22,nNIeEMR7W1ixhHI8wl7hdLXMeCtN
MAPbBr0.45I2.55,MA,Pb,Br; I,,TiO2-c | TiO2-mp,Spiro-MeOTAD,Au,Chlorobenzene,DMSO,False,100,Spin-coating,Unknown,0.16,False,1.005,18.5,0.64,11.9,nNT6xTiS_9Z8Ls5Rb4p7EujXbznJ
Cs0.05FA0.79MA0.16PbBr0.51I2.49,Cs; FA; MA,Pb,Br; I,,PbZrTiO3,Spiro-MeOTAD,Au,Chlorobenzene,DMF; DMSO,False,100.0,Spin-coating,Unknown,0.16,False,0.91,18.51,0.6579999999999999,11.16,nNX_c7b9-oHlWwaT1vYIi6IfNQYI
MAPbI3,MA,Pb,I,1.6,TiO2-np,Spiro-MeOTAD,Au,Diethyl ether,DMF; DMSO,False,100.0,Spin-coating,Unknown,0.01,False,1.06,20.2,0.76,16.34,nNYezqTstt0aIK2r09EBO5OMlGUb
FA0.15MA0.85PbBr0.45I2.55,FA; MA,Pb,Br; I,,TiO2-c | TiO2-mp,Spiro-MeOTAD,Au,Unknown,DMF >> IPA,False,Unknown >> 100.0,Spin-coating >> CBD,N2 >> N2,0.1,False,1.091,20.82,0.777,17.64,nNe_lQmQEn9sQXOFiLyRdvrsTLvk
MAPbI3,MA,Pb,I,1.6,PCBM-60 | C60 | BCP,PEDOT:PSS,Ag,Unknown,DMF >> IPA,False,Unknown >> 100.0,Spin-coating >> Spin-coating,Unknown,0.096,False,0.95,16.4,0.61,10.0,nNvJ2uxmw1wbgJQjzkLiqVLQhuvC
MAPbI3,MA,Pb,I,1.6,PCBM-60 | DPO,NiO-c,Ag,Chlorobenzene,DMF; DMSO,False,100.0,Spin-coating,N2,0.1,False,1.02,20.4,0.7020000000000001,17.9,nO9vMu8oDaN9zgy_HpSlRtZOqzPQ
Cs2FAnanPbI3,Cs; FA; nan,Pb,I,,TiO2-c | TiO2-mp,Spiro-MeOTAD,Au,N2,DMF; DMSO,False,160,Slot-die coating,Unknown,0.09,False,1.082,25.5,0.769,22.5,nOBafKV3l5-PkgA-U1ndLqPlnV6q
MAPbI3,MA,Pb,I,1.6,C60,PEDOT:PSS,Ag,Vacuum,DMF,False,100.0,Spin-coating,N2,0.09,False,0.87,17.7,0.21,11.5,nOeBcsXURfbK9mR_qfzT2-wI895M
Cs0.1FA0.75MA0.15PbBr0.35I2.65,Cs; FA; MA,Pb,Br; I,,C60 | BCP,PTAA,Ag,Chlorobenzene,DMF; DMSO,False,100.0,Spin-coating,N2,0.105,False,1.04,22.42,0.77,18.06,nOi86WNM_opxl78S2T_rEAF_0ORL
FA0.1MA0.9PbI3,FA; MA,Pb,I,,TiO2-c | TiO2-mp,TT1,Au,Chlorobenzene,DMSO,False,100.0,Spin-coating,N2,0.16,False,0.955,16.76,0.8290000000000001,13.27,nOplp-YFEf0Y0AM-p1QnSxPmYBoO
MAPbI3,MA,Pb,I,1.6,PCBM-60,PEDOT:PSS,Al,Toluene,DMF; DMSO,False,100.0,Spin-coating,N2,0.1,False,1.05,19.0,0.738,14.4,nPBRpCCo0QVWNZrw7CFYTaKgX7OL
MAPbI3,MA,Pb,I,1.58,TiO2-c | TiO2-mp,Spiro-MeOTAD,Ag,Unknown,DMF; DMSO >> IPA,False,100.0 >> 100.0,Spin-coating >> Spin-coating,Unknown,0.1,False,1.04,22.53,0.7,16.93,nPF33VPwn5Sprz0SuyWAAemVbLLH
MAPbI3,MA,Pb,I,1.6,TiO2-c | TiO2-nw,Spiro-MeOTAD,Au,Unknown,DMF >> IPA,False,70.0 >> 70.0,Spin-coating >> CBD,Unknown,0.09,False,0.94,17.9,0.602,10.1,nPJEAZ-3FHYzGEd6IG4ESPxImBhF
MAPbI3,MA,Pb,I,1.6,TiO2-c,Spiro-MeOTAD,Au,Chlorobenzene,Unknown,False,25.0; 100.0,Spin-coating,N2 >> Air,0.09,False,1.08,21.1,0.76,17.32,nPQkhdfJcnXIaHy4Sv5GbWHqq970
Cs0.21FA0.56MA0.23PbBr0.06I2.94,Cs; FA; MA,Pb,Br; I,,SnO2-c,Spiro-MeOTAD,Ag,Unknown,DMF >> IPA,False,70.0 >> 150.0,Spin-coating >> Spin-coating,Ambient >> Ambient,0.09,False,1.09,23.05,0.703,17.67,nQPfb0Or9y_gLzKrqw1Zr_X-bJpO
Cs0.15FA0.85PbI3,Cs; FA,Pb,I,,SnO2-c,Spiro-MeOTAD,Au,Chlorobenzene,DMF; DMSO,False,100.0,Spin-coating,N2,0.1024,False,1.06,23.4,0.68,17.0,nQVh4WJ6OOh5eCYyQ-GvleeOs4sB
MAPbI3,MA,Pb,I,1.6,PCBM-60 | Bphen,PEDOT:PSS | PTPD,Al,2-Butanol,DMF; DMSO,True,110.0; 100.0,Spin-coating,N2,0.12,False,1.105,22.8,0.76,19.16,nQ_PcWIWRpy29elsd2memMMKl_wR
MAPbI3,MA,Pb,I,1.6,TiO2-c,Spiro-MeOTAD,Au,Unknown,DMF >> IPA,False,Unknown >> 135.0,Spin-coating >> Spin-coating,Air >> Air,0.108,False,1.077,21.45,0.7759999999999999,17.91,nQbnvurKKKjD_SHuLxJt3YyNy6uC
MAPbI3,MA,Pb,I,1.6,PCBM-60 | C60 | BCP,PTAA,Cu,Toluene,DMF; DMSO,False,65; 100,Spin-coating,Unknown,0.1,False,1.15,22.7,0.7879999999999999,20.6,nQljo-rCkx78m9M0rklDDp8DVSqz
CsPbBr0.6I2.4,Cs,Pb,Br; I,,SnO2-np | ZnO-c,PTAA,MoO3 | Ag,Unknown,DMF; DMSO,False,350.0,Spin-coating,N2,0.04,False,1.2,16.31,0.669,13.11,nQzGmDCGTuNwewLY5ES0y5pI1xRJ
MAPbI3,MA,Pb,I,1.6,TiO2-c | TiO2-mp,Spiro-MeOTAD,Au,Ether,DMF; DMSO,False,65; 100,Spin-coating,Unknown,0.04,False,1.06,23.22,0.667,17.01,nQzbHidXunF2w-j8pCn5SE4ILXFN
MAPbI3,MA,Pb,I,1.6,TiO2-c | TiO2-np,Spiro-MeOTAD,Ag,Ar,DMF,False,100.0,Spin-coating,N2,0.16,False,0.988,15.9,0.68,10.7,nR2KThvD5T4t9VaQlr-OusceHstD
Cs0.2FA0.8PbBr0.9I2.1,Cs; FA,Pb,Br; I,1.75,SnO2-c | C60,Spiro-MeOTAD,Au,Diethyl ether,DMF; DMSO,False,65; 100,Spin-coating,Unknown,0.08,False,1.15,17.35,0.6759999999999999,13.44,nREfBUvzOcq74LxIJq1WtHH4BWEd
MAPbI3,MA,Pb,I,1.6,TiO2-c | TiO2-mp | ZrO2-mp,none,Carbon,Unknown,DMF,False,100.0,Drop-infiltration,Dry air,5.13,False,0.96,19.9,0.74,13.9,nRIJC2BJrDg_JjQDlaJH7ZuPKvc5
MAPbI3,MA,Pb,I,1.6,C60,Spiro-MeOTAD,Au,Diethyl ether,DMF; DMSO,False,100.0,Spin-coating,Unknown,0.09,False,1.06,23.94,0.67,17.0,nRixs1Ix-fKfkUR5V6OxLe_mxGu_
MAPbI3,MA,Pb,I,1.6,SnO2-c | C3-SAM,Spiro-MeOTAD,Au,Unknown,DMF >> IPA,False,75.0 >> 135.0,Spin-coating >> CBD,Unknown,0.1031,False,1.08,21.48,0.73,17.11,nRkF1Z-v2x35rm3Plbd_4IwqCBFN
MAPbI3,MA,Pb,I,1.6,CdS,Spiro-MeOTAD,Au,Unknown,DMF; DMSO,False,60; 100,Spin-coating,Unknown,0.1,False,0.977,17.54,0.71,12.2,nRrFG4HkRaHOfNJudi3j54WRCIcw
MAPbI3,MA,Pb,I,1.59,SnO2-c,Spiro-MeOTAD,Au,Unknown,DMF >> IPA,False,Unknown >> 150.0,Spin-coating >> Spin-coating,N2 >> N2,0.075,False,1.08,23.68,0.7120000000000001,18.24,nSGVmWz4ttXH3Qi_wMvokwsxfXGe
MAPbI3,MA,Pb,I,1.6,PCBM-60 | bis-C60,CuSCN,Ag,Toluene,DMSO; GBL,False,100.0,Spin-coating,N2,0.0314,False,1.07,19.6,0.74,16.0,nSfZhnLErAwpTYQtRWKT1VeSuFvg
MAPbI3,MA,Pb,I,1.6,TiO2-c | TiO2-mp,Spiro-MeOTAD,Au,Ethyl acetate,DMF; DMSO,False,100.0,Spin-coating,N2,0.1,False,1.055,21.599,0.72,16.38,nSrxnXWP7l6aCpVqGyaBEd5akQNc
MAPbI3,MA,Pb,I,1.6,PCBM-60 | BCP,PTAA,Ag,Unknown,DMF >> Ethanol,False,Unknown >> 100.0,Spin-coating >> Spin-coating,Unknown,0.057,False,1.08,21.77,0.748,17.51,nTCdlOla9U2vP8XpNWozkr8rER6_
MAPbI3,MA,Pb,I,1.6,TiO2-c | TiO2-mp,WY-2,Au,Unknown,DMF >> IPA,False,Unknown >> 70,Spin-coating >> CBD,Unknown,0.1,False,1.057,18.5,0.696,13.6,nTDX1Db-N4_y0nhv1K9mhep5mO7L
Cs0.17FA0.83PbBr0.75I2.25,Cs; FA,Pb,Br; I,,TiO2-c | PCBM-60,V997,Au,Air,DMF,False,25; 70,Spin-coating,Air,0.1,False,1.03,19.64,0.73,15.03,nTI5daMTMoJspH_qrDWQ_qpafy5Y
CsPbI3,Cs,Pb,I,,TiO2-c,PTAA,MoOx | Ag,Unknown,Octane >> Methyl acetate,False,Unknown,Spin-coating >> Spin-coating,Air >> Air,0.0725,False,1.238,14.8,0.752,13.74,nTPQsJRpswDAv1UQarusIFe2VnCP
MAPbI3,MA,Pb,I,1.6,PCBM-60 | BCP,NiO,Ag,Chlorobenzene,DMF; DMSO,False,40; 60; 80; 100,Spin-coating,N2,0.07,False,1.06,23.4,0.8,19.8,nTQ-EQ-I_jLCGGhY8D9JUvjiYwZe
MAPb1.0I3,MA,Pb,I,1.55,TiO2-c | PCBM-60,Spiro-MeOTAD,Au,Unknown,DMF,False,Unknown,Spin-coating,Unknown,0.14,False,1.04,22.31,0.77,17.88,nTQLl_Y_3fyu4VKJOQoheST63gTO
FAPbI3,FA,Pb,I,1.48,TiO2-c | TiO2-helices,Spiro-MeOTAD,Au,Unknown,DMF >> IPA,False,40.0 >> 150.0,Spin-coating >> CBD,Unknown,0.123,False,0.902,19.64,0.67,11.88,nT_v9zLdLnPVPupIik-1zyNB9Q_x
FA0.83MA0.17PbBr0.51I2.49,FA; MA,Pb,Br; I,1.6,SnO2-c,Spiro-MeOTAD,Au,Toluene,DMF; DMSO,False,110.0,Spin-coating,Air,0.16,False,1.124,22.13,0.674,16.77,nTuV8zNK0S9dMldxJ3tlcG697lUX
MAPbI3,MA,Pb,I,1.6,PCBM-60 | BCP,NiO-c,Ag,Unknown,DMF >> IPA,False,Unknown >> 104.0,Spin-coating >> Spin-coating,Unknown,0.07,False,1.06,22.22,0.721,17.14,nTv0oaWgXfI6YtbXqPb1fF_x_Vww
Cs0.05FA0.79MA0.16PbBr0.49I2.51,Cs; FA; MA,Pb,Br; I,,TiO2-c,Polystyrene | Spiro-MeOTAD,Ag,Chlorobenzene,DMF; DMSO,False,100.0,Spin-coating,Unknown,0.12,False,1.14,21.86,0.748,18.63,nTzm4T7XHLgpAtdo22m9JGv8wQZO
MAPbI3,MA,Pb,I,1.6,TiO2-c,Spiro-MeOTAD,Au,Gas,DMF,False,100.0,Spin-coating,Air,0.16,False,1.019,19.42,0.71,14.05,nU0mJF7n62IovHS__AmR2uOO8Bkx
MAPb1.0I3,MA,Pb,I,1.55,PCBM-60 | BCP,PEDOT:PSS | NiO-c,Ag,Unknown,DMF,False,100,Spin-coating,Unknown,0.1,False,1.0,20.5,0.72,13.4,nU1g-xJBhL8D0vnjLGE2GillyzDk
MAPbI3,MA,Pb,I,1.6,PCBM-60 | LiF,PEDOT:PSS,Al,Chlorobenzene,DMSO; GBL,False,100.0,Spin-coating,N2,0.1,False,0.94,18.56,0.79,13.74,nU7zPg3v5-A_RGsDQVFN3BYrRrQ0
MAPbI3,MA,Pb,I,1.6,TiO2-c | TiO2-mp,Spiro-MeOTAD,Ag,Unknown,DMF >> H2O; IPA >> Unknown,False,70.0 >> 100.0,Spin-coating >> Dipp-coating >> Spin-coating,Unknown >> Unknown >> Air,0.16,False,0.89,21.74,0.51,10.01,nUFrO8WusMV3ji3k1ZAPz14FgnmM
MAPbI3,MA,Pb,I,1.6,none,none,Au,Unknown,DMF,False,100.0,Spin-coating,Air,0.07,False,0.68,23.36,0.5,7.98,nUHBXfSqpH727vp2hTCvrkcT9hCe
FA0.85MA0.15PbBr0.45I2.55,FA; MA,Pb,Br; I,,TiO2-c | TiO2-mp,Spiro-MeOTAD,Au,Toluene,DMF; DMSO,True,110,Spin-coating,Unknown,0.25,False,1.11,21.6,0.71,17.0,nUXyltMz2rRM1VPbq9rV0uQhaxUq
FA0.2MA0.8PbI3,FA; MA,Pb,I,,NDIF2,PEDOT:PSS,Ag,Toluene,DMSO; GBL,False,105.0,Spin-coating,Unknown,0.1,False,0.82,16.42,0.763,10.7,nU_GnAkRO_OeGvBldhyrG1E91h3G
MAPbI3,MA,Pb,I,1.6,TiO2-c,Spiro-MeOTAD,Au,Chlorobenzene,DMF; DMSO,False,100.0,Spin-coating,N2,0.09,False,1.1,22.86,0.765,19.23,nUlbAKeWw4W30epjRtx_JMKBA3B9
MAPbI3,MA,Pb,I,1.6,PCBM-60 | BCP,NiO-np,Ag,Chlorobenzene,DMF; DMSO,False,100.0,Spin-coating,N2,1.02,False,1.06,16.2,0.77,13.1,nUrWj1KUoCMDrPI-a-9YDcXtbHyE
MAPbI3,MA,Pb,I,1.6,TiO2-c,Fu-OMeTPA,Au,Chlorobenzene,DMF; DMSO,False,40; 100,Spin-coating,N2,0.0831,False,0.98,17.9,0.72,13.0,nUzHI0mh-i3XqcC5aTuF12JUtbGu
FAPbI3,FA,Pb,I,1.48,TiO2-c,Spiro-MeOTAD,Au,Chlorobenzene,DMSO; GBL,False,150.0,Spin-coating,Unknown,0.09,False,1.07,22.88,0.72,17.56,nV6qgAmkwBYoK5tofz0gjtgpGax5
MAPbI3,MA,Pb,I,1.6,PCBM-60,PEDOT:PSS,Al,Unknown,DMF >> none,False,Unknown,Spin-coating >> Closed space sublimation,N2 >> N2,0.04,False,,,,,nV8voxm1WxvLMpPYeZL2QL23x_p0
MAPbI3,MA,Pb,I,1.6,PCBM-60 | PDINO,CuSCN,Al,Chlorobenzene,DMF,False,100.0,Spin-coating,Unknown,0.05,False,1.04,20.3,0.7240000000000001,15.3,nV9oiQVsmo8ZJEw0e_rmlCS18evI
FA0.85MA0.15PbBr0.45I2.55,FA; MA,Pb,Br; I,,TiO2-c | TiO2-mp,Spiro-MeOTAD,Au,Chlorobenzene,DMF; DMSO,False,100.0,Spin-coating,Unknown,0.25,False,1.15,21.43,0.75,18.6,nVCTZaMBUkaTZ7VN2hz2qnIsc6zt
MAPbI3,MA,Pb,I,1.6,TiO2-np,P3HT,Au,Unknown,DMSO,False,100,Spin-coating,N2,0.1,False,0.88,17.5,0.62,10.0,nVExwHV3-4la7U80exGjP1D06Cjj
MAPbI3,MA,Pb,I,1.6,TiO2-c | TiO2-mp | ZrO2-mp,none,Carbon,Unknown,GBL,False,50.0,Drop-infiltration,Unknown,0.07,False,0.86,13.9,0.61,7.2,nVGNmjH6yVgs0PaP8M_zHxKJRUHr
MAPbI3,MA,Pb,I,1.56,TiO2-c,Spiro-MeOTAD,Au,Toluene,DMSO,False,150.0,Spin-coating,N2,0.1,False,0.924,16.4,0.62,9.4,nVP4YQiRZbV5cMwiwgh_6rr-ppC8
Cs0.05FA0.79MA0.16PbBr0.51I2.49,Cs; FA; MA,Pb,Br; I,,TiO2-c | TiO2-mp,Spiro-MeOTAD,Au,Chlorobenzene,DMF; DMSO,False,100.0,Spin-coating,Unknown,0.2,False,0.797,0.026,0.72,23.4,nVXoK_Aq0uKv0qwlSx6rr90kn-L0
FAMAPbBrI,FA; MA,Pb,Br; I,,TiO2-c | TiO2-mp,Spiro-MeOTAD,Au,Chlorobenzene,Unknown,False,100,Spin-coating >> Spin-coating,Unknown,,False,1.08,23.36,0.78,19.69,nVZL-bmNHu0ejS2fHlVfBi8mGKJy
FA0.1MA0.9PbI3,FA; MA,Pb,I,,TiO2-c,Spiro-MeOTAD,Au,Vacuum,DMF,False,120.0,Spin-coating,Air,0.1,False,1.08,23.74,0.7959999999999999,20.43,nWKlxtgc2r1VfSOd-qXspsVf4j2c
MAPbI3,MA,Pb,I,1.6,TiO2-c | TiO2-mp,Spiro-MeOTAD,Au,Unknown,DMF,False,105,Spin-coating,N2,0.08,False,1.02,22.46,0.7390000000000001,16.89,nWSwzVlK3BME-2bEh2xnfZdOaGYr
FA0.28MA0.72PbI3,FA; MA,Pb,I,,TiO2-c,DFBT(DTS-FBTTh2)2,Au,Unknown,DMF,False,60.0,Spin-coating,Unknown,0.096,False,1.1,20.7,0.76,17.3,nWXs8wq0dI_uR5mAcIjGlHTf1mvc
MAPbI3,MA,Pb,I,1.6,PCBM-60 | BCP,PEDOT:PSS,Ag,Unknown,DMSO; GBL,False,75.0,Spin-coating,N2,0.07,False,1.02,19.48,0.741,14.8,nWkOgfZ0tqt2Egliczk0MLyBuKoI
MAPbI3,MA,Pb,I,1.6,TiO2-c,Spiro-MeOTAD,Ag,Unknown,DMF,False,100.0,Spin-coating,N2,0.0725,False,,,,12.13,nWoFTxJdeTxL9_G33UEJm2B9dOEf
nannannan,,,,,Unknown,Unknown,,,,False,,,,,False,,,,,nWqjxTX9yOczCIqdKV5fYspiyYVB
MAPbI3,MA,Pb,I,1.6,PCBM-60 | BCP,PEDOT:PSS,Ag,Unknown,DMF; DMSO,False,100.0,Spin-coating,N2,0.04,False,0.99,20.87,0.67,13.93,nX0KgczvtoS6MLZGcPmt7PGK8XxE
MAPbI3,MA,Pb,I,1.6,TiO2-c | TiO2-mp,Spiro-MeOTAD,Au,Diethyl ether,DMF; DMSO,False,60; 100,Spin-coating,Unknown,0.12,False,1.1,21.6,0.72,17.22,nX6SPrgM43h8aCySycdWc1ZCgL52
MAPbI3,MA,Pb,I,1.6,TiO2-c | PCBM-60,Spiro-MeOTAD,Au,Unknown,DMF >> Unknown,False,Unknown >> 150.0,Spin-coating >> Gas reaction,Air >> MAI; N2,0.1,False,1.01,20.14,0.68,13.78,nX7NLat_oBr0qNwvLxj1dbuzHlCY
Cs0.05FA0.79MA0.16PbBr0.51I2.49,Cs; FA; MA,Pb,Br; I,,TiO2-c | TiO2-mp,M101,Ag,Chlorobenzene,DMF; DMSO,False,100.0,Spin-coating,Unknown,0.14,False,,,,10.13,nX98I8W5C3ROyj8OKAvvbvhNEpGH
CsPbI3,Cs,Pb,I,,TiO2-c,PTAA,Au,Methyl acetate,DMF; DMSO,False,150.0,Spin-coating,Air,0.1,False,1.11,18.31,0.78,15.91,nX9aBWILaQRGXPdTOU-Oc4KeBr4u
BA2MA3Pb3SnI13,BA; MA,Pb; Sn,I,,C60 | BCP,PEDOT:PSS,Ag,Unknown,DMF; DMSO,False,100.0,Spin-coating,Unknown,0.1,False,0.81,19.0,0.701,10.7,nXH0AVonOx-pjR0PKNphl6mqGSqF
Cs0.05FA0.79MA0.16PbBr0.54I2.46,Cs; FA; MA,Pb,Br; I,,TiO2-c | TiO2-mp,EH44,Au,Chlorobenzene,DMF; DMSO,False,100.0,Spin-coating,N2,0.1,False,1.088,20.66,0.6509999999999999,14.64,nXHZVRxnPoD6u4IZSIqF07LdR_rk
FA0.65MA0.35PbI3,FA; MA,Pb,I,,SnO2-np,Spiro-MeOTAD,Au,Unknown,DMF; DMSO >> IPA,False,70.0 >> 150.0,Spin-coating >> Spin-coating,N2 >> N2,0.1,False,1.1,23.31,0.782,19.91,nXORoEtJrVkZA0oVNSsG3z_UJXHA
MAPbI3,MA,Pb,I,1.6,PCBM-60,X1,Ag,Diethyl ether,DMF; DMSO,False,60.0; 100,Spin-coating,Unknown,0.09,False,1.04,18.28,0.691,13.14,nXPNhQcn3Y-7SbJPucm5I6skxHQv
Cs0.08FA0.69MA0.23PbBr0.63I2.37,Cs; FA; MA,Pb,Br; I,,SnO2-c,Spiro-MeOTAD,MoOx | ITO,Chlorobenzene,DMF; DMSO,False,130.0,Spin-coating,N2,0.13,False,,,,,nXfz2lI-ZVXGn4n5Z6y0CZWiy987
FA0.83MA0.17PbBr0.37I2.63,FA; MA,Pb,Br; I,,Graphene; NDI; SnO2-np,Spiro-MeOTAD,Au,Chlorobenzene,DMF; DMSO,False,120.0,Spin-coating,Unknown,0.1,False,1.067,18.58,0.494,9.8,nXinejGJRt-fU6SsgzJgxKtKZIFY
MAPbI3,MA,Pb,I,1.6,C60 | BCP,PEDOT:PSS,Ag,Unknown,DMSO; GBL,False,Unknown,Spin-coating,Unknown,0.06,False,0.72,17.63,0.77,9.77,nXkho602ApzERQohR9l3tZDQE_50
MAPb1.0I3,MA,Pb,I,1.51,TiO2-c | TiO2-mp,none,Ag,Unknown,DMF >> IPA,False,70 >> 70,Spin-coating >> CBD,N2 >> N2,0.09,False,0.77,15.6,0.6,7.2,nXlJOhA4nvHweymDUQGA__lfvLFY
Cs0.05FA0.79MA0.16PbBr0.51I2.49,Cs; FA; MA,Pb,Br; I,1.57,SnO2-c,Spiro-MeOTAD,Au,Chlorobenzene,DMF; DMSO,False,100.0,Spin-coating,Air,0.1,False,1.095,22.75,0.73,16.8,nXo5z5pKeKM5aJMTOyQ1X2timamv
FAPbI3,FA,Pb,I,1.5,TiO2-c,Spiro-MeOTAD,Ag,Toluene,DMF,False,170.0,Spin-coating,Air,0.12,False,0.97,21.76,0.65,13.6,nXx3MyRw4H9xXvWC3BqhzGHBv34k
CsPbBrI2,Cs,Pb,Br; I,,PCBM-60 | Bphen,NiO-c,Ag,Unknown,DMF; DMSO,False,45; 160,Spin-coating,Unknown,0.04,False,0.92,13.48,0.735,9.1,nXyh9zxYzSXPp4jeth8cib8RhX3Q
CsPbBrI2,Cs,Pb,Br; I,,Ca | C60,TAPC | MoO3; TAPC,MoO3 | Ag,Unknown,none,False,260.0,Co-evaporation,Vacuum,0.051,False,1.1,15.6,0.74,12.8,nY6G5qVh_7mzF6asUaTUSXgmOkSg
MAPbI3,MA,Pb,I,1.6,ZnO-c | TiO2-mp,Spiro-MeOTAD,Au,Unknown,DMF >> IPA,False,80.0 >> 80.0,Spin-coating >> CBD,N2 >> N2,0.2239999999999999,False,0.86,19.1,0.433,7.1,nY762vvyI1QsbcQ19ksH5TVhSvGe
MAPbI3,MA,Pb,I,1.6,TiO2-c | TiO2-mp,Spiro-MeOTAD,Au,Unknown,DMF >> IPA,False,Unknown >> 95.0,Spin-coating >> Spin-coating,Unknown >> Air,0.08,False,0.957,16.73,0.68,10.94,nYFVIWO5Zi4UpJNZwCs-4BXDZOgS
MAPbI3,MA,Pb,I,1.61,CPTA-E,P3CT,Al,Chlorobenzene,DMF; DMSO,False,60; 80,Spin-coating,N2,0.1,False,1.0659999999999998,16.68,0.648,11.53,nYXrpHvEAlSwC_uedbgiA1MZXpfQ
MAPbI3,MA,Pb,I,1.6,C60(OH)16 | C60,P3HT,MoO3 | Ag,Unknown,DMF >> IPA,False,Unknown >> 100,Spin-coating >> Spin-coating,N2 >> N2,0.0757,False,1.01,21.39,0.74,15.81,nYdJrbfjxhdTUUN9E3j4ixfv6LTt
MAPbI3,MA,Pb,I,1.6,TiO2-c,Spiro-MeOTAD,Ag,Unknown,DMF >> Terpineol,False,100.0 >> 100.0,Spin-coating >> Spin-coating,Unknown,0.0625,False,1.01,21.2,0.66,14.2,nZ0M_5FqioF68kdd5Bv9uefQB8Zy
CsPbBrI2,Cs,Pb,Br; I,,TiO2-c,PTAA,Au,Unknown,DMF,False,300.0,Spin-coating,N2,0.09,False,1.215,14.35,0.745,12.99,nZ3wP2XEsZjbWX9EjolipgBm5QI_
Cs0.05FA0.79MA0.15PbBr0.45I2.55,Cs; FA; MA,Pb,Br; I,,TiO2-c | TiO2-mp,Tetracene | Spiro-MeOTAD,Au,Chlorobenzene,DMF; DMSO,False,100.0,Spin-coating,N2,0.105,False,1.18,23.4,0.78,21.6,nZM9-k7GqMknsn0Hp_ICLF8fOvGY
MAPbI3,MA,Pb,I,1.6,TiO2-c,Spiro-MeOTAD,Ag,Unknown,DMF,False,100.0,Spin-coating,Unknown,0.09,False,0.9,18.9,0.62,10.6,nZXNb8eqce8THzX2YrCmc3Yv1zqa
MAPbI3,MA,Pb,I,1.6,TiO2-nanosphere | TiO2-mp,Spiro-MeOTAD,Au,Unknown,DMF >> IPA,False,Unknown >> 70.0,Spin-coating >> CBD,Unknown,0.08,False,0.925,15.8,0.61,8.9,nZZrM8xF03iR1areCaLbtEfHOY5d
MAPbI3,MA,Pb,I,1.6,SnO2-c | TiO2-mp,Spiro-MeOTAD,Ag,Unknown,DMF; DMSO >> IPA,False,Unknown >> 150.0,Spin-coating >> Spin-coating,N2 >> N2,0.07,False,1.03,21.05,0.74,16.08,nZlc4vYShz3aUi6cJRDB4S202uFD
MAPbI3,MA,Pb,I,1.6,PCBM-60 | BCP,NiO-c,Ag,Chlorobenzene,DMF,False,100.0,Spin-coating,N2,0.1,False,1.06,18.6,0.778,15.4,nZw0FwVlaNp6pmEzqxuBnB0qw-od
Cs0.05FA0.79MA0.16PbBr0.51I2.49,Cs; FA; MA,Pb,Br; I,,SnO2-np,Spiro-MeOTAD,PEDOT:PSS | PEDOT:PSS | PDMS,Chlorobenzene,DMF; DMSO,False,100.0,Spin-coating,N2,0.1,False,1.0590000000000002,22.7,0.682,16.4,n_7EXcK02s1b91yEYX2ivrrmj7KD
MAPbI3,MA,Pb,I,1.55,SnO2-np,Spiro-MeOTAD,Ag,Vacuum,DMF; DMSO,False,100.0,Spin-coating,Air,0.09,False,1.14,22.97,0.779,20.41,n_B2Zyo5GWD3i5V4ls-zzfnidS9X
MAPbI3,MA,Pb,I,1.6,TiO2-c | Au-np; TiO2-mp,Spiro-MeOTAD,Au,Chlorobenzene,DMF,False,100.0,Spin-coating,Unknown,0.1,False,1.06,24.13,0.64,16.24,n_SvrOO8ud7QDmc5fd-xEHwpECYN
MAPbI3,MA,Pb,I,1.6,PCBM-60 | Bphen,PEDOT:PSS,Ag,2-Butanol,DMF; DMSO,True,100.0,Spin-coating,N2,0.04,False,0.965,18.64,0.7929999999999999,14.26,n_TV5ybKbPWB7_yV_KQhl7PHai_a
MAPbI3,MA,Pb,I,1.6,PCBM-60,PEDOT:PSS,Al,Unknown,Unknown,False,Unknown,Spin-coating,Unknown,0.035,False,,16.0,,9.5,n_lSBqIT5IkmGFfEUpEqfSGDPkM3
MAPbI3,MA,Pb,I,1.6,TiO2-c | TiO2-mp,Spiro-MeOTAD,Ag,Toluene,DMSO,False,Unknown,Spin-coating,Unknown,0.1,False,1.01,18.4,0.74,13.7,na0JzevaBRLOmcfPbp2M4SFteffL
MAPbI3,MA,Pb,I,1.6,SnO2-np | LiF,Spiro-MeOTAD,Au,Toluene,Unknown,False,Unknown,Spin-coating,N2,0.06,False,1.14,20.93,0.706,16.7,naB62OQjftba7VYHIBTfLHCPYLJk
MAPbI3,MA,Pb,I,1.6,TiO2-c | TiO2-mp,Spiro-MeOTAD,Au,Chlorobenzene,DMF; DMSO,False,135.0,Spin-coating,Unknown,0.126,False,1.0,20.1,0.65,13.07,naHqFM3BJ9vCVDBMkKkgy9vwEkOr
Cs0.05FA0.79MA0.16PbBr0.45I2.55,Cs; FA; MA,Pb,Br; I,,SnO2-c,Spiro-MeOTAD,Au,Chlorobenzene,DMF; DMSO,False,100.0,Spin-coating,Unknown,0.18,False,1.15,22.6,0.78,20.2,naV1mFkLZFTDn4__bbur6viGQT-L
MAPbI3,MA,Pb,I,1.55,TiO2-c,Spiro-MeOTAD,Ag,Ethyl acetate,DMF,False,100.0,Spin-coating,N2,0.16,False,,,,15.1,na_rhavbvO_Yse7qWrl534thwbkl
FAPbI3,FA,Pb,I,1.48,TiO2-c,Spiro-MeOTAD,Au,Unknown,none >> none,False,Unknown >> 160.0,Evaporation >> Gas reaction,Vacuum >> FAI,0.1689999999999999,False,0.99,20.4,0.57,11.5,nasK4tGFlupkYNTNCMiM40yiqKvk
MAPbI3,MA,Pb,I,1.6,TiO2-c,Spiro-MeOTAD,Au,Chlorobenzene,DMF; DMSO >> IPA,False,100.0 >> 150,Spin-coating >> Spin-coating,N2 >> N2,0.16,False,0.96,22.4,0.672,14.5,nbDqyhtwOZFPgHis4H7zzjH6qiBB
Cs0.17FA0.83PbBr0.6I2.4,Cs; FA,Pb,Br; I,,PCBM-60 | BCP,PEDOT:PSS | PolyTPD,Au,Anisole,DMF; DMSO,False,100.0,Spin-coating,N2,0.1,False,1.1,22.69,0.74,18.45,nbJlPHbBEarQ8zAEIvpC3saheFAb
MAPbI3,MA,Pb,I,1.6,TiO2-c | TiO2-mp,Spiro-MeOTAD,Au,Unknown,DMF >> IPA,False,Unknown >> 70.0,Spin-coating >> CBD,Air >> Air,0.16,False,0.929,18.8,0.66,11.8,nbJp2uuIqkr_gbzxtEAEBtUGTQqQ
MAPbI3,MA,Pb,I,1.53,TiO2-c | TiO2-mp,Spiro-MeOTAD,Au,Unknown,DMF >> none,False,110.0 >> 145.0,Spin-coating >> Gas reaction,Air >> Air; MAI,0.1,False,0.815,19.14,0.56,8.7,nbOFNpoP3TjiTwrdTjM5tfGdi5zs
MAPbI3,MA,Pb,I,1.6,SnO2-np,Spiro-MeOTAD,Au,Diethyl ether,DMF,False,75.0,Spin-coating,Unknown,0.102,False,0.99,21.5,0.61,13.0,nbOIsfjoEUEvQ4UWGLVpOuvgLdws
FA0.85MA0.15PbBr0.45I2.55,FA; MA,Pb,Br; I,,SnO2-c,Spiro-MeOTAD,Au,Ethyl acetate,DMF; DMSO,False,120.0,Spin-coating,Unknown,0.1475,False,1.002,22.29,0.696,15.54,nbSfjjOy63bXc9YHsK40zHErxDnl
MAPbI3,MA,Pb,I,1.6,TiO2-c,Spiro-MeOTAD,Ag,Unknown,DMF >> IPA,False,Unknown >> 150.0,Spin-coating >> Spin-coating,Unknown,0.078,False,0.96,19.71,0.478,8.85,nbZ6YMYYskNrwYqITNxDZNs0x4IW
MAPbI3,MA,Pb,I,1.6,TiO2-c | TiO2-mp,Spiro-MeOTAD,Ag,Diethyl ether,DMF,False,65; 100,Spin-coating,Unknown,0.1,False,1.09,20.9,0.7759999999999999,17.6,nbZVjO-BM5ayQMh4Jbsflo6AOMj-
MAPbI3,MA,Pb,I,1.6,PS | C60 | BCP,PEDOT:PSS,Ag,Unknown,DMF,False,100.0,Spin-coating,N2,0.1,False,0.8640000000000001,21.84,0.774,14.6,nbgog_WlgvJk63dSVG7hhN8E7fxW
MAPbI3,MA,Pb,I,1.6,TiO2-c,Spiro-MeOTAD,MoO3 | Al,Unknown,DMF >> IPA,False,70.0 >> 90.0,Spin-coating >> Spin-coating,N2 >> N2,0.1,False,1.04,23.0,0.64,15.4,nbpaPGRli2ELadrmb_iFTlunUe7s
FA0.85MA0.15PbBr0.45I2.55,FA; MA,Pb,Br; I,,MSAPBS,Spiro-MeOTAD,Au | Ag,Chlorobenzene,DMF; DMSO,False,Unknown,Spin-coating,Unknown,0.04,False,1.15,23.62,0.757,19.72,nbpbD-ypt9mR-nDsNoOcbNdACOTP
Cs0.05FA0.79MA0.16PbBr0.51I2.49,Cs; FA; MA,Pb,Br; I,,TiO2-c | TiO2-mp,PTAA,Au,Antisolvent,acetonitrile; DMF; DMSO >> IPA,False,Unknown,Spin-coating >> Spin-coating,Unknown,0.0916,False,1.02,22.9,0.72,16.8,nc8n2-nOUL2Oy8hqWM5XZgsSqRpd
MAPbI3,MA,Pb,I,1.6,PCBM-60,PEDOT:PSS,Ag,Diethyl ether,DMF; DMSO,False,Unknown,Spin-coating,Unknown,0.1,False,1.02,16.93,0.6679999999999999,11.56,nc_vEqbG9s44wpekDoqlJHD0Wn7W
MAPbBr0.45I2.55,MA,Pb,Br; I,,TiO2-c,Spiro-MeOTAD,Au,Unknown,DMSO >> IPA,False,Unknown,Spin-coating >> Spin-coating,Unknown,0.09,False,0.99,21.92,0.71,15.69,ncc4hG5erdIvaW-SFew-xbdje5jV
MAPbI3,MA,Pb,I,1.55,TiO2-c,Spiro-MeOTAD,Ag,Ethyl acetate; Petroleum ether,DMF,False,100.0,Spin-coating,N2,0.16,False,1.02,20.5,0.64,13.5,ncdrMA8RjgQiphSU5SvHYQpr5oeH
MAPbI3,MA,Pb,I,1.6,PCBM-60 | BCP,PEDOT:PSS,Ag,Unknown,DMF,False,100.0,Spin-coating,Unknown,0.0725,False,0.98,17.12,0.72,11.93,ncmRvL5KUhbhh-ruJA0jcY8AsUem
MAPbI3,MA,Pb,I,1.6,TiO2-c,Spiro-MeOTAD,Au,Diethyl ether,DMF; DMSO,False,Unknown,Spin-coating,Unknown,0.105,False,1.09,20.72,0.72,16.26,ncnAdA2Li25GUe_X-4Gt78mltZ07
FA0.85MA0.15PbBr0.45I2.55,FA; MA,Pb,Br; I,,TiO2-c | CsPbCl3-QDs,Spiro-MeOTAD,Au,Chlorobenzene,DMF; DMSO,False,150.0,Spin-coating,Unknown,0.1,False,1.082,22.87,0.762,18.62,ncuoiUyvFoYX51Zsk52-LqVdhjT5
MAPbI3,MA,Pb,I,1.6,Ag-np | TiO2-c,Spiro-MeOTAD,Au,Toluene,DMSO; GBL,False,100.0,Spin-coating,N2,0.16,False,0.99,15.83,0.54,8.4,ncupDEJQRi7Wxcmwv12VeLC93aHI
Cs0.1FA0.75MA0.15PbBr0.35I2.65,Cs; FA; MA,Pb,Br; I,,C60 | BCP,PTAA,Ag,Chlorobenzene,DMF; DMSO,False,100.0,Spin-coating,N2,0.105,False,1.061,22.403,0.78,18.64,nd2slMMPleva8QXy7dS_zPNAru4F
FA0.85MA0.15PbBr0.45I2.55,FA; MA,Pb,Br; I,,TiO2-c | TiO2-mp,Spiro-MeOTAD,Au,Unknown,DMF; DMSO >> IPA,False,70.0 >> 100.0,Spin-coating >> Spin-coating,N2 >> N2,0.16,False,1.11,23.52,0.718,19.27,ndG5FA7RH7BFzr0tOwxKWg0ene_u
