Repository: GouravSidana/firstML

# firstML
My first Machine Learning Project

File: filtered_perovskite.csv (part 126 of 155)
Formula,A_ion,B_ion,X_ion,Bandgap,ETL,HTL,Backcontact,Antisolvent,Solvent,Solv_annel,Anneal_temp,Dep_procedure,Synth_atm,Cell_area,Is_module,Voc,Jsc,FF,PCE,entry_id
FA0.7MA0.3PbBr0.3I2.9,FA; MA,Pb,Br; I,,SnO2-np | PCBM-60; PCBA | C60,Spiro-MeOTAD,MoO3 | Au,Unknown,DMF; DMSO >> IPA,False,Unknown >> 100,Spin-coating >> Spin-coating,Unknown,0.0676,False,1.08,20.9,0.69,15.6,ndVmBKa3Tkxtb6Am8NXmV_MRe9Da
MAPbI3,MA,Pb,I,1.6,PCBM-60,PEDOT:PSS,Al,Unknown,DMF,False,80.0,Spin-coating,Unknown,0.1,False,0.96,21.0,0.76,15.4,ndd_xljRZ7YV30PNiz6VTVVosczL
MAPbI3,MA,Pb,I,1.6,PCBM-60 | Bphen,PEDOT:PSS,Ag,Unknown,DMF,False,Unknown,Spin-coating,N2,0.0625,False,0.9,22.55,0.7040000000000001,14.34,ndmaBnOLrUhFHbEZZh_JE_mOLFpG
Cs0.05FA0.54MA0.41PbBr0.06I2.94,Cs; FA; MA,Pb,Br; I,,SnO2-np,Spiro-MeOTAD,Au,Unknown,DMF; DMSO >> IPA,False,70.0 >> 150.0,Spin-coating >> Spin-coating,N2 >> N2,0.09408,False,1.126,24.23,0.804,21.92,ndsSIbIJQUE-EiydCbtWF12XDyGE
MAPbBr1.5I1.5,MA,Pb,Br; I,,C60,Spiro-MeOTAD,Ag,Diethyl ether,DMF; DMSO,False,100,Spin-coating,N2,0.0757,False,1.11,12.75,0.622,8.8,ndyYn0AoBpMcniRkyxXlgc_fwXce
Cs0.05FA0.80MA0.15PbBr0.45I2.55,Cs; FA; MA,Pb,Br; I,1.59,TiO2-c | TiO2-mp,Spiro-MeOTAD,Au,Gas,DMF; DMSO,False,110.0,Spin-coating,N2,1.0,False,1.159,23.2,0.7340000000000001,19.7,ne0eQ96U1wHRpo4m5DQR-QyQJQfL
MAPbI3,MA,Pb,I,1.6,IPB,PEDOT:PSS | pTPD,Ba | Ag,Unknown,none,False,Unknown,Co-evaporation,Vacuum,0.1,False,1.102,16.28,0.78,14.02,ne4UAkC_JvAuAdZtbEFtkJAVJWlZ
MAPbI3,MA,Pb,I,1.58,PCBM-60,PEDOT:PSS,Ca | Al,Unknown,DMF; DMSO >> IPA,False,Unknown >> 100.0,Spin-coating >> Spin-coating,N2 >> N2,0.044,False,1.013,16.9,0.639,10.95,ne4qQ2jRv7vj747BHvKtylLWrIKK
MAPbI3,MA,Pb,I,1.6,TiO2-c | TiO2-mp,Spiro-MeOTAD,Au,Toluene,DMSO,False,100.0,Spin-coating,N2,0.12,False,0.7020000000000001,0.0279999999999999,0.63,18.9,ne5SnHDuedUXPnTRbe1a4Kh-aOmO
CsPb0.95I3,Cs,Pb,I,1.75,TiO2-c | TiO2-mp,P3HT,Au,N2,DMF; DMSO,False,300.0,Spin-coating,N2,0.159,False,0.8809999999999999,17.1,0.73,11.0,neFKQb0yYZ9ZnTlQXVRzeXkSdcLo
MAPbI3,MA,Pb,I,1.6,PCBM-60 | ZnO-np | PEI,NiO-np,D-Sorbito; PEDOT:PSSl | Ag-nw | PET,Chlorobenzene,DMF,False,100.0,Spin-coating,N2,0.15,False,1.03,16.05,0.5660000000000001,9.36,neMHrtEb3l_P_0TBrx6xxMNGOMyf
FA0.85MA0.15PbBr0.45I2.55,FA; MA,Pb,Br; I,,TiO2-c | TiO2-mp,Spiro-MeOTAD,Au,N2,DMF; DMSO,False,110.0,Spin-coating,N2,0.65,False,1.167,23.2,0.736,20.0,neZtWlCUNGVRnrsyqfmsaT158Fr2
MAPbI3,MA,Pb,I,1.6,SnO2-c,Spiro-MeOTAD,Au,Unknown,DMF,True,100.0,Spin-coating,N2,0.1,False,1.07,21.93,0.725,17.01,nebQctSSHOW1d8rNqmt8AeLA5ack
FAPbI3,FA,Pb,I,1.526,SnO2-np,Spiro-MeOTAD,Au,Vacuum,DMF; NNP,False,150.0,Spin-coating,Air,0.09,False,1.08,24.45,0.78,20.5,negaOFoctYiJu517N-M_gZdyCIF3
MAPbI,MA,Pb,I,1.58,C60 | BCP,PTAA,Cu,Ethyl acetate,DMF; DMSO,False,100,Spin-coating,N2,0.16,False,0.93,17.228,0.672,10.76,negjWTO6UhHehECnvS0Wnioc88xt
MAPbI3,MA,Pb,I,1.55,TiO2-c | TiO2-mp | In2O3,P3HT,Au,Unknown,DMF,False,100.0,Spin-coating,Air,0.1,False,0.87,17.73,0.56,8.69,neqVjssHw-Q85NxASuF4mpI5qV3u
MAPb0.4Sn0.6Br2.1I0.9,MA,Pb; Sn,Br; I,1.3,PCBM-60,PEDOT:PSS,Ag,Ether,DMF; DMSO,False,80.0,Spin-coating,N2,0.04,False,0.79,18.71,0.67,9.8,nerMABa1BBWCWIPeXylvHu-2-jmK
MAPbI3,MA,Pb,I,1.6,SnO2-c | TiO2-mp,Spiro-MeOTAD,Au,Toluene,DMF; DMSO,False,130.0,Spin-coating,Air,0.07,False,1.01,20.97,0.625,13.21,nesXhn4xgtWXJZnd7oHjgaOWN5eM
FA0.85MA0.15PbBr0.15I2.85,FA; MA,Pb,Br; I,,ZnO-c | TiO2-c,Spiro-MeOTAD,Au,Unknown,DMF >> IPA,False,100 >> 80; 100,Spin-coating >> CBD,Air >> Air,0.1,False,1.13,21.3,0.77,18.6,newdgiPM3jMRPUgKcnlTgpe52Tcm
MAPbI3,MA,Pb,I,1.6,PCBM-60 | BCP,PEDOT:PSS,Ag,Unknown,DMSO; GBL,False,75.0,Spin-coating,N2,0.07,False,1.02,21.71,0.7809999999999999,17.0,newo71qR3Ij1xQIdV4cwSKZY1J9X
MAPbI3,MA,Pb,I,1.6,TiO2-c | C60,Spiro-MeOTAD,Au,Unknown,DMF >> none,True,Unknown,Spin-coating >> Gas reaction,Dry air >> Air; MAI,0.09,False,0.98,20.04,0.71,13.5,nf2JQizTKmqxIZT-ubg6n7IPbdWi
MAPbI3,MA,Pb,I,1.55,PCBM-60; F8BT | C60,PEDOT:PSS,Al,Unknown,DMF,False,95.0,Spin-coating,N2,0.09,False,0.986,24.11,0.65,14.8,nf45lM74dlth8S4TAgiIVKQ7Pod2
FA0.85MA0.15PbBr0.45I2.55,FA; MA,Pb,Br; I,,SnO2-np,Spiro-MeOTAD,Au,Toluene,DMF; DMSO,False,60; 120,Spin-coating,Unknown,0.06,False,1.09,22.5,0.763,18.4,nf5U8lqx6S_9HldccCBHYd3cvk8F
BA2MA10Pb11I34,BA; MA,Pb,I,,TiO2-c | TiO2-mp,Spiro-MeOTAD,Au,Chlorobenzene,DMF; DMSO,False,105.0,Spin-coating,Ambient,0.09,False,1.05,21.4,0.718,16.08,nfDy6zpXmANrXquafYbSG1O5pKtf
MAPbI3,MA,Pb,I,1.6,TiO2-c,Spiro-MeOTAD,Au,Unknown,DMF; DMSO >> IPA,False,60.0 >> 100.0,Spin-coating >> Spin-coating,N2 >> N2,0.0559999999999999,False,,,,17.15,nfHzZRX5xjtA9KhGCBSqvEVcVnuV
MAPbI3,MA,Pb,I,1.6,Nb2O5-c | TiO2-mp,Spiro-MeOTAD,Au,Unknown,DMF,False,70; 100,Spin-coating,N2,0.1,False,0.88,17.5,0.73,11.4,nfK6A9YZ4LOYcsHosRyuIndHML10
MAPbI3,MA,Pb,I,1.6,PCBM-60,PEDOT:PSS,Al,Unknown,DMF >> IPA,False,Unknown >> 70.0,Spin-coating >> Dropcasting,N2 >> N2,0.1,False,0.86,15.11,0.775,10.08,nfLaw89PEi6EJPtDPHUAYFk3Tf5P
MAPbI3,MA,Pb,I,,TiO2-c | PPDI-F3N,Spiro-MeOTAD,Au,Unknown,DMF >> IPA,False,25 >> 150,Spin-coating >> Spin-coating,N2 >> N2,0.102,False,1.09,22.8,0.737,17.5,nfNtfYNA042GkHH-D_PeEB8jlBji
MAPbI3,MA,Pb,I,1.6,TiO2-c,Spiro-MeOTAD,Ag,Unknown,DMF,False,100.0,Spin-coating,Unknown,0.09,False,0.93,20.7,0.66,12.7,nfVMRtD-ft6ZODGblckrfUy9dvfb
MAPbI3,MA,Pb,I,1.6,TiO2-c,IEICO-4F | Spiro-MeOTAD,MoO3 | Ag,Chlorobenzene,DMSO; GBL,False,100.0,Spin-coating,Unknown,0.16,False,,,,20.63,nfpjI9Vtm0DNJkO_4WxRYI6jEq0h
MAPbI3,MA,Pb,I,1.6,TiO2-c,PTAA,MoO3 | Ag,Diethyl ether,DMSO; GBL,False,100.0,Spin-coating,N2,0.05,False,,,,,nfvqe5jqCZx_qo1UMt8dpJaf7cjz
MAPbI3,MA,Pb,I,1.6,PCBM-60 | BCP | LiF,PEDOT:PSS,Al,Unknown,DMF,False,100.0,Spin-coating,N2,0.04,False,0.86,12.2,0.67,7.31,nfy4wvZiIPJXVtXtOdwIkWfDKora
FA0.4MA0.6PbI3,FA; MA,Pb,I,,ZnO-c,Spiro-MeOTAD,Ag,N2,DMF,False,100.0,Spin-coating,N2,0.045,False,0.959,21.81,0.6459999999999999,13.51,nfyagVMynR-2RxWZj4KDOnHJbOF9
MAPbI3,MA,Pb,I,1.6,IDT6CN-4F | C60 | BCP,P3CT-Na,Ag,Chlorobenzene,DMF; DMSO,False,60.0; 80.0,Spin-coating,Unknown,0.09,False,1.056,21.05,0.8,18.6,ng8SasLY7xj8vfMo6CkvntZjc-R_
MAPbI3,MA,Pb,I,1.6,PCBM-60 | Bphen; Ir(MDQ)2(acac),PEDOT:PSS,Ag,Unknown,DMF,False,100.0,Spin-coating,N2,0.0725,False,0.92,20.38,0.71,13.21,ngAFh6hLkY_T-DeVwldx285cgKY6
MAPbI3,MA,Pb,I,1.6,TiO2-c,Spiro-MeOTAD,Au,Unknown,DMF; DMSO,False,60; 100,Spin-coating,Unknown,0.1,False,1.016,22.35,0.68,15.4,ngGSIUzb5LM_MQz0DVv-IhSYXJtU
MAPbI3,MA,Pb,I,1.6,TiO2-c | TiO2-mp,Spiro-MeOTAD,Au,Ethyl acetate,DMF; DMSO,False,100.0,Spin-coating,N2,0.1,False,1.056,21.515,0.67,15.3,ngH59ATwJCRzg2ZvL7RXB1SGf1bv
MAPbI3,MA,Pb,I,1.59,TiO2-c | TiO2-mp,Spiro-MeOTAD,Au,Chlorobenzene,DMSO; GBL,False,90.0,Spin-coating,Unknown,0.09,False,1.04,20.59,0.74,15.8,ngX7bbnKsQi1KENNFCAMRgH5Ge4K
MAPbI3,MA,Pb,I,1.6,C60 | LiF,PEDOT:PSS,Ag,Unknown,DMF; DMSO,True,90.0,Spin-coating,N2,0.133,False,0.888,16.4,0.789,11.5,ngYAW7RuMS0fKqnsovkVHZLZEiiv
MAPbI3,MA,Pb,I,1.61,PCBM-60 | AZO,NiO-c,Ag,Chlorobenzene,DMF; DMSO,True,100,Spin-coating,Unknown,0.185,False,0.96,18.5,0.73,12.9,ngpU1wVFsRXNEx6hLONI9L89kICE
CsPbI3,Cs,Pb,I,,TiO2-c,Spiro-MeOTAD,MoOx | Au,Unknown,Octane >> IPA,False,Unknown,Spin-coating >> Dipp-coating,N2 >> N2,0.096,False,1.16,14.79,0.721,12.4,ngpiBsSYwLqonXQiixo7TjhQSnCH
Cs0.1MA0.9PbI3,Cs; MA,Pb,I,,C60,PTAA,Ag,Toluene,DMF; DMSO,False,100.0,Spin-coating,Unknown,0.1,False,1.04,20.34,0.63,13.24,ngwAuTj5U1Yyofx2M4vGUudkY1t_
MAPbI3,MA,Pb,I,1.6,TiO2-c | PCBSD,Spiro-MeOTAD,Au,Unknown,DMF >> IPA,False,110.0 >> 105.0,Spin-coating >> Spin-coating,Air >> Air,0.08,False,1.11,20.0,0.7929999999999999,17.6,nh0TBkm7BW4pv8a1YJ_6Fmlg56Wj
MAPbI3,MA,Pb,I,1.6,ZnO-c,Spiro-MeOTAD,Au,Unknown,none >> none,False,Unknown >> 90.0,Evaporation >> Evaporation,Vacuum >> Vacuum,0.04,False,,,,10.2,nh179sAZ_G_-qAw7nqmZXGYH9tJl
MAPbI3,MA,Pb,I,1.6,TiO2-c | TiO2-mp | Al2O3-mp,Spiro-MeOTAD,Ag,Unknown,DMF,False,100.0,Spin-coating,Unknown,0.1,False,0.92,20.95,0.62,12.0,nh5fuC_knwvI0aQshIv8CL7QZaxs
MAPbI3,MA,Pb,I,1.5,PCBM-60 | PEIE,NiO-c,Ag,Toluene,DMSO; GBL,False,100.0,Spin-coating,Unknown,0.1,False,1.06,18.65,0.82,16.1,nh7hAl0fPPDSbtslpaMOoZMcb9D3
MAPbI3,MA,Pb,I,1.6,SnO2-c | TiO2-mp | ZrO2-mp,none,Carbon,Unknown,GBL,False,50,Drop-infiltration,Unknown,0.107,False,0.87,22.82,0.67,13.32,nhD8yqvfbmupktvCN5CDh31l4gsW
FA0.5MA0.5PbI3,FA; MA,Pb,I,,TiO2-c,Spiro-MeOTAD,Au,Unknown,DMF; DMSO >> IPA,False,Unknown >> 120.0,Spin-coating >> Spin-coating,Unknown,0.15,False,0.949,16.42,0.665,10.36,nhPS5jCQ0zjYOCbgj6I61-b3wBIB
MAPbI3,MA,Pb,I,1.6,TiO2-c,Spiro-MeOTAD,Au,Chlorobenzene,DMSO; GBL,False,100.0,Spin-coating,Unknown,0.09,False,1.08,20.82,0.7340000000000001,16.86,nhQfXEO4n_Mw6ewGxIsaJr9RQtfl
Cs0.15MA0.85PbI3,Cs; MA,Pb,I,,TiO2-c | TiO2-mp,Spiro-MeOTAD,Au,Chlorobenzene,DMSO,False,100,Spin-coating,Unknown,0.16,False,0.715,17.1,0.6,7.3,nhVIDtL60U_ZzDKSu3q2hwbcOn40
MAPbI3,MA,Pb,I,1.6,PCBM-60 | LiF,PEDOT:PSS,Al,Chlorobenzene,DMF; DMSO,False,90.0,Spin-coating,N2,0.1,False,0.9,19.89,0.65,11.63,nhYBWHNbiiBieew8P8ofCfMQWk1g
MAPbI3,MA,Pb,I,1.6,TiO2-c | TiO2-mp,none,Carbon,Unknown,DMF >> Cyclohexane; IPA,False,Unknown >> 100.0,Spin-coating >> CBD,Air >> Air,0.07,False,0.86,20.63,0.5,8.87,nh_v3rTJQxrVreq1lAvf31-hfXy5
MAPbI3 | BA2MA2Pb3I310,MA | BA; MA,Pb | Pb,I | I,1.52,TiO2-c | C60,Spiro-MeOTAD,Au,Unknown,none >> none >> none,False,Unknown,Evaporation >> Gas reaction >> Gas reaction,Vacuum >> MAI; Vacuum >> Vacuum; BAI,1.0,False,1.07,21.04,0.626,14.1,nhzrdi-Lacsam0mxpW55NI_QA0l1
MAPbI3,MA,Pb,I,1.6,SnO2-np,Spiro-MeOTAD,Ag,Chlorobenzene,DMF; DMSO,False,100.0,Spin-coating,Unknown,0.1,False,1.08,22.78,0.754,19.38,ni3pxzqjE-EgJak2xVUef7u5CZ3N
MAPbI3,MA,Pb,I,1.62,PCBM-60,NiO-c,Al,Toluene,DMF,False,100.0,Spin-coating,N2,0.1,False,1.07,22.5,0.556,13.38,niCDiaecJvuTfqYewConCLC2I1iA
MAPbI3,MA,Pb,I,1.55,C60 | BCP,PTAA,Cu,Unknown,DMF,False,100.0,Doctor blading,N2,0.08,False,1.09,22.3,,18.5,niHiGqblsiXO-xXU57lcmDeMu0hH
MAPbI3,MA,Pb,I,1.6,TiO2-c,Spiro-MeOTAD,Ag,Unknown,DMF; DMSO >> IPA,False,Unknown >> 50; 100,Spin-coating >> Spin-coating,Unknown,0.1,False,1.05,21.06,0.73,16.17,niI8-S84T_dd-H1VeeDL-W0tmii2
MAPbI3,MA,Pb,I,1.6,TiO2-c | PCBM-60,Spiro-MeOTAD,Au,Unknown,none >> none >> none,False,Unknown,Evaporation >> Evaporation >> Evaporation,Vacuum >> Vacuum >> Vacuum,0.1,False,1.028,18.35,0.653,12.31,niJ-TNEwjMAcorvcWchs6pWoXlnc
MAPbI3,MA,Pb,I,1.55,TiO2-c | TiO2-mp | Al2O3-mp,none,Carbon-nt,Unknown,GBL,False,70; 100,Spin-coating,N2,0.12,False,0.84,16.21,0.69,9.37,niJVKV3kdVv6i7tPhZEPEp_QYJfy
MAPbI3,MA,Pb,I,1.6,TiO2-c | TiO2-mp,Spiro-MeOTAD,Au,Unknown,DMF,False,70; 100,Spin-coating,N2,0.2,False,0.88,18.9,0.72,12.1,niPAMkQMkvDHWF4gd_xrBc_RJDL3
MAPbI3,MA,Pb,I,1.6,PCBM-60 | BCP,PEDOT:PSS,Ag,Unknown,DMF,False,90.0,Spin-coating,Air,0.1,False,1.05,21.9,0.7809999999999999,18.0,niRjhzCf424vbYTdNxW50AJ8yKyG
MAPbI3,MA,Pb,I,1.6,TiO2-c,Spiro-MeOTAD,Au,Chlorobenzene,DMF,False,100.0,Spin-coating,N2,0.1,False,1.04,17.9,0.71,13.4,niTTwL5MtNNmS4Nyw0fff2ICgkZj
Cs0.1MA0.9Pb0.5Sn0.5I3,Cs; MA,Pb; Sn,I,1.28,PCBM-60 | C60,PEDOT:PSS,Ag,Toluene,DMSO; GBL,False,100.0,Spin-coating,N2,0.01,False,0.7,23.32,0.617,10.07,niVlgaBmDxf9gaa0tmjX23YHxU-O
CsPbBr3,Cs,Pb,Br,,TiO2-c | TiO2-mp,none,Carbon,Unknown,DMF >> Methanol,False,100.0 >> 250.0,Spin-coating >> Spin-coating,N2 >> N2,0.09,False,1.48,6.41,0.7829999999999999,7.38,nieq-Md37k_KHrU6Umz00hUwkr-y
MAPbI3,MA,Pb,I,1.6,PCBM-60 | BCP,NiO-np | Choline chloride; Glycerol,Ag,Toluene,DMSO; GBL,False,100.0,Spin-coating,N2,0.077,False,1.03,20.35,0.721,15.25,nikpEXRnZNHUv3oBSaC5Tg2Gw0id
MAPbI3,MA,Pb,I,1.6,TiO2-c | TiO2-mp,Spiro-MeOTAD,Ag,Unknown,DMF >> IPA,False,Unknown >> 100.0,Spin-coating >> Spin-coating,Unknown,0.09,False,1.01,22.97,0.52,12.06,nimMTW5rX7cEbIcXwP60RzDmOL0s
MAPbI3,MA,Pb,I,1.5,SnO2-c | C60,PPyra-XA,MoO3 | Ag,Chlorobenzene,DMF; DMSO,False,100.0,Spin-coating,Unknown,0.102,False,0.94,13.61,0.7140000000000001,9.13,nipXeBAY2pZP7IQBoZPzWOvKAmOH
Cs0.07FA0.93PbI3,Cs; FA,Pb,I,,TiO2-c,Spiro-MeOTAD,Au,Unknown,DMF; DMSO >> none >> IPA,False,Unknown >> Unknown >> 150.0,Spin-coating >> Gas reaction >> Ion exchange,N2 >> FAI; Vacuum >> N2,2.0,True,0.96,21.96,0.627,13.4,njAAJdBKzn78i_WpPf-2Ubgic1L5
CsPbI3,Cs,Pb,I,1.68,TiO2-c,PTAA,Au,Unknown,DMF; DMSO,False,150.0,Spin-coating,N2,0.09,False,1.084,19.58,0.757,15.47,njB4r8J2WRnq9z-UjsynRVRcqF29
MAPbI3,MA,Pb,I,1.6,NMPFP,NiO-c,Ag,Chlorobenzene,DMF,False,Unknown,Spin-coating,Unknown,0.1,False,1.0490000000000002,19.48,0.677,13.83,njKWWJp2K3DGdmYkJiZfg52omyUE
MAPbI3,MA,Pb,I,1.6,TiO2-c | TiO2-mp,Spiro-MeOTAD,Au,Unknown,GBL,False,100.0,Spin-coating,Unknown,0.1,False,0.91,16.8,0.6709999999999999,10.2,njQS8thO88Stm2buKH3Iwq6juTCS
(PEA)1.8BA0.2MA3Pb4I13,(PEA); BA; MA,Pb,I,,PCBM-60 | BCP,PTAA,Ag,Unknown,DMF; DMSO,False,100.0,Spin-coating,Air,0.1,False,1.16,15.6,0.662,12.0,njZJ2g_JO_KDr2a4qX2Fpd67Zki4
MAPbI3,MA,Pb,I,1.6,TiO2-c | TiO2-mp,Spiro-MeOTAD,Au,Diethyl ether,DMF; GBL,False,100.0,Spin-coating,N2,0.12,False,1.05,22.36,0.67,15.95,nj_UvBpqVx7ExBZnHbqVsUetw9Sy
MAPbI3,MA,Pb,I,1.6,TiO2-c | TiO2-mp,Spiro-MeOTAD,Au,Diethyl ether,DMF; DMSO,False,65; 100,Spin-coating,Air,0.09,False,0.8,12.5,,,njaAaPLWG2B0C6wTf66qenCGdQLS
MAPbI3,MA,Pb,I,1.6,PCBM-60,PEDOT:PSS,Ag,Unknown,none >> none,False,Unknown >> 120.0,Evaporation >> Gas reaction,Vacuum >> Air; MAI,0.1,False,0.8370000000000001,14.7,0.613,7.62,njc3f6lxFx4IRxikfvMZF_wzZBHa
MAPbI3,MA,Pb,I,1.6,PCBM-60 | BCP,PEDOT:PSS,Al,Unknown,DMF,True,100.0,Spin-coating,Unknown,0.1,False,0.99,17.5,0.56,9.0,nji0HcanR1WrLg60hWe2t_0TZ139
MAPbI3,MA,Pb,I,1.623,TiO2-c,Spiro-MeOTAD,Au,Diethyl ether,DMF; DMSO,False,65.0; 100.0,Spin-coating,N2,0.09,False,1.06,20.67,0.6629999999999999,14.54,njr4pM0WmjVEHElphYdCBU0RJGsF
MAPbI3,MA,Pb,I,1.63,TiO2-c,Spiro-MeOTAD | MoO3,Ag,Chlorobenzene,DMSO; GBL,False,105,Spin-coating,N2,,False,1.12,22.87,0.76,19.49,njxDB8Jb23XTHA1N5GwwG_z_B-wa
MAPbI3,MA,Pb,I,1.6,TiO2-c | TiO2-mp,Spiro-MeOTAD,Au,Unknown,DMF >> IPA,False,70.0 >> 100.0,Spin-coating >> Spin-coating,N2 >> N2,0.1,False,1.03,21.05,0.71,15.48,njzWnVE4gJxJXSFSjqbydZw8qbk8
MAPbI3,MA,Pb,I,1.5,PCBM-60 | Bphen,PEDOT:PSS,Ag,Chlorobenzene,DMF,False,100.0,Spin-coating,Unknown,0.1,False,0.93,18.82,0.7440000000000001,13.06,nk90zepcDMcOD2vHMZ_85uHMPP3U
Cs0.17FA0.83PbBr0.75I2.25,Cs; FA,Pb,Br; I,,TiO2-c | PCBM-60,Spiro-MeOTAD,Au,Air,DMF,False,25; 70,Spin-coating,Air,0.1,False,1.07,20.44,0.76,16.84,nkHS8TNeHSR3CbKHZzmScgHMPbr-
Cs0.05FA0.79MA0.16PbBr0.51I2.49,Cs; FA; MA,Pb,Br; I,,SnO2-c,Spiro-MeOTAD,Au,Chlorobenzene,DMF; DMSO,False,100,Spin-coating,N2,0.0314,False,1.113,22.01,0.81,18.3,nkfqk29BJqZuWuNr9CeEQbdfn2lL
MAPbI3,MA,Pb,I,1.6,TiO2-c,PEDOT:PSS,Au,Ethyl acetate,DMF,False,100.0,Spin-coating,Unknown,0.16,False,0.843,20.1,0.524,8.73,nkl-04mpU9MVQx-KjN28fXDpxPmu
MAPbI3,MA,Pb,I,,TiO2-c,Spiro-MeOTAD,Au,Unknown,DMF >> IPA,False,25 >> 150,Spin-coating >> Spin-coating,N2 >> N2,0.102,False,,,,15.8,nl06A45kdPr7GqzC6hYH1PU8GyIT
FA0.3MA0.7PbI3,FA; MA,Pb,I,,TiO2-c,Spiro-MeOTAD,Au,Diethyl ether,DMF; NMP,False,150.0,Doctor blading,N2,2.5,True,1.095,19.2,0.72,15.6,nl0ibU8uqvIiSfWhvvasojcOSaBe
CsFA0.83MA0.17PbBr0.5I2.5,Cs; FA; MA,Pb,Br; I,,TiO2-c | SWCNTs; TiO2-mp,Spiro-MeOTAD,Au,Chlorobenzene,DMF; DMSO,False,100.0,Spin-coating,N2,0.1,False,1.085,24.592,0.73,19.35,nl4p_lGNf1uXKPyfErd0YabF8K3J
MAPbI3,MA,Pb,I,1.59,SnO2-np,P3HT,Ag,Unknown,DMSO >> H2O; IPA,False,Unknown >> 100,Slot-die coating >> CBD,Air >> Air,0.052,False,0.89,17.2,0.631,9.7,nl8ZAeurm9A3-hBxU2EmnbcBD7Vr
MAPbI3,MA,Pb,I,1.6,TiO2-c,Spiro-MeOTAD,Au,Chlorobenzene,DMSO; GBL,False,100.0,Spin-coating,Unknown,0.09,False,1.0,17.9,0.777,13.8,nlOB8HhHtlHis7T_SGpj1DMnS3z6
MAPbI3,MA,Pb,I,1.6,TiO2-c | TiO2-mp | ZrO2-mp,none,Carbon,Unknown,GBL,False,50.0,Drop-infiltration,Air,0.0514,False,0.894,22.641,0.622,12.74,nlYgWv5OLfCb2fI_SBDWcpV6CXh5
CsPbBr2I,Cs,Pb,Br; I,2.05,ITO | TiO2,MoOx | Ag/TeO2,,,,False,,,,,False,1.59,13.24,0.833,17.52,nls44PkOOuWeANoYMwEiM9MGX-qj
(PEA)2Cs59Pb60I181,(PEA); Cs,Pb,I,1.73,SnO2-np,Spiro-MeOTAD,Au,Chlorobenzene,DMSO,False,25; 50; 75; 100,Spin-coating,Unknown,0.16,False,1.05,11.33,0.64,7.61,nlur33SwufRG8jd1HU1CeHVrlcLw
Cs0.05FA0.79MA0.16PbBr0.51I2.49,Cs; FA; MA,Pb,Br; I,,Ba(OH)2,Spiro-MeOTAD,Au,Chlorobenzene,DMF; DMSO,False,100.0,Spin-coating,N2,0.04,False,1.046,19.78,0.6759999999999999,14.08,nm1kAuMfSolHXwhPyvZ0XxFmkjcu
Cs0.05FA0.79MA0.16PbBr0.51I2.49,Cs; FA; MA,Pb,Br; I,,SnO2-np,PTAA,Au,Antisolvent,acetonitrile; DMF; DMSO >> IPA,False,Unknown,Spin-coating >> Spin-coating,Unknown,0.0916,False,0.96,22.0,0.53,11.3,nm53VckLeHH2jlIt30W9ot-8EmlH
MAPbI3,MA,Pb,I,1.6,ZnO-c,Spiro-MeOTAD,Au,Toluene,DMF,False,100.0,Spin-coating,Unknown,0.09,False,1.04,20.84,0.6459999999999999,14.0,nmB8jVU4y-fAjKu4S2z3hz_Dhb_c
MAPbI3,MA,Pb,I,1.59,PCBM-60 | ZnO,P3CT-K,Al,Chlorobenzene,DMF; DMSO,False,80,Spin-coating,N2,0.06,False,1.04,20.34,0.636,15.6,nmJHc0shP_jNWKn0SVw7pPKJ0r3P
MAPbI3,MA,Pb,I,1.6,TiO2-c | TiO2-mp,Spiro-MeOTAD,Au,Unknown,DMF >> IPA,False,Unknown >> 70.0,Spin-coating >> CBD,Unknown,0.1,False,1.03,18.1,0.73,13.7,nmOTiVR0Yh3nfk6TnipplcrciEkQ
FA0.85MA0.15PbBr0.45I2.55,FA; MA,Pb,Br; I,,TiO2-c | TiO2-mp,PTAA,Au,Unknown,DMF; DMSO,False,100.0,Spin-coating,Unknown,0.09,False,1.12,20.7,0.794,18.4,nmWcjo09qOin12hvs_JU_sEkx3sg
FA0.3MA0.7PbI3,FA; MA,Pb,I,,TiO2-c,Spiro-MeOTAD,Au,Diethyl ether,DMF; NMP,False,150.0,Doctor blading,N2,2.5,True,1.0759999999999998,18.84,0.465,9.42,nmiXL9-z_06UnB476kzjR73j3BdO
MAPbI3,MA,Pb,I,1.6,PCBM-60,PEDOT:PSS | pTPD,Ba | Ag,Unknown,none,False,Unknown,Co-evaporation,Vacuum,0.1,False,1.085,15.3,0.7879999999999999,13.1,nmmwLziCWtkETz7PlgV0A0e2_axX
MAPbI3,MA,Pb,I,1.6,PCBM-60 | C60 | BCP,PEDOT:PSS,Ag,Unknown,DMF >> IPA,True,Unknown >> 100.0,Spin-coating >> Spin-coating,Unknown,0.096,False,0.93,19.7,0.794,14.2,nmpJh43HkxU8txoWkSfahk46-ZFx
MAPbI3,MA,Pb,I,1.53,PCBM-60 | BCP,Graphene oxide | Carbon-np,Ag,Chlorobenzene,DMF,True,100,Spin-coating,Unknown,0.0225,False,,,,16.8,nmvFJ15Hz8qgzxgk18yzNG9xzgHn
Cs0.17FA0.83PbBr1.2I2.8,Cs; FA,Pb,Br; I,1.75,TiO2-c,Spiro-MeOTAD,Au,Chlorobenzene,DMF; DMSO; Formarmid,False,100.0,Spin-coating,Unknown,1.1,False,1.22,17.81,0.7,15.2,nn1Xqs_NogYNhq6zpshvLb_gI0u_
MAPbI3,MA,Pb,I,1.6,PCBM-60,PEDOT:PSS,Al,Unknown,DMF,False,100.0,Spin-coating,Unknown,0.0725,False,0.813,14.2,0.69,7.98,nnVPoltuizhOZslZLFc4sZsBwYgR
FA0.85MA0.15PbBr0.45I2.55,FA; MA,Pb,Br; I,,TiO2-c | TiO2-mp,LD29,Au,Chlorobenzene,DMF; DMSO,False,100.0,Spin-coating,Unknown,0.1,False,1.1,21.61,0.76,18.04,nnVXeOyChCii4U08ki8_3IIyldZO
MAPbI3,MA,Pb,I,1.55,TiO2-nw,Spiro-MeOTAD,Au,Diethyl ether,DMF; DMSO; NMP,False,100.0,Spin-coating,Unknown,0.16,False,1.16,22.52,0.81,21.1,nncRrOy3vs31E8QOy2-tvPK84iTX
Cs0.08FA0.78MA0.14PbBr0.42I2.38,Cs; FA; MA,Pb,Br; I,1.61,SnO2-c | SnO2-c,NiO-np,Au,Chlorobenzene,DMF; DMSO,False,100.0,Spin-coating,Unknown,0.19,False,0.92,22.89,0.499,10.55,nnelxIMQ0SsLr2AiecqTmS9Lk_f8
MAPbI3,MA,Pb,I,1.6,TiO2-c | TiO2-mp,Spiro-MeOTAD,Ag,Unknown,DMF >> IPA,False,70.0 >> 70.0,Spin-coating >> CBD,Unknown,0.09,False,0.982,20.21,0.599,11.9,nnmPFk88sk2cPNcNGtUNJ0pNOkHK
FA0.92MA0.08PbI3,FA; MA,Pb,I,,SnO2-c,Spiro-MeOTAD,Au,Chlorobenzene; Ether,DMF; DMSO >> DMF; DMSO,False,Unknown >> 100.0,Spin-coating >> Spin-coating,N2 >> N2,0.12,False,1.07,22.72,0.75,18.22,nnvzc-4z0xEe9AHdXvIUzO4Frzcq
MAPbI3,MA,Pb,I,1.6,PCBM-60 | BCP,PEDOT:PSS,Au,Unknown,DMF >> IPA,False,70.0 >> 100.0,Spin-coating >> Spin-coating,N2 >> N2,0.1,False,0.88,18.3,0.8,12.8,no-2imlg40sQHMBYv5Vqgwsb9g3a
MAPbI3,MA,Pb,I,1.6,TDTP | LiF,PEDOT:PSS,Al,Unknown,DMF,False,100.0,Spin-coating,N2,0.09,False,0.95,18.3,0.716,12.4,no-s3R8fil67TY7A5r6mgpeFwUvC
MAPbI3,MA,Pb,I,1.6,PCBM-60; F8TBT,PEDOT:PSS,Ag,Chlorobenzene,DMF; DMSO,False,95.0,Spin-coating,Unknown,0.09,False,1.11,22.04,0.77,18.84,no5AmTmABhXzhHSi5WHrtHbZDAVj
MAPbI3,MA,Pb,I,1.6,PCBM-60 | BCP,PEDOT:PSS,Ag,Unknown,DMSO; GBL,False,75.0,Spin-coating,N2,0.07,False,1.03,15.27,0.605,9.5,no7uiTPl9AyQT60rBLic9lcaQLdF
MAPbI3,MA,Pb,I,1.6,c-HATNA | bis-C60,c-TCTA,Ag,Toluene,DMF; DMSO,False,100.0,Spin-coating,Unknown,0.1,False,1.02,18.51,0.705,13.31,noAQ3VKFZATRabPqhXLwmC90gAqL
CsPbBr2I,Cs,Pb,Br; I,,ZnO-c | SnO2-np,Spiro-MeOTAD,Ag,Unknown,DMSO,False,40.0; 160.0,Spin-coating,N2,0.04,False,1.22,14.9,0.753,13.7,noUglAEeZJYDN5N9RM91jExGQACp
MAPbI3,MA,Pb,I,1.6,TiO2-c | TiO2-mp | Al2O3-mp,none,Carbon,Unknown,DMF >> IPA,False,Unknown >> 80.0,Spin-coating >> CBD,N2 >> N2,0.16,False,,,,9.52,noX-6cGpDmhuZKDn9W7Bh7cqylcx
MAPbI3,MA,Pb,I,1.6,TiO2-c | TiO2-mp,Spiro-MeOTAD,Ag,Unknown,DMF,False,100.0,Spin-coating,N2,0.09,False,0.942,19.08,0.5720000000000001,10.28,noXhRvbc78x222YWMjL3gIR0mW5f
MAPbI3,MA,Pb,I,1.6,PCBM-60,PEDOT:PSS,Al,Unknown,none,False,150.0,Closed space sublimation,Vacuum,1.0,False,0.93,18.9,0.617,10.8,noZKVFHfTpyaQIdMUQcpXZyGi78C
MAPbI3,MA,Pb,I,1.6,PCBM-60 | BCP,NiO-c,Ag,Toluene,DMF,False,100.0,Spin-coating,N2,0.09,False,0.907,14.811,0.531,7.13,nofxow4k23SBh9b-e9-XpMIrWGKX
MAPbI3,MA,Pb,I,1.6,PCBM-60 | BCP,NiMgLiO,Ag,Toluene,DMSO; GBL,False,100.0,Spin-coating,Unknown,0.09,False,1.028,18.972,0.485,9.47,nopul4wZRoS1W5smsKSc7EVvjgyZ
FA0.85MA0.15PbBr0.45I2.55,FA; MA,Pb,Br; I,,TiO2-c | TiO2-mp,Spiro-MeOTAD,Au,Chlorobenzene,DMF; DMSO,False,100.0,Spin-coating,N2,0.16,False,1.11,21.4,0.76,18.4,np-hb-DaMz6jbkd9BbfTXtRjZjvb
MAPbI3,MA,Pb,I,1.6,PCBM-60 | PCBC | LiF,PEDOT:PSS,Al,Unknown,DMF,False,Unknown,Spin-coating,Unknown,0.4,False,0.99,21.53,0.715,15.23,np0qbbhlhZn2dzV0xW0rWKkFZsnd
Cs0.06FA0.8MA0.14PbBr0.45I2.55,Cs; FA; MA,Pb,Br; I,,SnO2-np,Spiro-MeOTAD,Au,Chlorobenzene,DMF; DMSO,False,100.0,Spin-coating,Unknown,0.1003,False,1.16,23.56,0.762,20.85,npBn06KqKaz-MPzXjzo0rMtJj4kz
Cs0.07FA0.775MA0.145PbBr0.45I2.55,Cs; FA; MA,Pb,Br; I,,TiO2-c | TiO2-mp | PCBM-60; PMMA,Spiro-MeOTAD,Au,Chlorobenzene,DMF; DMSO,False,100,Spin-coating,N2,0.16,False,1.16,23.1,0.762,20.4,npCH_W6tGJRboWg7xanNBiRhJqKu
MAPbI3,MA,Pb,I,1.6,none,Spiro-MeOTAD,Ag,Chlorobenzene,DMF; DMSO,False,70; 100,Spin-coating,N2,,False,1.079,19.8,0.5579999999999999,11.96,npJ1Hj76Xv88hzttkha0Wc544YUR
Cs0.03FA0.7MA0.27Pb0.5Sn0.5Br0.03I2.97,Cs; FA; MA,Pb; Sn,Br; I,,TEAI | C60 | BCP,PEDOT:PSS,,,,False,,,,,False,0.787,30.72,0.752,18.18,npK6NnuTuQ8UwCv9TSf4JhlLehHW
MAPbI3,MA,Pb,I,1.5,C60 | PCBM-60,PEDOT:PSS,Al,Unknown,Unknown >> none,False,Unknown,Electrospraying >> Gas reaction,Air >> MAI; Vacuum,0.1,False,0.89,21.3,0.573,10.74,npNR24Gwq7VnIc5DXTPbP5ZcdUbY
MAPbI3,MA,Pb,I,,C60 | BCP,PEDOT:PSS,,,,False,,,,,False,1.0,18.5,0.572,10.06,npU6s51lKj9iTDvloBKZb39h8OVw
MAPbI3,MA,Pb,I,1.6,PCBM-60,PEDOT:PSS,Al,Unknown,DMF >> none,False,Unknown >> 150.0,Spin-coating >> Gas reaction,N2 >> MAI; Vacuum,0.1,False,0.83,15.42,0.677,8.66,npZ8AGMALq6a_Ekf0MAiyupTex65
Cs0.08FA0.77MA0.15PbBr0.51I2.49,Cs; FA; MA,Pb,Br; I,1.6,C60 | BCP,PEDOT:PSS,Cu,Ethyl acetate,DMF; DMSO,False,100,Spin-coating,N2,0.16,False,0.734,18.732,0.717,9.86,np_amv9ekIeEVIZ8FL0oxkV64zZ3
MAPbI3,MA,Pb,I,1.6,TiO2-c | PCBM-60,Spiro-MeOTAD,MoO3 | Ag,Chlorobenzene,DMF; DMSO,False,100.0,Spin-coating,Unknown,0.0725,False,1.08,23.46,0.1889999999999999,18.94,npw4RBUbRHrfiOzkr1j4p056kpi-
MAPbI3,MA,Pb,I,1.6,TiO2-c,PTAA,Au,IPA,none >> none,False,Unknown >> 70.0,Evaporation >> Diffusion-gas reaction,Vacuum >> N2,0.1134,False,1.08,22.31,0.75,18.14,nq-ktmsp57NDyjmWjtYzP2viRRcs
BA2Cs0.15MA2.85Pb4I13,BA; Cs; MA,Pb,I,1.63,TiO2-c,Spiro-MeOTAD,Au,Unknown,DMF; DMSO,False,100.0,Spin-coating,Air,0.09,False,1.08,17.51,0.555,10.49,nq-oC4EETNmunddAfVaDy6aRh1z8
MAPbI3,MA,Pb,I,1.6,PCBM-60 | BCP,PEDOT:PSS,Ag,Unknown,DMF,False,90.0,Doctor blading,Air,0.1,False,0.85,18.4,0.72,11.36,nq5HcIx9_D1kbeyy0YAPuby6q-oU
MAPbI3,MA,Pb,I,1.6,PCBM-60,none,Ca | Al,Unknown,DMF,False,100.0,Spin-coating,N2,0.04,False,0.98,11.48,0.6970000000000001,7.84,nqYj3lM4fIItf2J2G_wnRA-Z7kGP
Ca0.05FA0.8075MA0.1425PbBr0.45I2.55,Ca; FA; MA,Pb,Br; I,,SnO2-c,Spiro-MeOTAD,Au,Chlorobenzene,DMF; DMSO,False,100,Spin-coating,N2,0.096,False,1.15,20.3,0.75,16.9,nqfcmwfVZoVLjUK7-IqPdQEmniwH
FA0.78MA0.21PbBr0.21I2.79,FA; MA,Pb,Br; I,,PCBM-60 | BCP,NiPc,Ag,Unknown,DMF; DMSO >> IPA,False,Unknown >> 150.0,Spin-coating >> Spin-coating,Ar >> Ar,0.1,False,0.99,19.45,0.6729999999999999,12.95,nqgMZq7G4P4RXvQxAokcKRGuUWTx
FA0.85MA0.15PbBr0.45I2.55,FA; MA,Pb,Br; I,1.62,TiO2-c,C102,Au,Chlorobenzene,DMF; DMSO,False,100,Spin-coating,Unknown,0.1,False,1.07,22.7,0.7140000000000001,17.3,nqmTwRCtbc6pLlsDZzwXV1SiYhhX
MAPbI3,MA,Pb,I,1.55,TiO2-c | TiO2-mp,none,Carbon; MAI | Carbon,Unknown,DMF >> IPA,False,100.0 >> 100.0,Spin-coating >> Spin-coating,Unknown >> Unknown,0.1,False,0.988,21.93,0.62,13.43,nqp8JFqHdUbz95EnThm0QNbT-YMZ
CsPbBrI2,Cs,Pb,Br; I,,TiO2-c,Spiro-MeOTAD,Au,Diethyl ether,DMSO >> IPA,False,35; 120 >> 120,Spin-coating >> Spin-coating,N2 >> N2,0.1,False,1.1,13.77,0.6829999999999999,10.36,nqpdiL3FSuBRsk9esLk3fmpOGX02
MAPbI3,MA,Pb,I,1.6,LiQ; PEIE | PCBM-60,Spiro-MeOTAD,Ag,Unknown,DMF; DMSO,False,Unknown,Spin-coating,Unknown,0.06,False,1.02,16.4,0.785,13.1,nr2sV5QP_k-j4yz37M1GWBXTr7Ow
MAPbI3,MA,Pb,I,1.6,ZnO-c,PZn-DPPA-O,Au,Unknown,DMF; DMSO >> IPA,False,100.0 >> 100.0,Spin-coating >> CBD,N2 >> N2,0.0707,False,0.143,20.28,0.64,13.52,nr400Zo1oxautxC0qtBv_FvfU-S-
MAPbI3,MA,Pb,I,1.6,TiO2-c | TiO2-mp,KTM3,Au,Unknown,DMF >> IPA,False,Unknown,Spin-coating >> CBD,Unknown,0.2,False,0.99,10.3,0.71,7.3,nr6mtC5KiAqeY_TcLak0QNWO3vik
MAPbI3,MA,Pb,I,1.6,TiO2-c | C60-SAM | SiO2-np,Spiro-MeOTAD,Au,Unknown,DMF; Tetrahydrothiophene-1-oxide,False,25; 130,Spin-coating,Unknown,0.083,False,1.05,21.1,0.73,15.8,nr7ZxEL3w2Hu7LA4QvdM9fLVWbr3
FA0.85MA0.15PbI3,FA; MA,Pb,I,,PCBM-60 | BCP,NiO-c,Ag,Toluene,DMF; DMSO,True,130.0,Spin-coating,N2,0.1,False,0.96,21.3,0.72,14.3,nrBg6xW1sqsLDTH1MSeGhR8J_y7w
FA0.85MA0.15PbBr0.5I2.5,FA; MA,Pb,Br; I,1.627,Black P-QDs,Spiro-MeOTAD,Au,Chlorobenzene,DMF; DMSO,False,100.0,Spin-coating,N2,0.09,False,0.897,15.76,0.552,7.81,nrIAybN4Tdpfr0cUYQJJGK-MM9se
MAPbI3,MA,Pb,I,1.6,TiO2-c,Spiro-MeOTAD,Au,Chlorobenzene,DMF; DMSO,False,100.0,Spin-coating,Unknown,0.09,False,1.05,20.5,0.63,13.9,nrJjZ2hDuZQ6kVpyF7b64cD8lLVM
Cs0.17FA0.83PbBr0.51I2.49,Cs; FA,Pb,Br; I,,C60 | BCP,PTAA,Ag,N2,DMF; DMSO,False,Unknown,Spin-coating,N2,0.1,False,1.05,20.9,0.82,18.0,nrYR3npIzZh7Z47aqyuzfvH7HHEq
MAPbI3,MA,Pb,I,1.6,TiO2-c | TiO2-mp,Spiro-MeOTAD,Au,Unknown,DMF,False,120.0,Spin-coating,Unknown,0.1,False,0.7879999999999999,18.3,0.69,10.0,nrdfvqkQwZ69kRXJof4GWObUebI0
MAPbI3,MA,Pb,I,1.6,none,Spiro-MeOTAD,Au,Unknown,DMF; DMSO,False,65; 100,Spin-coating,N2,0.04,False,0.987,17.8,0.57,10.1,nrhzelfu1w-wkrtrtEUjVUvXOl6o
Cs0.05FA0.8075MA0.1425PbBr0.45I2.55,Cs; FA; MA,Pb,Br; I,,PCBM-60 | BCP,NiO-c | PTAA,Ag,Chlorobenzene,DMF; DMSO,False,100.0,Spin-coating,N2,0.1,False,1.1,20.241,0.795,17.7,nriAsrOVwDKgvWzy8DCezu85hmEk
CsPbBr3,Cs,Pb,Br,2.3,TiO2-c | TiO2-mp,Ppy,Carbon,Unknown,DMF >> Methanol,False,80.0 >> 250.0,Spin-coating >> Spin-coating,Unknown,0.1,False,1.44,7.37,0.7859999999999999,8.33,nrxKv_w42WaQtJ_FUGGTEHqYwdnE
MAPbI3,MA,Pb,I,1.55,TiO2-c | TiO2-mp,Spiro-MeOTAD,Au,Unknown,DMF,False,125.0,Spin-coating,Unknown,0.08,False,0.863,14.16,0.68,8.31,nsHIZcaaVqW_bQXcXI942jvR7IYl
MAPbI3,MA,Pb,I,1.6,PCBM-60 | BCP,PEDOT:PSS,Ag,Toluene,DMF; GBL,False,100.0,Spin-coating,Unknown,0.125,False,0.96,17.14,0.701,11.5,nsPpn6xgQUkMkcFO4ilevkSx6YNv
(PMA)2MAPbI3,(PMA); MA,Pb,I,1.61,TiO2-c,PTAA | Spiro-MeOTAD,Au,Chlorobenzene,DMF; DMSO,False,100.0,Spin-coating,N2,0.05,False,1.16,16.46,0.583,11.13,nsTnYPPGzI0pNBeIwXwgKDWm1j5w
FA0.83MA0.17PbBr0.51I2.49,FA; MA,Pb,Br; I,1.57,SnO2-c,SWCNTs | Spiro-MeOTAD,Ag,Anisole,DMF; DMSO,False,100.0,Spin-coating,N2,0.0919,False,1.19,22.6,0.74,19.7,nsVhIoWYQGFqk-2lD1p-CspzDlB8
MAPbI3,MA,Pb,I,1.55,TiO2-c,Spiro-MeOTAD,Au,Unknown,DMF >> none,False,Unknown >> 145.0,Spin-coating >> Gas reaction,Air >> MAI,0.12,False,0.895,20.1,0.57,10.3,nsanMnBCENAMT1tXIkvE4f814Xbz
FA0.3MA0.7PbBr0.225I2.775,FA; MA,Pb,Br; I,,SnO2-c | C60-SAM,Spiro-MeOTAD,Au,Diethyl ether,DMF; DMSO >> Chlorobenzene,False,100 >> 100,Spin-coating >> Spin-coating,N2 >> N2,0.08,False,1.161,22.64,0.784,20.61,nsv2R27FOWPGjQ87X26rO9YlETLo
MAPbI3,MA,Pb,I,1.6,TiO2-nw | Sb2O3-np; SnO2-np,Spiro-MeOTAD,Ag,Unknown,DMF,False,105.0,Spin-coating,Unknown,0.1,False,0.71,15.0,0.583,7.7,nt34os8XpzFOKbTcMOZ5KPjn77lY
MAPbI3,MA,Pb,I,1.6,TiO2-c,CuGaO2,Au,Chlorobenzene,Unknown,False,25.0; 100.0,Spin-coating,N2 >> Air,0.09,False,1.12,21.8,0.74,18.07,ntF9HBg_OBveA-09sgzdAWQ58XiH
MAPbI3,MA,Pb,I,1.6,SnO2-np,Spiro-MeOTAD,Au,Unknown,DMF; DMSO >> IPA,False,Unknown >> 100.0,Spin-coating >> CBD,Ambient >> Ambient,0.1,False,1.05,22.0,0.75,19.0,ntJlfnCo4W0-jTvGdYtY4WIc8TVl
MAPbI3,MA,Pb,I,1.6,TiO2-c | TiO2-mp,none,Au,Unknown,GBL,False,100,Spin-coating,Unknown,0.092,False,0.8,17.7,0.565,8.0,ntSA2J9qFhXv893IigTSuebq70Q6
MAPbI3 | CA2PbI4,MA | CA,Pb | Pb,I | I,,PCBM-60 | Rhodamine 101 | LiF,PEDOT:PSS,Ag,Toluene,DMSO; GBL @ 4; 7 >> IPA,False,100.0,Spin-coating >> Spin-coating,N2 >> N2,0.11,False,0.95,17.56,0.7559999999999999,12.64,ntVdk1sc_ReyQ1fuIMjmiyYgkuDN
FA0.94MA0.06PbBr0.06I,FA; MA,Pb,Br; I,,SnO2-np,CuInSe2-QDs,Au,Unknown,DMF; DMSO >> IPA,False,70.0 >> 150.0,Spin-coating >> Spin-coating,Unknown,0.1,False,0.76,21.2,0.5770000000000001,9.3,ntW2ekXY_3f-suqf_NgWd8g-tWOO
MAPbI3,MA,Pb,I,1.6,TiO2-c | TiO2-mp,Spiro-MeOTAD,Au,Chlorobenzene,DMF; DMSO,False,100.0,Spin-coating,Unknown,0.1,False,1.02,22.4,0.74,16.91,ntd1VKekwdDrAQFHH5VCyHHgb8Fx
FA0.83MA0.17PbBr0.51,FA; MA,Pb,Br,,SnO2-c,EVA; SWCNTs | Spiro-MeOTAD,Au,Anisole,DMF; DMSO,False,100.0,Spin-coating,N2,0.09,False,1.11,22.4,0.758,18.1,ntmZG0PW48uCqO5M718kZ1m26tp7
MAPbI3,MA,Pb,I,1.6,TiO2-c,Spiro-MeOTAD,Au,Chlorobenzene,Unknown,False,25.0; 100.0,Spin-coating,N2 >> Air,0.09,False,1.06,21.37,0.73,16.53,ntpuycEkqGhW_296oFV70PxcBnlq
MAPbI3,MA,Pb,I,1.6,TiO2-c | TiO2-mp | ZrO2-mp,none,Carbon,Diethyl ether,DMF; DMSO,False,100,Spin-coating,Air,0.1,False,0.95,17.56,0.461,7.68,ntuAJY47xw6_V4dvlzGhT3_J9TQ6
MAPbI3,MA,Pb,I,1.6,SnO2-c,Spiro-MeOTAD,Au,Unknown,DMF >> IPA,False,Unknown >> 70.0,Spin-coating >> Spin-coating,Unknown,0.09,False,1.09,22.92,0.632,15.8,ntz0t2jfs25x-ox3sZxuXTkO9mYJ
MAPbI3,MA,Pb,I,1.6,TiO2-c | TiO2-mp,Spiro-MeOTAD,Au,Ethyl acetate,DMF; DMSO,False,100.0,Spin-coating,N2,0.1,False,1.042,21.429,0.65,14.45,nu-4P5_q2GrdGYqOtId52qp56Uyp
MAPbI3,MA,Pb,I,1.6,PCBM-60 | C60SB:TBAI,PEDOT:PSS,Ag,Unknown,DMF; DMSO >> IPA,False,Unknown >> 100.0,Spin-coating >> Spin-coating,N2,0.06,False,0.97,21.5,0.73,15.31,nu1MXdY6y-UYTnjH2JjXKtGPaGHr
MAPbI3,MA,Pb,I,1.6,PCBM-60 | C60 | BCP,PEDOT:PSS,Ag,Unknown,DMF,False,90.0,Spin-coating,N2,0.06,False,0.91,14.48,0.63,8.46,nuNENd6vrIcdOlNDUkHwXaA1ehAo
Cs0.05FA0.79MA0.16PbBr0.51I2.49,Cs; FA; MA,Pb,Br; I,,SnO2-c,Spiro-MeOTAD,Au,Chlorobenzene,DMF; DMSO,False,100.0,Spin-coating,Unknown,0.16,False,1.15,21.0,,,nuQ_EIyu1NhV6HfDLgNAdykon1t0
MAPbI3,MA,Pb,I,1.6,TiO2-c | SnO2,Spiro-MeOTAD,Ag,Chlorobenzene,DMF; DMSO,False,100.0,Spin-coating,N2,0.1,False,1.07,22.83,0.794,19.58,nuVNXDEYAtuloQehWncbKBrei75Y
MAPbI3,MA,Pb,I,1.6,TiO2-c,Spiro-MeOTAD,Au,Chlorobenzene,DMF; DMSO,False,110.0,Spin-coating,Unknown,0.1,False,1.07,22.65,0.73,17.75,numqUtxwOVzNZPL5GWDzlbezOkPp
FA0.3MA0.7PbI3,FA; MA,Pb,I,,C60 | BCP,PEDOT:PSS,Ag,Toluene,DMF; DMSO,False,105.0,Spin-coating,Unknown,0.1,False,0.84,16.98,0.7,8.97,nuohbn2yuH4h_CHDCcDydbRPv-zm
MAPbI3,MA,Pb,I,1.6,TiO2-c,Spiro-MeOTAD,Au,Unknown,DMF >> IPA,False,Unknown >> 135.0,Spin-coating >> Spin-coating,Dry air >> Dry air,0.108,False,1.075,19.5,,,nuuWVrrEPxbPpzomgGQFTnjKCuxp
MAPbI3,MA,Pb,I,1.6,PCBM-60 | TiO2-c,PEDOT:PSS,Al,Unknown,DMF,False,100.0,Spin-coating,N2,0.1,False,0.8590000000000001,15.14,0.6,7.74,nv3_bj0RMZbKZvRCv9NR4GtZvNdH
Cs0.05FA0.79MA0.16PbBr0.51I2.49,Cs; FA; MA,Pb,Br; I,,TiO2-c | TiO2-mp,Spiro-MeOTAD,Au,Chlorobenzene,DMF; DMSO,False,100.0,Spin-coating,N2,0.09,False,1.116,22.56,0.7829999999999999,19.5,nv3tTFr4Y80oP6-zZKAfkQDfPIwG
MAPbI3,MA,Pb,I,1.6,TiO2-c | TiO2-mp,none,KIPIG,Unknown,DMF >> IPA,False,70.0 >> Unknown,Spin-coating >> Spin-coating,Air >> Air,0.1,False,0.83,16.31,0.57,7.77,nv4AqiOJeaWEK8AEzv_sQr-akJu6
MAPbI3,MA,Pb,I,1.6,PCBM-60,PEDOT:PSS,Al,Chlorobenzene,Unknown,False,100.0,Spin-coating,N2,0.09,False,0.95,22.51,0.7909999999999999,14.57,nv8_hIU-Ty7tCLGKmHLyB-6GtUrn
MAPbI3,MA,Pb,I,1.6,PCBM-60,PEDOT:PSS,Al,Unknown,DMF >> IPA,False,Unknown >> 100.0,Spin-coating >> Spin-coating,N2 >> N2,0.1,False,,,,10.04,nv96b5ZTV7KcTKzgu87KgzpLiFHl
FA0.8MA0.2PbI3,FA; MA,Pb,I,,TiO2-c,Spiro-MeOTAD,Ag,Unknown,DMF; DMSO >> IPA,False,Unknown >> 120.0,Spin-coating >> Spin-coating,Ar >> Ar,0.12,False,0.99,18.85,0.627,11.7,nvIhPlg3Hy7fi-lPpSjQBNREX68S
MAPbI3,MA,Pb,I,1.6,TiO2-c | TiO2-mp,Spiro-MeOTAD,Au,Unknown,DMF >> IPA,False,70.0 >> 70.0,Spin-coating >> CBD,Unknown,0.1,False,1.023,14.91,0.57,8.64,nvR56c2MFPDY5jKlgPCa5TANaaxK
Cs0.08FA0.76MA0.16PbBr0.51I2.49,Cs; FA; MA,Pb,Br; I,,PCBM-60,NiO-c,Ag,Unknown,DMF; DMSO,False,Unknown,Spin-coating,N2,0.1,False,0.967,20.01,0.632,12.69,nvRGI8ewvjHCWIGzEsUokL-MsEvf
MAPbI3,MA,Pb,I,1.6,TiO2-c,Spiro-MeOTAD,Au,Unknown,none >> none,False,Unknown >> 100.0,Sputtering >> Gas reaction,Vacuum >> Ar; MAI,0.1,False,0.856,22.1,0.5379999999999999,10.2,nvY-2UYKRPNzFO3kD24-ePgEuxPW
MAPbI3,MA,Pb,I,1.6,PCBM-60 | LiF,PEDOT:PSS,Al,Unknown,DMF,False,105.0,Spin-coating,N2,0.04,False,0.96,21.67,0.705,14.69,nvlEWHqnlVZoQeRl6JgT4KtEaNyu
MAPbI3,MA,Pb,I,1.6,TiO2-c,Spiro-MeOTAD,Ag,Unknown,DMF,False,100.0,Spin-coating,N2,0.0919,False,1.05,17.4,0.69,12.9,nvmBjD1Z25yoRioBV6bC5CxGofTB
MAPbI3,MA,Pb,I,1.5,SnO2-c | SnO2-mp,Spiro-MeOTAD,Ag,Unknown,DMF,False,100.0,Spin-coating,N2,0.045,False,1.07,22.66,0.727,16.2,nvnawf0SqhDVNmg6yorS8IUonWzS
MAPbI3,MA,Pb,I,1.6,TiO2-c | TiO2-nw,Spiro-MeOTAD,Au,Unknown,Unknown,False,Unknown,Spin-coating,Unknown,2.7,True,,,,,nvpniPoft-KeoUX6sMORnvYP9NEw
CsPbBr2I,Cs,Pb,Br; I,2.07,SnO2-np,Spiro-MeOTAD,Ag,Unknown,DMSO,False,35; 280,Spin-coating,Unknown,0.1,False,,,,9.07,nw4aJqRecGPqF-WKQ9-tox9ZQFlf
Cs0.1FA0.75MA0.15PbBr0.35I2.65,Cs; FA; MA,Pb,Br; I,,C60 | BCP,PTAA,Ag,Chlorobenzene,DMF; DMSO,False,100.0,Spin-coating,N2,0.105,False,1.06,22.43,0.72,16.23,nw4uzbg6Kjvv64Wgrvh674bKHzaJ
MAPbI3,MA,Pb,I,1.6,TiO2-c | TiO2-np,Spiro-MeOTAD,Au,Ar,DMF,False,100.0,Spin-coating,N2,0.16,False,0.902,21.83,0.59,11.61,nwCBgZ15NjssdTk8j_u5M6g9XqjF
CsPbI3,Cs,Pb,I,1.8,SnO2-np,Spiro-MeOTAD,Ag,Unknown,Octane,False,Unknown,Spin-coating >> Dipp-coating,Unknown,,False,1.09,15.72,0.63,10.92,nwZbn_rMfW7OfsNzowYnp2laYcZK
FAPbI3,FA,Pb,I,1.48,TiO2-c,Spiro-MeOTAD,Au,Chlorobenzene,DMF; DMSO,False,140.0,Spin-coating,Air,0.09,False,1.04,19.52,0.767,19.52,nwbaQ_hex341EolCrNzhMwDcaZaX
MAPbI3,MA,Pb,I,1.6,TiO2-c | TiO2-mp,Spiro-MeOTAD,ITO | Au,Unknown,DMF >> IPA,False,70.0 >> 70.0,Spin-coating >> CBD,Unknown,0.25,False,0.982,18.7,0.3879999999999999,7.1,nwpkbC0BVMO-9v-andS5ys-huqWN
CsPbBr2I,Cs,Pb,Br; I,2.05,TiO2-c,CuPc,Carbon,Unknown,DMF >> none,False,Unknown >> 280.0,Spin-coating >> Evaporation,N2 >> Vacuum,0.071,False,1.289,10.4,0.653,8.12,nwqwEvgWp7wrj1QDY2pCyajkWTkC
MAPbI3,MA,Pb,I,1.58,PCBM-60,PEDOT:PSS,Ca | Al,Unknown,DMF; DMSO >> Ethanol; IPA,False,Unknown >> 100.0,Spin-coating >> Spin-coating,N2 >> N2,0.044,False,1.03,19.1,0.7340000000000001,14.45,nwtOow4pF_j7ckMzdBwj0JJSUJU9
MAPbI3,MA,Pb,I,1.6,TiO2-c,Spiro-MeOTAD,ITO,Unknown,DMF,False,130.0,Spin-coating,Unknown,4.0,True,0.71,18.2,0.72,12.0,nwu9qbtmrYJXSc7DRUxfIk1vJV8l
MAPbI3,MA,Pb,I,1.6,4-DMABA | PCBM-60 | BCP,NiMgLiO,Ag,Diethyl ether,DMF; DMSO,False,100.0,Spin-coating,Unknown,0.09,False,1.07,22.24,0.79,18.81,nxNFentr_wihkOvu8rXrsPlo0G6y
MAPbI3,MA,Pb,I,1.6,PCBM-60 | LiF,PEDOT:PSS,Al,Unknown,DMF >> none,False,70.0 >> Unknown,Spin-coating >> Gas reaction,Air >> MAI; Vacuum,0.07,False,0.91,20.92,0.76,14.5,nxYSRcxhlKAWEhxYnVODllwRdfDH
MAPbI3,MA,Pb,I,1.59,TiO2-c | TiO2-mp | ZrO2-mp,none,Graphite,Unknown,DMF >> IPA,False,Unknown >> 70.0,Spin-coating >> CBD,N2 >> N2,0.4,False,0.91,17.3,0.55,8.8,nxewz2irhBfqbgDyQgVyUxshx-tZ
MAPbI3,MA,Pb,I,,TiO2-c | TiO2-mp,Spiro-MeOTAD,Au,Unknown,DMSO; acetonitrile >> IPA,False,40 | 105,Spin-coating >> Spin-coating,Unknown,0.09,False,,,,,nxq_sXCgVhj4XiCPJVigoEZNwfrq
MAPbI3,MA,Pb,I,,TiO2-mp | ZrO2-mp,Unknown,Carbon,Unknown,GBL,False,50,Slot-die coating,Unknown,,True,0.933,22.14,0.56,11.5,nxxY5qqJ8ktNe-5FSpspJTej6cYT
Cs0.2FA0.8PbBr0.9I2.1,Cs; FA,Pb,Br; I,,C60 | BCP,PTAA,Ag,Unknown,DMF; DMSO,False,65.0; 100.0,Spin-coating,N2,0.12,False,1.2,18.03,0.7929999999999999,17.16,nyO_CoEr756J-qb_T4TBh3SfMyPA
MAPbI3,MA,Pb,I,1.6,WO3,Spiro-MeOTAD,Ag,Unknown,DMF >> IPA,False,Unknown >> 150.0,Spin-coating >> Spin-coating,Unknown,0.078,False,0.73,18.19,0.626,8.37,nyaXJf6xEOXntGWTG3NTeC3yTZPX
FAMAPbBrI,FA; MA,Pb,Br; I,1.54,TiO2-c | TiO2-mp,Spiro-MeOTAD,Au,Chlorobenzene,DMF; DMSO,False,100.0,Spin-coating,Unknown,0.16,False,1.085,22.12,0.73,17.51,nyjuCtm_2GuBIlXm9mEQjw14BRKD
MAPbI3,MA,Pb,I,1.6,PCBM-60 | Bis-FITG,NiO-c,Ag,Toluene,DMF; NNP,False,100.0,Spin-coating,Unknown,0.1,False,1.07,22.15,0.804,18.8,nypTDe42Ti-OEvbMRo5rGwdn5iEU
Cs0.05FA0.7885MA0.1615PbBr1.2I1.8,Cs; FA; MA,Pb,Br; I,,PCBM-60 | BCP,NiO-c | PTAA,Ag,Chlorobenzene,DMF; DMSO,True,100.0,Spin-coating,N2,0.1,False,1.094,15.51,0.787,13.36,nywNuO3iobBJtG8ToqhJyt9FEuB-
Cs0.25FA0.75Pb0.5Sn0.5I3,Cs; FA,Pb; Sn,I,,C60 | BCP,PEDOT:PSS,Ag,Anisole,DMF; DMSO >> none,False,100.0 >> 150,Spin-coating >> Gas reaction,N2 >> MACl,0.1,False,0.76,27.6,0.74,15.6,nz26ESDT0ZbbaJmt4L7IXZ4syGPW
FASnI3,FA,Sn,I,,TiO2-c | TiO2-mp,Tetrakis-Triphenylamine,Au,Unknown,DMF,False,70; 120,Spin-coating,Unknown,0.09,False,0.465,21.96,0.685,7.0,nz89Acox9VoCmuzieH-gawmktEnZ
MAPbI3,MA,Pb,I,1.6,TiO2-nw,Spiro-MeOTAD,Au,Unknown,DMF,False,70.0; 90.0; 100.0,Spin-coating,Unknown,0.09,False,0.92,22.1,0.5,10.2,nzIN31OMtZExfqLihTtu01Pc8Uu5
Cs0.05FA0.79MA0.16PbBr0.51I2.49,Cs; FA; MA,Pb,Br; I,1.61,TiO2-c | TiO2-mp,Spiro-MeOTAD,Au,Chlorobenzene,DMF; DMSO,False,100.0,Spin-coating,N2,0.115,False,1.05,21.96,0.731,16.86,nzIsULYvFR48OEibuh9VWzyFkIz6
MAPbI3,MA,Pb,I,1.6,TiO2-c,Spiro-MeOTAD,Ag,Unknown,DMF,False,100.0,Spin-coating,N2,0.0725,False,,,,13.67,nzPjVGk3L79N0papAGPlubvCjyat
MAPbI3,MA,Pb,I,1.6,PCBM-60 | BCP,PEDOT:PSS,Ag,Unknown,none >> none,False,120.0 >> Unknown,Evaporation >> Gas reaction,Vacuum >> Chlorobenzene; MAI,0.09,False,1.0,17.0,0.763,13.02,nzYQwvSR546QvZypAIRf7VVmBSU6
MAPbBr0.6I2.4,MA,Pb,Br; I,1.65,ZnO-c | ZnO-nw | TiO2-c,Spiro-MeOTAD,Au,Unknown,DMF >> IPA,False,Unknown >> 70,Spin-coating >> CBD,Air >> Air,0.1,False,0.83,15.48,0.58,7.5,o--58QDfjNCcjDTdd7xJHZZaT3ZH
Cs0.05FA0.79MA0.16PbBr1.2I2.6,Cs; FA; MA,Pb,Br; I,1.71,ICBA-tran3 | C60 | BCP,PTAA,Cu,Toluene,DMF; DMSO,False,70; 100,Spin-coating,Unknown,0.075,False,1.1,19.0,,,o-2QhVqIQPPonZOs0ExaheReCtn2
FA0.85MA0.15PbBr0.45I2.55,FA; MA,Pb,Br; I,,TiO2-c | TiO2-mp,CoTh-TTPA,Au,Chlorobenzene,DMF; DMSO,False,100.0,Spin-coating,Unknown,0.16,False,1.013,20.56,0.7829999999999999,16.3,o-F5kQfF27UllR-9GAnFhLt0sz8H
MAPb3I3,MA,Pb,I,,TiO2-c | Fullerenol,P3HT,MoO3 | Ag,Unknown,DMF,False,105.0,Spin-coating,N2,0.03,False,0.95,21.27,0.69,13.99,o-Q9lFG1cg9EJ85de3eoWU5FHJKr
MAPbI3,MA,Pb,I,1.6,TiO2-c | WOx,Spiro-MeOTAD,Au,Diethyl ether,GBL; NMP,False,150.0,Spin-coating,Unknown,0.15,False,0.82,21.99,0.74,13.34,o-jAFhVfNmvv5jSBfm9vXM8LQNXx
MAPbI3,MA,Pb,I,1.6,PCBM-60 | BCP,NiO-np,Ag,Unknown,DMF,False,100.0,Spin-coating,N2,0.096,False,1.06,20.25,0.784,16.75,o-v6xC5cKUow6m2nOXKfSD-Z-NC2
MAPbI3,MA,Pb,I,1.6,TiO2-c | TiO2-mp,Spiro-MeOTAD,Au,Unknown,DMF,False,100,Spin-coating,Air,0.15,False,0.98,18.8,0.6629999999999999,12.2,o-zzvW5sJaISrsmIAixH11QACCNl
MAPbI3,MA,Pb,I,1.63,PCBM-60 | BCP,PEDOT:PSS,Ag,Chlorobenzene,DMSO; GBL,False,Unknown,Spin-coating,N2,0.0314,False,0.86,15.6,0.67,8.99,o04jUSU2T-QTFIEhqpIHY9YqGebL
MAPbI3,MA,Pb,I,1.6,PCBM-60,NiO-c,Al,Unknown,DMF,False,150.0,Spin-coating,Ar,0.5,False,1.05,21.0,0.73,16.0,o06K4mb3miJUggA5WEjmPoc0HKxa
MA2PA10Pb11I34,MA; PA,Pb,I,,TiO2-c | TiO2-mp,Spiro-MeOTAD,Au,Chlorobenzene,DMF; DMSO,False,105.0,Spin-coating,Ambient,0.09,False,1.05,21.58,0.72,16.4,o08Tw-EwcVEd46-lf5rm1kmRBZtD
MAPbI3,MA,Pb,I,1.6,TiO2-c | TiO2-mp,Spiro-MeOTAD,Ag,Unknown,DMF >> IPA,False,50; 100 >> 100,Spin-coating >> Spin-coating,N2 >> N2,0.1,False,1.05,19.66,0.601,12.5,o0D3Ae1FYuk_72paVhvfydL34vYf
FA0.85MA0.15PbBr0.45I2.55,FA; MA,Pb,Br; I,,TiO2-c | TiO2-mp,HL-2,Au,Chlorobenzene,DMF; DMSO,False,100.0,Spin-coating,N2,0.09,False,1.09,21.3,0.79,18.34,o0PJDyeumXHCcw8Mvf-6EuAn4191
FA0.85MA0.15Pb1.0Br0.45I2.55,FA; MA,Pb,Br; I,1.59,TiO2-c | TiO2-mp,Spiro-MeOTAD,Au,Chlorobenzene,DMF; DMSO,False,105,Spin-coating,N2,0.09,False,1.09,22.14,0.74,17.91,o0e39R39daLtm0E3RXQzMi2Mi6wj
