Repository: GouravSidana/firstML

# firstML
My first Machine Learning Project

File: filtered_perovskite.csv (part 127 of 155)
Formula,A_ion,B_ion,X_ion,Bandgap,ETL,HTL,Backcontact,Antisolvent,Solvent,Solv_annel,Anneal_temp,Dep_procedure,Synth_atm,Cell_area,Is_module,Voc,Jsc,FF,PCE,entry_id
MAPb0.75Sn0.25I3,MA,Pb; Sn,I,1.29,C60 | Zr(acac)4,PEDOT:PSS,Ag,Toluene,DMF; DMSO,False,100.0,Spin-coating,N2,0.1,False,0.71,22.57,0.642,10.21,o0leQGpfFtsxJJ3na5wl99-_U0aJ
Cs0.1FA0.74MA0.13PbBr0.39I2.48,Cs; FA; MA,Pb,Br; I,,TiO2-c | TiO2-mp | SnO2-c,BL51,Au,Chlorobenzene,DMF; DMSO,False,100.0,Spin-coating,N2,0.1,False,1.04,22.58,0.6940000000000001,16.25,o0mao_tSNzRJrF3xf6YvqJ8t7tBv
MAPbI3,MA,Pb,I,1.6,TiO2-c,TFB,Au,Chlorobenzene,DMSO; GBL,False,100.0,Spin-coating,N2,0.1,False,0.93,16.54,0.472,7.19,o16aH1HJ6sbs2kgOjQuDkJWtc0u9
MAPbI3,MA,Pb,I,1.6,SnO2-np,Spiro-MeOTAD,Au,Chlorobenzene,DMF; DMSO >> IPA,False,Unknown >> 100.0; 140.0,Spin-coating >> Spin-coating,Unknown,0.09,False,1.1,23.51,0.775,19.51,o1CMJJsvTpUKEhSWK6GcqeuqG_rF
MAPbI3,MA,Pb,I,1.6,Nb2O5 | PCBM-60 | (EMIM)PF6,Spiro-MeOTAD,Au,Unknown,DMF,False,100.0,Spin-coating,N2,0.09,False,1.08,22.1,0.76,18.1,o1HV42nFmz6UOgLjicL8xgWiqafH
MAPbI3,MA,Pb,I,1.6,PCBM-60 | Rhodamine 101 | LiF,P3CT-Na,Ag,Chlorobenzene,DMF; DMSO,False,60; 80,Spin-coating,N2,0.09,False,1.02,20.46,0.71,14.78,o1MMpYSliH-tmM9Oqysfqjxz-DtT
Cs0.05FA0.81MA0.14PbBr0.51I2.49,Cs; FA; MA,Pb,Br; I,,TiO2-c | TiO2-mp,Spiro-MeOTAD,Au,Chlorobenzene,DMF; DMSO,False,100.0,Spin-coating,Ar,0.16,False,1.14,23.5,0.76,20.14,o1NVTft48hh5d0K9-425W2vqQbAC
MAPbI3,MA,Pb,I,1.6,TiO2-c | TiO2-mp,Spiro-MeOTAD,Au,Unknown,DMF,False,100.0,Spin-coating,Unknown,0.15,False,0.97,20.04,0.726,14.05,o1U9P6n6M4SH7dpEPapNpSVVOrKu
Cs0.08FA0.77MA0.15PbBr0.51I2.49,Cs; FA; MA,Pb,Br; I,1.6,C60 | BCP,PTAA,Cu,Ethyl acetate,DMF; DMSO,False,100,Spin-coating,N2,0.16,False,1.08,18.556,0.763,15.3,o1_f5dcwIJetmRMPwTR_ytJueiU9
MAPbI3,MA,Pb,I,1.6,PCBM-60 | bis-C60,PEDOT:PSS,Ag,Unknown,DMF,False,90.0,Spin-coating,N2,0.0314,False,0.88,17.15,0.65,9.79,o1cXA8vWgTqkTESVs4mZbxHOv5Pl
MAPbI3,MA,Pb,I,1.6,SnO2-c,Spiro-MeOTAD,Ag,Toluene,DMSO; GBL,False,100.0,Spin-coating,Unknown,0.0314,False,1.04,19.65,0.62,12.69,o1kGvm9_sF1zNBtVFA1dEXCOxWJe
MAPbI3,MA,Pb,I,1.59,SnO2-c,Spiro-MeOTAD,Au,Chlorobenzene,DMF; DMSO; GBL,False,Unknown,Spin-coating,Air,0.1,False,,,,14.86,o1mnWYWmT4oEQ0QrT0jLJKPyFAXQ
Cs0.07FA0.79MA0.14PbBr0.45I2.55,Cs; FA; MA,Pb,Br; I,1.6,TiO2-c | TiO2-mp | PCBM-60; PMMA | BAI,BAI | Spiro-MeOTAD,Au,Chlorobenzene,DMF; DMSO,False,100.0,Spin-coating,N2,0.16,False,1.2,23.94,0.7929999999999999,22.6,o1oZ1if_dEX2VPCvXoho_lBHyFKy
MAPbI3,MA,Pb,I,1.6,TiO2-c,Spiro-MeOTAD,Au,Diethyl ether,DMF; DMSO,False,65; 100,Spin-coating,N2,0.1,False,1.07,13.28,0.679,9.65,o1orRnPKm6ojQhAs4ni_0T1qW33k
MAPbBr3,MA,Pb,Br,,TiO2-c | TiO2-mp,Spiro-MeOTAD,Au,Unknown,DMF >> IPA,False,50; 100 >> 50; 100,Spin-coating >> Spin-coating,N2 >> N2,0.1,False,0.92,17.29,0.69,10.84,o20oXWUHFw7BYYztq07YTyFSK_s5
MAPbI3,MA,Pb,I,1.6,TiO2-c | TiO2-mp,Spiro-MeOTAD,Ag,Unknown,Unknown,False,Unknown >> 100.0,Spin-coating >> Spin-coating,N2 >> N2,0.04,False,1.095,22.08,0.703,16.99,o23da4RXrC1QvQkkSEtD3qxvpjyS
MAPbI3,MA,Pb,I,1.6,TiO2-c,pBBTa‐BDT2,Au,Unknown,DMF,False,100.0,Spin-coating,Dry air,0.09,False,,,,,o24RWT_RGC6xzGEW2Y-rvSdbITjx
MAPbI3,MA,Pb,I,1.6,TiO2-c | SnO2-mp,none,Carbon,Unknown,DMF >> IPA,False,100.0 >> 100.0,Spin-coating >> Spin-coating,Unknown,0.1,False,,,,,o24djEXBVPzPljYihzJbo83iQou5
MAPbI3,MA,Pb,I,1.6,PCBM-60,PEDOT:PSS,Ag,Unknown,DMF,False,100.0,Spin-coating,N2,0.045,False,0.78,15.5,0.144,14.44,o28Bvd-N4YXPHQvMf_-oZdGdL3IC
FA0.8MA0.2PbI3,FA; MA,Pb,I,1.535,TiO2-c | TiO2-mp,Spiro-MeOTAD,Ag,Unknown,DMF,False,150.0,Spin-coating,N2,0.09,False,1.08,22.52,0.7659999999999999,18.2,o2INT1KgJUeXcl6IAXE5YUcRBk2d
FA0.9MA0.1PbBr0.1I2.9,FA; MA,Pb,Br; I,,SnO2-c | TiS2,Spiro-MeOTAD,Ag,Unknown,DMF; DMSO >> IPA,False,70.0 >> 120.0,Spin-coating >> Spin-coating,Air >> Air,0.0757,False,1.09,24.34,0.737,19.54,o2LKleoneCB5Mf8yxq41pkbD0Rlt
MAPbI3,MA,Pb,I,1.6,ZnO-np,PTAA | PEDOT:PSS,TETA-Graphene | PET,Unknown,DMF >> IPA,False,90.0 >> 80.0,Spin-coating >> CBD,Air,0.1,False,0.93,15.75,0.67,9.8,o2Z85IjenBGy0FKkVFB-hKSEyJgZ
CsFAMAPbBrClI,Cs; FA; MA,Pb,Br; Cl; I,1.77,SnO2,Spiro-MeOTAD,,,,False,,,,,False,1.24,20.06,0.792,19.7,o2pfIoFs_MuLzjgys5zbQXpjuaDG
nannannan,,,,,Unknown,Unknown,,,,False,,,,,False,,,,,o38Ec_HOtjAuEvHcPF7qu-v905PA
MAPbI3,MA,Pb,I,1.5,TiO2-c | TiO2-mp,Spiro-MeOTAD,Cu,Unknown,DMF >> IPA,False,70.0 >> 150.0,Spin-coating >> Spin-coating,Air >> Air,0.1,False,0.999,19.55,0.691,13.49,o3A4ToWu1rIyuIlOlbTI113uzJM-
MAPbI3,MA,Pb,I,1.6,TiO2-c | TiO2-mp,Spiro-MeOTAD,Ag,Unknown,DMF >> n-hexyl alchohol,False,70.0 >> 100.0,Spin-coating >> Spin-coating,Ar >> Ar,0.09,False,0.99,18.28,0.618,11.23,o3COnoDl4h5dTCM9N4a_1bmtk8br
FA0.6MA0.4Pb0.4Sn0.6Br0.3I2.7,FA; MA,Pb; Sn,Br; I,1.33,C60 | BCP,PEDOT:PSS,Ag,Toluene,DMF; DMSO,False,Unknown,Spin-coating,N2,0.1,False,0.69,24.78,0.72,12.36,o3PWyofTRg1JSpUeSp_r61gh1226
MAPbI3,MA,Pb,I,1.6,PCBM-60,PEDOT:PSS,Al,Chlorobenzene,DMF,False,100.0,Spin-coating,N2,0.09,False,,,,13.49,o3YuZ3s37P1juMirrIt9BraQlnJE
(PEA)1.4BA0.6MA3Pb4I13,(PEA); BA; MA,Pb,I,,PCBM-60 | BCP,PTAA,Ag,Unknown,DMF; DMSO,False,100.0,Spin-coating,Air,0.1,False,1.14,15.2,0.621,10.8,o3_SkzSSbuI7QVOpEaiA1UnyH-5x
MAPbI3 | (PPEA)PbI4,MA | (PPEA),Pb | Pb,I | I,,PCBM-60 | BCP,NiO-c,Ag,Chlorobenzene,DMF; DMSO >> IPA,False,100.0 >> 100.0,Spin-coating >> Spin-coating,Unknown >> Unknown,1.96,False,1.105,21.98,0.76,18.43,o3eO5We5Sjwu0KOGs858yddTum4w
Cs0.05FA0.81MA0.14PbBr0.45I2.55,Cs; FA; MA,Pb,Br; I,,TiO2-c,Spiro-MeOTAD,Ag,Chlorobenzene,DMF; DMSO,False,150.0,Spin-coating,Unknown,0.1,False,1.04,21.3,0.76,16.8,o3pRHzIaJgoGuldlWF5wilvbxrh3
MAPbI3,MA,Pb,I,1.6,PCBM-60 | Rhodamine 101 | LiF,PEDOT:PSS,Ag,Toluene,DMSO; GBL,False,95.0,Spin-coating,N2,0.11,False,1.08,20.26,0.769,16.28,o3qiIj2g3L1SCjQRzAq7GkfjFiqT
MAPbI3,MA,Pb,I,1.6,PCBM-60 | BCP,PTAA,Ag,Diethyl ether,DMF; DMSO,False,65; 100,Spin-coating,Unknown,0.06,False,1.03,18.94,0.735,14.33,o3rsChQATKK345MSZMeFI76hfB0b
MAPbI3,MA,Pb,I,1.6,TiO2-c,none,MWCNTs,Unknown,DMF >> IPA,False,Unknown >> 100.0,Spin-coating >> CBD,Unknown,0.2,False,0.88,17.75,0.75,11.72,o3sk_Ll_nGy15Du5RG87G8_YynW4
Cs0.32FA0.58GU0.1PbBr0.81I2.19,Cs; FA; GU,Pb,Br; I,1.75,ICBA | bis-C60,PTAA,Ag,Toluene,DMF; NMP,False,100.0,Spin-coating,N2,3.43,False,1.22,16.3,0.732,14.6,o3vR8dik8Zy_zMVA963Qf34OwLlC
CsPbBr3,Cs,Pb,Br,2.3,SnO2-QDs,none,Carbon,Unknown,DMF >> Methanol,False,90.0 >> 250.0,Spin-coating >> Spin-coating,Air >> Air,0.1,False,1.546,7.48,0.76,8.81,o40aC8Fa1CqV0MNiRCLnf4o-VJmt
FA0.85MA0.15PbBr0.45I2.55,FA; MA,Pb,Br; I,1.57,TiO2-c,PTAA,Ag,Unknown,DMSO,False,60.0,Doctor blading,Air,0.1,False,1.091,20.53,0.7040000000000001,15.73,o41ZcfzpHHkrsRArhf17idKu_NgC
MAPbI3,MA,Pb,I,1.6,SnO2-np | C60,V950,Au,Unknown,DMF,False,25; 70; 100; 120,Spin-coating,Unknown,0.0919,False,1.02,22.1,0.75,16.9,o4DOXP-BTlygA5RdUFUGyd9p31vL
MAPbI3,MA,Pb,I,1.6,PCBM-60,PEDOT:PSS,Al,Unknown,DMF >> IPA,False,110.0 >> 110.0,Spin-coating >> Spin-coating,Unknown,0.1,False,,,,,o4IEQcsWXHEUt_Bwa7mAMKJow7bS
MAPbBr0.43I2.57,MA,Pb,Br; I,,PCBM-60,PEDOT:PSS,Ca | Al,Unknown,DMF,False,100.0,Spin-coating,N2,0.1,False,1.0,14.96,0.624,9.34,o4giOelrLLF3YDwnAjqyO3EsmuFP
MAPbI3,MA,Pb,I,1.6,PCBM-60,CPE-Na,Al,Unknown,DMF,False,90.0,Spin-coating,N2,0.017,False,0.84,16.48,0.62,8.52,o4gmc-2u-aXkQJGQnVPUbLTYrFwP
MAPbI3,MA,Pb,I,1.6,TiO2-c | TiO2-mp,Spiro-MeOTAD,Ag,Unknown,DMF >> IPA,False,70.0 >> 100.0,Spin-coating >> Spin-coating,Unknown,0.1,False,0.99,17.36,0.5,8.6,o4n9BFC6dsTNNRnYq9UztV3gwz6I
MAPbI3,MA,Pb,I,1.63,TiO2-c,Spiro-MeOTAD,Ag,Ethyl acetate,DMF,False,100,Spin-coating,N2,0.1,False,1.04,21.0,0.64,14.0,o4sXdtBmuo7nTf0qUXPC4djnDmGP
MAPbI3,MA,Pb,I,1.6,TPE-ISO4 | C60 | BCP,P3CT-Na,Ag,Chlorobenzene,DMF; DMSO,False,60; 80,Spin-coating,N2,0.09,False,1.035,21.87,0.78,17.76,o51fJpq1hTaUyBdLwkNEDFEW1PJS
MAPbI3,MA,Pb,I,,TiO2-c | TiO2-mp,P3HT,Au,Unknown,DMF >> IPA,False,40 >> 100,Spin-coating >> Spin-coating,Air | Air,,False,0.97,19.3,0.64,12.04,o55JNijkeQZWqfp5i2CZNNoqxbvx
MAPbI3,MA,Pb,I,1.6,TiO2-c | TiO2-mp,Spiro-MeOTAD,Au,Diethyl ether,DMF; DMSO,False,65; 100,Spin-coating,Air,0.09,False,0.92,16.0,,,o58mdUVBkcpIQ1f1TZZfHXZJAExO
MAPbI3,MA,Pb,I,1.6,TiO2-c | TiO2-mp,Spiro-MeOTAD,Au,Chlorobenzene,DMF,False,100.0,Spin-coating,Unknown,0.16,False,1.0,20.28,0.6,12.11,o5Pjxa2ZoPhpVUyKMwO0w7eT_mxJ
Cs0.15FA0.75MA0.1PbI3,Cs; FA; MA,Pb,I,1.554,ZnO-c,Spiro-MeOTAD,Ag,Chlorobenzene,DMSO,False,110,Spin-coating,N2,0.04,False,1.13,23.15,0.768,19.97,o5gnpXDu1w9ASGTNtKbXuNbnnR6o
MAPbI3,MA,Pb,I,1.6,TiO2-c | TiO2-mp,Spiro-MeOTAD,Au,Unknown,DMF >> DMSO; IPA,False,100.0 >> 100.0,Spin-coating >> Spin-coating,N2 >> N2,0.06,False,1.0,20.99,0.74,15.39,o5mMKKu_iEAOApeCfEo1LLdyGzXI
FA0.87MA0.13PbBr0.13I2.83,FA; MA,Pb,Br; I,,SnO2-np,none,Carbon,Unknown,DMF; DMSO >> DMF; IPA,False,Unknown >> 140.0,Spin-coating >> Spin-coating,Air >> Air,0.08,False,1.01,19.09,0.5379999999999999,10.13,o5y9IKWkGMHR9FfCRCxqeXGxKBxW
Cs0.05FA0.76MA0.19PbBr0.6I2.4,Cs; FA; MA,Pb,Br; I,1.67,C60 | BCP,PTAA,,,,False,,,,,False,1.14,18.5,0.783,16.4,o61Ea9ocrOdYUW_vRlU6bnP0lgVB
FA0.15MA0.85PbI3,FA; MA,Pb,I,,TiO2-c | TiO2-mp,Spiro-MeOTAD,Au,Toluene,DMF; DMSO,False,120,Spin-coating,N2,0.0464,False,1.06,20.78,0.67,15.07,o64EY9d86F_tUwKTzgvSmg6dYpqY
MAPbI3,MA,Pb,I,1.59,TiO2-c | TiO2-mp,Spiro-MeOTAD,Au,Chlorobenzene,DMF; DMSO,False,100,Spin-coating,Air,0.0794,False,1.06,21.54,0.71,16.28,o6TgGHX3Q5XgOV9792UHSEpeFEhP
Cs0.05MA0.95PbBr1.2I1.8,Cs; MA,Pb,Br; I,1.82,C60 | bis-C60,NiO-c,Ag,Toluene,DMSO; GBL,False,100.0,Spin-coating,N2,0.14,False,1.18,14.9,0.69,12.1,o6ZBGKeKppifYRc6WxDfsfjH6WfU
MAPbI3,MA,Pb,I,1.6,TiO2-c | TiO2,Spiro-MeOTAD,Ag,Unknown,DMF >> IPA,False,120.0 >> 120.0,Spin-coating >> Spin-coating,N2 >> N2,0.09,False,0.954,18.83,0.6759999999999999,12.15,o6afDxi_wtXGgHHfEfP7kqXR39Q-
Cs0.1FA0.75MA0.15PbBr0.35I2.65,Cs; FA; MA,Pb,Br; I,,C60 | BCP,PTAA,Ag,Chlorobenzene,DMF; DMSO,False,100.0,Spin-coating,N2,0.105,False,1.07,22.84,0.77,18.83,o6pdmBYOWkZzBK2fQHsvOhJEeAzz
MAPbI3,MA,Pb,I,1.6,TiO2-c | TiO2-mp,Spiro-MeOTAD,Au,Unknown,DMF >> IPA,False,100.0 >> 100.0,Spin-coating >> Spin-coating,Air >> Air,0.09,False,0.83,18.8,,,o6qPNY6JkGyaWC8TPrXDaEJcaFNB
MAPbI3,MA,Pb,I,1.6,TiO2-c | TiO2-nw,Spiro-MeOTAD,Au,Chlorobenzene,DMF; DMSO,False,100.0,Spin-coating,Unknown,0.1,False,1.0,20.05,0.716,14.41,o7IrgkOoZhANJVTt4po6jr0-m7Gw
MAPbI3,MA,Pb,I,1.6,TiO2-c | TiO2-mp,Spiro-MeOTAD,Au,Toluene,DMSO,False,100.0,Spin-coating,N2,1.05,False,0.984,20.13,0.684,12.68,o7S77rJBqcj7-DVlvtvLKj-HbRTS
MAPbI3,MA,Pb,I,1.6,TiO2-c | TiO2-mp | ZrO2-mp,none,Ag,Unknown,DMF >> IPA,False,70.0 >> 70.0,Drop-infiltration >> CBD,Unknown,0.065,False,0.8,22.0,0.62,10.8,o7SJ_VjkSr2miLpWs2BmNFigJ2Yj
Cs0.17FA0.83PbBr1.2I2.8,Cs; FA,Pb,Br; I,1.75,TiO2-c,Spiro-MeOTAD,Au,Chlorobenzene,DMF; DMSO,False,100.0,Spin-coating,Unknown,0.1,False,1.2,18.11,0.76,16.57,o7Z1alfK5Iz-JgOWevonal479WYY
MAPbI3,MA,Pb,I,1.6,TiO2-c | Na2SO4,Spiro-MeOTAD,Ag,Ethyl ether,DMF,False,100.0,Spin-coating,Unknown,0.1,False,1.09,20.28,0.685,15.14,o7bnjeT3hQo27YXecYqZa2tUr1-f
MAPbI3,MA,Pb,I,1.6,TiO2-c,Spiro-MeOTAD,Au,Unknown,DMF >> IPA,False,Unknown >> 135.0,Spin-coating >> Spin-coating,Dry air >> Dry air,0.108,False,1.09,19.7,0.759,14.95,o7epse3kAz5ciAgiZTNDcKuQxtDc
MAPbI3,MA,Pb,I,1.6,TiO2-c | TiO2-mp,P2,Ag,Toluene,DMSO; GBL,False,100.0,Spin-coating,N2,0.16,False,,,,9.27,o80-wur7Ld3_AVFnJ8_V1653bPCz
MAPbI3,MA,Pb,I,1.6,TiO2-c | TiO2-mp,Spiro-MeOTAD,Ag,Diethyl ether,DMF,False,65; 100,Spin-coating,Unknown,0.1,False,1.122,18.29,0.78,15.93,o839u1fOC9MdcrWiudZOKL4FqngW
MAPbI3,MA,Pb,I,1.5,TiO2-c,p-DTS(FBTTh2)2,Au,Unknown,DMF,False,100,Spin-coating,Unknown,0.16,False,0.99,20.1,0.74,14.7,o85V_SBSsNAK6UuRe_cm0ks1k5b8
EDA0.01FA0.99SnI3,EDA; FA,Sn,I,1.37,C60 | BCP,PEDOT:PSS,Ag | Au,Chlorobenzene,DMF; DMSO,False,70.0,Spin-coating,N2,0.405,False,0.47,23.7,0.73,8.09,o8CV4eqiRCIrgbQB_VECckKOkajL
MAPbI3,MA,Pb,I,1.6,TiO2-c | TiO2-mp,Spiro-MeOTAD,Au,Unknown,DMF; DMSO,False,80.0,Spin-coating,Air,0.15,False,0.97,24.9,0.64,15.4,o8Nn2tGYBibe-8U160s3bKeOCStC
MAPbI3,MA,Pb,I,1.6,PCBM-60 | PEI,PEDOT:PSS,Ag,Chlorobenzene,DMSO; GBL,False,100.0,Spin-coating,Unknown,0.04,False,1.1,19.6,0.76,16.4,o8c7RL_eQy3sQTricyI6sngvEYsq
MAPbI3,MA,Pb,I,1.55,TiO2-c | AAO,Spiro-MeOTAD,Au,Unknown,DMF >> Unknown,False,Unknown >> 105.0,Drop-infiltration >> Spin-coating,Vacuum >> Unknown,0.06,False,1.0,12.6,0.773,9.74,o8f9h1P7OSJFCw2tpTyUES0y_CDs
MAPbI3,MA,Pb,I,1.6,none,Spiro-MeOTAD,Au,Chlorobenzene,DMF; DMSO,False,100.0,Spin-coating,Unknown,0.09,False,1.06,15.11,0.56,9.12,o8lYMa7Z66Hl5YP4FAEVRSBJMi3U
MAPbI3,MA,Pb,I,1.6,C60 | BCP,none,Ag,Chlorobenzene,DMF,False,70.0,Spin-coating,N2,0.1,False,1.03,22.8,0.769,17.4,o8vYUpz0U0MTM3YDkkILbbkoUQEa
MAPbI3,MA,Pb,I,1.6,PCBM-60; PS-b-PEO,PEDOT:PSS,Ag,Unknown,DMF,False,25; 85,Spin-coating,N2,0.1,False,1.01,18.19,0.735,13.4,o915Wc4rKWkv3aVKlcm6wR1XNd2k
MAPbI3,MA,Pb,I,1.54,PCBM-60,Spiro-MeOTAD,Ag,Chlorobenzene,DMSO; GBL,False,100.0,Spin-coating,Unknown,0.1,False,1.03,20.0,0.612,12.6,o9GOyw1i_TMgq32yzE5C77IYXJug
MAPbI3,MA,Pb,I,1.6,ZnO-c,Spiro-MeOTAD,Au,Unknown,DMF; DMSO >> H2O; IPA,False,100.0 >> 100.0,Spin-coating >> CBD,Unknown,0.0707,False,1.13,23.0,0.7709999999999999,19.9,o9HRaPLKO_lityZT3Y6KVKb7m2QH
Cs0.17FA0.83PbBr0.51I2.49,Cs; FA,Pb,Br; I,,TiO2-c,Spiro-MeOTAD,Ag,Diethyl ether,DMF; DMSO,False,70; 130,Spin-coating,Unknown,0.09,False,1.15,20.7,0.675,15.9,o9J_3rd1N3WXcCUMCNLfVy2oEp73
MAPbI3,MA,Pb,I,1.6,PCBM-60,PEDOT:PSS,Al,Diethyl ether,DMSO; GBL,False,100,Spin-coating,N2,0.04,False,0.87,17.3,0.583,8.69,o9JfXKpJUrcRSrXqyNhY7JiNVz_b
MAPbI3,MA,Pb,I,,TiO2-c,Spiro-MeOTAD,Ag,Unknown,DMF,False,Unknown,Spin-coating,Unknown,,False,0.99,21.0,0.6940000000000001,14.4,o9jm6hcebaCHpHRWPLTUvPy0VtER
MAPbI3,MA,Pb,I,1.5,PCBM-60 | BCP,MoOx | F4TCNQ,Ag,Chlorobenzene,DMF; DMSO,False,60; 80,Spin-coating,N2,0.09,False,1.06,20.17,0.76,16.26,oA4fXeiFn8Mni_aO8TzC-dUFCYb3
MAPbI3,MA,Pb,I,1.6,TiO2-c | TiO2-mp,Spiro-MeOTAD,Au,Ethyl acetate,DMF; DMSO,False,100.0,Spin-coating,N2,0.1,False,1.021,21.079,0.68,14.64,oAAEvtIBpz2EESGKw87Bmn5-ckmJ
MAPbI3,MA,Pb,I,1.6,TiO2-c | TiO2-mp,Spiro-MeOTAD,Au,Unknown,DMF >> IPA,False,Unknown >> 70.0,Spin-coating >> CBD,Unknown,0.08,False,0.855,21.5,0.58,10.7,oAAxIafeTggQrjmtYEKJe_VUNIbX
FA0.85MA0.15PbBr0.45I2.55,FA; MA,Pb,Br; I,,TiO2-c | TiO2-mp,HL-1,Au,Chlorobenzene,DMF; DMSO,False,100.0,Spin-coating,N2,0.09,False,1.08,21.05,0.71,16.14,oAMllyiv_nl98kRShQI46OIskOP-
FA0.85MA0.15PbBr0.45I2.55,FA; MA,Pb,Br; I,,TiO2-c | TiO2-mp,Spiro-MeOTAD,Au,Chlorobenzene,DMF; DMSO,False,200; 105,Spin-coating,Unknown,0.09,False,1.05,20.1,0.711,15.2,oAP8p2doptwDUijCDwF1U7J6YOgr
MAPbI3,MA,Pb,I,1.5,TiO2-c,Spiro-MeOTAD,Au,Unknown,Unknown,False,Unknown,Spin-coating >> Spin-coating,Air >> Air,0.1,False,1.01,21.38,0.72,15.51,oAX2mnLvBb-9yiZQSLaV_eRRPu61
Cs0.05FA0.85MA0.15PbBr0.45I2.55,Cs; FA; MA,Pb,Br; I,,PCBM-60 | Zr(acac)4,NiO,Ag,Ethyl acetate,DMF; DMSO,False,100,Spin-coating,N2,0.16,False,1.04,20.42,0.741,15.74,oAbLoy6d4ld2oslKF-b7cL0QqhMi
MAPbI3,MA,Pb,I,1.6,TiO2-c | TiO2-mp,Spiro-MeOTAD,Au,Hot air,DMF,False,140.0,Spin-coating,Air,0.09,False,0.893,21.5,0.647,12.41,oAcn5R5El-Gw4yaAksPNG3AgBe4c
Cs0.15FA0.85PbI3,Cs; FA,Pb,I,,TiO2 | C60,Spiro-MeOTAD,Au,Unknown,DMF; DMSO >> none,False,70.0 >> Unknown,Spin-coating >> Gas reaction,N2 >> FAI; FACl; Vacuum,0.09,False,0.93,22.19,0.733,15.16,oAekJiKJArqKck99Xpnn8-IcPLMg
MAPbI3,MA,Pb,I,1.6,PCBM-60,Spiro-MeOTAD,Ag,Unknown,none,False,Unknown,Flash evaporation,Vacuum,0.1,False,0.99,15.81,0.64,10.01,oAoYmUS-6Rjk2y1R5Y-FN5wMHuVV
FA0.97MA0.03PbBr0.09I2.91,FA; MA,Pb,Br; I,,SnO2-np,Spiro-MeOTAD,Au,Unknown,DMF >> IPA,False,Unknown >> 70.0; 150,Spin-coating >> Spin-coating,N2 >> N2,0.1225,False,1.07,23.46,0.745,18.74,oAtC3qXkvYGP-W7OrYcq7dOodfU5
FA0.85MA0.15PbBr0.45I2.55,FA; MA,Pb,Br; I,,GAN,Spiro-MeOTAD,Au,Chlorobenzene,DMF; DMSO,False,100.0,Spin-coating,N2,0.1,False,0.967,21.01,0.682,13.86,oAw343E7ZGN9BqEIBlbHRL2pHKtg
MAPbI3,MA,Pb,I,1.6,PCBM-60 | BCP,NiO-np,Au,Unknown,Unknown,False,Unknown,Unknown,Unknown,0.1,False,1.04,18.51,0.698,13.44,oAwoViwEN9fc_1e-Tc51SumrB3-t
Cs0.05FA0.81MA0.14PbBr0.45I2.55,Cs; FA; MA,Pb,Br; I,1.58,TiO2-c | TiO2-mp,Spiro-MeOTAD,Au,Chlorobenzene,DMF; DMSO,False,100,Spin-coating,N2,0.16,False,,,,,oB2M1opF6vIvFCQ5X0BQyLgjOL44
MAPbI3,MA,Pb,I,1.6,TiO2-c | TiO2-mp,Spiro-MeOTAD,Au,Chlorobenzene,DMF; DMSO,False,105.0,Spin-coating,Unknown,0.09,False,1.04,18.35,0.745,14.22,oBI6083u1CZq3Z5aRwvjcpoI-Dmd
MAPbI3,MA,Pb,I,1.6,PCBM-60 | BCP,PEDOT:PSS,Ag,Unknown,DMF; DMSO; N-cyclohexyl-2pyrrolidone,False,100,Slot-die coating,Air,0.1,False,0.82,17.18,0.6920000000000001,9.85,oBPUg0aQGCwk_Rj5bhUiU6JaQKKY
FA0.3MA0.7PbI3,FA; MA,Pb,I,1.62,PCBM-60 | Zr(acac)4,NiO-c,Ag,Toluene,DMF,False,100.0,Spin-coating,Unknown,0.1,False,1.1,16.7,0.65,13.0,oBc3g4thXVnzYlgO2MhAoYjgGJYC
MAPbI3,MA,Pb,I,1.61,SnO2-np,PBDT(2F)T,Ag,Chlorobenzene,DMF; DMSO,False,100,Spin-coating,N2,,False,1.06,22.64,0.726,19.74,oBfgl44E731WAfO8zfHBAwtQpEXl
Cs0.05FA0.79MA0.16PbBr0.51I2.49,Cs; FA; MA,Pb,Br; I,,SnO2-np | DPC60,Spiro-MeOTAD,Au,Chlorobenzene,DMF; DMSO,False,100.0,Spin-coating,Unknown,0.1,False,1.15,22.17,0.778,19.83,oBkjVWy7nJ9gZ0BkSVm19Z3WMReV
Cs0.35FA0.65PbBr0.27I0.73,Cs; FA,Pb,Br; I,1.75,C60 | BCP,ITO | MoO3 | TaTm,,,,False,,,,,False,1.179,17.0,0.803,16.2,oC4T-QCJ05PZR1dn11oJzRpq-7n_
Cs0.05FA0.79MA0.16PbBr0.51I2.49,Cs; FA; MA,Pb,Br; I,,C60 | BCP,PTAA | PFN-P2,Cu,Diethyl ether,DMF; DMSO,False,100.0,Spin-coating,Unknown,0.06,False,1.14,22.2,0.77,19.4,oC6Tp3Pe7o15bcoBo-GdCCFw-wDM
Cs0.13FA0.87PbBrI2,Cs; FA,Pb,Br; I,1.72,SnO2-c,Spiro-MeOTAD,Ag | ITO,Chlorobenzene,DMF; DMSO,False,100.0,Spin-coating,N2,0.1,False,1.1,18.07,0.741,14.7,oC7F8xYXhh885aW8jOJjDpxbYwj0
MAPbI3,MA,Pb,I,1.55,PCBM-60,PEDOT:PSS,Al,Unknown,DMF >> IPA,False,70.0 >> 130.0,Spin-coating >> Spin-coating,N2 >> Air,0.1,False,0.93,20.0,0.72,13.4,oCGrMydhSunaid2Y_pl6dGfKN6wz
MAPbI3,MA,Pb,I,1.6,C60 | BCP,2-F-br-4C,Ag,Chlorobenzene,DMF,False,100.0,Spin-coating,N2,0.09,False,0.94,19.9,0.79,14.4,oCV7U1oEdZC1Pdz_-kk_z477CSjn
MAPbI3,MA,Pb,I,1.6,PCBM-60 | Bphen,PEDOT:PSS,Ag,Unknown,DMF,False,100.0,Spin-coating,N2,0.000725,False,0.94,21.97,0.71,14.66,oC_QBjl-ihz9HjjuKDripYpTM4K-
MAPbI3,MA,Pb,I,1.6,TiO2-c | TiO2-mp | ZrO2-mp,NiO-mp,Carbon,N2,DMF; DMSO,False,60; 100,Drop-infiltration,N2,0.1,False,0.82,18.66,0.5,7.63,oCoQbmrWqMW7Rz1bN5Wt94zGK9Xp
MAPbI3,MA,Pb,I,1.6,TiO2-c,Spiro-MeOTAD,Au,IR,DMF,False,Unknown,Spin-coating,Unknown,0.16,False,0.91,15.7,0.53,7.8,oCvMYHMtTAo3ksmv5wP742SkyLbl
MAPbI3,MA,Pb,I,1.6,TiO2-c | TiO2-mp,Spiro-MeOTAD,Ag,Unknown,DMF >> none >> none,False,Unknown,Spin-coating >> Gas reaction >> Ion exchange,N2 >> MABr >> MAI,0.1,False,0.94,20.2,0.74,14.0,oCxEA3Lt2JbB2j3lyr_NhjXPHTOf
MAPbI3,MA,Pb,I,1.6,TiO2-c | TiO2-mp,PTAA,Au,Chlorobenzene,DMSO,False,100.0,Spin-coating,Unknown,0.16,False,1.06,22.44,0.7929999999999999,18.95,oD42BGuzuIT5OVCT7JpLVLArrrmV
MAPbI3,MA,Pb,I,1.6,TiO2-c | TiO2-mp,Spiro-MeOTAD,Au,Unknown,DMSO; GBL,False,110.0,Spin-coating,Unknown,0.09,False,1.05,16.1,0.62,10.5,oD5dVsLBhU7X8GdAxSURRFXkPwLS
MAPbI3,MA,Pb,I,1.6,PCBM-60 | bis-C60,PEDOT:PSS,Ag,Chlorobenzene,DMF; DMSO,False,100,Spin-coating,Unknown,0.059,False,0.96,19.2,0.768,14.15,oDD3p8RjLfH7vrlGlqJqN3iGgznm
MAPbI3,MA,Pb,I,1.6,PCBM-60 | C60-N,PVBT-SO3,Ag,Unknown,DMF,False,90.0,Spin-coating,N2,0.055,False,0.97,20.9,0.746,15.2,oDbQ-xiKZ9tPpJSCw_0r0y603DnU
MAPbBr0.02I2.98,MA,Pb,Br; I,,TiO2-np,Spiro-MeOTAD,Au,Unknown,DMF >> IPA,False,Unknown >> 100.0,Spin-coating >> CBD,Unknown,0.12,False,1.04,22.51,0.782,18.38,oDmF6QYhSGv1re90dVXaRochYJMq
MAPbI3,MA,Pb,I,1.6,PCBM-60 | PEI,PEDOT:PSS,Ag,Toluene,DMF; GBL,False,100.0,Spin-coating,Unknown,0.04,False,0.85,13.42,0.62,7.07,oDxZd19yZlRuFcrplhwselJBu3aY
MAPbI3,MA,Pb,I,1.6,TiO2-c | TiO2-mp,Spiro-MeOTAD,Au,Toluene,DMSO,False,100.0,Spin-coating,Ar,0.04,False,1.01,21.5,0.67,14.6,oE9b7l1kdEaS7kwYeCS5EGDli3S7
MAPbI3,MA,Pb,I,1.6,TiO2-c | TiO2-mp,Spiro-MeOTAD,MoOx | IZO | Au,Toluene,DMSO; GBL,False,100.0,Spin-coating,Unknown,0.16,False,0.882,18.87,0.741,12.33,oEDVbow7_doZOY8a9LaXdZeHsbH8
Cs0.05FA0.81MA0.14PbBr0.45I2.55,Cs; FA; MA,Pb,Br; I,,TiO2-c | TiO2-mp,DTB,Au,Chlorobenzene,DMF; DMSO,False,100.0,Spin-coating,Unknown,0.1,False,1.1,25.01,0.25,16.71,oEPyaNdLs_P31bYVmxtClIC_FDa6
MAPbI3,MA,Pb,I,1.6,TiO2-c,Spiro-MeOTAD,Au,Chlorobenzene,DMF; DMSO,False,100.0,Spin-coating,N2,0.09,False,1.1,22.37,0.737,18.14,oEVPxXJkykSeNWFZrDxtQK53P-SZ
MAPbI3,MA,Pb,I,1.6,TiO2-c | TiO2-mp,none,Carbon,Toluene,DMF; DMSO,False,75; 105,Spin-coating,N2,0.14,False,0.894,15.76,0.511,7.2,oEe38qOQcUB41KE87CkdQaV2ag3I
MAPbI3,MA,Pb,I,1.6,PCBM-60 | BCP,NiMgLiO | 5-AVA,Ag,Unknown,DMF; DMSO,False,Unknown,Spin-coating,Unknown,0.09,False,1.12,21.8,0.79,19.44,oEnSI2LicnVSclVGEGOJn4WEjtso
MAPbI3,MA,Pb,I,1.6,TiO2-c | TiO2-mp,Spiro-MeOTAD,Au,Toluene,DMSO; GBL,False,100.0,Spin-coating,Unknown,0.43,False,0.8420000000000001,16.5,0.677,9.4,oEnhtZ5q1O6oC6onPcsKhSKrXJnZ
MAPbI3,MA,Pb,I,1.6,C60 | BCP,Ni | Au | Cu,Al,Unknown,DMF; GBL,False,100.0,Spin-coating,N2,0.06,False,0.98,14.12,0.7190000000000001,9.9,oEwVYd1wGRilUbHDjZ4WRtU5nQjr
MAPbI3,MA,Pb,I,1.6,TiO2-c,Spiro-MeOTAD,Ag,Chlorobenzene,DMF; DMSO,False,100.0,Spin-coating,N2,0.07,False,1.08,22.1,0.73,17.4,oFGuc--kStdCTnqH5N7GkTcikcXu
FA0.83MA0.17PbI3,FA; MA,Pb,I,1.53,TiO2-c | TiO2-mp,Spiro-MeOTAD,Au,Chlorobenzene,DMF; DMSO,False,100.0,Spin-coating,N2,0.16,False,0.921,21.503,0.613,12.14,oFJfqnG-AVvgBLlrUUOfcT9pqmM1
MAPbI3,MA,Pb,I,1.6,PCBM-60 | BCP,PEDOT:SAF,Ag,Unknown,DMSO; GBL,False,100.0,Spin-coating,Unknown,0.07,False,1.02,20.03,0.64,13.08,oFM4-QHb8eatzuuUIYqOxzB5KefK
MAPbI3,MA,Pb,I,1.5,CdS,Spiro-MeOTAD,Au,Unknown,Unknown,False,90.0,Spin-coating,Unknown,0.09,False,1.1,17.63,0.52,10.1,oFai9DVqNgAE7eH7oNr9d5uNuKN-
MAPbI3,MA,Pb,I,1.6,PCBM-60 | BCP,PEDOT:PSS,Ag,Unknown,DMF; DMSO,False,100.0,Spin-coating,N2,0.04,False,1.02,21.61,0.72,15.86,oFbh9FLLlgJ15V5C_n3ef8I3DATm
MAPbI3,MA,Pb,I,1.5,TiO2-c | C60-SAM,Spiro-MeOTAD,Au,Unknown,DMF,False,20; 70; 100; 120,Spin-coating,Air,0.0913,False,0.923,20.1,0.6,11.09,oFegO5jhR22oDMIyuzMSHQxVCo_N
MAPbI3,MA,Pb,I,1.6,TiO2-c | TiO2-mp | ZrO2-mp,none,Carbon,Unknown,GBL,False,50.0,Drop-infiltration,Unknown,1.55,True,0.778,22.65,0.489,8.63,oFqgxyOWLX_GtcxMpbYZI0Ss8gGG
MAPbI3,MA,Pb,I,1.6,PCBM-60 | BCP,NiO-c,Ag,Toluene,DMF; DMSO,False,100.0,Spin-coating,Ar,0.01,False,1.06,20.6,0.76,16.8,oFvuwINke8QzDUthiJ1b3NSRDRgx
MAPbI3,MA,Pb,I,1.6,PEDOT:PSS | PEI | PCBM-60,Spiro-MeOTAD,Au,Unknown,none >> IPA,False,Unknown >> 110,Evaporation >> Spin-coating,Vacuum >> N2,0.1,False,1.01,18.8,0.733,13.8,oG-DQ_sorZ89h5Cs1Yf0iSHai0rD
Cs0.06FA0.87MA0.07PbBr0.12I2.88,Cs; FA; MA,Pb,Br; I,,SnO2-np,Spiro-MeOTAD,Au,Unknown,DMF; DMSO >> IPA,False,145,Spin-coating >> Spin-coating,Unknown,0.09408,False,1.09,23.6,0.7070000000000001,18.2,oG1YD5VN5nCd0ni7BaYYhCWDI0Kt
MAPbI3,MA,Pb,I,1.6,C60,Spiro-MeOTAD,Au,Diethyl ether,DMF,False,100.0,Spin-coating,N2,0.1,False,1.07,22.2,0.72,17.0,oG3tlzTEQ2CWnAtjBOJhOtGQHkTu
FA0.95MA0.05PbBr0.15I2.85,FA; MA,Pb,Br; I,,PEIE | SnO2-np | ITIC,Spiro-MeOTAD,Au,Diethyl ether,DMF; DMSO,False,100.0,Spin-coating,Air,0.1,False,1.01,22.81,0.7,16.13,oG4vkPwM7Ovsa_Y5utW73Qyp023n
Cs0.15FA0.85PbI3,Cs; FA,Pb,I,,C60 | BCP,Poly-TBD,Ag,Unknown,DMF; DMSO >> IPA,False,80.0 >> 140.0,Spin-coating >> Spin-coating,Air >> Air,0.1,False,0.98,22.6,0.628,13.9,oG5hLD5lwziAuC8PkM1Hu-7h-Xa-
MAPbI3,MA,Pb,I,1.6,TiO2-c | TiO2-mp,Spiro-MeOTAD,Ag,Unknown,Unknown,False,Unknown,Spin-coating,N2,0.07,False,0.96,22.65,0.58,12.8,oGCR7aJNjwR3HhQwV2DkxzCQkqXR
Cs0.08FA0.77MA0.15PbBr0.51I2.49,Cs; FA; MA,Pb,Br; I,1.6,C60 | BCP,PEDOT:PSS,Cu,Ethyl acetate,DMF; DMSO,False,100,Spin-coating,N2,0.16,False,0.881,17.744,0.58,9.05,oGE8Jw9pMo6nIfOX0m16W6QKd4rj
MAPbI3,MA,Pb,I,1.6,PCBM-60,PEDOT:PSS,Al,Unknown,DMF,False,105.0,Spin-coating,N2,0.031,False,0.88,20.11,0.76,13.46,oGHLgZax5NAimVbJEUBxFFpiKgZQ
MAPbBr1.25I75,MA,Pb,Br; I,1.76,TiO2-c | TiO2-mp,Spiro-MeOTAD,Au,Unknown,DMF >> none,False,110.0 >> 70.0,Spin-coating >> Gas reaction,Air >> Air; MABr,0.1,False,1.02,14.0,0.63,9.08,oGhLFHPd70HqeYPGkc8JSGiACKcq
FA0.85MA0.15PbBr0.15I0.85,FA; MA,Pb,Br; I,1.6,TiO2-c | TiO2-mp,Spiro-MeOTAD,Au,Chlorobenzene,Unknown,False,100.0,Spin-coating,N2,0.16,False,1.07,23.01,0.778,19.1,oGim8aaouVtZGfc3Czg5quCMPqiv
Cs0.05FA0.85MA0.1PbBr0.3I2.7,Cs; FA; MA,Pb,Br; I,,TiO2-c | TiO2-mp,O5H-OMeDPA,Au,Chlorobenzene,DMF; DMSO,False,100.0,Spin-coating,Dry air,0.25,False,,,,,oH4bqaJoOmvYXfzpsMDJnskj7lcq
MAPbI3,MA,Pb,I,1.6,TiO2-c | TiO2-mp,Spiro-MeOTAD,Au,Unknown,DMF >> IPA,False,Unknown >> 70.0,Spin-coating >> CBD,Dry air >> Dry air,0.2505,False,1.1,21.9,0.5,12.05,oHOPJckme4oViJnLurQlrVSS0WBB
MAPbI3,MA,Pb,I,1.6,IDT6CN-TM | C60 | BCP,P3CT-Na,Ag,Chlorobenzene,DMF; DMSO,False,60.0; 80.0,Spin-coating,Unknown,0.09,False,1.065,22.1,0.81,19.11,oHRtUASiNyW7pJ0vTiegCriel80m
Cs0.05FA0.81MA0.14PbBr0.45I2.55,Cs; FA; MA,Pb,Br; I,,TiO2-c | TiO2-mp,asy-PBTBDT,Au,Chlorobenzene,DMF; DMSO,False,100.0,Spin-coating,N2,0.09,False,,,,9.4,oHYYi9evmq6TcJN8Z8xIFq9BduAC
MAPbI3,MA,Pb,I,1.6,SnO2-c,Spiro-MeOTAD,Ag,Chlorobenzene,DMF; DMSO,False,100.0,Spin-coating,N2,0.04,False,1.05,22.99,0.73,17.56,oHnkf6EDFETXQmrZ2vrpBJuHSxdf
MAPbI3,MA,Pb,I,1.55,PDPP3T; PCBM-60,PEDOT:PSS,Ca | Al,Unknown,Unknown,False,100.0,Spin-coating,Air,0.04,False,0.87,13.12,0.69,7.92,oHrvKC1trxTBICY-GCOj09fiYfgD
FA0.8MA0.2PbI3,FA; MA,Pb,I,,TiO2-c,Spiro-MeOTAD,Ag,Unknown,DMF; DMSO >> IPA,False,Unknown >> 120.0,Spin-coating >> Spin-coating,Ar >> Ar,0.12,False,1.11,22.27,0.736,18.29,oHu2aNS-yKJw9_U3sdRF2M08gFc7
FA0.8MA0.2PbI3,FA; MA,Pb,I,,TiO2-c | TiO2-mp,Spiro-MeOTAD,Ag,Unknown,DMF >> IPA,False,70.0 >> 100.0,Spin-coating >> Spin-coating,Unknown,0.3,False,1.045,20.723000000000003,0.609,13.19,oIBkQ0rlQel5zQv_sjnOSpEA86cd
MAPbI3,MA,Pb,I,1.58,pSNT,PEDOT:PSS,Ag,Toluene,DMSO; GBL,True,100.0,Spin-coating,N2,0.1,False,0.88,18.1,0.562,9.0,oICo4DHJHQnjfR8ggMRJWZkOuR-M
FA0.83MA0.17PbBr0.51I2.49,FA; MA,Pb,Br; I,,TiO2-c | TiO2-mp,FDT,Au,Chlorobenzene,DMF; DMSO,False,100.0,Spin-coating,N2,0.16,False,1.148,22.7,0.76,20.2,oIH-lkks1S5MgR23_ntNBwMjngvB
Cs0.1FA0.75MA0.15PbBr0.35I2.65,Cs; FA; MA,Pb,Br; I,,SnS2,Spiro-MeOTAD,Au,Chlorobenzene,DMF; DMSO,False,100.0,Spin-coating,N2,0.108,False,1.161,23.55,0.73,20.12,oIHahnE2tgKZ4o8RaSOML4C9oDfB
MAPbI3,MA,Pb,I,1.6,PCBM-60,Co0.817Cu0.183O1.19,Ag,Ethyl ether,DMF; DMSO,False,Unknown,Spin-coating,Dry air,0.07,False,0.89,18.16,0.612,9.89,oI_QWICBhlnZQJ6QhiF2Eb7C92cV
MAPbBr0.45I2.55,MA,Pb,Br; I,,TiO2-c,Spiro-MeOTAD,Au,Unknown,DMSO >> IPA,False,Unknown,Spin-coating >> Dropcasting,Unknown,0.09,False,1.0,20.97,0.701,14.77,oIe9eyqey6dpDda5iJ11MhWyHrfJ
MAPbI3,MA,Pb,I,1.6,TiO2-c | Al2O3-mp,Spiro-MeOTAD,Au,Unknown,DMF,False,100,Spin-coating,Unknown,0.09,False,1.01,19.6,0.6,12.0,oIgQQcjXognU-ozT2Y_Bc-_X2Rlw
MAPbI3,MA,Pb,I,1.6,PCBM-60 | BCP,rGO,Ag,Chlorobenzene,DMF; DMSO,False,100.0,Spin-coating,Unknown,1.02,False,1.07,19.4,0.74,15.1,oJ0SCvn_89yY-f_iVLQvjd0O2JvW
MAPbI3,MA,Pb,I,1.6,TiO2-c,Spiro-MeOTAD,Ag,Unknown,DMF,False,95.0,Spin-coating,Air,0.07,False,0.95,20.0,0.58,11.0,oJ1nk9kz5KSA93CnLF6rulxa4jVX
Cs0.03FA0.81MA0.16PbBr0.50I2.50,Cs; FA; MA,Pb,Br; I,1.63,TiO2-c | TiO2-mp,Spiro-MeOTAD,Au,Chlorobenzene,DMF; DMSO,False,100.0,Spin-coating,N2,0.16,False,0.96,17.0,0.62,10.2,oJ5wkdr_3lSRD1TJrWiCs8b7j1Yi
MAPbI3,MA,Pb,I,1.6,TiO2-c | TiO2-mp,Spiro-MeOTAD,Ag,Diclorobenzene; Toluene,DMSO; GBL,False,100.0,Spin-coating,N2,0.1,False,1.07,22.89,0.738,17.67,oJ9bSDMm1ofCSmkJFsZc4jri0onM
MAPbI3,MA,Pb,I,1.6,TiO2-c | TiO2-mp,Spiro-MeOTAD,Au,Unknown,DMF; DMSO,False,Unknown,Spin-coating,N2,0.09,False,1.02,23.6,0.65,15.6,oJEOoxs6zfgw7NLp3x78B6tqYhqZ
MAPbI3,MA,Pb,I,1.6,TiO2-c,none,MWCNTs,Unknown,DMF >> IPA,False,Unknown >> 100.0,Spin-coating >> CBD,Unknown,0.2,False,0.88,15.6,0.75,10.3,oJOjWV4NLzP80sLTAwb909XVM_PP
FA0.83MA0.17PbBr0.49I2.51,FA; MA,Pb,Br; I,1.6,SnO2-np,Spiro-MeOTAD,Ag,Chlorobenzene,DMF; DMSO,False,Unknown,Spin-coating,Unknown,0.1,False,1.08,22.31,0.667,16.08,oJQWmXLdacdtxZVYHs2Ng-01b9ni
MAPbI3,MA,Pb,I,1.6,TiO2-c | TiO2-mp,Spiro-MeOTAD,Au,Unknown,acetonitrile; NMP,False,Unknown,Spin-coating,N2,0.09,False,0.79,22.0,0.6,10.43,oJSsTkimSFibl5Kn4nQLWTnTepll
MAPbI3,MA,Pb,I,1.6,TiO2-c,none,Carbon,Unknown,DMF >> IPA,False,Unknown >> 100,Spin-coating >> CBD,N2 >> N2,0.1,False,1.04,20.74,0.627,12.28,oJYekiFFMpeG3VtGqVqXcC9rk5cZ
MAPbI3,MA,Pb,I,1.6,PCBM-60 | ZnO-np,Trux-OMeTAD,Al,Unknown,DMF >> IPA,False,Unknown >> 90.0,Spin-coating >> Spin-coating,N2 >> N2,0.055,False,0.99,18.0,0.594,10.5,oJcDQlO_LXDVyeV6loLWxo8Ovnmu
MAPbI3,MA,Pb,I,1.6,TiO2-c | TiO2-mp,Spiro-MeOTAD,Au,Unknown,DMF >> IPA,False,70.0 >> 70.0,Spin-coating >> CBD,Unknown,0.1,False,0.915,21.13,0.59,11.31,oJdnyyknUkDGS53oBHHoO-fThO50
MAPbI3,MA,Pb,I,1.6,TiO2-c | TiO2-mp,none,Au,Unknown,DMF,False,130; 100,Spin-coating,Air,0.16,False,0.75,21.8,0.556,9.09,oJtcfORpA22umBLnh96OXtuZHaEb
MAPbI3,MA,Pb,I,1.55,PCBM-60 | Bphen,NiO-c | Cysteine,Al,2-Butanol,DMF; DMSO,False,100.0,Spin-coating,N2,0.12,False,1.11,,,16.5,oJzOIucXxV2FsLbpIBPMVc6SsOmi
MAPbI3,MA,Pb,I,1.6,TiO2-c | TiO2-mp,Spiro-MeOTAD,Au,Toluene,Dimethylacetamide; NMP,False,105.0,Spin-coating,N2,0.09,False,1.01,21.48,0.75,16.29,oK1WsphZO-NQojbB430LCKGxY9m4
MAPbI3,MA,Pb,I,1.5,ZnO-np,Spiro-MeOTAD,Ag-nw,Unknown,DMF >> IPA >> IPA,False,40 >> 100 >> 100,Spin-coating >> CBD >> Spin-coating,Dry air >> Dry air >> Dry air,0.15,False,1.02,19.51,0.48,9.55,oK2PXQ__5k5CQZvWadsjnNmottTF
MAPbI3,MA,Pb,I,1.6,PCBM-60 | BCP,NiO-c,Ag,Toluene,Diethyl ether; DMF; DMSO,False,Unknown,Spin-coating,N2,0.1,False,1.07,17.4,0.71,13.24,oKM4Uld0W_SPIRtCIfWCG3jnbYnm
MAPbI3 | CsPbBr3,MA | Cs,Pb | Pb,I | Br,,TiO2-c,Spiro-MeOTAD,Au,Unknown,DMF >> IPA >> Toluene,False,70 >> 150 >> 70,Spin-coating >> Spin-coating >> Spin-coating,Unknown,0.15,False,1.12,21.3,0.73,17.8,oKMfvMThZO9aqysAdEr8UH_LH4E8
MAPbI3,MA,Pb,I,1.6,TiO2-c | TiO2-mp,HTM-1,Ag,Diethyl ether,DMF; DMSO,False,65; 100,Spin-coating,Unknown,0.1,False,1.01,18.37,0.614,11.45,oKNBBQDvMZYlokvwiSfI6Eav_mri
Cs0.25FA0.75PbBr0.6I2.4,Cs; FA,Pb,Br; I,1.7,TiO2-c | TiO2-mp | PCBM-60; PMMA,Spiro-MeOTAD,ITO | Au-grid,Toluene,DMF; DMSO,False,100.0,Spin-coating,N2,0.25,False,1.12,17.3,0.7390000000000001,21.22,oKQltWFgFPJnSIdW7YD5aHNKt2-9
MAPbI3,MA,Pb,I,1.6,TiO2-c,PCDTBT,MoO3 | Ag,Unknown,DMF; DMSO >> IPA,False,Unknown >> 100.0,Spin-coating >> CBD,N2 >> N2,0.04,False,0.99,20.59,0.5720000000000001,11.67,oK_mTFkZuzxrr8mpWftaQINWSw4L
MAPbI3,MA,Pb,I,1.6,PCBM-60 | ZnO-np,PEDOT:PSS,Ag,Chlorobenzene,DMF,False,110.0,Spin-coating,N2,0.1,False,0.96,21.3,0.72,14.43,oKc01PbdUp0qZLT08wX4JpkhM6Ys
FA0.85MA0.15PbBr0.45I2.55,FA; MA,Pb,Br; I,1.62,TiO2-c,C101,Au,Chlorobenzene,DMF; DMSO,False,100,Spin-coating,Unknown,0.1,False,1.05,21.1,0.696,15.5,oKhrBScS_dItsuJmvTyMBoLhAGrx
FA0.85MA0.15PbBr0.45I2.55,FA; MA,Pb,Br; I,,TiO2-c | TiO2-mp,PFB,Au,Chlorobenzene,DMF; DMSO,False,100.0,Spin-coating,Air,0.09,False,0.98,21.53,0.52,11.38,oKiY19wD5RlaLoGWX0U0QMiQinCi
Cs0.05FA0.79MA0.16PbBr0.51I2.49,Cs; FA; MA,Pb,Br; I,1.6,TiO2-c | TiO2-mp,Spiro-MeOTAD,Au,Chlorobenzene,DMF; DMSO,False,100.0,Spin-coating,N2,0.1,False,1.08,20.83,0.72,16.32,oKoef_e8l8ICCJn1Y2qEWWiLUP4j
FASnI3,FA,Sn,I,,C60 | BCP,PEDOT:PSS,Ag,Chlorobenzene,DMSO >> none,False,100.0 >> Unknown,Spin-coating >> Gas reaction,N2 >> MACl,0.09,False,0.56,18.22,0.7,7.14,oKsAV_QZyWUfnTD7n5SnFnamilcN
MAPbI3,MA,Pb,I,1.63,TiO2-c,Spiro-MeOTAD,Au,Diethyl ether,DMF; DMSO >> none >> IPA,False,130.0 >> Unknown >> 100.0,Spin-coating >> Evaporation >> CBD,N2 >> Vacuum >> N2,0.07,False,1.06,22.27,0.672,15.92,oL3vlKBkG3OM_MX1tthTh-GsNeuW
MAPbI3,MA,Pb,I,1.6,PCBM-60 | C60-N,PVBT-SB,Ag,Unknown,DMF,False,90.0,Spin-coating,N2,0.055,False,0.91,18.4,0.642,10.7,oL6CouVmET0IpDmBeth3lFB4R1Lx
MAPbI3,MA,Pb,I,1.56,TiO2-c,Spiro-MeOTAD,Au,Toluene,DMSO; GBL,False,100.0,Spin-coating,N2,0.1,False,1.092,22.78,0.7390000000000001,18.39,oL6aa52T7SsHLvbGwv_qvDf67P1y
Cs0.1FA0.85MA0.05PbBr0.15I2.85,Cs; FA; MA,Pb,Br; I,,TiO2-c,Spiro-MeOTAD,Au,Vacuum,DMF; Tetramethylene sulfoxide,False,130.0,Spin-coating,N2,6.75,True,1.07,22.92,0.6759999999999999,16.57,oL7d3uDFLkaTv5M797yBfUaCk9Ft
MAHg0.05Pb0.95I3,MA,Hg; Pb,I,,PCBM-60,PEDOT:PSS,Ag,Toluene,DMF,False,100.0,Spin-coating,N2,0.45,False,0.87,16.8,0.71,10.3,oLDXQ36OKLOYWI4z1r_IqID829bD
MAPbI3,MA,Pb,I,1.6,TiO2-c | TiO2-mp,Spiro-MeOTAD,Au,Toluene,DMSO; GBL,False,50.0; 100.0,Spin-coating,Unknown,0.1,False,1.084,18.35,0.514,10.22,oLFuHzy8dBB4_g7P8SNiDRfVWbK0
MAPbI3,MA,Pb,I,1.6,TiO2-c,Spiro-MeOTAD,Ag,Unknown,DMF,False,100.0,Spin-coating,N2,0.0919,False,1.01,17.1,0.63,11.0,oLGpUXF-1dpkOiVuh7TGqr-cZaBe
CsPbBrI2,Cs,Pb,Br; I,,ZnO-np | SnO2-np,PSQ2,MoO3 | Ag,Unknown,DMF; DMSO,False,55; 240,Spin-coating,N2,0.1,False,1.27,15.4,0.79,14.21,oLWzgEoc1T6eutVmGXgq901p68z_
Cs0.05MA0.95Pb0.95Sn0.05Cl0.1I2.9,Cs; MA,Pb; Sn,Cl; I,,TiO2-c | TiO2-mp,Spiro-MeOTAD,Au,Unknown,DMF; GBL,False,120.0,Spin-coating,Air,0.09,False,0.821,17.7,0.578,8.41,oLc2eCMTipyjrSN_FravD5gOmhTd
MAPbI3,MA,Pb,I,1.6,PCBM-60 | C60 | BCP,CuOx,Ag,Unknown,DMF,False,80.0,Spin-coating,N2,0.1,False,0.99,19.8,0.6859999999999999,13.6,oLf44RGwSjA8lQsBOiT2PSIvKBeq
MAPbI3,MA,Pb,I,1.6,TiO2-c | ZnO-nw | AZO-c,Spiro-MeOTAD,Au,Unknown,DMF >> IPA,False,Unknown >> 90.0,Spin-coating >> CBD,Air >> Air,0.1,False,0.89,20.3,0.58,10.5,oLh2eaBs6Doy5zx-tXlKQky2yh3i
FA0.85MA0.15PbBr0.45I2.55,FA; MA,Pb,Br; I,,TiO2-c | SnO2-np,Spiro-MeOTAD,Au,Ethyl acetate,DMF; DMSO,False,120.0,Spin-coating,Unknown,0.16,False,1.086,22.19,0.738,17.78,oMEKDvhSmLxE9Bub_7tmFt4w03rg
MAPbI3,MA,Pb,I,1.6,TiO2-c,Spiro-MeOTAD,Au,Unknown,DMF; DMSO >> IPA,False,Unknown >> 120.0,Spin-coating >> CBD,Unknown,0.12,False,1.08,21.79,0.74,17.61,oMKIxydOk5qjpkX6bq3s_APLD_c7
FA0.9MA0.1PbBr0.1I2.9,FA; MA,Pb,Br; I,1.52,SnO2-np,PTQ10 | PTAA,Ag,Unknown,DMF; DMSO >> IPA,False,75.0 >> 100.0,Spin-coating >> Spin-coating,Air >> Air,0.1,False,1.09,23.33,0.797,20.32,oMLtn91bwf8qnvaK3JcWYP_x3AII
FA0.4MA0.6PbI3,FA; MA,Pb,I,,ZnO-c,Spiro-MeOTAD,Ag,N2,DMF,False,100.0,Spin-coating,N2,0.045,False,1.007,22.22,0.6990000000000001,15.64,oMLx6ExY0CAtSscT1IRzEXbn0vY3
FA0.84MA0.16PbBr0.48I2.52,FA; MA,Pb,Br; I,,TiO2-c,Spiro-MeOTAD,Au,Chlorobenzene,DMF; DMSO,False,150.0,Spin-coating,Unknown,1.2,False,0.979,23.0,0.66,14.8,oMRflC9KtH8TL_EruvSNsR0JNC5m
Cs0.15FA0.71MA0.14PbBr0.9I2.1,Cs; FA; MA,Pb,Br; I,1.7,ICBA | C60 | BCP,PTAA,Cu,Toluene,DMF; DMSO,False,65; 100,Spin-coating,Unknown,0.1,False,1.19,19.5,0.802,18.6,oMSy0ISePwJjKQMnp3LFekTgliMq
MAPbI3,MA,Pb,I,1.55,TiO2-c | TiO2-mp,Spiro-MeOTAD,Au,Diethyl ether,DMSO,False,100,Spin-coating,Unknown,0.16,False,0.96,23.28,0.65,14.64,oMT-GUR97cBqNVH9Aomyb9_bmNX1
MAPbI3,MA,Pb,I,1.6,PCBM-60,PEDOT:PSS,Al,Unknown,DMF,False,100.0,Spin-coating,Unknown,0.04,False,1.08,17.9,0.732,14.15,oMV5CfROxzxXjt5q8sojvv9lj-GD
BA2Cs0.15MA2.85Pb4I13,BA; Cs; MA,Pb,I,1.63,TiO2-c,Spiro-MeOTAD,Au,Unknown,DMF; DMSO,False,100.0,Spin-coating,N2,0.09,False,,,,,oM_iLvFTbthVw3hbt_BvelFkv0IF
Cs0.05FA0.79MA0.16PbBr0.51I2.49 | CsPbI3,Cs; FA; MA | Cs,Pb | Pb,Br; I | I,,C60 | BCP,PTAA,Cu,Chlorobenzene,DMF; DMSO >> Toluene,False,100.0 >> Unknown,Spin-coating >> Spin-coating,N2 >> Air,0.07,False,1.14,22.54,0.76,19.66,oMgULT4SAtlaL4-PWKHOP4bK9fRR
MAPbI3,MA,Pb,I,1.6,TiO2-c | MgO | TiO2-nw,Spiro-MeOTAD,AlAg,Diethyl ether,DMSO; GBL,False,115,Spin-coating,N2,0.09,False,1.06,22.01,0.73,17.03,oMofaLQAvqP8WD7IhMt69zaSG3VN
MAPbI3,MA,Pb,I,1.6,PCBM-60 | BCP,PEDOT:PSS,Ag,Unknown,DMF,False,100.0,Spin-coating,Dry air,0.045,False,0.92,17.3,0.735,12.0,oMzGJphCD_1-MGWhLu2L7SqeaGE-
FA0.85MA0.15PbBr0.45I2.55,FA; MA,Pb,Br; I,,TiO2-c | TiO2-mp,Spiro-MeOTAD,Au,Chlorobenzene,DMF; DMSO,False,100.0,Spin-coating,N2,0.16,False,1.063,22.74,0.74,17.8,oN6jbX4cOX6mAzgSqHI6evEaY9kQ
Cs0.17FA0.83PbBr1.2I2.8,Cs; FA,Pb,Br; I,1.75,TiO2-c,Spiro-MeOTAD,Au,Chlorobenzene,DMF; DMSO,False,100.0,Spin-coating,Unknown,0.1,False,1.17,18.86,0.74,16.34,oNBjl_4mED6nbEHeXhSA1j_ZEJ7L
FA0.4MA0.6PbI3,FA; MA,Pb,I,,ZnO-c,Spiro-MeOTAD,Ag,N2,DMF,False,100.0,Spin-coating,N2,0.045,False,0.892,21.24,0.588,12.97,oNGxBhhrriVVLjlmsg1cPJz6UkVL
Cs0.15FA0.85PbBr0.9I2.1,Cs; FA,Pb,Br; I,1.698,SnO2-np,Spiro-MeOTAD,,,,False,,,,,False,1.212,19.93,0.787,19.02,oNHSmWFMuy1NV7qdrMkVdlsvhTKg
MAPbI3,MA,Pb,I,1.59,PCBM-60 | BCP,PEDOT:PSS,Ag,Toluene,DMSO; GBL,False,100,Spin-coating,Unknown,0.1,False,0.93,14.0,0.643,10.5,oNOex4KikkDNrF9f9dNV8QhGCT5d
FASnI3,FA,Sn,I,1.39,PCBM-60,CuSCN,Ag,Chlorobenzene,DMF; DMSO,False,70.0,Spin-coating,N2,0.048,False,0.55,19.39,0.688,7.34,oNS4uGO18VOl41Uo79wDSVzmgScy
FA0.85MA0.15PbI3,FA; MA,Pb,I,,TiS2,Spiro-MeOTAD,Au,Chlorobenzene,DMF; DMSO,False,150.0,Spin-coating,Unknown,0.09,False,,,,,oNY0HVPcNnyS44ySriYLKYMfeIXs
MAPbI3,MA,Pb,I,1.58,PCBM-60,PEDOT:PSS,Ca | Al,Unknown,DMF >> Ethanol; IPA,False,Unknown >> 100.0,Spin-coating >> Spin-coating,N2 >> N2,0.044,False,,,,10.99,oNfp2L3oGG2PnMaocg91tCfv0odf
MAPbI3,MA,Pb,I,1.6,PCBM-60 | BCP,NiO-c,Ag,Unknown,DMF >> IPA,False,Unknown >> 70.0,LT-SCD >> LT-SCD,Air >> Air,0.09,False,1.09,19.5,0.723,15.3,oNk2DGeuST4w_uF8pPg2CM_F_oS-
MAPbI3,MA,Pb,I,1.6,TiO2-c | TiO2-mp,Spiro-MeOTAD,Au,Chlorobenzene,DMSO,False,100,Spin-coating,Unknown,0.16,False,0.943,21.0,0.68,13.5,oNnEadmAQJ_2OSkF1ESx74YUHJJ-
BA2MA3Pb4I9,BA; MA,Pb,I,,PCBM-60 | BCP,PEDOT:PSS,Ag,Unknown,DMF,False,70.0,Spin-coating,Unknown,0.1,False,1.08,14.76,0.73,11.6,oO2vZKVEXzRkP18VmNodLVMZnCFr
MAPbI3,MA,Pb,I,1.6,TiO2-c,Spiro-MeOTAD,Au,N2,DMF,False,100.0,Spin-coating,Air,0.1,False,,,,17.98,oO7g6rOhAw1ozyLfZVQWxp4nsRIb
MAPbI3,MA,Pb,I,1.6,PCBM-60 | BCP,PEDOT:PSS,Al,Unknown,DMF,True,100.0,Spin-coating,Unknown,0.1,False,0.95,18.0,0.57,10.3,oOBCN76aOdJc6Ncvj-01m6WDFv70
MAPbI3,MA,Pb,I,1.6,ITCP-M | BCP,P3CT-Na,Ag,Chlorobenzene,DMF; DMSO,False,60.0; 80.0,Spin-coating,N2,0.09,False,1.06,21.26,0.7509999999999999,16.85,oOPNxY47_WM_doqQc1KqG5Nru2f8
FA0.85MA0.15PbBr0.45I2.55,FA; MA,Pb,Br; I,,TiO2-c,Spiro-MeOTAD,Au,Toluene,DMF; DMSO,False,100.0,Spin-coating,N2,1.0,False,1.102,21.32,0.552,12.97,oOQASQnyJoVuAq7PgooetIHgvdMU
Cs0.08FA0.77MA0.15PbBr0.51I2.49,Cs; FA; MA,Pb,Br; I,1.6,C60 | BCP,PTAA,Cu,Ethyl acetate,DMF; DMSO,False,100,Spin-coating,N2,0.16,False,1.068,19.28,0.706,14.55,oOSqUU7vxqclilO4upBRSbKovZ8o
MAPbI3,MA,Pb,I,1.6,PCBM-60 | TiO2-c,NiMgLiO-c,Ag,Toluene,DMSO,False,100.0,Spin-coating,N2,0.09,False,,,,,oOSy0AFVaMtCyMl0-7TgNzHSk_BG
MAPbI3,MA,Pb,I,1.6,PCBM-60 | Bphen,NiO-c,Ag,Unknown,acetonitrile; Methylamine,False,100.0,Spin-coating,N2,0.1,False,1.04,18.9,0.805,15.6,oOXGvgpyqDJHTiWjw5hxL9RXneY7
MAPbI3,MA,Pb,I,1.6,TEAI | PCBM-60 | PEI,NiO-c,Ag,Unknown,DMSO; GBL,False,70.0,Spin-coating,Air,0.09,False,1.12,11.83,0.529,7.0,oOd9eAwmLPOOha4Yu-kUx9B1ucX2
Cs0.2FA0.8PbI3,Cs; FA,Pb,I,1.59,TiO2-c | TiO2-mp,Spiro-MeOTAD,Au,Chlorobenzene,DMF; DMSO,False,150.0,Spin-coating,Dry air,0.16,False,1.01,22.12,0.6779999999999999,15.36,oOemTX7H4081IzUGZq5qpW7KFm-u
MAPbI3,MA,Pb,I,1.59,PCBM-60 | PEIE,PEDOT:PSS,Au,Unknown,DMF,False,100.0,Spin-coating,N2,0.04,False,0.805,18.8,0.591,8.94,oOrESvr_b9HqyQ9yzZOcBds3ARD0
MAPbI3,MA,Pb,I,1.58,TiO2-c | TiO2-mp,Spiro-MeOTAD,Au,Chlorobenzene,DMF,False,100.0,Spin-coating,N2,0.06,False,1.04,23.35,0.748,17.9,oOs0TiMfK98IZL0y17EhbwGYVteT
MAPbI3,MA,Pb,I,1.6,TiO2-c | TiO2-mp | ZrO2-mp,none,Carbon,Unknown,GBL,False,50,Drop-infiltration,Air,0.1,False,0.9,19.25,0.61,10.5,oOxJQ2uG25kx7JOOM1pcdtSipKFe
MAPbI3,MA,Pb,I,1.6,ZnO-c | ZnO-nw | TiO2-c,none,Carbon,Unknown,DMF >> IPA,False,51.0 >> 70.0,Drop-infiltration >> CBD,Unknown,0.5,False,0.96,14.82,0.58,8.24,oOzw05E_fCfwa9Fwa-w7c7-uPcEa
Cs0.05FA0.80MA0.15PbBr0.45I2.55,Cs; FA; MA,Pb,Br; I,,TiO2-c | TiO2-mp,Spiro-MeOTAD,Au,Chlorobenzene; Acetic acid,DMF; DMSO,False,100,Spin-coating,N2,0.16,False,1.146,22.9,0.7509999999999999,19.7,oP-9loByMbNKMymxHDCvaid7anV4
MAPbI3,MA,Pb,I,1.59,PCBM-60 | BCP,PTAA,Al,Unknown,acetonitrile; Methylamine,False,100,Spin-coating,Unknown,0.045,False,1.04,21.76,0.76,17.12,oPDNbnMfiqJDNBx8YrfZiV7VskS6
MAPbI3,MA,Pb,I,1.6,PCBM-70,Spiro-MeOTAD | MoO3,Ag,Unknown,DMF,False,100.0,Spin-coating,N2,0.12,False,1.022,22.1,0.607,13.7,oPHh139OGMGAKxjaZ-tG2suUvvcv
Cs0.05FA0.79MA0.16PbCs0.49FA2.51MA,Cs; FA; MA,Pb,Cs; FA; MA,1.63,SnO2,Spiro-MeOTAD,Au,Unknown,DMF; DMSO; GBL,False,100,Slot-die coating,N2,0.09,False,0.868,19.96,0.49,8.78,oPMh8JcME_RhpNFLf4pzeTPxCwd-
MAPbI3,MA,Pb,I,1.59,SnO2-np,Spiro-MeOTAD,Ag,Unknown,DMF,False,100,Spin-coating,N2,0.045,False,1.01,17.0,0.79,13.8,oPO4xO8MKsgbY4I9AcdZPX6--j5m
Cs0.05FA0.79MA0.16PbBr0.51I2.49,Cs; FA; MA,Pb,Br; I,,C60 | BCP,PTAA,Al,Chlorobenzene,DMF; DMSO,False,100,Spin-coating,Unknown,0.12,False,1.08,22.4,0.73,17.7,oPUyEHk35r2SxI31Z-sv-GcFqeZg
