Repository: GouravSidana/firstML

# firstML
My first Machine Learning Project

File: filtered_perovskite.csv (part 128 of 155)
Formula,A_ion,B_ion,X_ion,Bandgap,ETL,HTL,Backcontact,Antisolvent,Solvent,Solv_annel,Anneal_temp,Dep_procedure,Synth_atm,Cell_area,Is_module,Voc,Jsc,FF,PCE,entry_id
MAPbI3,MA,Pb,I,1.6,MgO-c | SnO2-c,Spiro-MeOTAD,Au,Chlorobenzene,DMF; DMSO,False,100.0,Spin-coating,Unknown,0.09,False,1.1,22.7,0.73,18.23,oPVNHjxVvpuX7DN60inqGWCmMo57
MAPbI3,MA,Pb,I,1.6,Zr(acac)4,PEDOT:PSS,Au,Unknown,DMF >> IPA,False,25.0 >> Unknown,Spin-coating >> CBD,Air >> Air,0.1,False,1.03,15.51,0.742,11.85,oPZKhzp0iUaFN6KrGRedJ4QBsMip
MAPbI3,MA,Pb,I,1.6,PCBM-60 | LiF,PEDOT:PSS,Al,Chlorobenzene,DMF; DMSO,False,90.0,Spin-coating,N2,0.1,False,0.89,21.4,0.64,12.34,oPfy9S8b7PYtBOSbovu1RpQk5tsp
Cs0.05FA0.79MA0.16PbBr0.45I2.55,Cs; FA; MA,Pb,Br; I,1.6,TiO2-c | TiO2-mp | PCBM-60; PTAA,Spiro-MeOTAD,Au,Unknown,DMF; DMSO,False,100.0,Spin-coating,Unknown,0.0916,False,0.93,21.0,0.64,12.6,oPlhhUHbQK_BUJICJpPl77y4C7OT
MAPbI3,MA,Pb,I,1.5,TiO2-c | TiO2-mp | ZrO2-mp,none,Carbon | Ag,Unknown,GBL,False,25; 50; 60,Drop-infiltration,Unknown,7.0,True,0.89,14.9,0.5,9.75,oPn4-y7N0hzEkUl0caZyBmottBL1
MAPbI3,MA,Pb,I,1.5,NDP-V | Rhodamine 101 | LiF,P3CT-Na,Ag,Chlorobenzene,DMF; DMSO,False,60.0; 80.0,Spin-coating,N2,0.09,False,0.987,20.57,0.7,14.12,oPud4MmeUPV6j8qdY4d7TeTXzsWs
Cs0.05FA0.83MA0.12PbBr0.39I2.61,Cs; FA; MA,Pb,Br; I,,TiO2-c | TiO2-mp,Spiro-MeOTAD,Au,Chlorobenzene,DMF; DMSO,False,100.0,Spin-coating,Unknown,0.16,False,1.16,22.8,0.78,21.0,oPxnI4CpTBGHjorYnDWGm4ZRH5Wm
MAPbI3,MA,Pb,I,1.6,Al2O3-c,Spiro-MeOTAD,Au,Unknown,DMF,False,50; 100,Spin-coating,Unknown,0.16,False,0.9,22.5,0.42,10.5,oQ4b2bsBrMMW2aQhn2Fb9m8RW0mE
MAPbI3,MA,Pb,I,1.6,PCBM-60,PEDOT:PSS,Ca | Al,Unknown,Unknown,False,Unknown,Spin-coating,Unknown,0.1,False,,,,8.08,oQCuqoByr1yB8XMtV-dFYHkW-6bw
MAPbI3,MA,Pb,I,1.6,PCBM-60 | BCP,PEDOT:PSS | PTAA,Ag,Unknown,DMF; DMSO >> IPA,False,Unknown >> 95.0,Spin-coating >> Spin-coating,N2 >> N2,0.1,False,0.98,19.78,0.74,14.38,oQGyJ8BFbqxi9Erp0GB2qB2CByyN
MAPbI3,MA,Pb,I,1.6,TiO2-c | TiO2-mp,Spiro-MeOTAD,Au,Unknown,DMF >> IPA,False,80.0 >> 80.0,Spin-coating >> CBD,Ar >> Ar,0.159,False,0.95,21.6,0.71,14.6,oQWRNWWOp4qcdjbVkaCM4cl6Jn2m
MAPbI3,MA,Pb,I,1.6,TiO2-c,Spiro-MeOTAD,Ag,Unknown,DMF,False,85; 100,Spin-coating,Unknown,0.06,False,0.91,18.28,0.73,12.06,oQX1eGc77iYy8XrmeU4N81LxIeWS
MAPbI3,MA,Pb,I,1.6,TiO2-c,Spiro-MeOTAD,Au,Chlorobenzene,DMF; DMSO,False,100.0,Spin-coating,Unknown,0.09,False,1.02,22.4,0.67,14.4,oQcu7djjxn-9z43Gm_VzmBM98Nv_
Cs0.07FA0.93PbI3,Cs; FA,Pb,I,,TiO2-c,Spiro-MeOTAD,Au,Unknown,DMF; DMSO >> none >> IPA,False,Unknown >> Unknown >> 150.0,Spin-coating >> Gas reaction >> Ion exchange,N2 >> FAI; Vacuum >> N2,2.0,True,0.97,21.78,0.6609999999999999,14.1,oQkaodqKmluphs74i6SZADAUyplp
MAPbI3,MA,Pb,I,1.59,PCBM-60 | BCP,PEDOT:PSS,Ag,Toluene,DMSO; GBL,False,100,Spin-coating,Unknown,0.1,False,0.93,14.0,0.643,10.5,oQxdILoGXSBdFv_gyJvHvANCKFZy
CsPbBrI2,Cs,Pb,Br; I,1.92,SnO2-np,Spiro-MeOTAD,MoO3 | Ag,Chlorobenzene,DMSO,False,260.0,Spin-coating,N2,0.09,False,1.03,16.34,0.69,11.66,oQyw8pMKG957JjbrHG_TJru7nrIf
MAPbI3,MA,Pb,I,1.6,PCBM-60 | LiF,PEDOT:PSS,Al,Unknown,DMF,False,100,Spin-coating,N2,0.04,False,0.97,22.63,0.644,14.07,oR-nGhAcfMyVgH8w0EI_AUFzp45S
MAPb1.0I3,MA,Pb,I,1.6,TiO2-c | TiO2-mp,none,Carbon,Unknown,DMF >> Chex; IPA,False,Unknown,Unknown,Unknown,0.1,False,0.98,20.18,0.51,10.09,oRCi_Z3m2oJ1VtXd-CYOvE1UtHeJ
FA0.83MA0.17PbBr0.5I2.5,FA; MA,Pb,Br; I,,TiO2-c | TiO2-mp,Spiro-MeOTAD,Au,Chlorobenzene,DMF; DMSO,False,100.0,Spin-coating,Unknown,0.2,False,1.062,18.05,0.626,11.95,oRCyMqP8Lezf1bdm1pQFY4qcSyLD
FA0.2MA0.8PbI3,FA; MA,Pb,I,,TiO2-c | TiO2-mp,Spiro-MeOTAD,Au,Unknown,DMSO >> none,False,100.0 >> 100.0,Spin-coating >> Recrystallization,N2 >> Methylamin; N2,0.16,False,1.128,23.66,0.7959999999999999,21.25,oRHeIDOFCca-lIhaAOFXcG6LsHq6
MAPbI3,MA,Pb,I,1.6,ZnO-c,Spiro-MeOTAD,Ag,Unknown,DMF >> IPA; TBP,False,70.0 >> 70.0,Spin-coating >> CBD,Unknown,0.1,False,1.062,17.5,0.654,12.5,oRhuMbLdK_yh3hWz-io80GjXk5aI
Cs0.05FA0.79MA0.16PbBr0.51I2.49,Cs; FA; MA,Pb,Br; I,,TiO2-c | TiO2-mp,CuSCN,ITO,Dichlorobenzene,DMF; DMSO,False,100.0,Spin-coating,N2,0.16,False,0.948,18.8,0.69,11.9,oRimLP1BqcVRe9OCxxHlpdNN7NqL
MAPbI3,MA,Pb,I,1.6,PCBM-60,PEDOT:PSS,Al,Chlorobenzene,DMSO; GBL,False,100.0,Spin-coating,N2,0.22,False,0.899,15.9,0.7290000000000001,10.4,oRsTPHwHkAbowD03P7l9GhMLzkM1
MAPbI3,MA,Pb,I,1.6,PCBM-60,PEDOT:PSS,Ca | Al,Unknown,DMSO,False,110.0,Spin-coating,N2,0.1,False,0.86,21.55,0.75,13.85,oRtthHJCKmk0XfaLawWV5jCnwcY0
MAPbI3,MA,Pb,I,1.6,TiO2-c | PCBA,Spiro-MeOTAD,Au,Toluene,DMF,False,100.0,Spin-coating,N2,0.04,False,1.0,20.58,0.643,13.2,oRz1ztRC5XXjQxJyZwQHew4b17u-
MAPbI3,MA,Pb,I,1.6,TiO2-c | TiO2-mp,Spiro-MeOTAD,Ag,Unknown,DMF >> IPA,False,Unknown >> 100.0,Spin-coating >> CBD,Air >> Air,0.14,False,0.93,22.0,0.7070000000000001,14.5,oS2he0UlCnKBnOr_VKP61OGpAzeP
MAPbI3,MA,Pb,I,1.55,TiO2-c,Spiro-MeOTAD,Ag,Unknown,DMF,False,90.0; 120.0,Spin-coating,N2,0.09,False,0.91,20.9,0.72,13.8,oSKtlMjrO8WthJkjirUTDH5o96sk
FA0.2MA0.8PbI3,FA; MA,Pb,I,1.58,PCBM-60 | C60 | LiF,PEDOT:PSS,Ag,Toluene,DMSO; GBL,False,100.0,Spin-coating,N2,0.11,False,1.1,21.55,0.75,17.45,oSPS6eEiq-ITxHqA1dePMiISlyBV
FA0.9MA0.1PbBr0.1I2.9,FA; MA,Pb,Br; I,,SnO2-np,Spiro-MeOTAD,Au,Unknown,DMF; DMSO >> IPA,False,70.0 >> 150.0,Spin-coating >> Spin-coating,N2 >> N2,0.1,False,1.064,23.36,0.7859999999999999,19.55,oSYKQ04nej37j_2ZTieBD-ZJYKT5
MAPbI3,MA,Pb,I,1.6,C60 | BCP | LiF,MoO3 | PEDOT:PSS,Al,Diethyl ether,DMF; DMSO,False,65.0; 100.0,Spin-coating,Unknown,0.0177,False,0.94,21.0,0.74,14.7,oSfEqrmZGplk0MAaeEeEMZqzzXN6
MAPbI3,MA,Pb,I,1.6,ZnO-c,Spiro-MeOTAD,Ag,Unknown,DMF >> IPA,False,Unknown >> 80.0,Spin-coating >> CBD,Unknown >> Unknown,0.04,False,1.04,20.57,0.612,13.05,oSoJVeGXDzjUXqgdNiEGbGIZCV7C
MAPbI3,MA,Pb,I,1.56,C60 | BCP,PEDOT:PSS,Au,Toluene,DMSO; GBL,False,100.0,Spin-coating,N2,0.09,False,1.02,21.55,0.67,14.69,oSz6cez5IrXDRbNMhRhoHvFogty3
MAPbI3,MA,Pb,I,1.6,TiO2-c,Spiro-MeOTAD,Au,Toluene,DMF; DMSO,False,100.0,Spin-coating,N2,0.15,False,1.053,22.9,0.755,18.2,oT6Pwpz4iC8kSbPmb-utk-CbQ5XE
MAPbI3,MA,Pb,I,1.6,TiO2-c | TiO2-mp,"3,6-cbz-EDOT",Au,Unknown,DMF >> DMF >> IPA,False,70.0 >> 100.0 >> 100.0,Spin-coating >> Spin-coating >> Spin-coating,N2 >> N2 >> N2,0.04,False,0.018,0.92,0.5,8.13,oTVQKn9YRu5no7ExQALA9hoPK9ZN
MAPbI3,MA,Pb,I,1.6,ZnO-c,Spiro-MeOTAD,Au,Unknown,DMF; DMSO >> IPA; H2O,False,100 >> 100,Spin-coating >> CBD,Air >> Air,0.0707,False,1.07,21.18,0.72,16.51,oTW80qrSTdl60KyDVTUJz3VFxssO
MAPbI3,MA,Pb,I,1.63,TPE-DPP12 | C60 | BCP,P3CT-Na,Au,Unknown,none,False,60; 80,Evaporation,Vacuum,1.0,False,1.05,22.24,0.79,18.37,oTgNPAtGKgBNSfj4lj3a3MGBejv_
FA0.4MA0.6PbI3,FA; MA,Pb,I,,ZnO-c,Spiro-MeOTAD,Ag,N2,DMF,False,100.0,Spin-coating,N2,0.045,False,1.021,22.06,0.7070000000000001,15.93,oUNzJNJUdPu77_qAd9pOAUOQpMKu
MAPbI3,MA,Pb,I,1.6,PCBM-60,PTAA,Ag,Unknown,DMF >> IPA,False,70.0 >> 100.0,Spin-coating >> Spin-coating,N2 >> N2,1.2,False,1.0,20.13,0.7170000000000001,14.3,oUcqd1BgOzt8uX19bd-PhtDyzetq
Cs0.05FA0.8075MA0.1425PbBr0.45I2.55,Cs; FA; MA,Pb,Br; I,,SnO2-np,Spiro-MeOTAD,Au,Anisole,DMF; DMSO,False,150.0,Spin-coating,N2,0.25,False,1.072,21.16,0.7609999999999999,17.27,oUfxlfrH7q1sgnULPSUUk9hMwFQy
Cs0.15FA0.85PbI3,Cs; FA,Pb,I,,PCBM-60,PEDOT:PSS,Ag,Unknown,DMF; DMSO,False,130.0,Spin-coating,N2,0.45,False,0.878,17.5,0.545,8.38,oUiaoZvdk6ueAxmIkJfyUPQXqRDn
MAPbI3,MA,Pb,I,1.6,PCBM-60 | BCP,NiO-c,Ag,Chlorobenzene,DMSO; GBL,False,70.0,Spin-coating,N2,0.09,False,0.91,19.8,,,oUl51KRIcf4XSU4Z26BLDMLjGxQF
(TBA)0.5Cs0.03FA0.4MA0.08PbBr0.51I2.49,(TBA); Cs; FA; MA,Pb,Br; I,,TiO2-c,Spiro-MeOTAD,Au,Chlorobenzene,DMF; DMSO,False,110.0,Spin-coating,N2,0.1,False,1.21,14.9,0.495,7.9,oUntRz_Up_25NZcSFQcIXn31Awr7
MAPbI3,MA,Pb,I,1.61,ZnO-c | 4-dimethoxybenzoic acid,Spiro-MeOTAD,Au,Chlorobenzene,DMSO; GBL,False,100,Spin-coating,N2,0.06,False,1.01,20.89,0.578,12.15,oUp2Pu7w_NS5WUycpmTbriRL8Kqc
MAPbI3,MA,Pb,I,1.6,SnO2-np,Spiro-MeOTAD,Au,Unknown,DMF; DMSO,False,100.0,Spin-coating,Air,0.1,False,1.06,19.17,0.65,13.16,oUrNJt3AGquaZOauHueiNZ8PJVal
MAPbI3,MA,Pb,I,1.6,ZnO-c,NiO-c,Ag,Diethyl ether,DMF; DMSO,False,100.0,Spin-coating,Air,0.1,False,1.05,20.25,0.68,14.54,oV6je2bu_B_VgO7hXQiXs3E6yDHN
MAPbI3,MA,Pb,I,1.6,TiO2-c | TiO2-mp,TQ1d,Au,Toluene,DMSO,False,100.0,Spin-coating,N2,0.04,False,0.943,17.7,0.561,9.39,oV8XaRLmkfcIIIPsWKHo8bjOMEks
Cs0.05FA0.79MA0.16PbBr0.51I2.49,Cs; FA; MA,Pb,Br; I,,TiO2-c | TiO2-mp,BDT-4MeOTPA,Au,Chlorobenzene,DMF; DMSO,False,100.0,Spin-coating,Unknown,0.1,False,1.06,20.16,0.41,8.78,oV8qKsiHtHznc8dqEfJT6zYfilVq
MAPbI3,MA,Pb,I,1.6,PCBM-60,NiO-c,Ag,Unknown,DMSO,False,100.0,Spin-coating,Unknown,0.09,False,1.043,21.04,0.82,17.98,oVboMZ94xkRek4gMuI9uA1gdf68w
Cs0.05FA0.79MA0.16PbBr0.54I2.46,Cs; FA; MA,Pb,Br; I,,TiO2-c | TiO2-mp,EH44,MoO3 | Al,Chlorobenzene,DMF; DMSO,False,100.0,Spin-coating,N2,0.1,False,1.056,20.38,0.638,13.73,oVdpBzgX2ayMQTWHaENZLqq1e9Me
MAPbI3,MA,Pb,I,1.6,PCBM-60,NiO-np,Ag,Unknown,DMSO,False,100.0,Spin-coating,Unknown,0.07,False,1.062,19.6,0.67,13.99,oVfAYucNKvEHsk4IwgRpgMVoL9CM
Cs0.1FA0.75MA0.15PbBr0.51I2.49,Cs; FA; MA,Pb,Br; I,,TiO2-c,Spiro-MeOTAD,Au,Chlorobenzene,DMF; DMSO,False,100.0,Spin-coating,N2,0.59,False,1.132,21.77,0.7609999999999999,18.76,oVjrHJWzAm3Przj-2q5YUyxkEHvJ
Cs0.15FA0.85PbBr0.9I2.1,Cs; FA,Pb,Br; I,1.68,SnO2-np,Spiro-MeOTAD,,,,False,,,,,False,1.179,19.8,0.765,17.86,oVl3oKP_I3P_y0sn6nAiqcUHwsbz
MAPbI3,MA,Pb,I,1.6,TiO2-c,Spiro-MeOTAD,Ag,Unknown,DMF; DMSO,False,Unknown,Spin-coating,Unknown,0.1,False,1.03,21.18,0.72,15.61,oVvX1EPFj5skJALcNtCvtHoQt1Id
MAPbI3,MA,Pb,I,,C60 | BCP,PTAA,Ag,Unknown,DMF; DMSO >> Ethanol,False,25 >> 120,Spin-coating >> CVD,Ar >> Vacuum,0.1125,False,1.003,22.3,0.8079999999999999,13.2,oWCIUTgQZU8qgyT86Ifv1fuVMfuf
MAPb1.0I3,MA,Pb,I,1.6,TiO2-c | TiO2-mp | Graphene oxide,Spiro-MeOTAD,Au,Unknown,DMF >> IPA,False,70,Spin-coating >> CBD,Dry air >> Dry air,6.32,True,1.029,18.538,0.624,11.9,oWIxRWKaYjIacBQJJ8wu-w6kinVH
MAPbI3,MA,Pb,I,1.6,TiO2-c | TiO2-mp,Spiro-MeOTAD,Ag,Chlorobenzene,DMF,False,100.0,Spin-coating,N2,0.09,False,1.0,17.44,0.599,10.45,oWblBHBL3xhwXApWyKIwkqB2Zk3J
CsPbBr3 | CsPbI3,Cs | Cs,Pb | Pb,Br | I,2.3,TiO2-c | TiO2-mp,none,Carbon,Unknown,DMF >> Methanol,False,80.0 >> 250.0,Spin-coating >> Spin-coating,Air >> Air,0.09,False,1.49,8.66,0.732,9.45,oWcN6yJ26_Z0jv3_vhor_ckfRjr7
Cs0.1MA0.9PbI3,Cs; MA,Pb,I,,TiO2-c | TiO2-mp,Spiro-MeOTAD,Au,Chlorobenzene,DMSO,False,100,Spin-coating,Unknown,0.16,False,0.706,17.7,0.56,7.0,oWw4WXHoLgvc_-IhEu8OXHSzZ7kk
Cs0.02FA0.84MA0.14PbBr0.05I2.95,Cs; FA; MA,Pb,Br; I,,TiO2-c,CuSCN,Au,Chlorobenzene,DMF; DMSO,False,100.0,Spin-coating,N2,0.15,False,1.013,21.3,0.7090000000000001,15.21,oX10uawiZechFVHkC4bHsj3YfYio
MAPbI3,MA,Pb,I,1.6,PCBM-60 | BCP,PEDOT:PSS,Ag,Unknown,DMF,False,100.0,Spin-coating,Dry air,0.045,False,0.78,15.6,0.606,8.7,oX3cZHt3E7zZATu0mu98OMlfKdoQ
CsPbBrI2,Cs,Pb,Br; I,,TiO2-c | TiO2-mp,PTAA,Au,Chlorobenzene,DMSO,False,100.0,Spin-coating,N2,0.096,False,1.21,14.72,0.82,14.5,oXZT0Ijnx_eUJd56QP4tb_jUx2Cw
FA0.83MA0.17PbBr0.39I2.61,FA; MA,Pb,Br; I,,TiO2-c | TiO2-mp,Spiro-MeOTAD,Au,Chlorobenzene,DMF; DMSO,False,100.0,Spin-coating,Unknown,0.24,False,1.02,24.05,0.7609999999999999,18.67,oX_aXDwRERPP0iJ6cKsB9oaHVMGd
FA0.85MA0.15PbBr0.45I2.55,FA; MA,Pb,Br; I,,SnO2-np,Spiro-MeOTAD,Au,Toluene,DMF; DMSO,False,100; 120,Spin-coating,Unknown,0.06,False,1.09,23.0,0.774,19.4,oXgCt7wp5pDQBB6DJdRs7vXlTjJo
Cs0.05FA0.7885MA0.1615PbBr0.51I2.49,Cs; FA; MA,Pb,Br; I,1.6,SnO2-np,PEDOT,Au,Chlorobenzene,DMF; DMSO,False,100.0,Spin-coating,N2,0.16,False,1.15,21.4,0.6629999999999999,12.4,oXl2GlsDPBiNrKtvxfwAQPTTKbBf
MAPbI3,MA,Pb,I,1.6,PCBM-60 | BCP,NiO-c,Ag,Chlorobenzene,DMF; DMSO,False,105.0,Spin-coating,N2,0.09,False,1.06,21.65,0.79,17.13,oXvvKV7IW7ARugVnufh9-2vczHNF
MAPbI3,MA,Pb,I,1.6,TiO2-c | TiO2-mp,Spiro-MeOTAD,Au,Unknown,DMF,False,100.0,Spin-coating,Unknown,0.16,False,0.78,17.6,0.69,9.54,oXyMEPOTsPDdmbXbir9Tr50B7Jey
CsPbBr3,Cs,Pb,Br,,TiO2-c | TiO2-mp,CuInS2@ZnS-QDs,Carbon; LPP,Unknown,DMF >> Methanol,False,90 >> 250,Spin-coating >> Spin-coating,Air >> Air,0.09,False,1.442,7.1,0.8390000000000001,8.6,oXyjSuh7IdofrARMjuzA26ZOv6Gy
Ag3Bi2I9,Ag,Bi,I,1.86,TiO2-c | TiO2-mp,PDBD-T,Au,Unknown,Unknown,False,75 >> 180,Spin-coating,Unknown,,False,,,,,oY69a9MRUblEEXk-QxhaFNh3us4x
FA0.8MA0.2PbBr0.2I2.8,FA; MA,Pb,Br; I,,none,Spiro-MeOTAD,Au,Unknown,DMSO >> IPA,False,Unknown >> 150.0,Spin-coating >> Spin-coating,Air >> Air,0.09,False,0.97,18.82,0.731,14.0,oYO8Vy_h_WHnO1tY6Hyrj6H-ju-s
Cs0.05FA0.8MA0.15PbBr0.5I2.5,Cs; FA; MA,Pb,Br; I,,TiO2-c | TiO2-mp,PVDF-HFP | Spiro-MeOTAD,Au,Chlorobenzene,DMF; DMSO,False,100.0,Spin-coating,N2,0.2,False,1.13,22.4,0.79,20.1,oYP13TLW8wcwSrhuBr7U_rDNKJSe
Cs0.02FA0.98PbI3,Cs; FA,Pb,I,,SnO2-c,Spiro-MeOTAD,Ag,Diethyl ether,DMF; NNP,False,80; 150,Spin-coating,Dry air,0.1,False,1.11,24.05,0.75,20.05,oYjPIL2TjftMsNbfdnkYAAlofUfc
Cs0.05FA0.05MA0.9PbBr0.05I2.95,Cs; FA; MA,Pb,Br; I,,SnO2-np,Spiro-MeOTAD,Au,Chlorobenzene,DMF; DMSO,False,100.0,Spin-coating,Unknown,0.12,False,1.08,21.56,0.7020000000000001,17.37,oYjRn9iqdjCMmy9cmXdrupdXWBzT
MAPbI3,MA,Pb,I,1.6,PCBM-60,PEDOT:PSS,Al,2-Butanol,DMF; DMSO,False,100.0,Spin-coating,N2,0.09,False,0.812,17.93,0.527,7.68,oYjotGPylZgUs8o78SLfX5C5aB23
MAPbI3,MA,Pb,I,1.6,PCBM-60,Spiro-MeOTAD,Au,Unknown,DMF,False,65; 100,Spin-coating,Air,0.125,False,1.026,19.461,0.69,13.84,oYkldjCIB3Jb56YqCd5hfnatGAds
MAPbI3,MA,Pb,I,1.6,TiO2-c | TiO2-mp,Spiro-MeOTAD,Ag,Toluene,DMF; DMSO,False,100.0,Spin-coating,N2,4.0,False,1.06,22.56,0.638,15.25,oYl09I-WBQzcd1IjlQuxkF9VDmIv
MAPbI3,MA,Pb,I,1.59,TiO2-c | TiO2-mp,Spiro-MeOTAD,Ag,Unknown,DMF,False,100.0,Spin-coating,Unknown,0.1,False,0.01,20.23,0.7120000000000001,14.89,oYp6cfNxf1S4jxSDkYBSY4HwEdZx
MAPbI3,MA,Pb,I,1.6,TiO2-c | TiO2; Al2O3-mp,Spiro-MeOTAD,Ag,Diethyl ether,DMF; DMSO,False,65; 100,Spin-coating,Unknown,0.125,False,1.04,17.94,0.66,12.44,oZ-PcMOVJyQyHTPFIJr4zV_9Bwb-
,MA | FA,Pb,Br; I,1.646,C60 | BCP,2PACz,Cu,N2,2-methoxyethanol; acetonitrile; NMP; DMF,False,Unknown,Slot-die coating,Unknown,0.16,False,1.14,19.936,0.731,16.62,oZGfaTgKsxCeE73QJhK_NQswO2bI
MAPbI3,MA,Pb,I,1.63,PCBM-60 | BCP,PEDOT:PSS,Ag,Chlorobenzene,DMSO; GBL,False,Unknown,Spin-coating,N2,0.0314,False,0.84,15.1,0.66,8.37,oZgE_a3gxwx2udk1aRwLZA9pCPpt
MAPbI3,MA,Pb,I,1.61,Choline chloride | C60 | BCP,NiO-np,Ag,Toluene,DMF; DMSO,False,90.0,Spin-coating,N2,0.04,False,1.104,23.2,0.82,20.9,oZuuBfUMwbbZ_AfzNQ4WfMzgXoZ3
MAPbI3,MA,Pb,I,1.59,SnO2-np,Spiro-MeOTAD,Au,Ethyl acetate,DMF; DMSO,False,100,Spin-coating,Ar,0.08,False,1.0,21.37,0.74,15.8,o_8ki6YYO5dAbujO0OBeaOzjKnvO
MAPbI3,MA,Pb,I,1.6,TiO2-c | TiO2-mp,Spiro-MeOTAD,Au,Unknown,DMF; DMSO,False,Unknown,Doctor blading,Air,0.11,False,0.95,22.78,0.693,15.0,o_E_39ifaDH5O1DhJ5rtGQzjpmc3
MAPbI3,MA,Pb,I,1.6,PCBM-60 | PFN,p-PFP-O | PTAA,Al,Diethyl ether,DMF; DMSO,False,100.0,Spin-coating,N2,0.0464,False,1.02,19.66,0.72,14.5,o_HJ2QnscTqT7UexRC2lA1W8GQId
MAPbI3,MA,Pb,I,1.6,TiO2-c,Spiro-MeOTAD,Ag,Chlorobenzene,DMSO; GBL,False,100.0,Spin-coating,N2,0.045,False,,,,14.93,o_NUDTFLbK90InW2crEZKGfW5EsZ
MAPbI3,MA,Pb,I,1.6,TiO2-c | TiO2-mp,SGT-409,Au,Unknown,DMF >> IPA,False,70.0 >> 70.0,Spin-coating >> CBD,Unknown,0.3,False,0.939,18.77,0.581,10.25,o_Nz1HWIM5pzEUTF4cs7fv-fj1kw
MAPbI3,MA,Pb,I,1.6,TiO2-c | TiO2-mp | PcM-Cou,Spiro-MeOTAD,Au,Unknown,DMF >> IPA,False,Unknown >> 100,Spin-coating >> CBD,Unknown,0.05,False,0.926,21.42,0.684,13.55,o_hG9RYTlhgIBWSNuxDWe1ZLNg2B
MAPbI3,MA,Pb,I,1.6,TiO2-c | TiO2-mp,tetra-substituted azulene,Au,Unknown,DMF >> IPA,False,Unknown >> 70,Spin-coating >> CBD,N2 >> N2,0.04,False,1.04,20.1,0.73,15.7,o_iWEAoiaN6WGedkj1LZ4we2gLbj
CsPbBrI2,Cs,Pb,Br; I,,TiO2-c,NiMgLiO,Ag,Chlorobenzene,DMF; DMSO,False,260.0,Spin-coating,N2,0.09,False,1.26,14.6,0.747,13.09,o_pZuOxHUggEpeCIDBxfof0rHbVO
MAPbI3,MA,Pb,I,1.6,TiO2-c | TiO2-nw,Spiro-MeOTAD,Au,Unknown,DMF >> IPA,False,70 >> 70,Spin-coating >> CBD,Unknown,0.285,False,0.85,18.02,0.609,9.75,oa-epTNpQB2EUYz5NnsF-b5iSCxj
MAPbI3,MA,Pb,I,1.6,SrGeO3,Spiro-MeOTAD,MoO3 | Ag,Chlorobenzene,DMSO; GBL,False,100.0,Spin-coating,Unknown,0.09,False,1.08,22.65,0.71,17.68,oaAcKW3NQj6ljhfaUGtOVpZu90GP
FA0.83MA0.17PbI3,FA; MA,Pb,I,,TiO2-c | TiO2-mp,Spiro-MeOTAD,Au,Unknown,DMF; DMSO >> IPA,False,70.0 >> 100.0,Spin-coating >> Spin-coating,Unknown,0.03,False,1.06,21.02,0.71,15.82,oaZgDaK847DXMyUTFAXySmGOFvLr
MAPbI3,MA,Pb,I,1.6,PEIE | PCBM-60,P3HT,Au,Diethyl ether,DMF; DMSO,False,65; 100,Spin-coating,Air,1.0,False,,,,13.12,oani-z3WLt9onV5jZk8PYbxnpuw9
MAPbI3,MA,Pb,I,1.6,TiO2-c,Spiro-MeOTAD,Ag,Unknown,DMF,False,90; 120,Spin-coating,N2,0.09,False,0.98,18.7,0.64,11.8,oayfuDNxTIPpLvIjg0tbjnZNZ4SU
MAPbI3,MA,Pb,I,1.6,TiO2-c,Spiro-MeOTAD,Au,Unknown,DMF >> IPA,False,Unknown >> 150.0,Spin-coating >> Spin-coating,Air >> Air,0.123,False,1.05,22.08,0.723,17.57,obEDZq_G9zcU8Zk7ZJou1dIxfJy5
FASnI3,FA,Sn,I,,C60 | BCP,PEDOT:PSS,Ag,Chlorobenzene,DMF; DMSO,False,90.0,Spin-coating,N2,0.04,False,0.541,19.83,0.68,7.3,obbUELyCWmiKTm_AFtLexyvPXHT5
FA0.85MA0.15PbBr0.45I2.55,FA; MA,Pb,Br; I,1.6,PCBM-60 | LiF,BTF3,Ag,Chlorobenzene,Unknown,False,100.0,Spin-coating,Unknown,0.059,False,1.02,18.3,0.741,14.14,obecgkXnxwvxal_prD7P1nOBaWjq
Cs0.04FA0.8MA0.16PbBr0.49I2.51,Cs; FA; MA,Pb,Br; I,,TiO2-c,Spiro-MeOTAD-I,Au,Chlorobenzene,DMF; DMSO,False,150.0,Spin-coating,Unknown,1.0,False,1.1,19.77,0.45,9.78,obxCKU37S-B6SUq9ZcnbOk5gD2i0
FA0.83MA0.17PbBr0.51I2.49,FA; MA,Pb,Br; I,,SnO2-c,Spiro-MeOTAD,Ag,Anisole,DMF; DMSO,False,100.0,Spin-coating,Dry air,0.0919,False,1.11,21.02,0.55,11.6,oc2EUNo3_iZG2qw7gUA-WrGdnI2E
FAPbI3 | (ODA)2PbI4,FA | (ODA),Pb | Pb,I | I,1.48,SnO2-np,Spiro-MeOTAD,Au,Vacuum,DMF >> IPA,False,150.0 >> Unknown,Spin-coating >> Spin-coating,Unknown,0.09,False,1.13,24.9,0.75,21.18,oc2gynmvZ-57trbylrgx0J0YHxFU
CsPbBrI2,Cs,Pb,Br; I,,Mg0.1Zn0.9O-np,P3HT,Au,Hot air,DMSO,False,280.0,Spin-coating,Air,0.09,False,1.271,15.68,0.78,15.48,ocAH0XisHfFoeloh8cfItiwoQACH
MAPbI3,MA,Pb,I,1.6,PCBM-60 | ZnO-np,CuO,Al,Unknown,DMF; DMSO >> IPA,False,Unknown >> 90.0,Spin-coating >> Spin-coating,N2 >> N2,0.1,False,0.99,16.87,0.72,12.06,ocFNOu3mWRt3noAZJV_95pAUTo2G
MAPbI3,MA,Pb,I,1.63,TiO2-c,Spiro-MeOTAD,Au,Unknown,DMSO >> IPA,True,Unknown >> 100.0,Spin-coating >> CBD,N2 >> N2,0.1,False,1.098,22.26,0.715,17.4,ocJohykgCWpKFknO6Kdf6H1szovD
MAPbI3,MA,Pb,I,1.6,ZnO-c,Spiro-MeOTAD,Au,Unknown,DMSO >> IPA,False,Unknown,Spin-coating >> CBD,Air >> Air,0.1,False,1.12,18.53,0.68,14.04,ocKc5m0f7COAd2PCPas60BofLlth
MAPbI3,MA,Pb,I,1.6,TiO2-c,Spiro-MeOTAD,Au,Unknown,DMF >> IPA,False,Unknown >> 90,Spin-coating >> Spin-coating,N2 >> N2,0.098,False,1.04,18.9,0.71,14.1,ocWP9C-h6ISlWSaFSGxHI7dj2cd8
MAPbI3,MA,Pb,I,1.6,PCBM-60 | Bphen,Poly(2-ethyl-2-oxazoline); PEDOT:PSS,Ag,Chlorobenzene,Unknown,False,100.0,Spin-coating,N2,0.18,False,1.01,17.49,0.71,12.55,ocY1_qUbW88G6AK2PLzHjXVjlDKK
MAPbI3,MA,Pb,I,1.6,TiO2-c,Spiro-MeOTAD,Ag,Unknown,DMF,False,Unknown,Spin-coating,N2,0.07,False,1.016,20.27,0.73,15.04,ocvdZmfPAsIyGeeDrJLBle2-vcM2
FA0.25MA0.75PbI3,FA; MA,Pb,I,,TiO2-c | PCBM-62,P3HT,Au,Unknown,DMF; DMSO >> IPA,False,Unknown >> 150.0,Spin-coating >> Spin-coating,Unknown,0.1,False,0.97,16.18,0.62,9.59,od0hEY5ayNDGdyA26a20IE0W4oxe
CsPbBrI2,Cs,Pb,Br; I,,ZnO-np | SnO2-np,P3,MoO3 | Ag,Unknown,DMF; DMSO,False,55; 240,Spin-coating,N2,0.1,False,1.3,12.9,0.6940000000000001,8.85,od4U-zxXg0YdRHrML_uMZDBQJxrI
MAPbI3,MA,Pb,I,1.6,SnO2-np,NiO-c,none,Unknown,acetonitrile,False,100.0,Spin-coating,Ar,0.1,False,0.951,22.3,0.501,10.6,od9jcsbrSApyFk6novIRwjpl2Pts
FA0.6MA0.4Pb0.4Sn0.6Br0.24I2.76,FA; MA,Pb; Sn,Br; I,1.28,C60 | BCP,PEDOT:PSS,Ag,Diethyl ether,DMF; DMSO,False,60; 100,Spin-coating,N2,0.11,False,0.882,28.54,0.738,18.58,odBnoCgZGJpMvK7OmZY5KNLMIDSu
CsPbBrI2 | CsPbBrI2,Cs | Cs,Pb | Pb,Br; I | Br; I,1.91,TiO2-c,PTAA,Au,Unknown,DMF; DMSO >> Octane >> IPA,False,300 >> Unknown,Spin-coating >> Spin-coating >> CBD,Unknown,0.09,False,1.194,15.08,0.7909999999999999,14.24,odEr3YU8xYDlicBbP-3lr4JJrbS7
MAPbI3,MA,Pb,I,1.6,TiO2-c | Al2O3-mp; Ag@TiO2-np,Spiro-MeOTAD,Ag,Unknown,DMF,False,100.0,Spin-coating,N2,0.0625,False,1.04,19.7,0.67,13.7,odGak-4BJYw6LW8RwNuntP4ca41q
MAPbI3,MA,Pb,I,1.6,TiO2-nw,Spiro-MeOTAD,Au,Unknown,DMF,False,100.0,Spin-coating,Unknown,0.12,False,0.93,13.4,0.66,8.2,odHVtOqLGMBryGELQZr2H-f_ONh7
MAPbI3,MA,Pb,I,1.6,PCBM-60 | BCP,PEDOT:PSS,Ag,Diethyl ether; Toluene,DMSO; GBL,False,100.0,Spin-coating,N2,0.07,False,1.001,19.8,0.779,15.41,odb4OAdKwPVBJN397loq6oOI1V45
MAPbI3,MA,Pb,I,1.6,TiO2-c,Spiro-MeOTAD,Ag,Unknown,DMF,False,100,Spin-coating,Unknown,0.08,False,1.02,17.8,0.66,17.8,odnoXIdT_2ec5ymbqtcOO3Kmr58W
MAPbI3,MA,Pb,I,1.6,TiO2-c | TiO2-mp,Spiro-MeOTAD,Au,Unknown,DMF,False,100; 100,Spin-coating,N2,0.1,False,0.81,20.56,0.569,9.4,odtf_k7f4BNV2E5xmfSu34TpfSI1
Cs0.17FA0.83PbI3,Cs; FA,Pb,I,1.51,PCBM-60 | BCP,PTAA | PFN,Ag,Anisole >> N2,DMF; DMSO,False,120,Spin-coating,N2,0.0919,False,0.97,21.6,0.72,15.4,oeGYbky1Ke1qQqh-z8_i3B_KZQE7
Cs0.25FA0.75PbBr0.9I2.1,Cs; FA,Pb,Br; I,1.729,SnO2-np,Spiro-MeOTAD,,,,False,,,,,False,1.203,19.03,0.756,17.31,oebPNgpQgWSgLwLtd6vhnl7tQAwn
MAPbI3,MA,Pb,I,1.6,PCBM-60 | PCBC | LiF,PEDOT:PSS,Al,Unknown,DMF,False,Unknown,Spin-coating,Unknown,0.4,False,0.98,21.79,0.711,15.25,oekPLmhbB0dlq2r012w2PMkaBZAK
MAPbI3,MA,Pb,I,1.6,PCBM-60 | BCP,Z7,Ag,Chlorobenzene,DMF; DMSO,False,100.0,Spin-coating,N2,0.1,False,1.038,22.46,0.74,17.32,oepWRnr-AP95fJO8wzGby2zColEx
FA0.93MA0.03PbBr0.09I2.91,FA; MA,Pb,Br; I,1.55,SnO2-np,Spiro-MeOTAD,Au,Unknown,DMF >> IPA,False,70.0 >> 135.0,Spin-coating >> Spin-coating,Unknown,0.108,False,1.1,25.19,0.708,19.59,oerLlDwRPqfX_iBOlDhB2_UJFm8T
MAPbI3,MA,Pb,I,1.6,PCBM-60,PEDOT:PSS | PolyTPD,Au,Unknown,none,False,Unknown,Co-evaporation,Vacuum,0.065,False,1.04,15.4,0.55,8.8,oewzjSyU2JHvP3Dt7mcZVTZEsaNV
MAPbI3,MA,Pb,I,1.6,PCBM-60 | bis-C60,NiO-c,Ag,Chlorobenzene,DMF; DMSO,False,100.0,Spin-coating,Unknown,0.1,False,0.99,18.71,0.56,10.43,of1VmYuq0RFyFnX65ObAqGAekTvP
MAPbI3,MA,Pb,I,1.6,ZnO-nw,Spiro-MeOTAD,Au,Unknown,DMF; DMSO >> IPA,False,Unknown >> 100.0,Spin-coating >> CBD,Unknown,0.06,False,0.96,13.8,0.68,9.0,of4T63TOotMP-Q_AhxSBq0peuqUX
MAPbI3,MA,Pb,I,1.6,C60 | BCP,PEDOT:PSS,Cu,Diethyl ether,DMF; DMSO,False,70.0; 110,Spin-coating,Air,0.0756,False,0.95,21.23,0.795,16.04,of9tJTFYaeWesT46kyV8kjGJK2HW
Cs0.08FA0.77MA0.15PbBr0.51I2.49,Cs; FA; MA,Pb,Br; I,1.6,C60 | BCP,PEDOT:PSS,Cu,Ethyl acetate,DMF; DMSO,False,100,Spin-coating,N2,0.16,False,0.904,18.028,0.757,12.33,ofB-c6NDaVA7CS7S1SAizp8-ke0a
MAPbI3,MA,Pb,I,1.63,PCBM-60 | BCP,NiO-np,Ag,Unknown,DMSO; GBL,False,100,Doctor blading,Unknown,1.0,False,,,0.47,9.33,ofDQiffltzL2BVO-7Yq-y94dqhxj
FA0.85MA0.15PbBr0.45I2.55,FA; MA,Pb,Br; I,1.55,TiO2-c | TiO2-mp,M3; PCBM-60,Au,Chlorobenzene,DMF; DMSO,False,100.0,Spin-coating,Air,0.002,False,1.095,22.2,0.715,17.3,ofFmtk1ACCBEQQ3yYXA5-hT6GxT4
MAPbI3,MA,Pb,I,1.6,TiO2-c,Spiro-MeOTAD,Ag,Chlorobenzene,DMF; DMSO,False,60; 80; 100,Spin-coating,Unknown,0.1,False,0.99,17.29,0.595,10.2,ofVFqVA9ExC43EPAQFHA4JyGURit
MAPbI3,MA,Pb,I,1.6,C60 | Bphen,PEDOT:PSS,Ag,Unknown,DMF,True,90.0,Spin-coating,Air,0.079,False,0.96,16.55,0.62,9.79,ofaWd5UcaKauKjR6mJuqrmAKhsjb
FA0.15MA0.85PbI3,FA; MA,Pb,I,,TiO2-c | TiO2-mp,Spiro-MeOTAD,Au,Toluene,DMF; DMSO,False,120,Spin-coating,Unknown,0.1,False,1.05,20.91,0.71,15.56,ofq1Upcy-tIR9oo8btp4DU3rPE5o
Cs0.1MA0.9PbI3,Cs; MA,Pb,I,,TiO2-c,Spiro-MeOTAD,Au,Chlorobenzene,DMF,False,100.0,Spin-coating,Unknown,0.1,False,1.0,23.81,0.52,12.38,og7jXuSjZDfMe0mFPFBt2jbop5PL
Cs0.15FA0.71MA0.14PbBr0.9I2.1,Cs; FA; MA,Pb,Br; I,1.7,ICBA | C60 | BCP,PTAA,Cu,Toluene,DMF; DMSO,False,65; 100,Spin-coating,Unknown,0.1,False,1.17,18.1,0.774,16.4,ogJn14PZnaUh4b-VxD_pGKm4-RtT
Cs0.05FA0.8075MA0.1425PbBr0.45I2.55,Cs; FA; MA,Pb,Br; I,,C60 | BCP,PTAA,Ag,Unknown,DMF; DMI >> Ethanol,False,Unknown >> 110.0; 120,Spin-coating >> Spray-coating,Ar >> Ar,0.1,False,0.972,20.42,0.721,14.44,ogKgnc8jAtXVPtqgIb8K3KEPXOrF
FA0.15MA0.85PbI3,FA; MA,Pb,I,,TiO2-c | TiO2-mp,Spiro-MeOTAD,Au,Toluene,DMF; DMSO,False,120,Spin-coating,Unknown,0.1,False,1.06,21.94,0.67,15.49,og_dr7nrtEVgb_jaTCqNdAo1hmGO
FA0.85MA0.15PbBr0.45I2.55,FA; MA,Pb,Br; I,,TiO2-c | TiO2-mp,Spiro-MeOTAD,Au,Chlorobenzene,DMF; DMSO,False,100.0,Spin-coating,N2,0.1,False,1.09,21.93,0.728,17.41,ognI-u_kqcwgwY9ZT6JAKswMa9kE
FA0.4MA0.6PbI3,FA; MA,Pb,I,,PCBM-60 | C60 | BCP,PTAA,Ag,Unknown,DMF,False,120.0,Spin-coating,N2,0.07,False,1.09,23.14,0.79,19.93,ogqA8IlQhLa9yRexhrnL8FNezj4U
MAPbI3,MA,Pb,I,1.6,TiO2-c,none,Carbon,Unknown,DMF >> IPA,False,70.0 >> Unknown,Spin-coating >> Spin-coating,Air >> Air,0.1,False,0.87,17.79,0.5,7.71,ogqoGFRrRJlNpGKtYDG2nSWUxWJB
MAPbI3,MA,Pb,I,1.6,TiO2-c,Spiro-MeOTAD,Au,Unknown,DMF >> IPA,False,Unknown >> 90,Spin-coating >> Spin-coating,N2 >> N2,0.098,False,1.019,19.37,0.777,15.22,ogvDt9O1X6iuvdUF7zw0MwQ3oPls
MAPbI3,MA,Pb,I,1.6,TiO2-c | TiO2-mp | Al2O3-mp,NiO-mp,none,Unknown,DMF >> IPA,False,70.0 >> 70.0,Drop-infiltration >> CBD,Unknown,0.159,False,0.953,19.1,0.75,13.6,ogyulXDnEFWoQPY0_pzWbtt7Mu_J
Cs0.04FA0.82MA0.14PbBr0.42I2.58,Cs; FA; MA,Pb,Br; I,,SnO2-QDs,Spiro-MeOTAD,Au,Chlorobenzene,DMF; DMSO,False,100.0,Spin-coating,N2,0.09,False,1.12,22.15,0.779,20.12,oh-3CAPZV8ducCXuXdrdO4QY374r
MAPbI3,MA,Pb,I,1.6,TiO2-c | TiO2-nt,Spiro-MeOTAD,Au,Unknown,Unknown,False,130.0,Hot-casting,Unknown,0.1,False,0.863,25.888,0.657,14.68,oh8lDvpisJMGWVycFzkL-mY_tT8I
MAPbI3,MA,Pb,I,1.6,TiO2-c,Spiro-MeOTAD,Au,Chlorobenzene,DMSO,False,100.0,Spin-coating,Unknown,0.09,False,1.03,24.04,0.73,18.06,ohERqBM0-xDePv18F-yoxMnG8jim
MAPbI3,MA,Pb,I,1.6,TiO2-c | TiO2; Al2O3-mp,Spiro-MeOTAD,Ag,Diethyl ether,DMF; DMSO,False,65; 100,Spin-coating,Unknown,0.125,False,1.01,20.73,0.64,13.32,ohKjMPDM-RQsdwvhYvhYT3ybTSYt
MAPbI3,MA,Pb,I,1.6,TiO2-c,MeO-PheDOT,Au,Unknown,DMF,False,95.0,Spin-coating,Unknown,0.1256,False,0.856,17.49,0.649,9.7,ohLgnCsqK3hQjs-MioNGZxmh69cc
MAPbI3,MA,Pb,I,1.55,TiO2-c | TiO2-mp,Spiro-MeOTAD,Ag,Unknown,DMF >> IPA,False,Unknown >> 100.0,Spin-coating >> Spin-coating,Unknown,0.07,False,0.99,22.85,0.634,14.35,ohNW2a5iyLwo5hNMKzPnGYIBcoP9
MAPbI3,MA,Pb,I,1.6,PCBM-60 | BCP,NiO-np,Ag,Unknown,DMF; DMSO,False,100.0,Spin-coating,N2,0.077,False,1.06,18.7,0.769,15.28,ohS816LX9xMPPMicBEMMh9JsZPlX
Cs0.05FA0.79MA0.16PbBr0.51I2.49,Cs; FA; MA,Pb,Br; I,,SnO2-c,Spiro-MeOTAD,Au,Chlorobenzene,DMF; DMSO,False,100.0,Spin-coating,Unknown,0.16,False,1.073,18.2,0.74,14.4,ohV9tn1NHQxpcrysZcN02UZgbXth
Cs0.05FA0.85MA0.5PbBr0.25I2.75,Cs; FA; MA,Pb,Br; I,,TiO2-c | TiO2-mp,Spiro-MeOTAD,Au,Chlorobenzene,DMF; DMSO,False,120.0,Spin-coating,N2,0.16,False,1.11,24.7,0.77,21.2,oi1Ran_6xuQlyWOnBVC07uylNagr
BA2MA3Pb4I13,BA; MA,Pb,I,,C60 | BCP,PEDOT:PSS,Ag,Unknown,DMF,False,120.0,Spin-coating,Unknown,0.1,False,0.98,15.7,0.662,10.3,oiBS2LuXi6mrgTJC2gHesI-ZgBMV
MAPbI3,MA,Pb,I,1.6,TiO2-np,Spiro-MeOTAD,Au,Diethyl ether,DMF; DMSO,False,100.0,Spin-coating,Unknown,0.1,False,1.02,19.33,0.67,13.27,oiH5tVmdW5rUxDCpccwiNE9DTY5n
MAPbI3,MA,Pb,I,1.6,TiO2-c | TiO2-mp,Spiro-MeOTAD,Au,Unknown,DMF >> IPA,False,70.0 >> 110.0,Spin-coating >> CBD,Unknown,0.16,False,0.92,18.93,0.578,10.06,oiHhBmeiC8osEKs2hyHKplkWYPlO
MAPbI3,MA,Pb,I,1.6,TiO2-c,Spiro-MeOTAD,Au,Gas,DMF; DMSO,False,115.0,Spin-coating,Unknown,0.16,False,1.08,21.5,0.74,17.2,oiITrOyLMbPTLt0I5liczO7qJTqU
MAPbI3,MA,Pb,I,1.6,TiO2-c | TiO2-mp,Spiro-MeOTAD,Au,Unknown,DMF,False,100.0,Spin-coating,Unknown,0.2,False,0.84,16.6,0.64,8.9,oiVHKxqyheSb7xasDKivAornVlTy
MAPbI3,MA,Pb,I,1.6,PCBM-60,Graphene oxide,Ag,Chlorobenzene,DMF,True,100,Spin-coating,Unknown,0.0225,False,0.93,19.02,0.6509999999999999,11.5,oiXcgAkipwKSedUZ0bzS3We4AEl0
FAPbI3,FA,Pb,I,1.6,PCBM-60 | BCP,NiO-c,Al,Unknown,DMF,False,25,Spin-coating,N2,0.06,False,0.913,12.57,0.662,7.59,oiYC1wrp1b7p6ulCk5bl7lyKT3Xf
MAPbI3,MA,Pb,I,1.6,PCBM-60 | BCP,NiO-c | SY2,Ag,Toluene,DMF; DMSO,False,100.0,Spin-coating,Ar,0.1,False,1.086,21.27,0.765,17.67,oiiQEbxschQjATmqay5aLC2G8s_U
(BDA)MA4Pb5I16,(BDA); MA,Pb,I,,PCBM-60 | BCP,PTAA,Ag,Unknown,DMF,False,100.0,Spin-coating,N2,0.1,False,1.07,15.47,0.614,10.17,oirPosdQPvlH0J2hK0kLffw4_kSn
MAPbI3,MA,Pb,I,1.61,PCBM-60 | BCP,NiO-c,Ag,Chlorobenzene,DMF,False,100.0,Spin-coating,N2,0.1,False,0.901,0.125,0.7659999999999999,31.4,oira7tZKeql0FVuzk1-v6USAQ-eZ
MAPbI3,MA,Pb,I,1.6,PCBM-60 | BCP,NiO-c,Ag,Toluene,DMF; DMSO,False,100.0,Doctor blading,N2,0.1,False,1.072,21.85,0.769,18.01,ojM6wcTvo0ErDd_Njo_binYbiHYN
MAPbI3,MA,Pb,I,1.6,PCBM-60,PEDOT:PSS,Al,Unknown,DMF,False,25; 80; 85; 90,Spin-coating,N2,0.045,False,0.95,17.9,0.75,12.6,ojWwXl1qzJ5faAibAj02MEscFSS_
MAPbI3,MA,Pb,I,1.6,TiO2-c,Spiro-MeOTAD,Au,Chlorobenzene,DMF; DMSO,False,100,Spin-coating,Unknown,0.06,False,0.92,22.44,0.68,14.04,ojipVvIE-dzI3W8WYbkGk9XK37RY
MAPbI3,MA,Pb,I,1.6,PCBM-60,PEDOT:PSS,Al,Unknown,DMF,False,20; 90,Spin-coating,Unknown,0.045,False,0.9,22.59,0.695,14.13,ojncP_-kzYv5CYTTg4OXtgDlELNN
MAPbI3,MA,Pb,I,1.6,TiO2-c | TiO2-mp,Spiro-MeOTAD,Au,Ethyl acetate,DMF; DMSO,False,100.0,Spin-coating,N2,0.1,False,1.028,21.549,0.66,14.51,ojqulh2xZOIQgYLR8_7_sZip7G8u
MAPbI3,MA,Pb,I,1.6,WOx,Spiro-MeOTAD,Ag,Unknown,DMF,False,100,Spin-coating,N2,0.09,False,0.94,20.36,0.69,13.27,okL_Uz6rPRLCRLthk8IpQiv7imwN
MAPbI3,MA,Pb,I,1.6,TiO2-c,Spiro-MeOTAD,Au,Chlorobenzene,DMF,False,120.0,Spin-coating,Unknown,0.09,False,0.96,21.4,0.72,14.9,okVBGGGACNzcC1zeYVIH--adzMul
MAPbI3,MA,Pb,I,1.6,TiO2-c | TiO2-mp,Spiro-MeOTAD,Au,Chlorobenzene,DMF; DMSO,False,100.0,Spin-coating,N2,0.16,False,1.12,22.8,0.75,19.3,okfbrUYVZ190lDu3-z9gS_BFHY4m
MAPbI3,MA,Pb,I,1.6,PCBM-60 | LiF,VOx,Al,Unknown,DMF,False,60; 100,Spin-coating,N2,0.04,False,1.02,18.72,0.593,12.06,okk1_eoPJEzaJeWeCLBfdEJuV-9K
Cs0.05FA0.79MA0.16PbBr0.51I2.49,Cs; FA; MA,Pb,Br; I,,PCBM-60 | Zr(acac)4,NiO-np,Ag,Chlorobenzene,DMF; DMSO,False,110.0,Spin-coating,N2,0.075,False,1.09,22.93,0.792,19.78,okpH0BM41vZYELfuCvV2tmO8_K8O
FA0.83MA0.17PbBr0.49I2.51,FA; MA,Pb,Br; I,1.63,TiO2-c | TiO2-mp,Spiro-MeOTAD,Au,Chlorobenzene,DMF; DMSO,False,100.0,Spin-coating,N2,0.09,False,,,,,ol4R0y5jCQggcy9rLBga-p6WD-2C
CsPbBr3 | FAPbBr3,Cs | FA,Pb | Pb,Br | Br,,TiO2-c | TiO2-mp,none,Carbon,Unknown,DMF >> Methanol | Cyclohexane,False,90 >> 250 | 85,Spin-coating >> Spin-coating | Spin-coating,Air >> Air | Air,,False,1.4,7.11,0.7120000000000001,7.33,olDAhSJfAMdBq2KCNnBoy1sO9SvB
MAPbI3,MA,Pb,I,1.6,PCBM-60 | BCP,NiO-c,Ag,Toluene,Dimethylacetamide; NMP,False,100.0,Spin-coating,Unknown,0.115,False,,,,17.36,olaOA0GmvlQZ9PxHhK3n3sfd-x52
Cs0.05FA0.79MA0.16PbBr0.51I2.49,Cs; FA; MA,Pb,Br; I,1.57,SnO2-c,Spiro-MeOTAD,Au,Chlorobenzene,DMF; DMSO,False,100.0,Spin-coating,Air,0.1,False,1.05,21.93,0.71,16.38,oldFpMZsP2MSoMi8sK8llVrY6fq8
MAPbI3,MA,Pb,I,1.6,TiO2-c,Spiro-MeOTAD,Au,Unknown,DMF; DMSO,False,Unknown,Spin-coating,N2,0.07,False,0.84,12.45,0.7240000000000001,7.57,olk--NtzTuuirAtqlhMdDzvQ6a0R
EA2MA9Pb10I31,EA; MA,Pb,I,1.59,C60,none,Carbon,Diethyl ether,DMF; DMSO,False,100.0,Spin-coating,N2,0.07065,False,1.023,21.69,0.5760000000000001,12.36,olofb8QUbKXri9RzuTFzOgnAUPG0
Cs0.05FA0.79MA0.16PbBr0.03I2.97,Cs; FA; MA,Pb,Br; I,,SnO2-np,Spiro-MeOTAD,Ag,Unknown,DMF; DMSO >> IPA,False,70.0 | 150.0,Slot-die coating >> Slot-die coating,Air >> Air,0.07,False,0.95,17.42,0.589,10.03,oludKgRAVNYLrjWlcR5e6CLlHg8s
Cs0.1FA0.75MA0.15PbBr0.35I2.65,Cs; FA; MA,Pb,Br; I,,SnO2,Spiro-MeOTAD,Au,Chlorobenzene,DMF; DMSO,False,100.0,Spin-coating,N2,0.108,False,1.095,22.6,0.71,17.72,olvurW-Y2B9x3ysQr0AsE-5q4Th0
Cs0.15FA0.85PbBr0.9I2.1,Cs; FA,Pb,Br; I,1.7,SnO2-np,Spiro-MeOTAD,,,,False,,,,,False,1.209,20.24,0.804,19.67,om4eXvjRcgrvptPcj9dSmBLfSDVH
MAPbI3,MA,Pb,I,1.6,TiO2-c | TiO2-mp,Spiro-MeOTAD,Au,Chlorobenzene,DMF; DMSO,False,100.0,Spin-coating,N2,0.16,False,1.105,22.8,0.75,19.1,omAFLnoxfRJL4jiHt7o_PFFmCWZa
FA0.85MA0.15PbBr0.45I2.55,FA; MA,Pb,Br; I,,SnO2-np,Spiro-MeOTAD,Au,Toluene,DMF; DMSO,False,50.0,Spin-coating,N2,0.1,False,1.1,21.41,0.614,14.54,omHetFxDy4Iot-8aBKCGr_8sllTR
MAPbI3,MA,Pb,I,1.6,PCBM-60 | BCP,PTAA,Ag,Unknown,DMF >> Ethanol,False,80.0 >> 100.0,Spin-coating >> Spin-coating,N2 >> N2,0.057,False,1.04,21.05,0.7759999999999999,17.1,ompWQCBdV1dF2qKLJGVYYMv4jjJO
MAPbI3,MA,Pb,I,1.6,PCBM-60 | Bphen,PEDOT:PSS | MoS2,Ag,2-Butanol,DMF; DMSO,False,100,Spin-coating,N2,0.0625,False,1.02,22.28,0.779,17.63,on-nwanabeUISWcy_WTOEeiahkwj
MAPbI3,MA,Pb,I,1.6,PCBM-60,NiO-c,Ag,Toluene,DMSO; GBL,False,100.0,Spin-coating,Ar,0.14,False,1.03,20.64,0.7,14.94,on-siAEdo959FsgutjsGX_jxVU-6
MAPbI3,MA,Pb,I,1.6,C60 | BCP,CuOx,Ag,Chlorobenzene,DMF,False,Unknown,Spin-coating,Unknown,0.1,False,0.97,23.4,0.753,17.1,on1mqm99oO8u-HBKQwcArRnplYNc
MAPbI3,MA,Pb,I,1.6,TiO2-c | TiO2-mp,B58,Au,Ethyl acetate,DMF; DMSO,False,100.0,Spin-coating,Unknown,0.1,False,0.836,13.7,0.593,7.5,on6Zrs5ChdfoVhKf5tiTPGYussYt
MAPbI3,MA,Pb,I,1.6,TiO2-c | TiO2-mp,Spiro-MeOTAD,Au,Unknown,DMF >> IPA,False,70.0 >> 70.0,Spin-coating >> Spin-coating,N2 >> N2,0.1,False,1.0,13.1,0.5870000000000001,7.7,onFJLRmTRYVw4GQsuAVjDh04EWvh
MAPbI3,MA,Pb,I,1.6,C60 | BCP,PEDOT:PSS,Ag,Unknown,DMSO; GBL,False,120,Ultrasonic spray,Air,1.0,False,0.73,15.98,0.602,7.11,onHzZprfwvKZUz9EaJGTAbsQAUP2
MAPbI3,MA,Pb,I,1.56,SnO2-c,Spiro-MeOTAD,Ag,Diethyl ether,DMF; DMSO,False,100.0,Spin-coating,Unknown,0.103,False,1.085,21.69,0.71,17.11,onIpTegnZHS_um3-z5FCiEA_bkkd
MAPbI3,MA,Pb,I,1.6,PCBM-60,PEDOT:PSS,Al,Unknown,DMF,False,110.0,Spin-coating,Unknown,0.1,False,0.9,15.7,0.54,7.8,onT9ExVvepoq-f4Z-eCj6OQ8O2RD
MAPbI3,MA,Pb,I,1.548,TiO2-c | Al2O3-mp | NiO-np,Spiro-MeOTAD,Au,Unknown,DMF,False,130,Spin-coating,Air,0.17,False,1.02,23.2,0.748,17.7,onXr31kJ-xtSSSMkiRE3UNnL4FFv
FA0.85MA0.15PbBr0.45I2.55,FA; MA,Pb,Br; I,,SnO2-c | Cs4SnO4,Spiro-MeOTAD,Au,Chlorobenzene,DMF; DMSO,False,100.0,Spin-coating,N2,0.096,False,1.16,22.81,0.73,19.26,ondrcCV8tPatpreFa-mI754sEpWE
MAPbI3,MA,Pb,I,1.6,TiO2-c,Spiro-MeOTAD,Ag,Unknown,DMF,False,95.0,Spin-coating,N2,0.072,False,0.93,21.19,0.61,12.02,onknoKAza4ALf5uLUY_tlXK_Vtdl
Cs0.06FA0.8MA0.14PbBr0.45I2.55,Cs; FA; MA,Pb,Br; I,,SnO2-np,Spiro-MeOTAD,Au,Chlorobenzene,DMF; DMSO,False,100.0,Spin-coating,Unknown,0.1003,False,1.16,23.56,0.762,20.85,onnsAvs6dSgCGWZti9isgKsFGbM1
MAPbI3,MA,Pb,I,1.6,PCBM-60,PEDOT:PSS,Al,Chlorobenzene,DMF; DMSO,False,Unknown,Spin-coating,N2,0.04,False,0.94,13.82,0.78,10.3,oo6l00cxNl1nP_Jp0znaJi-seYUU
FA0.85MA0.15PbBr0.45I2.55,FA; MA,Pb,Br; I,,SnO2-c,Spiro-MeOTAD,Au,Chlorobenzene,DMF; DMSO,False,100.0,Spin-coating,N2,0.1,False,1.15,22.54,0.74,19.18,oo9iNYshI5oe3tjhvI5Cc9wjYrZB
MAPbI3,MA,Pb,I,1.6,In2S3,Spiro-MeOTAD,Au,Unknown,DMF; DMSO,False,65.0; 100.0,Spin-coating,N2,0.136,False,1.1,22.98,0.75,18.44,ooAxTCcGQDA7GB0Vh-DnT7hlzOSC
MAPbI3,MA,Pb,I,1.6,PCBM-60 | C70 | BCP,PEDOT:PSS,Ag,Unknown,DMSO; GBL,False,90.0,Spin-coating,Unknown,0.1,False,0.809,22.49,0.621,11.17,ooJDnAgt8OtiKc7uz1aq_NZJTaqE
MAPb0.9Zn0.1I3,MA,Pb; Zn,I,,SnO2-c,Spiro-MeOTAD,Au,Unknown,DMF; DMSO >> IPA,False,75.0 >> 135.0,Spin-coating >> Spin-coating,N2 >> N2,0.12,False,0.92,14.8,0.672,9.2,ooN9zOjdtPfIhOGDP0WXSB2JimcQ
MAPbI3,MA,Pb,I,1.5,PCBM-60 | BCP,PEDOT:PSS,Ag,Unknown,DMF; DMSO,False,90.0,Doctor blading,Air,0.1,False,0.903,19.25,0.7,12.13,ooRsDhhemra57CBYpHsYVWmogHad
MAPbI3,MA,Pb,I,1.6,TiO2-c,Spiro-MeOTAD,Ag,Diethyl ether,GBL; NMP,False,150.0,Spin-coating,Unknown,0.12,False,1.1,21.9,0.741,17.8,ooSdNVqIek73ES-0qvJaYIKOlb5a
MAPbI3,MA,Pb,I,1.6,PCBM-70,PEDOT:PSS,Ag,Unknown,DMF; DMSO >> Ethanol; IPA,False,100.0,Spin-coating >> Spin-coating,N2 >> N2,0.1,False,1.01,18.6,0.5,9.43,oocbkutjQ67NFbaZTpd4aoS1d_xq
MAPbI3,MA,Pb,I,1.6,PCBM-60 | PEI,VB-Me-FDPA,Ag,Chlorobenzene,DMSO; GBL,False,100.0,Spin-coating,Unknown,0.045,False,,,,16.5,op2UenKZuoX603ZedmiB7l5PoQ2w
MAPbI3,MA,Pb,I,1.609,PCBM-60 | BCP,PTAA,Ag,Unknown,DMF; DMSO >> IPA,False,25 >> 100,Spin-coating >> Spin-coating,N2 >> N2,,False,1.03,19.59,0.713,14.39,op3BA0gHqXBnhRF3btPo3w4_ZQGf
MAPbI3,MA,Pb,I,1.5,ZnO-np | PCBM-60,Spiro-MeOTAD,Au,Unknown,DMF; DMSO >> IPA,False,Unknown >> 60; 80; 100,Spin-coating >> CBD,N2 >> N2,0.06,False,1.09,21.9,0.76,18.03,op7kqGbhlVuI_6wSP363quOKVTmM
MAPb1.0I3,MA,Pb,I,1.55,PCBM-60 | BCP,NiO-c,Ag,Ether,DMF; DMSO,False,100,Spin-coating,N2,1.02,False,,,,,opDirN4g0MFyVVtAAHfWyqSbVLHI
MAPbI3,MA,Pb,I,1.6,TiO2-c,Spiro-MeOTAD,MoO3 | Ag,Chlorobenzene,DMF,False,100.0,Spin-coating,Unknown,0.045,False,1.05,22.95,0.79,19.05,opGjcMBAAAzzcNNNlc8xkR3y16sY
Cs0.05FA0.79MA0.16PbBr0.48I2.52,Cs; FA; MA,Pb,Br; I,,TiO2-c | TiO2-mp,Spiro-MeOTAD,Au,Chlorobenzene,DMF; DMSO,False,100.0,Spin-coating,N2,0.16,False,,,,19.47,opNRAziDxNdY-Glc80SomN7HrYwv
MAPbI3,MA,Pb,I,1.6,C60 | BCP,CuS-np,Ag,Chlorobenzene,DMF,False,100.0,Spin-coating,N2,0.1,False,0.98,21.3,0.6829999999999999,14.3,opTerZzn2hysy8bJ_yZIos9mALWW
MAPbI3,MA,Pb,I,1.6,PCBM-60 | LiF,PEDOT:PSS | PEI-HI,Ag,Unknown,DMSO; GBL,False,90.0,Spin-coating,Unknown,0.1,False,,,,16.06,opW4Kgh4-B7DUw3nZbtHNrGID6bb
MAPbI3,MA,Pb,I,1.58,TiO2-c,Spiro-MeOTAD,Ag,Unknown,Unknown,False,Unknown,Spin-coating,Unknown,0.04,False,1.05,22.82,0.607,14.55,opX7DXxtGixQVkGtwGZgTmVC3qMv
MAPbI3,MA,Pb,I,1.6,PCBM-60 | ZnO-np,PEDOT:PSS,Ag-nw,Chlorobenzene,DMF,False,110.0,Spin-coating,N2,0.1,False,0.97,17.32,0.6940000000000001,10.81,opauHILwFRRMlZmp4dh1Q86D2o9P
MAPbI3,MA,Pb,I,1.6,TiO2-c,Spiro-MeOTAD,Au,Unknown,DMSO; GBL,False,100.0,Spin-coating,N2,0.09,False,1.05,22.01,0.75,16.85,oplwJDydJeqnLLsmTXTRY_qnL-vv
MAPbI3,MA,Pb,I,1.6,PCBM-60 | C60 | BCP,PEDOT:PSS,Al,Unknown,DMF,False,90.0,Spray-coating,N2,0.1,False,0.94,12.8,0.61,7.2,opsI1_F_8EZk5NulxLxWVmoATPSf
MAPbI3,MA,Pb,I,1.6,MoS2,Spiro-MeOTAD,Au,Unknown,DMF; DMSO >> IPA,False,60.0 >> 100.0,Spin-coating >> Spin-coating,N2 >> N2,0.0559999999999999,False,0.89,21.7,0.638,12.68,oqJVSNT7WspaqQyD1glc_ZOw6B4n
MAPbI3,MA,Pb,I,1.61,PCBM-60 | ZnMgO,NiMgO,Al,Vacuum,DMSO; GBL,False,100.0,Spin-coating,N2,0.1,False,1.078,21.3,0.79,17.6,oqk4ykRSzN2zf_co5Y_9f0UADW0Z
MAPbI3,MA,Pb,I,1.6,TiO2-c | TiO2-mp | Poly(TA),Poly(TA) | Spiro-MeOTAD,Au,Chlorobenzene,DMF,False,100.0,Spin-coating,N2,1.0,False,1.14,23.48,0.76,20.4,oqkhTDnHMMBVHiOw79L0g6H5EAer
MAPbI3,MA,Pb,I,1.6,SnO2-c,Spiro-MeOTAD,Au,Diethyl ether,DMF; DMSO,False,100.0,Spin-coating,Ambient,0.16,False,1.08,21.53,0.77,18.01,oqpHVfiFXqNaOIjN1WlcTsNG7dbc
MAPbI3,MA,Pb,I,1.6,TiO2-c,JY5,Ag,Unknown,DMF,False,95.0,Spin-coating,N2,0.09,False,,,,,oqqtLFhnkR34aPRZCO9to4ilJLtN
MAPbI3,MA,Pb,I,1.6,TiO2-c | TiO2-mp | ZrO2-mp,none,Carbon,Unknown,GBL,False,50.0,Drop-infiltration,Unknown,0.102,False,0.884,23.34,0.66,14.07,or6ZLu5MXaV_K4LkwgNOCTcSDIaq
FA0.6MA0.4PbI3,FA; MA,Pb,I,1.54,C60; PCBM-60 | bis-C60,NiO,Ag,Toluene,DMSO; GBL,False,100,Spin-coating,N2,0.0314,False,0.99,20.38,0.65,13.11,or7YsG9AtmlqVp18X3oS8oTc30LV
MAPbI3,MA,Pb,I,1.56,TiO2-c | TiO2-mp,Spiro-MeOTAD,Au,Gas,DMF,False,100.0,Spin-coating,N2,0.16,False,1.036,16.7,0.78,12.9,orDKRsNtRxTpKnVMuLt8C_KplLg2
MAPbI3,MA,Pb,I,1.6,TiO2-c | TiO2-mp,Spiro-MeOTAD,Ag,Unknown,DMF >> n-amyl alcohol,False,70.0 >> 100.0,Spin-coating >> Spin-coating,Ar >> Ar,0.09,False,1.0,18.41,0.573,10.59,orPULBoRQrq8mU_yO_dJy7EmB-kh
MAPbBr0.06I2.94,MA,Pb,Br; I,,PCBM-60 | BCP,PEDOT:PSS,Ag,Unknown,DMF,False,80.0,Spin-coating,N2,0.09,False,0.99,21.09,0.78,16.29,orUtJL570vFZ7NPpqqj_hBIVSi_G
FA0.9MA0.1PbBr0.1I2.9,FA; MA,Pb,Br; I,1.56,SnO2-c,Spiro-MeOTAD,Au,Unknown,DMF; DMSO >> IPA,False,Unknown >> 150.0,Spin-coating >> Spin-coating,N2 >> N2,0.125,False,1.04,22.4,0.7709999999999999,17.96,orXemZVLOYi6G9jNUxDzBeKz5vxe
MAPbI3,MA,Pb,I,1.6,TiO2-c | TiO2-mp,Spiro-MeOTAD,AgAl,Diethyl ether,DMF; DMSO,False,Unknown,Spin-coating,N2,0.09,False,1.07,21.36,0.7290000000000001,16.78,oraKS8f5Nj7_TA5kl8jlzX3whNuW
MAPbI3,MA,Pb,I,1.6,TiO2-c | TiO2-mp,Spiro-MeOTAD,Au,Unknown,DMF,False,140.0,Spin-coating,Air,0.1,False,,,,13.5,orc_tdqs7gwy-EhpyHb3JVSppkbz
CsPbBr2I,Cs,Pb,Br; I,2.07,TiO2-c,Spiro-MeOTAD,Au,Unknown,DMSO,False,30; 160,Spin-coating,Unknown,0.09,False,1.26,8.73,0.66,7.29,orehN2EObGUFTqQvM6xfxVbX3gZn
MAPbI3,MA,Pb,I,1.6,PCBM-60 | Bphen,PTAA,Al,2-Butanol,DMF; DMSO,True,100.0,Spin-coating,N2,0.12,False,1.06,20.67,0.736,16.18,orkVjZNBu40MXgRlCHC5JiF7NkDw
MAPbI3,MA,Pb,I,1.6,PCBM-60 | BCB,TAPC,Ag,Toluene,DMF; NMP,False,105.0,Spin-coating,N2,0.1,False,1.062,22.63,0.7609999999999999,18.29,orlnhRpA-jDI0S9rSt2RWleYjynG
MAPbI3,MA,Pb,I,1.6,PCBM-60 | BCP,PolyTPD,Ag,Unknown,DMF,False,25; 100,Spin-coating,Unknown,0.0965,False,1.1,21.9,0.762,17.7,orpDTIPabvDmBixapGeHWeyGC6VW
Cs0.15FA0.85PbBr0.9I2.1,Cs; FA,Pb,Br; I,1.72,TiO2-np | PCBM-60,Spiro-MeOTAD,Au,Chlorobenzene,DMF; DMSO,False,100,Spin-coating,N2,0.16,False,1.16,20.3,0.73,15.7,ors2p_wfAU0Nk4Uf7in-AaTUqfFi
MAPbI3,MA,Pb,I,1.6,TiO2-c | TiO2-mp,Spiro-MeOTAD,Au,Unknown,DMF >> IPA,False,80 >> 80,Spin-coating >> Spray-coating,Air >> Air,0.15,False,1.06,18.4,0.68,13.3,ortPU7ppoLiazXBi8tZv3VDLWArK
