Repository: GouravSidana/firstML

# firstML
My first Machine Learning Project

File: filtered_perovskite.csv (part 129 of 155)
Formula,A_ion,B_ion,X_ion,Bandgap,ETL,HTL,Backcontact,Antisolvent,Solvent,Solv_annel,Anneal_temp,Dep_procedure,Synth_atm,Cell_area,Is_module,Voc,Jsc,FF,PCE,entry_id
MAPbI3,MA,Pb,I,1.6,TiO2-c | TiO2-mp,P3HT,Au,Air,DMF,False,100.0,Dropcasting,Air,0.06,False,0.952,15.45,0.693,10.2,os-1wWLN8cOlOgM9GU1WswpzY_AM
Cs0.05FA0.95PbI3,Cs; FA,Pb,I,,TiO2-c,Spiro-MeOTAD,Au,Chlorobenzene,DMSO; GBL,False,100.0,Spin-coating,Unknown,0.1,False,,,,,os1BUnFWrxF89qR2vuShQj-IXKSF
MAPbI3,MA,Pb,I,1.6,TiO2-c,Spiro-MeOTAD,Ag,Unknown,DMF,False,100.0,Spin-coating,N2,0.16,False,0.973,20.3,0.44,8.6,os1ZjiLo8Mypo2Z6zUG1mOhaESeF
Cs0.1FA0.9PbBr0.1I2.9,Cs; FA,Pb,Br; I,,TiO2-c | TiO2-np | ZrO2-mp,none,Carbon,Unknown,DMF >> IPA,False,70.0 >> 100.0,Drop-infiltration >> CBD,Air >> Air,0.1475,False,0.965,22.0,0.6,12.5,osB39qPWsxHkp79WtMw4ai1QWxwI
MAPbI3,MA,Pb,I,1.6,none,PTAA,Au,Unknown,DMF >> IPA,True,Unknown >> 105.0,Spin-coating >> Spin-coating,Unknown,0.06,False,,,,,osEDYAUJKTKBM07M01jZxyShrQyn
MAPbI3,MA,Pb,I,1.6,TiO2-c | PCBSD,Spiro-MeOTAD,Au,Unknown,DMF >> IPA,False,110.0 >> 105.0,Spin-coating >> Spin-coating,Air >> Air,0.08,False,1.22,21.1,0.778,18.3,osSCB05QRIeoHgfADRX2TOuipZvx
MAPbI3,MA,Pb,I,1.5,PCBM-60 | BCP,MoOx,Ag,Chlorobenzene,DMF; DMSO,False,60; 80,Spin-coating,N2,0.09,False,1.02,17.06,0.693,12.06,ossqYDqh8T2RIFbQQuqRI83ggzr_
MAPbI3,MA,Pb,I,1.6,PCBM-60,PEDOT:PSS,Ag,Unknown,DMF >> IPA,False,100.0,Spin-coating >> Spin-coating,Air >> Air,0.06,False,0.99,20.66,0.79,16.16,osx2WRiecyvRJUgRoJxNcjHZpMrf
Cs0.05FA0.79MA0.16PbBr0.51I2.49,Cs; FA; MA,Pb,Br; I,1.62,SnO2-c,Spiro-MeOTAD,Au,Chlorobenzene,DMF; DMSO,False,100.0,Spin-coating,Unknown,0.16,False,1.14,20.6,0.69,18.2,ot1x32rU-0SgLEUUnHOj3fbQT6N7
MAPbI3,MA,Pb,I,1.6,PCBM-60 | Rhodamine 101 | C60 | Rhodamine 101 | LiF,PEDOT:PSS,Ag,Toluene,DMSO; GBL,False,100,Spin-coating,N2,0.11,False,0.97,17.43,0.65,11.0,otKe5MDZxCagOujsP7wLMXAd9spF
MAPbI3,MA,Pb,I,1.6,Au-np; TiO2-np | C-PCBOD,Spiro-MeOTAD,Au,Unknown,DMF; DMSO >> IPA,False,Unknown >> 140.0,Spin-coating >> Spin-coating,N2 >> N2,0.04,False,1.12,22.22,0.685,15.4,otLhsq0KY1AlqffxRDhkiqYIauC6
Cs0.1FA0.9PbBr0.51I2.49,Cs; FA,Pb,Br; I,,TiO2-c | TiO2-mp,Spiro-MeOTAD,Au,Unknown,H2O >> IPA,False,70.0 >> 100.0,Spin-coating >> CBD,Air >> Air,0.126,False,0.85,19.0,0.63,10.2,otSwfGky8sAnacTcFdQqxmHOjiFD
FA0.84MA0.16PbBr0.51I2.49,FA; MA,Pb,Br; I,1.64,TiO2-c | TiO2-mp,Spiro-MeOTAD,Au,Chlorobenzene,DMF; DMSO,False,100.0,Spin-coating,N2,0.16,False,1.06,21.7,0.62,14.3,otWhjhfH5B-UPqEikEYjOEJ6x4LQ
FA0.75MA0.25Ge0.05Sn0.95I3,FA; MA,Ge; Sn,I,,PCBM-60 | C60 | BCP,PEDOT:PSS,Ag | Au,Toluene,DMF; DMSO,False,65.0,Spin-coating,N2,0.1,False,0.45,25.5,0.69,7.9,ote64F-I9z4nbAWoYdEg_Eh6cl4z
Cs0.45FA0.55PbBr0.15I2.85,Cs; FA,Pb,Br; I,1.62,TiO2-c,Spiro-MeOTAD,Ag,Unknown,none >> none >> none,False,Unknown >> Unknown >> 130.0,Evaporation >> Evaporation >> Gas reaction,Vacuum >> Vacuum >> FAI; Vacuum,0.09,False,1.01,20.37,0.64,13.14,oth-vb0yny7dyz2FMUYa5R9pPYmz
MAPbI3,MA,Pb,I,1.6,TiO2-c | TiO2-mp,Spiro-MeOTAD,Au,Unknown,DMF >> IPA,False,40.0 >> 100.0,Spin-coating >> Spray-coating,Air >> Air,0.09,False,,,,7.96,otpK-qxxC_q7Rbl41nR1hU04jPxE
MAPbI3,MA,Pb,I,1.6,ZnO-c,Spiro-MeOTAD,Ag,Unknown,DMF >> IPA,False,Unknown >> Unknown,Spin-coating >> CBD,Unknown,0.07065,False,1.03,13.4,0.7390000000000001,10.2,ou7vkPfD4HRuoGVP8hcpY6q8UDe3
MAPbI3,MA,Pb,I,1.6,TiO2-c | TiO2-mp | ZrO2-mp,none,Carbon,Unknown,GBL,False,50,Drop-infiltration,Air,0.1,False,0.93,16.45,0.6,9.17,ouA2U-EugyJE9fsQYlG5T26p39wV
MAPbI3,MA,Pb,I,1.6,ZnO-c,none,Graphite | FTO,Unknown,DMF >> Cyclohexane; IPA,False,Unknown,Spin-coating >> CBD,Air >> Air,0.1,False,0.94,12.9,0.61,7.3,ouDR-MOQ8cY13kbnc2cb6Mc9Btd6
MAPbI3,MA,Pb,I,1.59,C60,Spiro-MeOTAD,Au,Unknown,DMF,False,100,Spin-coating,Air,0.107,False,1.03,15.7,0.75,12.1,ouI6P1f9ndmlTGo2vQaFUf5Msr2c
CsPbBr3,Cs,Pb,Br,,TiO2-c | TiO2-mp,MnS,Carbon,Unknown,DMF >> none,False,Unknown,Spin-coating >> Evaporation,Air >> Vacuum,0.1,False,1.46,7.89,0.8,9.21,ouKy8yHY13d7Ih8KJwu3ckAJaydX
MAPbI3,MA,Pb,I,1.6,TiO2-c | TiO2-mp | C60 | ZrO2-mp,none,Carbon,Unknown,GBL,False,50.0,Drop-infiltration,Air,0.102,False,0.92,23.52,0.711,15.2,ouSPeExvJaiOzuEykGTfgISFno5i
MAPbI3,MA,Pb,I,1.6,LiSPS | PCBM-60,PEDOT:PSS,Al,Unknown,DMF >> IPA,False,70 >> 108,Spin-coating >> Spin-coating,Unknown,0.16,False,1.04,24.33,0.836,21.15,oucn6PWvhrsT7A_H4j9V-p9X92oN
MAPbI3,MA,Pb,I,1.6,C60,F4-TCNQ | CuPc,Au,Unknown,none,False,100.0,Co-evaporation,Vacuum,0.1,False,0.94,19.53,0.7070000000000001,12.9,ouq2Pba9GCCWOwgiAB5uI6mvUne_
MAPbI3,MA,Pb,I,1.6,TEAI | PCBM-60 | PEI,NiO-c,Ag,Unknown,DMSO; GBL,False,70.0,Spin-coating,Air,0.09,False,1.09,20.09,0.778,17.09,ouql2HAi9EJqAouKTGpyzMV4bKNB
Cs0.15FA0.75MA0.1PbBr0.1I2.9,Cs; FA; MA,Pb,Br; I,,ZnO-c,Spiro-MeOTAD,MoO3 | Ag,Chlorobenzene,DMSO,False,110,Spin-coating,N2,0.0544,False,,,,,ouucIeqzKkQCaStTECe0lxWZ2YuI
MAPbI3,MA,Pb,I,1.6,PCBM-60,PEDOT:PSS,Al,Unknown,DMF,False,100.0,Spin-coating,N2,0.08,False,0.928,18.5,0.64,11.2,ouwv5GiCe-t5ye5G0jNmswffqjXw
Cs0.05FA0.80MA0.15PbBr0.45I2.55,Cs; FA; MA,Pb,Br; I,1.6,SnO2-c,Spiro-MeOTAD,Au,Ethyl acetate,DMF; DMSO,False,70; 100,Spin-coating,N2,0.105,False,1.15,21.27,0.73,17.92,ov5Zk-dXEP2Eb9TJA5qHXcqLZOA-
Cs0.08FA0.77MA0.15PbBr0.51I2.49,Cs; FA; MA,Pb,Br; I,1.6,C60 | BCP,PEDOT:PSS,Cu,Ethyl acetate,DMF; DMSO,False,100,Spin-coating,N2,0.16,False,0.829,18.453,0.715,10.95,ov5zbeARt94AmHeKaNcJ2MDUznGY
Cs0.15FA0.85PbI3,Cs; FA,Pb,I,,C60 | BCP,Poly-TBD,Ag,Unknown,DMF; DMSO >> IPA,False,80.0 >> 140.0,Spin-coating >> Spin-coating,Air >> Air,0.1,False,0.98,23.19,0.654,14.86,ov9ifb-Szr9CqR-V69dyPIPt3qys
MAPbI3,MA,Pb,I,1.6,PCBM-60 | BCP,PEDOT:PSS,Ag,Unknown,DMF >> IPA,False,Unknown,Spin-coating >> Spin-coating,N2 >> N2,0.09,False,0.93,18.85,0.6579999999999999,10.9,ovAlkm2AWmNN6uWsaytTNHUgeexS
MAPbI3,MA,Pb,I,,TiO2-c | TiO2-mp,Spiro-MeOTAD,Au,Unknown,DMSO >> Ethanol,False,150; 25 >> 100,Spin-coating >> CBD,Air >> Air,0.09,False,0.85,21.6,0.67,12.31,ovFlI0TEmOjpYXhpPUHqLM1fwgK8
MAPbI3,MA,Pb,I,1.6,TiO2-c | TiO2-mp,Spiro-MeOTAD,Au,Unknown,DMF >> DMSO; IPA,False,100.0 >> 100.0,Spin-coating >> Spin-coating,N2 >> N2,0.06,False,0.98,21.02,0.71,14.58,ovGpRrJJuln9s2jWF7sueidSz9Pb
Cs0.1FA0.9PbI3,Cs; FA,Pb,I,,TiO2-c,Spiro-MeOTAD,Ag,Toluene,DMF,False,100.0,Spin-coating,Unknown,0.12,False,0.96,19.1,0.59,10.8,ovdj_kSIuFZmH3ZOT8t9N1Jzdvdf
FA0.85MA0.15PbBr0.45I2.55,FA; MA,Pb,Br; I,,TiO2-c | TiO2-mp,PTAA,Au,Chlorobenzene,DMF; DMSO,False,100.0,Spin-coating,Dry air,0.12,False,0.022,1.06,0.69,15.91,ovqb6zwgjCwnjGtaSYiY7-RfhuC-
Cs0.05FA0.79MA0.16PbBr0.51I2.49,Cs; FA; MA,Pb,Br; I,1.63,CdS,CuPc,Carbon,Chlorobenzene,DMF; DMSO,False,100.0,Spin-coating,Unknown,0.071,False,1.0,20.95,0.63,13.22,ow-iKq902BOepmTfeRYCgrqpvgET
MAPbI3,MA,Pb,I,1.6,C60 | BCP,PTAA,Ag,Unknown,2-methoxyethanol; acetonitrile,False,Unknown,Doctor blading,Air,0.1,False,1.13,23.0,0.818,21.3,owLqfiSQndsHW58XKmDnBlIqygN2
MAPbI3,MA,Pb,I,1.6,TiO2-c | TiO2-mp,Spiro-MeOTAD,Au,Unknown,DMF,False,100.0,Spin-coating,Unknown,0.1057,False,,,,10.7,owSEFQRlzvMoU2ldvk09ZU0NCwig
MAPbI3,MA,Pb,I,1.6,PCBM-60 | BCP,PEDOT:PSS | Au-nanobipyramide; VOx,Ag,Toluene,DMF; DMSO,False,60; 100,Spin-coating,Unknown,0.09,False,1.057,21.46,0.688,14.72,owTcPhS5RlWSKUNChpR9hd5GCL00
FA0.95MA0.05PbBr0.15I2.85,FA; MA,Pb,Br; I,,TiO2-c | TiO2-mp,SFXDAnCBZ,Au,Ethyl ether,DMF; DMSO,False,150 >> 100,Spin-coating,Unknown,0.094,False,0.966,23.41,0.765,17.31,owru9SHnmFvAci4-NVS312RPLkN5
MAPbI3,MA,Pb,I,1.6,TiO2-c | TiO2-mp,Spiro-MeOTAD,Au,Unknown,acetonitrile,False,100.0,Spin-coating,Unknown,0.096,False,1.14,20.01,0.72,15.49,owsxpEiV12iH8NXZuy7rxxYzQeqp
CsPbBr3,Cs,Pb,Br,,TiO2-c | TiO2-mp,none,Carbon,Unknown,DMF >> Methanol,False,100.0 >> 250.0,Spin-coating >> Spin-coating,N2 >> N2,0.09,False,1.51,6.45,0.7979999999999999,7.81,owuxzVq1KNovWKdiUCrvJIGQWn2v
FA0.5MA0.5PbI3,FA; MA,Pb,I,,PCBM-60,PEDOT:PSS,Ca | Al,Unknown,DMF >> IPA,False,85.0 >> 85.0,Spin-coating >> Spin-coating,N2 >> N2,0.06,False,0.92,16.82,0.69,10.7,ox7IejlVIqkssdGJXvBziQFv7BUY
MAPbI3,MA,Pb,I,1.6,TiO2-c | TiO2-mp,Spiro-MeOTAD,Au,Chlorobenzene,DMF; DMSO,False,105.0,Spin-coating,Unknown,0.09,False,1.0,17.01,0.713,12.22,oxMRoajlz5Yz6ySOEWcRySZ5g6IK
MAPbI3,MA,Pb,I,1.6,TiO2-c | TiO2-mp,Spiro-MeOTAD,Au,Unknown,GBL,False,110.0,Spin-coating,Dry air,0.25,False,0.9,14.0,0.58,7.3,oxODYjq50FDOZ9HMEIJApRi5RX9J
MAPbI3,MA,Pb,I,1.6,TiO2-c | TiO2-mp | ZrO2-mp,none,Carbon,Unknown,GBL,False,50,Drop-infiltration,Air,0.1,False,0.92,20.51,0.62,11.69,oxTENS79HfIuoFISLPUT4wJcv1Xl
MAPbI3,MA,Pb,I,1.6,TiO2-c | TiO2-mp,PTAA,Au,Chlorobenzene,DMSO,False,100.0,Spin-coating,N2,0.16,False,,,,,oxddsaYWQMnQJN3xHamEdYkzX1Dw
MAPbI3,MA,Pb,I,1.61,PCBM-60,PEDOT:PSS,Ag,Chlorobenzene,DMF; DMSO,False,100,Spin-coating,Ar,0.1,False,0.9,18.62,0.75,12.53,oxiKrbutumhKraaDTv9OJSiSQgh9
MAPbI3,MA,Pb,I,1.55,TiO2-c | AAO,Spiro-MeOTAD,Au,Unknown,DMF >> Unknown,False,Unknown >> 105.0,Drop-infiltration >> Spin-coating,Vacuum >> Unknown,0.06,False,1.03,17.72,0.7240000000000001,13.27,oxkqNnAsGegAWS96_H7vWAsxnrbK
FA0.85MA0.15PbBr0.45I2.55,FA; MA,Pb,Br; I,1.6,TiO2-c | TiO2-mp,Spiro-MeOTAD,Au,Chlorobenzene,DMF; DMSO,False,100.0,Spin-coating,N2,0.126,False,1.09,22.69,0.71,17.56,oxx-soP6XM-q6yTW7Q8dmox9iVDF
MAPbI3,MA,Pb,I,1.6,PCBM-60 | BCP,NiO-c | CuI,Ag,Chlorobenzene,DMF; DMSO,False,100.0,Spin-coating,Unknown,0.15,False,1.07,17.2,0.68,12.51,oy0xFK91vSuwCjJTEEx5HVIOAnM5
MAPbI3,MA,Pb,I,1.6,TiO2-c,Spiro-MeOTAD,Au,Unknown,DMF; DMSO >> IPA,False,Unknown >> 100.0,Spin-coating >> Spin-coating,Unknown,0.13,False,0.99,21.6,0.745,15.8,oyHq2u2NQXKJtgG7ryWtIdNK3j6M
MAPbI3,MA,Pb,I,1.6,TiO2-c,Spiro-MeOTAD,MoOx | Ag,Unknown,DMF,False,100,Spin-coating,Air,0.1,False,0.99,19.55,0.59,11.42,oyPoEWGfPh0QfwOOUVmsYiV0QVKc
Cs0.05FA0.79MA0.17PbBr0.5I2.5,Cs; FA; MA,Pb,Br; I,,PCBM-60 | TiO2,NiO-c,Al,Chlorobenzene,DMF; DMSO,False,100.0,Spin-coating,Dry air,0.1,False,1.03,20.3,0.69,14.6,oyS21MfRwPOeQaFU2YuQ48L56w5p
MAPb1.0I3,MA,Pb,I,1.55,TiO2-c,Spiro-MeOTAD,Au,Diethyl ether,DMF; DMSO,False,65; 100,Spin-coating,N2,0.1,False,1.12,22.82,0.7759999999999999,20.63,oyZ5fCd-JGCW51GPfOcp1PI0BY2K
MAPbI3,MA,Pb,I,1.6,PCBM-60 | bis-C60,NiO-c,Ag,Chlorobenzene,DMF; DMSO,False,100.0,Spin-coating,Unknown,0.01,False,1.01,21.23,0.63,15.3,oyZfcCbezpWNb9Z59iHCGTnTGz0_
MAPbI3,MA,Pb,I,1.6,ZnO-c,Spiro-MeOTAD,Ag,Unknown,DMF >> IPA,False,100.0 >> Unknown,Spin-coating >> CBD,Unknown,0.0708,False,0.96,12.0,0.66,7.8,oyb9GFoZOGtdTq6ktnDTf0kpQH3P
MAPbI3,MA,Pb,I,1.6,PCBM-60,PEDOT:PSS,Al,Unknown,DMF,False,100,Spin-coating,N2,0.04,False,0.92,12.28,0.684,7.73,oyiJb_Dg5cRzJna0RINIXtaN9gdY
Cs0.05FA0.81MA0.14PbBr0.45I2.55,Cs; FA; MA,Pb,Br; I,1.6,SnO2-c,Spiro-MeOTAD,Au,Chlorobenzene,DMF; DMSO,False,100.0,Spin-coating,N2,0.12,False,1.074,22.44,0.75,17.61,oym0wN7Weoqg5N3hHzSYbUSmgndq
MAPbI3,MA,Pb,I,1.6,PCBM-60 | AZO,PEDOT:PSS,Al,Unknown,DMF,False,100.0,Doctor blading,N2,0.09,False,0.98,17.83,0.8,13.95,oyw3VK1CuEK_ZpkNo3qiD7fWLkEl
MAPbI3,MA,Pb,I,1.6,TiO2-c | TiO2-mp,CuSCN,Au,Unknown,DMF >> IPA,False,70; 100 >> 70; 100,Spin-coating >> CBD,N2 >> N2,0.25,False,0.84,17.87,0.54,8.21,ozCQUrGgnMY6__1IqisHFmcMAs4k
MAPbI3,MA,Pb,I,1.59,TiO2-c | TiO2-mp,Spiro-MeOTAD,Ag,Diethyl ether,DMF; DMSO,False,100.0,Spin-coating,Unknown,0.1,False,0.98,20.2,0.5,8.2,ozOpAA6Au9tG_UcbhH17DXjim4lo
Cs0.05FA0.79MA0.16PbBr0.51I2.49,Cs; FA; MA,Pb,Br; I,,PCBM-60; ZnO-np,CuI | Cu@CuI-nw,Ag,Diethyl ether,DMF; DMSO,False,120.0,Spin-coating,N2,0.1,False,1.06,23.31,0.7609999999999999,18.6,ozU40rQwT03cuDuO7cCcEUG4rXMM
MAPbI3,MA,Pb,I,1.6,TiO2-c,Spiro-MeOTAD,Ag,Unknown,Dimethylacetamide,False,105,Spin-coating,Air,0.0405,False,1.05,18.9,0.695,13.8,oz_NDr4FbiPX7OiMMw9WMvzCOK-k
MAPbI3,MA,Pb,I,1.6,PCBM-60 | PCBC,PEDOT:PSS,Al,Unknown,DMF >> Ethanol,True,70 >> 100,Spin-coating >> Spin-coating,N2 >> N2,0.16,False,0.88,19.9,0.759,13.3,ozgX8mR-VY9fsUx87Y5h2LpFgX1X
MAPbI3,MA,Pb,I,1.6,TiO2-c | TiO2-mp,Spiro-MeOTAD,Au,Chlorobenzene,DMSO; GBL,False,100.0,Spin-coating,N2,0.1,False,0.97,23.01,0.39,8.72,ozkWoePQxvSHudgjfP_Km1Ay3gk1
MAPbI3,MA,Pb,I,1.6,TiO2-c | TiO2-mp,Spiro-MeOTAD,Au,Unknown,DMF >> IPA,False,100.0 >> 100.0,Spin-coating >> Spin-coating,Unknown,0.125,False,1.021,19.79,0.67,13.54,oztGD5ukwPnVvtXfAjn8n5ImkR7m
Cs0.05FA0.79MA0.15PbBr0.51I2.49,Cs; FA; MA,Pb,Br; I,,TiO2-c | TiO2-mp,"S,N-Heteroacene 1",Au,Chlorobenzene,DMF; DMSO,False,100.0,Spin-coating,N2,0.16,False,,,,,ozvqqxCGiay0PrX9MwAbdQrrZK6t
MAPbI3,MA,Pb,I,1.6,C60,PEDOT:PSS,Ag,Unknown,DMF,False,100.0,Spin-coating,N2,0.04,False,0.88,19.0,0.58,9.3,ozy4XkNxMFcqpbCN0AZxy6Man3A0
MAPbI3,MA,Pb,I,1.6,PCBM-60 | PCBC,PEDOT:PSS,Al,Unknown,DMF >> Ethanol,False,70 >> 100,Spin-coating >> Spin-coating,N2 >> N2,0.16,False,0.83,16.8,0.731,10.2,p-2NJ8VC1kV02JVkbhVXgaevANKz
Cs0.05FA0.7885MA0.1615PbBr0.51I2.49,Cs; FA; MA,Pb,Br; I,,SnO2-c,Spiro-MeOTAD,Au,Chlorobenzene,DMF; DMSO,False,60.0,Spin-coating,N2,0.16,False,1.044,21.1,0.516,11.3,p-5ORAZXgNa0sf22aWznCsYQ5Zyd
Cs0.07FA0.7MA0.23PbBr0.69I2.31,Cs; FA; MA,Pb,Br; I,,ZnO-c | ZnSO,Spiro-MeOTAD,Au,Unknown,DMF; DMSO >> IPA,False,Unknown >> 110.0,Spin-coating >> Spin-coating,Unknown,0.1,False,1.108,22.88,0.722,18.31,p-gSvGmrnbLNu5fb5eSrHZwJU05_
MAPbI3,MA,Pb,I,1.6,TiO2-c,Spiro-MeOTAD,Ag,Unknown,DMF >> Terpineol,False,100.0 >> 100.0,Spin-coating >> Spin-coating,Unknown,0.0625,False,,,,14.46,p-htJTExYhQIaRmnosx7pgZ_7yAm
MAPbI3,MA,Pb,I,1.6,TiO2-c | TiO2-nanofibers,Spiro-MeOTAD,Au,Chlorobenzene,DMSO,False,95.0,Spin-coating,Unknown,0.081,False,0.93,18.89,0.64,11.44,p-ssfLKSh2yIPwECKHibtkeptxgR
MAPbI3,MA,Pb,I,1.61,PCBM-60,NiO-c,Ag,Unknown,DMF >> IPA,False,Unknown >> 100.0,Spin-coating >> Spin-coating,N2 >> N2,0.075,False,1.06,22.7,0.655,15.87,p-zhEcxEDH3GXXXb0Nz1uQC0nsdx
Cs0.05FA0.7885MA0.1615PbBr0.4845I2.5155,Cs; FA; MA,Pb,Br; I,,PCBM-60 | BCP,FT-OMeTPA,Ag,Chlorobenzene,DMF; DMSO,False,100.0,Spin-coating,Unknown,0.06,False,1.06,18.18,0.6729999999999999,12.94,p04MDcEOSGTRpViKY8OBfK6ED8rN
MAPbI3,MA,Pb,I,1.6,TiO2-c,Spiro-MeOTAD,ITO | Au,Unknown,DMF,False,130.0,Spin-coating,N2,0.13,False,0.89,21.6,0.72,13.8,p0AuEy8-iaEKZnBmJS-N8o5yNobp
MAPbI3,MA,Pb,I,1.6,PEIE | PCBM-60,Spiro-MeOTAD,MoOx | IO | ITO | Au,Unknown,none >> 2-methoxyethanol; Ethanol,False,Unknown >> 120.0,Evaporation >> Spin-coating,Vacuum >> N2,0.25,False,1.072,20.1,0.7490000000000001,16.4,p0BdMgjxD9WCpTbhiEJnppW26NKG
Cs0.05FA0.79MA0.16PbBr0.51I2.49,Cs; FA; MA,Pb,Br; I,,TiO2-c | TiO2-mp,Spiro-MeOTAD,Au,Chlorobenzene,DMF; DMSO,False,100,Spin-coating,Dry air,0.16,False,1.1,21.62,0.72,17.1,p0DjKAQOuvCcvsbE70A3JyYx0-HT
MAPbI3,MA,Pb,I,1.6,PCBM-60 | Rhodamine 101,NiO-np,Ag,Unknown,DMF,False,65.0; 100.0,Spin-coating,Dry air,40.0,False,1.041,20.4,0.705,14.9,p0FeJPJr2e0WcAZc1McsTqzdToB8
MAPbI3,MA,Pb,I,1.6,PCBM-60 | C60 | BCP,PEDOT:PSS,Al,Unknown,DMF >> Ethanol,False,70.0 >> Unknown,Spin-coating >> Spray-coating,Air >> Air,1.5,False,0.89,18.5,0.64,10.4,p0Yw9ZZ8YbUaR7X91_l3leYyCmZG
FA0.5MA0.5PbBr0.45I2.55,FA; MA,Pb,Br; I,,TiO2-c | TiO2-mp,NiPc-Cou,Au,Chlorobenzene,DMF; DMSO,False,Unknown,Spin-coating,Unknown,0.1,False,1.061,19.5,0.494,10.23,p0fqE1bxe0XkcnydpPJad-hsgdrX
MAPbI3,MA,Pb,I,1.6,PCBM-60 | Carbon-nt; PEI,NiO-c,Ag,Chlorobenzene,DMF,False,100.0,Spin-coating,Unknown,0.06,False,0.95,18.7,0.64,10.8,p0nElFNyRvzh9kVLNr4BDbjQCWbk
FA0.85MA0.15PbI3,FA; MA,Pb,I,1.56,SnO2-np,Spiro-MeOTAD,Au,Chlorobenzene,DMF; DMSO,False,130.0,Spin-coating,N2,0.1,False,1.11,24.2,0.777,20.63,p0ocYr1m_U2RFzKaEz5MLFn1Xgu_
Cs0.15FA0.85PbBr0.9I2.1,Cs; FA,Pb,Br; I,1.72,TiO2-np | PCBM-60,Spiro-MeOTAD,Au,Chlorobenzene,DMF; DMSO >> IPA,False,100 >> 100,Spin-coating >> Spin-coating,N2 >> N2,1.0,False,1.14,18.4,0.662,13.9,p0u5McoP2y8bdJxp2qbymYExVjdL
MAPbI3,MA,Pb,I,1.6,PCBM-60 | C60 | BCP,PEDOT:PSS,Ag,Unknown,DMF >> IPA,True,Unknown >> 100.0,Spin-coating >> Spin-coating,Unknown,0.096,False,0.95,20.5,0.743,14.0,p0vzWn3zY_C32ZEotUjQifvqLyWF
CsPbBrI2,Cs,Pb,Br; I,1.88,PCBM-60 | C60 | BCP,P3CT-N,Ag,IPA,DMF; DMSO,False,40 >> 180,Spin-coating,Unknown,0.09,False,1.079,15.24,0.721,11.42,p1TQKrEAJ_t7av9f04kskbVKk0eX
MAPbI3,MA,Pb,I,1.6,TiO2-c,CGS,Au,Chlorobenzene,DMF; DMSO,False,60; 100,Spin-coating,Unknown,0.12,False,1.03,22.61,0.62,14.48,p1VnS6RkJwLZPVkHxxYlUwO6nboc
FAPbI3,FA,Pb,I,1.48,TiO2-c | TiO2-mp,Spiro-MeOTAD,Ag,Chlorobenzene,DMF,False,170.0,Spin-coating,N2,0.1,False,1.057,23.2,0.7090000000000001,16.4,p1WyXQKPSgz3GQ6apM19ee9449s-
MAPbI3,MA,Pb,I,1.59,Fluorosilane | C60 | BCP,PTAA,Al,Unknown,DMF >> IPA,False,Unknown >> 100,Spin-coating >> Spin-coating,Air >> Air,0.01,False,1.05,22.7,0.7929999999999999,18.9,p1a-UVpfs6cSLod85o9yFvbZ_EYL
FA0.8MA0.2PbBr0.6I2.4,FA; MA,Pb,Br; I,1.61,PCBM-60 | ZnO-np,PEDOT:PSS,Ag,Unknown,DMF; DMSO,False,80; 120,Spin-coating,Unknown,,False,0.98,22.5,0.76,16.9,p1bzx1K8ZDx4wN96QyR43PkANgYg
MAPbI3,MA,Pb,I,1.6,PCBM-60 | BCP,NBP-BC,Ag,Toluene,DMF; DMSO,False,100.0,Spin-coating,Ar,0.1,False,0.974,20.68,0.608,18.15,p1ozND0jviPuwo462hfyY86NkRHP
MAPbI3,MA,Pb,I,1.6,TiO2-c | PCBM-60,Spiro-MeOTAD,Au,Diethyl ether,DMF,False,65; 100,Spin-coating,Unknown,0.125,False,1.018,21.69,0.728,16.07,p1zTAFykjDRduJttiIjLbtsyp_PP
FA0.9MA0.1PbBr0.1I2.9,FA; MA,Pb,Br; I,1.56,SnO2-c,Spiro-MeOTAD,Au,Unknown,DMF; DMSO >> IPA,False,Unknown >> 150.0,Spin-coating >> Spin-coating,Dry air >> Dry air,0.125,False,1.04,22.25,0.792,18.4,p27sVUW7qzF57tWRLq7Enxti-UKz
MAPbI3,MA,Pb,I,1.6,PCBM-60 | BCP,PEDOT:PSS,Ag,Unknown,DMF; DMSO >> IPA,False,Unknown >> 100.0,Spin-coating >> Spin-coating,Unknown,0.1,False,1.05,16.5,0.68,11.78,p29Tg2I_pHDlft0c2jGho_ttBZQC
MAPbI3,MA,Pb,I,1.6,TiO2-c | TiO2-mp,Spiro-MeOTAD,Au,Unknown,DMF >> IPA,False,70.0 >> 100.0,Spin-coating >> CBD,Unknown,0.1,False,,,,13.8,p2FbJgcDXyyPk-k7GWLFJgNmi2bY
MAPbI3,MA,Pb,I,1.6,PCBM-60,PEDOT:PSS,Al,Unknown,Unknown,False,Unknown,Spin-coating,Unknown,0.035,False,0.91,22.2,0.653,13.19,p2I10GLyfi3yvVXprooW7Y5B4hev
FA0.3MA0.7PbI3,FA; MA,Pb,I,1.58,SnO2-c | C60-SAM,Spiro-MeOTAD,MoO3 | Au | MoO3,Diethyl ether,DMF; DMSO,False,100.0,Spin-coating,N2,0.105,False,1.141,20.1,0.8,18.0,p2Q-DMuK_lBjKov0K7QtVfvwjY4w
FA0.75MA0.25PbBr0.5I2.5,FA; MA,Pb,Br; I,,TMAH,Spiro-MeOTAD,Au,Antisolvent,DMF; DMSO,False,100.0,Spin-coating,N2,0.1,False,1.17,23.1,0.738,20.1,p2Q3Km5RD4b6PlBzMdGomcpUK55C
MAPbI3,MA,Pb,I,1.6,PCBM-60,PEDOT:PSS,Ca | Al,Unknown,DMF,False,90.0,Doctor blading,Air,0.035,False,0.87,16.61,0.69,10.15,p2Tr6bXhxKinklYlwDQ-1A4BRH4A
MAPbI3,MA,Pb,I,1.6,TiO2-c | TiO2-mp,Spiro-MeOTAD,Au,Unknown,DMF >> IPA,False,70.0 >> 110.0,Spin-coating >> Spin-coating,Unknown,0.1,False,1.0,22.3,0.69,15.3,p2UiuU2HWKy-Zc9zaOZ6zYEGz0J-
Cs0.1FA0.9PbI3,Cs; FA,Pb,I,,TiO2-c | TiO2-mp,Spiro-MeOTAD,Au,Vacuum,DMF; DMSO; GBL,False,100.0,Spin-coating,N2,0.16,False,1.13,24.0,0.72,20.0,p2mMkZZJs_21qCBjsbzHCjXAvljG
MAPbI3,MA,Pb,I,1.6,PCBM-60 | Bphen,PEDOT:PSS,Ag,Unknown,DMF,False,60; 25; 100,Spin-coating,N2,0.0625,False,0.852,18.861,0.8220000000000001,13.2,p2pSDkt-PXpvUO95u9-afcYcV6nO
MAPbI3,MA,Pb,I,1.6,TiO2-c | TiO2-mp,Spiro-MeOTAD,Au,Unknown,DMF >> IPA,False,50; 100 >> 100,Spin-coating >> Electrospraying,Air >> Air,0.1,False,0.99,18.0,0.449,8.0,p3-MbCqM36bqWzL33Zqv5dc8WoVl
MAPbI3,MA,Pb,I,1.6,TiO2-c,Spiro-MeOTAD,Au | Ag,Chlorobenzene,DMF,False,100.0,Spin-coating,Dry air,0.1,False,0.94,23.9,0.5,11.23,p3_MG_AVGia_3rf5El8ulXC1Su4V
Cs0.1FA0.75MA0.15Rb0.05PbI,Cs; FA; MA; Rb,Pb,I,1.72,TiO2-c | TiO2-mp,Spiro-MeOTAD,,,,,,,,,,1.272,18.8,0.772,,p3ek4SQMcgavid8q3JzS14dQmnN4
MAPbI3,MA,Pb,I,1.6,TiO2-c,Spiro-MeOTAD,Au,Unknown,Acetic acid; GBL,False,140.0,Spin-coating,N2,0.1,False,0.89,19.3,0.73,10.7,p3fgWVJzOJvipqSb7iZBvuRzFfp9
MAPbI3,MA,Pb,I,1.6,Zr(acac)4,PEDOT:PSS,Au,Unknown,DMF >> IPA,False,25.0 >> Unknown,Spin-coating >> CBD,Air >> Air,0.1,False,1.03,15.54,0.742,11.88,p3ktN3ad4mgn4U3eQaJENqAKyVPU
MAPbI3,MA,Pb,I,1.6,PCBM-60 | BCP,NiO-c,Ag,Unknown,DMF; DMSO,False,60.0,Spin-coating,Unknown,0.15,False,,,,10.7,p3npB3Dng9ktesIEBIy88hRjz-md
MAPbI3,MA,Pb,I,1.6,C60 | BCP,PEDOT:PSS,Ag,Unknown,DMSO; GBL,False,120,Ultrasonic spray,Air,1.0,False,0.83,18.17,0.563,8.5,p3yAe73biG9Z-7IDyhQnygn61nBZ
MAPbI3,MA,Pb,I,1.55,TiO2-c | TiO2-mp,Spiro-MeOTAD,Au,Unknown,Diiodooctane; DMF,False,Unknown,Spin-coating,Unknown,0.22,False,0.84,18.17,0.5,7.64,p44e0bWGp7HI8eiRj-04-84NLNCE
MAPbI3,MA,Pb,I,1.6,TiO2-c,Spiro-MeOTAD | MoOx,Al,Toluene,DMSO; GBL,False,100.0,Spin-coating,Air,0.06,False,1.008,17.296,0.726,12.67,p4AGIdghSKh8lrn-zLdobTZZecy9
MAPbI3,MA,Pb,I,1.6,TEAI | PCBM-60 | PEI,NiO-c,Ag,Unknown,DMSO; GBL,False,70.0,Spin-coating,Air,0.09,False,1.11,17.92,0.7120000000000001,14.16,p4BBBpWWaSanLKUK59lUrRajeD-g
MAPbI3,MA,Pb,I,1.6,TiO2-c,Spiro-MeOTAD,Au,Unknown,DMF,False,130.0,Spin-coating,Unknown,0.09,False,0.975,20.4,0.75,13.8,p4E6cKj37wWGySBz3mvR8TyBeuEQ
CsPbBrI2,Cs,Pb,Br; I,1.92,TiO2-c | TiO2-mp,P3HT,Au,Unknown,DMSO,False,160.0,Spin-coating,Air,0.096,False,1.07,13.16,0.5660000000000001,8.03,p4K7w448kMtI8RuIwdER8pt1sLKn
Cs0.07FA0.7MA0.23PbBr0.69I2.31,Cs; FA; MA,Pb,Br; I,,ZnO-c | ZnOS | TiO2-mp,Spiro-MeOTAD,Au,Unknown,DMF; DMSO >> IPA,False,Unknown >> 110.0,Spin-coating >> Spin-coating,Unknown,0.1,False,1.091,23.35,0.738,18.81,p4_B2O0iXl035KcijQeEnXFL7jz7
MAPbI3,MA,Pb,I,1.6,C60 | BCP,PEDOT:PSS,Ag,Unknown,DMSO; GBL,False,120,Ultrasonic spray,Air,1.0,False,0.75,18.26,0.619,8.47,p4hvR7ZZ9shGhVOCaKZ1d4xq4BHC
FA0.83MA0.17PbBr0.51I2.49,FA; MA,Pb,Br; I,,TiO2-c | TiO2-mp,Spiro-MeOTAD,Au,Chlorobenzene,DMF; DMSO,False,100.0,Spin-coating,Ar,0.16,False,0.104,21.52,0.68,15.2,p4jkUtrCCcktpAtLfD40J90f20Oj
MAPbI3,MA,Pb,I,1.6,TiO2-c | TiO2-mp,Spiro-MeOTAD,Au,Toluene,DMF; DMSO,False,100.0,Spin-coating,N2,0.1,False,,,,18.0,p51SSmwxrr1pNEU76uxuwXLul7r2
MAPbI3,MA,Pb,I,1.62,TiO2-c,Spiro-MeOTAD,MoO3 | Ag,Unknown,DMF,False,105.0,Spin-coating,N2,0.15,False,0.89,12.85,0.64,7.38,p530gdmLPtMpW6l8-p5ivwIHoJpR
Cs0.05FA0.79MA0.16PbBr0.51I2.49,Cs; FA; MA,Pb,Br; I,1.58,TiO2-c | TiO2-mp,Spiro-MeOTAD,Au,Chlorobenzene,DMF; DMSO,False,100.0,Spin-coating,Air,0.25,False,1.05,22.1,0.68,15.0,p55Ihr2iU7eA4Jae1nVuD3NCeR6h
MAPbI3,MA,Pb,I,1.6,TiO2-c,Spiro-MeOTAD,Au,Chlorobenzene,DMSO; GBL,False,100.0,Spin-coating,N2,0.1,False,1.09,21.2,0.76,17.52,p5FI2S4dfNMMUlKGKKsqfDOBYxsq
MAPbI3,MA,Pb,I,1.6,TiO2-c | TiO2-mp,Spiro-MeOTAD,Au,Diethyl ether,DMF; DMSO,False,70; 100,Spin-coating,Unknown,0.1,False,1.08,22.41,0.7490000000000001,18.11,p5N8ZBFpsAr-g4R5c4TkyBK1zFqM
Cs0.05FA0.79MA0.16PbBr0.51I2.49,Cs; FA; MA,Pb,Br; I,,TiO2-c | TiO2-mp,Spiro-MeOTAD,Au,Chlorobenzene,DMF; DMSO,False,100.0,Spin-coating,Unknown,0.1,False,1.02,22.7,0.79,18.1,p5QIr_Ccm9CUesTGnc7jMevIOSIE
MAPbI3,MA,Pb,I,,TiO2-c | TiO2-mp,Spiro-MeOTAD,Au,Unknown,DMF >> IPA,False,70 >> 70,Spin-coating >> CBD,Air >> Air,,False,0.99,20.47,0.655,13.32,p5ST33m-kNKPKgZQwqx_jxiFKRdp
FA0.6MA0.4PbI3,FA; MA,Pb,I,1.54,TiO2-c | TiO2-mp,Spiro-MeOTAD,Au,Unknown,DMF; DMSO >> IPA,False,150.0 >> 120.0,Spin-coating >> Spin-coating,Air >> Air,0.1,False,,,,,p5SkM_UloXec3pXy-Y5CQSFqGVHU
CsPbI3,Cs,Pb,I,,TiO2-c,PTAA,Au,Unknown,DMF; DMSO,False,Unknown,Spin-coating,N2,0.09,False,1.07,20.15,0.75,16.05,p5dkK0H2F9HTrZkhFVwN5AUuckF3
MAPbI3,MA,Pb,I,1.6,TiO2-c,Spiro-MeOTAD,Ag,Unknown,DMF,False,100.0,Ultrasonic spray,Air,0.065,False,0.98,13.8,0.608,8.2,p5lPdvgqwPpzDGoIXgTGPPg8RUWB
FA0.85MA0.15PbBr0.45I2.55,FA; MA,Pb,Br; I,1.47,TiO2-c,PCPD2FBT:BCF,PEDOT:PSS | ITO | SLG,Unknown,DMF; DMSO >> IPA,False,Unknown >> 150.0,Spin-coating >> Spin-coating,Unknown,1.0,False,1.08,20.5,0.768,17.0,p60ZwBH4-JiWW3PkBVyHCkFjfIpL
MAPbI3,MA,Pb,I,1.6,SnO2-np,Spiro-MeOTAD,Au,Ethyl acetate,DMF; DMSO,False,100,Spin-coating,Air,0.12,False,,,,18.13,p66xGjoH4mj_OYr5lBYYywEwpGuh
MAPbI3,MA,Pb,I,1.6,TiO2-c | TiO2-mp,none,Carbon,Unknown,DMF >> IPA,False,100.0 >> 100.0,Spin-coating >> CBD,Air >> Air,0.1,False,0.97,21.6,0.675,14.2,p67f2hv0056rPak0dIf92oNOuG36
MAPbI3,MA,Pb,I,1.6,C60 | BCP,PTAA,Ag,Chlorobenzene,DMF; DMSO,False,120,Spin-coating,N2,0.09,False,1.01,22.72,0.691,15.86,p6K67odcuTQ3uuETeTNurVTYRMsk
MAPbI3,MA,Pb,I,1.61,TiO2-c | TiO2-mp,none,Au,Unknown,DMF >> none,False,70 >> 145,Spin-coating >> Closed space sublimation,Air >> Air,0.09,False,0.81,20.97,0.67,11.36,p6P5ADl2d8YnIIN8Iu9WG2YwPPFB
CsPbBr2I,Cs,Pb,Br; I,1.92,TiO2-c,none,Carbon,Unknown,DMSO >> IPA,False,150 >> 280,Spin-coating >> Spin-coating,N2 >> N2,0.09,False,1.05,17.08,0.48,8.31,p6__nSnoN38qKIJ55hz49Ef-_lbt
CsPbBrF1.78I0.22,Cs,Pb,Br; F; I,1.85,TiO2-c | TiO2-mp,Spiro-MeOTAD,Ag,Unknown,DMF; DMSO,False,150,Spin-coating,N2,,False,1.01,14.94,0.68,10.26,p6h7NHQxxhJxl4xIh_1y2zi7sA66
FA0.7MA0.3PbBr0.3I2.9,FA; MA,Pb,Br; I,,SnO2-np | PCBM-60; PCBA | C60,Spiro-MeOTAD,MoO3 | Au,Unknown,DMF; DMSO >> IPA,False,Unknown >> 100,Spin-coating >> Spin-coating,Unknown,0.0676,False,1.04,20.3,0.69,15.6,p6pP4GgqeXfN50oOnlHelCd0eNFu
Cs0.1FA0.83MA0.17PbBr0.51I2.49,Cs; FA; MA,Pb,Br; I,,TiO2-c | TiO2-mp,Spiro-MeOTAD,Au,Chlorobenzene,DMF; DMSO,False,100,Spin-coating,N2,0.15,False,0.98,15.6,0.75,11.4,p6s26yU2431MQjbIUO7iwKU-rHOC
MAPbI3,MA,Pb,I,1.6,ZnO-np,Spiro-MeOTAD,Ag,Unknown,DMF >> IPA,False,Unknown >> Unknown,Spin-coating >> CBD,Unknown,0.07065,False,1.03,20.4,0.7490000000000001,15.7,p6tk2klFJ2xk4grJ5ZKGTTdcJqKe
MAPbBr0.3I2.7,MA,Pb,Br; I,,C60; PCBM-60 | BCP,NiO-c,Ag,Toluene,DMF; DMSO,False,100.0,Spin-coating,Unknown,0.1,False,0.978,21.62,0.7709999999999999,16.31,p6twu-cUExj9wxvtqjl2o0ek1_c4
MAPbI3,MA,Pb,I,1.7,Graphene-np; TiO2-mp,Spiro-MeOTAD,Au,Chlorobenzene,Unknown,False,100.0,Spin-coating,Unknown,0.1,False,1.14,22.0,0.69,16.74,p6yeq007QdlWFlIavWjHFV_iy3Ez
FA0.85MA0.15PbBr0.45I2.55,FA; MA,Pb,Br; I,,SnO2-c,Spiro-MeOTAD,Au,Toluene,DMF; DMSO,False,Unknown,Spin-coating,Unknown,0.16,False,1.01,19.35,0.562,10.71,p75qXB7pdWxTLho_2Mjt8usgGUe3
FAPbI3,FA,Pb,I,1.48,TiO2-c | TiO2-mp,PTAA,Au,Toluene,DMF; DMSO,False,150,Spin-coating,Unknown,0.09,False,1.118,22.81,0.764,18.89,p77AqnH5sP2tFAV92GSPQt2BGQxT
MAPbI3,MA,Pb,I,1.6,TiO2-c | TiO2-mp,none,Carbon,Unknown,DMF >> IPA,False,100.0 >> 100.0,Spin-coating >> CBD,Unknown,0.1,False,0.985,21.69,0.631,13.46,p7D9in4ddkgPwHFM98LH97p4wMrN
MAPbI3,MA,Pb,I,1.55,TiO2-c,Spiro-MeOTAD,MoOx | Au | MoOx,Unknown,DMF,False,105.0,Spin-coating,N2,0.0314,False,0.977,17.1,0.78,13.0,p7Luupr8fpaDQgru4iDeb43VFYWI
MAPbBr0.6I2.4,MA,Pb,Br; I,1.72,PCBM-60 | C60 | BCP,PEDOT:PSS,Al,Unknown,DMF >> IPA,True,100 >> 70; 100,Spin-coating >> Spin-coating,Unknown,0.075,False,1.01,17.5,0.68,12.0,p7TpxFmkWv6vXWAcDnI8xWravWEM
MAPbI3,MA,Pb,I,1.6,PCBM-60,PEDOT:PSS,Ca,Unknown,DMF,False,90.0,Spin-coating,Unknown,0.1,False,1.1,18.39,0.6,12.14,p7e31ZPiNw85FCseE_vF2_t9Z3bW
MAPbI3,MA,Pb,I,1.6,TiO2-c,Spiro-MeOTAD,Ag,Unknown,DMF,False,Unknown,Spin-coating,Unknown,0.07,False,1.0,19.92,0.61,12.1,p7fuY0_YkAJ4f-mB0UWtWeaauXJS
Cs0.05FA0.7917MA0.1583PbBr0.5I2.5,Cs; FA; MA,Pb,Br; I,,TiO2-c | TiO2-mp,SBFCz2,Au,Chlorobenzene,DMF; DMSO,False,100.0,Spin-coating,N2,0.16,False,1.05,17.86,0.773,13.3,p7j1IPGegbOAE3_v7md-7zqmQ4jP
Cs0.05FA0.79MA0.16PbBr0.51I2.49,Cs; FA; MA,Pb,Br; I,,TiO2-c | TiO2-mp,CuSCN,ITO,Dichlorobenzene,DMF; DMSO,False,100.0,Spin-coating,N2,0.16,False,0.981,18.7,0.72,12.9,p7m1HFByz9TMrQj8qnjiRz3g8cpO
CsPbI3,Cs,Pb,I,,TiO2-c,Spiro-MeOTAD,MoO3 | Al,Unknown,Ocatane >> MeOAc,False,Unknown,Spin-coating >> Dipp-coating,N2 >> N2,0.06,False,,,,,p7tl7lxAJAimZX1KPjrS-tvaIKzq
MAPbI3,MA,Pb,I,1.6,SnO2-np,Spiro-MeOTAD,Ag,Chlorobenzene,DMF; DMSO,False,100.0,Spin-coating,Unknown,0.1,False,1.04,21.63,0.728,16.45,p7xw4h5d-ZtFXLmHo1RXTTWUW332
MAPbI3,MA,Pb,I,1.6,TiO2-c | TiO2-mp,BDT:TT,Au,Diethyl ether,DMF; DMSO,False,65; 100,Spin-coating,Air,0.1,False,0.86,23.48,0.62,12.79,p83OH4HZf-UIHgxQsZCtdQ3P2_VT
FA0.3MA0.7PbI3,FA; MA,Pb,I,1.6,ZnO-c | TiO2-c | PCBM-60,Spiro-MeOTAD,Ag,Unknown,DMF >> DMF; IPA,False,Unknown >> 100.0,Spin-coating >> Spin-coating,N2 >> N2,0.1,False,1.07,23.67,0.74,18.66,p8463Khiqn5l8aKkw2cDSG7lAtQM
MAPbI3,MA,Pb,I,1.6,SnO2-c,Spiro-MeOTAD,Au,Diethyl ether,DMF; DMSO,False,60; 100,Spin-coating,N2,0.08,False,1.09,21.13,0.715,15.51,p86i9zOKM7lFhopgobB4zgUyKPAP
Cs0.05FA0.79MA0.16PbBr0.51I2.49,Cs; FA; MA,Pb,Br; I,,SnO2-c,Spiro-MeOTAD,Au,Ether,DMF; DMSO,False,60; 100,Spin-coating,Unknown,0.1,False,1.115,23.39,0.773,20.16,p8gRRm1At8TMUm-5PNJ31_0Tso0d
MAPbI3,MA,Pb,I,1.6,PCBM-60 | CTAB,PEDOT:PSS,Ag,Unknown,DMF >> IPA,False,70.0 >> 100.0,Spin-coating >> Spin-coating,N2 >> N2,0.12,False,0.96,15.92,0.7509999999999999,11.39,p8mzDbETpd7NBHwAuTNzLYv-d3Sa
MAPbI3,MA,Pb,I,1.6,TiO2-c | TiO2-mp,Spiro-MeOTAD,Au,Unknown,DMF >> IPA,False,Unknown,Spin-coating >> CBD,Unknown,0.285,False,0.973,8.9,0.75,13.0,p8sbLQkDAowCc48ecD4pyHyk_ZB6
Ca0.05FA0.8075MA0.1425PbBr0.45I2.55,Ca; FA; MA,Pb,Br; I,,SnO2-c,Spiro-MeOTAD,Au,Chlorobenzene,DMF; DMSO,False,100,Spin-coating,N2,0.096,False,1.13,20.0,0.72,15.2,p8wmqFcdXg2Q8a23ygF7HKkZGgHX
MAPbI3,MA,Pb,I,1.6,PCBM-60 | BCP,VOx,Ag,Unknown,DMF; DMSO >> IPA,False,Unknown >> 100.0,Spin-coating >> Spin-coating,Unknown,0.1,False,0.9,17.91,0.7120000000000001,11.53,p8xwoJzAtiV6XqUin3vf67rMvhYO
MAPbI3,MA,Pb,I,1.6,TiO2-c | TiO2-mp,Spiro-MeOTAD,AgAl,Diethyl ether,DMF; DMSO,False,Unknown,Spin-coating,N2,0.09,False,1.06,22.93,0.759,18.59,p8ycbP0iHlnyaeqJFmafZ1Lxas55
MAPbI3,MA,Pb,I,1.6,ZnO-c,Spiro-MeOTAD,Ag,Chlorobenzene,DMF,False,Unknown,Spin-coating,Unknown,0.09,False,1.13,18.65,0.639,13.46,p92m2pBn8AmyYM6KTB9o06stdozT
MAPbI3,MA,Pb,I,1.6,PCBM-60 | bis-C60,NiO-c,Ag,Toluene,DMF; DMSO,True,95.0,Spin-coating,N2,0.1,False,1.1,21.67,0.74,17.64,p9QVPY2ZrtSY4mUP3cAgMtulwLTM
MAPbI3 | BA2MA2Pb3I310,MA | BA; MA,Pb | Pb,I | I,1.54,TiO2-c | C60,Spiro-MeOTAD,Au,Unknown,none >> none >> none,False,Unknown,Evaporation >> Gas reaction >> Gas reaction,Vacuum >> MAI; Vacuum >> Vacuum; BAI,0.045,False,1.0,22.32,0.665,14.78,p9VQTdBZ3zIFbLCkFxSrmb8mjJdC
MAPbI3,MA,Pb,I,1.6,TiO2-c,Spiro-MeOTAD,Ag,Chlorobenzene,DMF; DMSO,False,Unknown,Spin-coating,Unknown,0.1,False,0.96,18.77,0.6629999999999999,11.9,p9e9QyrkYrxxOlc8AQ8dpKt7ZQ6r
MAPbI3,MA,Pb,I,1.6,C70,Spiro-MeOTAD,Au,Unknown,DMF,False,100.0,Spin-coating,Ar,0.07,False,0.94,15.2,0.63,9.1,p9qAwlCmI5dEM5Ma3hyAI9FqSUbU
Cs0.10MA0.90Pb(SCN)0.15I2.85,Cs; MA,Pb,(SCN); I,,TiO2-c,Spiro-MeOTAD,Ag,Chlorobenzene,DMSO; GBL,False,100.0,Spin-coating,N2,0.045,False,,,,17.66,pA1zi9aKHVO-EbnujdhNJihxYr6e
MAPbI3,MA,Pb,I,1.6,PCBM-60 | ZnO-np,NiO-c,Ag,Chlorobenzene,DMF,False,100.0,Spin-coating,N2,0.0525,False,1.03,20.03,0.76,15.53,pA4RyHNFl9uh2XrU8jJYkIIcTUza
MAPbI3,MA,Pb,I,1.6,PCBM-60 | ZnO-np,NiO-c,Ag,Chlorobenzene,DMF,False,100.0,Spin-coating,N2,0.0525,False,1.05,18.88,0.69,13.67,pA5ret36cNT3ZH7RS6XBftZY9TKt
FA0.84MA0.16PbBr0.48I2.52,FA; MA,Pb,Br; I,,TiO2-c,Spiro-MeOTAD,Au,Chlorobenzene,DMF; DMSO,False,150.0,Spin-coating,Unknown,1.2,False,1.044,23.2,0.75,18.3,pA6SxqsJgJ7Ndrtwv4mMRlYxSFIF
CsPbI3,Cs,Pb,I,1.73,TiO2-c,Spiro-MeOTAD,Ag,Unknown,DMF; DMSO,False,80; 150; 350,Spin-coating,Unknown,0.1,False,1.13,18.4,0.6,12.4,pAC5MXnUBO4KcmnBsHdynmR5hgem
MACa0.01Pb0.99I3,MA,Ca; Pb,I,,TiO2-c,Spiro-MeOTAD,Au,Unknown,DMF,False,100.0,Spin-coating,N2,0.09,False,0.98,19.1,0.684,12.9,pAKNhHBs7LNkyXvdOuLWrzHCZdnw
Cs0.05FA0.81MA0.14PbBr0.42I2.58,Cs; FA; MA,Pb,Br; I,1.61,TiO2-c | TiO2-mp,none,Carbon,Chlorobenzene,DMF; DMSO,False,100,Spin-coating,N2,0.12,False,0.89,20.37,0.57,10.29,pA_7Sx5TbjsUHLzE3fJn8o0im8lG
MAPbI3,MA,Pb,I,1.6,TiO2-c | SiO2-mp,Spiro-MeOTAD,Ag,Unknown,DMF,False,100.0,Spin-coating,N2,0.0314,False,0.91,17.56,0.5,8.01,pAybdNKL6C022RQadvEmP3aadm3n
CsPbI3,Cs,Pb,I,,TiO2-c,PTAA,Au,Unknown,DMF; DMSO,False,Unknown,Spin-coating,N2,0.09,False,1.09,20.34,0.77,17.03,pAzJfJTLcmy8fC-mMKXM9ShBpqaW
MAPbI3,MA,Pb,I,1.51,TiO2-c | C60,Spiro-MeOTAD,Ag,Unknown,DMF,False,Unknown,Spin-coating,Unknown,0.4,False,0.93,15.17,0.69,9.51,pB4DOuFKrT3vIzw64OUtjcB0KUFP
FA0.85MA0.15PbBr0.45I2.55,FA; MA,Pb,Br; I,1.62,TiO2-c | TiO2-mp,Spiro-MeOTAD,Au,Chlorobenzene,Unknown,False,100.0,Spin-coating,Ar,0.16,False,1.027,21.47,0.6920000000000001,15.24,pBC9xtZqw0CDFebsDTn16vnmT2rk
MAPbI3,MA,Pb,I,1.56,TiO2-c,MEH; PPV,Ag,Unknown,DMF,False,100.0,Spin-coating,Unknown,0.09,False,0.7979999999999999,18.0,0.5,7.18,pBOsYJa-rgTTMknPCyfEF4X1N6ur
MAPbI3,MA,Pb,I,1.6,PCBM-60,PEDOT:PSS,Ag,Unknown,DMSO; GBL,False,80.0,Spin-coating,Unknown,0.24,False,0.82,15.15,0.61,7.58,pBP9xq0k4f0ue6KGpiYZdeLq29k5
(AVA)2PbI4 | MA1Pb1I3 | (BI)2PbI4,(AVA) | MA | (BI),Pb | Pb | Pb,I | I | I,,TiO2-c | TiO2-mp,Spiro-MeOTAD,Au,Chlorobenzene,DMSO >> IPA >> IPA,False,Unknown >> 100.0 >> Unknown,Spin-coating >> Spin-coating >> Spin-coating,Unknown,0.1,False,1.0659999999999998,20.8,0.691,15.3,pBRTOrGMLNzF4O-t8KgNDrqvKlk1
MAPbI3,MA,Pb,I,,TiO2-c | TiO2-mp,HA2,Ag,Unknown,DMF >> IPA >> IPA,False,100; 25 >> 25 >> 25,Spin-coating >> CBD >> Rinsing,Unknown,0.126,False,,,0.72,9.7,pBeSTs830BkAQynpH6NSvosQgOdN
FA0.3MA0.7PbBr0.9I2.1,FA; MA,Pb,Br; I,,SnO2-QDs,Spiro-MeOTAD,Au,Chlorobenzene,DMF; DMSO,False,100.0,Spin-coating,N2,0.09,False,1.09,22.6,0.7,16.62,pBgFo7_iJh-hjnHz6TbIlVW4l7an
MAPbI3,MA,Pb,I,1.6,PCBM-60,PEDOT:PSS,Ag,Unknown,DMF,False,100.0,Spin-coating,N2,0.0725,False,,,,,pBuoTG7smatlGonWNx3SPYoYtn_h
MAPbI3,MA,Pb,I,1.6,TiO2-c | TiO2-mp,Spiro-MeOTAD,Au,Unknown,DMF >> IPA,False,70.0 >> 70.0,Spin-coating >> CBD,Ambient >> Ambient,0.04,False,0.947,17.1,0.71,11.5,pC8VN6ErQv9x2ZGmVsQaXpwvJ4d8
MAPbI3,MA,Pb,I,1.58,SnO2-np,Spiro-MeOTAD,Ag,Unknown,DMF,False,80.0,Spin-coating,Unknown,0.096,False,0.976,19.0,0.72,13.3,pCDUu925o2E5hwC5PPtHbaFdGczz
MAPbI3,MA,Pb,I,1.6,PCBM-60,NiO-np,Ag,Unknown,DMSO,False,100.0,Spin-coating,Unknown,0.07,False,0.997,18.61,0.64,11.84,pCPN9wxOIIY37ICSbLZjyntCmI6M
Cs0.05FA0.81MA0.14PbBr0.45I2.55,Cs; FA; MA,Pb,Br; I,,TiO2-c,Spiro-MeOTAD,Au,Chlorobenzene,DMF; DMSO,False,80.0,Spin-coating,N2,0.049,False,1.195,22.5,0.77,20.0,pCRvtdQH1VEaunL1a6CVrEWAbt9F
MAPbI3,MA,Pb,I,1.6,TiO2-nt,Spiro-MeOTAD,WO3 | Ag,Unknown,DMF >> IPA >> none,False,70.0 >> 110.0 >> 40.0,Spin-coating >> Spin-coating >> Recrystallization,N2 >> N2 >> MAI; N2,0.13,False,0.928,18.782,0.639,11.13,pCdDEqSBPPIhNz-vbIgywc7ta-BA
FA0.83MA0.17PbBr0.51I2.49,FA; MA,Pb,Br; I,,SnO2-np,Spiro-MeOTAD,Au,Chlorobenzene,DMF; DMSO,False,100.0,Spin-coating,N2,0.17,False,1.103,23.23,0.765,19.52,pCfphFD1Te4EBD1NZvcuBAQdt3UY
MAPbI3,MA,Pb,I,1.6,C60 | BCP,PEDOT:PSS,Cu,Diethyl ether,DMF; DMSO,False,70.0; 110,Spin-coating,Air,1.2,False,0.9,20.16,0.677,12.21,pCpP3x21rt_evKk5mwvPtZiWA79u
MAPbI3,MA,Pb,I,1.6,TiO2-c,Spiro-MeOTAD,Ag,Unknown,none,False,175.0,Co-evaporation,Vacuum,0.1,False,1.08,21.76,0.6679999999999999,15.74,pCpWcDK208cnGCVqbww__c1dOznu
MAPbI3,MA,Pb,I,1.6,TiO2-c | graphite nanofibers,Spiro-MeOTAD,Au,Unknown,DMF >> IPA,False,Unknown >> 90.0,Spin-coating >> Spin-coating,N2 >> N2,0.12,False,1.02,23.53,0.76,18.23,pCrtpqIsoiSIB4rBbOb3EIeXt68F
MAPbI3,MA,Pb,I,1.6,TiO2-c | TiO2-mp,P3HT,Au,Unknown,DMF,False,100.0,Spin-coating,Unknown,0.03,False,0.89,23.9,0.45,9.43,pCtYTzRRSsD7fQEWhfjFluhtgTJA
Cs0.02FA0.83MA0.17PbBr0.51I2.49,Cs; FA; MA,Pb,Br; I,,TiO2-c,Spiro-MeOTAD,Au,Chlorobenzene,DMF; DMSO,False,100,Spin-coating,N2,0.05,False,1.12,18.5,0.61,12.6,pCtwX8Y1Cy0I3XdhrYwR4Rk3msiN
MAPbI3,MA,Pb,I,1.6,PCBM-60 | BCP,PEDOT:PSS,Al,Unknown,DMF,True,100.0,Spin-coating,Unknown,0.1,False,0.955,19.0,0.61,11.0,pCw68Vk29CAKfyD-3uxi82xVc6r6
MAPbI3,MA,Pb,I,1.6,PCBM-60,NiO-c | NiO-mp,Ag,Chlorobenzene,DMF; DMSO,False,100.0,Spin-coating,Unknown,0.0625,False,1.11,21.66,0.823,19.8,pDGX7eQDFE-zvBTX-a86QLluCafe
(PEA)0.2BA1.8MA3Pb4I13,(PEA); BA; MA,Pb,I,,PCBM-60 | BCP,PEDOT:PSS,Ag,Unknown,DMF,False,70.0,Spin-coating,Unknown,0.09408,False,1.12,16.6,0.742,14.1,pDLcdE8hDeFxIKhaMpE9V8l4lD2F
FA0.85MA0.15PbBr0.15I2.85,FA; MA,Pb,Br; I,,TiO2-c | TiO2-mp,Spiro-MeOTAD,Au,Unknown,DMF; DMSO >> IPA,False,Unknown >> 150.0,Spin-coating >> Spin-coating,N2 >> N2,0.48,False,1.04,22.09,0.6579999999999999,14.98,pDP0KYCEAAyd0t2Gx5sTeL_V6qzH
MAPbI3,MA,Pb,I,1.6,TiO2-c | TiO2-mp,Spiro-MeOTAD,Au,Diethyl ether,DMF; DMSO,False,70; 100,Spin-coating,Unknown,0.1,False,1.08,22.44,0.748,18.13,pDUi8iE7vD4JQhC6dmutJ5b4_WnK
MAPbI3,MA,Pb,I,1.59,PCBM-60 | BCP,PEDOT:PSS,Ag,Unknown,DMF,False,100,Spin-coating,N2,0.045,False,0.84,22.3,0.76,14.8,pDYNwwpShMHuTsCnejkEIsOzMwyB
MAPbI3,MA,Pb,I,1.6,PCBM-60,DFTAB,Ag,Chlorobenzene,DMSO; GBL,False,80.0,Spin-coating,N2,0.1,False,1.06,17.2,0.68,12.4,pDZ2wCGQ5GC8Ymd7HD_nhQWYNIcz
MAPbI3,MA,Pb,I,1.6,SnO2,Spiro-MeOTAD,Au,Diethyl ether,DMF; DMSO,False,100,Spin-coating,Unknown,0.12,False,1.068,20.57,0.6729999999999999,14.78,pD_C9BOSU3ZgsNZ_CUnnAjscroP7
MAPbI3,MA,Pb,I,1.6,SnO2-c,Spiro-MeOTAD,Au,Chloroform,DMF; DMSO,False,120.0,Spin-coating,Air,0.1,False,1.1740000000000002,21.86,0.76,19.5,pDdp6G9_0lxQdqH7eSgeSlMCMT5z
MAPbI3,MA,Pb,I,1.61,TiO2-c | TiO2-mp,Spiro-MeOTAD,Au,Unknown,DMF >> none,False,70 >> 145,Spin-coating >> Closed space sublimation,Air >> Air,0.09,False,0.92,17.65,0.71,11.45,pDmQC2Sz8kQYLQSwyD4Nr6pN9ZPD
MAPbI3,MA,Pb,I,1.6,TiO2-c,Spiro-MeOTAD,Au,Unknown,DMF,False,100.0,Spin-coating,Dry air,0.09,False,,,,13.96,pDnqS9buPfeqFdJ8uG2uUIYUVzRa
MAPbI3,MA,Pb,I,1.6,TiO2-c | TiO2-mp,Porphyrin-H1,Au,Unknown,DMF,False,Unknown,Spin-coating,N2,0.1,False,0.628,23.0,0.49,7.01,pEAX1c9E3_X_PAwO0Rgbr2TQbkJ4
MAPbI3,MA,Pb,I,1.6,TiO2-c,Spiro-MeOTAD,Ag,Unknown,DMF,False,100.0,Spin-coating,N2,0.0314,False,0.91,21.4,0.71,13.8,pEBoOJP_xc92AR4QnvXKC59ORKUl
CsPbBrI2,Cs,Pb,Br; I,1.92,SnO2-np | ZnO-np,Spiro-MeOTAD,MoO3 | Ag,Unknown,DMF; DMSO,False,55; 240,Spin-coating,N2,0.04,False,1.2,14.2,0.7559999999999999,12.9,pEEgWvfjk6VEIfqsSxa3gziAlh7N
MAPbI3,MA,Pb,I,1.6,PCBM-60,Graphene oxide,Ag,Chlorobenzene,DMF,True,100.0,Spin-coating,N2,0.1,False,0.943,19.5,0.7509999999999999,13.8,pER6fkgBiv0mL-f-QrA31zPMKRGn
MAPbI3,MA,Pb,I,1.6,TiO2-c,2mF-X59,Au,Chlorobenzene,DMF; DMSO,False,100.0,Spin-coating,Unknown,0.09,False,1.028,23.26,0.7040000000000001,16.88,pEY-AXiKVnjS4m5ZOfUq1vuq3RlP
MAPbI3,MA,Pb,I,1.6,TiO2-c,Spiro-MeOTAD,Au,Chlorobenzene,DMSO; GBL,False,150.0,Spin-coating,Unknown,0.1,False,1.108,21.94,0.76,19.25,pEYE1v9vIlhl0HjeW6F8HtY5_vDO
MAPbI3,MA,Pb,I,1.6,SnO2-np,PTAA,Ag,Diethyl ether,DMF; DMSO,False,65.0,Spin-coating,N2,0.1,False,1.107,21.77,0.736,17.74,pE_c6BBLDzZOU77wKAmYvLbxYmD2
FA0.5MA0.5Pb0.5Sn0.5I3,FA; MA,Pb; Sn,I,1.25,PCBM-60 | C60 | BCP,PEDOT:PSS,Ag,Toluene,DMF; DMSO,False,100.0,Spin-coating,N2,0.1,False,0.71,28.85,0.68,13.94,pE_la4NL_iEy6pdFOJnWvJt8enqA
MAPbI3,MA,Pb,I,1.6,TiO2-c | TiO2-mp,Spiro-MeOTAD,Au,Unknown,DMF >> IPA,False,70.0 >> 70.0,Spin-coating >> Spin-coating,N2 >> N2,0.2025,False,0.91,20.55,0.65,12.65,pEzH5pxqnDNudGjDx7IM8zKDkH6H
MAPbI3,MA,Pb,I,1.6,TiO2-c | Al2O3-mp,Spiro-MeOTAD,Au,Unknown,DMF,False,100.0,Spin-coating,Unknown,0.1,False,0.97,18.97,0.58,10.76,pF-L2i5cfkk_9aCbW8kiicgdoSL-
MAPbI3,MA,Pb,I,1.55,PCBM-60,NiO-c,Ag,Toluene,DMF; DMSO,False,95.0,Spin-coating,N2,0.1,False,1.05,11.7,0.7509999999999999,9.23,pF-ch6NWBTFVyhbZpmk62Bji96Rb
Cs0.05FA0.79MA0.16PbBr0.51I2.49,Cs; FA; MA,Pb,Br; I,,C60 | BCP,PTAA | PFN-Br,Cu,Ethyl acetate,DMF; DMSO,False,100.0,Spin-coating,Unknown,1.0,False,1.1840000000000002,21.56,1.1840000000000002,21.56,pFCmDe7KfawJ3O1ni8r_fQpDd1qk
GUMA3Pb3I10,GU; MA,Pb,I,,PCBM-60 | LiF,PEDOT:PSS,Ag,Unknown,DMF; DMSO,False,70.0,Spin-coating,Air,0.05,False,1.07,20.67,0.7440000000000001,16.32,pFFPnRbOev8A_fPIA-GsdQJRFQXN
MAPbI3,MA,Pb,I,1.6,TiO2-c,Spiro-MeOTAD,Au,Unknown,DMF >> IPA,False,Unknown >> 150.0,Spin-coating >> Spin-coating,Air >> Air,0.123,False,1.11,22.24,0.7170000000000001,17.8,pFiMfgB_ebm-xbvnuo4GObGz8pVo
CsGe0.1Pb0.9BrI2,Cs,Ge; Pb,Br; I,1.895,SnO2-c,P3HT | Spiro-MeOTAD,Au,Ethyl acetate,DMF; DMSO,False,160.0,Spin-coating,Unknown,0.1,False,1.11,11.39,0.593,7.6,pFlGmrSfdRgpcMCv7WlA56EVMWVC
MAPbI3,MA,Pb,I,1.6,TiO2-c | TiO2-mp,PTAA,Au,Chlorobenzene,DMSO,False,100.0,Spin-coating,Unknown,0.16,False,1.06,22.83,0.748,18.1,pFqgXxl9RWMc6xHFWOvMhM8KFTxi
Cs0.05FA0.79MA0.16PbBr0.51I2.49,Cs; FA; MA,Pb,Br; I,1.58,TiO2-c | TiO2-mp,Spiro-MeOTAD,Au,Chlorobenzene,DMF; DMSO,False,100.0,Spin-coating,Air,0.25,False,1.09,22.3,0.73,17.8,pG6t1HUHdibPlhT16CWCUCj4-7V6
Cs0.05FA0.81MA0.14PbBr0.45I2.55,Cs; FA; MA,Pb,Br; I,1.63,TiO2-c,Spiro-MeOTAD,Au,Chlorobenzene,DMF; DMSO,False,100.0,Spin-coating,N2,0.16,False,,,,,pGBXiX-xwxPrGPVqmPKlyJXLGFrF
MAPbI3,MA,Pb,I,1.6,ZnO-c,Spiro-MeOTAD,Ag,Unknown,DMF >> IPA,False,70.0 >> 70.0,Spin-coating >> Spin-coating,Unknown,0.1,False,0.89,23.1,0.5,10.25,pGPQcdNeky9hRPLWWYMzbHn9W6vC
MAPbI3,MA,Pb,I,1.6,SnO2-c,Spiro-MeOTAD,Au,Diethyl ether,DMF; DMSO,False,100.0,Spin-coating,N2,0.09,False,1.02,21.0,0.76,16.2,pGhwCfQvNH3pRVGuth6nlxz5lz5F
MAPbI3,MA,Pb,I,1.6,PCBM-60 | ZnO-np,PEDOT:PSS,Al,Chlorobenzene,DMSO; GBL,False,100.0,Spin-coating,N2,0.22,False,0.88,16.0,0.76,10.7,pGsAfB1KNOW0XqNcU6hVDnOB_Kt1
MAPbI3,MA,Pb,I,1.6,TiO2-c | TiO2-mp,Spiro-MeOTAD,Ag,Diethyl ether,DMF; DMSO,False,65; 100,Spin-coating,Unknown,0.1,False,1.03,19.23,0.68,13.45,pGtR3sWZ8RFEaoLYiUl3zowfIxod
