Repository: GouravSidana/firstML

# firstML
My first Machine Learning Project

File: filtered_perovskite.csv (part 130 of 155)
Formula,A_ion,B_ion,X_ion,Bandgap,ETL,HTL,Backcontact,Antisolvent,Solvent,Solv_annel,Anneal_temp,Dep_procedure,Synth_atm,Cell_area,Is_module,Voc,Jsc,FF,PCE,entry_id
MAPbI3,MA,Pb,I,1.6,TiO2-c | TiO2-nw,Spiro-MeOTAD,Au,Unknown,DMF >> IPA,False,Unknown >> 70.0,Spin-coating >> CBD,Unknown,0.09,False,0.96,17.6,0.647,10.9,pH-VlTM_BGFY5oTcwD8J1D65GW86
Cs0.05FA0.79MA0.16PbBr0.51I2.49,Cs; FA; MA,Pb,Br; I,,TiO2-c | TiO2-mp,Spiro-MeOTAD,Au,Chlorobenzene,DMF; DMSO,False,100.0,Spin-coating,N2,0.09,False,1.11,19.7,0.75,15.2,pH3EjyJ1ayo7yrWnWePjd3n-Tr6R
MAPbI3,MA,Pb,I,1.6,TiO2-c | ZnO-nw | AZO-c,Spiro-MeOTAD,Au,Unknown,DMF >> IPA,False,Unknown >> 90.0,Spin-coating >> CBD,Air >> Air,0.1,False,0.88,19.0,0.59,10.0,pHDz5S7MA1mxfvJ7myHWsVmfOAc3
MAPbI3,MA,Pb,I,1.6,TiO2-c | TiO2-mp | PCBM-60,Spiro-MeOTAD,Ag,Unknown,DMF,False,93.0,Spin-coating,N2,0.1,False,1.04,15.8,0.69,11.34,pHEhjYwOOIMxMmTQhk-r8hdEGvfa
Cs0.05FA0.79MA0.16PbBr0.51I2.49,Cs; FA; MA,Pb,Br; I,,TiO2-c | TiO2-mp,PBTI-C,MoO3 | Ag,Chlorobenzene,DMF; DMSO,False,100.0,Spin-coating,N2,0.1,False,1.03,22.1,0.7929999999999999,18.6,pHIippKNQtuDvZlRt2OXf-gTil0r
Cs0.125FA0.875PbBr0.375I2.625,Cs; FA,Pb,Br; I,1.57,TiO2-c | TiO2-mp,Spiro-MeOTAD,Au,Diethyl ether,DMF; DMSO,False,140.0,Spin-coating,N2,0.125,False,1.063,21.74,0.703,16.27,pHcJ0-kKjRDuv9ncYfdL0Fnntmyc
MAPbI3,MA,Pb,I,1.6,PCBM-60 | PEI,NiO-np,Ag,Chlorobenzene,DMF; DMSO,False,100.0,Spin-coating,Unknown,0.1,False,1.06,22.94,0.74,18.02,pHi6eNimN8dnerWN9xAr_LAJAKNi
FA0.85MA0.15PbBr0.45I2.55,FA; MA,Pb,Br; I,,TiO2-c | TiO2-mp,Spiro-MeOTAD,Au,Unknown,DMF; DMSO >> IPA,False,70.0 >> 100.0,Spin-coating >> Spin-coating,N2 >> N2,0.16,False,1.09,21.95,0.7659999999999999,18.9,pHiALMljyil9UFKC5TT51NzSVIh2
MAPbI3,MA,Pb,I,1.6,PCBM-60,NiO-c,Ag,Chlorobenzene,DMF; DMSO,False,95.0,Spin-coating,Unknown,0.07,False,1.08,22.8,0.735,13.0,pHiNwCbqCrK0QHjsaydcQyAcNJII
Cs0.05FA0.79MA0.16PbBr0.51I2.49,Cs; FA; MA,Pb,Br; I,1.63,CdS,CuPc,Carbon,Chlorobenzene,DMF; DMSO,False,100.0,Spin-coating,Unknown,0.071,False,1.0,20.62,0.58,11.92,pHu2V06yljXxVT8MYbuelt1GYxpl
(5-AVA)0.1MA0.9PbI3,(5-AVA); MA,Pb,I,,TiO2-c | TiO2-mp | ZrO2-mp | Carbon-mp,none,Carbon,Unknown,GBL,False,50.0,Drop-infiltration,Unknown,0.8,False,0.85,23.18,0.63,12.36,pHuoMNqEI-gThjR7TMlPv2xQ-c4y
MAPbI3,MA,Pb,I,1.6,TiO2-c | TiO2-mp,none,KIPIG,Unknown,DMF >> IPA,False,70.0 >> Unknown,Spin-coating >> Spin-coating,Air >> Air,0.1,False,0.84,16.64,0.54,7.51,pI-fqSY6trthmhUm9VRamacF7_9I
MAPbI3,MA,Pb,I,1.6,PCBM-60 | BCP,PEDOT:P(SS-co-TFPMA),Ag,Toluene,DMF; DMSO,False,100.0,Spin-coating,Unknown,0.1,False,0.98,19.66,0.8240000000000001,15.88,pILG-8AJTKsunonr_HIAtKpRWpfx
MAPbI3,MA,Pb,I,1.6,TiO2-c | TiO2-mp,Spiro-MeOTAD,Ag,Unknown,DMF >> IPA,False,Unknown >> 100.0,Spin-coating >> CBD,Unknown,0.127,False,1.02,21.5,0.67,13.5,pIZYkX1Dm9h0s0zZHp5XW2kZ6AjD
MAPbI3,MA,Pb,I,1.6,PCBM-60 | LiF,PEDOT:PSS,Ag,Diethyl ether,DMF; DMSO,False,100.0,Spin-coating,Unknown,0.045,False,0.95,18.9,0.679,12.2,pIaOw6_RCud66OpkAvG0PvYN7OV3
MAPbI3,MA,Pb,I,1.6,TiO2-c | PCBM-60,Spiro-MeOTAD,Au,Chlorobenzene,DMF; DMSO,False,100.0,Spin-coating,N2,0.1,False,0.97,18.96,0.604,11.13,pIdSGe3YIkwBICLgoPjRgyOBp7A8
Cs0.05FA0.79MA0.16Pb0.5Sn0.5I3,Cs; FA; MA,Pb; Sn,I,,SnO2-c,Spiro-MeOTAD,Au,Chlorobenzene,DMF; DMSO,False,100.0,Spin-coating,N2,0.1,False,1.16,22.79,0.7859999999999999,20.8,pIqdLnEnbb6bvso89OIoKEnEgM2p
FA0.85MA0.15PbI3,FA; MA,Pb,I,,TiS2,Spiro-MeOTAD,Au,Chlorobenzene,DMF; DMSO,False,150.0,Spin-coating,Unknown,0.09,False,0.95,20.05,0.669,12.75,pJ-hR8DCCcVV5880u8Y8cKhWJl6h
MAPbI3,MA,Pb,I,1.6,TiO2-c | TiO2-mp,PTAA,Au,Chlorobenzene,DMSO,False,100.0,Spin-coating,N2,0.16,False,1.08,20.5,0.795,16.4,pJ0Otzh4WkpwPn6CzD5pb9mCcJHU
MAPbI3,MA,Pb,I,1.6,TiO2-c | TiO2-nanofibres,Spiro-MeOTAD,Au,Unknown,GBL,False,95.0,Spin-coating,Unknown,0.09,False,0.986,21.63,0.7,14.92,pJ5WQZVSmIA0KHbbbe0qndpj0GzG
FA0.83MA0.17PbBr0.5I2.5,FA; MA,Pb,Br; I,,TiO2-c | Alq3,Spiro-MeOTAD,Ag,Chlorobenzene,DMF; DMSO,False,100.0,Spin-coating,N2,0.1,False,0.9,21.46,0.48,9.38,pJVRf4z1RXF3GroNCp-TmcciL5ah
MAPbI3,MA,Pb,I,1.58,PCBM-60,PEDOT:PSS,Ag,Unknown,DMF >> IPA,False,25 >> 100,Spin-coating >> Spin-coating,N2,0.07,False,0.94,22.18,0.71,13.88,pJ_Ap3CPXGp8tZc-a-_AB2U6_VAl
MAPbI3,MA,Pb,I,1.6,PCBM-60,NiO-c,Ag,Chlorobenzene,DMSO; GBL,False,100.0,Spin-coating,N2,0.1,False,1.03,18.75,0.71,13.76,pJanOBfncbSRUrqs4TFV5IsT9Mpv
MAPbI3,MA,Pb,I,1.6,TiO2-c | TiO2-mp,Spiro-MeOTAD,Au,Toluene,DMSO,False,100.0,Spin-coating,N2,0.12,False,0.659,0.0559999999999999,0.63,17.4,pJkA_aROLnIdqKLA5Jg19afQJRqh
MAPbI3,MA,Pb,I,1.6,ZnO-c,Spiro-MeOTAD,Au,Unknown,DMF; DMSO >> H2O; IPA,False,100.0 >> 100.0,Spin-coating >> CBD,Unknown,0.0707,False,1.11,22.5,0.754,18.9,pJzs_EE5qpKgWGBLRKPT38zKnG8W
MAPbI3,MA,Pb,I,1.6,PCBM-60 | LiF,H1,Al,Toluene,DMF; DMSO,False,65; 100,Spin-coating,Unknown,0.04,False,0.946,19.2,0.75,13.5,pK4TIXjtqxHpFDBmvXVZX1BjLXRw
MAPbI3,MA,Pb,I,1.6,TiO2-c,Spiro-MeOTAD,Au,Chlorobenzene,DMF; DMSO >> IPA,False,100.0 >> 150,Spin-coating >> Spin-coating,N2 >> N2,0.16,False,0.96,22.3,0.6809999999999999,14.6,pK5F27UHOX8ZDmjRfsaRzny-FZJB
Cs0.05FA0.79MA0.16PbBr0.51I2.49,Cs; FA; MA,Pb,Br; I,,SnO2-c,Spiro-MeOTAD,Au,Unknown,Unknown,False,Unknown,Spin-coating,N2,0.103,False,1.17,19.28,0.7140000000000001,16.11,pK5VRA6bHaOyo48TA1zHZYn6eAkL
MAPbI3,MA,Pb,I,,C60 | BCP,PEDOT:PSS,Ag,Diethyl ether,DMF; DMSO,False,100,Spin-coating,Unknown,0.04,False,0.92,21.15,0.73,14.34,pKCgFbc5iuYzglMmQOzjHRbKaqMr
FA0.5MA0.5Pb0.5Sn0.5I3,FA; MA,Pb; Sn,I,1.23,PCBM-60 | BCP,PEDOT:PSS,,,,False,,,,,False,0.85,28.5,,,pKD7ZQoE99vmZMXgRbVl5BpL3ZsC
MAPbI3,MA,Pb,I,1.6,TiO2-c | PNP,Spiro-MeOTAD,Ag,Unknown,DMF,False,100.0,Spin-coating,N2,0.04,False,0.89,14.72,0.56,7.42,pKXVt5ATBeB_tAYDM_gtVA4MzV3Z
MAPbI3,MA,Pb,I,1.6,PCBM-60 | C60 | LiF,PEDOT:PSS,Al,Unknown,DMF,False,105.0,Spin-coating,N2,0.04,False,0.95,21.76,0.6659999999999999,13.77,pKXch-TDVCLTfZlcgEMmb00o_y61
MAPbI3,MA,Pb,I,1.59,TiO2-c,Spiro-MeOTAD,Au,Unknown,DMF >> IPA,False,Unknown >> 100.0,Spin-coating >> CBD,Unknown,0.08,False,0.9,21.0,0.55,10.6,pKfOwwYZoldsFV4kAgg0paS7X64D
MAPbI3,MA,Pb,I,1.6,SnO2-c,PTAA,Au,Unknown,DMF >> IPA,False,70.0 >> 105.0,Spin-coating >> Spin-coating,N2 >> N2,0.098,False,1.02,17.72,0.4539999999999999,8.22,pKpjDpqDVpj2pyseAYzYbU3XD1kd
MAPbI3,MA,Pb,I,1.6,TiO2-c | TiO2-mp,Spiro-MeOTAD,Au,Unknown,DMF,False,100.0,Spin-coating,N2,0.08,False,0.92,16.2,0.728,10.8,pKtS81f3lEblDU64nZaSrm9DQf-m
FA0.96MA0.04PbBr0.12I2.88,FA; MA,Pb,Br; I,1.48,TiO2-c | TiO2-mp,Spiro-MeOTAD,Au,Unknown,DMF >> IPA,False,70.0 >> 150.0,Spin-coating >> Spin-coating,N2 >> N2,0.04,False,1.06,21.34,0.7,15.87,pL2PGChG2_pThGovcDqFlq-7ii_o
MAPbI3,MA,Pb,I,,PCBM-60 | Bphen,PEDOT:PSS,Ag,Unknown,DMF,False,Unknown,Spin-coating,Unknown,0.0725,False,0.89,18.57,0.67,10.97,pLRdaZnDRvnm3VFxx8MjPxuYZqWK
MAPbI3,MA,Pb,I,1.6,SnO2-c,Spiro-MeOTAD,Au,Diethyl ether,DMF,False,100.0,Spin-coating,Air,0.102,False,1.092,22.31,0.741,18.04,pLm6bIbG6ImM6um3DLYy1cTgeGIX
MAPbI3,MA,Pb,I,1.6,TiO2-c,Spiro-MeOTAD,Au,Chlorobenzene,DMF; DMSO,False,100.0,Spin-coating,Unknown,0.066,False,1.06,22.96,0.74,18.01,pLrQVEqjdCchLWUl3TqywS7eOh5Q
Cs0.15FA0.85PbBr2.1I0.9,Cs; FA,Pb,Br; I,2.0,TiO2-c | IPH,TaTm | F6-TCNNQ; TaTm,Au,Toluene,DMSO,False,70; 100,Spin-coating,N2,0.0264,False,1.2,11.4,0.778,10.7,pLsZWaoMVJwwi0T3OQk1rPikPys5
MAPbI3,MA,Pb,I,1.6,TiO2-c | TiO2-nw,none,Carbon,Unknown,DMF,False,90.0,Spin-coating,Ar,0.1,False,0.8540000000000001,18.3,0.4479999999999999,7.01,pMBFK7Zg7Uq3RL7sYgXrviNZmo1Z
MAPbI3,MA,Pb,I,1.6,ZnO-np,Spiro-MeOTAD,Au,Ethyl ether,DMF; DMSO,False,65; 100,Spin-coating,Unknown,0.14,False,0.91,14.7,0.59,7.86,pMENGrATtHnlpXPwEWYpA9Zgx4Ov
MAPbI3,MA,Pb,I,1.6,TiO2-c,Spiro-MeOTAD,MoO3 | Ag,Chlorobenzene,DMSO; GBL,False,100,Spin-coating,Air,0.09,False,,,0.72,18.32,pMMzxElrcZ-XcyGquh78gojq2TlX
FA0.85MA0.15PbBr0.45I2.55,FA; MA,Pb,Br; I,1.62,TiO2-c,PTAA,Au,Chlorobenzene,DMF; DMSO,False,100.0,Spin-coating,N2,0.16,False,1.1,15.59,0.65,11.13,pMUCSsZ_2OcZt0XwVvZUcwgFHLX-
MAPbI3,MA,Pb,I,1.6,TiO2-c,Spiro-MeOTAD,Ag,Unknown,DMF,False,100,Spin-coating,Unknown,0.16,False,1.07,23.43,0.727,18.28,pMX43eDC9be-L2zuXERFh8Y3g0Xd
MAPbI3,MA,Pb,I,1.6,PCBM-60 | PEI,PEDOT:PSS,Ag,Antisolvent,DMSO; GBL,False,100.0,Spin-coating,Unknown,0.1058,False,0.84,19.52,0.742,12.1,pM_mHgJ6yo3lVLqxTbOqquT9pc8L
Cs0.1FA0.9PbI3,Cs; FA,Pb,I,,SnO2-c,Spiro-MeOTAD,Au,Chlorobenzene,DMF; DMSO,False,100.0,Spin-coating,N2,0.1024,False,1.09,24.55,0.72,19.7,pMjxv5qlybvjCkx13V3b7JHY-IAM
Cs0.05FA0.81MA0.14PbBr0.43I2.57,Cs; FA; MA,Pb,Br; I,,TiO2-c | TiO2-mp,Spiro-MeOTAD,Ag,Anisole,DMF; DMSO,False,150.0,Spin-coating,Unknown,0.14,False,1.15,21.98,0.78,19.76,pMsQt3Yf6B9nCu9zRuvre5Ro7R7I
MAPbI3,MA,Pb,I,,PCBM-60 | Lif,PEDOT:PSS,Ag,Toluene,GBL; DMSO,False,100,Spin-coating,Unknown,,False,0.99,19.34,0.78,15.03,pMvzwMRuRvopO7x63vEolVK-MgT7
FA0.5MA0.5Pb0.5Sn0.5I3,FA; MA,Pb; Sn,I,1.25,C60 | BCP,PEDOT:PSS,Ag,Toluene,DMF; DMSO,False,100.0,Spin-coating,N2,0.1,False,0.66,27.15,0.72,12.93,pMz7QxvxZ3bOkM4-0L4D8Vj2L9hD
Cs0.05FA0.85MA0.15PbBr0.45I2.55,Cs; FA; MA,Pb,Br; I,,TiO2-c,Spiro-MeOTAD,Au,Chlorobenzene,DMF; DMSO,False,100,Spin-coating,Ar,0.1,False,1.125,22.88,0.74,19.04,pNEAI7nHVa0KHgpGeUQXPsbSyiQb
MAPbI3,MA,Pb,I,1.6,P(NDI2OD-T2),PEDOT:PSS,Ag,Unknown,DMF >> IPA >> DMF; IPA,False,70.0 >> 100.0 >> 100.0,Spin-coating >> Spin-coating >> Spin-coating,N2 >> N2 >> N2,0.12,False,,,,,pNFCHng8juaTCWSv-WLLpcq7B2Bc
MAPbI3,MA,Pb,I,1.6,PCBM-60 | C60 | BCP,PTAA,Cu,Toluene,DMF; DMSO,False,100,Spin-coating,Unknown,0.1,False,1.05,21.76,0.74,17.05,pN_eiUk0e6zkYref_Q2q6IVWcHXs
MAPbI3,MA,Pb,I,1.57,TiO2-c | TiO2-mp,Spiro-MeOTAD,Au,Unknown,DMF >> none,False,Unknown >> 100.0,Spin-coating >> Gas reaction,Dry air >> Dry air; Methylamin,0.1,False,1.04,21.8,0.72,15.8,pNlqbaBHPcG3L5Or3sdp5t2zpa-J
MAPbI3,MA,Pb,I,1.6,PCBM-60 | Bphen,PEDOT:PSS,Ag,Unknown,DMF,False,100.0,Spin-coating,N2,0.0725,False,0.94,20.98,0.71,14.06,pNrmwFVQB977RlkFmPuA84dNqCG7
MAPbI3,MA,Pb,I,1.6,TiO2-c | TiO2-mp,SM09,Ag,Chlorobenzene,DMF,False,100.0,Spin-coating,N2,0.09,False,1.01,20.5,0.7,14.5,pO2_KTz6wKhXLpbeXy5aodz_aXJq
MAPbI3,MA,Pb,I,1.6,SnO2-c,Spiro-MeOTAD,Au,Diethyl ether,DMF; DMSO,False,100.0,Spin-coating,N2,3.8,True,0.97,20.28,0.613,12.03,pO95UlsKNIS5rfppr8Lhh2yNRD5e
Cs0.05FA0.79MA0.16PbBr0.51I2.49,Cs; FA; MA,Pb,Br; I,,TiO2-c,Spiro-MeOTAD,Au,Chlorobenzene,DMF; DMSO,False,150.0,Spin-coating,N2,0.09,False,1.117,21.75,0.733,17.81,pOGUA3b-LsykvkXe9tCUJwRiiyOq
Cs0.06FA0.8MA0.14PbBr0.45I2.55,Cs; FA; MA,Pb,Br; I,,SnO2-np,Spiro-MeOTAD,Au,Chlorobenzene,DMF; DMSO,False,100.0,Spin-coating,Unknown,0.1003,False,1.16,23.55,0.752,20.54,pOeBxnYFtsuTojzicuDstn6v-4Fp
CsPbBrI2,Cs,Pb,Br; I,,TiO2-c,Spiro-MeOTAD,MoO3 | Ag,Chlorobenzene,DMSO,False,260.0,Spin-coating,N2,0.09,False,1.14,16.59,0.74,13.99,pOo2mlc5KjE4SXcnKmiNLuc7ZDOb
Cs0.05FA0.79MA0.16PbBr0.51I2.49,Cs; FA; MA,Pb,Br; I,,C60 | BCP,MeO-2PACz,Cu,Chlorobenzene,DMF; DMSO,False,100.0,Spin-coating,N2,0.16,False,1.144,22.2,0.805,20.2,pOs9ZQ0_XmFK-kCb01f9KeYIVvym
MAPb0.75Sn0.25Br0.6I2.4,MA,Pb; Sn,Br; I,1.48,PCBM-60 | bis-C60,PEDOT:PSS,Ag,Toluene,DMSO; GBL,False,100.0,Spin-coating,Air,0.1,False,0.87,21.05,0.77,14.1,pP0UovqP2l9cccK8vq2Eyx7OJuxf
Cs0.05FA0.80MA0.15PbBr0.43I2.57,Cs; FA; MA,Pb,Br; I,,TiO2-c | TiO2-mp,Spiro-MeOTAD,Au,Chlorobenzene,DMF; DMSO,False,100.0,Spin-coating,N2,0.16,False,1.06,23.1,0.71,17.3,pP61baep7Yi_GYG8RgTsA76KVKcn
MAPbI3,MA,Pb,I,1.5,PCBM-60 | BCP,CuPc | PEI,Ag,Chlorobenzene,DMF; DMSO,False,100,Spin-coating,Ar,0.09,False,0.96,18.9,0.8,14.5,pPBVuIDW5dQJMzULo4GA6dcXpWuR
MAPbI3,MA,Pb,I,1.6,C60 | BCP,TZ2,Ag,Toluene,DMF; DMSO,False,100.0,Spin-coating,Ar,0.1,False,0.93,22.15,0.72,14.83,pPCJDIoXgnp_wgjBkJPzcMCPBMFd
FA0.8MA0.2PbBr0.6I2.4,FA; MA,Pb,Br; I,1.61,PCBM-60 | ZnO-np,PEDOT:PSS,Ag,Unknown,DMF; DMSO,False,80; 120,Spin-coating,Unknown,,False,0.99,21.7,0.76,16.4,pPNhGuxMhpb5-1Sb2gzUXIZQp1CG
Cs0.1FA0.85Rb0.05PbI3,Cs; FA; Rb,Pb,I,,SnO2-c | PCBM-60; PMMA,PMMA | Spiro-MeOTAD,Au,Chlorobenzene,DMF; DMSO,False,100.0,Spin-coating,N2,0.1024,False,1.09,24.75,0.74,19.7,pPQ-EUxBXOWIouWrxfg_UGpQ_8_6
BA2MA2Pb4I13,BA; MA,Pb,I,,C60 | BCP,PTAA,Ag,Unknown,Unknown,False,100.0,Spin-coating,Air,0.03,False,1.08,18.49,0.682,13.62,pPSDRhH3H0t7m7EN6nXd3OG8QBnv
MAPbBr0.45I2.55,MA,Pb,Br; I,,TiO2-c | TiO2-nw,Spiro-MeOTAD,Au,Unknown,DMSO >> IPA,False,Unknown,Spin-coating >> Dropcasting,Unknown,0.09,False,1.05,22.23,0.746,17.24,pPleO4GpNkZMZ4EtHP_VGZhyAW4t
MAPbI3,MA,Pb,I,1.6,TiO2-c | TiO2-mp,Spiro-MeOTAD,Au,Unknown,DMF >> IPA,False,40; 110 >> 110,Spin-coating >> Spin-coating,Ambient >> Ambient,0.1,False,0.94,19.2,0.57,10.2,pPp4EX26wEqwgu1t-yorDEmaPDfC
Cs0.15FA0.85Pb0.375Sn0.625I3,Cs; FA,Pb; Sn,I,1.24,C60 | BCP,PEDOT:PSS,Ag,Anisole,DMF; DMSO,False,70.0,Spin-coating,N2,0.1,False,0.76,24.6,0.7,13.5,pQ3L16oH-aAu9ycoKiUnemlp9tyY
MAPbI3,MA,Pb,I,1.6,PCBM-60 | Bphen,PEDOT:PSS,Al,2-Butanol; Chlorobenzene; Ethyl ether,DMF; DMSO,True,100.0,Spin-coating,N2,0.04,False,0.957,21.97,0.78,16.5,pQ69jFX8p6EmmZPrSaxM7Vvpq-7L
FA0.6MA0.4PbI3,FA; MA,Pb,I,,PCBM-60,PEDOT:PSS,Ag,Unknown,DMF >> IPA,False,70.0 >> 80.0,Spin-coating >> Spin-coating,Air >> Air,0.1,False,0.909,17.264,0.574,9.02,pQAIari9915JY-b3WjdXcxF0ddjb
FA0.95MA0.05PbBr0.15I2.85,FA; MA,Pb,Br; I,,TiO2-c | TiO2-mp,DM,Au,Ethyl ether,DMF; DMSO,False,150.0,Spin-coating,Unknown,0.0939,False,1.144,24.91,0.813,22.85,pQPtIDhDKZRqUOoiIAjJAcF4WX2p
MAPbI3,MA,Pb,I,1.6,TiO2-np | PCBM-60 | TiO2-c,PDCBT | MoO3,Ag,N2,DMF; DMSO,False,110,Spin-coating,N2,0.1,False,1.1,23.2,0.77,19.5,pQUWh8Q1X1TYUHSkbLqqvjQfna3d
FA0.85MA0.15PbBr0.45I2.55,FA; MA,Pb,Br; I,,TiO2-c | TiO2-mp,PTAA,Au,Chlorobenzene,DMF; DMSO,False,100.0,Spin-coating,N2,0.09,False,1.112,22.1,0.7120000000000001,17.2,pQV2jHokJ_oXdE6ghPC6WDTR36x8
MAPbI3,MA,Pb,I,1.6,TiO2-c | TiO2-mp,Spiro-MeOTAD,Au,Unknown,DMF >> IPA,False,100.0 >> 100.0,Spin-coating >> Spin-coating,Unknown,0.1,False,,,,,pQVl1hR43riQb02DzZt1ZQ7szdjV
MAPbI3,MA,Pb,I,1.6,C60 | BCP | LiF,PEDOT:PSS,Al,Diethyl ether,DMF; DMSO,False,65; 100,Spin-coating,Air,0.0177,False,1.0,21.7,0.78,16.8,pQbvxPcU-jUNp8wmzH7PquiaiCt6
FA0.85MA0.15PbBr0.45I2.55,FA; MA,Pb,Br; I,,TiO2-c | TiO2-mp,Spiro-MeOTAD,Au,Chlorobenzene,DMF; DMSO,False,100.0,Spin-coating,Unknown,0.16,False,1.108,23.76,0.74,19.44,pR-pM8u5doxjaHXydDfolZ4Z-HxF
Cs0.05FA0.7885MA0.1615PbBr0.51I2.49,Cs; FA; MA,Pb,Br; I,,TiO2-c,Spiro-MeOTAD,Au,Unknown,DMF; DMSO,False,400.0,Spin-coating,Air,0.125,False,1.04,20.86,0.6990000000000001,15.06,pRE0Mjn4xHpSjFS-XXF81e8SKiQD
MAPbI3,MA,Pb,I,1.6,TiO2-c | TiO2-mp | Al2O3-mp,NiO-mp,Carbon,Unknown,DMF >> IPA,False,25 >> 70,Drop-infiltration >> CBD,N2 >> N2,0.1,False,0.945,17.22,0.69,11.28,pRF2QZTibxJTMq1PVisxirjNj7cm
MAPbI3,MA,Pb,I,,PCBM-60 | Bphen,PEDOT:PSS | CrO3,Ag,Unknown,DMF,False,Unknown,Spin-coating,Unknown,0.0725,False,0.93,20.32,0.75,14.09,pROJoM7RjyzTt6s1AzkcZLsK4gMq
CsPbBrI2,Cs,Pb,Br; I,1.92,TiO2-c | TiO2-mp,P3HT,Au,Unknown,DMSO,False,160.0,Spin-coating,Air,0.096,False,1.15,13.75,0.6,9.52,pRPUHZ88onie8cbU8TII8D9UIdau
MAPbI3,MA,Pb,I,1.62,TiO2-c,Spiro-MeOTAD | MoO3,Ag,Chlorobenzene,Unknown,False,100,Spin-coating,N2,,False,1.1,23.95,0.71,18.7,pRQ8vc8dPu9oBj2LNl5DLB9ItXdH
MAPbI3,MA,Pb,I,,ZnO-np | SnO2-np,Spiro-MeOTAD,Au,Diethyl ether,DMF; DMSO,False,100,Spin-coating,Unknown,,False,0.98,0.158,0.72,35.9,pRWmPsJNcKk3EKvW6qvHxbntSYnm
MAPbI3,MA,Pb,I,1.6,PCBM-60,NiO-c | NiO-mp,Ag,Chlorobenzene,DMF; DMSO,False,100.0,Spin-coating,Unknown,0.0625,False,1.11,20.67,0.809,18.56,pR_lJG6HmwVC-HcU2niyTrtVcKxp
MAPbI3,MA,Pb,I,1.6,TEAI | PCBM-60 | PEI,NiO-c,Ag,Unknown,DMSO; GBL,False,70.0,Spin-coating,Air,0.09,False,1.11,15.56,0.586,10.03,pRmf2e9NaWYZMMeMBgQJofdROQQP
MAPbI3,MA,Pb,I,1.6,SnO2-c,Spiro-MeOTAD,Au,Unknown,Unknown,False,Unknown,Spin-coating,N2,0.16,False,1.099,21.64,0.72,17.13,pS0qDGzKJnzUeWDHoF7isFdcHMju
(NH4)6.8FA0.15MA1.7Pb7.8Br0.45I23.8,(NH4); FA; MA,Pb,Br; I,,TiO2-c | TiO2-mp,Spiro-MeOTAD,Au,Chlorobenzene,DMF; DMSO,False,100.0,Spin-coating,N2,0.1,False,1.09,22.6,0.77,18.49,pS1WAwou1QPz2mNSZuSa9jcrteLN
MAPbI3,MA,Pb,I,1.6,C60 | BCP,PEDOT:PSS,Ag,Chlorobenzene,DMF,False,100.0,Spin-coating,N2,0.1,False,0.98,21.1,0.73,14.29,pSCgDWNXJr-xKy8AVjGGZl-QEsb4
MAPbI3,MA,Pb,I,1.6,PCBM-60 | TiO2,PEDOT:PSS,Al,Chlorobenzene,DMSO; GBL,False,100.0,Spin-coating,N2,0.1,False,0.928,14.78,0.759,10.41,pSJRltt6g2e3WOcv5qZFbxxfT78s
MAPbI3,MA,Pb,I,1.61,PCBM-60,Spiro-MeOTAD,Au,Unknown,none,False,Unknown,Flash evaporation,Vacuum,0.1,False,0.99,13.62,0.65,8.13,pSRBrg0jrkhJweCaihBdY00lc-za
MAPbI3,MA,Pb,I,1.6,TiO2-c,Spiro-MeOTAD,Ag,Unknown,DMF,False,95.0,Spin-coating,Unknown,0.1,False,0.95,21.4,0.6,12.2,pSwqTQs6BcH1Oc6vmdKw__GwgLP5
MAPbI3,MA,Pb,I,1.6,PCBM-60 | BCP,NiO-np,Ag,Unknown,DMF >> IPA,False,Unknown >> 135.0,Spin-coating >> CBD,Unknown,0.1,False,1.04,16.89,0.7,12.18,pT-WRTixhpbPb5fYOm1qEurEzJkO
Cs0.05FA0.95PbBr0.15I2.85,Cs; FA,Pb,Br; I,1.48,PCBM-60 | BCP,NiMgLiO,Ag,Unknown,DMF; DMSO,False,150,Spin-coating,N2,0.09,False,0.922,19.02,0.612,17.42,pTC7LWVTsyxZVew0x0g0xQezZMNq
MAPbI3,MA,Pb,I,1.6,TiO2-c | TiO2-mp,Spiro-MeOTAD,Au,Chlorobenzene,DMF,False,100.0,Spin-coating,Air,0.15,False,1.01,17.01,0.77,13.23,pTL7lADAXYB3uiZl0z7LLgnbYVI0
MAPbI3,MA,Pb,I,1.6,SnO2-c,Spiro-MeOTAD,Au,Unknown,acetonitrile; Ethanol; Methylamine,False,100.0,Spin-coating,N2,0.096,False,1.16,22.93,0.77,20.48,pTV57mHQX85REL36GLu4QeiILcdy
MAPbI3,MA,Pb,I,1.6,TiO2-c | TiO2-nw,Spiro-MeOTAD,Au,Unknown,DMF >> IPA,False,Unknown >> 70.0,Spin-coating >> CBD,Unknown,0.09,False,0.89,18.4,0.624,10.2,pTVQVL3LT0SeLpc5RZDoKN3goQX8
MAPbI3,MA,Pb,I,1.6,TiO2-c | TiO2-mp,Spiro-MeOTAD,Ag,Chlorobenzene,DMSO; GBL,False,110.0,Spin-coating,N2,0.1,False,0.88,19.2,0.598,10.1,pTY_vvJ4UCfJtNVyubwpSFgEFfX1
MAPbI3,MA,Pb,I,1.6,TEACl | PCBM-60 | PEI,NiO-c,Ag,Unknown,DMSO; GBL,False,70.0,Spin-coating,Air,0.09,False,1.09,18.73,0.7340000000000001,15.44,pUGq5mxSp80XL3Y3A8T6_N_qeFn_
MAPbI3,MA,Pb,I,1.6,TiO2-c | TiO2-mp,Spiro-MeOTAD,Ag,Diethyl ether,DMF; DMSO,False,65; 100,Spin-coating,Unknown,0.125,False,1.064,23.63,0.752,18.91,pUUcWd7vIdGl2k5iuo9gT8aoDStO
MAPbI3,MA,Pb,I,1.6,PCBM-60 | BCP,NiO-c,Ag,Diethyl ether,DMF; DMSO,False,60.0,Spin-coating,Unknown,0.14,False,0.99,18.5,0.52,9.6,pUeTRqsjFLe2U_2GldN5sG6VNJ5v
MAPbI3,MA,Pb,I,1.6,SnO2-c,Spiro-MeOTAD,Au,Unknown,DMF >> IPA,False,Unknown,Spin-coating >> Spin-coating,Unknown,0.108,False,0.96,19.81,0.55,10.41,pUfVmYPsiewIEX8UyBqA7vkyg_Vl
MAPbI3,MA,Pb,I,1.6,TiO2-c | TiO2-mp,PTAA,Au,Chlorobenzene,DMF,False,100.0,Spin-coating,Unknown,0.1,False,0.99,20.55,0.72,14.65,pUhsolZ5_BbyNN_Bzt-wRu21sFYB
MAPbI3,MA,Pb,I,1.6,PCBM-60 | BCP,PEDOT:PSS,Ag,Unknown,none >> IPA,False,50.0 >> Unknown,Evaporation >> CBD,Vacuum >> N2,0.09,False,0.91,15.14,0.638,8.79,pUmBOUsNztgxomxwjXoxvN7FEtNa
FA0.83MA0.17PbBr0.50I2.50,FA; MA,Pb,Br; I,1.627,TiO2-c | TiO2-mp,Spiro-MeOTAD,Au,Chlorobenzene,DMF; DMSO,False,100.0,Spin-coating,N2,0.16,False,0.98,17.8,0.77,13.5,pUrbXyxF7lhIUBtpdOiMVoI_GXpF
MAPbI3,MA,Pb,I,1.6,PCBM-60,NiO-c,Ag,Toluene,DMSO; GBL,False,100.0,Spin-coating,Unknown,0.1,False,0.99,20.4,0.76,15.3,pUsXy7LoB8-kQETYs8LfqunTGbx4
MAPbI3,MA,Pb,I,1.6,TiO2-c,PO-Spiro,Au,Unknown,DMF; DMSO >> IPA,False,60.0 >> 100.0,Spin-coating >> Spin-coating,N2 >> N2,0.06,False,,,,16.39,pV5Ky_odweb2vgnQom6sVBQGd2Bo
MAPbI3,MA,Pb,I,1.6,TiO2-c,Spiro-MeOTAD,Au,Unknown,DMF,False,100.0,Spin-coating,Ambient,0.1,False,1.09,23.5,0.69,17.71,pV8WJP6bX9RS7uRTQuSjFrBo8C5K
MAPbI3,MA,Pb,I,1.6,TiO2-c | TiO2-mp,Spiro-MeOTAD,Au,Unknown,DMF >> none,False,Unknown >> 100.0,Spin-coating >> Diffusion-gas reaction,Air >> Methylamin; Vacuum,0.16,False,,,,11.4,pV959P2oYyxbz_SaEkPgEQpmLZBo
MAPbI3,MA,Pb,I,1.6,TiO2-c,Spiro-MeOTAD,Au,Unknown,DMF; DMSO >> IPA,False,Unknown >> 150.0,Spin-coating >> Spin-coating,Unknown,0.1,False,1.08,24.38,0.76,19.83,pV9iEBkVDdWd-dYPu7yu17yLemd8
Cs0.05FA0.79MA0.16PbBr0.54I2.46,Cs; FA; MA,Pb,Br; I,,TiO2-c | TiO2-mp,EH44,Au,Chlorobenzene,DMF; DMSO,False,100.0,Spin-coating,N2,0.1,False,1.09,20.98,0.74,16.92,pVARJuGyJM9Smzk-3xrujwtCdxRt
MAPb1.0Br0.15I2.85,MA,Pb,Br; I,1.57,TiO2-c,Spiro-MeOTAD,Ag,Unknown,DMF >> IPA,False,140,Spin-coating >> Spin-coating,N2 >> N2,0.09,False,1.01,20.26,0.65,13.21,pVAhAdai_pidGdVO0kIhhVdI_I7G
MAPbI3,MA,Pb,I,1.5,TiO2-c,Spiro-MeOTAD,Au,Unknown,DMF >> IPA,False,Unknown >> 135.0,Spin-coating >> Spin-coating,Unknown,0.108,False,0.99,20.18,0.722,14.38,pVHLi4WKYrhI11zP0tvsiuIytFz9
MAPbI3,MA,Pb,I,1.6,TiO2-c | TiO2-nanofibers,Spiro-MeOTAD,Au,Chlorobenzene,DMSO,False,95.0,Spin-coating,Unknown,0.081,False,0.87,15.44,0.61,8.21,pVaBLlSIBdLDiGdoVHRm1D2OFTt_
CsPbBrI2,Cs,Pb,Br; I,1.88,SnO2-np,Spiro-MeOTAD,MoO3 | Ag,Unknown,DMSO,False,38.0; 160.0,Spin-coating,N2,0.06,False,1.236,15.61,0.63,12.16,pVwj1HzHUPgYcWlY3WTz4P1KFQDD
FA0.9MA0.1PbI3,FA; MA,Pb,I,1.55,SnO2-np,Spiro-MeOTAD,Au,Unknown,DMF; DMSO >> IPA,False,90 | 150,Spin-coating >> Spin-coating,Unknown,,False,1.096,24.6,0.775,20.1,pWHIP4Bm0tIX3uqEnhM0Q99Atfph
MAPbI3,MA,Pb,I,1.6,PCBM-60,P3CT,Ag,Chlorobenzene,DMF; DMSO,False,60.0; 80.0,Spin-coating,Air,0.1,False,1.07,20.25,0.66,14.42,pWPi9LBZDX8uHlSU1UM3XaA5FRVe
MAPbI3,MA,Pb,I,1.6,PCBM-60,PEDOT:PSS,Al,Chlorobenzene,DMSO; GBL,False,100.0,Spin-coating,N2,0.04,False,0.97,16.0,0.8,12.4,pWYYnjTQCXOtaPbq2TYiFQcoRhqH
Cs0.05FA0.79MA0.16PbBr0.51I2.49,Cs; FA; MA,Pb,Br; I,,TiO2-c | TiO2-mp,Spiro-MeOTAD,Au,Chlorobenzene,DMF; DMSO,False,Unknown,Spin-coating,Unknown,0.1,False,1.05,22.6,0.687,16.3,pWbGaCpytOELuw_9hPMYmBEtlxGD
MAPbI3,MA,Pb,I,1.6,PCBM-70 | AZO,PEDOT:PSS,Al,Toluene,DMSO; GBL,False,100.0,Spin-coating,N2,0.1,False,0.91,14.75,0.792,10.64,pWk8OvPDYpwOuWe39v__G0G94Vj_
MAPbI3,MA,Pb,I,1.6,TiO2-c,Spiro-MeOTAD,MoO3 | Ag,Chlorobenzene,DMF; GBL,False,100.0,Spin-coating,N2,0.09,False,1.03,22.96,0.66,15.58,pWr5TVMX01INTdpxuVsuDKL8aI7w
FAPbI3,FA,Pb,I,1.55,SnO2-np,CZTS,Carbon,Unknown,DMF; DMSO >> IPA,False,70 >> 150,Spin-coating >> Spin-coating,Unknown,0.04,False,1.095,23.8,0.639,16.7,pWt30s_Ydb_9TIflhnYywaB7O7P4
MAPbI3,MA,Pb,I,1.6,TiO2-c,Spiro-MeOTAD,Au,Chlorobenzene,Unknown,False,25.0; 100.0,Spin-coating,N2 >> Air,0.09,False,1.08,21.58,0.74,17.25,pX6R-J1f4aScQ3fMHfERZYoZtSkX
Cs0.05FA0.79MA0.16Pb0.54I2.46,Cs; FA; MA,Pb,I,,TiO2-c,Spiro-MeOTAD,Ag,Chlorobenzene,DMF; DMSO,False,100.0,Spin-coating,N2,0.1,False,1.14,22.49,0.74,18.7,pX8YVJJTMZE0xVb1LegH4lUqj4s0
FA0.85MA0.15PbBr0.45I2.55,FA; MA,Pb,Br; I,,TiO2-c | TiO2-mp,"2,7-Ben",Au,Chlorobenzene,DMF; DMSO,False,100,Spin-coating,Unknown,0.1,False,1.04,20.67,0.72,15.43,pX8b2ZTNTiwbNyovSxIsv80iaRLm
MAPbI3,MA,Pb,I,1.6,TiO2-c,Spiro-MeOTAD,Au,Chlorobenzene,DMF; DMSO,False,100.0,Spin-coating,Unknown,0.09,False,1.075,20.7,0.725,16.1,pXJyla98c2ir7Z4rXoT_U-J_V0Yk
FA0.7MA0.3PbBr0.10I2.90,FA; MA,Pb,Br; I,1.58,SnO2-np,CuInS2-QDs,Au,Unknown,DMF >> IPA,False,70 >> 150,Spin-coating >> Spin-coating,N2 >> N2,0.1,False,1.07,23.5,0.745,18.8,pXQHkUWZX7B_cQev75GKDk1JMbte
MAPbI3,MA,Pb,I,1.6,PCBM-60,NiO-c,Ag,Unknown,DMF >> IPA,False,75.0 >> 100.0,Spin-coating >> Spin-coating,N2 >> N2,0.075,False,1.05,20.76,0.65,14.19,pX_g7f8Y-bopEHrsMjs8qvCaXSk7
Cs0.15FA0.26MA0.59PbI3,Cs; FA; MA,Pb,I,,TiO2-c | TiO2-mp,Spiro-MeOTAD,Au,Unknown,DMSO >> IPA,False,Unknown,Spin-coating >> Spin-coating,Unknown,0.16,False,1.057,22.1,0.767,18.0,pXk3T5sSo3N_z_YcUzGJ3ZfDNTmq
MAPbI3,MA,Pb,I,1.5,TiO2-c | TiO2-mp | ZrO2-mp,Cu:NiO-np,Carbon,Unknown,GBL,False,Unknown,Drop-infiltration,Unknown,0.8,False,0.98,22.16,0.57,12.36,pXxnvtFCmgr00wCT2UtINRIdEZz1
MAPbBr3,MA,Pb,Br,,SnO2-c,Choline chloride | Spiro-MeOTAD | SWCNTs,Au,Unknown,acetonitrile,False,100.0,Spin-coating,N2,0.0925,False,1.525,8.7,0.85,7.6,pY89cK1GjRsmliNWKkp-itwY1_gQ
Cs0.05FA0.85MA0.15PbBr0.45I2.55,Cs; FA; MA,Pb,Br; I,,TiO2-c,Spiro-MeOTAD,Au,Ethyl acetate,DMF; DMSO,False,100,Spin-coating,Ar,0.1,False,1.149,23.35,0.7709999999999999,20.68,pYFMMrcvRp4GUo-ryU9zfwdxEGhC
MAPbI3,MA,Pb,I,1.6,SnO2-np,Spiro-MeOTAD,MoOx | Al,Diethyl ether,DMF; DMSO,False,100.0,Spin-coating,Unknown,0.059,False,0.99,17.37,0.5429999999999999,9.35,pYIF5nREMvzb9aJMsx885VqU1R5z
MAPbI3,MA,Pb,I,1.6,TiO2-c | TiO2-mp,Spiro-MeOTAD,Ag,Unknown,DMF >> IPA,False,100.0 >> 100.0,Spin-coating >> Spin-coating,Unknown,0.127,False,0.87,19.0,,,pYL7gzuGl7O4lQ9GRahNdilU0gsg
FA0.85MA0.15PbBr0.45I2.55,FA; MA,Pb,Br; I,,SnO2-c | PCBM-60,Spiro-MeOTAD,Au,Anisole,DMF; DMSO,False,100.0,Spin-coating,Unknown,0.09,False,1.11,21.5,0.66,14.9,pYQe8wu175evhsFtVG3yM6niDF9R
MAPbI3,MA,Pb,I,1.6,ZnO-c | PCBM-60,PTAA,Au,Unknown,DMF >> IPA,False,70.0 >> 105.0,Spin-coating >> Spin-coating,N2 >> Air,0.098,False,1.05,19.6,0.7809999999999999,16.1,pYV9XCkbyhS6kWbIf4WShL8vkJ9a
MAPbI3,MA,Pb,I,1.6,TiO2-c | TiO2-mp,Spiro-MeOTAD,Au,Unknown,DMF >> IPA,False,Unknown >> 70.0,Spin-coating >> CBD,Dry air >> Dry air,0.2505,False,0.83,17.57,0.64,9.33,pYXyyhxnJC3YMQMTQNNDPMdUJSDk
CsPbBr3,Cs,Pb,Br,,TiO2-c,Carbon,Carbon,Chlorobenzene,DMF,False,340.0,Spin-coating,Unknown,0.12,False,1.02,13.04,0.606,8.07,pYcKEueaJEnkY1shYqA5ekYdkIYA
FA0.87MA0.13PbBr0.51I2.49,FA; MA,Pb,Br; I,,TiO2-c | TiO2-mp,X50,Au,Chlorobenzene,DMF; DMSO,False,100.0,Spin-coating,Ar,0.1,False,1.14,22.5,0.74,19.2,pYdBTBPfBNvoWKPlRzuGtRvrUz9g
MAPbI3,MA,Pb,I,1.6,TiO2-c | TiO2-mp; YVO4:Eu:Bi-np,Spiro-MeOTAD,Au,Chlorobenzene,DMF; DMSO,False,100.0,Spin-coating,N2,0.1,False,1.07,20.02,0.728,15.6,pYeYH9eutEhW6ruSPj7tojMIMXfc
Cs0.05FA0.79MA0.16PbBr0.51I2.49,Cs; FA; MA,Pb,Br; I,1.59,TiO2-c | TiO2-mp,asy-PBTBDT,Au,Chlorobenzene,DMF; DMSO,False,100.0,Spin-coating,N2,0.09,False,1.12,21.2,0.723,16.6,pYtk6_7_7mEaxZVyudNMzAep2myF
MAPbI3,MA,Pb,I,1.6,C60,F4-TCNQ | CuPc,Au,Unknown,none,False,100.0,Co-evaporation,Vacuum,0.1,False,0.94,19.53,0.7070000000000001,12.9,pYwAVDL6wpBDJob3fxtNWF_ZwQ3S
MAPbI3,MA,Pb,I,1.6,TiO2-c | TiO2-mp,NaYF4:Yb:Er-np | Spiro-MeOTAD,Au,Unknown,DMF; DMSO >> IPA,False,70.0 >> 100.0,Spin-coating >> Spin-coating,Unknown,0.09,False,1.04,20.48,0.71,15.17,pYyrDGhNSP1VSCaM4ZwRKRR_Rr1M
FA0.1MA0.9PbI3,FA; MA,Pb,I,,TiO2-c | TiO2-mp,Spiro-MeOTAD,Au,Chlorobenzene,DMSO,False,100.0,Spin-coating,N2,0.16,False,1.06,23.37,0.7609999999999999,18.79,pZ2aVv8RqaQe5A6WIYqyGzCjpcH7
Cs02FA0.8PbBr0.42I2.58,Cs; FA,Pb,Br; I,1.59,SnO2-c,Spiro-MeOTAD,Ag,Chlorobenzene,Unknown,False,100.0,Spin-coating,Unknown,0.1,False,1.095,23.2,0.61,15.5,pZJ844jbtrLfxF7ozFLbjvOCOg-O
MAPbI3,MA,Pb,I,1.6,TiO2-c | TiO2-mp | Al2O3-mp,Spiro-MeOTAD,Au,Toluene,DMF; GBL,False,100.0,Spin-coating,N2,0.045,False,1.0,19.27,0.45,8.7,pZXozuWwHvMJaXe8Mw0NcjmtQE8A
Cs0.05FA0.79MA0.16PbBr0.51I2.49,Cs; FA; MA,Pb,Br; I,,C60 | BCP,PTAA | PFN-Br,Cu,Ethyl acetate,DMF; DMSO,False,100.0,Spin-coating,Unknown,1.0,False,1.1840000000000002,21.56,1.1840000000000002,21.56,pZYQ0AWqLb8Jv843DJWBcgkyPEwk
MAPbI3,MA,Pb,I,1.6,CeOx-np,NiMgLiO,Ag,Diethyl ether,DMF; DMSO,False,Unknown,Spin-coating,Unknown,0.09,False,1.112,20.993,0.7140000000000001,16.65,pZgCrfwmkmXHrRAsREOE08AzMXIU
Cs0.05FA0.79MA0.16PbBr0.31I2.7,Cs; FA; MA,Pb,Br; I,,SnO2-c,Spiro-MeOTAD,Au,Chlorobenzene,DMF; DMSO,False,100.0,Spin-coating,N2,0.16,False,1.14,21.7,0.685,18.0,pZh68mY0Ci69-wBdoS2Sv9vTr7yF
MAPbI3,MA,Pb,I,1.6,TiO2-c,Spiro-MeOTAD,MoO3 | Au,Toluene,DMSO; GBL,False,100.0,Spin-coating,N2,0.16,False,1.022,22.97,0.764,17.94,pZhHmJ5-BQ64wSy0ecegc332TRfS
Cs0.08FA0.77MA0.15PbBr0.51I2.49,Cs; FA; MA,Pb,Br; I,1.6,C60 | BCP,PTAA,Cu,Ethyl acetate,DMF; DMSO,False,100,Spin-coating,N2,0.16,False,1.078,18.591,0.77,15.43,pZnEIlQvuu6_P0uIx8gDhJtwMtqD
MAPbI3,MA,Pb,I,1.6,TiO2-c | Al2O3-mp,SWCNTs | PMMA,Ag,Unknown,DMF,False,100.0,Spin-coating,N2,0.092,False,0.85,17.5,0.55,7.9,pZtkVljCG0u_rWEmf1ciSOjCbUbh
MAPbI3,MA,Pb,I,1.59,TiO2-c,Spiro-MeOTAD,Ag,Unknown,none,False,Unknown,Co-evaporation,Vacuum,0.05,False,1.06,16.2,0.49,8.5,pZvT9CF065lQY95r1CBfhmxgEzlk
MAPbI3,MA,Pb,I,1.6,PCBM-60,PEDOT:PSS,Ag,Toluene,DMSO; GBL,False,100,Spin-coating,Unknown,0.1,False,0.91,21.47,0.69,13.5,pZw8S6GX-6hkRijprX0DChE01NiE
MAPbI3,MA,Pb,I,1.6,TiO2-c | TiO2-mp,Spiro-MeOTAD,Au,Unknown,DMF,False,100.0,Spin-coating,Unknown,0.1032,False,0.87,17.4,0.76,11.51,p_8141pDF6TKCIS4i6L45MXfn97J
MAPbI3,MA,Pb,I,1.6,TiO2-c,Spiro-MeOTAD,Ag,Chlorobenzene,DMF; DMSO,False,Unknown,Spin-coating,Unknown,0.05,False,1.05,22.95,0.643,17.51,p_G5RG7NqM53YM4RP_N9hICDK3RZ
Cs0.1FA0.9PbBr0.1I2.9 | (PEA)PbBr0.1I2.9,Cs; FA | (PEA),Pb | Pb,Br; I | Br; I,1.565,TiO2-c | TiO2-mp,Spiro-MeOTAD,Au,Diethyl ether,DMF; DMSO >> Ethanol,False,145 >> 100,Spin-coating >> Spin-coating,Unknown,0.125,False,0.961,21.98,0.742,15.68,p_HP9Lpoeej7fXl2TV1ffU0ky_7F
MAPbI3,MA,Pb,I,1.6,PCBM-60 | BCP,NiO-c,Ag,Chlorobenzene,DMF; DMSO,False,100.0,Spin-coating,N2,0.1,False,1.0,20.33,0.757,15.4,p_Ks6acrPT1U0_8YV7aE7vzAgvKh
MAPbI3,MA,Pb,I,1.6,PFN | PCBM-60,Spiro-MeOTAD,Au,Unknown,none >> IPA,False,Unknown >> 100.0,Evaporation >> Spin-coating,Vacuum >> Unknown,0.1,False,0.95,16.7,0.7070000000000001,11.2,p_NFFke7qLrwETtw2ieK9lo2wYJk
MAPbI3,MA,Pb,I,1.55,TiO2-c | TiO2-mp,P3HT,Au,Unknown,GBL,False,100.0,Spin-coating,Air,0.16,False,0.92,20.1,0.77,14.2,p_YSh-Ewr-UkIAHDsGzowJhfhNP5
MAPbI3,MA,Pb,I,1.6,TiO2-c | TiO2-mp,Spiro-MeOTAD,Au,Unknown,DMF >> IPA,False,50; 100 >> 100,Spin-coating >> Electrospraying,Air >> Air,0.1,False,1.03,22.4,0.52,12.01,p_Z5cLjtnaCJ8e7u82pIiBaqPJpN
Cs0.88FA0.12PbI3 | Cs0.88FA0.12PbIx(PF6)x,Cs; FA | Cs; FA,Pb | Pb,I | I; (PF6),1.5,TiO2-c | TiO2-mp,Spiro-MeOTAD,Au,Diethyl ether,DMF; DMSO >> IPA,False,150 >> 100,Spin-coating >> Spin-coating,N2,0.125,False,1.039,22.78,0.78,18.55,p__TjZdsiqkk68-nRWVFxmmWRojO
MAPbI3,MA,Pb,I,1.6,HATNASOC7-Cs,NiO-c,Ag,Toluene,DMSO; GBL,False,100.0,Spin-coating,Unknown,0.1119999999999999,False,1.08,20.73,0.7859999999999999,17.4,p_m0d8eRa1h4a3b-t9nHqdL1NNke
Cs0.05FA0.76MA0.16PbBr0.48I2.52,Cs; FA; MA,Pb,Br; I,,TiO2-c | TiO2-mp,Spiro-MeOTAD,Au,Chlorobenzene,DMF; DMSO,False,100.0,Spin-coating,Unknown,0.16,False,1.018,14.38,0.639,9.3,pa1j3WEm5jiGnVGcjWaVbK0klbpr
MAPbI3,MA,Pb,I,1.6,PCBM-60 | C60 | BCP,PTAA,Cu,Toluene,DMF; DMSO,False,65; 100,Spin-coating,Unknown,0.1,False,1.1,22.5,0.7709999999999999,19.1,pa4HlZdu12IgKXXL2A-xARW0XlME
MAPb0.5Sn0.5Br0.6I2.4,MA,Pb; Sn,Br; I,1.35,ETM,HTM,Metal,Unknown,Unknown,False,Unknown,Unknown,Unknown,0.1,False,0.9,25.6,0.755,17.4,paI744ykRoXDzRHnOzVceFY3UQZ6
MAPbI3,MA,Pb,I,1.6,TiO2-c | TiO2-mp,Spiro-MeOTAD,Au,Unknown,GBL,False,Unknown,Inkjet printing,Air,0.0004,False,0.884,18.91,0.67,11.2,paOerLwdD-AfItNnAZzmQQ--65vV
FA0.5MA0.5PbI3,FA; MA,Pb,I,1.55,Zn2SnO4,Spiro-MeOTAD,Au,Unknown,DMF; DMSO >> IPA,False,120.0 >> 150.0,Spin-coating >> Spin-coating,N2 >> N2,0.1,False,1.036,24.72,0.78,20.02,paac54uskK88o8DhHNbubQH5p67Z
MAPbI3,MA,Pb,I,1.6,PCBM-60 | BCP,PEDOT:PSS,Ag,Unknown,none >> IPA >> IPA,False,50.0 >> 50.0 >> Unknown,Evaporation >> CBD >> CBD,Vacuum >> N2 >> N2,0.09,False,0.95,15.78,0.669,10.03,pagcmQnfzCh5S7uVoxLy2kqNxk99
FA0.81MA0.15PbBr0.45I2.55,FA; MA,Pb,Br; I,,PCBM-60,NiO-np,Ag-nw | C60,Chlorobenzene,DMF; DMSO,False,100.0,Spin-coating,N2,0.09,False,0.95,17.33,0.52,8.51,pal-fEvE3D-8EHNKXMVwuASkhuku
MAPbI3,MA,Pb,I,1.5,ZnO-np,P3TAA-co-P3HT,Ag,Unknown,GBL,False,100.0,Spin-coating,Unknown,0.32,False,0.936,13.88,0.64,8.33,papNIv6miHz4fvt3PrukehRw4fKv
MAPbI3,MA,Pb,I,1.6,TiO2-c | TiO2-mp,Spiro-MeOTAD,Ag,Unknown,DMF >> n-butyl alchohol,False,70.0 >> 100.0,Spin-coating >> Spin-coating,Ar >> Ar,0.09,False,1.0,18.7,0.5489999999999999,10.23,paulvFy4ek6EWcHQlnDbEa1jLVVf
MAPb1.0I3,MA,Pb,I,1.55,TiO2-c | TiO2-mp,Spiro-MeOTAD,Au,Unknown,DMF >> IPA,False,100,Spin-coating >> CBD,N2 >> N2,0.1,False,1.042,18.44,0.759,14.58,pb3qfjnK2ULDlUfS3m0P7d-StZGC
FASnI3,FA,Sn,I,,TiO2-c | TiO2-mp,BDT-4D,Au,Unknown,DMF; DMSO,False,60; 120,Spin-coating,N2,0.1,False,0.497,22.41,0.682,7.16,pbAII9T22qWiX8qr1Sg4H5uOJO5p
MAPbI3,MA,Pb,I,1.59,TiO2-c | TiO2-nw,Spiro-MeOTAD,Ag,Unknown,DMF; DMSO,False,100.0,Spin-coating,Unknown,0.4,False,0.79,19.33,,,pbFiwTGYsDPVuVOsO2cZdFU7N7Gl
FA0.9MA0.1PbBr0.1I2.9,FA; MA,Pb,Br; I,1.57,TiO2-c,Spiro-MeOTAD,Au,Unknown,DMF; DMSO >> IPA,False,70.0 >> 150.0,Spin-coating >> Spin-coating,Air >> Air,0.09,False,1.11,23.1,0.78,19.9,pbYYLOsazLuPiEzpIvVf1N9A6WSw
Cs0.1665FA0.667MA0.1665PbBr0.33I2.67,Cs; FA; MA,Pb,Br; I,,NiO-c,PCBM-60 | bis-C60,Ag,Toluene,DMF; DMSO,False,95.0,Spin-coating,Unknown,0.1,False,1.07,21.1,0.726,16.4,pbqN2l1kmi08a98vXOYgqvw0PyDw
FA0.9MA0.1PbBr0.1I2.9,FA; MA,Pb,Br; I,1.57,SnO2-np,Spiro-MeOTAD,Au,Unknown,DMF; DMSO >> IPA,False,70.0 >> 140.0,Spin-coating >> Spin-coating,N2 >> Air,0.044,False,1.1,23.12,0.755,19.17,pc4LGXYiWYffUEKUuHU6pJgfAJ18
MAPbI3,MA,Pb,I,1.6,TiO2-c | TiO2-mp,none,Carbon,Unknown,DMF; DMSO,False,100,Spin-coating,Unknown,0.1,False,0.92,20.89,0.636,12.17,pcBiXHuKMG7pBbpb9sOuL_Bs5Ji7
MAPbI3,MA,Pb,I,1.6,TiO2-c,Spiro-MeOTAD,Au,Unknown,DMF; DMSO,False,110.0,Spin-coating,N2,6.8,False,1.02,16.48,0.617,10.33,pcJx6qfy5QzDn-mKoFHXViHWuWYx
MAPbI3,MA,Pb,I,1.6,TiO2-c | ZnSe,Spiro-MeOTAD,Au,Unknown,DMF >> IPA,False,25.0 >> 100.0,Spin-coating >> Spin-coating,Unknown,0.1,False,1.09,22.45,0.76,18.57,pcO9arYE1EctageEtWcJqYicfQxk
FA0.4MA0.6PbI3,FA; MA,Pb,I,,Ag-np; TiO2-c | TiO2-mp | ZrO2-mp,none,Carbon,Diethyl ether,DMF; DMSO,False,100.0,Spin-coating,Unknown,0.1,False,0.99,22.49,0.59,13.26,pcPb1ZC6hmkuYQQnOmE1YS9QuuAr
MAPbI3,MA,Pb,I,1.6,TiO2-c,PTAA,Au,Unknown,DMF; HI,False,100.0,Spin-coating,Air,0.096,False,1.11,22.1,0.78,19.1,pcQQK60NuRKjilC2UgFYaq7-CgdJ
CsPbI3,Cs,Pb,I,,TiO2-c,Spiro-MeOTAD,Au,Unknown,Hexane,False,450.0,Spray-coating,Air,0.12,False,1.105,14.37,0.7040000000000001,11.18,pcTAfsXZ91JmVqsz3xwYlJ29ddYm
MAPbI3,MA,Pb,I,1.6,PCBM-60,PEDOT:PSS | PolyTPD,Au,Unknown,none,False,Unknown,Co-evaporation,Vacuum,0.065,False,1.04,17.6,0.62,11.4,pcUnGXESwMrIJoeelX_cUqmTYqJ7
FA0.3MA0.7PbI3,FA; MA,Pb,I,1.6,ZnO-c | TiO2-c | PCBM-60,Spiro-MeOTAD,Ag,Unknown,DMF >> DMF; IPA,False,Unknown >> 100.0,Spin-coating >> Spin-coating,N2 >> N2,0.1,False,1.08,24.15,0.74,18.6,pcb9Vk64EqfD72U-qXWeKSBoro5p
Cs0.05FA0.79MA0.16PbBr0.51I2.49,Cs; FA; MA,Pb,Br; I,,TiO2-mp,Spiro-MeOTAD,Au,Chlorobenzene,DMF; DMSO,False,100.0,Spin-coating,N2,0.1,False,0.98,20.5,0.644,10.7,pccW4BdU2O2nDaIZCduMpZmPc3WM
MAPbI3,MA,Pb,I,,PCBM-60 | Bphen,CrO3,Ag,Unknown,DMF,False,Unknown,Spin-coating,Unknown,0.0725,False,0.87,19.17,0.57,9.48,pcj_PpAQQD09XxagNeCQezqLI-CL
MAPbI3,MA,Pb,I,1.6,TiO2-c | TiO2-mp,Spiro-MeOTAD,Ag,Unknown,DMF >> IPA,False,70.0 >> 100.0,Spin-coating >> CBD,N2 >> N2,0.1,False,1.02,24.55,0.62,15.47,pcmavYLQGFBJGnNv98sJEzjtWMBX
MAPbI3,MA,Pb,I,1.6,PCBM-60 | BCP,MeO-PPV,Cu,Diethyl ether,DMF; DMSO,False,100.0,Spin-coating,N2,0.1,False,1.0,12.9,0.774,10.0,pcot4SlM6xnKdyWGNaWn8z5FczkA
MAPbI3,MA,Pb,I,1.6,ZnO-c | JTCA,Spiro-MeOTAD,Au,Unknown,DMF; DMSO >> IPA,False,100.0 >> 100.0,Spin-coating >> CBD,Air >> Air,0.07,False,1.13,21.72,0.76,18.82,pcwVK36EJ-i5i6XBHOxnH1MRr5TF
FA0.85MA0.15PbBr0.45I2.55,FA; MA,Pb,Br; I,,SnO2-np,Spiro-MeOTAD,Au,Chloroform,DMF; DMSO,False,100.0,Spin-coating,N2,0.1,False,1.06,21.15,0.64,15.01,pcxp6y0nqD1II2SRjR5_UXji1X4T
MAPbI3,MA,Pb,I,1.6,TiO2-c | TiO2-mp,Spiro-MeOTAD,Au,Chlorobenzene,DMF,False,95,Spin-coating,Air,0.1,False,0.92,20.9,0.747,14.3,pczlPwRE0zZGTzMOxdwDaJkQhvuU
Cs0.15Ag3Bi3I9,Cs; Ag,Bi,I,1.86,TiO2-c | TiO2-mp,PDBD-T,Au,Unknown,Unknown,False,75 >> 180,Spin-coating >> Spin-coating,Unknown,,False,,,,,pd1J4gHYWdIL3ZQFF-A_-KvaZR47
CsPbI3,Cs,Pb,I,1.73,TiO2-c,CuI,Au,Unknown,DMF; DMSO,False,100.0,Spin-coating,Unknown,0.09,False,0.9,16.32,0.541,7.95,pdGLu-doTzxUod4NVp3dEdvrkVOg
CsPb0.97Tb0.03Br3,Cs,Pb; Tb,Br,,TiO2-c | TiO2-mp,SnS-np | NiO-np,Carbon,Unknown,DMF >> Methanol,False,80.0 >> 250.0,Spin-coating >> Spin-coating,Unknown,0.09,False,1.54,7.78,0.7879999999999999,9.44,pdI-jnbWaYaQuUd3IJeh9NzmiT_x
MAPbI3,MA,Pb,I,1.6,PCBM-60 | BCP,NiMgO-c,Ag,Chlorobenzene,DMSO,False,100.0,Spin-coating,N2,0.09,False,1.13,21.61,0.768,18.76,pdJxl8OZFJrGODlI_OvhDPOLZL90
CsPbBrI2,Cs,Pb,Br; I,,SnO2-np,P3HT,Au,Unknown,DMF; DMSO,False,40; 160,Spin-coating,Unknown,0.1,False,1.096,13.52,0.685,9.65,pdWi0CgC37EVS-9Q4q9JzaQixU5S
MAPbI3,MA,Pb,I,1.6,TiO2-np | PCBM-70,Spiro-MeOTAD,Ag,Diethyl ether,DMF; DMSO,False,65; 100,Spin-coating,Unknown,0.09,False,,,,15.27,pdrgPmQcKr4FKQ6XPktEpN2d6Xnr
Cs0.15FA0.85PbI3,Cs; FA,Pb,I,,TiO2-c,Spiro-MeOTAD,Au,Toluene,DMF; DMSO,False,170.0,Spin-coating,Unknown,0.12,False,1.06,19.9,0.63,13.3,pduYK-s5nbedPAqrRv3xOiHlpUv2
MAPbI3,MA,Pb,I,,TiO2-c | TiO2-mp,Spiro-MeOTAD,Au,Chlorobenzene,DMF; DMSO,False,50; 100,Spin-coating,Ar,,False,1.1,21.6,0.72,17.3,pdy4nSz9E0TQinE-FokZqwd4-gf6
FA0.87MA0.13PbBr0.39I2.61,FA; MA,Pb,Br; I,,SnO2-np,Spiro-MeOTAD,Ag,Chlorobenzene,DMF; DMSO,False,140.0,Spin-coating,N2,0.1,False,1.11,22.97,0.7040000000000001,16.2,pe7V9ba5iKGfmQSjyIJQqQADd0Yd
FA0.5MA0.5PbBr0.45I2.55,FA; MA,Pb,Br; I,,TiO2-c | TiO2-mp,NiO | Spiro-MeOTAD,Au,Unknown,DMF; DMSO >> IPA,False,70.0 >> 100.0,Spin-coating >> Spin-coating,Unknown,0.1,False,1.08,22.68,0.7020000000000001,17.2,pe9AeQw_HtL3DH_BQ2tvTRABwwBm
MAPbI3,MA,Pb,I,1.59,PCBM-60 | BCP,PolyTPD,Ag,Anisole,DMF; DMSO,False,100,Spin-coating,N2,0.0919,False,0.97,21.4,0.63,13.4,peBh-B0SEcJKN0VyiSiqG9FsSGL8
MAPbI3,MA,Pb,I,1.6,ZnO-np,PTAA,Au,Unknown,DMF,False,100.0,Spin-coating,Air,0.096,False,1.1,17.6,0.794,15.5,peHFG4VeZ7fwrFhJoC_2ZxbW-SZm
FA0.3MA0.7PbI3,FA; MA,Pb,I,,PCBM-60 | BCP,NiO-c,TeO2 | Ag,Unknown,DMF >> DMF; IPA,False,Unknown >> 100.0,Spin-coating >> Spin-coating,N2 >> N2,0.07,False,1.04,19.56,0.743,15.12,peJR6HfEUAV7hstYZSVdwyKloQ72
MAPbI3,MA,Pb,I,1.5,SnO2-c | C60-SAM,Spiro-MeOTAD,Au,Ethyl ether,DMF; DMSO,False,65; 100,Spin-coating,N2,0.08,False,1.11,21.08,0.7759999999999999,18.21,peLtRv8eVL3YsXP2ngsWfKTDwe0c
MAPbI3,MA,Pb,I,1.6,PCBM-60 | Rhodamine 101 | LiF,PEDOT:PSS,Ag,Chlorobenzene,DMSO; GBL,False,100.0,Spin-coating,N2,0.11,False,1.09,17.0,0.6579999999999999,12.2,peiUBC6FXMD66BbU7iMjEhNh3Sx6
MAPb1.0Br0.6I2.4,MA,Pb,Br; I,,PCBM-60 | BCP,PEDOT:PSS,Ag,Unknown,DMF,False,100,Spin-coating,N2,0.0725,False,0.89,16.15,0.75,10.73,peoUWwEfDDdcAGCA7qr2jVKUDAx1
MAPbI3,MA,Pb,I,1.6,PCBM-60 | C60 | BCP,PTAA,Cu,Unknown,GBL,False,100; 110; 120,Space-limited inverse temperature crystallization,Unknown,0.1,False,1.07,20.7,0.73,16.2,petr-Ql6lVboTElTrRHFUOqyEcQO
MAPbI3,MA,Pb,I,1.6,TiO2-c,PTAA,Au,Unknown,DMF,False,100.0,Spin-coating,N2,0.13,False,0.89,20.0,0.74,12.4,pextz_ZyGIjxsS0xHogDrH360dVF
MAPbI3,MA,Pb,I,1.6,PCBM-60 | BCP,NiO-c,Ag,Toluene,NMP,False,100.0,Spin-coating,N2,0.0464,False,1.03,14.04,0.72,10.49,pf1K9CrRJq9T8oQtP3bc2xtnnVnJ
MAPbI3,MA,Pb,I,1.55,TiO2-c | TiO2-mp | Al2O3-mp,none,Carbon-nt,Unknown,GBL,False,70; 100,Spin-coating,N2,0.12,False,0.853,17.22,0.71,10.54,pf1yoH56HS2HO8VS8VmOXEO_n7IH
MAPbI3,MA,Pb,I,1.5,PCBM-60 | Bphen,PEDOT:PSS,Ag,Chlorobenzene,DMF,False,100.0,Spin-coating,Unknown,0.1,False,0.903,17.28,0.711,11.07,pfAZcX-C0lzfTedlxJHo6ZmTS4a6
CsPbBrI2,Cs,Pb,Br; I,1.88,SnO2-np,none,Carbon,Unknown,DMF; DMSO,False,Unknown,Spin-coating,N2,0.08,False,1.21,11.95,0.63,8.4,pfG_C4C_XhR2mcRsfq28PTwfyPgc
MAPbI3,MA,Pb,I,1.6,none,Spiro-MeOTAD,Au,Diethyl ether,DMF; DMSO,True,25; 60; 100,Spin-coating,Unknown,0.105,False,1.124,20.33,0.735,16.8,pfOhMVE5Cgw86ChA00Tx27ORxVi3
MAPbI3,MA,Pb,I,1.6,PCBM-60,PEDOT:PSS,Ag,Toluene,DMSO; GBL,False,100.0,Spin-coating,N2,0.1,False,0.84,21.58,0.61,11.11,pfcyfgrsS4oRYbXnbFbF23pAHtOL
MAPbI3,MA,Pb,I,,PCBM-60,PEDOT:PSS,Al,Unknown,DMF >> DMF,False,100 >> 90,Spin-coating >> Spin-coating,Unknown,,False,0.94,20.1,0.57,12.8,pfgJroQ6opGByNqjEdjIe4ttAh1C
MAPbI3,MA,Pb,I,,TiO2-c,none,Au,Unknown,DMF,False,Unknown,GC-LCG,Ar,,False,0.71,7.83,0.31,8.47,pg78eSqqaENSG_xLOW8pZF9s-feZ
Cs0.1MA0.9PbBr1.2I1.8,Cs; MA,Pb,Br; I,,PCBM-60 | BCP,PolyTPD,Ag,Toluene,DMF; DMSO,False,100.0,Spin-coating,N2,0.1,False,1.14,16.9,0.78,15.1,pg8F-_wivSq8sVN9VNw7KwKTd4Bo
MAPbI3,MA,Pb,I,1.6,TiO2-c,Spiro-MeOTAD,Au,Toluene,DMSO; GBL,False,100.0,Spin-coating,Unknown,0.1,False,1.07,21.35,0.6990000000000001,15.91,pgCxHCymSlD0ZeDDrBI7WFnEh0iU
MAPbI3,MA,Pb,I,1.6,TiO2-c | TiO2-mp,Spiro-MeOTAD,Ag,Diethyl ether,DMF; DMSO,False,65; 100,Spin-coating,Air,0.125,False,1.0,18.49,0.51,9.43,pgRsgexF8tfxX790FC1XLeY3B4mJ
MAPbI3,MA,Pb,I,1.6,TiO2-c | TiO2-mp,F101,Au,Unknown,DMF >> IPA,False,70.0 >> 100.0,Spin-coating >> CBD,Unknown,0.2,False,1.1,19.63,0.68,13.1,pgVopwUOHbxz4QHNRhfzHRNeddDi
MAPbI3,MA,Pb,I,1.6,TiO2-c | TiO2-nanofibres,Spiro-MeOTAD,Au,Unknown,GBL,False,95.0,Spin-coating,Unknown,0.09,False,0.986,21.63,0.7,14.92,pgaeyowq6MaDrQXqpxKE6JmPperK
MAPbI3,MA,Pb,I,1.5,TiO2-c | TiO2-mp,Spiro-MeOTAD,Au,Unknown,DMF >> IPA,False,Unknown >> 70.0,Spin-coating >> CBD,Unknown,0.09,False,0.98,17.31,0.54,9.16,pgd-dmxGz8d26jbP7ObcLB8CXzif
MAPbI3,MA,Pb,I,1.5,PCBM-60,PEDOT:PSS,Al,Unknown,DMF,False,80.0,Spin-coating,N2,0.2,False,0.81,25.11,0.63,12.91,pggrNh7J6EpUopfwMifmBbpQP3Qg
MAPbI3,MA,Pb,I,1.6,TiO2-c | TiO2-mp | ZrO2-mp,none,Carbon,Unknown,Unknown,False,50.0,Drop-infiltration,Unknown,0.1,False,0.88,21.4,0.57,10.7,pgkTWMHhjqNZkgKJ9y8Z2Ma-gb8S
