Repository: GouravSidana/firstML

# firstML
My first Machine Learning Project

File: filtered_perovskite.csv (part 131 of 155)
Formula,A_ion,B_ion,X_ion,Bandgap,ETL,HTL,Backcontact,Antisolvent,Solvent,Solv_annel,Anneal_temp,Dep_procedure,Synth_atm,Cell_area,Is_module,Voc,Jsc,FF,PCE,entry_id
FA0.25MA0.75PbI3,FA; MA,Pb,I,,C60 | BCP,NiO,Ag,Unknown,DMSO; GBL,False,120; 130,Ultrasonic spray,Air,0.09,False,0.98,22.2,0.687,15.15,pgo6k2s9y2bFuLj3oeAgcL10Krk2
Cs0.05FA0.79MA0.16PbBr0.51I2.49,Cs; FA; MA,Pb,Br; I,,PCBM-60 | ZnO-np | ZnO-c,NiO-np | PTAA,ITO | MgF2,Unknown,Unknown,False,Unknown,Spin-coating,Unknown,0.09,False,1.075,19.4,0.7809999999999999,15.7,pgtsiGV5bm6R4N-ZRwL5e7WPK7HC
MAPbI3,MA,Pb,I,1.6,ZnO-c,Spiro-MeOTAD,Ag,Unknown,DMF >> IPA,False,Unknown >> 80.0,Spin-coating >> Spin-coating,Air >> Air,0.12,False,1.123,19.66,0.6579999999999999,14.52,ph4tbcXrgo6v4KiNsfhq7bAk5VvR
MAPbI3,MA,Pb,I,1.6,PCBM-60 | BCP; TZ-1,PEDOT:PSS,Ag,Unknown,DMF,False,100.0,Spin-coating,Dry air,0.1,False,0.99,21.58,0.7909999999999999,16.89,ph6h-tLQNZbVTo4m1el90JooJJwl
MAPbI3,MA,Pb,I,1.55,ZnO-c,CzPAF‐SBF,Au,Unknown,DMF,False,100.0,Spin-coating,Unknown,0.11,False,1.09,20.94,0.754,17.21,ph7ONeQ3R_PVznf6PvOwoSgjG-Kg
MAPbI3,MA,Pb,I,1.56,SnO2-nw; Zn2SnO4-np,PTAA,Au,Toluene,Unknown,False,100.0,Spin-coating,Unknown,0.096,False,1.04,21.13,0.74,16.2,phDtrAch43apuXQk7H8vmD__2u6P
Cs0.05FA0.7917MA0.1583PbBr0.5I2.5,Cs; FA; MA,Pb,Br; I,,TiO2-c | TiO2-mp,Spiro-MeOTAD,Au,Chlorobenzene,DMF; DMSO,False,100.0,Spin-coating,N2,0.16,False,1.021,19.64,0.5579999999999999,11.19,phQ3N_rGPZRcp-sLO8uxAL62lVPq
MAPbI3,MA,Pb,I,1.6,SnO2-np,Spiro-MeOTAD,Au,Diethyl ether,DMF,False,75.0,Spin-coating,Unknown,0.102,False,1.0,22.0,0.62,14.0,phdPUd7wjFyqDRDv2ee29ZoCyAc5
MAPbI3,MA,Pb,I,1.6,TiO2-c | TiO2-mp,Spiro-MeOTAD,Au,Unknown,DMF; DMSO >> IPA,False,100.0 >> 150.0,Spin-coating >> Spin-coating,Air >> Air,0.2,False,0.98,19.66,0.51,9.73,phh3X2FE_UV_tRxsFqhW8BwS4Mb9
MAPbI3,MA,Pb,I,1.6,TiO2-c | TiO2-mp,Spiro-MeOTAD,Au,Unknown,DMF; DMSO >> IPA,False,100 >> 100,Spin-coating >> Spin-coating,Unknown,0.06,False,1.03,22.95,0.722,17.06,phoIMCLFIauM4YsIKWZCywbUxKpt
MAPbBrI2,MA,Pb,Br; I,,TiO2-c | C60,Spiro-MeOTAD,Au,Unknown,DMF >> none,False,Unknown >> 70.0,Spin-coating >> Gas reaction,Air >> MAI; MACl; MABr; Vacuum,0.09,False,0.94,18.8,0.65,11.5,phpr1mqR00V5BYeNKKmpBupa3N8N
MAPb1.0I3,MA,Pb,I,1.55,PCBM-60,PEDOT:PSS,Al,Unknown,DMF,False,95,Spin-coating,N2,0.09,False,,,,8.35,phunCbniFf63tCe9BYfqrKZp9WEQ
MAPbI3,MA,Pb,I,1.6,TiO2-c | TiO2-mp | CdSe-QDs,Spiro-MeOTAD,Au,Unknown,DMF >> IPA,False,80.0 >> 110.0,Spin-coating >> Spin-coating,Air >> Air,0.16,False,1.01,15.68,0.5529999999999999,8.76,pi-EX2-LMhJJNOXfnBYuwE_Ygnfe
MAPbI3,MA,Pb,I,1.6,ZnO-c | CPTA; PbI2,Spiro-MeOTAD,Au,Chlorobenzene,DMF; DMSO,False,80.0,Spin-coating,N2,0.1,False,1.113,21.56,0.6559999999999999,15.73,pi-ofVl2ZvaMX_o_pU8FHbFJGOId
MAPbI3,MA,Pb,I,1.6,TiO2-c | TiO2-mp,Spiro-MeOTAD,Au,Unknown,DMF >> IPA,False,50.0; 100 >> 100.0,Spin-coating >> Spin-coating,N2 >> N2,0.09,False,1.05,19.41,0.736,15.01,piJOpvT8MyVeY96IuhNtoJNg4wvi
MAPbI3,MA,Pb,I,1.6,TiO2-c | TiO2-mp,Spiro-MeOTAD,Au,Chlorobenzene,DMF,False,105.0,Spin-coating,Air,0.09,False,1.05,19.3,0.76,15.1,piTHoMzH0kdM8mrPzyciVvHW-gv_
MAPbI3,MA,Pb,I,1.6,TiO2-c | CPTA,Spiro-MeOTAD,Au,Chlorobenzene,DMF; DMSO,False,60.0; 80.0,Spin-coating,Unknown,0.06,False,1.04,17.56,0.6729999999999999,12.0,pjFoNa6iwDcUna2GHfsL_lmtemvT
MAPbI3,MA,Pb,I,1.6,PCBM-60,PEDOT:PSS,Au,Unknown,Unknown,False,95.0,Spin-coating,Unknown,0.1,False,0.86,15.15,0.701,9.13,pjIfaTqXquMgMZE5H8NX7oLwykUS
MAPbI3,MA,Pb,I,1.6,TiO2-c | TiO2-mp,Spiro-MeOTAD,Au,acetonitrile; Chlorobenzene,DMF; DMSO,False,150.0,Spin-coating,Unknown,0.09,False,1.01,19.52,0.76,14.9,pjV82LvBeeWqfMtcibSZrhC77q9P
MAPbI3,MA,Pb,I,1.6,TiO2-c,P(VDF-TrFE) | Spiro-MeOTAD,MoO3 | Ag,Chlorobenzene,DMSO; GBL,False,100.0,Spin-coating,N2,0.09,False,1.14,24.1,0.78,21.38,pjZqetnaoZs6mKmU8I8ugPDBfAJt
MAPbI3,MA,Pb,I,1.6,PCBM-60 | Bphen,PEDOT:PSS,Ag,Unknown,DMF,False,60; 25; 100,Spin-coating,N2,0.0625,False,0.9,20.2,0.72,12.8,pjcAYmOSizcxCDLPg9tPlF872imV
FA0.15MA0.85PbI3,FA; MA,Pb,I,,TiO2-c | SnO2-np,Spiro-MeOTAD,Ag,Chlorobenzene,DMF; DMSO,False,120.0,Spin-coating,N2,0.12,False,1.058,21.67,0.775,17.77,pje3qmSbpU31GwD_OxQsky63TWUr
MAPbI3,MA,Pb,I,1.6,TiO2-c,Spiro-MeOTAD,Au,Unknown,none >> Hydrophosphorous acid; IPA,False,Unknown >> 100.0,Evaporation >> Spin-coating,Vacuum >> N2,0.24,False,0.797,17.1,0.542,7.4,pjkVsMpBSh71l_ZvbmpZJtyrQZ37
MAPbI3,MA,Pb,I,1.6,PCBM-60 | BCP,PEDOT:PSS,Al,Unknown,DMF,True,100.0,Spin-coating,Unknown,0.1,False,0.97,18.5,0.58,10.5,pjoR57S1NqqSPJFL9eZvQhex7T2w
CsPbBr3,Cs,Pb,Br,2.32,TiO2-c,CuPc,Carbon,Unknown,DMF >> Methanol,False,90.0 >> 250.0,Spin-coating >> CBD,Air >> Air,0.071,False,1.3019999999999998,7.77,0.8029999999999999,7.59,pk8rMOSwXZC2lO4Rci2nQJT-cfde
FA0.85MA0.15PbBr0.45I2.55,FA; MA,Pb,Br; I,,SnO2-c,Spiro-MeOTAD,Au,Toluene,DMF; DMSO,False,Unknown,Spin-coating,Unknown,0.16,False,1.05,20.83,0.555,12.16,pkClINubWo0JCPobdMiWS4l7zoc8
(AVA)0.05MA0.95PbI3,(AVA); MA,Pb,I,,TiO2-mp | ZrO2-mp,none,Carbon | Galinstan,Unknown,GBL,False,50.0,Drop-infiltration,Unknown,0.1,False,0.83,17.8,0.575,8.49,pkDTy20hptNZoSu4BZwhzHH-xwNg
MAPbI3,MA,Pb,I,1.56,PCBM-60 | LiF,PEDOT:PSS,Ag,Toluene,DMSO; GBL,False,100.0,Spin-coating,N2,0.2,False,0.98,20.8,0.73,14.8,pkDsmx2VthvpH2EGzbwwbDjLRw35
MAPbI3,MA,Pb,I,1.6,PCBM-60,PEDOT:PSS,Al,Chlorobenzene,DMF; DMSO,True,90,Spin-coating,Unknown,0.13,False,0.98,17.08,0.79,13.2,pkKMWsPTHnTSi3ayR_daCJEeBag8
MAPbI3,MA,Pb,I,1.6,TiO2-c,Spiro-MeOTAD,Au,Unknown,DMF,False,60; 105,Spin-coating,Unknown,0.09,False,1.0,20.0,0.65,13.0,pkU2xSwgUJBURUUUEHj428R2QbLX
MAPbI3,MA,Pb,I,1.6,TiO2-c | TiO2-mp,Spiro-MeOTAD,Au,Unknown,DMF >> IPA,False,70.0 >> 70.0,Spin-coating >> CBD,Ambient >> Ambient,0.04,False,0.979,20.0,0.7440000000000001,14.6,pkWQd4exnDc2xmeif8AZDlj0SF_2
MAPbI3,MA,Pb,I,1.6,TiO2-c | TiO2-mp,Spiro-MeOTAD,Au,Unknown,DMF >> IPA,False,90.0 >> 70.0,Spin-coating >> CBD,Unknown,0.1,False,0.934,20.48,0.569,10.88,pk_En65s9J76v3k2lAqgz4kueQTg
MAPbI3,MA,Pb,I,1.6,TiO2-c | TiO2-mp,Spiro-MeOTAD,Au,Toluene,DMSO; GBL,False,100.0,Spin-coating,Unknown,0.14,False,0.96,17.96,0.67,11.44,pkd-1ZW8PRGGY9RPcq0NzZFs80uu
MAPbI3,MA,Pb,I,1.6,TiO2-c | TiO2-mp,Spiro-MeOTAD,Au,Unknown,DMF >> IPA,False,40; 100 >> 100,Spin-coating >> Spin-coating,N2 >> N2,0.1,False,0.97,19.4,0.67,12.6,pkj8AhDfQqbWMYSrlggUDreTCStW
CsPbI3,Cs,Pb,I,1.75,TiO2-c | TiO2-mp,Spiro-MeOTAD,Au,Unknown,DMSO,False,Unknown,Spin-coating,Unknown,0.09,False,0.84,16.37,0.669,9.2,pkq39fseIkoRHxO5_Q6-5qoZWC6N
MAPbI3,MA,Pb,I,1.6,C60 | BCP,PT,Ag,Unknown,DMF >> IPA,False,Unknown,Spin-coating >> CBD,Unknown,0.14,False,0.96,20.7,0.439,8.5,pkqoY5MuUvRmMx2luLXm1_mgDcjr
FAMAPbI3,FA; MA,Pb,I,,PCBM-60 | TiO2-c,NiMgLiO,Ag,Chlorobenzene,DMF; DMSO >> IPA,False,Unknown >> 100.0,Spin-coating >> Spin-coating,N2 >> N2,0.25,False,1.1,23.09,0.8140000000000001,20.65,plHJsAHd3xE-3awVJQy7T_0P9FoB
FA0.83MA0.17PbBr0.4I2.6,FA; MA,Pb,Br; I,,TiO2-c,Spiro-MeOTAD,Au,Unknown,Butylamine; DMF; DMSO >> Butanol,False,Unknown >> 150.0,Spin-coating >> CBD,Air >> Air,0.12,False,1.09,23.09,0.759,19.1,plHSUDe9cMK3doArJ6moStgH1q0E
MAPbI3,MA,Pb,I,1.6,PCBM-60,PEDOT:PSS,Al,Unknown,DMF >> Ethanol,False,85.0 >> 105.0,Spin-coating >> Spin-coating,N2 >> N2,0.045,False,0.78,18.11,0.662,9.35,plL0TsdzX14cDLI185kjBHf6UE-B
MAPbI3,MA,Pb,I,1.6,TiO2-c,"TPE-2,7-Carbazole W2",Ag,Unknown,DMF,False,95.0,Spin-coating,Unknown,0.1,False,1.02,22.23,0.74,16.74,plMCmI1FLQ-3teMQEAigp3SNVouY
Cs0.05FA0.80MA0.15PbBr0.33I2.67,Cs; FA; MA,Pb,Br; I,,TiO2-c | TiO2-mp,Spiro-MeOTAD,Au,Chlorobenzene,DMF; DMSO,False,100,Spin-coating,N2,0.1,False,1.03,22.0,0.72,16.0,plU70t0gtfPNlKip-4z4s0OKVb3d
MAPbI3,MA,Pb,I,1.6,TiO2-c,Spiro-MeOTAD | PEDOT:PSS,Graphene | PMMA | PDMS,Unknown,DMF,False,100.0,Spin-coating,N2,0.01,False,0.95,18.01,0.589,10.08,plWGZFYQ-TKoC48wdVFh-g5JSWei
MAPbI3,MA,Pb,I,1.6,TiO2-c,Spiro-MeOTAD,Au,Chlorobenzene,DMF; DMSO,False,100.0,Spin-coating,N2,0.07,False,0.99,22.13,0.7120000000000001,15.6,plWKUOK9TZdBIEMsC0uL4X7TCgb6
MAPbI3,MA,Pb,I,1.6,PCBM-60,Ag:CuO-nanofibers | PEDOT:PSS,Ag,2-Butanol,DMF; DMSO,False,100.0,Spin-coating,Air,0.1,False,0.9,17.4,0.581,9.1,plaoaV-VqMH_eRAsFW9TrW6xoSnQ
MAPbI3,MA,Pb,I,1.6,TiO2-c | TiO2-mp,Spiro-MeOTAD,Au,Unknown,DMF >> IPA,False,40; 70 >> 40; 100,Spin-coating >> Spin-coating,Unknown,0.1,False,1.02,19.54,0.725,14.08,pldhRPkxS5ro_Rg2qmL_8jYjdihg
Cs0.1FA0.9PbI3,Cs; FA,Pb,I,,TiO2-c | TiO2-np | ZrO2-mp,none,Carbon,Unknown,DMF >> IPA,False,70.0 >> 100.0,Drop-infiltration >> CBD,Air >> Air,0.1475,False,0.97,20.91,0.578,11.72,plgl2Emu3uymUGkjVJLpEa7CSgJ2
MAPbI3,MA,Pb,I,1.6,TiO2-c | TiO2-mp | MAI,Spiro-MeOTAD,Ag,Unknown,DMF,False,100.0,Spin-coating,N2,0.12,False,,,,12.44,plhSbr3oHtTfOlPBD_20vvM_9AG3
MAPbI3,MA,Pb,I,1.6,TiO2-c,Spiro-MeOTAD,Ag,Toluene,DMSO; GBL >> IPA,False,85.0 >> 150.0,Spin-coating >> Spin-coating,Unknown,0.12,False,1.0490000000000002,21.27,0.665,14.83,plpXuKCZyVBwpPmjhj5uH5ZpzczI
MAPbI3,MA,Pb,I,1.6,4-HI-PVK | PCBM-60 | BCP,PEDOT:PSS,Ag,Chlorobenzene,DMSO; GBL,False,100.0,Spin-coating,N2,0.08,False,0.943,18.16,0.804,13.76,plruMzPh9X1ZiAzXxY8MHAgWQqaH
MAPbI3,MA,Pb,I,1.6,TiO2-c | TiO2-mp,Spiro-MeOTAD,Au,Unknown,DMF >> IPA,False,Unknown >> 95.0,Spin-coating >> Spin-coating,Unknown >> Air,0.08,False,0.968,19.01,0.7,12.34,pltM8V7wXYl8yFM5sfGIu7yCJPlc
FA0.85MA0.15PbBr0.45I2.55,FA; MA,Pb,Br; I,,TiO2-c | TiO2-mp,Spiro-MeOTAD,Au,Chlorobenzene,DMF; DMSO,False,120.0,Spin-coating,N2,0.1,False,1.031,21.4,0.728,16.06,pmQeUsiWLwSKOtoBBvBtp0o8lXkW
MAPbI3,MA,Pb,I,1.6,TiO2-c | TiO2-mp,Spiro-CPDT,Au,Unknown,DMF >> DMF >> Ethanol,False,Unknown >> 85.0 >> 85.0,Spin-coating >> Spin-coating >> Spray-coating,Unknown,0.16,False,0.961,19.3,0.706,13.2,pmgsLo5JcYK-SGBp9NP7CCVo19Hx
Cs0.05FA0.79MA0.16PbBr0.51I2.49,Cs; FA; MA,Pb,Br; I,1.623,TiO2-c | TiO2-mp,Spiro-MeOTAD,Au,Chlorobenzene,DMF; DMSO >> IPA,False,100 >> 70,Spin-coating >> Spin-coating,N2 >> N2,0.16,False,1.06,19.5,0.753,15.5,pmulwfaf5ns261om46qKbxryR1xQ
MAPbI3,MA,Pb,I,1.6,TiO2-c | TiO2-mp,Spiro-MeOTAD,Ag,Unknown,DMF >> IPA,False,70.0 >> 100.0,Spin-coating >> Spin-coating,Unknown,0.1,False,1.03,18.6,0.46,8.88,pnCWWQgMuuB387q_LAjSAS2BiReP
MAPbI3,MA,Pb,I,1.6,TiO2-c | TiO2-mp,Spiro-MeOTAD,Au,Unknown,DMF; DMSO >> IPA,False,100.0 >> 150.0,Spin-coating >> Spin-coating,Air >> Air,0.2,False,1.05,20.18,0.7,14.86,pnCknGEqJH1qun8jU9ol0QP0eGoT
MAPbI3,MA,Pb,I,1.6,TiO2-c,Spiro-MeOTAD,Au,Chlorobenzene,DMF,False,100.0,Spin-coating,N2,0.1,False,1.04,18.5,0.7,13.5,pnP2t3NT7xMCm3ciVOTCP6XjGVeM
MAPbI3,MA,Pb,I,1.6,TiO2-c,P3HT,MoO3 | Ag,Unknown,DMF,False,105.0,Spin-coating,N2,0.04,False,0.96,20.04,0.652,12.49,pnQk9oohwYTP7tyrEzUnDxfh3b7H
CsNi0.01Pb0.99Br3,Cs,Ni; Pb,Br,,TiO2-c | TiO2-mp,none,Carbon,Unknown,DMF >> Methanol,False,Unknown >> 250.0,Spin-coating >> Spin-coating,Ambient >> Ambient,0.1,False,1.4269999999999998,6.41,0.81,7.41,pnYwafFHme7Ai-q5nQ7Nwgh2UOtS
MAPbI3,MA,Pb,I,1.56,C60 | ZnO-c,PEDOT:PSS,Al,Unknown,GBL,False,100.0,Spin-coating,Unknown,0.06,False,0.9,18.11,0.555,9.07,pn_HwEJi2Rk_5B0AToUYdVmnvWwu
MAPbI3,MA,Pb,I,1.6,TiO2-c | TiO2-mp,Spiro-MeOTAD,Ag,Unknown,DMF >> IPA,False,100.0 >> 100.0,Spin-coating >> Spin-coating,Unknown,0.127,False,0.87,14.0,0.78,9.6,pnlvi2SjesrqEI73oFPhafRLOaBR
MAPbI3,MA,Pb,I,1.6,PCBM-70,PEDOT:PSS,Ca | Al,Unknown,DMF >> IPA,False,70 >> Unknown,Spin-coating >> Spin-coating,Air >> Air,0.1,False,1.05,19.98,0.78,16.31,po1qCS2T1zY1kE6HjSnw70tUaXDV
MAPbI3,MA,Pb,I,1.6,TiO2-c | TiO2-mp,Spiro-MeOTAD,Au,Chlorobenzene,DMF; DMSO,False,100.0,Spin-coating,Unknown,0.06,False,,,,,po6V1uF5zfg76aOPMc1MTJNFidf2
MAPbI3,MA,Pb,I,1.6,PCBM-60 | ZnO-np,PEDOT:PSS,Ag,Chlorobenzene,DMF,False,110.0,Spin-coating,N2,0.1,False,0.96,15.38,0.73,11.03,poM6gx6doPhb1PZoU3kYNFTFC6qc
MAPbI3,MA,Pb,I,1.6,TiO2-c | TiO2-mp,TTPA-OMeTPA,Ag,Ethyl ether,DMF; DMSO,False,100.0,Spin-coating,N2,0.085,False,0.7759999999999999,20.1,0.693,10.8,podNUCPshrSQ98zrF3Hs6DG9zJGj
CsPbBrF0.28I1.72,Cs,Pb,Br; F; I,1.85,TiO2-c | TiO2-mp,Spiro-MeOTAD,Ag,Unknown,DMF; DMSO,False,150,Spin-coating,N2,,False,0.99,13.25,0.6629999999999999,8.69,podUCm0OBlBTkUOQkjAFUjbGPr9y
MAPbI3,MA,Pb,I,1.6,TiO2-c | TiO2-mp,Spiro-MeOTAD,Ag,Unknown,DMF >> DMF; IPA,False,70.0 >> 100.0,Spin-coating >> CBD,Unknown,0.09,False,0.927,15.86,0.674,9.91,poqUnnJXF4ydlIx5tue6wcMZhQP8
MAPbI3,MA,Pb,I,1.6,PCBM-60,PEDOT:PSS,Al,2-Butanol,DMF; DMSO,False,100.0,Spin-coating,N2,0.09,False,0.954,18.86,0.693,12.47,povyhV42ZOYI1UqlHT4fLaENwFDD
FA0.84MA0.16PbBr0.45I2.55,FA; MA,Pb,Br; I,,TiO2-c | TiO2-mp,Spiro-MeOTAD,Au,Chlorobenzene,DMF; DMSO,False,100.0,Spin-coating,Unknown,0.16,False,,,,,pp5HFC48Xh2cZiRqhDdIqVhaG3oc
Cs0.05FA0.81MA0.14PbBr0.45I2.55,Cs; FA; MA,Pb,Br; I,,TiO2-c,Spiro-MeOTAD,Au,Chlorobenzene,DMF; DMSO,False,110.0,Spin-coating,N2,0.1,False,1.14,22.0,0.74,16.5,pp6b5BGaVXqc45BTa292tmCQ8m4D
FA0.83MA0.17PbBr0.0I2.51,FA; MA,Pb,Br; I,,TiO2-c | TiO2-mp,Spiro-MeOTAD,Au,Chlorobenzene,DMF; DMSO,False,100.0,Spin-coating,N2,1.0,False,1.1,21.43,0.6629999999999999,15.69,pp96kKlXf5ExiM9y3CzLHME3Op0k
BA2MA3Pb4I13,BA; MA,Pb,I,1.62,TiO2-c,Spiro-MeOTAD,Au,Unknown,DMF; DMSO,False,100.0,Spin-coating,N2,0.09,False,1.06,17.47,0.5710000000000001,10.58,ppCfX1Xs3OjY2o3dnErJsNQUFJV6
MAPbI3,MA,Pb,I,1.6,PCBM-60,PEDOT:PSS,Al,Diethyl ether,DMSO; GBL,False,100,Spin-coating,N2,0.04,False,0.87,17.2,0.589,8.6,ppPx0D8F2iTpYZ4O8vlGYw2_wTRE
MAPbI3,MA,Pb,I,1.6,C60 | Bphen,PEDOT:PSS,Ag,Unknown,DMF,True,90.0,Spin-coating,Air,0.079,False,0.94,18.55,0.63,10.91,ppd_Fj8EvNotk4NY1nSX41SiSEGN
MAPbI3,MA,Pb,I,1.55,ZnO | PEIE,Spiro-MeOTAD,Au,Chlorobenzene,DMSO; GBL,False,100.0,Spin-coating,Unknown,0.1,False,1.02,22.93,0.68,15.8,ppvJ5rpNXpioNi_80QIk64Cjqs_5
CsPbBrI2,Cs,Pb,Br; I,,TiO2-c | TiO2-mp,PTAA,Au,Unknown,DMF; DMSO,False,180,Spin-coating,Air,,False,1.08,14.33,0.62,9.53,pq0TwbCjItEdrsdll86j-BgEU-47
FA0.85MA0.15PbI3,FA; MA,Pb,I,1.53,TiO2-c,Spiro-MeOTAD,Au,Chlorobenzene,DMF; DMSO,False,150.0,Spin-coating,N2,0.09,False,,,,,pq0pAFT7UUyQceIem1bL743037_1
MAPbBrI2,MA,Pb,Br; I,,PCBM-60,PEDOT:PSS,Ca | Al,Chlorobenzene,DMF; DMSO,False,Unknown,Spin-coating,N2,0.1,False,1.06,16.5,0.802,14.02,pq6ronEWdLo_vKRNk-dr-mDS6n_z
MAPbI3,MA,Pb,I,1.6,ZnO-c | Al2O3-c | TiO2-mp,Spiro-MeOTAD,Au,Unknown,DMF >> IPA,False,70.0 >> 25.0,Spin-coating >> CBD,Unknown,0.09,False,0.97,17.34,0.6,13.6,pq7g68OS8YpvdpqxNDgFhXuDtY7_
Cs0.05FA0.79MA0.16PbBr0.51I2.49,Cs; FA; MA,Pb,Br; I,,TiO2-np,Spiro-MeOTAD,Au,Chlorobenzene,DMF; DMSO,False,100.0,Spin-coating,Unknown,0.12,False,1.06,22.56,0.75,17.94,pqAZ8sOgKOckCxZ0gqJcEyHg1Yk1
FA0.048MA0.952PbBrI2.91,FA; MA,Pb,Br; I,,SnO2-np,Spiro-MeOTAD,Au,Ethyl acetate,DMF; DMSO,False,65; 135,Spin-coating,Air,0.7,False,1.11,23.75,0.74,19.51,pqAkh8T0QnxlBDn4Po5lmU7l8kvQ
MAPb1.0I3,MA,Pb,I,1.6,PCBM-60,Carbon-nt | PEDOT:PSS,Al,Diethyl ether,DMF; DMSO,False,65; 100,Spin-coating,Unknown,0.1,False,0.81,18.3,0.66,9.8,pqEXMFGLqWuEwTXdgbGgVn33tMdj
MAPbI3,MA,Pb,I,1.58,pBTT,PEDOT:PSS,Ag,Toluene,DMSO; GBL,True,100.0,Spin-coating,N2,0.1,False,0.88,22.5,0.644,12.8,pqLnNuzXnBeSkD9q0OWJ_szFCJhV
MAPbI3,MA,Pb,I,1.6,PCBM-60 | BCP,rGO | PTAA,Ag,Chlorobenzene,DMF; DMSO,False,100.0,Spin-coating,Unknown,1.02,False,1.09,20.3,0.78,17.1,pqM9YL9tYW5gB0F_944di_MXnJtx
MAPbI3,MA,Pb,I,1.6,TiO2-c | TiO2-mp,Spiro-MeOTAD,PEDOT:PSS,Toluene,DMSO; GBL,False,95.0,Spin-coating,Unknown,0.05,False,1.06,18.22,0.66,12.7,pqTkZtr6UxIbZsAb3US5eSRSyj6Q
Cs0.125FA0.875PbBr0.375I2.625,Cs; FA,Pb,Br; I,,TiO2-c | TiO2-mp,Spiro-MeOTAD,Au,Diethyl ether,DMF; DMSO,False,140.0,Spin-coating,Unknown,0.125,False,1.112,22.442,0.778,19.41,pq_BeqErhpKLjWGJRb9vxkROQKto
MAPbI3,MA,Pb,I,1.6,PCBM-60 | BCP,PEDOT:PSS,Ag,Toluene,DMF; DMSO,False,90.0,Spin-coating,N2,0.06,False,0.88,14.24,0.6779999999999999,8.62,pqaC3U5odvkSfgA-PzfUvjeioj9K
FA0.85MA0.15PbI3,FA; MA,Pb,I,1.55,Q10 | BCP,NiO,Ag,Chlorobenzene,DMF; DMSO,False,100; 150,Spin-coating,N2,0.096,False,0.9,22.97,0.6759999999999999,13.97,pqj6676b1bBSlmbFsD4oNRCiWWgA
MAPbI3,MA,Pb,I,1.6,PCBM-60 | C60 | BCP,PEDOT:PSS,Ag,Unknown,DMF,False,100,Spin-coating,N2,0.06,False,0.82,24.63,0.79,16.0,pqjA3o2kqfdHcaOq0AjXJ5stJzD_
FA0.81MA0.15PbBr0.45I2.55,FA; MA,Pb,Br; I,,PCBM-60 | C60 | BCP,PTAA,Cu,Unknown,DMF; DMSO,False,105.0,Spin-coating,N2,0.07,False,1.1,22.53,0.79,19.58,pqll2o4LZ4IcwYwbbb1ii2Ndpy1U
MAPbI3,MA,Pb,I,1.6,ZnO-c | TiO2-mp,Spiro-MeOTAD,Au,Chlorobenzene,DMF; DMSO,False,100.0,Spin-coating,Unknown,0.09,False,,,,,pqlwYAHqAY9XrJVBwrNeG2R1XW-b
MAPbI3,MA,Pb,I,1.59,PCBM-60 | BCP,PolyTPD,Ag,Unknown,DMF,False,100,Spin-coating,N2,0.0919,False,1.09,20.5,0.72,15.8,pqqSgZ2n-Wa8A-Qgzryx3t1hyAum
FA0.85MA0.15PbBr0.45I2.55,FA; MA,Pb,Br; I,,TiO2-c | TiO2-mp,Spiro-MeOTAD,Au,Unknown,DMF; DMSO >> IPA,False,70.0 >> 100.0,Spin-coating >> Spin-coating,N2 >> N2,0.16,False,1.11,21.3,0.7440000000000001,18.06,pr1r0RqGzqT3xZXkUinX38S_ehYN
CsPbBr3,Cs,Pb,Br,,TiO2-c | TiO2-mp,[BMMIm]Cl,Carbon,Unknown,DMF >> Methanol,False,80.0 >> 250.0,Spin-coating >> Spin-coating,Air >> Air,0.09,False,1.52,6.04,0.79,7.29,pr2NCVRZslRnyZAum4KMspt-5yhW
MAPbI3,MA,Pb,I,1.6,TiO2-c,Spiro-MeOTAD,Ag,Unknown,DMF,False,100.0,Spin-coating,N2,0.075,False,1.04,19.4,0.657,13.3,pr7Jk4EwML7EIT61S5JoBYqycQ8b
Cs0.02FA0.79MA0.16PbBr0.551I2.49,Cs; FA; MA,Pb,Br; I,,TiO2-c,Spiro-MeOTAD,Au,Chlorobenzene,DMF; DMSO,False,150.0,Spin-coating,Unknown,1.35,True,1.012,18.3,0.591,10.97,pr7alcJFeR_T0ffCQ9q_ATPV_0pg
MAPbI3,MA,Pb,I,1.6,TiO2-c | TiO2-mp | Al2O3-c,Spiro-MeOTAD,Au,Unknown,DMF,False,120.0,Spin-coating,N2,0.25,False,0.939,19.3,0.6509999999999999,11.8,prAucEQAP6IkyHjEJoXd1UPLamN0
MAPbI3,MA,Pb,I,1.6,TiO2-c | TiO2-mp,Spiro-MeOTAD,Au,Unknown,DMF >> IPA,False,100.0 >> 100.0,Spin-coating >> CBD,N2 >> N2,0.04,False,1.086,23.16,0.6940000000000001,17.44,prLlqPT99HTF_WTukLqhe0x6F_fo
MAPbI3,MA,Pb,I,1.6,PCBM-60 | Bphen,PEDOT:PSS,Al,Toluene,DMF,False,100,Spin-coating,Unknown,0.04,False,1.04,21.0,0.361,7.9,prLxZLZBPzA9kWQoVW2X2gnlOvTM
MAPbI3,MA,Pb,I,1.6,PCBM-60,PEDOT:PSS,Al,Unknown,DMF,False,100.0,Spin-coating,Unknown,0.16,False,0.9,19.3,0.66,11.5,prMMfLk4GHUNWGUX4e0SQiGcb0qi
MAPbI3,MA,Pb,I,1.55,TiO2-c | TiO2-mp | In2O3,P3HT,Au,Unknown,DMF,False,100.0,Spin-coating,Air,0.1,False,0.92,23.81,0.59,12.82,prRXSKsyFBduLZCcidOb1UsoxJP6
BA2MA3Pb4I13,BA; MA,Pb,I,1.633,PCBM-60,NiO-c,Ag,Unknown,DMF; DMSO,False,100.0,Spin-coating,N2,0.05,False,1.16,17.57,0.684,13.92,prdpwmWBaWNW03y7qb1Gv1q61Tp4
MAPbI3,MA,Pb,I,1.6,C60,FTA2,MoO3 | Ag,Chlorobenzene,DMF; DMSO,False,60.0; 85.0,Spin-coating,N2,0.04,False,,,,,prneBM4jTa3eKbSx8Gdk3cVPr4il
FA0.85MA0.15PbBr0.45I2.55,FA; MA,Pb,Br; I,,TiO2-c | TiO2-mp,TTPA-DSQT,Au,Chlorobenzene,DMF; DMSO,False,100.0,Spin-coating,N2,0.16,False,1.03,19.68,0.706,14.27,pruSQYNZMeR7myPSo3y4h3S9l5UQ
MAPbI3,MA,Pb,I,1.6,ZnO-np,Spiro-MeOTAD,Ag,Unknown,DMF >> IPA,False,80.0 >> 100.0,Spin-coating >> Spin-coating,N2 >> N2,0.1,False,1.03,19.12,0.4,7.88,ps7bZbwdNaaVJbaOMG0THPReKgmw
MAPbI3,MA,Pb,I,1.6,PCBM-60,PEDOT:PSS,Ag,Toluene,DMF,False,80.0,Spin-coating,N2,0.2,False,0.992,16.554000000000002,0.7020000000000001,11.5,psNCvQQlccuXCaUOIQxn8d0cYG4X
MAPbI3,MA,Pb,I,1.6,TiO2-c | TiO2-mp,Spiro-MeOTAD,Au,Unknown,DMF >> IPA,False,75.0 >> 75.0,Spin-coating >> CBD,Air >> Air,0.14,False,0.964,14.0,0.55,7.4,psXmcFA8m87mw3fs_G5T83h-EkD8
FA0.2MA0.8PbBr0.6I2.4,FA; MA,Pb,Br; I,,PCBM-60 | ZnO-np,PEDOT:PSS,Ag,Unknown,DMSO; GBL,False,100.0,Spin-coating,N2,0.1,False,,,,,psYMCPCEPMP5c-Uu2lPiQ25FXt6e
FA0.83MA0.17PbBr0.0I2.51,FA; MA,Pb,Br; I,,TiO2-c | TiO2-mp,Spiro-MeOTAD,Au,Chlorobenzene,DMF; DMSO,False,100.0,Spin-coating,N2,0.1,False,1.06,22.6,0.75,17.0,pshdQ7Wymwj3oKd4ByR0cW9jq737
MAPbI3,MA,Pb,I,1.6,PCBM-60 | LiF,PEDOT:PSS | PEI-HI,Ag,Unknown,DMSO; GBL,False,90.0,Spin-coating,Unknown,0.1,False,1.06,18.52,0.67,13.12,psx2O30dueYh18gxkOHPMWgoTtW-
EA2MA10Pb11I34,EA; MA,Pb,I,,TiO2-c | TiO2-mp,Spiro-MeOTAD,Au,Chlorobenzene,DMF; DMSO,False,105.0,Spin-coating,Ambient,0.09,False,1.06,22.11,0.72,16.93,pt0eXKRPrSyMV3WbZuOPFe0z4cql
MAPbI3,MA,Pb,I,1.6,C60 | BCP | LiF,PEDOT:PSS,Al,Unknown,DMSO,False,100.0,Electrospraying,Unknown,0.0177,False,0.97,16.45,0.741,11.8,pt0p7GS55k0qwI2J52TPLsWD11ML
MAPbI3,MA,Pb,I,1.5,ZnSO,Spiro-MeOTAD,Ag,Unknown,DMF >> IPA,False,Unknown >> 70.0,Spin-coating >> CBD,Unknown,0.04,False,1.06,14.8,0.509,8.0,pt4ezosQSjaE9UKa48f17XmRAg_d
MAPbI3,MA,Pb,I,1.6,TiO2-c | TiO2-mp,Spiro-MeOTAD,Au,Unknown,DMF >> IPA,False,60; 70 >> 70; 115,Spin-coating >> CBD,Unknown,1.1,False,1.031,19.79,0.655,11.5,pt8Ah35eRSFJD1plaucqu5EKAkkP
MAPbI3,MA,Pb,I,1.6,PCBM-60 | BCP,PEDOT:PSS,Ag,Chlorobenzene,DMF; DMSO,False,50; 85,Spin-coating,N2,0.09,False,1.134,21.618,0.75,18.39,pt9ct5gUwIhWkB184_T_5P1Bmhsl
Cs0.05FA0.85MA0.10PbBr0.39I2.61,Cs; FA; MA,Pb,Br; I,,TiO2-c | TiO2-mp,Spiro-MeOTAD,Au,Chlorobenzene,DMF; DMSO,False,100.0,Spin-coating,Ar,0.16,False,1.095,24.1,0.78,20.5,ptCl8EYWxid7gdy2xFhOYLm876qL
MAPbI3,MA,Pb,I,1.6,TiO2-c,Spiro-MeOTAD,Ag,Unknown,DMF,False,Unknown,Spin-coating,Unknown,0.06,False,0.987,18.72,0.6459999999999999,12.14,ptLMU1_OoYvT2z0Y3V638vFktxv6
MAPbI3,MA,Pb,I,1.55,C60 | PEI,PTAA,Ag,Ethyl acetate,DMF; DMSO >> Chloroform,False,100,Spin-coating >> Spin-coating,N2 | N2,,False,1.09,22.28,0.836,20.3,ptZPaF_Eo63htSsyFgdXp4FOmhqw
Cs0.05FA0.79MA0.16PbBr0.51I2.49,Cs; FA; MA,Pb,Br; I,,TiO2-c | TiO2-mp,Spiro-MeOTAD,Au,Chlorobenzene,DMF; DMSO,False,100.0,Spin-coating,Unknown,0.09,False,1.03,21.83,0.68,14.67,ptaTMF3KOWbNCoPvsODj0FaVeZTK
MAPbI3,MA,Pb,I,1.6,PEI | PCBM-60,PTAA,MoO3 | Ag,Diethyl ether,DMSO; GBL,False,100.0,Spin-coating,N2,1.0,False,1.07,19.02,0.69,14.14,pteNSGmgLShDrO0KAUHzoUEwxhe6
MAPbI3,MA,Pb,I,1.6,SnO2-c | C60-5c,Spiro-MeOTAD,Au,Diethyl ether,DMF; DMSO,False,100.0,Spin-coating,Unknown,0.1,False,1.07,22.8,0.71,18.1,ptskOgTa77cyLUWXJiU6MAdJ-a31
MAPbI,MA,Pb,I,1.58,C60 | BCP,PTAA,Cu,Ethyl acetate,DMF; DMSO,False,100,Spin-coating,N2,0.16,False,0.92,16.701,0.661,10.15,ptw73zuUPinx9M36ugWKryzuI90o
Cs0.1FA0.74MA0.13PbBr0.39I2.48,Cs; FA; MA,Pb,Br; I,,TiO2-c | TiO2-mp,TTA2,Au,Chlorobenzene,DMF; DMSO,False,100.0,Spin-coating,N2,0.16,False,0.994,22.68,0.625,14.09,puQsULzqoZxA6LfpyVMy0_wlVap1
MAPbI3,MA,Pb,I,1.6,PCBM-70 | Bphen,PEDOT:PSS,Ag,Unknown,DMF,False,Unknown,Spin-coating,N2,0.0725,False,0.93,19.1,0.64,11.5,puTAZVVfIPbsDGr5jmsV_NqGKljO
MAPbI3,MA,Pb,I,1.6,PCBM-60,PEDOT:PSS,Ag,Unknown,DMF >> IPA,False,100.0,Spin-coating >> Spin-coating,Air >> Air,0.06,False,0.99,20.66,0.79,16.16,puV6rGAMX7LvIsS2POcECjEiAMWK
FA0.3MA0.7Pb1.0I3,FA; MA,Pb,I,,SnO2-np,Spiro-MeOTAD,Au,Chlorobenzene,DMF; DMSO,False,100,Spin-coating,N2,0.09,False,1.045,22.94,0.71,17.12,pudB1EiMBPAAKPhHElB-iyAQTo0e
MAPbI3,MA,Pb,I,1.55,TiO2-c | TiO2; CoCr-mp,Spiro-MeOTAD,Au,Unknown,DMF >> none,False,70.0 >> 150.0,Spin-coating >> Closed space sublimation,Air >> Air; MAI,0.09,False,0.93,19.53,0.75,13.58,pudVfGyqKyAr7_oAeYNFQfwtrlp9
MAPbI3,MA,Pb,I,1.6,PCBM-60 | BCP,PTAA | PFN,Cu,Diethyl ether,DMF; DMSO,False,100.0,Spin-coating,N2,0.1,False,1.06,21.7,0.81,18.5,puij0KGK1VH5CeBu-KMcxKcb36tp
MAPbI3,MA,Pb,I,1.6,TiO2-c,Spiro-MeOTAD,Au,Chlorobenzene,DMSO; GBL,False,100.0,Spin-coating,Unknown,0.1,False,1.14,22.17,0.72,18.25,pujEmd4Wo_BSmVSmIAN8K5Ex3Kxe
MAPbBr1.5I1.5,MA,Pb,Br; I,,C60,Spiro-MeOTAD,MoO3 | Au | MoO3,Diethyl ether,DMF; DMSO,False,100,Spin-coating,N2,0.0757,False,1.13,12.79,0.6970000000000001,10.03,putp8OS6Fi2C9YhGKSk2BKqhcnCY
MAPbI3,MA,Pb,I,1.59,PCBM-60 | BCP,PEDOT:PSS,Ag,Toluene,DMSO; GBL,False,100,Spin-coating,Unknown,0.1,False,0.93,14.0,0.643,10.5,pux5Tv9CarVuXbd9QeHR3sbSEu93
MAPbI3,MA,Pb,I,1.6,TiO2-c | TiO2-mp,Spiro-MeOTAD,Ag,Unknown,DMF >> IPA >> Unknown,False,70.0 >> 100.0,Spin-coating >> Dipp-coating >> Spin-coating,Unknown >> Unknown >> Air,0.16,False,0.89,20.41,0.5,9.25,pv8eFuWzYbRdZXLJr6y7lDnCJ3UV
FA0.9MA0.1PbBr0.1I2.9,FA; MA,Pb,Br; I,1.57,TiO2-c,Spiro-MeOTAD,Au,Unknown,DMF; DMSO >> IPA,False,70.0 >> 150.0,Spin-coating >> Spin-coating,Air >> Air,0.09,False,1.05,23.5,0.763,18.8,pv9iYW-gA8oduZ6nN49wpZavJQfi
MAPbI3,MA,Pb,I,1.6,SnO2-np | C60,Spiro-MeOTAD,Au,Unknown,DMF,False,25; 70; 100; 120,Spin-coating,Unknown,0.0919,False,1.05,22.5,0.73,17.3,pvDTIVGL-mrJP9r-2_WKFWuCWKb5
MAPbI3,MA,Pb,I,1.6,PCBM-60 | ZnO-np,Graphene oxide,Al,Unknown,DMF,False,100.0,Spin-coating,N2,0.0725,False,0.92,13.71,0.72,9.08,pvFc_OIspgy7JeeAm5yX5FrtwVFu
Cs0.1FA0.7MA0.2PbI3,Cs; FA; MA,Pb,I,,PCBM-60 | Polyethylimine,PTAA,Ag,Unknown,DMF >> IPA >> IPA,False,120.0 >> 90.0 >> 80.0,Spin-coating >> Spin-coating >> Spin-coating,N2 >> N2 >> N2,0.09,False,1.12,22.35,0.7859999999999999,19.68,pvH97Wv1MmUhKEV7w7nQje-v-fNu
FA0.83MA0.17PbBr0.51I2.49,FA; MA,Pb,Br; I,,SnO2-np,Spiro-MeOTAD,Au,Chlorobenzene,DMF; DMSO,False,25; 100,Spin-coating,Unknown,0.1,False,1.12,22.39,0.639,16.01,pvM-XjByYzmYZrBn2WZ9EeudWJev
MAPbI3,MA,Pb,I,1.6,C60 | BCP,PEDOT:PSS | V2Ox,Ag,Chlorobenzene,DMF,False,100.0,Spin-coating,N2,0.1,False,1.04,21.2,0.765,17.5,pvM2AX-oA4omWjKr1DC3N9YCEB5H
FA0.5MA0.5Pb0.75Sn0.25I3,FA; MA,Pb; Sn,I,1.33,PCBM-60 | bis-C60,PEDOT:PSS,Ag,Toluene,DMSO; GBL,False,100.0,Spin-coating,N2,0.1,False,0.78,23.03,0.79,14.0,pvQ3D0OV_MbkV5Ar9Gdi0eRtlCja
MAPbI3,MA,Pb,I,1.5,PCBM-60 | BCP,PEDOT:PSS,Ag,Unknown,DMF; DMSO,False,90.0,Doctor blading,Air,0.1,False,0.908,19.98,0.76,13.83,pvSKVTicf-EsneItAgqX3V4QDRVa
FA0.85MA0.15PbBr0.21I2.79,FA; MA,Pb,Br; I,1.56,SnO2-np,PTAA,Au,Unknown,DMF; DMSO >> DMSO; IPA,False,70.0 >> 150.0,Spin-coating >> Spin-coating,Air >> Air,0.04,False,1.04,22.5,0.674,15.77,pvhiMkSGQyY_NTEIbaX_pfF0lJtQ
MAPbI3,MA,Pb,I,1.5,TiO2-c | TiO2-mp,Spiro-MeOTAD,Au,Unknown,DMF,False,100.0,Spin-coating,Unknown,0.23,False,0.743,18.07,0.56,7.52,pvi0ONIC8u27GaRrTnLjoYt_Wrd6
CsPbI3,Cs,Pb,I,1.73,SnO2-np,Spiro-MeOTAD,Au,Unknown,DMF; DMSO,True,Unknown,Spin-coating,N2,0.108,False,1.02,16.93,0.6809999999999999,11.74,pvlmqp0Ulp9RaPkdiG1uOkxPc1j8
MAPbI3,MA,Pb,I,1.6,TiO2-c | TiO2-mp,Spiro-MeOTAD,Au,Toluene,DMF,False,100.0,Spin-coating,Air,0.1,False,,,,20.04,pw3a_Qr9Vq7oGI9vPbGJzlCwXuiT
MAPbI3,MA,Pb,I,1.6,SnO2-c,Spiro-MeOTAD,Au,Antisolvent,DMSO; GBL,False,100.0,Spin-coating,Unknown,0.1,False,1.07,21.98,0.716,16.72,pwUuCtO7RDeXagAWwZ8Fu2TyzpSB
MAPbI3,MA,Pb,I,1.6,PCBM-60 | BCP,NiO-c,Ag,Unknown,DMF; DMSO >> IPA,False,Unknown >> 120.0,Spin-coating >> Spin-coating,Ar >> Ar,0.09,False,1.05,20.57,0.752,16.29,pwWSX0zB7M0gje9vikRSLg9YPlvW
MAPbI3,MA,Pb,I,1.6,PCBM-60,PEDOT:PSS,Al,Unknown,Unknown,False,Unknown,Spin-coating,Unknown,0.035,False,0.91,22.2,0.653,13.19,pwfyqQ16AtMo56RWJQxshlHIQfGJ
MAPbI3,MA,Pb,I,1.6,PCBM-60,PEDOT:PSS,Al,Toluene,DMF; DMSO; NMP,False,90.0,Spin-coating,Air,0.1,False,0.86,18.1,0.7490000000000001,10.8,pwuV4xJvzUnNXY77yaZnbNr4MBjf
MAPbI3,MA,Pb,I,1.6,TiO2-c,Spiro-MeOTAD,Au,Unknown,DMF,False,110; 115,Spin-coating,N2,0.1,False,0.84,19.6,0.68,11.25,px1Ws6b9UySwU5Mbxh9vQ-VP_KXq
MAPbI3,MA,Pb,I,1.6,C60 | BCP,PTAA,Ag,Unknown,2-methoxyethanol; acetonitrile,False,Unknown,Doctor blading,Air,0.1,True,1.056,18.713,0.762,16.9,pxDFhD4r8xoKVbf74_OkRQbAFxYc
CsPbBr3,Cs,Pb,Br,2.32,TiO2-c | TiO2-mp,none,Carbon,Unknown,DMF >> Methanol,False,90 >> 250,Spin-coating >> Spin-coating,Air >> Air,0.09,False,1.37,6.89,0.768,7.0,pxFAuC6FSrBZmoehmQLKn1Y7UxfS
MAPbI3,MA,Pb,I,1.6,PCBM-60,PEDOT:PSS,Ag,Unknown,DMF >> IPA,False,85.0 >> 85.0,Spin-coating >> Spin-coating,N2 >> N2,0.055,False,0.87,15.93,0.522,7.17,pxH1cO606bkNDZcuRf9uNXwOLyBj
MAPbI3,MA,Pb,I,1.6,TiO2-c | TiO2-nw,Spiro-MeOTAD,Au,Unknown,DMF >> IPA,False,Unknown >> 70.0,Spin-coating >> CBD,Unknown,0.09,False,0.91,16.9,0.564,8.7,pxJgbtTNLW54dtyQ3fTf1XfT3KBz
Cs0.02FA0.79MA0.16PbBr0.551I2.49,Cs; FA; MA,Pb,Br; I,,TiO2-c,Spiro-MeOTAD,Au,Chlorobenzene,DMF; DMSO,False,150.0,Spin-coating,Unknown,1.26,True,1.16,15.99,0.434,8.02,pxRUIghzZWbziwM0ZxrSJDMyAAHu
MAPbBr1.5I1.5,MA,Pb,Br; I,,C60,Spiro-MeOTAD,MoO3 | Au | MoO3,Diethyl ether,DMF; DMSO,False,100,Spin-coating,N2,0.0757,False,1.12,12.37,0.71,9.82,pxa1q77_QZEzSPaGE1HmWIdysxh3
MAPbI3,MA,Pb,I,1.62,PCBM-60 | PEI,PEDOT:PSS,Al,Chlorobenzene,DMSO; GBL,False,120.0,Spin-coating,N2,0.1,False,0.82,15.85,0.72,9.33,pxnHI7WKwuNLDlp2aIET77hDB1Z-
MAPbI3,MA,Pb,I,1.6,PCBM-60 | TIPD,PEDOT:PSS | NiO-c,Al,Unknown,DMF,False,100.0,Spin-coating,Unknown,0.04,False,0.985,23.3,0.774,17.7,py5fhRc18KogqJbZPkIfDxB1L6lX
MAPbI3,MA,Pb,I,1.59,SnO2-c,Spiro-MeOTAD,Au,Chlorobenzene,DMF; DMSO; GBL,False,Unknown,Spin-coating,Air,0.1,False,,,,15.43,pyFvS4AXN2pGBJxgO5Np2wLd8gXP
MAPbI3,MA,Pb,I,1.6,TiO2-c | TiO2-nw,Spiro-MeOTAD,Au,Unknown,DMF,False,45.0,Spin-coating,N2,0.105,False,0.948,19.11,0.624,11.31,pyJcKbqdcTWHj5X7M1nYRZginIMb
MAPbI3,MA,Pb,I,1.6,TiO2-c,Spiro-MeOTAD,Ag,Diethyl ether,GBL; NMP,False,150.0,Spin-coating,Air,0.12,False,1.07,21.2,0.763,17.1,pyJrcsPkQP63YK26teXCKmzEZeyV
Cs0.08FA0.8MA0.12PbBr0.36I2.64,Cs; FA; MA,Pb,Br; I,,TiO2-c | TiO2-mp,Spiro-MeOTAD,Au,Chlorobenzene,DMF; DMSO,False,105.0,Spin-coating,Unknown,0.1,False,1.11,23.29,0.785,20.01,pyQm744UhbWHicf6oHJQ0IrsoLKy
FAPbI3,FA,Pb,I,1.54,ZnO-c,Spiro-MeOTAD,Ag,Chlorobenzene,DMSO,False,150,Spin-coating,N2,0.04,False,1.11,19.59,0.643,9.84,pyYgbu_K8x7aSTF1vzHngYDK2fYO
FA0.85MA0.15PbBr0.45I2.55,FA; MA,Pb,Br; I,,TiO2-c | TiO2-mp,Spiro-MeOTAD,Au,Chlorobenzene,DMF; DMSO,False,100.0,Spin-coating,Unknown,0.159,False,,,,15.04,pyZKyhs9h-Eia0Fz5g8DOegfAdbK
MAPbI3,MA,Pb,I,1.6,ZnO-c | ZnO-nw,Spiro-MeOTAD,Au,Unknown,DMF >> IPA,False,Unknown >> 90.0,Spin-coating >> CBD,Unknown,0.1,False,0.938,22.9,0.65,14.0,pybVbozdeAWdAqGDHMOEI53Qzyfe
MAPbI3,MA,Pb,I,1.6,SnO2-c | PEIE | PCBM-60,Spiro-MeOTAD,MoOx | IO | ITO | Au,Unknown,none >> 2-methoxyethanol; Ethanol,False,Unknown >> 120.0,Evaporation >> Spin-coating,Vacuum >> N2,1.0,False,1.057,19.3,0.703,14.5,pyc-PaFQ33mqUv753Xp5jD-zXflh
MAPbI3,MA,Pb,I,1.6,TiO2-np,Spiro-MeOTAD,Au,Diethyl ether,DMF; DMSO,False,100.0,Spin-coating,Unknown,0.01,False,1.08,22.88,0.78,19.0,pyra7wrEFcIQTu597EkTCi8z8pkY
MAPbI3,MA,Pb,I,1.6,PCBM-60 | Ag-np | BCP,PEDOT:PSS,Ag,Vacuum,DMF,False,25; 100,Spin-coating,Unknown,0.1,False,1.02,17.1,0.62,11.08,pz2qE2NmVw1MU4dP_k95KEyObKs_
MAPbI3,MA,Pb,I,1.6,PCBM-60 | BCP,PEDOT:PSS,Ag,Vacuum,DMF; DMSO,False,100.0,Spin-coating,Unknown,0.1,False,0.94,17.61,0.63,10.43,pz9VaiGLQghsWGR63OHUpvEqFwTr
MAPbI3,MA,Pb,I,1.6,SrTiO3 | Graphene; Al2O3-mp,Spiro-MeOTAD,Au,Unknown,DMF,False,130.0,Spin-coating,Unknown,0.16,False,0.975,22.501,0.715,15.68,pzUv6VfUEkCgu9ZC9LhtlW3IyOXA
Cs0.1FA0.75MA0.15PbBr0.45I2.55,Cs; FA; MA,Pb,Br; I,1.63,TiO2-c | TiO2-mp,Spiro-MeOTAD,Au,Chlorobenzene,DMF; DMSO,False,100.0,Spin-coating,N2,0.09,False,,,,,pzZI3FCWA7mOSr1CHeGmG9GDTShB
MAPbI3,MA,Pb,I,1.6,TiO2-c | TiO2-mp | ZrO2-mp,none,Carbon,Unknown,GBL,False,60.0,Drop-infiltration,Ar,0.1,False,0.9,19.53,0.532,9.37,pzfd6nhL1h16gs8YgxApNEXBEBRz
Ca0.1MA0.9PbBr0.3I2.7,Ca; MA,Pb,Br; I,,TiO2-c | TiO2-mp,Spiro-MeOTAD,Au,Chlorobenzene,DMSO; GBL,False,70; 110; 150,Spin-coating,Air,0.09,False,1.07,20.9,0.71,15.9,pzlrLdzsQo5CKzEwM039Wyhmd5up
Cs0.17MA0.83PbI3,Cs; MA,Pb,I,1.633,TiO2-c,Spiro-MeOTAD,Au,Unknown,none >> none,False,Unknown >> 150,Co-evaporation >> Diffusion-gas reaction,Vacuum >> MAI; N2,0.09,False,1.04,22.92,0.76,18.12,pznXW2_wxgzviL1F7iYSZx9Hfr7z
MAPbI3,MA,Pb,I,1.6,TiO2-c,Spiro-MeOTAD,Au,Ar,DMF,False,Unknown,Spin-coating,Unknown,0.16,False,1.02,22.6,0.73,17.0,pzwieEPiny382NHNXZT_-1Y_VN8f
MAPbI3,MA,Pb,I,1.6,PCBM-60 | PFN,p-PFP-O | PTAA,Al,Diethyl ether,DMF; DMSO,False,100.0,Spin-coating,N2,0.0464,False,1.07,20.25,0.8,17.5,q-Av5kVXrGYXRuvL_K2iD4xUm8lU
Cs0.05FA0.80MA0.15PbBr0.51I2.49,Cs; FA; MA,Pb,Br; I,,TiO2-c | TiO2-mp,Spiro-MeOTAD | Cu2O,Au,Chlorobenzene,DMF; DMSO,False,100,Spin-coating,N2,0.09,False,1.04,19.84,0.759,15.73,q-T2OtnETKDH4zSV_S8Z3QA2R4s9
MAPbBrI2,MA,Pb,Br; I,,TiO2-c | TiO2-mp,Spiro-MeOTAD,Au,Unknown,DMF >> none,False,100.0 >> 100.0,Spin-coating >> Gas reaction,Unknown >> MABr,0.1,False,1.09,19.33,0.54,10.84,q-gz4D56Onb3U26DQWmgjRPh36YD
FA0.85MA0.15PbBr0.45I2.55,FA; MA,Pb,Br; I,,TiO2-c | TiO2-mp,TPD-4MeOTPA,Au,Chlorobenzene,DMF; DMSO,False,100.0,Spin-coating,Air,0.16,False,1.099,20.835,0.667,15.28,q-ljeI8dekpEmo4ZD-csV8T3cPfV
MAPbI3,MA,Pb,I,1.6,TiO2-c | TiO2-nanofibers,PTAA,Au,Diethyl ether,DMF; DMSO,False,65; 100,Spin-coating,N2,0.1256,False,0.843,17.4,0.508,7.5,q-m7oGQpEaeFmRtCL9Q2fB0-2oBe
MAPbI3,MA,Pb,I,1.6,TiO2-c | TiO2-mp,Polymer1,Au,Chlorobenzene,DMF; DMSO,False,65; 100,Spin-coating,Unknown,0.1,False,0.94,13.9,0.54,7.1,q06_lq-TzArWk4g0qLRsxlYz-keI
MAPbI3,MA,Pb,I,1.6,TiO2-c,Spiro-MeOTAD,Ag,Unknown,DMF >> none,False,Unknown >> 110.0,Spin-coating >> Gas reaction,Air >> MAI; Vacuum,0.09,False,0.87,18.9,0.76,12.4,q06dX8Qn6dPatlZyfqe8pN58Zj4U
MAPbI3,MA,Pb,I,1.6,C60 | bis-C60,NiO-c,Ag,Toluene,DMSO; GBL,False,100.0,Spin-coating,Unknown,0.0314,False,,22.23,0.76,17.74,q0C0IGM8YtgelvqkoIC05fbhBBMl
MAPbI3,MA,Pb,I,1.6,TiO2-c | TiO2-mp | MTPS-SAM,Spiro-MeOTAD,Ag,Chlorobenzene,DMF,False,100.0,Spin-coating,N2,0.16,False,1.028,23.09,0.695,16.5,q0C8gk64g3Ih8witJw2v5kqb6iyJ
MAPbI3,MA,Pb,I,1.55,TiO2-np,Spiro-MeOTAD,Au,Ar,DMF,False,150,Spin-coating,N2,0.16,False,0.931,12.4,0.72,8.4,q0CwElV9qC9EZqPMgeOrbyNbYGNI
CsPbBr3,Cs,Pb,Br,,TiO2-c,Spiro-MeOTAD,Ag,Unknown,Unknown,False,400.0,Co-evaporation,Vacuum,0.09,False,1.421,9.1,0.7170000000000001,9.42,q0H2g_7bQHXj3CfXeZJva3C-WY5_
MAPb1.0I3,MA,Pb,I,1.6,PCBM-60,PEDOT:PSS,Ag,Chlorobenzene,DMF; DMSO,False,100,Spin-coating,Air,0.09,False,0.862,16.2,0.54,7.5,q0SRmeRYlHisKEmJXG-Ts_c0ea1s
MAPbI3,MA,Pb,I,1.6,TiO2-c | TiO2-mp,Spiro-MeOTAD,Au,Unknown,DMF >> IPA,False,70.0 >> 70.0,Spin-coating >> CBD,Unknown,0.1,False,0.969,17.13,0.53,8.83,q0Zhfpl6zskjcgewVtWWOPWIOdr0
MAPbI3,MA,Pb,I,1.6,PCBM-60,Cu2BaSnS4,Ag,Unknown,DMF; DMSO,False,60; 120,Spin-coating,N2,0.08,False,0.895,11.99,0.6809999999999999,7.3,q0_lkLVhekBD8u4gUmE9nCM_jtBM
MAPbI3,MA,Pb,I,1.6,TiO2-c | TiO2-mp,Graphene; TSHBC  @ 5:1,Au,Unknown,DMF >> IPA,False,Unknown >> 100.0,Spin-coating >> CBD,Unknown,0.1,False,,,,12.0,q0kQsrfDJ68-QvoOW9dSceHW0IXD
MAPbI3,MA,Pb,I,1.6,TiO2-c | TiO2-nw,none,Carbon,Unknown,DMF,False,90.0,Spin-coating,Ar,0.1,False,0.895,19.93,0.48,8.56,q0w6elydcy6xT167pP71vsA6IQfy
CsFAPbI3,Cs; FA,Pb,I,1.56,SnO2-np,Spiro-MeOTAD,Ag,Chlorobenzene,DMSO,False,130,Spin-coating,N2,,False,1.04,22.11,0.6779999999999999,15.6,q1-SwECSQy9Qe2NDuLLMcR1X2Rmm
Cs0.06FA0.79MA0.15PbBr1.8I1.2,Cs; FA; MA,Pb,Br; I,1.78,TiO2-c | TiO2-mp,Spiro-MeOTAD,Au,Chlorobenzene,DMF; DMSO,False,100,Spin-coating,N2,0.105,False,1.23,17.9,0.79,17.1,q1-eKEyRsZBprjng7LqvVBUg6EK2
MAPbI3,MA,Pb,I,1.5,PCBM-60 | BCP,MoOx | F4TCNQ,Ag,Chlorobenzene,DMF; DMSO,False,60; 80,Spin-coating,N2,0.09,False,1.06,20.17,0.76,16.26,q1Bq6yk82yPCTZMz9J2dgJrJiAR1
Cs0.05FA0.81MA0.14PbBr0.45I2.55,Cs; FA; MA,Pb,Br; I,,TiO2-c,Spiro-MeOTAD,Au,Chlorobenzene,DMF; DMSO,False,100.0,Spin-coating,Ar,0.1,False,1.14,24.1,0.7759999999999999,21.31,q1MZIkegoyRrt1lAIcaeARwH86jC
MACa0.01Pb0.99I3,MA,Ca; Pb,I,,TiO2-c,Spiro-MeOTAD,Au,Unknown,DMF,False,100.0,Spin-coating,N2,0.09,False,0.96,18.4,0.6779999999999999,12.0,q1MbSU7DzrfcOuhJH-IjUMK3gsoC
MAPbI3,MA,Pb,I,1.6,PCBM-60 | LiF,PEDOT:PSS,Al,Unknown,DMF,False,100.0,Spin-coating,N2,0.11,False,0.8,17.6,0.66,9.29,q1Oi2XTQeCh5fuQoUcRROP_c0mln
MAPbI3,MA,Pb,I,1.6,TiO2-c | TiO2-mp,PARA1,Au,Unknown,DMF,False,100.0,Spin-coating,Unknown,0.085,False,0.99,19.38,0.594,11.4,q1Sf5tdb6reZ0gV7vEfOjf7oh14m
CsPbI3,Cs,Pb,I,,TiO2-c,Spiro-MeOTAD,MoOx | Au,Unknown,Octane,False,Unknown,Spin-coating,N2,0.096,False,1.19,13.84,0.653,10.7,q1jghE65ShWSfu1nWcykZKhE4Qzw
FA0.95MA0.05PbBr0.15I2.85,FA; MA,Pb,Br; I,,TiO2-c | TiO2-mp,SrCl2 | Spiro-MeOTAD,Au,Diethyl ether,DMF; DMSO; GBL,False,150.0,Spin-coating,N2,0.1,False,1.07,24.83,0.752,20.0,q1lRZY6t8Bcc6-VeaaqW8e_8pufd
MAPbI3,MA,Pb,I,1.6,TiO2-c | TiO2-mp,Spiro-MeOTAD,Au,Unknown,DMF; DMSO,False,100.0,Spin-coating,Unknown,0.136,False,1.01,22.02,0.679,15.85,q1nN6WCJ56eR9kCF6nekcp1E3f5k
MAPbI3,MA,Pb,I,1.6,SnO2-c; SWCNTs,Spiro-MeOTAD,Au,Antisolvent,DMSO; GBL,False,100.0,Spin-coating,Unknown,0.1,False,1.11,22.98,0.7609999999999999,19.43,q1nWMZHaJyDewh69Bk2gRJf4_vr0
FA0.85MA0.15Pb0.6Sn0.4Br0.45I2.55,FA; MA,Pb; Sn,Br; I,,PCBM-60 | bis-C60,PEDOT:PSS,Ag,Chlorobenzene,DMF; DMSO,False,100,Spin-coating,Unknown,0.059,False,0.87,25.44,0.78,17.16,q2ERAvpz8wYjoCMxe4e1W990DBUX
MAPbI3,MA,Pb,I,1.6,TiO2-c | TiO2-mp,none,Carbon | Sn,Chlorobenzene,DMF; DMSO,False,100,Spin-coating,N2,1.0,False,1.028,21.5,0.6,13.3,q2HFihZA5pnIRtoSSmPtUwlCPTvU
MAPbI3,MA,Pb,I,1.6,C60-SAM | SnO2-c | PCBM-60,Spiro-MeOTAD,MoOx | Au,Chlorobenzene,DMF; DMSO,False,100.0,Spin-coating,N2,0.1,False,1.05,20.9,0.59,13.0,q356pWqxt_dSO41Gi4pVDTNj6w2V
MAPbI3,MA,Pb,I,1.6,TiO2-c | TiO2-mp,Polymer4,Au,Chlorobenzene,DMF; DMSO,False,65; 100,Spin-coating,Unknown,0.1,False,0.95,13.1,0.74,9.1,q3Rx64UyTB49P0s3Z_U45BDBSSDB
MAPbBr3,MA,Pb,Br,2.32,ZrO2-c | PCBM-60,NiO-c | MoOx,Al,Toluene,DMF; DMSO,False,100.0,Spin-coating,Unknown,0.12,False,1.631,7.48,0.79,9.64,q3bgObAxMC9q_MJ0H61rb8wcajva
MAPbI3,MA,Pb,I,1.59,TPE-PDI4 | Rhodamine 101 | LiF,P3CT-Na,Ag,Chlorobenzene,DMF; DMSO,False,60.0; 80.0,Spin-coating,N2,0.09,False,1.006,21.67,0.74,16.1,q3ewPR6y-YAZVZpjjkMvs6vmv66x
MAPbI3,MA,Pb,I,1.6,TiO2-c | TiO2-mp,Spiro-MeOTAD,Au,Unknown,DMF,False,100.0,Spin-coating,Unknown,0.06,False,0.92,19.53,0.597,10.74,q3xejKRjEbhXV6YdBA1x0yVcKJE3
MAPbI3,MA,Pb,I,1.6,TiO2-c,Spiro-MeOTAD,Ag,Unknown,DMF >> IPA,False,Unknown >> 75.0,Spin-coating >> Spin-coating,Ar >> Ar,0.15,False,0.964,21.9,0.58,12.3,q45FzjVFqJQgzwEP15_0F5ZoI_Wn
FA0.57MA0.43PbBr0.39I2.61,FA; MA,Pb,Br; I,,SnO2-c,CdTe@MAPbI3-QDs | Spiro-MeOTAD,Ag,Unknown,DMF; DMSO >> IPA,False,70.0 >> 150.0,Spin-coating >> Spin-coating,N2 >> N2,0.102,False,1.06,23.78,0.728,18.0,q4O3pAdK0he8XQ5HK3PK_puolajS
MAPb1.0I3,MA,Pb,I,1.55,TiO2-c | TiO2-mp,Spiro-MeOTAD,ITO,Toluene,DMF; N-Methyl-2-pyrrolidone,False,100,Spin-coating,N2,0.1,False,0.991,15.52,0.55,8.45,q4VwOeLfc8KONT9ieg7h3a4Z05Kc
FA0.95MA0.05PbBr0.15I2.85,FA; MA,Pb,Br; I,,TMTA | PCBM-60 | C60 | TPBi,P3CT-N,Cu,Chlorobenzene,DMF; DMSO,False,140.0,Spin-coating,N2,0.09,False,1.07,24.96,0.7609999999999999,19.83,q4mbxYl5CLpalF_nVkL-i_UrH0qT
MAPbI3,MA,Pb,I,1.6,PCBM-60 | BCP,NiO-np,Ag,Ether,DMF; DMSO,False,100.0,Spin-coating,N2,0.1,False,0.99,21.31,0.69,14.57,q4mjVS14xnaDt6UwWx_xhbtcqR3B
FA0.75MA0.25PbBr0.24I2.76,FA; MA,Pb,Br; I,,TiO2-c | TiO2-mp,Spiro-MeOTAD,Au,Chlorobenzene,DMF; DMSO,False,150.0; 100.0,Spin-coating,N2,0.1,False,1.039,22.53,0.6409999999999999,15.0,q4so3-tqNQwkEaa7hvPfSvRoA46b
MAPbI3,MA,Pb,I,1.6,In2O3-c,Spiro-MeOTAD,Ag,Chlorobenzene,DMF; DMSO,False,100.0,Spin-coating,Unknown,0.1,False,1.05,20.19,0.684,14.49,q4w430XJcPCCMFRRcCPBJwlo7_Zq
MAPbI3,MA,Pb,I,1.6,C60 | BCP,P3CT-Na,Ag,Chlorobenzene,DMF; DMSO,False,60; 80,Spin-coating,N2,0.09,False,1.04,20.95,0.76,16.53,q4xrICrbtjrLPSASzaNZIB2aPmvv
MAPbI3,MA,Pb,I,1.6,TiO2-c,PT-DC,Ag,Unknown,DMF,False,95.0,Spin-coating,N2,0.1,False,1.06,21.7,0.79,18.09,q52uDL1BuA8Az4HJy5VLbw29HfqN
BAMA3Pb4I13,BA; MA,Pb,I,1.6,PCBM-60 | BCP,PEDOT:PSS,Ag,Unknown,DMF,False,105,Spin-coating,N2,0.035,False,1.09,14.71,0.6409999999999999,8.69,q57GQtYUeaPcycGJeBfe81gxX42q
MAPbI3,MA,Pb,I,1.6,c-HATNA | bis-C60,c-TCTA,Ag,Toluene,DMF; DMSO,False,100.0,Spin-coating,Unknown,0.1,False,1.01,18.59,0.7070000000000001,13.27,q5CWcAD11dVjzj9RN9no5HJe0vrc
MAPbI3,MA,Pb,I,1.6,TiO2-c | C60,Spiro-MeOTAD,Ag,Unknown,acetonitrile; Methylamine >> IPA,False,Unknown >> 100,Spin-coating >> Spin-coating,Dry air >> Dry air,0.0912,False,1.07,22.5,0.75,17.2,q5GL4SGoZhoclNBwFP9x_1QWVz2h
Cs0.96Li0.04PbBr3,Cs; Li,Pb,Br,2.27,TiO2-c | TiO2-mp,none,Carbon,Unknown,DMF >> Methanol,False,90.0 >> 250.0,Spin-coating >> Spin-coating,Air >> Air,0.09,False,1.444,6.59,0.752,7.16,q5MzP4s49SVGDF-uSPze8wnX68k5
MAPbI3,MA,Pb,I,1.6,TiO2-c | TiO2-mp,Spiro-MeOTAD,Au,Unknown,DMF >> IPA,False,40; 100 >> 100,Spin-coating >> Spin-coating,N2 >> N2,0.1,False,0.88,18.35,0.66,10.01,q5RPAXi_xfqqPbC8sdp_prrByaZx
Cs0.1FA0.77MA0.13PbBr0.4I2.6,Cs; FA; MA,Pb,Br; I,,TiO2-c | TiO2-mp,V866,Au,Trifluorotoluene,DMF; DMSO,False,100.0,Spin-coating,N2,0.16,False,1.083,21.91,0.737,17.5,q5SDc5aVYN__jfgd2AF-Rw4x9jJV
MAPbI3,MA,Pb,I,1.6,TiO2-c,Spiro-MeOTAD,Au,Unknown,DMF,False,90.0,Spin-coating,N2,0.09,False,1.07,18.15,0.75,14.6,q5TX7GqtqstlPlEW048OzFvdLRdw
FAPbBr0.5I2.5,FA,Pb,Br; I,1.965,TiO2-c | TiO2-mp,Spiro-MeOTAD,Au,Chlorobenzene,DMF; DMSO,False,100.0,Spin-coating,N2,0.16,False,1.202,14.265,0.5589999999999999,9.57,q5Zr-dU4a4vCpYYGph7Lzzb-xYcu
Cs0.05FA0.79MA0.16PbBr0.51I2.49,Cs; FA; MA,Pb,Br; I,,3-acetylpyridine | PCBM-60 | BCP,NiMgLiO,Ag,Chlorobenzene,DMF; DMSO,False,150.0,Spin-coating,Unknown,0.09,False,1.02,21.88,0.752,17.65,q5ocbp89SpC0q5iwLAajNMQThNl9
MAPbI3,MA,Pb,I,1.6,PCBM-60 | BCP,NiMgLiO,Ag,Toluene,DMSO; GBL,False,100.0,Spin-coating,Unknown,0.09,False,1.055,20.388,0.75,16.18,q600lqbA8ck0KJqi__X1soyKp0Z8
