Repository: GouravSidana/firstML

# firstML
My first Machine Learning Project

File: filtered_perovskite.csv (part 132 of 155)
Formula,A_ion,B_ion,X_ion,Bandgap,ETL,HTL,Backcontact,Antisolvent,Solvent,Solv_annel,Anneal_temp,Dep_procedure,Synth_atm,Cell_area,Is_module,Voc,Jsc,FF,PCE,entry_id
MAPbI3,MA,Pb,I,1.6,TiO2-c,Spiro-MeOTAD,Ag,Unknown,DMF >> IPA,False,Unknown,Spin-coating >> CBD,Unknown,0.1,False,0.99,19.0,0.605,11.4,q63EEKH2jjw7qjmdFMRqzQGQod9Q
MAPbI3,MA,Pb,I,1.6,PCBM-60 | BCP,NiO-c,Ag,N2,DMF; NMP,False,100.0,Spin-coating,N2,0.09,False,1.0,19.492,0.7509999999999999,14.66,q6DGhKBGTVG4wQJrUu2FOO3ZlnRD
FA0.28MA0.72PbI3,FA; MA,Pb,I,,TiO2-c | PCBM-60,Spiro-MeOTAD,Ag,Unknown,DMF >> IPA,False,Unknown >> 100.0,Spin-coating >> Spin-coating,N2 >> N2,0.075,False,1.04,22.86,0.7,16.6,q6ESniZEiUN7H9tT6D2GLlHhkdIY
MAPbI3,MA,Pb,I,1.6,TiO2-c | TiO2-mp,Spiro-MeOTAD,Au,Diethyl ether,DMF; DMSO,False,Unknown,Spin-coating,Unknown,0.1,False,1.062,21.3,0.723,16.4,q6RjZ3R8DEHcv9UP1uOFAuXJ_dkV
MAPbIx,MA,Pb,I,1.6,TiO2-c | TiO2-mp,Spiro-MeOTAD,Ag,Unknown,DMF,False,Unknown,Spin-coating,Air,0.18,False,0.86,18.6,0.59,9.5,q6kJS_XDr_tAMv8NOOs77Gsf22E5
Cs0.17FA0.83PbBr0.3I0.7,Cs; FA,Pb,Br; I,1.72,SnO2,Spiro-MeOTAD,,,,False,,,,,False,1.219,19.99,0.8,19.46,q6pUlo-2EdIYKjP2vcom6zh-12hi
MAPbI3,MA,Pb,I,1.55,TiO2-c | TiO2-mp,Spiro-MeOTAD,Au,Unknown,DMF >> IPA,False,70.0 >> 70.0,Spin-coating >> CBD,N2 >> N2,0.1,False,1.033,21.87,0.7190000000000001,16.24,q6tuyGhoFVGdzel8FM6rOpxanaM1
FA0.83MA0.17PbBr0.51I2.49,FA; MA,Pb,Br; I,1.61,TiO2-c | TiO2-mp,PTAA,Au,Chlorobenzene,DMF; DMSO,False,110,Spin-coating,N2,0.09,False,1.075,21.5,0.69,15.8,q6yBnK5vsStJ0WB_7qKWtRlcWrH3
MAPbI3,MA,Pb,I,1.6,TiO2-c | TiO2-mp,CW4,Au,Toluene,DMSO; GBL,False,100.0,Spin-coating,Unknown,0.1,False,1.05,21.75,0.72,16.56,q6yPPs42vjyT44YQFkrN2RdNhrEw
Cs0.1FA0.76MA0.14PbBr0.51I2.49,Cs; FA; MA,Pb,Br; I,1.61,SnO2-c,Spiro-MeOTAD,Au,Trifluorotoluene,DMF; DMSO,False,100.0,Spin-coating,N2,0.16,False,1.11,22.5,0.6809999999999999,17.0,q7D7m_PqlUgHwWRCejAm67zqjtNt
MAPbI3,MA,Pb,I,1.55,TiO2-c | Al2O3-mp,Spiro-MeOTAD,Ag,Unknown,DMF,False,100.0,Spin-coating,N2,0.0625,False,1.05,22.9,0.66,15.0,q7KDYqts4fih4Bbl1M-Pw9GqasQ3
MAPbI3,MA,Pb,I,1.6,PCBM-70 | Bphen,PEDOT:PSS,Ag,Unknown,DMF,False,Unknown,Spin-coating,N2,0.0725,False,0.88,18.6,0.6,10.2,q7NBfahfxRZIkOdUezs5KJz6jJ7J
MAPbI3,MA,Pb,I,1.6,PCBM-60 | BCP,PEDOT:PSS,Al,Unknown,DMF >> IPA,False,100.0 >> 100.0,Spin-coating >> Spin-coating,N2 >> N2,0.06,False,0.9,22.5,0.5920000000000001,12.0,q7T7UkwMDWUkKqgj_bZ85huFogSo
MAPbI3,MA,Pb,I,1.6,PCBM-60 | Rhodamine 101,PEDOT:PSS | Au@SiO2-np,Ag,Toluene,DMSO; GBL,False,90.0,Spin-coating,N2,0.16,False,0.89,17.45,0.7170000000000001,11.44,q7W7NiFywkcxVGUN-Qr3C4oEz88H
MAPbI3,MA,Pb,I,1.6,SnO2-np | C60-SAM,Spiro-MeOTAD,Au,Unknown,DMF,False,Unknown,Spin-coating,N2,0.1,False,1.1,18.39,0.66,13.36,q7acydK-VdAii3ywmAlGgd9JD9MA
MAPbI3,MA,Pb,I,1.6,C60 | BCP,PEDOT:PSS,Al,N2,DMSO; GBL,False,100.0,Spin-coating,N2,0.06,False,0.91,15.66,0.73,10.4,q7eUxxynoair23HNhBLEJXyXEPe6
(mF1PEA)MA4Pb4I13,(mF1PEA); MA,Pb,I,1.6,PCBM-60,PEDOT:PSS,Al,Unknown,DMF,False,50.0,Spin-coating,Air,0.13,False,1.064,13.98,0.494,7.34,q7iVYbaoCk0UsQDFjfnmX60jZobW
MAPb0.75Sn0.25Br1.2I1.8,MA,Pb; Sn,Br; I,1.59,PCBM-60 | bis-C60,PEDOT:PSS,Ag,Toluene,DMSO; GBL,False,100.0,Spin-coating,Air,0.1,False,0.91,17.25,0.76,11.93,q7l2qpCTVP-vd8C8r_EwsNMp9TDi
Cs0.05FA0.81MA0.14PbBr0.45I2.55,Cs; FA; MA,Pb,Br; I,,TiO2-c | TiO2-mp,Spiro-MeOTAD,Au,Chlorobenzene,DMF; DMSO,False,100.0,Spin-coating,Unknown,0.1,False,1.14,22.9,0.765,19.8,q7z53oBV29KbFX14t2js2aPEWzCG
MAPbI3,MA,Pb,I,1.62,PCBM-60 | PFN-Br,PEDOT:PSS,Ag,Unknown,DMF,False,60,Spin-coating,N2,0.06,False,0.84,17.18,0.53,7.65,q8Jnk8z-IYecLLta_SphFpojbAjm
MAPbI3,MA,Pb,I,1.5,TiO2-c | TiO2-mp,Spiro-MeOTAD,Au,Unknown,DMF >> IPA,False,70.0 >> 70.0,Spin-coating >> CBD,Unknown,0.122,False,1.013,20.7,0.7240000000000001,15.16,q8LhValZ4zritrZaQwmuANLpx8bm
MAPbI3,MA,Pb,I,1.6,TiO2-c,Spiro-MeOTAD,Au,Unknown,DMF,False,25; 100,Spin-coating,N2,0.1,False,1.02,16.43,0.603,10.11,q8OPFMAhF8Bu6daaTNnPkzZoBvJ6
MAPbI3,MA,Pb,I,1.6,C60 | BCP,PPN,Ag,Chlorobenzene,DMF,False,100.0,Spin-coating,Unknown,0.1,False,0.97,19.7,0.66,12.8,q8ZyXSUeu7GwIxeXTRkmOFpT659K
Cs0.02FA0.38MA0.6PbBr0.025I2.975,Cs; FA; MA,Pb,Br; I,,PCBM-60,PEDOT:PSS,Ca | Al,Unknown,DMF,False,100.0,Slot-die coating,Air,0.1,False,0.86,15.8,0.6779999999999999,9.22,q8d-h9BY-yIbg0GJS6h_xI0_4zUk
Cs0.05FA0.8075MA0.1425PbBr0.45I2.55,Cs; FA; MA,Pb,Br; I,,SnO2-c,Spiro-MeOTAD,Au,Ethyl acetate,DMF; DMSO,False,120.0,Spin-coating,N2,0.1,False,1.09,21.65,0.76,18.5,q8e0DFHRd_GOWmQjXJaxxapiiY74
MAPbI3,MA,Pb,I,1.57,ZnO-c,Spiro-MeOTAD,Au,Unknown,DMF >> IPA,False,Unknown >> 100.0,Spin-coating >> CBD,Air >> Air,0.1,False,0.87,15.17,0.51,7.63,q8fAJOxrcdwfKy1dGHbVxZpb6_fb
FA0.85MA0.15PbBr0.45I2.55,FA; MA,Pb,Br; I,,TiO2-c | TiO2-mp,TPD-4EtCz,Au,Chlorobenzene,DMF; DMSO,False,100.0,Spin-coating,Air,0.16,False,1.104,20.31,0.523,11.73,q8g_KsJ3ImBOmmr8TV85iKZck5SQ
MAPbI3,MA,Pb,I,1.6,PCBM-60 | BCP,CuSCN,Ag,Chlorobenzene,DMF; DMSO,False,95.0,Spin-coating,Unknown,0.07,False,0.98,10.5,0.7070000000000001,7.1,q8t2MrxyWurutak6dBqUJGsRxD8v
MAPbI3,MA,Pb,I,1.6,SnO2-c,Spiro-MeOTAD,Ag,Unknown,DMF >> IPA,False,Unknown,Spin-coating >> CBD,Air >> Air,0.04,False,1.05,20.18,0.6829999999999999,14.44,q97JAz8gKf7PoZnrB8kdtEfSacKn
MAPbI3,MA,Pb,I,1.6,SnO2-c,Spiro-MeOTAD,Au,Diethyl ether,DMF,False,100.0,Spin-coating,Air,0.102,False,1.092,21.53,0.7809999999999999,18.36,q9D_1iqOB0v4RjSmwUz1_GP_Gjh0
MAPbI3,MA,Pb,I,1.6,PCBM-60 | BCP,NiO-np,Ag,Chlorobenzene,DMF; DMSO,False,100.0,Spin-coating,N2,1.02,False,1.07,16.0,0.77,13.2,q9i9e5L2veKZIEBsW58mwz2hwDI9
MAPb1.0Br0.6I2.4,MA,Pb,Br; I,,PCBM-60 | BCP,PEDOT:PSS,Ag,Unknown,DMF,False,100,Spin-coating,N2,0.0725,False,0.89,16.13,0.79,10.81,q9rtqFETj94ANDjEDyka9GxuE9ay
MAPbI3,MA,Pb,I,1.6,PCBM-60,PEDOT:PSS,Au,Unknown,DMF,False,100.0,Spin-coating,Unknown,4.0,True,1.01,20.05,0.637,12.9,q9tnLaLHbjM__RdsMN44JW-QJy3j
Cs0.1FA0.7MA0.2PbBr0.5I2.5,Cs; FA; MA,Pb,Br; I,,PCBM-60 | Bphen,PEDOT:PSS,Al,Toluene,DMF,False,50.0,Spin-coating,N2,0.04,False,0.9,19.24,0.701,12.14,q9umMKyNb16gOu_0MWAy7IBsVQR1
Cs0.05FA0.747K0.05MA0.153PbBr0.51I2.49,Cs; FA; K; MA,Pb,Br; I,,TiO2-c | TiO2-nw,Spiro-MeOTAD,Au,Chlorobenzene,DMF; DMSO,False,100,Spin-coating,Unknown,0.1,False,1.11,21.23,0.764,17.95,q9v6M0ewxxk-FMYeOwlxa3rusJy1
MAPbI3,MA,Pb,I,1.6,TiO2-c,Spiro-MeOTAD,Ag,Chlorobenzene; Ethyl acetate,DMF,False,100.0,Spin-coating,N2,0.1,False,1.01,20.8,0.696,14.6,qA43Fla_jyXYJFCOhnbk3uh0xCHt
MAPbI3,MA,Pb,I,1.6,PCBM-60 | bis-C60,NiO,Ag,Chlorobenzene,DMF; DMSO,False,100,Spin-coating,N2,0.1,False,1.02,19.56,0.62,12.3,qA6fPdLEr63GsrRuJiW0wlM1yQv6
Cs0.17FA0.83PbBr0.51I2.49,Cs; FA,Pb,Br; I,,C60 | SnO2-c,NiO-c,ITO | Cu,Chlorobenzene,DMF; DMSO,False,60; 100,Spin-coating,N2,0.09,False,0.87,18.2,0.76,12.1,qAKV0zbyrsokQ9aM_Df1U0iLgVH4
MAPbI3,MA,Pb,I,1.6,TiO2-c | TiO2-mp,Spiro-MeOTAD,Au,Unknown,DMF; GBL,False,100,Spin-coating,Unknown,0.16,False,0.8420000000000001,17.66,0.605,8.98,qAMxYAqg3ptBOQhtyRq30H_rM18P
MAPbI3,MA,Pb,I,1.6,ZnO-c,Spiro-MeOTAD,Au,Chlorobenzene,DMF,False,70.0,Spin-coating,N2,0.09,False,1.1,20.24,0.67,14.92,qANi0B9IrArP-GNpwEHqeynR4d2S
MAPbI3,MA,Pb,I,1.6,TiO2-c,Spiro-MeOTAD,Au,Chlorobenzene,Unknown,False,25.0; 100.0,Spin-coating,N2 >> Air,0.09,False,1.02,20.55,0.7,14.67,qANkm13RkOq6dcGBEQBLFU3-lOMz
MAPbI3,MA,Pb,I,1.6,TiO2-c,Spiro-MeOTAD,Au,Unknown,DMF; DMSO,False,Unknown,Slot-die coating,Ambient,0.16,False,,,,14.2,qAO5K4BlgkOzWjE-o5VykBRzf-7B
MAPbI3,MA,Pb,I,1.55,TiO2-c | TiO2-mp,Spiro-MeOTAD,Au,Unknown,DMF >> IPA,False,80 >> 80,Spin-coating >> Spin-coating,Air >> Air,0.159,False,0.95,22.92,0.72,15.61,qAPnnIKNSYmylZCNUEBx-l6EcRKG
MAPbI3,MA,Pb,I,1.6,PEI | PCBM-60,PTAA,MoO3 | Ag,Diethyl ether,DMSO; GBL,False,100.0,Spin-coating,N2,0.05,False,1.1,20.73,0.79,18.1,qAWsL36eq3NkUrzm4P7xvrXUdqIu
Cs0.05FA0.81MA0.14PbBr0.45I2.55,Cs; FA; MA,Pb,Br; I,,SnO2-c,Spiro-MeOTAD,Au,Ethyl acetate,DMF; DMSO,False,120.0,Spin-coating,Unknown,4.0,True,0.98,23.16,0.64,14.66,qAYO6LdTWIxqdejkIllSfWTNrcH4
Cs0.05FA0.79MA0.16PbBr0.51I2.49,Cs; FA; MA,Pb,Br; I,,TiO2-c,Spiro-MeOTAD,Au,Chlorobenzene,DMF; DMSO,False,100.0,Spin-coating,N2,0.1,False,1.128,22.01,0.736,18.31,qA_8bIz1PzdlZIHmBa810A8DMWsA
MAPbI3,MA,Pb,I,,PCBM-60 | Bphen,V2O5,Ag,Unknown,DMF,False,Unknown,Spin-coating,Unknown,0.0725,False,0.93,19.53,0.63,11.46,qApfl7tVq0Qi60hW5BeY2jKRbokJ
MAPbI3,MA,Pb,I,1.6,PCBM-70 | TiO2-c,PEDOT:PSS,Al,Toluene,DMSO; GBL,False,100.0,Spin-coating,Unknown,0.1,False,0.962,19.81,0.789,15.05,qB2-7gRfqDiffZVZutG-wR9ubU32
Cs0.25FA0.75PbI3 | CsPbI3,Cs; FA | Cs,Pb | Pb,I | I,,TiO2-c,Spiro-MeOTAD,MoOx | Al,Unknown,Methyl acetate >> Ethyl acetate,False,Unknown,Spin-coating >> Spin-coating,Air >> Air,0.06,False,1.15,18.61,0.54,15.57,qB5hr_CukXlk2t1AVnB6vVykxavM
MAPbI3,MA,Pb,I,1.6,PCBM-60,PEDOT:PSS,Al,2-Butanol,DMF; DMSO,False,100.0,Spin-coating,N2,0.09,False,0.98,20.5,0.7070000000000001,14.2,qBDgmrp1HSqJmRMudn-DpIVE-SJu
MAPbI3,MA,Pb,I,1.6,PCBM-60,PEDOT:PSS,Ag,Chlorobenzene,DMSO; GBL,False,95.0,Spin-coating,N2,0.096,False,1.06,20.16,0.77,16.34,qBDjQpmjif0B6wzWio2gBhcGKMxs
FAPbI3,FA,Pb,I,1.48,TiO2-c | SnO2-np,Spiro-MeOTAD,Ag,Chlorobenzene,DMF; DMSO,False,140.0,Spin-coating,N2,0.12,False,1.06,23.75,0.81,19.8,qBHoVIhRcG7iMt6yn0hwLSGetZbw
MAPbI3,MA,Pb,I,1.6,TiO2-c | TiO2-mp,Spiro-MeOTAD,Ag,Unknown,DMF; DMSO >> IPA,False,Unknown >> 150.0,Spin-coating >> Spin-coating,Unknown,0.1,False,1.03,19.21,0.73,14.41,qBNHdITiL1aMofRj8BitP16GEmM6
MAPbI3,MA,Pb,I,1.6,TiO2-c,Spiro-MeOTAD,Ag,Diethyl ether,GBL; NMP,False,150.0,Spin-coating,Unknown,0.3,False,1.11,21.5,0.701,16.8,qB_SYNvKUw0NxhkUiMfreYIq6_CK
MAPbI3,MA,Pb,I,1.6,TiO2-c | TiO2-mp | ZrO2-mp,NiO-c,Carbon,Unknown,GBL,False,50,Drop-infiltration,Unknown,1.0,False,0.81,20.2,0.65,10.7,qB__7gdELb8XJE9f5iuHLiAYuHPI
MAPbI3,MA,Pb,I,1.6,PCBM-60,PEDOT:PSS,Ag,Diethyl ether,DMF; DMSO,False,Unknown,Spin-coating,Unknown,0.1,False,0.98,16.9,0.62,10.32,qBbGu3ZqpE_t05wUWX6FRsoVS66k
MAPbI3,MA,Pb,I,1.6,TiO2-c | TiO2-mp,Spiro-MeOTAD,Ag,Diethyl ether,DMF,False,90.0,Spin-coating,Unknown,0.1,False,1.11,20.35,0.76,17.15,qBz03h_2zVSsHShl1GUULvMp6X51
MAPbI3,MA,Pb,I,1.59,TiO2-c | TiO2-mp,Spiro-MeOTAD,Au,Chlorobenzene,DMF; DMSO,False,100,Spin-coating,Air,0.0794,False,1.04,18.13,0.74,14.05,qC3PGb7-5XmgEDib5kyD6vl28W4Q
FAPbI3,FA,Pb,I,1.48,TiO2-c,Spiro-MeOTAD,Au,Unknown,none >> none,False,Unknown >> 210.0,Evaporation >> Gas reaction,Vacuum >> FAI; N2; Vacuum,2.0,False,1.02,19.5,0.53,10.4,qC4BRIn9-Dg5_dvJtq9WPN6vqQN-
MAPbI3,MA,Pb,I,1.6,PCBM-60 | PDINO,NiO-np,Ag,Chlorobenzene,DMF; DMSO,False,100.0,Spin-coating,N2,0.104,False,1.11,20.53,0.5,11.7,qC4OWUSp1Kyk2iEtXFFzYyO36IYA
MAPbI3,MA,Pb,I,1.6,SnO2-c | PCBM-60,XPP,MoO3 | Ag,Chlorobenzene,DMF; DMSO,False,100.0,Spin-coating,N2,0.1119999999999999,False,1.06,21.3,0.784,17.7,qC8mBP1A3sFffbnfg3MAO8PzsD42
Cs0.15FA0.85PbI3,Cs; FA,Pb,I,,C60 | BCP,PEDOT:PSS,Ag,Toluene,DMF,False,120.0,Spin-coating,N2,0.1,False,0.86,19.1,0.696,11.5,qCCS7cnjB1kegIfOrhiWeAevPV2O
MAPbI3,MA,Pb,I,1.59,SnO2-np,Spiro-MeOTAD,Au,Toluene,DMSO; GBL,False,100,Spin-coating,N2,,False,1.1,22.96,0.71,17.11,qCH-pmcVq2Pp_1YQnXchYSLgstij
FAPbI3,FA,Pb,I,1.48,TiO2-c | TiO2-mp,P3HT,Au,Unknown,none >> none,False,Unknown,Evaporation >> Gas reaction,Vacuum >> FAI; N2,2.0,False,0.93,20.3,0.41,7.8,qCIugVge8xbJEjfrZmDE-A8-awCR
MAPbI3,MA,Pb,I,,TiO2-c | TiO2-mp,Spiro-MeOTAD,Au,Unknown,none; DMF >> IPA,False,Unknown >> 100,Spin-coating >> Spin-coating,Unknown,0.06,False,0.99,21.7,0.74,15.9,qCOCiuFiQJhbzQp-5pQnAP1kd0yX
MAPbI3 | MAPbI3,MA | MA,Pb | Pb,I | I,1.6 | 1.68,TiO2-c | TiO2-mp,Spiro-MeOTAD,Au,Unknown,DMF >> Toluene,False,100 >> 100,Spin-coating >> Spin-coating,N2 >> N2,0.0625,False,0.76,18.48,0.682,9.61,qCSBL3t0bWXSo9IAMni0x_Nh1ou1
MAPbI3,MA,Pb,I,1.6,PCBM-60 | P3TMAHT,PEDOT:PSS,Ag,Unknown,Unknown,False,110.0,Spin-coating,Unknown,0.104,False,0.899,17.1,0.74,11.28,qCdd13KH_ye1GVIxiMuO6xUh5rfX
MAPbI3,MA,Pb,I,1.6,C60 | bis-C60,NiO-c,Ag,Toluene,DMSO; GBL,False,100.0,Spin-coating,Unknown,0.0314,False,1.04,22.32,0.75,17.41,qCt5Pj4WU0gxHco0m68sS7_ihSuH
MAPbI3,MA,Pb,I,1.6,TiO2-c | TiO2-mp,none,Carbon,Toluene,DMF; DMSO,False,100.0,Spin-coating,Unknown,0.14,False,0.93,16.14,0.627,9.36,qD0CEw0jQdsb1RR0I4vRSTYChqyH
MAPbI3,MA,Pb,I,1.6,PCBM-60 | BCP,NiO-np,Ag,Chlorobenzene,DMF; DMSO,False,100.0,Spin-coating,N2,1.02,False,1.02,14.7,0.7,10.5,qD666zXmKFtdednjF-CR5sytc17N
MAPbI3,MA,Pb,I,1.6,TiO2-c | TiO2-mp,C5PcH2 | MoOx,Au,Toluene,DMSO,False,120.0,Spin-coating,N2,0.1243,False,0.88,17.7,0.45,7.0,qDEz3jFDOb2gZMxTnU5JYDcz_DYL
MAPbI3,MA,Pb,I,1.55,TiO2-c | TiO2-mp,P3HT,Au,Unknown,DMF >> IPA,False,70.0 >> 70.0,Spin-coating >> CBD,N2 >> N2,0.1,False,1.044,21.434,0.632,14.31,qDMrsEcSuC_7NGMHTOO2RH223oQC
MAPbI3,MA,Pb,I,1.6,PCBM-60,TAE,Ag,Chlorobenzene,DMSO; GBL,False,80.0,Spin-coating,N2,0.1,False,1.0,16.8,0.66,11.4,qDo0qg3VrwbiR7emYgQamERFhk2F
CsPbI3,Cs,Pb,I,1.77,TiO2-c,PTB7,MoO3 | Ag,Unknown,1-Octane,False,Unknown,Spin-coating,Air,0.0725,False,1.25,14.18,0.74,13.12,qDpabZbgRBT9pgVG2PmZEn9lGibJ
MAPbI3,MA,Pb,I,1.55,TiO2-c | TiO2-mp,Spiro-MeOTAD,Ag,Unknown,DMF >> none,False,70.0 >> Unknown,Spin-coating >> Gas reaction,Unknown >> MAI; Vacuum,0.2,False,1.02,18.16,0.613,11.32,qDrx4PBY4GmcIkUCeqCqLe0XUvW9
MAPbI3,MA,Pb,I,1.6,TiO2-c,Spiro-MeOTAD,Ag,Unknown,DMF,False,100.0,Spin-coating,N2,0.075,False,1.03,20.3,0.723,15.1,qDuqCgb8Tyr14Fp4f0qPMAV6EWWj
MAPbI3,MA,Pb,I,1.6,PCBM-60 | BCP,PEDOT:SAF,Ag,Unknown,DMSO; GBL,False,100.0,Spin-coating,Unknown,0.07,False,1.02,14.86,0.49,7.43,qDvSsQmFRT69T9aE-EJFO1n3Mmhp
MAPbI3,MA,Pb,I,1.6,TiO2-c | TiO2-mp | ZrO2-mp,none,Carbon,Unknown,GBL,False,50.0,Drop-infiltration,Unknown,0.36,False,0.919,22.87,0.62,13.1,qDzJIhUuhObQNRSjnb0ndLsT9k5x
FA0.3MA0.7PbI3,FA; MA,Pb,I,,TiO2-c | SnO2-c,Spiro-MeOTAD,Au,Vacuum,DMF,False,120.0,Spin-coating,Air,1.13,False,,,,18.7,qE10mvDQVaS8XtZ_jenFkLzyQgoX
MAPbI3,MA,Pb,I,1.6,TiO2-c | TiO2-mp,Spiro-MeOTAD,Au,Unknown,DMF >> IPA,False,Unknown >> 70.0,Spin-coating >> Spin-coating,N2 >> N2,0.1,False,0.9,17.13,0.5589999999999999,8.64,qE21XBaxzmCZ3tQNsX1rCaDPWVIv
MAPbI3,MA,Pb,I,1.57,TiO2-c | TiO2-mp | ZnS,Spiro-MeOTAD,Au,Diethyl ether,DMF; DMSO,False,100,Spin-coating,Unknown,,False,1.01,19.02,0.74,13.47,qEHQ07-MoLFNNPf9CxdFYDzex0Nm
MAPbI3,MA,Pb,I,1.6,PCBM-60 | C60 | BCP,P3CT-CH3NH2,Ag,Chlorobenzene,DMF; DMSO,False,60.0; 100.0,Spin-coating,N2,1.0,False,1.11,21.2,0.65,15.4,qEKwmsQ747y7RmMfdRDzJTOhbO-2
MAPbI3,MA,Pb,I,1.6,TiO2-c | TiO2-mp,Spiro-MeOTAD,Au,Chlorobenzene,DMSO,False,100.0,Spin-coating,N2,0.1,False,1.035,20.431,0.7,14.72,qELZiHutcA7wd0eW8Ns0lkeillYs
MAPbI3,MA,Pb,I,1.6,C60 | BCP,MoS2,Ag,Toluene,DMSO; GBL,False,100.0,Spin-coating,N2,0.01,False,0.96,14.73,0.523,7.26,qEV2RZfVaQcPjbI3YSQYwrGyJSLu
MAPbI3,MA,Pb,I,1.5,TiO2-c | TiO2-mp,Spiro-MeOTAD,Au,Chlorobenzene,DMF; DMSO,False,Unknown,Spin-coating,Unknown,0.1,False,1.02,19.58,0.73,14.64,qEWPpypis87VknUfK9CWJYl5vtEk
MAPbI3,MA,Pb,I,1.58,PCBM-60 | C60 | LiF,PEDOT:PSS,Ag,Toluene,DMSO; GBL,False,100.0,Spin-coating,N2,0.11,False,,,,12.88,qEWsH52D5yfi2g9NKETGaXqNOIIE
MAPbI3,MA,Pb,I,1.6,PCBM-60 | AZO-np,PEDOT:PSS,SnO2-c | Ag,Unknown,Unknown,False,Unknown,Spin-coating,N2,0.0177,False,0.86,18.3,0.723,11.4,qEjSe4sB5EZ6F2OlLVUtrgq0eLOR
MAPbI3,MA,Pb,I,1.6,PCBM-60 | Bphen,PEDOT:PSS,Ag,Unknown,DMF,False,100.0,Spin-coating,N2,0.000725,False,0.98,22.08,0.79,17.09,qEju0h69gUigouqped2uQIucTb54
MAPbI3,MA,Pb,I,1.6,TiO2-c | TiO2-mp,Spiro-MeOTAD,Au,Unknown,DMF; DMSO >> IPA,False,70.0 >> 85.0,Spin-coating >> Spin-coating,N2 >> N2,0.1,False,1.06,17.99,0.7,13.26,qElBLumRKZtTXysS43XgAgfU4OiY
Cs0.11FA0.74MA0.15PbBr0.51I2.49,Cs; FA; MA,Pb,Br; I,,SnO2-c,Spiro-MeOTAD,Au,Chlorobenzene,DMF; DMSO,False,100.0,Spin-coating,N2,0.05,False,,,,19.01,qF0nLpZqc8xZPtNOS84yul_XKYEK
MAPbI3,MA,Pb,I,1.6,Fullerene-2a,PEDOT:PSS,Ag,Toluene,DMF,False,70.0,Spin-coating,N2,0.06,False,0.99,21.17,0.79,16.3,qF4m8ccAOrjW7cK0ONUKaQRrv2tB
MAPbI3,MA,Pb,I,1.6,PCBM-60 | ZnO-np,none,Al,Unknown,DMF >> IPA,False,Unknown >> 90.0,Spin-coating >> Spin-coating,N2 >> N2,0.055,False,0.8,17.4,0.62,8.61,qFYUrCAZkHB96httvW7N9VafJD9P
MAPbI3,MA,Pb,I,1.6,PCBM-60,PTAA,Al,Unknown,DMF >> Ethanol,False,70.0 >> 100.0,Spin-coating >> Spin-coating,Unknown,0.045,False,,,,,qFm_wa3WXD9AaIp9mZBl-Oz3ZxaW
MAPbI3,MA,Pb,I,1.6,TiO2-c,Spiro-MeOTAD,Ag,Unknown,DMF,False,95.0,Spin-coating,Unknown,0.04,False,0.932,20.47,0.591,11.48,qFoLiVqSvR3wCK2Cide_lAPfb5oK
(PEA)2MA4Pb4I13,(PEA); MA,Pb,I,1.6,PCBM-60,PEDOT:PSS,Al,Unknown,DMF,False,40.0,Spin-coating,Air,0.13,False,0.947,12.69,0.669,7.8,qFuV3L_a_rF3xHA5LcFnncensQNp
MAPbI3,MA,Pb,I,1.6,C60 | BCP,m-MTDATA,Ag,Unknown,DMF,False,Unknown,Spin-coating,Unknown,0.044,False,1.002,18.92,0.728,13.8,qG7S1dTR7Vj3x419XAvHlU9bY00t
MAPbI3,MA,Pb,I,1.6,ZnO-c | ZnO-nw,Spiro-MeOTAD,Ag,Unknown,DMF >> IPA,False,70.0 >> 100.0,Spin-coating >> Spin-coating,Unknown,0.12,False,0.965,19.0,0.69,14.59,qGJ6thHMXw-nF3yE08eOYVggnhNw
MAPbI3,MA,Pb,I,1.6,C60,Spiro-MeOTAD,Ag,Diethyl ether,DMF; DMSO,False,100,Spin-coating,N2,0.0757,False,1.07,22.4,0.73,17.53,qGZbO85ljZUbi-lK1DiPiH4oaTN8
MAPbI3,MA,Pb,I,1.59,CdS,Spiro-MeOTAD,Au,Chlorobenzene,DMSO; GBL,False,80.0,Spin-coating,Unknown,0.1,False,1.055,17.392,0.585,10.7,qGfRM53F0sqXA6LOmEIcfx-kc6jg
MAPbI3,MA,Pb,I,1.6,PCBM-60 | PEI,CuSCN,Ag,Chlorobenzene,DMF,False,100.0,Spin-coating,Unknown,0.1,False,1.1,20.76,0.73,18.09,qGjklxHWgPILitupR_pky5chTQHY
FA0.85MA0.15PbBr0.6I2.4,FA; MA,Pb,Br; I,1.616,TiO2-c | TiO2-mp,Spiro-MeOTAD,Au,Chlorobenzene,DMF; DMSO,False,105.0,Spin-coating,Air,0.16,False,1.14,23.3,0.7609999999999999,20.22,qGmcqWcowrRF0sCquluWi6sATo0Y
Cs0.05FA0.95PbBr0.15I2.85,Cs; FA,Pb,Br; I,1.55,SnO2-np,Spiro-MeOTAD,Au,Unknown,DMF; DMSO >> IPA,False,70.0 >> 150.0,Spin-coating >> Spin-coating,N2 >> N2,0.09408,False,,,,,qGowxTYLionXVhFq5T0HsfenqmLN
MAPbI3,MA,Pb,I,1.6,TiO2-c | TiO2-mp,none,Carbon,Unknown,DMF >> Cyclohexane; IPA,False,Unknown >> 100.0,Spin-coating >> CBD,Air >> Air,0.07,False,0.85,20.87,0.5,8.87,qGr1EP7cJ6QUwk_FXUQ_ZNyE3Cif
MAPbI3,MA,Pb,I,1.6,TiO2-c | TiO2-mp,Spiro-MeOTAD,Au,Unknown,GBL,False,Unknown,Spin-coating,Unknown,0.09,False,0.887,19.64,0.6,9.58,qGtJYIIv0zs74fyioOV9soAWqhLe
MAPbI3,MA,Pb,I,,TiO2-mp | ZrO2-mp,NiO,Carbon,Unknown,GBL,False,50,Slot-die coating,Unknown,,True,0.933,20.8,0.58,11.24,qGx7ctNpmMK8oskiPgQsMi-6vRBD
MAPbI3,MA,Pb,I,1.59,PCBM-60,PEDOT:PSS,Ag,Toluene,DMSO; GBL,False,100.0,Spin-coating,N2,0.1,False,0.91,13.569,0.6779999999999999,8.37,qH8T_TEJO8b4NShSPvcVmPMETeXj
FA0.85MA0.15PbBr0.45I2.55,FA; MA,Pb,Br; I,,TiO2-c | TiO2-mp | Li-TFSI,Spiro-MeOTAD,Au,Chlorobenzene,DMF; DMSO,False,100.0,Spin-coating,N2,0.16,False,1.097,22.07,0.78,18.89,qHAE2MC7y9hGSooEbsnDhTRyoquO
MAPbI3,MA,Pb,I,1.6,SnO2-c | Ag | SnO2-c | SnO2,Spiro-MeOTAD,MoO3 | Ag,Unknown,DMF,False,100.0,Spin-coating,N2,0.04,False,1.14,17.1,0.55,10.2,qHOCZsKoTyFOjAYDjcW3UtnTsEUe
FAPbI3,FA,Pb,I,1.48,PCBM-60 | TrNBr,PTAA,Ag,Unknown,DMF >> IPA,False,100.0 >> 140.0,Spin-coating >> Spin-coating,N2 >> Air,0.076,False,1.0,20.5,0.545,11.2,qHR0OXANkwvwMsziBSamTo_5v-cC
MAPbI3,MA,Pb,I,1.6,TiO2-c,Spiro-MeOTAD,Au,Unknown,DMF,False,80.0,Air brush spray,Air,0.0671,False,1.02,12.3,0.61,7.76,qHYopTB4CTTjeur5NOszH_xCUuv8
MAPbI3,MA,Pb,I,1.6,SnO2-c,Spiro-MeOTAD,Au,Chlorobenzene,DMF; DMSO,False,100,Spin-coating,Unknown,0.09,False,1.08,21.17,0.68,15.45,qHf19BaGE2p-LaQHeQDKCMSCPxGg
Cs0.05FA0.79MA0.16PbBr0.51I2.49,Cs; FA; MA,Pb,Br; I,,TiO2-c | TiO2-mp,Carbon,Carbon | Al,Chlorobenzene,DMF; DMSO,False,100.0,Spin-coating,N2,1.0,False,0.89,22.29,0.44,8.72,qHurgD8eIe8tuEkJhhT6vjs2nplm
CsPbBrI2,Cs,Pb,Br; I,,TiO2-c,Spiro-MeOTAD,Ag,Chlorobenzene,DMF,False,150.0,Spin-coating,N2,0.1,False,1.044,15.67,0.629,10.3,qI5Aw9LjRUMXXUowr0Ya-CAr20i0
MAPbI3,MA,Pb,I,,TiO2-c | TiO2-mp,DIPO-Ph4,Au,Diethyl ether,DMF >> IPA >> IPA,False,70; 25 >> 25 >> 70,Spin-coating >> CBD >> Rinsing,Unknown,0.2,False,,18.95,0.581,11.0,qI6pI2qhqScHInSlL9QfWkTqaSPm
MAPbI3,MA,Pb,I,1.6,WOx,Spiro-MeOTAD,Ag,Unknown,DMF,False,100,Spin-coating,N2,0.09,False,0.92,19.8,0.67,12.14,qI7PZuxIep55PvLQskzm2E_5DP5V
MAPbI3,MA,Pb,I,1.6,SnO2-c | PCBM-60,Spiro-MeOTAD | PbS,Au,Chlorobenzene,DMF; DMSO,False,60; 100,Spin-coating,Unknown,0.09,False,1.11,22.73,0.73,18.47,qII-4uf-kwB3o9nSFGzxCjNxJNhd
MAPbI3,MA,Pb,I,1.614,TiO2-c,Spiro-MeOTAD,Ag,Diethyl ether,DMF; DMSO,False,100,Spin-coating,Air,0.12,False,1.04,23.55,0.7,17.32,qIK6McAsZmlIZzEwv6VEfU5Roh-N
MAPbI3,MA,Pb,I,1.6,PCBM-60 | C60 | BCP,MoO3 | PEDOT:PSS,ITO,Unknown,DMSO >> IPA,False,70 >> 100,Spin-coating >> Spin-coating,N2 >> N2,0.1,True,1.02,15.23,,,qIKETuN_pqgod9ds4nlmLY2aoB6A
(APMim)PbBr2I3,(APMim),Pb,Br; I,,TiO2-c,CuSeCN,Au,Chlorobenzene,DMSO,False,130.0,Spin-coating,N2,0.25,False,0.99,24.1,0.713,17.0,qIPlUerzTLvVVHipErOKzgL6PWGE
MAPbI3,MA,Pb,I,1.6,TiO2-c | TiO2-mp,Spiro-MeOTAD,Au,Unknown,DMF >> IPA,False,Unknown >> 95.0,Spin-coating >> CBD,Air >> Air,0.088,False,1.05,22.0,0.66,15.26,qI_okjps4DDGOaEv5lFueIMNx3p-
MAPbI3,MA,Pb,I,1.6,PCBM-60 | Bphen,PEDOT:PSS,Ag,Unknown,DMF,False,60; 25; 100,Spin-coating,N2,0.0625,False,0.853,18.359,0.775,12.14,qIdpGQYDjKWJrLJzS9wAiPGGhJLi
Cs0.05FA0.79MA0.16PbBr0.51I2.49,Cs; FA; MA,Pb,Br; I,,SnO2-np,Spiro-MeOTAD,Au,Chlorobenzene,DMF; DMSO,False,105.0,Spin-coating,Unknown,0.1,False,1.108,21.84,0.73,18.12,qIfHCwwJAuspNqLGNbMm51Kx4TDc
Cs0.05FA0.79MA0.16PbBr0.51I2.49,Cs; FA; MA,Pb,Br; I,,SnO2-c,Spiro-MeOTAD,Au,Chlorobenzene,DMF; DMSO,False,100.0,Spin-coating,Unknown,0.16,False,1.15,22.0,,,qIowyBQ9PSj4EUgc_KSlJiyQ5cz1
Cs0.05FA0.79MA0.16PbBr0.51I2.49,Cs; FA; MA,Pb,Br; I,,PCBM-60 | Zr(acac)4,NiO-np,Ag,Chlorobenzene,DMF; DMSO,False,110.0,Spin-coating,N2,0.075,False,1.08,22.7,0.7759999999999999,19.03,qItQaeJ8FImTlaONgfgcIM_Ea94f
Cs0.05FA0.79MA0.16Pb1.0Br0.51I2.49,Cs; FA; MA,Pb,Br; I,,PCBM-60 | BCP,CuPc | PEI,Ag,Chlorobenzene,DMF; DMSO,False,100,Spin-coating,N2,0.09,False,1.01,18.08,0.685,12.51,qJSrJqQxGRXeOTrh3fvJGc2fLUwa
MAPbI3,MA,Pb,I,1.6,TiO2-c | TiO2-mp,Spiro-MeOTAD,Au,Unknown,DMF; GBL,False,140.0,Spin-coating,Air,0.1,False,0.8029999999999999,19.5,0.47,7.36,qJjD9rYJEBi3FwUWafu-wIKRwjWk
MAPbI3,MA,Pb,I,1.6,TiO2-c,Spiro-MeOTAD,Au,Chlorobenzene,DMF; DMSO,False,100.0,Spin-coating,Unknown,0.07,False,0.94,14.2,0.69,9.0,qJmwB4pifQeFKIZG_u1eNburq-M2
FA0.8MA0.2PbBr0.6I2.4,FA; MA,Pb,Br; I,1.59,SnO2-np,Spiro-MeOTAD,Ag,Chlorobenzene,DMF; DMSO,False,100,Spin-coating,N2,0.102,False,1.078,21.9,0.713,16.84,qJp7vcLcC_1aVSFkoVzxiAb8yW_L
MAPbI3,MA,Pb,I,1.6,PCBM-60 | BCP,PEDOT:PSS | PolyTPD,Au,Unknown,DMF,False,100.0,Spin-coating,N2,0.1,False,0.95,20.06,0.64,11.96,qJtbTmZXeRQLq18Nh8oHPRbkqgH3
Cs0.06FA0.77MA0.17PbBr0.17I0.83,Cs; FA; MA,Pb,Br; I,,TiO2-np,Spiro-MeOTAD,Au,Anisole,DMF; DMSO,False,110.0,Spin-coating,N2,0.09,False,,,,15.9,qJxCcs65E8bgV4wpXJYmQ4gAhZL5
MAPbBrI2,MA,Pb,Br; I,,PCBM-60,PEDOT:PSS,Ca | Al,Chlorobenzene,DMF; DMSO,False,80.0; 120.0,Spin-coating,N2,0.1,False,1.04,15.51,0.8109999999999999,13.08,qJyjNeF8rmtj0m51GwKiqeKiej_G
FAPbI3,FA,Pb,I,1.48,TiO2-c,PTAA,Au,N2,DMF,False,160.0,Spin-coating,N2,0.1,False,,,,,qKB4jnxV5sxPjZBwnBe0YzqP_dII
Cs0.05FA0.79MA0.16PbBr0.45I2.55,Cs; FA; MA,Pb,Br; I,,TiO2-c | TiO2-mp,Spiro-MeOTAD,Au,Chlorobenzene,DMF; DMSO,False,100.0,Spin-coating,N2,0.16,False,1.0590000000000002,22.0,0.78,18.1,qKKynE05iN4Vdw-KeCxAqks0Qd-m
MAPbI3,MA,Pb,I,1.6,ZnO-c,Spiro-MeOTAD,Ag,Chlorobenzene,DMF,False,70.0,Spin-coating,Unknown,0.1,False,1.1,21.15,0.6579999999999999,15.3,qKTRrppbTXSz-E5JzRyo2Uh31-go
CsPbBrI2,Cs,Pb,Br; I,1.92,SnO2-np,Spiro-MeOTAD,MoO3 | Ag,Unknown,DMF; DMSO,False,55; 240,Spin-coating,N2,0.04,False,1.06,14.7,0.757,11.5,qKYE5MzHUnCBBCIAr1jyz3jigeP-
MAPbI3,MA,Pb,I,1.58,TiO2-c | PS:TiO2-mp,Spiro-MeOTAD,Au,Unknown,DMF >> IPA,False,Unknown >> 100.0,Spin-coating >> Spin-coating,Air >> Air,0.09,False,0.635,20.6,0.54,7.13,qKfY3Z2oFfavs7mmZ7Yqh-FBufYR
MAPbI3,MA,Pb,I,1.6,PCBM-60,PEDOT:PSS,Ca | Al,Unknown,none >> IPA,False,Unknown >> 115,Evaporation >> CBD,Vacuum >> Ar,0.12,False,0.99,19.65,0.73,14.2,qKjQNr0sneesHgtvNA6GNNZ-wmI3
Cs0.1FA0.9PbI3,Cs; FA,Pb,I,,TiO2-c | TiO2-mp | ZrO2-mp,none,Carbon,Unknown,DMF; DMSO,False,150.0,Drop-infiltration,N2,0.1,False,0.92,23.63,0.68,14.5,qL5K2d412Jq2wH9y4jkfuA-AOmjr
FA0.9MA0.1PbBr0.1I2.9,FA; MA,Pb,Br; I,,TiS2,Spiro-MeOTAD,Ag,Unknown,DMF; DMSO >> IPA,False,Unknown >> 150.0,Spin-coating >> Spin-coating,Air >> Air,0.757,False,0.74,24.26,0.514,9.44,qL7Q_FFDms1oLjJU4WCA-FtA8PbW
MAPbI3,MA,Pb,I,1.6,PCBM-60 | BCP,PTAA | PFN,Cu,Diethyl ether,DMF; DMSO,False,100.0,Spin-coating,N2,0.1,False,1.11,21.8,0.81,19.5,qLFi9P0dm79gjqOC_vUlkgxSVY7Q
MAPbI3,MA,Pb,I,1.6,TiO2-c,P3HT,Au,Unknown,DMF >> none,False,Unknown >> 180.0,Spin-coating >> Gas reaction,Unknown >> N2; MAI,0.1,False,0.91,15.14,0.5529999999999999,7.6,qLVefxkvfRFe_Pv-HxdsPVX-XGj9
MAPbI3,MA,Pb,I,1.6,TiO2-c,Spiro-MeOTAD,Ag,Chlorobenzene,DMSO; GBL,False,100,Spin-coating,Glovebox,0.045,False,0.967,22.64,0.708,15.49,qLYoCEsYD4rfhYw1ZzfX5InPKbHe
MAPbI3,MA,Pb,I,1.6,TiO2-c,PbS-QDs,Au,Toluene,DMSO; GBL,False,100.0,Spin-coating,N2,0.04,False,0.97,19.03,0.613,11.32,qLcwYZC2CLjnXIimIrTCDswxANQF
FA0.85MA0.15PbBr0.45I2.55,FA; MA,Pb,Br; I,,TiO2-c | TiO2-mp,BTT-3,Au,Chlorobenzene,DMF; DMSO,False,100.0,Spin-coating,Unknown,0.16,False,1.084,22.02,0.754,18.0,qLo8dbS1clDbrs3uo4_18m-R4guN
FA0.4MA0.6PbI3,FA; MA,Pb,I,,ZnO-c,Spiro-MeOTAD,Ag,N2,DMF,False,100.0,Spin-coating,N2,0.045,False,0.976,21.42,0.65,13.6,qLrRPweFazjLZyUpZ2Gx_Qhj52sa
MAPbI3,MA,Pb,I,1.6,PCBM-60,PEDOT:PSS,Ag,Unknown,DMF,False,110.0,Spin-coating,Unknown,0.104,False,0.8590000000000001,17.7,0.605,9.19,qLr_E0POdCgkIoWiUHoc9w4S_AJz
FA0.83MA0.17PbBr0.51,FA; MA,Pb,Br,,SnO2-c,EVA; SWCNTs | Spiro-MeOTAD,Au,Anisole,DMF; DMSO,False,100.0,Spin-coating,N2,0.09,False,1.1,22.4,0.69,16.8,qM-YdhsnDhFGYw30d3KL4fa2Yqqb
MAPbI3,MA,Pb,I,1.6,SnO2-c,Spiro-MeOTAD,Au,Diethyl ether; Methanol,DMF; DMSO,False,Unknown,Spin-coating,Air,0.1,False,1.04,22.48,0.7,16.4,qM-ZWVdenKxzv3gDXQsiQeWGif-P
MAPbI3,MA,Pb,I,1.6,ZnO-c | ZnO-nw,Spiro-MeOTAD,Ag,Unknown,DMF >> IPA,False,70.0 >> 100.0,Spin-coating >> Spin-coating,Unknown,0.12,False,0.958,17.3,0.63,10.42,qM5Ttb53kBJ1P3JGLO29urr9jVIM
MAPbI3,MA,Pb,I,1.6,C60,Spiro-TBB | Spiro-TBB,Ag,Unknown,none,False,Unknown,Co-evaporation,Vacuum,0.064,False,1.0,17.6,0.67,11.3,qMIGJXtm8SjJGRcYnHQiXJ6JMbxI
MAPbI3,MA,Pb,I,1.6,TiO2-c | TiO2-nw,Spiro-MeOTAD,Au,Unknown,DMF,False,110,Spin-coating,Ar,0.1,False,0.87,21.7,0.66,12.9,qMKBbzw-sWvabKF5tPJEe4e0dXNt
MAPbI3,MA,Pb,I,1.55,PCBM-60,PEDOT:PSS | PEDOT:PSS,Al,Unknown,DMF >> IPA,False,70.0 >> 130.0,Spin-coating >> Spin-coating,N2 >> Air,0.1,False,0.91,11.6,0.66,7.0,qMLMHDCvHpvf_-L_qY0PG8BFEsOP
MACu0.05Pb0.95Br0.1I2.9,MA,Cu; Pb,Br; I,1.6,PCBM-60 | LiF,PEDOT:PSS,Al,Chlorobenzene,DMSO; GBL,False,100.0,Spin-coating,N2,0.1,False,0.971,21.31,0.821,17.0,qMMOBAO2KLbwkb4V4UdEv3xiL6XS
MAPbI3,MA,Pb,I,,Zn2SnO4-c | Zn2SnO4-mp,Spiro-MeOTAD,Au,Diethyl ether,DMF; DMSO,False,65 >> 100,Spin-coating,Unknown,,False,1.036,23.48,0.637,15.5,qMNfNd6LCF2uBR08DEsf9XS7s27M
MAPbI3,MA,Pb,I,1.6,PCBM-60 | BCP,PEDOT:PSS,Ag,Unknown,DMF; DMSO,False,Unknown,Spin-coating,N2,0.1,False,0.92,18.1,0.597,9.9,qMNwtXlpiWYHHPV12G8YepgjVAIT
FAPbI3,FA,Pb,I,1.52,TiO2-c,PTAA,MoO3 | Ag,Unknown,Hexane,False,Unknown,Spin-coating,Dry air,0.725,False,1.15,15.97,0.66,12.0,qM_H3qxWqmkwY2t8wvO3d5FeMg-s
(3AMP)FA0.75MA2.25Pb4I13,(3AMP); FA; MA,Pb,I,,C60 | BCP,PEDOT:PSS,Ag,Unknown,DMF; DMSO,False,100.0,Spin-coating,N2,0.09,False,1.1,12.99,0.787,11.24,qMfg7akNANQue4SlhdjVgL3hEYLK
MAPbI3,MA,Pb,I,1.6,TiO2-c | Graphene; SrTiO3,Spiro-MeOTAD,Ag,Unknown,DMF >> IPA,False,70.0 >> 100.0,Spin-coating >> CBD,Air >> Air,0.1,False,0.93,14.38,0.56,7.49,qMj1NhHeUYzwYgd0bQRZtwnFcOI1
MAPbI3,MA,Pb,I,1.6,TiO2-c | TiO2-mp,P3HT,Cu,Unknown,DMF >> IPA,False,100.0 >> 100.0,Spin-coating >> Spin-coating,N2 >> N2,0.1,False,,,,,qMj3Tnw1MH8AxRVRj7RzUsWDNhs7
FA0.85MA0.15PbBr0.45I2.55,FA; MA,Pb,Br; I,,TiO2-c | TiO2-mp,Spiro-MeOTAD,Au,Unknown,DMF; DMSO; GBL,False,Unknown,Spin-coating,Unknown,0.09,False,1.021,19.75,0.695,14.01,qMz5Aps95LvD3zPcxZhomnmm8q9t
MAPbI3,MA,Pb,I,1.6,PCBM-60,PEDOT:PSS,Al,Unknown,DMF,False,100.0,Spin-coating,Air,0.13,False,0.98,19.1,0.78,14.7,qN3SnJlH0F6ZPPIKq5amm5RWSXEi
MAPbI3,MA,Pb,I,1.6,PCBM-60,PEDOT:PSS,Al,Unknown,DMF >> none,False,70.0 >> Unknown,Spin-coating >> Gas reaction,Air >> MAI; Vacuum,0.0007,False,0.95,20.95,0.725,14.5,qN7MIEYMKnYyafTqoYpMzv_a1xRC
MAPbI3,MA,Pb,I,1.57,C60,none,Carbon,Diethyl ether,DMF; DMSO,False,100.0,Spin-coating,N2,0.07065,False,1.058,23.09,0.616,14.87,qNA2JJ11ZjXzk9zIgOL4dZhQ04p7
MAPbI3,MA,Pb,I,1.55,PCBM-60 | BCP,PEDOT:PSS,Ag,Chlorobenzene; N2,DMF,False,80.0,Spin-coating,Air,0.9,False,0.82,16.6,0.76,10.34,qNJU44-ZHuyzTyFe-t-cCHrxAIqC
Cs0.05FA0.81MA0.14PbBr0.45I2.55,Cs; FA; MA,Pb,Br; I,,TiO2-c,Spiro-MeOTAD,Au,Chlorobenzene,DMF; DMSO,False,100.0,Spin-coating,Ar,0.1,False,,,,,qNUPZGxD88T492tHcB4wMk378UIk
MAPbI3,MA,Pb,I,1.6,PCBM-60 | BCP,NiO-c,Ag,Chlorobenzene,DMSO; GBL,False,70.0,Spin-coating,N2,0.09,False,1.02,20.0,,,qNjbBs7SUghvJrl01XVgXLR0laW9
Cs0.05FA0.79MA0.16PbBr0.51I2.49,Cs; FA; MA,Pb,Br; I,,TiO2-c | TiO2-mp,Spiro-MeOTAD,Au,Trifluorotoluene,DMF; DMSO,False,100.0,Spin-coating,Unknown,0.15,False,1.086,22.64,0.757,18.62,qNo_pPjRU7oIu56Z-iGi-aea32Cv
Cs0.1FA0.75MA0.15Rb0.05PbI,Cs; FA; MA; Rb,Pb,I,1.72,TiO2-c | TiO2-mp,Spiro-MeOTAD,,,,False,,,,,False,1.235,18.8,0.729,16.9,qNq2IF53T8vSzeHGPeeAh-4-3RBG
CsPbBr3,Cs,Pb,Br,2.3,SnO2-QDs,CsSnBr3-QDs,Carbon,Unknown,DMF >> Methanol,False,90.0 >> 250.0,Spin-coating >> Spin-coating,Air >> Air,0.1,False,1.61,7.8,0.84,10.6,qNsVXqLgVysq2ZDobKzKLEPgSvPi
MAPbI3,MA,Pb,I,1.55,TiO2-c | TiO2-mp,Spiro-MeOTAD,Au,Unknown,DMF; GBL,False,100.0,Spin-coating,Air,0.09,False,0.906,17.4,0.662,10.46,qNxiHxJvls1spMHQ8qH-uoIX9FnT
MAPb1.0I3,MA,Pb,I,1.55,TiO2-c | TiO2-mp,Spiro-MeOTAD,MoO3 | Ag,Unknown,DMF >> none,False,100 >> Unknown,Spin-coating >> Recrystallization,N2 >> MAI,0.1,False,0.972,22.4,0.69,15.01,qO9E9XrwTWxxV2rnjDzpgcSOMUQT
MAPbI3,MA,Pb,I,1.6,PCBM-60 | PEI,NiO-c,Ag,Unknown,DMF; DMSO,False,Unknown,Spin-coating,Unknown,0.096,False,1.02,20.36,0.695,14.23,qOAFWABDxc4uIZY6iBo8pbjG39dW
MAPbI3,MA,Pb,I,1.6,TiO2-c,Spiro-MeOTAD,Au,Chlorobenzene,DMF; DMSO,False,100.0,Spin-coating,Unknown,0.09,False,0.91,20.03,0.63,11.47,qOE_w7OMnWTh9fHQShOspmHj4Vwl
Cs0.1FA0.9PbI,Cs; FA,Pb,I,1.54,TiO2-c | SnO2-np,Spiro-MeOTAD,Au,Unknown,Unknown,False,Unknown,Spin-coating,Unknown,0.0788,False,0.9,1.56,0.616,10.92,qOHzvli17IBg2XPGciGIyfDqPBsj
MAPbI3,MA,Pb,I,1.59,SnO2-c,Spiro-MeOTAD,Au,Unknown,DMF >> IPA,False,Unknown >> 150.0,Spin-coating >> Spin-coating,N2 >> N2,0.075,False,1.11,23.85,0.7709999999999999,20.39,qOLO4s1viec24uS3EqwdfnPh6sxQ
Cs0.05FA0.79MA0.16PbBr0.51I2.49,Cs; FA; MA,Pb,Br; I,1.619,TiO2-c | TiO2-mp,Spiro-MeOTAD,Au,Chlorobenzene,DMF; DMSO >> IPA,False,100 >> 70,Spin-coating >> Spin-coating,N2 >> N2,0.16,False,1.08,19.8,0.784,16.6,qOLh4w3bWp11lRJVGDHZXMy6WUZW
Cs0.05FA0.85MA0.15PbBr0.45I2.55,Cs; FA; MA,Pb,Br; I,,TiO2-c,Spiro-MeOTAD,Au,Chlorobenzene,DMF; DMSO,False,100,Spin-coating,N2,0.049,False,1.15,22.5,0.78,20.2,qOWvx-K2EqRXOMCIjfYPwrLwF4OZ
MAPbI3,MA,Pb,I,1.6,ZnO-c,PEDOT:PSS,Al,Chlorobenzene,DMF; DMSO,False,70; 100,Spin-coating,N2,0.1,False,0.88,18.2,,,qObWYm2bPiC35qM6x0WS-NUHWb0a
FA0.9MA0.1PbBr0.1I2.9,FA; MA,Pb,Br; I,,PCBM-60 | C60 | BCP,PTAA,Cu,Unknown,DMF >> IPA,False,90.0 >> 70.0,Spin-coating >> Spin-coating,Unknown,0.08,False,1.05,23.5,0.763,18.8,qOywQTX5UxA4JkDL2D2h9HKXEwUx
MAPbI3,MA,Pb,I,1.58,pBTTz,PEDOT:PSS,Ag,Toluene,DMSO; GBL,True,100.0,Spin-coating,N2,0.1,False,,,,13.8,qP0GL8bFjnYD416FCuHUAMLZ23jn
FA0.85MA0.15PbBr0.45I2.55,FA; MA,Pb,Br; I,1.6,PCBM-60 | LiF,BTF4,Ag,Chlorobenzene,Unknown,False,100.0,Spin-coating,Unknown,0.059,False,1.01,20.5,0.753,16.14,qP6siaqtFz5OdjlUzsZ3QhluRYHn
FA0.9MA0.1PbBr0.1I2.9,FA; MA,Pb,Br; I,,TiS2,Spiro-MeOTAD,Ag,Unknown,DMF; DMSO >> IPA,False,Unknown >> 150.0,Spin-coating >> Spin-coating,Air >> Air,0.757,False,1.0,24.75,0.752,17.23,qPC7QMl75fPbgY3g06147848tGqh
MAPbI3,MA,Pb,I,1.6,SnO2-np,Spiro-MeOTAD,Au,Chlorobenzene,DMF; DMSO,False,100.0,Spin-coating,Air,0.04,False,1.07,22.1,0.72,17.1,qPD8fuXBmWe8cW6G7oNL2aaHPPa3
Cs0.1FA0.9PbI3,Cs; FA,Pb,I,,PCBM-60,NiO-np | PTAA,Mg | Ag,Chlorobenzene,DMF; DMSO,False,100,Spin-coating,Ar,0.16,False,1.03,22.8,0.76,17.8,qPDWLE5-m5p7cCzxLtjK-eMgj1yR
MAPbI3,MA,Pb,I,1.6,1‐benzyl‐3‐methylimidazolium chloride,Spiro-MeOTAD,Au,Chlorobenzene,DMSO; GBL,False,100.0,Spin-coating,N2,0.0756,False,1.0,20.55,0.732,15.04,qPUHDl4rp1ger0y89e5yHDuAF7k8
MAPbI3,MA,Pb,I,1.6,TiO2-c,SAF-5,MoO3 | Ag,Chlorobenzene,DMSO; GBL,False,100.0,Spin-coating,N2,0.1,False,,,,,qPZo8g-Fna1IeOIk-ecWaCobw1o3
MAPbI3,MA,Pb,I,1.59,TiO2-c | TiO2-mp,Spiro-MeOTAD,Au,Unknown,DMF >> IPA,False,Unknown >> 100,Spin-coating >> CBD,Unknown >> Unknown,0.1,False,1.04,21.58,0.7,15.6,qPa_FwUhTQbIda2xQKWzEMdkd5yO
MAPbI3,MA,Pb,I,1.6,SrGeO3,Spiro-MeOTAD,MoO3 | Ag,Chlorobenzene,DMSO; GBL,False,100.0,Spin-coating,Unknown,0.09,False,1.07,22.1,0.7,17.5,qPcPYLoelEv-RbUEBgoCtfIsmCRI
Cs0.08FA0.77MA0.15PbBr0.51I2.49,Cs; FA; MA,Pb,Br; I,1.6,C60 | BCP,PTAA,Cu,Ethyl acetate,DMF; DMSO,False,100,Spin-coating,N2,0.16,False,1.047,18.78,0.792,15.59,qPjJew76ruoHBHhN7LDuK1UvyzUt
MAPbI3,MA,Pb,I,1.6,TiO2-c | PCBM-60,PCDTBT8,MoO3 | Au,Unknown,DMF; DMSO >> IPA,False,Unknown >> 100.0,Spin-coating >> Spin-coating,N2 >> N2,0.0002,False,1.02,21.29,0.6729999999999999,15.0,qPsg3gfrvFVSVlOMPFHT9GC0E3hN
MAPbI3,MA,Pb,I,1.6,PCBM-60 | BCP,NiO-c,Ag,Toluene,DMF; DMSO,False,100.0,Spin-coating,Ar,0.1,False,1.053,21.7,0.7490000000000001,9.56,qPtmv4NLDkxH5Y8iCrS5rafyfMVs
MAPbI3,MA,Pb,I,1.6,PCBM-60,TBASBP,Al,Chlorobenzene,DMSO; GBL,False,100.0,Spin-coating,Unknown,0.04,False,1.01,19.24,0.622,12.08,qPxpX0_7YahW8SmwWD6xOkHIZGVv
MAPb0.99I3,MA,Pb,I,,TiO2-c | TiO2-mp,NiO,Au,Unknown,DMF,False,100.0,Spin-coating,N2,0.17,False,0.82,12.29,0.502,,qQ6xxRRwBbazvYOzgEybgFGyq2r4
MAPbBr0.45I2.55,MA,Pb,Br; I,,TiO2-c | TiO2-nw,Spiro-MeOTAD,Au,Unknown,DMSO >> IPA,False,Unknown,Spin-coating >> Spin-coating,Unknown,0.09,False,1.03,23.95,0.77,18.88,qQFyALmW5YEUMZI6m5bd7_95k4Ta
MAPbI3,MA,Pb,I,1.6,TiO2-c | TiO2-mp,Spiro-MeOTAD,Au,Ethyl acetate,DMF; DMSO,False,100.0,Spin-coating,N2,0.1,False,1.0590000000000002,22.127,0.69,16.22,qQOlUBGeYC4dhgZUaZL6W8aNiq4C
MAPbI3,MA,Pb,I,1.55,C60,PEDOT:PSS,Al,Unknown,DMF,False,95.0,Spin-coating,N2,0.09,False,0.795,19.59,0.51,7.9,qQbcNBotvyyoU-v_OYxV4K1d6vEB
FA0.85MA0.15Pb0.45I2.55 | (NH4)8FA2.4Pb9I28.4,FA; MA | (NH4); FA,Pb | Pb,I | I,,TiO2-c | TiO2-mp,Spiro-MeOTAD,Au,Chlorobenzene,DMF; DMSO,False,105.0,Spin-coating,Dry air,0.09,False,1.09,22.61,0.759,18.63,qQdHGT1j2UjNbn_dc6SrinVIbFKa
Cs0.05FA0.28MA0.67PbBr0.54I2.46,Cs; FA; MA,Pb,Br; I,,PCBM-60 | BCP,PEDOT:PSS,Ag | V2O5,Chlorobenzene,DMSO; GBL,False,100.0,Spin-coating,N2,0.07,False,1.03,15.38,0.785,12.44,qQj4iVIxH0d7kEW7ALZdcePjjmbT
MAPb1.0I3,MA,Pb,I,1.55,PCBM-60,PEDOT:PSS,Al,Unknown,DMF,False,100,Spin-coating,N2,0.075,False,0.77,18.96,0.68,9.93,qR2bkZP1xoiTk-Gw8aObmBqFe99R
FAPbI3,FA,Pb,I,1.48,TiO2-c | TiO2-mp,Spiro-MeOTAD,Au,Chlorobenzene,DMF; DMSO,False,150.0,Spin-coating,Dry air,0.16,False,1.08,25.1,0.7,17.7,qRFfcUltwcbgC5PlAMIqlv7v6eAx
MAPbI3,MA,Pb,I,1.6,TiO2-c | TiO2-mp,Spiro-MeOTAD,Ag,Toluene,DMSO,False,110.0; 130.0,Spin-coating,Unknown,0.1,False,0.99,16.71,0.68,11.25,qRQG1_Cq58h1ipk02Ie_UqomZLhd
MAPbI3,MA,Pb,I,1.5,PTCA,Spiro-MeOTAD,Au,Chlorobenzene,DMF,False,105.0,Spin-coating,Unknown,0.09,False,0.9,18.89,0.5670000000000001,9.61,qRQoEujTS66kFPtHdrytrH9IqSUd
MAPbI3,MA,Pb,I,1.6,PCBM-60 | ZnO-np,PEDOT:PSS,Al,Unknown,DMF,False,95.0,Spin-coating,N2,0.09,False,0.92,18.13,0.73,12.18,qRUFV6NbnHR4YyfEdje-x8-G5Al0
MAPbI3,MA,Pb,I,1.6,TiO2-c | (3-Aminopropyl)trimethoxysilane,Spiro-MeOTAD,Au,Chlorobenzene,DMSO; GBL,False,100.0,Spin-coating,Unknown,0.052,False,0.98,21.14,0.648,14.2,qRWOSwxmDHJaFO7sckscgk4Ta8G9
MAPbI3,MA,Pb,I,1.6,f-C60 | C60,P3HT,MoO3 | Ag,Unknown,DMF >> IPA,False,Unknown >> 100.0,Spin-coating >> Spin-coating,Unknown,0.0757,False,1.03,20.35,0.7120000000000001,14.89,qR_IfeQys2SNk09fBCwCxh-K3pDQ
MAPbI3,MA,Pb,I,1.6,TiO2-c,Spiro-MeOTAD,Ag,Unknown,DMF >> none,False,95.0 >> Unknown,Spin-coating >> Gas reaction,Dry air >> MAI,0.07,False,1.044,22.79,0.67,14.97,qRcVxuICUzAHzTXKKMKfO6sTDIKV
MAPbI3,MA,Pb,I,1.6,Nb2O5,Spiro-MeOTAD,Au,Unknown,DMF,False,100.0,Spin-coating,N2,0.09,False,1.02,22.21,0.69,15.66,qRlatewQ7IXAYjS7PZicbPihrmxJ
Cs0.08FA0.77MA0.15PbBr0.51I2.49,Cs; FA; MA,Pb,Br; I,1.6,C60 | BCP,PTAA,Cu,Ethyl acetate,DMF; DMSO,False,100,Spin-coating,N2,0.16,False,1.063,19.509,0.773,16.04,qRm3E7fsYr6PT5QZUnfJAow1Wosn
MAPb1.0I3,MA,Pb,I,1.55,TiO2-c | TiO2-mp,SGT-422,Au,Toluene,DMF; DMSO,False,100,Spin-coating,N2,0.1,False,0.95,16.285,0.648,10.01,qRuXssFmrLn_F0uCXcQ0s4fJUviF
FA0.85MA0.15PbBr0.45I2.55,FA; MA,Pb,Br; I,,TiO2-c,Spiro-MeOTAD,Au,Toluene,DMF; DMSO,False,400.0,Spin-coating,N2,0.1,False,1.118,22.92,0.78,19.99,qRwXbUuU2hBbaSTL3PcXVBNnODUp
MAPbI3,MA,Pb,I,1.6,PCBM-60,PEDOT:PSS,Al,Unknown,Unknown,False,Unknown,Spin-coating,Unknown,0.035,False,0.91,14.72,0.679,9.1,qRx_RMiaRlvieSiJNwiN2xU_toio
MAPbI3,MA,Pb,I,1.6,TiO2-c | TiO2-mp,BDTT:DPPD:TT,Au,Diethyl ether,DMF; DMSO,False,65; 100,Spin-coating,Air,0.1,False,0.97,23.49,0.68,15.74,qRxjw1msZdBp8OF8tj0LYUvqUdDI
MAPbI3,MA,Pb,I,1.6,TiO2-c | ZnO-c | TiO2-mp,Spiro-MeOTAD,Au,Unknown,DMF >> IPA,False,Unknown,Spin-coating >> CBD,Air >> Air,0.07,False,0.87,19.4,0.67,11.5,qS2eVgIor7JhsYKNsw3NwrV-m8ro
CsPbBrI2,Cs,Pb,Br; I,1.94,TiO2-c,PTAA,Au,Unknown,DMF; DMSO >> IPA,False,300.0 >> 150,Spin-coating >> Spin-coating,N2 >> N2,0.09,False,,,,,qS5zq6NLKolWevwhDb-wCJjrbre1
Cs0.125FA0.875PbBr0.375I2.625,Cs; FA,Pb,Br; I,,TiO2-c | TiO2-mp,Spiro-MeOTAD,Au,Diethyl ether,DMF; DMSO,False,140.0,Spin-coating,Unknown,0.125,False,1.112,22.371,0.758,18.86,qSXGNMoyIN_haMwKdS9-m2VC7GNj
MAPbI3,MA,Pb,I,1.6,TiO2-c | PCBA,Spiro-MeOTAD,Au,Toluene,DMF,False,100.0,Spin-coating,N2,0.04,False,0.99,18.6,0.644,11.9,qS_4Av9jrEid13FItjhCfRjjFkOx
MAPbI3,MA,Pb,I,1.6,TiO2-c | TiO2-mp,MoOx | Spiro-MeOTAD,Ag,Unknown,DMF >> IPA,False,Unknown >> 105.0,Spin-coating >> CBD,Unknown,0.1,False,0.9,22.06,0.591,11.2,qSj2LfGsmmRTLGYcef-fR49-G7cN
MAPbI3,MA,Pb,I,1.6,PCBM-60 | C60 | BCP,PTAA,Al,Unknown,DMF >> IPA,False,Unknown,Spin-coating >> Spin-coating,N2 >> N2,0.08,False,,,,19.0,qSjCNuKanRhwvrPJlfmjB8M0NstZ
MAPbI3,MA,Pb,I,1.55,C60 | BCP,PTAA,Cu,Toluene,DMSO; GBL,False,100.0,Spin-coating,N2,0.16,False,1.05,20.14,0.7020000000000001,14.85,qSk2I2wQbX8y7ObjqQDZv23NqHH7
MAPbI3,MA,Pb,I,1.6,TiO2-c | TiO2-mp,Spiro-MeOTAD,Au,Unknown,DMF >> IPA >> IPA,False,70 >> 100 >> 100,Spin-coating >> CBD >> CBD,Unknown,0.1,False,1.008,21.1,0.706,15.1,qSvr0x1IgzpSYecyc7UxxLtTv7Cs
FA0.9MA0.1PbBr0.1I2.9,FA; MA,Pb,Br; I,,SnO2-c,Spiro-MeOTAD,Ag,Unknown,DMF; DMSO >> IPA,False,70.0 >> 120.0,Spin-coating >> Spin-coating,Air >> Air,0.0757,False,1.09,24.39,0.7390000000000001,18.46,qSxgFU4FCl11AEYk6LEgBXzZ3AfL
MAPbI3,MA,Pb,I,1.6,TiO2-c,Spiro-MeOTAD,Ag,Ar,DMF,False,100.0,Spin-coating,Ar,0.16,False,1.05,22.0,0.74,16.5,qT-3xcBqpYt55ytLnXicIA7MJfMR
MAPbI3,MA,Pb,I,1.6,PCBM-60,TAPC,Ag,Unknown,DMF; DMSO >> IPA,False,Unknown >> 105.0,Spin-coating >> Spin-coating,Unknown,0.04,False,0.97,19.94,0.752,14.58,qT0vcn_-MhZuKrLz_kArwAE8-9Mp
MAPbI3,MA,Pb,I,1.61,PCBM-60 | BCP,PEDOT:PSS,Ag,Toluene,DMSO; GBL,False,80.0; 100.0,Spin-coating,N2,0.07,False,0.83,19.38,0.7,11.29,qT2E-5xIgLbW9aD8zAhl6nUvxujC
MAPbI3,MA,Pb,I,1.6,TiO2-c | TiO2-mp,Spiro-MeOTAD,Au,Chlorobenzene,DMF; DMSO,False,100.0,Spin-coating,Ar,0.2,False,1.05,20.3,0.76,16.25,qT2_36Q6UGNclIgnJYGnkGZixmFx
MAPbI3,MA,Pb,I,1.5,PFN,Spiro-MeOTAD,Au,Unknown,DMF >> IPA,False,Unknown >> 70.0,Spin-coating >> CBD,Unknown,0.09,False,0.92,19.1,0.58,10.2,qTF2HlQiADu-5l7khDTepmKXFsOF
MAPbI3,MA,Pb,I,1.6,PCBM-60,NiO-c,Ag,Ether,DMF; DMSO,False,65.0; 100.0,Spin-coating,N2,0.1,False,1.08,19.84,0.742,15.87,qTYznlWupwbZMpMWoWQ5_0Z6dnT7
MAPbI3,MA,Pb,I,1.6,TiO2-c,Spiro-MeOTAD,Au,Chlorobenzene,DMF,False,100.0,Spin-coating,N2,0.1,False,1.03,18.2,0.69,13.0,qTaQzTq793LBRbffXKwQXxAkTYkS
Cs0.05FA0.79MA0.16PbBr0.51I2.49,Cs; FA; MA,Pb,Br; I,1.59,TiO2-c | TiO2-mp,Spiro-MeOTAD,Au,Chlorobenzene,DMF; DMSO,False,100.0,Spin-coating,Unknown,0.1,False,1.08,22.37,0.728,16.59,qTaxAihILpuY1Tt-2bFziVeLqTp4
MAPbI3,MA,Pb,I,1.6,ZnO-np | C60,PEDOT:PSS | FrGO,MoO3 | Ag,Unknown,DMF,False,100.0,Spin-coating,N2,4.64,False,0.97,17.6,0.732,12.5,qTf6CrUObAV1pMK_XG52kWSXG9RI
MAPbI3,MA,Pb,I,1.6,TiO2-c | TiO2-mp,Spiro-MeOTAD,Ag,Unknown,DMF >> IPA >> none,False,70.0 >> 70.0 >> 70.0,Spin-coating >> Spin-coating >> Evaporation,N2 >> N2 >> Vacuum,0.1,False,0.97,19.92,0.647,12.51,qTlBXH4n45fQ5ikpoVmpNrQLo8X1
