Repository: GouravSidana/firstML

# firstML
My first Machine Learning Project

File: filtered_perovskite.csv (part 133 of 155)
Formula,A_ion,B_ion,X_ion,Bandgap,ETL,HTL,Backcontact,Antisolvent,Solvent,Solv_annel,Anneal_temp,Dep_procedure,Synth_atm,Cell_area,Is_module,Voc,Jsc,FF,PCE,entry_id
MAPbI3,MA,Pb,I,1.58,SnO2-np,Spiro-MeOTAD,Au,Unknown,DMF; DMSO >> IPA,False,Unknown >> 100.0,Spin-coating >> Spin-coating,N2 >> N2,0.159,False,1.103,20.6,0.79,18.0,qUAxR-T7ace3JHdu-ImE2B8CjWOZ
MAPbI3,MA,Pb,I,1.6,PCBM-60,PEDOT:PSS,Ag,Unknown,DMF,False,25; 90,Spin-coating,N2,0.2,False,0.98,22.5,0.6,13.02,qUJ_3PzleMHRIYvlTj4ct-PTgW1H
MAPbI3,MA,Pb,I,1.6,PCBM-60 | ZnO-np,PEDOT:PSS,Al,Chlorobenzene,DMSO; GBL,False,100.0,Spin-coating,N2,0.22,False,0.91,15.8,0.78,11.2,qUL_kmQvKRtXFJ5yMK_dB_6XIXSs
MAPbI3,MA,Pb,I,1.6,PCBM-60,PEDOT:PSS,Ag,Unknown,DMF; DMSO,False,Unknown | 100,Spin-coating | Spin-coating,N2 | N2,0.02,False,0.97,16.4,0.667,10.6,qUQCDihqmsCsT-lHLrGlkIjQFY-P
MAPbI3,MA,Pb,I,1.6,TiO2-c,DCZ-OMeTPA,MoO3 | Ag,Chlorobenzene,DMSO; GBL,False,Unknown,Spin-coating,Unknown,0.1,False,,,,15.93,qUVe3kuW760VXoRqaecQOGWvncsi
Cs0.08FA0.76MA0.16PbBr0.51I2.49,Cs; FA; MA,Pb,Br; I,,PCBM-60 | BCP,NiO-c,Ag,Unknown,DMF; DMSO,False,Unknown,Spin-coating,N2,0.1,False,1.003,20.46,0.616,12.15,qUbfajaUAmvz47tj-Ghysyx9wkjY
MAPbI3,MA,Pb,I,1.6,PCBM-60 | BCP,NiO-c,Ag,Unknown,DMSO >> IPA,False,Unknown >> 100.0,Spin-coating >> Spin-coating,Unknown,0.0625,False,1.001,22.52,0.73,16.55,qUdpnaS1vqlNdf6LjTYnmLvIMxBH
MAPbI3,MA,Pb,I,1.6,P(NDI2OD-T2),PEDOT:PSS,Ag,Unknown,DMF >> IPA >> DMF; IPA,False,70.0 >> 100.0 >> 100.0,Spin-coating >> Spin-coating >> Spin-coating,N2 >> N2 >> N2,5.04,False,0.97,20.88,0.71,14.39,qV17Xz_wQ-fj46TWhUIaCgOCA76t
MAPbI3,MA,Pb,I,1.59,PCBM-60,PEDOT:PSS,Ca | Al,Unknown,DMF >> IPA,False,Unknown >> 100,Spin-coating >> Spin-coating,Air >> Air,0.09,False,0.86,18.47,0.46,7.3,qV1zjkltmyM3UigK7rH5ygMWXZr9
MAPbI3,MA,Pb,I,1.6,TiO2-c,Spiro-MeOTAD,Au,Chlorobenzene,DMF,False,100.0,Spin-coating,Unknown,0.1,False,0.994,19.782,0.75,14.89,qV4r9_vzc5f-ccDikKpoBJMx9nPR
Cs0.2FA0.8PbI3,Cs; FA,Pb,I,,TiO2-c,Florinated polymer | Spiro-MeOTAD,Ag,Unknown,Cyclohexyl-2-pyrrolidone; DMF,False,170.0,Spin-coating,N2,0.1,False,0.92,24.6,0.708,16.0,qVBX_P1z6kfm1WuclyERCBvUvcnG
FAPbI3,FA,Pb,I,1.498,TiO2-c | TiO2-mp,Spiro-MeOTAD,Au,IPA,DMF >> IPA,False,Unknown >> 160.0,Spin-coating >> Air brush spray,Air >> Air,0.15,False,0.95,17.7,0.65,11.9,qVMCt6Ozuy8uBZoGqH72sVGWAcch
MAPbI3,MA,Pb,I,1.6,TiO2-c,Spiro-MeOTAD,Au,Chlorobenzene,DMSO,False,100.0,Spin-coating,Unknown,0.09,False,1.02,24.06,0.7,17.26,qVOTn3LtcOvBafQ4L5Udt4gcsBm9
Cs0.05FA0.8075MA0.1425PbBr0.45I2.55,Cs; FA; MA,Pb,Br; I,1.626,SnO2-c | PCBM-60,Spiro-MeOTAD,Au,Chlorobenzene,DMF; DMSO >> IPA,False,100.0 >> 100,Spin-coating >> Spin-coating,N2 >> N2,0.08,False,1.07,22.75,0.7859999999999999,19.15,qVZTHMku7Ra6-H3ZV2eGBYyLeFGY
MAPbI3,MA,Pb,I,1.6,ICBA | C60 | BCP,PEDOT:PSS,Al,Unknown,DMF,False,100.0,Spin-coating,N2,0.06,False,0.98,11.3,0.8,8.83,qVgM0lZcRvdBPhHyI7x_XK6W9xqm
FA0.85MA0.15PbBr0.45I2.55,FA; MA,Pb,Br; I,,TiO2-c | TiO2-mp,BTT-2,Au,Chlorobenzene,DMF; DMSO,False,100.0,Spin-coating,N2,0.16,False,1.027,22.3,0.747,17.5,qVntREitYRm29N1IUZyCyDjAmKvb
(PEA)2MA4Pb5I16,(PEA); MA,Pb,I,1.64,PCBM-60 | BCP,PEDOT:PSS,Ag,Unknown,DMF,False,100.0,Spin-coating,N2,0.06,False,1.19,15.8,0.75,14.1,qVsZ12_a5Ydnu90IKqeC475UaIpN
FA0.85MA0.15PbBr0.45I2.55,FA; MA,Pb,Br; I,,TiO2-c | TiO2-mp,KR133,Au,Chlorobenzene,DMF; DMSO,False,90.0,Spin-coating,N2,0.16,False,1.133,20.4,0.72,16.8,qW-mb9Mo1PiDBmA-FlcFZXx36MF1
MAPbI3,MA,Pb,I,1.6,PCBM-60 | Rhodamine 101,PEDOT:PSS,Ag,Unknown,DMF,False,90.0,Spin-coating,Dry air,0.1,False,0.85,17.6,0.584,8.69,qW0r7D6dQzbW4_7krRR80W-S9cl4
MAPbI3,MA,Pb,I,1.6,ZnO-c,Spiro-MeOTAD,Ag,Unknown,DMF >> IPA,False,70.0 >> 25.0,Spin-coating >> CBD,N2 >> N2,0.09,False,0.98,15.8,0.451,7.0,qW3Rx84-gFBkH0SbbD7rSxa02p8x
FA0.83MA0.17PbBr0.51I2.49,FA; MA,Pb,Br; I,,C60 | BCP,NiO-c,Ag,Chlorobenzene,DMF; DMSO,True,100.0,Spin-coating,N2,0.126,False,1.0,20.9,0.66,13.3,qWEOx1badn57TbLv4JQOwMDI4jXt
MAPbI3,MA,Pb,I,1.6,TiO2-c | TiO2-mp | Al2O3-mp,none,Carbon,Unknown,GBL,False,50.0,Drop-infiltration,Air,0.14,False,0.84,20.2,0.51,8.72,qWNyk0_SrPj-aAi2rQNkzK4dyH2l
MAPbI3,MA,Pb,I,1.54,ZnO-c | C60,Spiro-MeOTAD,Ag,Unknown,DMF,False,100.0,Spin-coating,Unknown,0.1,False,1.04,19.2,0.7070000000000001,14.1,qWTgsWVJva8mxN9QJB2k7v0mH78l
MAPbI3,MA,Pb,I,,TiO2-c | TiO2-mp,Spiro-MeOTAD,Ag,Unknown,DMF >> IPA >> IPA,False,25 >> 25 >> 100,Spin-coating >> CBD >> Rinsing,Unknown,,False,1.05,21.03,0.67,14.77,qWYK83hkfF2ct0W7fJpw1uC1RAFB
FA0.85MA0.15PbBr0.15I0.85,FA; MA,Pb,Br; I,,SnO2-mp,Spiro-MeOTAD,Au,Chloroform,DMF; DMSO,False,130,Spin-coating,N2,,False,1.05,20.9,0.7020000000000001,15.41,qWaZxconbl9Gep4pH2PiDM6ESiXm
MAPbI3,MA,Pb,I,1.6,TiO2-c | TiO2-mp,Spiro-MeOTAD,Au,Chlorobenzene,DMSO,False,100.0,Spin-coating,N2,0.1,False,1.081,22.15,0.762,18.42,qWbz4764QcJQQGkYPNfCW8fnYMOF
FA0.85MA0.15PbI3,FA; MA,Pb,I,,TiO2-c | TiO2-mp,Spiro-MeOTAD,Au,Chlorobenzene,DMSO,False,100,Spin-coating,Unknown,0.16,False,0.88,22.7,0.58,11.6,qWloKxiZoFGzlRr7Pxgh9kqdnq9n
MAPbI3,MA,Pb,I,1.6,TiO2-c | TiO2-mp,Spiro-MeOTAD,Au,Toluene,DMSO,False,125.0,Spin-coating,Unknown,9.4,True,1.024,18.47,0.546,9.42,qWnWWAJqoE1yCFsnlu8knF9H-a9M
Cs0.1FA0.135MA0.765PbBr0.45I2.55,Cs; FA; MA,Pb,Br; I,,TiO2-c,Spiro-MeOTAD,Au,Chlorobenzene,DMF; DMSO,True,150,Spin-coating,N2,0.055,False,1.19,23.52,0.732,18.8,qWo5VXEgq1S4LsMxtlqxO2WwC0Il
Cs0.1FA0.83MA0.17PbBr0.51I2.49,Cs; FA; MA,Pb,Br; I,,TiO2-c | TiO2-mp,Spiro-MeOTAD,Au,Chlorobenzene,DMF; DMSO,False,100,Spin-coating,N2,0.15,False,1.02,18.0,0.72,13.2,qWoN6tYro3S1owrHp8SexhWGEKLS
MAPbI3,MA,Pb,I,1.6,In2S3,Spiro-MeOTAD,Au,Chlorobenzene,DMSO; GBL,False,100.0,Spin-coating,Unknown,0.09,False,1.05,20.78,0.654,14.33,qWqM_U8TbDzHlBlKMPGlWseo3coT
MAPbI3,MA,Pb,I,1.6,PCBM-60 | LiF,PEDOT:PSS,Al,Chlorobenzene,DMSO; GBL,False,100.0,Spin-coating,N2,0.1,False,0.946,18.43,0.779,13.58,qX7DDuby71Elibw06N0rzKCh0iOf
MAPbI3,MA,Pb,I,1.6,SnO2-c,Spiro-MeOTAD,Au,Diethyl ether; Methanol,DMF; DMSO,False,Unknown,Spin-coating,Air,0.1,False,1.03,21.71,0.635,14.2,qXD2HwhdejrjcmsRLG2H_Re_r-gr
MAPbI3,MA,Pb,I,1.6,DMEC-60 | LiF,PEDOT:PSS,Al,Unknown,DMF >> none,False,70.0 >> Unknown,Spin-coating >> Gas reaction,Air >> MAI; Vacuum,0.07,False,0.92,21.73,0.758,15.2,qXDaVuTUNOMmS-PKmxLz3TcjcyZy
FA0.6MA0.4PbBr0.3I2.9,FA; MA,Pb,Br; I,,SnO2-np,NH2-POSS | Spiro-MeOTAD,Au,Unknown,DMF; DMSO >> IPA,False,70.0 >> 150.0,Spin-coating >> Spin-coating,N2 >> N2,0.102,False,1.01,21.97,0.78,17.62,qXM4FXIqJ03BYuwNBYUA4DmVdbkO
MAPbI3,MA,Pb,I,1.6,PCBM-60 | PEI,NiO-c,Ag,Unknown,DMSO; GBL,False,70.0,Spin-coating,Air,0.09,False,0.92,16.4,0.509,7.69,qXVPjbdPeZVFTO51d30ylns6Cgav
MAPbI3,MA,Pb,I,1.6,TiO2-c | TiO2-mp,Spiro-MeOTAD,Au,Unknown,DMF,False,100.0,Spin-coating,N2,0.09,False,1.06,21.9,0.74,17.0,qXYNhjoHC2CFqnikugfRNQ-XD9sw
CsPbBr3,Cs,Pb,Br,2.33,TiO2-c | TiO2-mp | Carbon-QDs,Red Phosphorous-QDs,Carbon,Unknown,DMF >> Methanol,False,Unknown >> 250,Spin-coating >> Spin-coating,Air >> Air,0.1,False,1.47,7.33,0.76,7.99,qXZh_ArDz0H31IrCvrjbqLCnzK2N
MAPbI3,MA,Pb,I,1.6,TiO2-c | C60,Spiro-MeOTAD,Au,Toluene,DMSO; GBL,False,Unknown,Spin-coating,Air,1.0,False,1.04,22.45,0.664,15.5,qXcn4CESuSpBRQom_7JWtIHsEw1z
MAPb1.0I3,MA,Pb,I,1.5,PCBM-60 | Zr(Acac),CIGS,Ag,Chlorobenzene,DMF; DMSO,False,100,Spin-coating,Unknown,0.1,False,1.04,21.11,0.669,14.75,qY02SlhiSen3s9uI_4w10Bawpiv5
CsPbI3,Cs,Pb,I,,TiO2-c,P3HT,Au,Unknown,none,False,Unknown,Co-evaporation,Vacuum,0.1,False,0.99,13.9,0.677,9.3,qY3IQlnz06i4S0FyLLzD7awcX0BA
MAPbI3,MA,Pb,I,,C60 | C60,TaTm | F6-TCNNQ; TaTm,Ag,Unknown,none,False,Unknown,Evaporation,Vacuum,0.0653,False,1.02,19.5,0.63,12.5,qYAaqRR1VBAppGtTvO_X_M62i0Bm
MAPbI3,MA,Pb,I,1.6,SnO2-c | PCBM-60,CuMe2Pc,Au,Unknown,DMF; DMSO,False,60; 100,Spin-coating,N2,0.09,False,1.01,21.46,0.72,15.58,qYFQAFUxDglWH-OiWtiTbsHcIbQU
MAPbI3,MA,Pb,I,1.6,TiO2-c | TiO2-mp,PTAA,Au,Chlorobenzene,DMF,False,100.0,Spin-coating,Unknown,0.09,False,1.03,21.71,0.77,17.22,qYHpFBQRF0dRaFqJbPFW_QpKScbU
Cs0.25FA0.75PbI3 | CsPbI3,Cs; FA | Cs,Pb | Pb,I | I,,TiO2-c,Spiro-MeOTAD,MoOx | Al,Unknown,Methyl acetate >> Ethyl acetate,False,Unknown,Spin-coating >> Spin-coating,Air >> Air,0.06,False,1.21,19.21,0.74,13.11,qYK3_N7RYIgc_DLLR6Lpe4gu1sCa
MAPb1.0I3,MA,Pb,I,1.6,PCBM-60 | Rodhamine 101 | C60 | Rodhamine 101 | LiF,PEDOT:PSS,Ag,Toluene,DMSO; GBL,False,100,Spin-coating,N2,0.11,False,1.05,19.41,0.64,13.0,qYNtHy2GhP6j6ia2DjEG8IfqX86h
MAPbI3,MA,Pb,I,1.6,TiO2-c | TiO2-mp,Spiro-MeOTAD,Au,Unknown,DMF >> IPA,False,70.0 >> 70.0,Spin-coating >> CBD,Ambient >> Ambient,0.04,False,0.955,17.8,0.6409999999999999,10.9,qYY9mxe7k9R7cUTYiN2GK_orXtOt
CsFAMAPbBrI,Cs; FA; MA,Pb,Br; I,,TiO2-c,Spiro-MeOTAD,Au,Chlorobenzene,DMF; DMSO,False,100,Spin-coating,Unknown,0.16,False,0.76,18.21,0.53,8.72,qYuxRsP6sFT7pKHgeM9ZK0Rzt3SC
Cs0.05FA0.81MA0.14PbBr0.45I2.55,Cs; FA; MA,Pb,Br; I,,SnO2-c,Spiro-MeOTAD,Au,Unknown,Unknown,False,Unknown,Unknown,Unknown,0.1,False,1.045,23.04,0.772,18.62,qZFILYigWcX0QfHAk1PxARE2BI39
MAPbI3,MA,Pb,I,1.6,TiO2-c | TiO2-mp,Spiro-MeOTAD,Au,Toluene,DMSO,False,100.0,Spin-coating,N2,0.025,False,0.884,18.62,0.442,7.27,qZI5j2_PX0hEkHY_9F57k5DlM2oY
MAPbI3,MA,Pb,I,1.6,PCBM-60,PEDOT:PSS,Al,Unknown,DMF,False,110.0,Spin-coating,Unknown,0.1,False,0.948,17.5,0.78,12.9,qZICw2A7qBOORhxu9TPNVYoQAtvi
MAPbI3,MA,Pb,I,1.6,WO3-c,P3HT,Au,Unknown,DMF >> IPA,False,100.0 >> 100.0,Spin-coating >> Spin-coating,Unknown,0.04,False,0.78,19.45,0.53,8.13,qZLAxlqe36grzVtBDAevg9wUdpC_
FA0.85MA0.15PbBr0.45I2.55,FA; MA,Pb,Br; I,,TiO2-c,Spiro-MeOTAD,Au,Toluene,DMF; DMSO,False,300.0,Spin-coating,N2,0.1,False,1.108,23.57,0.732,19.13,qZP0l4BVi0J9nGlLeQIvXRkv7L2-
FA0.85MA0.15PbBr0.45I2.55,FA; MA,Pb,Br; I,1.6,PCBM-60 | LiF,BTF4,Ag,Chlorobenzene,Unknown,False,100.0,Spin-coating,Unknown,0.059,False,1.03,21.5,0.768,17.01,qZTg4erk8DyRE701SQbewOF7LtGs
FA0.85MA0.15PbBr0.45I2.55,FA; MA,Pb,Br; I,,TiO2-c | TiO2-mp,Spiro-MeOTAD,Au,Chlorobenzene,DMF; DMSO,False,100.0,Spin-coating,N2,0.16,False,1.1,22.4,0.768,18.9,qZXi0bRXAnVXrbNN3AGWgO1QTndw
MAPbI3,MA,Pb,I,1.6,TiO2-c | PCBM-60,Spiro-MeOTAD,Au,Toluene,DMSO; GBL,False,100.0,Spin-coating,N2,0.16,False,1.05,20.5,0.49,13.3,qZcEAGiVsfnyqKssljflBTWB_mPK
FA0.85MA0.15PbBr0.45I2.55,FA; MA,Pb,Br; I,,TiO2-c | TiO2-mp,Spiro-MeOTAD,Au,Diethyl ether,DMF; DMSO,False,145,Spin-coating,Unknown,0.125,False,1.114,22.042,0.698,17.14,qZoQPJnOAKySMvbWmee_IbQqLG1O
MAPbI3,MA,Pb,I,1.6,TiO2-c | TiO2-mp | Al2O3-mp,Spiro-MeOTAD,Au,Toluene,DMF; GBL,False,100.0,Spin-coating,N2,0.045,False,1.0,19.16,0.45,8.54,qZojy1Id4FIWNw3FWOAzHPXrQIn2
MAPbI3,MA,Pb,I,1.6,TiO2-c | TiO2-mp,Spiro-MeOTAD,Au,Chlorobenzene,DMF,False,150.0,Spin-coating,N2,0.15,False,0.95,17.3,0.55,9.05,q_-0XZVniQ5JNffTvPpxe4Z-jAlz
MAPbI3,MA,Pb,I,1.6,TiO2-c | TiO2-mp,Spiro-MeOTAD,Au,Unknown,DMF >> IPA,False,40; 100 >> 100,Spin-coating >> Spin-coating,Air >> Air,0.115,False,1.014,18.705,0.685,12.99,q_2siWjTyWATwTZ3d00O2BpwTdZK
FAMAPbBr0.45I2.55,FA; MA,Pb,Br; I,1.65,TiO2-c | TiO2-mp,Spiro-MeOTAD,Au,Unknown,DMF; DMSO,False,70 >> 140,Spin-coating >> Spin-coating,N2 >> N2,,False,1.065,22.87,0.685,16.69,q_Ew4HiS9GyF3bRMnNae_84SAsT-
MAPbI3,MA,Pb,I,1.51,TiO2-c | TiO2-mp,Spiro-MeOTAD,Au,Toluene,DMSO; GBL,False,100.0,Spin-coating,Unknown,0.096,False,1.0,20.4,0.737,15.2,q_FrMu8X0ex3PvWCKZop31XGpU7F
MAPbI3,MA,Pb,I,,"(2Z,2′Z)-3,3′-(5,5′-(2,7-dioctyl-1,3,6,8-tetraoxo-1,2,3,6,7,8-hexahydrobenzo[lmn][3,8] phenanthroline-4,9-diyl)bis(thiophene-5,2-diyl))bis(2-(3,5-bis (trifluoroomethyl)phenyl) acrylonitrile)",PEDOT:PSS,Ag,Unknown,DMSO; GBL,False,100,Spin-coating,Unknown,,False,0.82,22.97,0.4579999999999999,8.6,q_IoZKooWoXOhvhuXCQ5QxH7IAAS
MAPbI3,MA,Pb,I,1.6,SnO2-c | SnO2-mp,Spiro-MeOTAD,Au,Unknown,DMF >> IPA,False,90.0 >> 150.0,Spin-coating >> Spin-coating,N2 >> Air,0.102,False,1.06,22.32,0.77,18.1,q_MliFk3t0FEvMdLDAfhyLRHGRXS
MAPbI3,MA,Pb,I,1.6,PCBM-60 | BCP,NiO-c,Ag,Chlorobenzene,DMSO; GBL,False,70.0,Spin-coating,N2,0.09,False,1.03,20.0,,,q_MsoAhZqoXmx738BpBVCqkynfQL
MAPbI3,MA,Pb,I,1.6,TiO2-c | TiO2-mp,Spiro-MeOTAD,Ag,Unknown,DMF >> none,False,Unknown >> 100.0,Spin-coating >> Gas reaction,Dry air >> Dry air; Methylamin,0.1,False,1.03,13.46,0.69,9.57,q_O4Wi3p8PpPPVmrLLkAGRJleSxq
FA0.4MA0.6PbI3,FA; MA,Pb,I,,ZnO-c,Spiro-MeOTAD,Ag,N2,DMF,False,100.0,Spin-coating,N2,0.045,False,1.015,22.11,0.7040000000000001,15.82,q_UKC9D6P4FI0FZp8vujN5Ay0B9L
MAPbI3,MA,Pb,I,1.6,TiO2-c | TiO2-np,Spiro-MeOTAD,Au | Au-wire,Unknown,DMF >> none,False,100.0 >> 120.0,Dipp-coating >> Gas reaction,N2 >> MAI; Vacuum,2.0,False,0.95,15.14,0.75,10.79,q__WQwqRZ9lATA2RUa8Fq9GP9rAC
CsPbBr2I,Cs,Pb,Br; I,2.08,none,NiO-c,MoOx | Au,Unknown,DMSO,False,160.0,Spin-coating,N2,0.09,False,,,,,q_b6ynG0WkAzYEAMI4GXIFbErDYN
MAPbI3,MA,Pb,I,1.6,PCBM-60 | BCP,WO3-nw@PEDOT | PEDOT:PSS,Ag,Unknown,DMF,False,80.0,Spin-coating,N2,0.04,False,0.99,20.93,0.713,14.73,q_jcMMpGGnXYOQ9mJZfrpEC3Nxdt
MAPbI3,MA,Pb,I,1.6,TiO2-c | TiO2-mp | ZrO2-mp,none,Carbon,Unknown,GBL,False,Unknown,Drop-infiltration,Unknown,0.1,False,0.92,23.3,0.5379999999999999,11.4,q_n8tHPLSqt2vqUpMBEi4gw2S8mG
FAPbI3,FA,Pb,I,1.48,TiO2-c | TiO2-mp,Spiro-MeOTAD,Au,Unknown,DMF >> IPA,False,Unknown,Spin-coating >> CBD,Air >> Air,0.08,False,0.951,24.1,0.677,14.5,q_qqhCRyg0Jh7tINQlgE17eL7GWy
FA0.85MA0.15PbBr0.45I2.55,FA; MA,Pb,Br; I,,TiO2-c | TiO2-mp,"S,N-heteropentacene",Au,Chlorobenzene,DMF; DMSO,False,100.0,Spin-coating,Ar,0.16,False,1.02,16.1,0.44,7.3,q_zUl_3fTQDaMiWcPgRde0puMtlu
MAPbI3,MA,Pb,I,1.6,C60 | BCP,PEDOT:PSS,Ag,Unknown,DMF; DMSO,False,Unknown,Spin-coating,Unknown,0.1215,False,1.02,22.4,0.805,18.6,qa28n10MMegyRkHzICyhoxTv4Qip
FA0.85MA0.15PbBr0.45I2.55,FA; MA,Pb,Br; I,,TiO2-c | TiO2-mp,Spiro-MeOTAD,Au,Chlorobenzene,DMF; DMSO,False,105.0,Spin-coating,Unknown,0.09,False,1.078,22.38,0.74,17.39,qa7oldZi8G-LqNq8MlXENjqkJsWD
MAPbI3,MA,Pb,I,1.6,TiO2-c,Spiro-OiPrTAD,Au,Toluene,DMF; DMSO,False,95.0,Spin-coating,Unknown,0.4,False,1.05,22.17,0.71,16.59,qaH-TZoLsxjhHgEk8rbe2HMYfsfr
MAPbI3,MA,Pb,I,1.6,TiO2-c | TiO2-mp | ZrO2-mp,none,Carbon,Unknown,GBL,False,50,Drop-infiltration,Unknown,1.0,False,0.805,18.0,0.63,9.2,qaHLz5XwhVdRVEjwPqznNbYGb4cY
MAPbI3,MA,Pb,I,1.6,TiO2-c | TiO2-mp,Spiro-MeOTAD,Au,Unknown,DMSO >> IPA,False,Unknown >> 115.0; 100,Ultrasonic spray >> Ultrasonic spray,Air >> Air,0.1,False,1.047,20.27,0.755,15.4,qaHt4pNQZMqG6eGEnCWmBVW8zyuC
FAPbI3,FA,Pb,I,1.48,TiO2-c | TiO2-mp,Spiro-MeOTAD,Au,Unknown,DMF; DMSO >> IPA,False,150; 100 >> 100,Spin-coating >> Spin-coating,Unknown,0.1,False,1.09,26.0,0.784,22.1,qaJWPXikXE7ebc6WC7Vx5GmgMxxL
MAPbI3,MA,Pb,I,1.6,TiO2-c,Spiro-MeOTAD,Au,N2,DMF,False,100.0,Spin-coating,N2,0.16,False,1.03,21.3,0.69,15.2,qaPQ-C73JHW6GlimYt3Sg4H8jK8D
MAPb0.75Sn0.25I3,MA,Pb; Sn,I,,TiO2,PTAA,,,,False,,,,,False,0.75,24.45,0.646,11.78,qaXI-hKusgcf4gyyxSx6piGyI9Yb
MAPbI3,MA,Pb,I,1.6,TiO2-c | TiO2-nw,none,Carbon,Toluene,DMF; DMSO,False,75; 100,Spin-coating,Unknown,0.16,False,0.97,17.39,0.5,9.79,qacVMzBMfz6ik6xaZ2dvqWquXVhc
MAPbI3,MA,Pb,I,1.6,TiO2-c,Spiro-MeOTAD,Au,Unknown,DMF,False,100.0,Spin-coating,N2,0.1,False,1.082,21.01,0.736,15.61,qam6reQLmcpgm3CNpavwlp1IvtJN
MAPbI3,MA,Pb,I,1.59,PCBM-60 | PEIE,PEDOT:PSS,Au,Unknown,DMF,False,100.0,Spin-coating,N2,0.04,False,0.954,20.27,0.7759999999999999,15.0,qasufMbLHPm9aQEt06iK1CH_G-Z5
CsPbBr3,Cs,Pb,Br,2.3,TiO2-c | TiO2-mp,none,Carbon,Unknown,DMF >> Methanol,False,Unknown >> 250.0,Spin-coating >> Spin-coating,Unknown,0.1,False,1.33,7.69,0.7809999999999999,8.0,qauDXrXL-6vsqokiHWc59rQtdHcp
MAPbI3,MA,Pb,I,1.5,SnO2-c,Spiro-MeOTAD,Ag,Unknown,DMF,False,100.0,Spin-coating,N2,0.045,False,1.0,21.87,0.456,10.04,qazESwMgQtPAIf1qIGdbqPnMSOY8
MAPbI3,MA,Pb,I,1.6,PCBM-60,Graphene oxide | PEDOT:PSS,Al,Chlorobenzene,DMF,False,100.0,Spin-coating,N2,0.1,False,0.96,17.96,0.76,13.1,qb4NdGik9yAq_KjAWt7kNUcZ8lSs
MAPbI3,MA,Pb,I,1.6,TiO2-c,Spiro-MeOTAD | PEDOT:PSS,Graphene | PMMA | PDMS,Unknown,DMF,False,100.0,Spin-coating,N2,0.01,False,0.96,19.17,0.672,12.37,qbPsIqoNC78_hN6bCImGwvX7mm9-
MAPbI3,MA,Pb,I,1.6,PEI | ICBA,PTAA,MoO3 | Ag,Diethyl ether,DMSO; GBL,False,100.0,Spin-coating,N2,0.05,False,,,,,qbQL82hITTEw5O1gajRxKsalKztM
MAPb1.0Br0.66I2.33,MA,Pb,Br; I,1.58,TiO2-c | TiO2-mp,none,Ag,Unknown,DMF >> IPA,False,70 >> 70,Spin-coating >> CBD,N2 >> N2,0.09,False,0.77,16.2,0.68,8.54,qbbON5mt_vtPxeMSDfDh4dayVo6l
MAPbI3,MA,Pb,I,1.6,PCBM-60,PEDOT:PSS,Al,Unknown,Unknown,False,70.0,Spin-coating,Unknown,0.07,False,0.94,20.92,0.7759999999999999,15.22,qbuLehwzWm1rHD4sXXFC7HjWj_Lq
MAPbI3,MA,Pb,I,1.6,Nb2O5-c | TiO2-mp,Spiro-MeOTAD,Au,Chlorobenzene,DMSO,False,100.0,Spin-coating,N2,0.1,False,0.92,17.5,0.74,12.0,qbv676muJBQ_rXVt0Ci-vA-JHmsi
MAPbI3,MA,Pb,I,1.6,C60; PhIm | C60,TaTM | F6-TCNNQ; TaTm,Ag,Unknown,none,False,Unknown,Co-evaporation,N2,0.1,False,1.1,20.73,0.8220000000000001,18.7,qc0DNvEjknfwQBy_-s6s6TWmSyTH
MAPbI3,MA,Pb,I,1.6,TiO2-c,Spiro-MeOTAD,Ag,Unknown,DMF,False,90.0,Spin-coating,N2,0.1,False,1.051,20.63,0.75,16.24,qc1tdwM3wTzvivKS0reTqSU3Lv7v
MAPbI3,MA,Pb,I,1.6,PCBM-60 | BCP,PEDOT:PSS,Ag,Unknown,DMF,False,100.0,Spin-coating,N2,0.04,False,1.02,20.9,0.63,13.43,qc2ZLw8_zcZaN-QBIBVcPXTm0wUH
CsFAPbBrI,Cs; FA,Pb,Br; I,,LiF | C60 | SnO2-c,Spiro-TTB,IZO | Ag,Unknown,none >> Ethanol,False,Unknown >> 150.0,Evaporation >> Spin-coating,Vacuum >> N2,0.25,False,,,,,qcD2l8cIu2cqISOf5wMW-1KERwup
MAPbI3,MA,Pb,I,1.6,SnO2-c | TiO2-mp,Spiro-MeOTAD,Au,Unknown,DMF; DMSO >> IPA,False,Unknown >> 100.0,Spin-coating >> Spin-coating,Air >> Air,0.1,False,1.06,23.68,0.68,17.07,qcJ5Jb0p5cKgxF4F5hx31ystDhHR
MAPbI3,MA,Pb,I,1.6,PCBM-60,CPE-K,Al,Unknown,DMF,False,90.0,Spin-coating,N2,0.017,False,0.89,20.1,0.7,12.51,qcQ757j9q6g_ikwq9fxaf9cAa2SB
MAPbI3,MA,Pb,I,1.6,TiO2-c | TiO2-mp,P3HT,Au,Diethyl ether,DMF; DMSO,False,100.0,Spin-coating,Unknown,0.1,False,1.01,22.16,0.691,15.4,qccXoiZkXNFZW9KLYZVIHgfYQUB6
MAPb1.0I3,MA,Pb,I,1.6,TiO2-c | TiO2-mp,Spiro-MeOTAD,Au,Ethyl acetate,DMF; DMSO,False,100,Spin-coating,Unknown,0.1,False,1.1,19.3,0.7929999999999999,16.2,qcpE0DmWwMBlM3SJIUtgZAuFjNBu
Cs0.15FA0.75MA0.1PbI3,Cs; FA; MA,Pb,I,,ZnO-c,Spiro-MeOTAD,Ag,Chlorobenzene,DMSO,False,110.0,Spin-coating,N2,0.1,False,1.08,18.6,0.7090000000000001,14.29,qcrg3_zuxvj7jIu69zbpS_Q4SFDT
Cs0.05FA0.15MA0.85PbI3,Cs; FA; MA,Pb,I,,SnO2-np,Spiro-MeOTAD,Au,Chlorobenzene,DMF; DMSO,False,110.0,Spin-coating,Dry air,0.12,False,0.976,12.67,0.75,9.27,qcu7Uy7r8JTODAF0b0kDyZXIBAnL
MAPbI3,MA,Pb,I,1.6,SnO2-c,Spiro-MeOTAD,Ag,Unknown,DMF,False,60.0,Spin-coating,Unknown,0.06,False,1.01,17.84,0.5770000000000001,10.39,qcvK-eC9TkjfAF6HwbUfA_A2C2iX
MAPbI3,MA,Pb,I,1.6,C60; C70,Spiro-MeOTAD,Au,Diethyl ether,DMF; DMSO,False,100.0,Spin-coating,Unknown,0.1,False,1.0,20.4,0.55,11.1,qd5Yq9N9CyY3m_-K-yRdJwdgl5sM
MAPbI3,MA,Pb,I,1.59,TiO2-c,Spiro-MeOTAD,Ag,Chlorobenzene,DMF; DMSO,False,100,Spin-coating,Air,0.1,False,1.079,17.351,0.7170000000000001,13.4,qdI1Zy-SFgUMDDsVflFivWbV-lF4
MAPbI3,MA,Pb,I,1.6,TiO2-c | TiO2-mp,none,Carbon,Toluene,DMSO; GBL,False,100,Spin-coating,Air,0.09,False,0.8,16.31,0.55,7.17,qdIR0_T2hW11GS80FhAcuiugfrPU
MAPbI3,MA,Pb,I,1.6,PCBM-60 | HDAC,P3CT-Na,Ag,Chlorobenzene,DMF; DMSO,False,60.0; 80.0,Spin-coating,Unknown,0.1,False,1.057,19.86,0.754,15.83,qdJak-wZdZzCnDrwRWIfgR7emJr0
MAPbI3,MA,Pb,I,1.6,ZnO-c,Spiro-MeOTAD,Ag,Unknown,DMF >> IPA,False,Unknown >> 80.0,Spin-coating >> Spin-coating,Air >> Air,0.12,False,1.098,20.91,0.642,14.73,qdO5uox75bFBpU6nnnmP_oIJQnbl
MAPbI3,MA,Pb,I,1.6,TiO2-c | TiO2-mp,Spiro-MeOTAD,Au,Unknown,DMF >> IPA,False,100.0 >> 100.0,Spin-coating >> Spin-coating,Air >> Air,0.09,False,0.98,19.73,0.56,10.85,qdRcZEPo-zcG2_owy0w4-n037-Qd
FA0.15MA0.85PbI3,FA; MA,Pb,I,,TiO2-c | TiO2-mp,Spiro-MeOTAD,Au,Toluene,DMF; DMSO,False,120,Spin-coating,Unknown,0.1,False,1.02,21.16,0.64,13.72,qdYaYAnRuBLRFPhsv9xbKpiXdIYy
MAPbI3,MA,Pb,I,1.6,PCBB-OEG; PCBM-60 | C60 | BCP,PTAA,Cu,Unknown,DMF; DMSO >> IPA,False,Unknown >> 100.0,Spin-coating >> Spin-coating,N2,0.1,False,1.08,23.7,0.8009999999999999,20.03,qdhbA6CNY2gkPQdnoLf8expc4oLp
FA0.85MA0.15PbBr0.45I2.55,FA; MA,Pb,Br; I,1.6,TiO2-c | TiO2-mp,Spiro-MeOTAD,Au,Chlorobenzene,DMF; DMSO,False,100,Spin-coating,N2,0.16,False,1.01,17.08,0.62,10.65,qdsUdUValIOilsmSbqsJaJT5UZb-
FA0.83MA0.17PbBr0.51I2.49,FA; MA,Pb,Br; I,,PCBM-60,NiO-np,Au,Chlorobenzene,DMF; DMSO,False,100.0,Spin-coating,N2,0.09,False,1.05,20.34,0.73,15.68,qdskduprkVqcTU6nX6tEnIYtRSvA
(5-AVA)0.03MA0.97PbI3,(5-AVA); MA,Pb,I,,TiO2-c | TiO2-mp | ZrO2-mp,none,Carbon,Unknown,GBL,False,50.0,Drop-infiltration,Unknown,0.1,False,0.92,23.3,0.71,15.1,qdxSsIzudwvXLsaws0jwKzW7BulQ
Cs0.1FA0.77MA0.13PbBr0.39I2.48 | (PEA)2PbI4,Cs; FA; MA | (PEA),Pb | Pb,Br; I | I,,TiO2-c | TiO2-mp,Spiro-MeOTAD,Au,Trifluorotoluene,DMF; DMSO >> IPA,False,100.0 >> Unknown,Spin-coating >> Spin-coating,Unknown,0.1,False,1.138,22.0,0.7829999999999999,19.6,qdyZYiIrItTRaXShI3aOsRoh2aF3
MAPbI3,MA,Pb,I,1.6,PCBM-60 | F-C60,PEDOT:PSS,Ag,Unknown,DMF,False,100.0,Spin-coating,N2,0.0314,False,0.95,18.6,0.718,12.6,qe0VPgZHn-1ApEMluPPdr5uR8bWw
MAPbI3,MA,Pb,I,1.6,Nb2O5,Spiro-MeOTAD,Au,Unknown,DMF,False,100.0,Spin-coating,N2,1.0,False,0.98,22.0,0.65,14.0,qe7xopWIud_mAb-RkZLNQOyaEqNl
FA0.85MA0.15PbBr0.45I2.55,FA; MA,Pb,Br; I,,PCBM-60 | C60 | BCP,PTAA,Cu,Unknown,DMF; DMSO,False,100.0,Doctor blading,Unknown,1.0,False,1.15,22.3,0.713,18.3,qeA5WcO0VyAe9avsAfFed-kNPqMU
Cs0.17FA0.83PbBr0.6I2.4,Cs; FA,Pb,Br; I,,TiO2-c | TiO2-mp | SnO2-c,Spiro-MeOTAD,Au,Chlorobenzene,DMF; DMSO,False,100.0,Spin-coating,Unknown,0.16,False,1.13,22.77,0.772,19.6,qeJHSdUtcTcfW3VEGxSkC0KBAMrK
MAPbI3,MA,Pb,I,1.6,PCBM-60 | BCP,MFGO,Ag,Unknown,DMF,False,100.0,Spin-coating,N2,0.0464,False,1.01,19.1,0.762,14.7,qeKa7StN7x9g1nxWq0Dem-PpZ4um
MAPbI3,MA,Pb,I,1.6,TiO2-c | TiO2-mp | Aminocaproic acid; Caproic acid,Spiro-MeOTAD,Au,Unknown,DMF; DMSO >> IPA,False,80.0 >> 110.0,Spin-coating >> CBD,Air >> Air,0.11,False,1.05,22.36,0.74,17.37,qeKx_L24eWsUHvRj0HL-lhDF7IR2
MAPbI3,MA,Pb,I,1.6,PCBM-60,TPASBP,Al,Chlorobenzene,DMSO; GBL,False,100.0,Spin-coating,N2,0.04,False,1.04,20.7,0.8,17.4,qeXlQpI7wefJPujnP9K5sRqKCDAi
MAPbI3,MA,Pb,I,1.6,PCBM-60,NiO-np,Ag,Unknown,DMSO,False,100.0,Spin-coating,Unknown,0.07,False,1.073,19.85,0.7,14.91,qe_83WcJkFZ0kUYoKo7rCCFtdKtT
Cs0.05FA0.79MA0.16PbBr0.99I2.01,Cs; FA; MA,Pb,Br; I,1.72,SnO2-np,Spiro-MeOTAD,,,,False,,,,,False,1.3,19.65,0.769,19.16,qej5mgYtCyk6BUfVXgtfiT5kJQDM
MAPbI3,MA,Pb,I,1.6,TiO2-c | TiO2-mp,Spiro-MeOTAD,Au,Chlorobenzene,DMF; DMSO,False,90.0,Spin-coating,N2,0.06,False,0.84,16.8,0.61,8.6,qeq79lAFcnQ0M1mEFtbOXeAi7wmW
MAPbI3,MA,Pb,I,1.6,PCBM-60 | BCP,PEDOT:PSS,Ag,Unknown,DMF,False,100.0,Spin-coating,N2,0.0464,False,0.81,16.5,0.7490000000000001,10.1,qewvy2W0z4rvpttJlyapkv07yL_I
MAPbI3,MA,Pb,I,1.6,PCBM-60,PEDOT:PSS,Ca | Al,Toluene,DMSO; GBL,False,90.0,Spin-coating,Unknown,0.1,False,0.82,16.37,0.741,9.94,qex-RadZsPLtXMyHLDWzPDSfyBc7
MAPbI3,MA,Pb,I,1.6,Ag-np | TiO2-c,Spiro-MeOTAD,Au,Toluene,DMSO; GBL,False,100.0,Spin-coating,N2,0.16,False,0.99,15.93,0.58,9.14,qfA3x6biCSMH6DvCKiZV8BPZML1_
MAPbI3,MA,Pb,I,1.6,PCBM-60 | PEI,PEDOT:PSS,Ag,Antisolvent,DMSO; GBL,False,100.0,Spin-coating,Unknown,0.1058,False,0.84,19.52,0.742,12.1,qfBvxgWfkwA5dIFanH_i_mgWKmfB
MAPbI3,MA,Pb,I,1.6,none,Spiro-MeOTAD,Ag,Unknown,DMF >> IPA,False,Unknown >> 70.0,Spin-coating >> CBD,N2 >> N2,0.04,False,1.0,17.2,0.56,9.6,qfKD11b7d0C4j8B3e037fLWxBiDv
MAPbI3,MA,Pb,I,1.6,TiO2-nw,Spiro-MeOTAD,Au,Unknown,DMF >> Chlorobenzene; IPA,False,Unknown >> 70.0,Spin-coating >> CBD,Unknown,0.16,False,1.02,22.5,0.72,16.5,qfSfpenn0mLpQviDdhN_0jDU3UaQ
FA0.85MA0.15PbBr0.45I2.55,FA; MA,Pb,Br; I,,TiO2-c | TiO2-mp,Z29,Au,Chlorobenzene,DMF; DMSO,False,100.0,Spin-coating,Unknown,0.16,False,1.087,22.35,0.6,13.74,qfeUEesh7UPUkdQlbsJtbqrcK63e
MAPbI3,MA,Pb,I,1.6,PCBM-60 | Bphen,Poly(2-ethyl-2-oxazoline); PEDOT:PSS,Ag,Chlorobenzene,Unknown,False,100.0,Spin-coating,N2,0.18,False,1.06,20.25,0.79,17.19,qfmyNP7YzV45lsT-ZBafOgi60gD8
MAPbI3,MA,Pb,I,1.6,PCBM-60,PEDOT:PSS,Al,Chlorobenzene,Unknown,False,100.0,Spin-coating,N2,0.09,False,0.89,21.18,0.765,12.02,qg-BnAdZsWQufBnvZRZ-P0JdmZ37
MACu0.05Pb0.85Sn0.1Br0.1I2.9,MA,Cu; Pb; Sn,Br; I,1.44,TiO2-c,Spiro-MeOTAD,MoO3 | Ag,Chlorobenzene,DMSO; GBL,False,100.0,Spin-coating,N2,0.09,False,1.07,23.48,0.72,18.05,qg7ELJcfWTSDWUsYAqIHVJgt7DKf
MAPbI3,MA,Pb,I,1.6,PCBM-60 | C60,PEDOT:PSS,Al,Vacuum,DMF,False,Unknown,Spin-coating,Unknown,0.09,False,1.02,18.42,0.69,12.98,qg9b6uxDjXs3lTM9vg-Tk1-rn8o_
MAPbI3,MA,Pb,I,1.6,PCBM-60,TAPC,Ag,Unknown,DMF; DMSO >> IPA,False,Unknown >> 105.0,Spin-coating >> Spin-coating,Unknown,0.04,False,0.95,20.73,0.71,14.02,qgOV5hhHu281d_6okA8SR_vyfmke
MAPbI3,MA,Pb,I,1.6,TiO2-c,Spiro-MeOTAD,Ag,Unknown,DMF,False,100.0,Spin-coating,N2,0.0625,False,0.92,21.6,0.71,10.5,qgdmj3SP7Xm5Ro_22FFV3IDus5en
Cs0.05FA0.7885MA0.1615PbBr0.4845I2.5155,Cs; FA; MA,Pb,Br; I,,PCBM-60 | BCP,FT-OMeTPA,Ag,Chlorobenzene,DMF; DMSO,False,100.0,Spin-coating,Unknown,0.06,False,1.09,20.5,0.784,17.57,qgh-oY5YdPqcj7eXPIWQh3ZGZ4iI
FA0.75MA0.25PbBr0.25I2.80,FA; MA,Pb,Br; I,,SnO2-np,Py-OMe,Au,Diethyl ether,DMF; DMSO,False,Unknown,Spin-coating,Air,0.12,False,,,,17.29,qgpiRgtV5rI3Y1o-V14KfZNo5Q3_
Cs0.05FA0.79MA0.16PbBr0.51I2.49,Cs; FA; MA,Pb,Br; I,1.57,SnO2-c,Spiro-MeOTAD,Au,Ethyl acetate,DMF; DMSO,False,120.0,Spin-coating,N2,0.16,False,1.132,22.57,0.78,19.86,qgyKF_DmH7mmyop8X5CJvyz-r1bp
Cs0.04FA0.8MA0.16PbBr0.49I2.51,Cs; FA; MA,Pb,Br; I,,TiO2-c,Spiro-MeOTAD-I,Au,Chlorobenzene,DMF; DMSO,False,150.0,Spin-coating,Unknown,1.0,False,1.07,19.34,0.43,8.9,qh6MnLi5O2Z6188T-cvvtOtbyg9V
MAPbI3,MA,Pb,I,1.6,TiO2-c | TiO2-mp,Spiro-MeOTAD,Au,Unknown,DMF,False,100.0,Spin-coating,Unknown,0.25,False,1.1,18.72,0.73,15.08,qhBELUCXhicq_3QXOqTgW_3EYqbU
Cs0.05FA0.81MA0.14PbBr0.45I2.55,Cs; FA; MA,Pb,Br; I,,TiO2-c,Spiro-MeOTAD,Au,Chlorobenzene,DMF; DMSO,False,100.0,Spin-coating,N2,0.049,False,1.129,21.6,0.76,18.5,qhDFez9ZTMx-oLgkVegkXW1V6FS8
MAPbI3,MA,Pb,I,1.59,CdS,Spiro-MeOTAD,Au,Chlorobenzene,DMSO; GBL,False,80.0,Spin-coating,Unknown,0.1,False,1.043,14.951,0.452,7.1,qhIyUBSSS9ZRU-YE7PAfvTmGotop
MAPbI3,MA,Pb,I,1.6,PyCEE,Spiro-MeOTAD,Ag,Unknown,DMF >> none,False,Unknown,Spin-coating >> Gas reaction,Unknown >> MAI,0.06,False,1.057,22.49,0.708,16.81,qhO5VXrCzpYTjRGQBIIs40YpscGV
MAPbI3,MA,Pb,I,1.6,PCBM-60 | BCP,none,Ag,Toluene,DMF; DMSO,False,100.0,Spin-coating,N2,1.02,False,0.96,16.26,0.5720000000000001,8.93,qhU7REBF0zMqWI0SPbCUfhM7HVCc
MAPbI3,MA,Pb,I,1.6,ZnO-np,Spiro-MeOTAD,Au,Unknown,DMF; DMSO >> IPA,False,Unknown >> 85.0,Spin-coating >> CBD,Air >> Air,0.0625,False,1.044,22.1,0.72,17.38,qhUYLEh0ZSMfjTzy090CjDgs4xgF
FA0.2MA0.8PbI3,FA; MA,Pb,I,1.5,PCBM-60,NiO-c,Al,Toluene,DMSO; GBL,False,100.0,Spin-coating,N2,0.1,False,1.02,22.1,0.76,17.1,qhf1FvFFFfkjP8qE8YbR5KQa9uNB
MAPbI3,MA,Pb,I,1.6,TiO2-c | TiO2-mp | ZrO2-mp,none,Carbon,Unknown,GBL,False,50.0,Drop-infiltration,Air,0.8,False,0.94,23.57,0.67,14.8,qhfi3zcA7Loqu6FrxVWwuTRN2MsN
MAPbI3,MA,Pb,I,1.6,PCBM-60 | Bphen,PEDOT:PSS,Ag,Chlorobenzene,DMF,False,100.0,Spin-coating,N2,0.045,False,0.908,20.21,0.723,13.27,qhhzWR0lZk_FmWMTs99Him2dS6hu
MAPbI3,MA,Pb,I,1.58,PCBM-60 | BCP,NiO-c,Ag,Chlorobenzene,DMF; DMSO,False,Unknown,Spin-coating,N2,0.0706,False,0.8909999999999999,14.56,0.75,9.68,qhitIB_QNPmLK5cbmHl-q8PjLE-X
MAPbI3,MA,Pb,I,1.6,TiO2-c,Spiro-MeOTAD,Au,Chlorobenzene,DMF,False,100.0,Spin-coating,N2,0.0831,False,0.97,13.4,0.67,9.2,qhqyyWjmEGqu1cBj0Pf2j2-qgJm5
CsPbBr3 | FAPbBr1.5I1.5,Cs | FA,Pb | Pb,Br | Br; I,,TiO2-c | TiO2-mp,none,Carbon,Unknown,DMF >> Methanol | Cyclohexane,False,90 >> 250 | 85,Spin-coating >> Spin-coating | Spin-coating,Air >> Air | Air,,False,1.41,7.33,0.713,7.37,qhrbQU1yKHSGOkXreEDA9fi03UHC
MAPbI3,MA,Pb,I,1.6,TiO2-c | PCBM-60,PCDTBT1,MoO3 | Au,Unknown,DMF; DMSO >> IPA,False,Unknown >> 100.0,Spin-coating >> Spin-coating,N2 >> N2,0.04,False,1.15,22.47,0.7929999999999999,20.6,qhsIHiMSWu095uSQqzDPDKSj_B2j
MAPbI3,MA,Pb,I,1.6,TiO2-c,Spiro-MeOTAD,Ag,Unknown,DMF,False,85; 100,Spin-coating,Unknown,0.06,False,0.89,16.76,0.73,10.85,qhv6zAOBRV8a3ac73LWEEptIumTe
MAPbI3,MA,Pb,I,1.6,TiO2-c | TiO2-mp,Spiro-MeOTAD,Au,Unknown,DMF,False,100.0,Spin-coating,Air,0.1,False,0.96,21.33,0.64,13.01,qhy0mAoXBsc4HYP9Xphx_tJ80V0g
MAPbI3,MA,Pb,I,1.6,TiO2-c,pPh-2MODPACz,Au,Chlorobenzene,DMF; DMSO,False,70; 100,Spin-coating,N2,0.1,False,1.0,22.96,0.7,16.07,qi1wbxl7JnC03iAnguPIGENqlzaT
MAPbI3,MA,Pb,I,1.6,PCBM-60 | PFN,p-PFP-O | PTAA,Cu,Diethyl ether,DMF; DMSO,False,100.0,Spin-coating,N2,0.0464,False,1.11,20.53,0.78,17.6,qi6qhtUdyG9tFQA_wc16ZqB8_IKa
MAPbI3,MA,Pb,I,1.6,TiO2-c | TiO2-mp,Spiro-MeOTAD,Au,Unknown,DMF >> IPA,False,Unknown,Doctor blading >> CBD,Air >> Air,0.1,False,0.96,17.5,0.7140000000000001,11.9,qiN3xaypeK7wCiTkK1SKoAp3jSJh
FA0.3MA0.7PbI3,FA; MA,Pb,I,,TiO2-c | TiO2-mp,Spiro-MeOTAD,Au,Unknown,DMF; DMSO >> IPA,False,Unknown >> 150.0,Spin-coating >> Spin-coating,N2 >> N2,0.1,False,1.097,22.5,0.718,17.7,qijbrORV415QH36TtQHWNUo40bbi
FA0.4MA0.6PbI3,FA; MA,Pb,I,,ZnO-c,FDT,Ag,N2,DMF,False,100.0,Spin-coating,Unknown,0.05,False,0.94,20.54,0.7090000000000001,13.63,qiqGTaQYvyGoBzkSbBRwltHzY4wR
MAPbBr0.9I,MA,Pb,Br; I,1.72,PCBM-60 | LiF,NiO-c,Al,Toluene,DMSO; GBL,False,Unknown,Spin-coating,Unknown,0.03,False,1.048,19.72,0.69,14.26,qiuexS2RDi1NJjV-lGDgqT8wlO8W
MAPbI3,MA,Pb,I,1.6,TiO2-c | TiO2-mp,Spiro-MeOTAD,Au,Unknown,DMF,False,100.0,Spin-coating,N2,0.08,False,,,,,qiv2kCB1CsIaFg7sapk5nUJOMqgn
MAPbI3,MA,Pb,I,1.6,TiO2-c | TiO2-mp,Spiro-MeOTAD,Au,Unknown,DMF >> IPA,False,70.0 >> 100.0,Spin-coating >> Spin-coating,N2 >> N2,0.1,False,1.07,21.9,0.75,17.57,qj7s9SORKh0Fi7CTH1gqIOIy6KXt
MAPbI3,MA,Pb,I,1.591,PCBM-60 | BCP,PEDOT:PSS,Ag,Toluene,DMSO; GBL,False,100.0,Spin-coating,Unknown,0.075,False,1.03,13.4,0.65,8.7,qj9_LCvieqxueO4D0cAyzssPjwj_
Cs0.05FA0.79MA0.16PbBr0.51I2.49,Cs; FA; MA,Pb,Br; I,1.6,PCBM-60 | SnO2-c,NiO-c,AZO-c,Chlorobenzene,DMF; DMSO,False,Unknown,Spin-coating,N2,0.12,False,1.03,16.3,0.56,9.4,qjTlnGx-UtsJNXE58Skgs7590QA5
MAPbI3,MA,Pb,I,1.6,TiO2-c,Spiro-MeOTAD,Ag,Unknown,DMF,False,100.0,Spin-coating,N2,0.0725,False,0.9,21.11,0.72,12.76,qjnTZLqHByRAxiWeQ8SmxiQGqFqs
Cs0.05FA0.79MA0.16PbBr0.54I2.46,Cs; FA; MA,Pb,Br; I,,TiO2-c | TiO2-mp,EH44,Au,Chlorobenzene,DMF; DMSO,False,100.0,Spin-coating,N2,0.1,False,1.053,21.21,0.72,16.07,qjsHc5_XZCU35SoG1Atfyr3Oi7cw
MAPbI3,MA,Pb,I,1.6,TiO2-c | TiO2-mp,Spiro-MeOTAD,Au,Unknown,DMF >> IPA,False,Unknown >> 95.0,Spin-coating >> Spin-coating,Unknown >> Air,0.08,False,1.002,17.18,0.67,12.04,qkEZZY3zgHHPDeUVkV3VOt0l-4nM
Cs0.05FA0.7885MA0.1615PbBr0.45I2.55,Cs; FA; MA,Pb,Br; I,,SnO2-c,Spiro-MeOTAD,Au,Unknown,DMF; DMSO,False,100.0,Spin-coating,N2,0.1,False,1.135,22.34,0.777,19.63,qkbb-UPxEjoPvS8hmOvreWe2Sick
MAPbI3,MA,Pb,I,1.6,TiO2-c | SiO2-IO,Spiro-MeOTAD,Ag,Unknown,DMF,False,100.0,Spin-coating,N2,0.0625,False,0.97,15.0,0.66,9.7,qkeQZwC2TlTaQ8LF3zegOk_cW7nN
MAPbI3,MA,Pb,I,1.5,PCBM-60 | BCP,PEDOT:PSS,Ag,Unknown,Unknown,False,Unknown,Spin-coating,Unknown,0.0725,False,0.98,20.64,0.73,14.76,qkekAxRVdQAU28EDik88vY7bk1FX
MAPbI3,MA,Pb,I,1.59,SnO2-c,Spiro-MeOTAD,Au,Chlorobenzene,DMF; DMSO; GBL,False,Unknown,Spin-coating,Air,0.1,False,0.996,20.05,0.625,12.52,qkg7WTlKpXjlPZRfuugd1bbu4LmL
Cs0.17FA0.83Pb0.4Sn0.6I3,Cs; FA,Pb; Sn,I,1.25,PCBM-60 | BCP,PTAA | PFN,Ag,Anisole >> N2,DMF; DMSO,False,120,Spin-coating,N2,0.0919,False,0.64,24.2,0.522,9.4,qkxO5KJ4tEZ1e9DmUf41gkH4uAzm
MAPbI3,MA,Pb,I,1.6,PCTDI,PEDOT:PSS,Cr | Cu,Unknown,DMF,False,110,Spin-coating,Air,0.135,False,0.95,17.0,0.8,12.5,ql4hdGjHFFmyfcDBHdMLDL30cNny
MAPbI3,MA,Pb,I,1.6,PCBM-70 | AZO,PEDOT:PSS,Al,Toluene,DMSO; GBL,False,100.0,Spin-coating,N2,0.1,False,0.91,14.75,0.792,10.64,qlPTj62XZT0SSsu1DPvTuBeFuP3Y
MAPbI3,MA,Pb,I,1.6,PCBM-60 | C60,PEDOT:PSS,Ag,Toluene,DMSO; GBL,False,100.0,Spin-coating,Unknown,0.0314,False,1.06,19.1,0.77,19.0,qlhf9W1DPAAINt24RdwPplELmDD0
MAPbBr0.45I2.55,MA,Pb,Br; I,,TiO2-c,Spiro-MeOTAD,Au,Unknown,DMSO >> IPA,False,Unknown,Spin-coating >> Spin-coating,Unknown,0.09,False,0.98,19.39,0.68,12.82,qm04HDjWnP0WLXdGt3UaXKVeON0g
MAPbI3,MA,Pb,I,1.6,C60,Spiro-MeOTAD,MoO3 | Ag,Chlorobenzene,DMF; DMSO,False,60.0; 85.0,Spin-coating,N2,0.04,False,1.06,20.95,0.758,16.83,qm1X966L_s4Z12uy1zcrBmouU7w3
MAPbI3,MA,Pb,I,1.6,TiO2-c,Spiro-MeOTAD,Ag,Unknown,DMF,False,100.0,Spin-coating,Unknown,0.07,False,0.92,17.9,0.61,9.9,qm4nxOC5Y2Ry0aU9FiStzwcyK8r0
MAPbI3,MA,Pb,I,1.6,TiO2-c | TiO2-mp,Spiro-MeOTAD,Ag,Toluene,DMSO,False,110.0; 130.0,Spin-coating,Unknown,0.1,False,,,,,qm5BZyovMBThnguZBgP3M2o4yJdx
Cs0.02FA0.98PbI3,Cs; FA,Pb,I,,SnO2-c,Spiro-MeOTAD,Ag,Diethyl ether,DMF; NNP,False,80; 150,Spin-coating,Dry air,0.1,False,1.13,23.83,0.741,19.94,qmEHiLvehbHuupApZAnaKPgzLD9p
MAPbI3,MA,Pb,I,1.6,none,Spiro-MeOTAD,Au,Unknown,DMF,False,100.0,Spin-coating,Unknown,0.09,False,1.01,19.52,0.59,11.66,qmIjD5Ty8RCXUkRLACv5Gv4Yv-hS
MAPbI3,MA,Pb,I,1.6,PCBM-60,PEDOT:PSS,Al,Unknown,DMF,False,100.0,Spin-coating,N2,0.08,False,0.884,15.3,0.65,8.6,qmPSacP21dh6266nBy8iQ8aE-5-U
MAPbI3,MA,Pb,I,1.5,IDIC,Spiro-MeOTAD,Au,Unknown,DMF >> IPA,False,Unknown >> 150,Spin-coating >> Spin-coating,N2 >> N2,0.102,False,1.06,23.0,0.763,18.5,qmWyUPZbchR90qlOaJc5BlbjhM-Y
Cs0.05FA0.79MA0.16PbBr0.51I2.49,Cs; FA; MA,Pb,Br; I,1.59,TiO2-c | TiO2-mp,Spiro-MeOTAD,Au,Chlorobenzene,DMF; DMSO,False,100.0,Spin-coating,Unknown,0.1,False,1.11,23.07,0.7509999999999999,18.55,qmsSknYMrMfxseD_A-swV0rOuytg
CsPbBrI2,Cs,Pb,Br; I,,Ca | C60,TAPC | MoO3; TAPC,MoO3 | Ag,Unknown,none,False,260.0,Co-evaporation,Vacuum,0.051,False,1.01,15.1,0.64,9.8,qmtOAi6H4QxZ1Y5UAuAX7PgebyV1
MAPbI3,MA,Pb,I,1.6,TiO2-c | TiO2-mp,Spiro-MeOTAD,Au,Diethyl ether,DMF; DMSO,False,65; 100,Spin-coating,N2,0.1,False,1.012,22.52,0.687,15.67,qmtPvoXXW-fislYafjSkS1VH92Wm
MAPb(BF4)2.90I0.1,MA,Pb,(BF4); I,,TiO2-c | TiO2-mp | ZrO2-mp,none,Carbon,Unknown,DMF,False,100.0,Spin-coating,N2,0.07,False,0.985,12.82,0.71,9.02,qmvwSJ54hoVGub4FXJai6PwNEvMz
MAPbBr0.45I2.55,MA,Pb,Br; I,,TiO2-c,Spiro-MeOTAD,Au,Unknown,DMSO >> IPA,False,Unknown,Spin-coating >> Spin-coating,Unknown,0.09,False,0.98,21.66,0.66,14.02,qmwo1eje1K4VzBUibWe1b80FmEfM
MAPbI3,MA,Pb,I,,TiO2-c | C60-SAM,Spiro-MeOTAD,Au,Unknown,DMF,False,25; 90; 120,Spin-coating,N2,0.0625,False,1.01,20.0,0.73,14.8,qnAP7eN19sAJflnekZC_rQzETKMN
MAPbI3,MA,Pb,I,1.6,TiO2-c | TiO2-mp,Spiro-MeOTAD,MoO3 | Ag,Unknown,Methanol; THF,False,Unknown,Spin-coating,N2,2.0,True,1.026,23.8,0.64,15.62,qnEe59QEDKC3hTLNEq9WqnYN15qs
MAPbI3,MA,Pb,I,1.6,PCBM-60 | BCP,PEDOT:PSS,Al,Unknown,DMF >> Methanol,False,Unknown >> 100.0,Spin-coating >> Spin-coating,Air >> Air,0.757,False,0.98,19.97,0.6970000000000001,13.68,qnOl2M2hYWOjmDG6o8ZRslrXrWDZ
MAPbI3,MA,Pb,I,1.6,SnO2-c,Spiro-MeOTAD,Ag,Chlorobenzene,DMF; DMSO,False,100.0,Spin-coating,N2,0.1,False,1.06,21.46,0.722,16.55,qn_DCmoHNYOvtqeHNuPu2AQlNskg
MAPbI3,MA,Pb,I,1.6,PCBM-60 | BCP,NiO-c,Ag,Toluene,DMF; DMSO,False,100.0,Spin-coating,Ar,0.1,False,1.05,18.28,0.7120000000000001,13.63,qnqtxn75qe-knoJ2-qd0gXdnolyY
MAPbBr0.5I2.5,MA,Pb,Br; I,1.62,PCBM-60 | C60 | BCP,PEDOT:PSS,Al,Unknown,DMF >> IPA,False,Unknown >> 100.0,Spin-coating >> Spin-coating,N2 >> N2,0.1,False,1.0,16.91,0.585,9.87,qnyS-2Xka2jYUEmRC3676tGsragb
MAPbI3,MA,Pb,I,1.6,TiO2-c,Spiro-MeOTAD,Ag,Chlorobenzene,DMF; DMSO,False,Unknown,Spin-coating,Unknown,0.1,False,0.95,19.73,0.611,11.5,qo-iqrnqBXNn-9hRTd7HnmWdvU26
Cs0.05FA0.79MA0.16PbBr2.51I2.49,Cs; FA; MA,Pb,Br; I,1.63,TiO2-c,Spiro-MeOTAD,Au,Chlorobenzene,DMF; DMSO; Pyridin,False,100.0,Spin-coating,Dry air,0.125,False,1.1,22.13,0.732,17.82,qo2dfo-mzH_mxncBM5c3yinsR-Fd
FA0.85MA0.15PbBr0.45I2.55,FA; MA,Pb,Br; I,,TiO2-c | TiO2-mp,Spiro-MeOTAD,Au,Chlorobenzene,DMF; DMSO,False,130.0,Spin-coating,Unknown,0.25,False,1.13,11.12,0.62,7.9,qoETa4npsJhIYpJE9DEISpt-26np
MAPbI3,MA,Pb,I,1.6,PCBM-60,PEDOT:PSS,Al,Chlorobenzene,DMF,False,100.0,Spin-coating,N2,0.09,False,,,,9.51,qoJk-zrVDduuJPF5FSMEl1jQAAAZ
MAPbI3,MA,Pb,I,1.6,SnO2-c,Spiro-MeOTAD,Au,Ethyl ether,DMF; DMSO,False,100.0,Spin-coating,Air,0.1,False,1.04,22.12,0.66,15.05,qoMsAk3oPTk9hZQqg3cbGTDATDQG
MAPb1.0I3,MA,Pb,I,1.55,SnO2-np,Spiro-MeOTAD,Au,Unknown,Unknown,False,Unknown,Spin-coating,Unknown,1.0,False,1.14,21.5,0.7,17.2,qoR37xLSGw2pbaZevRl3jrAXE5yo
MAPbI3,MA,Pb,I,1.6,TiO2-c | TiO2-mp,Spiro-MeOTAD,Ag,Unknown,DMF >> IPA,False,Unknown >> 125.0,Spin-coating >> Spin-coating,Unknown,0.06,False,1.04,20.98,0.74,16.18,qoSZr5yByxKMf4VrWLlFpHt2pAGL
Cs0.2FA0.8PbI3,Cs; FA,Pb,I,,TiP2-c | PCBM-60,Spiro-MeOTAD,Au,Unknown,DMF; DMSO >> IPA,False,Unknown >> 100.0,Spin-coating >> Spin-coating,N2 >> N2,0.08,False,1.01,22.8,0.755,17.4,qoVOK_yrQyUnFXxCB61emfzsSpT9
MAPbI3,MA,Pb,I,1.56,AZO-c | ZnO-nw,Spiro-MeOTAD,Au,Unknown,DMF >> IPA,False,Unknown >> 70.0,Spin-coating >> Spin-coating,Unknown,0.038,False,0.8,22.29,0.474,8.46,qoZewFyNs1qh1GL6d2BFMCf4yqbE
MAPbI3,MA,Pb,I,1.6,TiO2-c,PCA-1,Au,Diethyl ether,DMF; DMSO,False,65; 100,Spin-coating,Ambient,0.14,False,1.009,21.13,0.698,14.88,qooOJBBVsDX821OqjR2P48MnATg4
MAPbI3,MA,Pb,I,1.6,TiO2-c | TiO2-mp,"Fused-F (Tris[[4-[3,3'-dihexylsilylene-2,2'-bithiophene]-7-[5′′-n-hexyl-(2,2′; 5′,2′′-terthiophen
e)-5-yl]-benzo[c]-[1,2,5]thiadiazole]-2,6,10-yl]-4,4,8,8,12,12-hexamethyl-4H,8H,12
Hbenzo[1,9]quinolizino [3,4,5,6,7,-defg]acridine )",Au,Unknown,DMF >> IPA,False,Unknown >> 70,Spin-coating >> CBD,Unknown,0.285,False,1.037,17.0,0.65,11.6,qotvLpWITcaDUTlsXxZJ0HYTei9j
MAPbI3,MA,Pb,I,1.59,SnO2-np,Spiro-MeOTAD,Au,Ethyl acetate,DMF; DMSO,False,100,Spin-coating,Ar,0.08,False,1.03,21.31,0.76,16.8,qouD93JIe3ShU7RtEAP_ef35_DW2
MAPbI3,MA,Pb,I,1.59,TiO2-c,Spiro-MeOTAD,Ag,Unknown,DMF >> IPA,True,Unknown >> 100,Spin-coating >> Spin-coating,Ar >> Ar,0.15,False,,,,10.9,qp0S5XZjL0qJ3t26mg8AwekJlB2T
MAPbI3,MA,Pb,I,1.6,TiO2-c | PCBM-60,Spiro-MeOTAD,Ag,Toluene,DMSO; GBL,False,100.0,Spin-coating,Unknown,0.07,False,0.98,19.7,0.56,10.81,qp2p-vdQvSV6WLTV7glTnGxasF9s
MAPbBr0.21I2.79,MA,Pb,Br; I,,PCBM-60,none,Ag,Chlorobenzene,DMF; DMSO,False,100,Spin-coating,Unknown,0.04,False,1.04,17.36,0.7,14.78,qpDWB2HkmOq9N3I05fSdjq5SFnWC
FA0.81MA0.19PbBr0.5I2.5,FA; MA,Pb,Br; I,,TiO2-c | TiO2-mp,Spiro-MeOTAD,Au,Chlorobenzene,DMF; DMSO,False,100.0,Spin-coating,N2,0.16,False,1.11,23.59,0.74,20.3,qpTkGaVI-PQvZcpIFDwWehQHhPmk
MAPbI3,MA,Pb,I,1.6,PCBM-60 | bis-C60,PEDOT:PSS,Ag,Unknown,DMF,False,90; 100,Doctor blading,Air,0.1,False,0.87,13.91,0.59,7.14,qp_uj2wU-80oymSBzME-ZuUAfD_u
MAPbI3,MA,Pb,I,1.6,TiO2-c | TiO2-mp,Spiro-MeOTAD,Ag,Unknown,DMF,False,100.0,Spin-coating,Unknown,0.1,False,0.93,15.66,0.64,9.32,qq-YvTSBgKVyfAzQqPk-xuY5tW8r
FA0.14MA0.86PbBr0.42I2.58,FA; MA,Pb,Br; I,,PCBM-60 | C60 | BCP,"3,6-PCzTPA",Ag,Ethyl acetate,DMF; DMSO,False,100,Spin-coating,N2,0.1,False,0.96,21.93,0.779,16.4,qq1avU3ahq76k4iGHrUS4SVkqQ8e
MAPbI3,MA,Pb,I,1.55,PCBM-60 | ZnO-np,PEDOT:PSS,Al,Unknown,DMF,False,90.0,Spin-coating,Unknown,0.15,False,0.89,18.3,0.59,9.6,qq44P8VczgmM1Q2U5jKtqfJSPC7T
Cs0.1FA0.85Rb0.05PbI3,Cs; FA; Rb,Pb,I,,SnO2-c,Spiro-MeOTAD,Au,Chlorobenzene,DMF; DMSO,False,100.0,Spin-coating,N2,0.1024,False,1.11,24.52,0.72,19.3,qq9xFxGc-MX8ik5QtdhWRcdrYNC9
MAPbI3,MA,Pb,I,1.6,TiO2-c | SiO2-IO,Spiro-MeOTAD,Ag,Unknown,DMF,False,100.0,Spin-coating,N2,0.0625,False,0.95,14.8,0.63,9.0,qqFQAwSKoJBLa3IO791VdpD53F4P
MAPbI3,MA,Pb,I,1.5,TiO2-c | C60,TaTm | MoO3,Au,Unknown,none,False,Unknown,Co-evaporation,Vacuum,0.0651,False,0.898,20.7,0.7,13.0,qqHixTatUcic6EKhWM8bPDzkwV6A
MAPbI3,MA,Pb,I,1.6,PCBM-60 | BCP,NiO-c | PTAA,Ag,Chlorobenzene,DMF; DMSO,False,100.0,Spin-coating,N2,0.1,False,1.03,21.197,0.7759999999999999,16.94,qqR-sUGckxiy3gqc03akH-onoLwX
Cs0.05FA0.81MA0.14PbBr0.45I2.55,Cs; FA; MA,Pb,Br; I,,TiO2-c | TiO2-mp,CuFeO2-np,Au,Chlorobenzene,DMF; DMSO,False,100.0,Spin-coating,Unknown,0.16,False,0.99,23.4,0.66,15.2,qqW2aawz_QQw4yAxLE1dj-7PyQvc
Cs0.05FA0.79MA0.16PbBr0.51I2.49,Cs; FA; MA,Pb,Br; I,,TiO2-c | TiO2-mp,Spiro-MeOTAD,Au,Chlorobenzene,DMF; DMSO,False,100,Spin-coating,Dry air,0.16,False,1.11,21.53,0.746,17.83,qqcmje23WVxLAB_5gG4qSvxF7RGJ
MAPbI3,MA,Pb,I,1.6,C60,Spiro-MeOTAD,Ag,Diethyl ether,DMF; DMSO,False,100,Spin-coating,N2,0.0757,False,1.05,20.47,0.67,14.39,qqo79PDDHfKA6BQARwIFSho58cLJ
MAPbI3,MA,Pb,I,1.6,TEAI | PCBM-60 | PEI,NiO-c,Ag,Unknown,DMSO; GBL,False,70.0,Spin-coating,Air,0.09,False,1.08,19.35,0.667,13.97,qquM5VCRBNJfnzd7oKWFSZptp7BW
MAPbI3,MA,Pb,I,1.6,TiO2-c | TiO2-mp,Spiro-MeOTAD,Au,Unknown,DMF,False,110.0,Spin-coating,Unknown,0.09,False,1.07,18.5,0.782,15.48,qr3XlVXDbKZdiJQnVjGkSaPSd9L-
Cs0.05FA0.8075MA0.1425PbBr0.45I2.55,Cs; FA; MA,Pb,Br; I,1.638,SnO2-c | PCBM-60,Spiro-MeOTAD,Au,Chlorobenzene,DMF; DMSO >> IPA,False,100.0 >> 100,Spin-coating >> Spin-coating,N2 >> N2,0.08,False,1.05,21.76,0.6629999999999999,15.15,qrCC-b-_YiScyg2dOLWGwo067bKz
