Repository: GouravSidana/firstML

# firstML
My first Machine Learning Project

File: filtered_perovskite.csv (part 134 of 155)
Formula,A_ion,B_ion,X_ion,Bandgap,ETL,HTL,Backcontact,Antisolvent,Solvent,Solv_annel,Anneal_temp,Dep_procedure,Synth_atm,Cell_area,Is_module,Voc,Jsc,FF,PCE,entry_id
MAPbI3,MA,Pb,I,1.6,TiO2-c,Spiro-MeOTAD,Ag,Unknown,DMF >> none >> none,False,Unknown >> 120.0 >> 145.0,Spin-coating >> Gas reaction >> Gas reaction,Air >> MACl >> MAI,0.12,False,1.001,20.13,0.574,11.52,qrFtrG0rs1DbOsC9l7Wqf5mdSuxa
FA0.85MA0.15PbBr0.45I2.55,FA; MA,Pb,Br; I,,TiO2-c | TiO2-mp,Spiro-MeOTAD,Au,Chlorobenzene,DMF; DMSO,False,100.0,Spin-coating,Air,0.1,False,1.085,24.31,0.7020000000000001,18.5,qrLchlAxb_XoC5zylthS63sPpxe9
Cs0.05FA0.79MA0.16PbBr0.51I2.51,Cs; FA; MA,Pb,Br; I,,TiO2-c | TiO2-mp,Spiro-MeOTAD,Au,Chlorobenzene,DMF; DMSO,False,100.0,Spin-coating,Unknown,2.0,False,1.054,17.11,0.53,9.56,qrZG1wi4mzfMNEiPrLrr4E7uzP7C
MAPbI3,MA,Pb,I,1.6,ZnO-c,Spiro-MeOTAD,Ag,Unknown,DMF >> IPA,False,Unknown >> 80.0,Spin-coating >> Spin-coating,Air >> Air,0.12,False,1.05,19.4,0.674,13.7,qrnyYy0rDYOckEF50wGDjRw5z7qS
MAPbI3,MA,Pb,I,1.6,TiO2-c | TiO2-mp,Spiro-MeOTAD,Au,Chlorobenzene,DMSO,False,100.0,Spin-coating,Unknown,0.16,False,1.042,21.92,0.73,16.4,qs5BrVXqM4F014YD0jux-mhcP1V8
MAPbI3,MA,Pb,I,1.6,TiO2-c | TiO2-mp,DAHI | Spiro-MeOTAD,Au,Unknown,DMF,False,100.0,Spin-coating,Unknown,0.06,False,0.94,20.45,0.633,12.12,qsI6SS2h0MGIfnEwXmCNybL-8CeZ
MAPbI3,MA,Pb,I,1.6,TiO2-c | TiO2-mp,Spiro-MeOTAD,Ag,Diethyl ether,DMF; DMSO,False,100.0,Spin-coating,Unknown,0.1,False,1.011,22.22,0.73,16.4,qsRNs3GGfA3yUYnS3aTR1TIDT8C6
MAPbI3,MA,Pb,I,1.5,C60-SAM,PDCBT,Au,Chlorobenzene,DMF; DMSO,False,100.0,Spin-coating,N2,0.1,False,0.95,20.3,0.37,7.2,qsT08ZEr38fzYpUxNwHyyD-tYHlQ
MAPbI3,MA,Pb,I,1.6,TiO2-c | TiO2-mp,Spiro-MeOTAD,PEDOT:PSS,Toluene,DMSO; GBL,False,95.0,Spin-coating,Unknown,0.05,False,1.09,19.1,0.71,14.5,qsZtuFZYaelimigXvBy9uP2ZAPXk
Cs0.05FA0.76MA0.19PbBr0.6I2.4,Cs; FA; MA,Pb,Br; I,1.59,SnO2-c | 3-(1-pyridinio)-1-propanesulfonate,Spiro-MeOTAD,Au,Chlorobenzene,DMF; DMSO,False,100,Spin-coating,Unknown,0.09,False,1.13,23.1,0.76,19.9,qs_OuvbLwJkTXvoHn35E8mKdnr8g
MAPbI3,MA,Pb,I,1.6,TiO2-c | TiO2-mp,none,KIPIG,Unknown,DMF >> IPA,False,70.0 >> Unknown,Spin-coating >> Spin-coating,Air >> Air,0.1,False,0.83,16.58,0.57,7.81,qstcRO5_qy0AgUEZGkqYpulaFCIO
MAPbI3,MA,Pb,I,1.6,SnO2-c | C60,Spiro-MeOTAD,Ag,Unknown,acetonitrile; Methylamine,False,100.0,Spin-coating,Dry air,0.7,False,1.07,22.5,0.67,15.8,qtHH1wbFR34bjNAcgacUTIcCtrct
Cs0.05FA0.79MA0.16PbBr0.51I2.49,Cs; FA; MA,Pb,Br; I,,SnO2-np | DPC60,Spiro-MeOTAD,Au,Chlorobenzene,DMF; DMSO,False,100.0,Spin-coating,Unknown,0.1,False,1.11,22.26,0.755,18.68,qtJfMpgRYDe_sETcf8fODKxrmhxh
FA0.85MA0.15PbBr0.45I2.55,FA; MA,Pb,Br; I,,SnO2-c | PCBM-60,Spiro-MeOTAD,Au,Anisole,DMF; DMSO,False,100.0,Spin-coating,Unknown,0.09,False,1.04,21.8,0.65,12.9,qtn0BRiLE0tEOC7LX7jbGFElUmd8
MAPbI3,MA,Pb,I,1.6,PCBM-60 | BCP,NiMgLiO,Ag,Toluene,DMSO; GBL,False,100.0,Spin-coating,Unknown,0.09,False,1.011,20.378,0.5589999999999999,11.52,qtsHIZOhZbwY9mLacqqNjeBXOx1f
Cs0.22FA0.78PbBr0.15I0.85,Cs; FA,Pb,Br; I,1.67,BCP | C60,NiO,,,,False,,,,,False,1.19,20.33,0.817,19.76,qtuf0lG4f5p7pA3yjRY2mWVfMI0J
MAPbI3,MA,Pb,I,1.6,PCBM-60 | BCP,NiO-c,Ag,Toluene,DMF; DMSO,False,100.0,Spin-coating,Unknown,0.01,False,1.05,22.48,0.758,17.95,qu3dob9kl7ZFev4WDu2YeXyxolJp
MAPbI3,MA,Pb,I,1.6,PCBM-60,PEDOT:PSS,Ag,Chlorobenzene,DMF,True,100,Spin-coating,Unknown,0.0225,False,,,,12.1,qu4qlfqX7QW3UZotyfiNDZP4fKO2
MAPbI3,MA,Pb,I,1.6,TiO2-c | TiO2-mp,PMMA | Spiro-MeOTAD,Au,Toluene,DMSO,False,100.0,Spin-coating,Ar,0.04,False,1.05,21.9,0.77,17.7,qu5klJmPzGo285xGlNJG-hvTVqKq
MAPbI3,MA,Pb,I,1.6,TiO2-c | TiO2-mp,none,Carbon,Diethyl ether,DMF; DMSO,False,100.0,Spin-coating,N2,0.09,False,0.96,14.65,0.614,8.63,quLYBV8_owzKdNF0e3wowOJbr_yF
Cs0.04FA0.80MA0.16PbBr0.50I2.50,Cs; FA; MA,Pb,Br; I,1.635,TiO2-c | TiO2-mp,Spiro-MeOTAD,Au,Chlorobenzene,DMF; DMSO,False,100.0,Spin-coating,N2,0.16,False,1.05,18.2,0.76,14.4,quheTIuTwseOEY3hPxVGtfGrIuxI
Cs0.05FA0.79MA0.16PbBr0.51I2.49,Cs; FA; MA,Pb,Br; I,,TiO2-c | TiO2-mp,Spiro-MeOTAD,MoO3 | Ag,Chlorobenzene,DMF; DMSO >> Methyl acetate,False,80.0,Spin-coating >> CBD,N2 >> N2,0.1,False,1.03,20.0,,17.1,qvCQZbu6tvHPy9PqjSEnv9Ez4gNW
MAPbI3,MA,Pb,I,1.59,SnO2-c,Spiro-MeOTAD,Au,Unknown,DMF >> IPA,False,Unknown >> 150.0,Spin-coating >> Spin-coating,N2 >> N2,0.075,False,1.1,23.82,0.735,19.36,qvGqBgXKipldGx7ZCIeyjfmvQIfc
MAPbI3,MA,Pb,I,1.6,PCBM-60,Spiro-MeOTAD,Au,Unknown,DMF; DMSO,False,Unknown,Unknown,Unknown,0.04,False,1.093,21.97,0.726,17.44,qvJtS3gZkqqyKhaLs2YSM2I7eD97
FA0.2MA0.8PbI3,FA; MA,Pb,I,,DNDIF3,PEDOT:PSS,Ag,Toluene,DMSO; GBL,False,105.0,Spin-coating,Unknown,0.1,False,0.91,22.11,0.56,11.7,qvT6Qxw9ILobabwFjauVlQPTqxhr
FAPbI3,FA,Pb,I,1.48,ZnO-np,Spiro-MeOTAD,Ag,Unknown,DMF; TBP >> IPA,False,70.0 >> 145.0,Spin-coating >> Spin-coating,N2 >> N2,0.04,False,1.05,21.88,0.746,17.08,qvlzSbg6h2wtdeledy03PeNVot2M
MAPbI3,MA,Pb,I,1.6,TiO2-c,Spiro-MeOTAD,MoO3 | Al,Unknown,DMF; HCl >> IPA,False,Unknown >> 150,Spin-coating >> Spin-coating,Unknown,0.1,False,1.02,21.5,0.58,14.0,qvocVh_J4nY_L9tQxDauJ9LGxFdM
FA0.85MA0.15PbBr0.45I2.55,FA; MA,Pb,Br; I,,PCBM-60 | BCP,PEDOT:PSS,Ag,Chlorobenzene,DMF; DMSO,False,150.0,Spin-coating,Unknown,0.1,False,0.92,17.45,0.69,11.1,qvpL_2etp3MgfR1Xvmj7S1WCWAW0
Cs0.05FA0.95PbI3,Cs; FA,Pb,I,1.48,SnO2-c,Carbon-nt | Spiro-MeOTAD,Ag,Diethyl ether,DMF; NMP,False,150.0,Spin-coating,N2,0.1,False,0.991,22.73,0.679,15.29,qvtWd5UNEc1aiRTQ-Zgwwbrk-2EB
MAPbI3,MA,Pb,I,1.5,PCBM-60,PTAA,Ti | Au,Unknown,DMF >> IPA,False,110 >> 70; 100,Spin-coating >> Spin-coating,N2 >> N2,0.06,False,1.019,21.14,0.7490000000000001,16.13,qwDJZwY_YR_P6T83kYzKyVUqZWY0
Cs0.05FA0.81MA0.14PbBr0.45I2.55,Cs; FA; MA,Pb,Br; I,,TiO2-c | TiO2-mp,asy-PBTBDT,Au,Chlorobenzene,DMF; DMSO,False,100.0,Spin-coating,N2,0.09,False,1.1,22.7,0.797,20.0,qwFnCC-RlnKIXpZPHo61kF2MdU0k
FA0.76MA0.15PbBr0.48I2.42,FA; MA,Pb,Br; I,,TiO2-c | TiO2-mp,Spiro-MeOTAD,Au,Chlorobenzene,DMF; DMSO,False,100.0,Spin-coating,N2,0.16,False,1.108,18.14,0.72,14.47,qwH951zBw2Yc8X_k5kVS397NhcdD
Cs0.05FA0.79MA0.16Pb1.0Br0.51I2.49,Cs; FA; MA,Pb,Br; I,,C60 | BCP,CuPc | PEI,Ag,Chlorobenzene,DMF; DMSO,False,100,Spin-coating,N2,0.09,False,1.06,19.98,0.733,15.51,qwIVGyhX6rZtm75VkaZm2RJqzR-4
MAPbI3,MA,Pb,I,1.6,TiO2-c,Spiro-MeOTAD,Au,Chlorobenzene,DMF,False,100.0,Spin-coating,Unknown,0.15,False,0.89,16.57,0.69,10.17,qwnTVTndJ-0b_nD_NbtrYfaXub77
MAPbI3,MA,Pb,I,1.6,PCBM-60,PEDOT:PSS,Al,Chlorobenzene,DMF; DMSO,False,100.0,Spin-coating,N2,0.04,False,0.92,15.29,0.71,10.96,qwokQw-6qARlnaLKOM6tk6xttiIB
MAPbI3,MA,Pb,I,1.6,TiO2-c,Spiro-MeOTAD,Au,Gas,DMF,False,100.0,Spin-coating,Air,0.16,False,1.024,19.35,0.76,15.06,qx4xr7rzYqNxy5AJxtPEyxSi3gyd
Cs0.05FA0.81MA0.14PbBr0.45I2.55,Cs; FA; MA,Pb,Br; I,,SnO2-c,Spiro p-xylene,Au,Chlorobenzene,DMF; DMSO,False,Unknown,Spin-coating,N2,0.09,False,0.922,19.0,0.764,14.5,qx7Qio11tObay1pA0YXgHBe8Tmvx
MAPbI3,MA,Pb,I,1.6,TiO2-c,Spiro-MeOTAD,MoO3 | Ag,Chlorobenzene,DMF; DMSO,False,100.0,Spin-coating,N2,0.1,False,1.07,22.87,0.7490000000000001,18.35,qxBaaGdRz3gG4kAawl8gibUglIP7
FA0.85MA0.15PbBr0.45I2.55,FA; MA,Pb,Br; I,,TiO2-c,Spiro-MeOTAD,Au,Toluene,DMF; DMSO,False,400.0,Spin-coating,N2,0.1,False,1.13,23.56,0.773,20.56,qxMU1cptWdVaRTfv82BEqK8HZ3UY
MAPbI3,MA,Pb,I,1.6,TiO2-c,PEDOT:PSS,Au,Ethyl acetate,DMF,False,100.0,Spin-coating,Unknown,0.16,False,,,,7.17,qxPk_NVr-wt2EM77na7maTKfcEQH
Cs0.05FA0.80MA0.15PbBr0.25I2.75,Cs; FA; MA,Pb,Br; I,,SnO2-np,Spiro-MeOTAD,Au,Chlorobenzene,DMF; DMSO,False,150.0,Spin-coating,N2,0.1,False,1.11,23.7,0.78,20.6,qxV3F9Fj0NeIV_3CgvixAGV45grN
Cs0.2FA0.8PbBr0.9I2.1,Cs; FA,Pb,Br; I,1.75,SnO2-c | C60,Spiro-MeOTAD,Au,Diethyl ether,DMF; DMSO,False,65; 100,Spin-coating,Unknown,0.08,False,1.19,18.24,0.7559999999999999,16.46,qxdCiktbm-bW9n2TbE3vbYUUtRWj
FA0.83MA0.17PbBr0.33I2.67,FA; MA,Pb,Br; I,1.59,ZnSO4-c | ZnSO4-mp,Spiro-MeOTAD,Au,Chlorobenzene,DMF; DMSO,False,100.0,Spin-coating,Unknown,0.06,False,1.04,24.43,0.75,18.2,qxgDqrgpE52dUjvMpmaEMnzOVBnA
Cs0.05FA0.76MA0.19PbBr0.6I2.4,Cs; FA; MA,Pb,Br; I,1.59,SnO2-c | 3-(1-pyridinio)-1-propanesulfonate,Spiro-MeOTAD,Au,Chlorobenzene,DMF; DMSO,False,100,Spin-coating,Unknown,0.09,False,1.16,23.6,0.784,21.43,qxntXslCYDo7vzBjwkz2k8l-eTM5
MAPbI3,MA,Pb,I,1.6,TiO2-c | TiO2-mp,none,Carbon,Chlorobenzene,DMF; DMSO,False,60; 100,Spin-coating,N2,0.07,False,0.96,19.27,0.55,10.5,qy1RHEpEzcKmgjoimgpEsok1EekP
MAPbI3,MA,Pb,I,1.6,TiO2-c | TiO2-mp,Spiro-MeOTAD,Ag,Unknown,DMF >> none,False,Unknown >> 150.0,Spin-coating >> Gas reaction,Air >> Air; MAI,0.09,False,0.973,20.16,0.598,11.72,qyLWqc-rRrYdRMoGsQ7T5NwBNruk
FA0.85MA0.15PbBr0.45I2.55,FA; MA,Pb,Br; I,,SnO2-c,Spiro-MeOTAD,Ag,Chlorobenzene,DMF; DMSO,False,140.0,Spin-coating,Unknown,0.1,False,1.15,22.95,0.76,19.09,qyQZBazOgZt6I_94AJqwPlmkmyir
MAPb1.0I3,MA,Pb,I,1.6,TiO2-c | TiO2-mp,Spiro-MeOTAD,Au,Unknown,DMF; DMSO,False,Unknown,Spin-coating,N2,0.1,False,1.062,21.52,0.7340000000000001,16.8,qyQyl-PORtKQNvtwiMnRdo4a8vW7
MAPbI3,MA,Pb,I,1.6,PCBM-60 | PEOz,NiO,Ag,Chlorobenzene,DMF; DMSO,False,100,Spin-coating,Ambient,0.1,False,1.06,21.6,0.6990000000000001,15.96,qySWJF-a91P-TIDSUI1XqNVMocXh
FA0.85MA0.15PbBr0.45I2.55,FA; MA,Pb,Br; I,,SnO2-np,Spiro-MeOTAD,Ag,Chlorobenzene,DMF; DMSO,False,100.0,Spin-coating,N2,0.102,False,1.135,21.97,0.741,18.47,qyv-YiXcZzif3rFMx6b11FXkJzu-
FA0.85MA0.15PbBr0.45I2.55,FA; MA,Pb,Br; I,,TiO2-c,Spiro-MeOTAD,Au,Toluene,DMF; DMSO,False,400.0,Spin-coating,N2,1.0,False,1.13,22.78,0.705,18.14,qz0Qb99AwLnsmy835DHMbDpQK0tj
Cs0.5FA0.4MA0.1PbBr0.51I2.49,Cs; FA; MA,Pb,Br; I,1.7,C60; Phlm | C60,TaTm | F6-TCNNQ; TaTm,Au,Unknown,none,False,Unknown,Co-evaporation,Vacuum,0.06,False,1.146,17.0,0.82,16.0,qz9UHqyhyn3EjxzTr6v5bELaog4d
MAPbI3,MA,Pb,I,1.6,TiO2-c,Spiro-OEtTAD,Au,Toluene,DMF; DMSO,False,95.0,Spin-coating,Unknown,0.4,False,,,,19.75,qzHwSRrjsnOABuqUuMSrczjA0KNf
MAPbBr0.3I2.7,MA,Pb,Br; I,,Zn2SnO4-c,Spiro-MeOTAD,Au,Toluene,DMSO; GBL,False,100.0,Spin-coating,Unknown,0.03,False,0.978,17.04,0.556,9.62,qzaNvmOkVCnCc-2B1lecKrsykdrX
FA0.1MA0.9PbI3,FA; MA,Pb,I,1.58,SnO2-c,Spiro-MeOTAD,Au,N2,DMF,False,105.0,Spin-coating,Unknown,0.04,False,1.1,20.4,0.69,15.3,qzhGzPYcSoFkU1yO71qUSmukscFu
MAPbI3,MA,Pb,I,1.6,TiO2-c | TiO2-mp | Al2O3-c | ZrO2-mp,none,Carbon,Unknown,GBL,False,50.0,Spin-coating,N2,0.108,False,0.84,22.7,0.66,12.5,qzhSq5cqrgZkJK1nmzFXQp6kKO9g
FA0.85MA0.15PbBr0.15I2.85,FA; MA,Pb,Br; I,,TiO2-c,Spiro-MeOTAD,Au,Unknown,GBL; NMP,False,150.0,Spin-coating,Unknown,0.1,False,1.1,20.7,0.7,16.1,qzt8Zy1OfFQPCAkxN3dbV6hD4I35
MAPbI3,MA,Pb,I,1.5,PCBM-60 | LiF,PEDOT:PSS,Al,Unknown,2-methoxyethanol,False,100.0,Spin-coating,Air,0.1,False,0.972,18.9,0.816,15.32,r-12j4sdif-hPI5Hdrauswff3yFF
MAPbI3,MA,Pb,I,1.6,TiO2-c | TiO2-mp,Spiro-MeOTAD,Ag,Unknown,DMF >> IPA,False,70.0 >> 70.0,Spin-coating >> CBD,Unknown,0.1,False,0.95,16.86,0.627,10.06,r-1gQoy8i_kVOUpVpIDyi-JodfSJ
Cs0.08FA0.77MA0.15PbBr0.51I2.49,Cs; FA; MA,Pb,Br; I,1.6,C60 | BCP,PTAA,Cu,Ethyl acetate,DMF; DMSO,False,100,Spin-coating,N2,0.16,False,1.05,19.77,0.757,15.73,r-5L5L8pN16JoFmzr2e_Aaae9Aay
MAPbI3,MA,Pb,I,1.6,TiO2-c | TiO2-mp,SM13,Ag,Chlorobenzene,DMF,False,100.0,Spin-coating,N2,0.09,False,1.01,19.1,0.73,14.1,r-8s1cAZiCRkRvvpFBKxfz1EXkQF
MAPbI3,MA,Pb,I,1.6,TiO2-c,Spiro-MeOTAD,Au,Chlorobenzene,DMSO; GBL,False,100.0,Spin-coating,Unknown,0.09,False,1.1,20.87,0.74,17.0,r-CzzPQCAfROA7tgHJvVj3ElW5l0
BAFA60Pb61Cl4I180,BA; FA,Pb,Cl; I,,TiO2-c,Spiro-MeOTAD,Au,Chlorobenzene,DMF; DMSO; GBL,False,150.0,Spin-coating,N2,0.09,False,1.06,22.9,0.703,12.1,r-No-RvwfPBDJksbj9QMKDbYNgT_
FAPbI3,FA,Pb,I,1.51,C60,PTAA,Ag,Chlorobenzene,DMF; DMSO,False,100,Spin-coating,N2,0.11,False,1.08,19.62,0.6,12.71,r-S1xJRXeFlHXsFqR_ZtMDqsF1h4
MAPbI3,MA,Pb,I,1.6,TiO2-c,"9,9'-([1,2,5]thiadiazolo[3,4-c]pyridine-4,7-diylbis(4,1- phenylene))bis(N3,N3,N6,N6-tetrakis(4-methoxyphenyl)-9H-carbazole-3,6-diamine)",Ag,Unknown,DMF,False,95.0,Spin-coating,Unknown,0.1,False,1.06,21.79,0.78,18.98,r-ZkbHn24o0P5ESjoG8-Q_eodeI-
MAPbI3,MA,Pb,I,1.6,ZnO-c,Spiro-MeOTAD,Au,Unknown,DMF >> IPA,False,Unknown >> 70.0,Spin-coating >> CBD,Unknown,0.04,False,0.98,18.77,0.63,11.6,r-fDi9LxtioWw4f7-tqs1YWkq1Sn
MAPbI3,MA,Pb,I,1.6,TiO2-mp,Spiro-MeOTAD,Au,Unknown,DMF >> IPA,False,Unknown >> 100.0,Spin-coating >> Spin-coating,N2 >> N2,0.06,False,0.92,15.94,0.69,9.92,r0Eh74kTfRTCg7siWL-7Q54_UyW2
Cs0.06FA0.78MA0.16PbI3,Cs; FA; MA,Pb,I,,TiO2-np,Spiro-MeOTAD,MoO3 | Ag,Unknown,DMF >> Ethanol,False,70.0 >> 125.0,Spin-coating >> Spin-coating,Unknown,0.1,False,1.1,22.0,0.78,19.0,r0aGR-AvXdgkeUDN5jFz6kFWlVLP
Cs0.1FA0.76MA0.14PbBr0.55I2.55,Cs; FA; MA,Pb,Br; I,1.61,TiO2-c | TiO2-mp,EP02,Au,Chlorobenzene,DMF; DMSO,False,100,Spin-coating,N2,0.16,False,0.93,21.45,0.6,11.29,r19qZGLbXxdpFSdOsrCpuj52Vtj6
MAPbI3,MA,Pb,I,1.6,TiO2-c | TiO2-mp,Spiro-MeOTAD,Ag,Unknown,DMF,False,90; 100,Spin-coating,Unknown,0.06,False,0.75,18.13,0.64,8.78,r1LTySFkFb2nHR7Dty0BZ866BG0N
MAPbI3,MA,Pb,I,1.6,TiO2-c,Spiro-MeOTAD,Au,Unknown,DMF >> none,False,Unknown >> 140.0,Spin-coating >> Gas reaction,Air >> Air; MAI,0.1,False,0.93,18.0,0.7,11.72,r1Zfu5Ym7Rse1bMPfL8OZ7AEGsiM
MAPbI3,MA,Pb,I,1.6,TiO2-c,Spiro-MeOTAD,Au,Dichloromethane,DMSO; GBL,False,100.0,Spin-coating,N2,0.09,False,1.03,19.81,0.7,14.28,r1cWth1fs16ghHwNl4104yRI8Lfb
FAPbI3,FA,Pb,I,1.48,TiO2-c,PTAA,Au,N2,DMF,False,160.0,Spin-coating,N2,0.1,False,,,,,r1hfAcBK0NcXFGi24W4DweDMcJWT
MAPbI3,MA,Pb,I,1.6,TiO2-c | TiO2-mp,Spiro-MeOTAD,Ag,Unknown,DMF >> IPA,False,Unknown >> 90.0,Spin-coating >> Spin-coating,Unknown,0.06,False,0.9,16.0,0.58,9.0,r1ntn4jc8RC4VOtFzPkFMNIYjwVh
FA0.85MA0.15PbBr0.45I2.55,FA; MA,Pb,Br; I,,PCBM-60 | Ca(acac)2,NiO-c,Ag,Chlorobenzene,DMF; DMSO,False,100.0,Spin-coating,Unknown,0.04,False,1.086,23.45,0.7909999999999999,20.15,r23b-E9HQvrH2zRw3RDBW54QNHAN
Cs0.06FA0.78MA0.16PbI3,Cs; FA; MA,Pb,I,,TiO2-np,Spiro-MeOTAD,MoO3 | Ag,Unknown,DMF >> Ethanol,False,70.0 >> 125.0,Spin-coating >> Spin-coating,Unknown,0.1,False,1.13,23.02,0.778,20.38,r2TAjuKJ3BbrTiL0FMox-No1h_gC
MAPbI3,MA,Pb,I,1.5,NDP-V | Rhodamine 101 | LiF,P3CT-Na,Ag,Chlorobenzene,DMF; DMSO,False,60.0; 80.0,Spin-coating,N2,0.09,False,1.039,21.21,0.72,15.93,r2W0Gx9u13Ypb_0esJOBsFC98Qvx
MAPbI3,MA,Pb,I,1.56,PEIE | PCBM-60,P3HT,Au,Diethyl ether,DMF; DMSO,False,65.0; 100.0,Spin-coating,Dry air,0.12,False,0.976,18.95,0.5670000000000001,10.49,r2WQU09KMgcadbRSRG3HweFkAjeR
MAPbI3,MA,Pb,I,1.6,TiO2-c | TiO2-mp,Imidazonium iodide | Spiro-MeOTAD,Au,Chlorobenzene,DMSO,False,100.0,Spin-coating,Ar,0.16,False,1.09,22.42,0.74,18.41,r2XSo5dOSqej732BNr_N_anGgqlv
FA0.1MA0.9PbI3,FA; MA,Pb,I,1.6,TiO2-c,Spiro-MeOTAD,Au,Unknown,DMF,False,120.0,Spin-coating,Air,0.1,False,1.03,22.89,0.76,17.92,r2_SzSbMWe4HRKorkD38w8vEDkiN
FA0.85MA0.15PbBr0.45I2.55,FA; MA,Pb,Br; I,,TiO2-c | TiO2-mp,Spiro-MeOTAD,Au,Chlorobenzene,DMF; DMSO,False,220; 105,Spin-coating,Unknown,0.09,False,1.06,21.23,0.758,17.1,r2hgti-2XnqcDCs_kDHQWLiBzN0o
Cs0.05FA0.79MA0.16PbBr0.45I2.55,Cs; FA; MA,Pb,Br; I,1.61,TiO2-c,Spiro-MeOTAD,Au,Chlorobenzene,DMF; DMSO,False,120,Spin-coating,Dry air,0.09,False,1.11,23.5,0.76,20.0,r2me6psLUpoeYhhjkRLca7kNRczs
MAPbI3,MA,Pb,I,1.6,PCBM-60,PEDOT:PSS,Ag,Chlorobenzene,DMSO; GBL,False,100.0,Spin-coating,Air,0.125,False,0.97,17.32,0.657,11.1,r2pF1IP806VO88n-0cJtsAoQKsZj
MAPbBr0.03I2.7,MA,Pb,Br; I,,TiO2-c,Spiro-MeOTAD,Au,Chlorobenzene,DMSO; GBL,False,100,Spin-coating,Unknown,0.06,False,0.959,23.7,0.746,17.0,r32q142bOZFrOkNTqU12rpMiXwp4
MAPbI3,MA,Pb,I,1.6,C60 | BCP,PTAA,Cu,Unknown,DMF; DMSO >> IPA,False,Unknown >> 100.0,Spin-coating >> Spin-coating,N2,0.1,False,1.07,23.25,0.7440000000000001,19.1,r32wkgg3UYD7KYOsUB5Lkxa9Z5L4
MAPbI3,MA,Pb,I,1.6,PCBM-70 | ZnO-np,PEDOT:PSS,Al,Chlorobenzene,DMSO; GBL,False,100.0,Spin-coating,Unknown,0.09,False,0.905,21.9,0.575,11.4,r36sYBsThU53m6PVvgMziyAjy2aC
CsPbBrI2,Cs,Pb,Br; I,,SnO2-c,NiMgLiO,Ag,Chlorobenzene,DMF; DMSO,False,260.0,Spin-coating,N2,0.09,False,1.178,13.85,0.7,10.36,r3RMcgQBTij-cNIxbWW9BKukFvvx
MAPbI3,MA,Pb,I,1.6,TiO2-c | TiO2-mp | PABA-SAM,Spiro-MeOTAD,Au,Unknown,DMF >> IPA,False,Unknown >> 100.0,Spin-coating >> Spin-coating,Unknown,0.04,False,0.92,22.29,0.52,10.58,r3cXQpgU9Il2eB1l0PY5zbOB0c4W
CsFAPbBr0.2I2.8,Cs; FA,Pb,Br; I,1.73,C60 | TmPyPB,NiO-c,Ag,Unknown,none >> Ethanol,False,Unknown >> 150,Co-evaporation >> Spin-coating,Vacuum >> N2,0.1,False,1.085,15.72,0.8,13.2,r3fHS8DkHES8UxQuFTqHAtfEHcIS
MAPbI3,MA,Pb,I,1.5,TiO2-c | TiO2-mp | ZrO2-mp,none,Carbon,Unknown,DMF,False,100.0,Drop-infiltration,Air,0.126,False,1.0,19.31,0.743,14.35,r468MbgXqZ6gyvP034tIcuhG5oKd
MAPbI3,MA,Pb,I,1.6,TiO2-c | TiO2-mp,Spiro-MeOTAD,Au,Chlorobenzene,DMSO,False,100,Spin-coating,Unknown,0.16,False,0.973,19.3,0.69,13.0,r47lzyODPHrDDQR6f7FrPuiMSijh
MAPbI3,MA,Pb,I,1.6,SnO2-c,RCP,Au,Unknown,DMF >> IPA,False,Unknown >> 70.0,Spin-coating >> CBD,Unknown,0.09,False,1.08,21.9,0.75,17.3,r4VAHtzOsZIxl_mLKFdB_P5AJmJm
Cs0.1FA0.75MA0.15PbBr0.35I2.65,Cs; FA; MA,Pb,Br; I,,SnS2,Spiro-MeOTAD,Au,Chlorobenzene,DMF; DMSO,False,100.0,Spin-coating,N2,0.108,False,0.997,19.29,0.67,14.53,r4X0lpZZnKzrEa3dvpc9HqA5mxGR
MAPbI3,MA,Pb,I,1.6,TiO2-c,COPV7,Au,Unknown,DMF,False,100.0,Spin-coating,N2,0.04,False,0.89,15.9,0.63,8.9,r4u6k0FqURjzsm4dMGO9xWi-LP2c
CsPbBr3,Cs,Pb,Br,,TiO2-c,none,Carbon,Unknown,none >> none,False,Unknown,Evaporation >> Evaporation,Vacuum >> Vacuum,0.1,False,1.5219999999999998,7.24,0.804,8.86,r5AkCT_PEVxKaoPt0nZeSYgjPxPv
FA0.15MA0.85PbBr0.15I2.85,FA; MA,Pb,Br; I,,PCBM-60,Ag-np; NiO-c,AgAl,Chlorobenzene,DMSO; GBL,False,100.0,Spin-coating,N2,0.1169999999999999,False,1.08,21.49,0.708,16.52,r5Z7NaS-_DWw89WJmFZWfgNev5s4
FAPbI3,FA,Pb,I,1.48,TiO2-c | TiO2-mp,Spiro-MeOTAD,Au,Toluene,DMF,False,155.0,Spin-coating,Unknown,0.09,False,0.79,21.3,0.5,8.4,r68Rzw-2ZCIZTZ2WE_EJpWUiT1P2
FA0.85MA0.15PbBr0.45I2.55,FA; MA,Pb,Br; I,1.6,TiO2-c | TiO2-mp,Spiro-MeOTAD,Carbon,Chlorobenzene,DMF; DMSO,False,Unknown,Spin-coating,N2,0.09,False,0.99,21.4,0.64,14.0,r6I_ol8SoI6jqftofRLLrZ4eyPYj
(PDA)0.03Cs0.15FA0.82PbI3,(PDA); Cs; FA,Pb,I,,PCBM-60 | BCP,PTPD,Ag,Unknown,none >> IPA,False,80.0 >> 140.0,Spin-coating >> Spin-coating,Air >> N2,0.07,False,1.02,18.36,0.732,13.64,r6TxOfWt68y-c280jMiAkEy0TiaR
MAPbI3,MA,Pb,I,1.52,PCBM-60 | BCP,PEDOT:PSS,Au,Unknown,DMF >> IPA,False,70.0 >> 100.0,Spin-coating >> Spin-coating,Unknown,0.04,False,0.92,23.9,0.68,15.01,r6vKAEIpbhmP6oJG-8BgFmujjqtI
Cs0.06FA0.79MA0.15PbBr0.45I2.55,Cs; FA; MA,Pb,Br; I,,SnO2-np,Spiro-MeOTAD,Au,Chlorobenzene,DMF; DMSO,False,100,Spin-coating,Unknown,,False,0.92,12.0,0.573,10.0,r74QuL58In0XQv_IEIPNeAcu-2jO
MAPbI3,MA,Pb,I,1.6,TiO2-c | SnO2-np,Spiro-MeOTAD,Ag,Chlorobenzene,DMF; DMSO,False,100.0,Spin-coating,N2,0.12,False,,,,,r7BEztYd4XhR6yjc-nkl1jZ7wiMm
FA0.85MA0.15PbBr0.45I2.55,FA; MA,Pb,Br; I,,TiO2-c,Spiro-MeOTAD,Au,Unknown,DMF; DMSO,False,100,Doctor blading,Air,0.09,False,1.0,22.86,0.691,15.8,r7BPIcFZBdocM14MNqxm70CFZhFM
MAPbI3,MA,Pb,I,1.6,SnO2-np; ZnO-np,Spiro-MeOTAD,Ag,Unknown,DMF >> IPA,False,70 >> 70,Spin-coating >> CBD,Unknown,0.04,False,1.05,18.8,0.6970000000000001,13.7,r7O81BabXfIprAkHDCq1PyAo9D7z
MAPbI3,MA,Pb,I,1.6,PCBM-60 | TiO2,PEDOT:PSS | PTAA,Al,Diethyl ether,DMF; DMSO,False,100.0,Spin-coating,N2,0.0464,False,1.08,20.7,0.8,17.8,r7P2Ys4JFJC0bZcuCG1X_Q6_3E7X
MAPbI3,MA,Pb,I,1.6,TiO2-c,Spiro-MeOTAD,Au,Chlorobenzene,DMF,False,Unknown,Spin-coating,Unknown,0.1,False,0.99,20.55,0.72,14.65,r7XEegG24qPAK1LbqKPFECBI43qD
MAPbI3,MA,Pb,I,1.6,TiO2-c,P3HT,Au,Unknown,DMF >> IPA,False,95.0 >> 60.0,Spin-coating >> CBD,N2 >> N2,0.09,False,0.91,19.3,0.49,8.6,r7hljk3WH2MIhxYa7GShIXCuQYoG
MAPbI3,MA,Pb,I,1.55,PS | PCBM-60,NiO-c,Ag,Chlorobenzene,DMSO; GBL,False,100.0,Spin-coating,Unknown,0.25,False,1.091,21.84,0.755,17.27,r7xp_UjXve3LCGybA6SbkOJA4hf2
Cs0.07FA0.7MA0.23PbBr0.69I2.31,Cs; FA; MA,Pb,Br; I,,ZnO-c | ZnOS | TiO2-mp,Spiro-MeOTAD,Au,Unknown,DMF; DMSO >> IPA,False,Unknown >> 110.0,Spin-coating >> Spin-coating,Unknown,0.1,False,1.108,23.34,0.722,18.67,r804-EXcHrF3D2RJti13iP6QWt5o
Cs0.17FA0.83PbBr0.51I2.49,Cs; FA,Pb,Br; I,,PCBM-60; PDI-DA,NiO-c,Ag,Chlorobenzene,DMF; DMSO,False,120.0,Spin-coating,Unknown,1.07,False,0.96,16.3,0.573,8.99,r8VJJ3cjgwIeskWWzNnyBVtQfn5R
MAPbI3,MA,Pb,I,1.6,TiO2-c | TiO2-mp,Spiro-MeOTAD,Au,Toluene,DMSO; GBL,False,50.0; 100.0,Spin-coating,Unknown,0.1,False,1.029,20.29,0.703,14.68,r8Z3D0e3-A8xwyI9TAp_0y_2TObD
MAPbI3,MA,Pb,I,1.6,PCBM-60,PEDOT:PSS,Al,Unknown,DMF,False,100.0,Spin-coating,N2,0.1,False,0.86,15.7,0.688,9.4,r8k0MJyigmGnGLCB7a634U2n4BzP
MAPbI3,MA,Pb,I,1.588,TiO2-c | TiO2-mp,Spiro-MeOTAD,Au,Unknown,DMF,False,140.0,Spin-coating,Air,0.0784,False,0.9,22.1,0.625,12.5,r8mxSlflXjZeNbIo0mTS6jP8OUBF
MAPbI3,MA,Pb,I,1.6,MgO-c | SnO2-c,Spiro-MeOTAD,Au,Chlorobenzene,DMF; DMSO,False,100.0,Spin-coating,Unknown,0.09,False,1.08,22.23,0.71,17.04,r8r_kpaLLJZRRYWjWibG7CnwHqF5
MAPbI3,MA,Pb,I,1.6,TiO2-c,Spiro-MeOTAD,Au,Unknown,DMF,False,100.0,Spin-coating,N2,0.1,False,1.084,21.6,0.725,16.98,r8tvsqwOApwP_ge3U6mwXcnkdYpK
FA0.67MA0.33PbBr0.5I2.5,FA; MA,Pb,Br; I,,TiO2-c | TiO2-mp,Spiro-MeOTAD,Carbon,Chlorobenzene,DMF; DMSO,True,150.0,Spin-coating,N2,0.1,False,,,0.64,15.2,r8wYAXvcWfslu6K64pfNGilge9hH
Cs0.17FA0.83PbBr0.6I2.4,Cs; FA,Pb,Br; I,,PCBM-60 | BCP,PEDOT:PSS | PolyTPD,Au,Anisole,DMF; DMSO,False,100.0,Spin-coating,N2,0.1,False,1.08,22.04,0.69,16.52,r9LXV8kpZjwryAi32A4pBBUghs4M
MAPbI3,MA,Pb,I,1.6,PCBM-60 | CeOx,NiO-c,Au,Diisopropyl ether,DMF; DMSO,False,100.0,Spin-coating,Unknown,0.06,False,1.05,20.94,0.74,16.7,r9QoMapgQBNmpSi3xtXTueVVfvoH
MAPbI3,MA,Pb,I,1.55,TiO2-c | TiO2-mp,Spiro-MeOTAD,Au,Unknown,DMF >> IPA,False,Unknown >> 100,Spin-coating >> CBD,Unknown,0.06,False,0.95,20.38,0.66,9.92,r9ULUFQLMjvsXOJjrphOdpEN4bwM
FA0.85MA0.15PbBr0.45I2.45,FA; MA,Pb,Br; I,,TiO2-c | TiO2-mp,Spiro-MeOTAD,Au,Chlorobenzene,DMF; DMSO,False,100.0,Spin-coating,N2,0.16,False,1.14,23.5,0.73,20.1,r9Y6cQqj6BlvllF7z9Od_yZV1ibs
MAPbI3,MA,Pb,I,1.6,PCBM-60,PTAA,Al,Unknown,DMF; DMSO >> DMF; DMSO,False,Unknown >> 100.0,Spin-coating >> Spin-coating,Unknown,0.13,False,1.09,18.47,0.75,15.07,r9htt4cHVtXQzBhmjVQerh985iY6
Cs0.05FA0.79MA0.16PbBr0.31I2.7,Cs; FA; MA,Pb,Br; I,,SnO2-c,Spiro-MeOTAD,Au,Chlorobenzene,DMF; DMSO,False,100.0,Spin-coating,N2,0.16,False,1.2,21.7,0.74,19.5,r9kTsyYp6pQ2TSuCR2-FU9qXvPBN
FA0.83MA0.17PbBr0.5I2.5,FA; MA,Pb,Br; I,1.6,SnO2-c,Spiro-MeOTAD,Au,Chlorobenzene,DMF; DMSO,False,100.0,Spin-coating,N2,0.125,False,1.09,21.5,0.705,16.73,r9or35vhztkVcwdr7N-9GuBXcKA9
FA0.83MA0.17PbBr0.51I2.49,FA; MA,Pb,Br; I,1.57,SnO2-c,Spiro-MeOTAD,Ag,Anisole,DMF; DMSO,False,100.0,Spin-coating,N2,0.0919,False,1.112,22.3,0.53,11.5,r9ywWxDMMaZZkJJxaYtvjzVuGykf
MAPbI3,MA,Pb,I,1.6,PCBM-60 | C60 | BCP,PEDOT:PSS,Al,Unknown,DMF,True,100,Doctor blading,Unknown,0.0725,False,0.88,20.0,0.7,12.8,rA3Ii3TuDjUVlCkay-iNhkx7VuY_
MAPbI3,MA,Pb,I,1.6,PCBM-70; ZnO-np | TiO2-c,PEDOT:PSS,Al,Chlorobenzene,DMSO; GBL,False,100.0,Spin-coating,Unknown,0.15,False,0.98,18.41,0.71,12.72,rA7jFpIT7C-XyBmdUHLKr8eyHppF
CsPb0.995Zn0.005Br3,Cs,Pb; Zn,Br,2.25,TiO2-c | TiO2-mp,none,Carbon,Unknown,DMF >> Methanol,False,Unknown >> 250.0,Spin-coating >> Spin-coating,Ambient >> Ambient,0.1,False,1.56,7.3,0.8059999999999999,9.18,rA8vSk4_r4bJbVR7UeoVje0Ly2um
Cs0.08FA0.76MA15PbBr0.51I2.49,Cs; FA; MA,Pb,Br; I,1.62,PCBM-60,NiO-np,Ag,Chlorobenzene,DMF; DMSO,False,100.0,Spin-coating,N2,0.09,False,0.92,19.1,0.532,9.3,rAMjA324NIn17RyO1nUL64G2oGgP
MAPbI3,MA,Pb,I,1.6,TiO2-c | TiO2-mp,Spiro-MeOTAD,Au,Hot air,DMF,False,140.0,Spin-coating,Air,0.09,False,0.912,22.2,0.6509999999999999,13.19,rAQnifElGoLaaEt9shh_I_eJ5nnG
MAPbI3,MA,Pb,I,1.6,TiO2-c | TiO2-mp,Spiro-MeOTAD,Au,Unknown,DMF; DMSO >> IPA,False,Unknown >> 130.0,Spin-coating >> Spin-coating,N2 >> N2,0.089,False,,,,15.3,rATBL8idSs5UY_lkdPcNzrS-42lr
MAPbI3,MA,Pb,I,1.6,PCBM-60 | Zr(acac)4,PEDOT:PSS,Al,Unknown,DMF,False,25,Spin-coating,Unknown,0.2,False,1.0,19.04,0.59,11.17,rA_YYAT6XoFDxrLswhgwHzhGHf4m
FA0.95MA0.05PbBr0.15I2.85 | (HTAB)0.03FA0.95MA0.05PbBr0.15I2.85,FA; MA | (HTAB); FA; MA,Pb | Pb,Br; I | Br; I,,TiO2-c | TiO2-mp,P3HT,Au,Diethyl ether,DMF; DMSO >> IPA; o-dichlorobenzene,False,150.0 >> 150,Spin-coating >> Spin-coating,Unknown,0.0935,False,,,,,rAgRfBE-cwfFTKDt4YulFU_4k36J
MAPbI3,MA,Pb,I,1.6,PCBM-60,NiO-np,Ag,Chlorobenzene,DMF; DMSO,False,100.0,Spin-coating,N2,0.1,False,0.98,12.73,0.752,9.38,rAgbGO2fxTZSxw0YC_CdIrjbtrgJ
MAPbI3,MA,Pb,I,1.6,PCBM-60 | PFN,PTAA | PFN,Ag,Diethyl ether,DMF; DMSO,False,60; 100,Spin-coating,N2,0.37,False,1.09,19.7,0.78,16.7,rArTWkIZF63mLhrE2E8LIh9rX6dw
FAPbI3,FA,Pb,I,1.48,TiO2-np,Spiro-MeOTAD,MoO3 | Ag,Unknown,DMF >> Ethanol,False,70.0 >> 125.0,Spin-coating >> Spin-coating,Unknown,0.1,False,1.05,20.5,0.75,16.5,rBPnPelgCFI2J-FtRc4YBqAT_vJ5
MAPbI3,MA,Pb,I,1.6,TiO2-c | TiO2-mp,Spiro-MeOTAD,Ag,Unknown,DMF >> IPA,False,Unknown >> 90.0,Spin-coating >> Spin-coating,Unknown,0.06,False,1.0,17.0,0.61,11.0,rBlCzFDfabK3bNWfHTsGeGBJBdle
CsPbBrI2,Cs,Pb,Br; I,1.92,TiO2-c | TiO2-mp,P3HT,Au,Unknown,DMSO,False,160.0,Spin-coating,Air,2.7,True,1.16,12.7,0.7040000000000001,11.36,rBxY0msNW2QRmP-pFGPY4NwSzZpG
MAPbI3,MA,Pb,I,1.6,TiO2-c | TiO2-mp,Spiro-MeOTAD,Au,Unknown,DMF >> IPA,False,Unknown >> Unknown,Spin-coating >> CBD,Unknown,0.12,False,0.02,0.96,0.71,13.6,rBzj9QenffeosRSxm3eu_pkgGvm1
MAPbI3,MA,Pb,I,1.6,PCBM-70 | LiF,PEDOT:PSS,Al,Unknown,DMF,False,70.0,Ultrasonic spray,Air,0.025,False,0.92,17.6,0.74,11.4,rCDYYcQaWEiaJm_3xt0tG8_b5s_y
CsPbBrI2,Cs,Pb,Br; I,1.9,TiO2-c,Spiro-MeOTAD,Au,Chlorobenzene,DMF; DMSO,False,200.0,Spin-coating,N2,0.49,False,1.18,14.86,0.73,12.8,rCXz8p_ggy53InM17lskFittTucN
MAPbI3,MA,Pb,I,1.6,PCBM-60,PEDOT:PSS,Ag,Unknown,DMF,False,100.0,Spin-coating,N2,0.0725,False,,,,,rChKmQrSlNqgdG_Ah5nT6XNIIqPN
MAPbI3,MA,Pb,I,1.6,PCBM-60,NiMgLiO,Ag,Toluene,DMSO; GBL,False,100.0,Spin-coating,Unknown,0.09,False,1.074,21.287,0.675,15.44,rClxMuG3flom5LRWLvTU_Mhv3Q77
MAPbI3,MA,Pb,I,1.6,SnO2-np,Spiro-MeOTAD,Au,Diethyl ether,DMF; DMSO,False,100.0,Spin-coating,Unknown,0.1,False,1.05,19.2,0.6859999999999999,13.76,rD1iJWSQEZ0W3OoDxEX5l9k76wDB
MAPbI3,MA,Pb,I,1.6,TiO2-c | TiO2-mp | ZrO2-mp,none,Carbon,Unknown,GBL,False,50.0,Drop-infiltration,Air,0.0514,False,0.913,22.734,0.588,12.07,rD9c7EsyFzCDufQcQ1Du-JpDakhg
Cs0.08FA0.81MA0.12PbBr0.35I2.65,Cs; FA; MA,Pb,Br; I,,TiO2-c | TiO2-mp | SnO2-c,"N2,N,N8,N8-tetrakis[2,2-bis(4-methoxyphenyl)ethenyl]-4,10-dimethyl-6H,12H-5,11-methanodibenzo[b,f][1,5]diazocine2,8-diamine",Au,Unknown,Unknown,False,Unknown,Spin-coating,Unknown,0.1,False,0.984,23.05,0.627,14.23,rDNcQ-Wus8dT_z9gAjYHg3BVouEi
Cs0.05FA0.79MA0.16PbBr0.51I2.49,Cs; FA; MA,Pb,Br; I,,SnO2-c | SnO2-mp,Spiro-MeOTAD,Au,Chlorobenzene,DMF; DMSO,False,100.0,Spin-coating,N2,0.15,False,0.98,21.1,0.63,12.5,rDR92HRIszF6hbkRapE82hiEASjy
Cs0.17FA0.83PbBr0.51I2.49,Cs; FA,Pb,Br; I,,SnO2-c,Spiro-MeOTAD,Au,Anisole,DMF; DMSO,False,100.0,Spin-coating,Air,0.09,False,1.126,23.6,0.76,19.0,rDRIUeURFgJ9ygvRwpIqqkdu2jbN
FA0.7MA0.3PbBr0.256I0.744,FA; MA,Pb,Br; I,1.71,TiO2-np,Spiro-MeOTAD,Au,Unknown,DMF >> IPA,False,70.0 >> 135.0,Spin-coating >> Spin-coating,Air >> N2 >> Air,0.102,False,1.15,16.5,0.682,12.95,rDV8jiTeheZmjfZ5r3L9rIpN8YF4
Cs0.05FA0.79MA0.16PbBr0.51I2.49,Cs; FA; MA,Pb,Br; I,,TiO2-c | TiO2-mp,Spiro-MeOTAD,Au,Chlorobenzene,DMF; DMSO,False,100.0,Spin-coating,N2,0.16,False,1.08,22.7,0.78,18.4,rDcR0biWOfgS1egAzdhYSPOJWtdR
CsPbBrI2,Cs,Pb,Br; I,,SnO2-np,none,Carbon,Chlorobenzene,DMSO,False,150.0,Spin-coating,N2,0.04,False,,,,,rDcnL5LSLK_eNTOb9-5_aqIHFCq2
FA0.83MA0.17PbBr0.51I2.49,FA; MA,Pb,Br; I,,TiO2-c | TiO2-mp,Spiro-MeOTAD,Au,Chlorobenzene,DMF; DMSO,False,100.0,Spin-coating,Unknown,0.1024,False,1.14,21.0,0.69,16.5,rDhwrQYiB-OtTjAS1C6G1wFBT_Hi
MAPbI3,MA,Pb,I,1.6,PCBM-60; F8TBT,PEDOT:PSS,Ag,Chlorobenzene,DMF; DMSO,False,95.0,Spin-coating,Unknown,0.09,False,1.1,22.45,0.79,19.51,rDugBv70Eo7bYteAxXG3BcpRz5fa
Cs0.08FA0.77MA0.15PbBr0.51I2.49,Cs; FA; MA,Pb,Br; I,1.6,C60 | BCP,PTAA,Cu,Ethyl acetate,DMF; DMSO,False,100,Spin-coating,N2,0.16,False,1.099,20.542,0.728,16.43,rDvbJsz-cC6s00IqE1JjZEgNMi8I
MAPbI3,MA,Pb,I,1.59,TiO2-c,Spiro-MeOTAD,Ag,Unknown,DMF >> IPA,True,Unknown >> 100,Spin-coating >> Spin-coating,Ar >> Ar,0.15,False,0.982,20.5,0.585,11.8,rE2z4zA--sC-PY0X6z1dEac3jtrM
MAPbI3,MA,Pb,I,1.55,TiO2-c | TiO2-mp,Spiro-MeOTAD,Au,Unknown,DMF >> IPA,False,80 >> 80,Spin-coating >> Spin-coating,Air >> Air,0.159,False,0.9,22.97,0.73,15.41,rE5lvcbx2DGLZbAtjpzaaC8jzdjb
(GABA)0.5MA0.5PbI3,(GABA); MA,Pb,I,,TiO2-c | TiO2-mp,Spiro-MeOTAD,Au,Toluene,DMF; DMSO,False,100,Spin-coating,Unknown,1.0,False,1.01,19.84,0.65,12.44,rEBCCDV-2J1KGydoLv52q7UEDdO5
Cs0.15FA0.85PbBr0.87I2.13,Cs; FA,Pb,Br; I,1.72,SnO2-np,Spiro-MeOTAD,MoOx | ITO | MgF2,Toluene,DMF; DMSO; GBL,False,100.0,Spin-coating,Air,0.13,False,1.11,15.1,0.701,11.7,rEOqwR7RBzdmkPJZP-71O4TIFOHe
MAPbI3,MA,Pb,I,1.6,PCBM-60 | Si-np,PEDOT:PSS,Al,Chlorobenzene,DMF,False,100.0,Spin-coating,Unknown,0.045,False,0.75,18.2,0.78,10.52,rEVdwxCS92C49rUt_NDtA_2_E4Fo
MAPbI3,MA,Pb,I,1.6,TiO2-c,Spiro-MeOTAD,Au,Chlorobenzene,DMF; DMSO,False,100,Spin-coating,Unknown,0.06,False,0.89,22.1,0.7,13.75,rEYIaS8nY8swh8MN_6ZWMs7cAIMU
MAPbI3,MA,Pb,I,1.6,SnO2-c | PCBM-60,IDT-TPA,Au,Chlorobenzene,DMF,False,90.0,Spin-coating,N2,0.11,False,1.03,21.68,0.59,13.2,rEm9F8-q19IavfVAn9JstFtWzacE
MAPbI3,MA,Pb,I,1.6,PCBM-60; F8TBT,PEDOT:PSS,Ag,Chlorobenzene,DMF; DMSO,False,95.0,Spin-coating,Unknown,0.09,False,1.1,21.87,0.8,19.25,rEmgsW3VTUP0BzkffAYKuo4DbtG3
MAPbI3,MA,Pb,I,1.6,TiO2-c | TiO2-mp,Spiro-MeOTAD,Au,Unknown,DMF,False,80.0,Spin-coating,N2,0.15,False,0.67,21.7,0.48,7.0,rErgXDHzELaTLwdvUs1xvNUqJXw0
CsSnI,Cs,Sn,I,1.27,WO3,Spiro-MeOTAD,,,,False,,,,,False,0.997,17.97,0.857,15.36,rEsxYwLE4OXTSYwOpNG8_ENHM7zR
MAPbI3,MA,Pb,I,1.6,TiO2-c,Spiro-MeOTAD,Au,Chlorobenzene,DMSO,False,100.0,Spin-coating,N2,0.16,False,0.98,22.7,0.62,13.8,rEubFRW-GrU2VOfqqhtFdto69x5e
MAPbI3,MA,Pb,I,1.6,TiO2-c | TiO2-mp | ZrO2-mp,none,Carbon,Unknown,DMF,False,100.0,Doctor blading,Unknown,0.1,False,0.865,17.83,0.59,9.45,rF2iExBwsKlncOcLGMM1i4EskRDe
MABa0.01Pb0.99I3,MA,Ba; Pb,I,,TiO2-c,Spiro-MeOTAD,Au,Unknown,DMF,False,Unknown,Spin-coating,N2,0.09,False,0.98,19.6,0.6779999999999999,13.0,rF5aayC66rF3VLErxBA6Gq0cfMOb
Cs0.13FA0.87PbBr0.39I2.61,Cs; FA,Pb,Br; I,1.56,TiO2-c | C60,Spiro-MeOTAD,Au,Toluene,DMF; DMSO,False,100.0,Spin-coating,N2,0.08,False,,,,,rF64-GVIlAo3QCxSrqMXpcfqdvcH
MAPbI3,MA,Pb,I,1.6,PCBM-60 | Bphen,PEDOT:PSS,Ag,Unknown,DMF,False,25.0,Spin-coating,Unknown,0.072,False,0.92,20.21,0.76,14.25,rFHfJtqZE69Op_B4QRVbkJIcnDX6
MAPbI3,MA,Pb,I,1.6,PCBM-60 | LiF,PEDOT:PSS,Al,Unknown,DMF,False,100.0,Spin-coating,N2,0.1,False,0.98,20.09,0.748,14.8,rFHoP3-RZ8JDMsafDZrIMLz7Hsrg
MAPbI3,MA,Pb,I,1.6,TiO2-c | TiO2-mp,Spiro-MeOTAD,Ag,Diethyl ether,DMF; DMSO,False,65; 100,Spin-coating,Unknown,0.125,False,1.03,21.52,0.71,15.64,rFV_a-rs8YRJHfGvHZKFTMEIHPsD
MAPbBr0.05I2.95,MA,Pb,Br; I,,PCBM-70,NiCo2O4-np,Al,Unknown,DMF,False,85.0,Spin-coating,Unknown,0.09,False,0.99,19.6,0.792,15.4,rFXxh1V3yRTz-uZEQgrjmwHI1qxd
MAPbI3,MA,Pb,I,1.6,PCBM-60 | C60 | BCP,PEDOT:PSS,Au,Unknown,Unknown,False,Unknown,Spin-coating,Unknown,0.1,False,0.9,19.0,0.7,10.0,rFa1oTi8VXsKqMdwa9zPC5xD18UA
MAPbI3,MA,Pb,I,1.6,TiO2-c,Spiro-MeOTAD,Au,Chlorobenzene,DMSO; GBL,False,100.0,Spin-coating,Unknown,0.09,False,1.1,20.88,0.78,17.81,rFd0kOZx3AidzDzHNsz6BJGNKdE_
MAPbI3,MA,Pb,I,,SiO2-c | ZnO-c,Cu2O,Ag,Toluene,DMSO; GBL,False,100,Spin-coating,Unknown,,False,1.04,20.28,0.778,16.4,rFmOD7cizuxykceQ-R3Frc4prCkz
MAPbI3,MA,Pb,I,1.6,PCBM-60,PEDOT:PSS,Ag,Unknown,DMF; GBL; IPA >> IPA,False,Unknown >> 100.0,Spin-coating >> Spin-coating,Air >> Air,0.04,False,0.9,17.5,0.6609999999999999,10.4,rG3lFYEn44rkhFB8QPSiYtWc3b0J
MAPbBr1.25I75,MA,Pb,Br; I,1.76,TiO2-c | TiO2-mp,Spiro-MeOTAD,Au,Unknown,DMF >> none,False,110.0 >> 70.0,Spin-coating >> Gas reaction,Air >> Air; MABr,0.1,False,1.08,12.5,0.61,8.28,rGAfkwxVmBTeOLOz1U3yWZP9yebG
Cs0.05MAPbBr0.45I2.55,Cs; MA,Pb,Br; I,,TiO2-c | TiO2-mp,Spiro-MeOTAD,Au,Chlorobenzene,DMSO,False,100,Spin-coating,Unknown,0.16,False,1.007,18.4,0.65,12.1,rGIg1XWl9TS-o2mo21e7EtsXPklY
CsPbBrI2,Cs,Pb,Br; I,,SnO2-np,P3HT,Au,Ethyl acetate,DMF; DMSO,False,45.0; 160.0,Spin-coating,Air,0.1,False,1.211,13.92,0.7120000000000001,12.12,rGL2_xeQiihDmLoMYyVegjmPms11
MAPbI3,MA,Pb,I,1.6,PFN | C60; PCBM-60,Spiro-MeOTAD,Au,Diethyl ether,DMF,False,70; 100,Spin-coating,N2,0.1,False,1.1,21.78,0.8029999999999999,19.31,rGS0PMn9KXQqSosDeJ0ZHoRSbPV3
Cs0.08FA0.92PbI3,Cs; FA,Pb,I,1.51,C60 | BCP,PTAA,Cu,N2,2-methoxyethanol,False,150,Doctor blading,N2,,True,,,,,rGSodheDu3NoWQyLmHUhomLs3bod
MAPbI3,MA,Pb,I,1.6,TiO2-c,Spiro-MeOTAD,Au,Unknown,DMF,False,95.0,Spin-coating,Unknown,0.16,False,0.949,22.1,0.72,15.0,rGVSqCqBB67f81SLndtyIodBd-XE
MAPbI3,MA,Pb,I,1.6,TiO2-c,Spiro-MeOTAD,Au,Diethyl ether,GBL; NMP,True,Unknown,Spin-coating,Air,0.06,False,0.884,22.64,0.6409999999999999,12.83,rGaz-hjuBHZPlEpeDL6OBaO42QJu
MAPbI3,MA,Pb,I,1.6,PCBM-60 | TiO2,PEDOT:PSS | PTAA,Al,Diethyl ether,DMF; DMSO,False,100.0,Spin-coating,N2,0.0464,False,1.07,19.3,0.76,15.6,rGbDREFyQn-XhiBhduyue77zSWzj
Cs0.06FA0.79MA0.15PbBr0.45I2.55,Cs; FA; MA,Pb,Br; I,,TiO2-c | TiO2-mp,Spiro-MeOTAD,Ag,Chlorobenzene,DMF; DMSO,False,100.0,Spin-coating,Unknown,0.1,False,1.02,23.7,0.66,15.6,rGhs6dzdcmuxhWDs1PaMzqHruTc7
Cs0.1FA0.75MA0.15PbBr0.45I2.55,Cs; FA; MA,Pb,Br; I,,C60 | BCP,NiO-c,Au,Vacuum,DMF; DMSO; GBL,False,100.0,Inkjet printing,Air,1.0,False,1.05,20.2,0.5,10.6,rGizMcE4Y0QcuEei5vzUPIkFoEql
Cs0.05FA0.79MA0.16PbBr0.51I2.49,Cs; FA; MA,Pb,Br; I,,SnO2-np,Spiro-MeOTAD,Au,Chlorobenzene,DMF; DMSO,False,100.0,Spin-coating,Unknown,0.1,False,1.075,23.57,0.6990000000000001,17.71,rGjMftKC2ZosxEtcJBPds_67HnbV
FA0.83MA0.17PbBr0.51I2.49,FA; MA,Pb,Br; I,1.57,SnO2-c,SWCNTs | PMMA,Ag,Anisole,DMF; DMSO,False,100.0,Spin-coating,N2,0.0919,False,1.05,22.4,0.74,15.7,rGtLPtqCVy3WE9cSKEnEFfRl8xiR
MAPbI3,MA,Pb,I,1.6,PCBM-60 | BCP,NiO-np,Ag,Unknown,DMF; DMSO,False,100.0,Spin-coating,N2,0.077,False,1.04,18.83,0.73,14.33,rH-iGtA2T6Y_sXX7pBSVk2whJrlA
MAPbI3,MA,Pb,I,1.6,Carbon | TiO2-mp,Spiro-MeOTAD,Au,Ethyl acetate,DMF; DMSO,False,100.0,Spin-coating,Air,0.2,False,1.03,21.75,0.69,16.15,rH6s6KMCMb4sKww7KU6qCRJIFEVA
CsPbBr3,Cs,Pb,Br,,TiO2-c | TiO2-mp,none,Carbon,Unknown,DMF >> Methanol,False,100.0 >> 250.0,Spin-coating >> Spin-coating,N2 >> N2,0.09,False,1.53,6.64,0.787,8.37,rH9Sk03BfF3XdSpIVk0YgqV-ip0h
Cs0.05FA0.8075MA0.1425PbBr0.45I2.55,Cs; FA; MA,Pb,Br; I,,SnO2-np,PTAA | NiO-c,Au,Chlorobenzene,DMF; DMSO,False,100.0,Spin-coating,N2,0.105,False,1.1,17.5,0.5870000000000001,11.2,rHD0_zr5_PtRdZ0MkB0-u3vvWiRO
MAPbI3,MA,Pb,I,1.6,TiO2-c | In2O3-c,Spiro-MeOTAD,Ag,Chlorobenzene,DMF; DMSO,False,100.0,Spin-coating,Unknown,0.1,False,1.04,19.42,0.7290000000000001,14.77,rHMVO6GqdrumkCQbkfrJb5098QCv
FA0.83MA0.17PbBr0.51I2.59,FA; MA,Pb,Br; I,1.6,C60-SAM | SnO2-c | PCBM-60,PDCBT | WOx,Au,Chlorobenzene,DMF; DMSO,False,100.0,Spin-coating,N2,0.1,False,1.17,22.7,0.8,21.1,rHRHhQ9RNpelTe2yQcsPXYojcNz-
MAPbI3,MA,Pb,I,1.6,TiO2-c | TiO2-mp | ZrO2-mp,none,Carbon,Unknown,Unknown >> IPA,False,40.0; 100 >> 90.0,Spin-coating >> Drop-infiltration,Unknown,0.07,False,0.97,15.19,0.4529999999999999,8.41,rHXNru2hhMUu7MbOA36WdokOpwse
FA0.83MA0.17PbBr0.22I2.78,FA; MA,Pb,Br; I,,SnO2-c | PCBM-60-np,PDCBT | Ta-Wox,Au,Chlorobenzene,DMF; DMSO,False,110.0,Spin-coating,N2,0.1,False,1.12,24.0,0.77,20.8,rHZLth8fYWTK3CkibYx3MNrI0LUn
MAPbI3,MA,Pb,I,1.6,TiO2-c,Spiro-MeOTAD,MoOx | Au,Unknown,DMF,False,65; 105,Spin-coating,N2,0.04,False,1.06,21.4,0.69,15.7,rHe4T5_pJdcRnTI7TOMmn-yMBfXm
FA0.83MA0.17PbBr0.03I2.97,FA; MA,Pb,Br; I,1.6,SnO2-np,Spiro-MeOTAD,Au,Unknown,DMF; DMSO >> IPA,False,80.0 | 150.0,Spin-coating >> Gas reaction,N2 >> FAI; MABr; MACl; N2; Vacuum,0.089,False,1.02,20.1,0.67,13.9,rHfNLP_nG5zzseyTp_TRCAP5ABbd
MAPbI3,MA,Pb,I,1.6,TiO2-c | TiO2-mp,PTAA,Au,Chlorobenzene,DMSO,False,100.0,Spin-coating,Unknown,0.16,False,1.04,21.59,0.777,17.44,rHhC7Cl630p1TufwH0DnDijcWR54
Cs0.05FA0.79MA0.16PbBr0.51I2.49,Cs; FA; MA,Pb,Br; I,,TiO2-c | TiO2-mp,HS-Ph-CN | Spiro-MeOTAD,Au,Chlorobenzene,DMF; DMSO,False,100.0,Spin-coating,N2,1.0,False,,,,,rHi0eOQ9bxoZ4B5YEdcWBNknqexM
MAPbI3,MA,Pb,I,1.6,Phenyltrichlorosilane | PCBM-60,PEDOT:PSS,Ca | Al,Vacuum,DMF,False,Unknown,Spin-coating,Unknown,0.07,False,0.84,18.17,0.71,10.79,rHiLn3gYwozfNmICLXevxsovZu50
MAPbI3,MA,Pb,I,1.6,TiO2-c | TiO2-mp,Spiro-MeOTAD,Au,Diethyl ether,DMF; DMSO,False,100,Spin-coating,Unknown,0.1,False,1.1,21.81,0.7390000000000001,17.72,rHpMhHR3_BdQYLNcI6qcKt9wQeuq
MAPbI3,MA,Pb,I,1.6,TiO2-c | TiO2-mp,Spiro-MeOTAD,Ag,Diethyl ether,DMF,False,95.0,Spin-coating,Unknown,0.1,False,1.12,21.07,0.74,17.4,rI6Fb5k0N8bhINd7U9C6eXr_iSMP
FA0.7MA0.3Pb0.5Sn0.5I3,FA; MA,Pb; Sn,I,1.25,C60 | BCP,PEDOT:PSS,,,,False,,,,,False,0.68,29.8,0.53,11.1,rIC6bQCvmnYDCTTxuSKQdpqPlru5
MAPbI3,MA,Pb,I,1.6,TiO2-c | C60,PTAA,Ag,Unknown,DMF,False,100.0,Spin-coating,Dry air,0.12,False,1.02,20.6,0.8,17.0,rIGo-GXkr7E0gRzd7njcwTJw_IPJ
MAPbI3,MA,Pb,I,1.6,TiO2-c | TiO2-mp,Spiro-MeOTAD,Au,Unknown,DMF >> IPA,False,70.0 >> 70.0,Spin-coating >> CBD,N2 >> N2,0.1,False,0.94,21.44,0.65,13.1,rINzw2VZ4314_Dwp4Wo8cgMZs-32
Cs0.16FA0.8MA0.04PbBr1.71I1.29,Cs; FA; MA,Pb,Br; I,1.89,PEAI | PCBM-60 | BCP | SnO2-c,NiO-c,Ag,Chlorobenzene,DMF; DMSO,False,65; 100,Spin-coating,N2,0.1,False,1.21,13.42,0.8140000000000001,13.19,rIWsbBtKax-KdY6sYw3NI22JTKWx
MAPbI3,MA,Pb,I,1.6,TiO2-c | TiO2-mp,Spiro-MeOTAD,Ag,Unknown,DMF,False,100.0,Spin-coating,Unknown,0.1,False,0.97,23.6,0.76,17.4,rIZSZ_OvqhQ1Jg67IlZucTG48LjY
MAPbI3,MA,Pb,I,1.6,TiO2-c | TiO2-mp | ZrO2-mp,none,Carbon,Unknown,GBL; Ethanol,False,50.0,Drop-infiltration,Unknown,0.1,False,0.9,23.58,0.71,15.11,rIb-_j_527BvsHVNaCYfW1GavrjP
Cs0.1FA0.75MA0.15PbBr0.35I2.65,Cs; FA; MA,Pb,Br; I,,SnO2-np,Spiro-MeOTAD,Au,Chlorobenzene,DMF; DMSO,False,120.0,Spin-coating,Unknown,0.1,False,1.097,23.21,0.746,19.0,rId37_bLmlJri_BYIlTZuR0MWLuS
MAPbBr0.4I2.6,MA,Pb,Br; I,1.67,C60 | BCP,Poly(3-bromothiophene),Ag,Chlorobenzene,DMF,False,120,Spin-coating,N2,0.1,False,1.05,19.9,0.75,15.6,rIgjvqKahrQ7S5e1VjoiC_cCPoWZ
FA0.2MA0.8PbBr0.6I2.4,FA; MA,Pb,Br; I,,PCBM-60 | ZnO-np,Graphene oxide,Ag,Unknown,DMSO; GBL,False,100.0,Spin-coating,N2,0.1,False,,,,,rImY11oxXsEhHZEDQEAg5iPMFfcY
MAPbI3,MA,Pb,I,1.6,PCBM-60,PEDOT:PSS,Ag,Chlorobenzene,DMF; DMSO,False,95.0,Spin-coating,Unknown,0.09,False,1.06,21.09,0.76,16.99,rIwuHOrSeewctYYTTu8FR9q02QXH
FA0.9MA0.1PbBr0.1I2.9,FA; MA,Pb,Br; I,1.56,SnO2-c,Spiro-MeOTAD,Au,Unknown,DMF; DMSO >> IPA,False,Unknown >> 150.0,Spin-coating >> Spin-coating,N2 >> N2,0.125,False,1.04,22.4,0.7709999999999999,17.96,rJZBwK5cR9cCjAmzKXCTVDRqi1qR
MAPbI3,MA,Pb,I,,TiO2-c | PPDI-F3N,Spiro-MeOTAD,Au,Unknown,DMF >> IPA,False,25 >> 150,Spin-coating >> Spin-coating,N2 >> N2,0.102,False,,,,16.7,rJZWPbm_LTsd7Mc7YOSogFqmLFJX
Cs0.04FA0.92MA0.04PbI3 | (FEA)2PbI4,Cs; FA; MA | (FEA),Pb | Pb,I | I,,TiO2-c | TiO2-mp,Spiro-MeOTAD,Au,Chlorobenzene,DMF; DMSO >> DMF; DMSO,False,110.0 >> 110.0,Spin-coating >> Spin-coating,Unknown,0.16,False,1.096,25.79,0.784,22.09,rJcHirxtdj2ndHpDto3eDQRMVtf5
MAPbI3,MA,Pb,I,1.6,TiO2-c,Spiro-MeOTAD,Au,Unknown,DMF >> IPA,False,Unknown,Spin-coating >> CBD,Unknown,0.08,False,0.94,22.5,0.59,12.42,rJhNXn_8qfXjoWMnWu5fmXcxcf_j
Cs0.17FA0.83PbBr0.75I2.25,Cs; FA,Pb,Br; I,,TiO2-c | PCBM-60,V997,Au,Air,DMF,False,25; 70,Spin-coating,Air,0.1,False,1.04,20.67,0.75,16.27,rJmxJPAU1fBpd0Hr0gYHG3fupj4L
MAPbI3,MA,Pb,I,1.6,C60,Spiro-MeOTAD,Au,Unknown,none >> 2-methoxyethanol; Ethanol,False,Unknown >> 150,Evaporation >> Spin-coating,Vacuum >> N2,2.265,True,1.0,18.6,0.74,13.84,rJpnTmfCSujepljcxUlzj0bxM4A0
MAPbI3,MA,Pb,I,1.6,PCBM-60 | BCP,Z10,Ag,Chlorobenzene,DMF; DMSO,False,100.0,Spin-coating,N2,0.1,False,1.03,20.88,0.64,13.8,rJr6veZ8GtbLLJlMJBw57tuQbsaZ
MAPbI3,MA,Pb,I,1.6,TiO2-c | TiO2-mp,Spiro-MeOTAD,Au,Diethyl ether,DMF; DMSO,False,65; 100,Spin-coating,Unknown,0.1,False,1.037,22.93,0.66,15.69,rJxg2Y2GTj5p9QsRwaZsa1O60yi2
FA0.95MA0.15PbBr0.45I2.5075,FA; MA,Pb,Br; I,,PCBM-60 | C60 | BCP,PTAA,Cu,Chlorobenzene,DMF; DMSO,False,105,Spin-coating,N2,0.07,False,1.2,22.48,0.77,20.77,rJz1ijVW08WDjA5z1eTpCRSHN2gQ
MAPbI3,MA,Pb,I,1.5,PCBM-60 | Zr(acac)4,NiO-c,Au,Ethyl benzene,DMSO; GBL,False,60; 100,Spin-coating,Unknown,0.1,False,1.06,20.23,0.7959999999999999,17.1,rK0sG__wrUkMt0rqwqybs2lLTBjg
FA0.81MA0.15PbBr0.45I2.55,FA; MA,Pb,Br; I,,PCBM-60 | C60 | BCP,PTAA,Cu,Unknown,DMF; DMSO >> IPA,False,105.0 >> 105,Spin-coating >> Spin-coating,N2 >> N2,0.07,False,1.19,22.65,0.77,20.75,rKK0UIpQ0md-q8Az_gnHvPesOfra
MAPbI3,MA,Pb,I,1.7,GO-Li | TiO2-c,NiO-np | Graphene oxide,Al,Chlorobenzene,DMSO,False,90.0,Spin-coating,Unknown,0.15,False,0.875,21.2,0.69,13.1,rKNnoNwiUl4GMXfLnUMxWcEqUi5K
