Repository: GouravSidana/firstML

# firstML
My first Machine Learning Project

File: filtered_perovskite.csv (part 135 of 155)
Formula,A_ion,B_ion,X_ion,Bandgap,ETL,HTL,Backcontact,Antisolvent,Solvent,Solv_annel,Anneal_temp,Dep_procedure,Synth_atm,Cell_area,Is_module,Voc,Jsc,FF,PCE,entry_id
MAPbI3,MA,Pb,I,1.63,TiO2-c,Spiro-MeOTAD,Au,Unknown,DMSO >> IPA,False,Unknown >> 100.0,Spin-coating >> CBD,N2 >> N2,0.1,False,1.077,20.17,0.685,15.92,rKuSl54H48FfgpfxXRVttRnS3zdc
MAPbI3,MA,Pb,I,1.6,SnO2-c | TiO2-c,Spiro-MeOTAD,Au,Unknown,DMF,False,105.0,Spin-coating,Dry air,0.09,False,1.0,17.1,0.64,11.0,rKxld0c5dotEEZOMObJu4TwboSPN
MAPbI3,MA,Pb,I,1.55,PCBM-60,NiO | PS,Ag,Chlorobenzene,DMSO; GBL,False,100,Spin-coating,N2,0.25,False,1.108,22.45,0.7390000000000001,18.39,rKyvBQOCMwHQq199DRvGln8ocdoi
MAPbI3,MA,Pb,I,1.6,SnO2-np,Spiro-MeOTAD,Au,Diethyl ether,DMF,False,100.0,Spin-coating,N2,0.102,False,1.062,23.81,0.659,16.66,rL32IZasUHOmyx1dWN4AWRMrWbe9
MAPbI3,MA,Pb,I,1.6,TiO2-c,PTAA,Au,Unknown,DMF >> IPA,False,60.0 >> 105.0,Spin-coating >> Spin-coating,N2 >> N2,0.096,False,1.05,21.2,0.8059999999999999,18.0,rL3AaVffQhMbyq3txhd-CHhFhBWV
Cs0.04FA0.80MA0.16PbBr0.51I2.49,Cs; FA; MA,Pb,Br; I,1.61,PCBC6 | BCP,PTAA,Ag,Ethyl acetate,DMF; DMSO,False,60; 100,Spin-coating,N2,1.0,False,1.068,21.17,0.76,16.72,rL53kZmItXaS6wAFCPHtbDT9cYij
MAPbI3,MA,Pb,I,1.6,TiO2-c,Spiro-MeOTAD,Au,Unknown,DMF; DMSO >> IPA,False,Unknown >> 100.0,Spin-coating >> Spin-coating,Unknown,0.0625,False,,,,13.35,rL88UbcWT77mHLf1zcI0UVDaMIcz
Cs0.2FA0.8PbI3,Cs; FA,Pb,I,,PCBM-60 | PFN-Br,NiO-c,Ag,Unknown,DMF; DMSO >> IPA,False,50 >> 200; 150,Spin-coating >> Spin-coating,Unknown,0.09,False,1.014,19.85,0.7120000000000001,14.33,rLCFmXGUwSOr1O8vzWzkD09AQ90d
MAPbI3,MA,Pb,I,1.6,PCBM-60,PEDOT:PSS,Ag,Chlorobenzene,DMSO; GBL,False,100.0,Spin-coating,Air,0.125,False,0.99,18.04,0.687,12.16,rLIz_ZqPY0KD3JQIGTG8jqatQtyD
MAPbI3,MA,Pb,I,1.6,TiO2-c,Spiro-MeOTAD,Au,Unknown,DMSO; GBL,False,100.0,Spin-coating,N2,0.085,False,0.926,23.2,0.698,15.0,rL_iyGM3FsjTLU7eqXNvImNlV2FD
MAPbI3,MA,Pb,I,1.6,TiO2-c | TiO2-mp,Spiro-MeOTAD,Au,Chlorobenzene,DMF; DMSO,False,100.0,Spin-coating,N2,0.1,False,1.07,20.62,0.738,16.3,rLcQTAs9xPfy31KhPgiCQ3evG6qP
MAPbI3,MA,Pb,I,1.5,SnO2-c,Spiro-MeOTAD,Au,Chlorobenzene,DMF; DMSO,False,50; 100,Spin-coating,N2,0.09,False,,,,10.0,rLmYfQP-Jv0YOFEjJnMUvEI6ValT
MAPbBr3,MA,Pb,Br,,TiO2-c,Spiro-MeOTAD,Au,Toluene,DMF; GBL,False,100.0,Spin-coating,Unknown,0.1,False,1.38,7.15,0.71,7.07,rLn2HSwtPWOKvXDwROZGFhYMPgKB
MAPbI3,MA,Pb,I,1.6,TiO2-c | TiO2-mp,Spiro-MeOTAD,Au,Unknown,DMSO >> IPA,False,Unknown >> 80.0,Spin-coating >> Spin-coating,Air >> Air,0.1,False,0.905,15.3,0.634,8.78,rLxK4strwNmEEhcMCt4s_PDw2Rfr
MAPbI3,MA,Pb,I,1.5,PCBM-60 | BCP,PEDOT:PSS,Ag,Unknown,Unknown,False,Unknown,Spin-coating,Unknown,0.0725,False,0.99,21.55,0.76,16.19,rLyMAjrdMGKC0oG4I_RmpnGW997a
MAPbI3,MA,Pb,I,1.6,PCBM-60 | BCP,NiMgLiO,Ag,Toluene,DMSO; GBL,False,100.0,Spin-coating,Unknown,0.09,False,1.055,16.344,0.7509999999999999,12.96,rM-VjLB3GzD3NZrvb-nu_zRQtbD2
Cs0.88FA0.12PbI3 | Cs0.88FA0.12PbIx(PF6)x,Cs; FA | Cs; FA,Pb | Pb,I | I; (PF6),1.5,TiO2-c | TiO2-mp,Spiro-MeOTAD,Au,Diethyl ether,DMF; DMSO >> IPA,False,150 >> 100,Spin-coating >> Spin-coating,N2,0.125,False,1.06,23.33,0.76,18.74,rM3l5I-pnQx4ukht3VGde_xoCr9C
MAPbI3,MA,Pb,I,1.6,TiO2-c | TiO2-mp,BTT-2,Au,Chlorobenzene,DMF,False,100.0,Spin-coating,N2,0.16,False,1.092,20.6,0.767,17.0,rM6oPA1R5TfA8IsQ5BngOai8utsY
FA0.3MA0.7PbI3,FA; MA,Pb,I,,PCBM-60 | BCP,NiO-c,TeO2 | Ag,Unknown,DMF >> DMF; IPA,False,Unknown >> 100.0,Spin-coating >> Spin-coating,N2 >> N2,0.07,False,1.08,23.82,0.733,18.86,rMBJUxZ4dn-0pOseBe1LefRdW5zH
CsPbBr3,Cs,Pb,Br,,TiO2-c,Spiro-MeOTAD,Ag,Unknown,DMSO; NMP >> IPA,False,100.0 >> Unknown,Spin-coating >> Spin-coating,Unknown,0.09,False,1.27,7.99,0.738,7.49,rMKx7orgRKzIw1rpBog8h2Cp62MF
MAPbI3,MA,Pb,I,1.6,TiO2-c | TiO2-mp | 4-aminobenzoic acid-SAM,P3HT,Ag,Unknown,DMF >> IPA,False,Unknown >> 100.0,Spin-coating >> Spin-coating,N2 >> N2,0.04,False,0.7859999999999999,14.73,0.608,7.04,rMufJ8eryIDkuV7SDiv13TowAA7P
CsPbBrI2,Cs,Pb,Br; I,,ZnO-np | SnO2-np,PSQ1,MoO3 | Ag,Unknown,DMF; DMSO,False,55; 240,Spin-coating,N2,0.1,False,1.24,14.4,0.7609999999999999,11.46,rMx7vjOR2KajFUnxyL_ITE20uaL6
Cs0.05FA0.83MA0.12PbBr0.36I2.64,Cs; FA; MA,Pb,Br; I,1.61,TiO2-c,InP-np | Spiro-MeOTAD,Au,Anisole,DMF; DMSO,False,150,Spin-coating,Dry air,0.14,False,1.18,22.11,0.79,20.61,rMzqILWeElJ6AFKjl7gp597i7YEr
MAPbI3,MA,Pb,I,1.6,TiO2-c,Spiro-MeOTAD,Au,Unknown,DMF,False,120,Spin-coating,N2,0.1,False,0.941,21.3,0.628,12.6,rMzxhq5Hb-JFFvf9WblI3_k8G7JM
(TFEA)2Cs0.725FA23.925MA4.35Pb29Br13.65I77.35,(TFEA); Cs; FA; MA,Pb,Br; I,1.676,TiO2-c | TiO2-mp,Spiro-MeOTAD,Au,Chlorobenzene,DMF; DMSO,False,Unknown,Spin-coating,N2,0.09,False,1.096,21.17,0.7829999999999999,18.17,rN0yxdvb6VPhrBLtYAcoZRYr1BGy
MAPbI3,MA,Pb,I,1.6,TiO2-c,JY5,Ag,Unknown,DMF,False,95.0,Spin-coating,N2,0.09,False,1.06,21.06,0.76,16.87,rNCNxKvaK5B7Jy9sAhjFvaC6a1Dh
MAPbI3,MA,Pb,I,1.6,TiO2-c,Spiro-MeOTAD,Au,Chlorobenzene,DMSO,False,100.0,Spin-coating,Unknown,0.09,False,1.01,18.3,0.7929999999999999,14.7,rNCXPCG6d82cThlFWH5LXb5RM4_W
MAPbI3,MA,Pb,I,1.6,TiO2-c | TiO2-mp,Spiro-MeOTAD,Au,Ethyl acetate,DMF; DMSO,False,100.0,Spin-coating,Air,0.1,False,,,,,rNEAiJR1Bmk3oP8mi78cmI-LtL9p
MAPbI3,MA,Pb,I,1.6,PCBM-60 | Zr(acac)4,NiO-nanowalls,Ag,Ethyl acetate,DMF; DMSO,False,100.0,Spin-coating,Unknown,0.1,False,1.068,19.93,0.6890000000000001,14.67,rNHvxF136UBbodHfH1km6ayVQuNA
MAPbI3,MA,Pb,I,1.6,TiO2-c | TiO2-mp,T102,Au,Unknown,DMF >> IPA,False,70.0 >> 70.0,Spin-coating >> CBD,Unknown,0.2,False,1.03,17.2,0.69,12.24,rNINxpH0R7p_PUvb9qQbbWvUdXYj
MAPbI3,MA,Pb,I,1.6,TiO2-c | TiO2-mp,Spiro-MeOTAD,Au,Unknown,DMF >> IPA,False,100.0 >> 100.0,Spin-coating >> Spin-coating,Air >> Air,0.09,False,0.94,18.93,0.5,8.92,rNJJ-K8m_pkvjKLZD1aMlJhaOHB3
MAPbI3,MA,Pb,I,1.6,TiO2-c,Spiro-MeOTAD,ITO,Unknown,DMF,False,130.0,Spin-coating,N2,0.13,False,0.95,19.1,0.5,9.1,rNJQREszRoBSO0qbiD1-7rk4t_Ll
MAPbI3,MA,Pb,I,1.6,PCBM-60; CTAB,Ag-nw; PEDOT:PSS,Ag,Unknown,DMF; DMSO,False,100.0,Spin-coating,Unknown,0.16,False,0.92,19.4,0.545,9.8,rNMKt1e7p4VMFJXifhLiuO_91g3Q
Cs0.05FA0.79MA0.16PbBr0.51I2.49,Cs; FA; MA,Pb,Br; I,,PCBM-60 | BCP,Graphene oxide,Ag,Chlorobenzene,DMF; DMSO,False,100.0,Spin-coating,Unknown,0.1,False,0.955,19.02,0.556,10.09,rNXGEMHVmfi6f-t3qZbOSiA8_wf4
MAPbI3,MA,Pb,I,1.6,SnO2-c | C60,Spiro-MeOTAD,Ag,Unknown,none,False,Unknown,Co-evaporation,Vacuum,0.0919,False,1.02,21.3,0.74,16.7,rNjiGLOVbKaLTskZWgDcK_KIEQNg
MAPbI3,MA,Pb,I,1.6,TiO2-c | TiO2-mp,Spiro-MeOTAD,AgAl,Diethyl ether,DMSO; GBL,False,110.0,Spin-coating,Unknown,0.1,False,0.99,20.57,0.7340000000000001,14.95,rNqxt8V0Insmp5mNnKuX1fqvojOo
FA0.8MA0.15PbBr0.45I2.55,FA; MA,Pb,Br; I,,TiO2-np,Spiro-MeOTAD,Au,Chlorobenzene,DMF; DMSO,False,100,Spin-coating,N2,0.049,False,,,,20.45,rNu_L1M9JV6mNWpuDY3OlZEBns7p
MAPbI3,MA,Pb,I,1.6,PCBM-60 | AZO-np,PEDOT:PSS,Ag-nw,N2,DMF; DMSO,False,110.0,Spin-coating,N2,0.1,False,0.94,14.02,0.65,8.6,rNu_ZLAm3IfvS-aDabJcL7C_u5fu
MAPbI3,MA,Pb,I,1.55,PCBM-60,PEDOT:PSS | PEDOT:PSS,Al,Unknown,DMF >> IPA,False,70.0 >> 130.0,Spin-coating >> Spin-coating,N2 >> Air,0.1,False,0.93,17.2,0.71,11.4,rNxSZS1QpEdmwjaBePwXcU8G6GPX
MAPbI3,MA,Pb,I,1.6,TiO2-c | TiO2-mp,none,Carbon,Toluene,DMF; DMSO,False,100.0,Spin-coating,Unknown,0.14,False,0.88,15.9,0.562,7.83,rNxclVXVuhmBhLj46ZqLAC2PSCKo
MAPbI3,MA,Pb,I,1.6,TiO2-c | TiO2-mp,Spiro-MeOTAD,Ag,Unknown,DMF,False,100.0,Spin-coating,Air,0.24,False,0.82,19.5,0.53,8.4,rO7jriRFowog8qQHQ2hCaphdVL6x
MAPbI3,MA,Pb,I,1.6,TiO2-c,Spiro-MeOTAD,Ag,Unknown,DMF >> none,False,Unknown >> 110.0,Spin-coating >> Gas reaction,Air >> MAI; Vacuum,0.09,False,0.78,18.24,0.67,9.5,rODDWKCb9vSgw09Wdko7suEKaYX9
MAPbI3,MA,Pb,I,1.6,TiO2-c | TiO2-mp,Spiro-MeOTAD,Au,Unknown,DMF >> none,False,90.0 >> 100.0,Spin-coating >> Gas reaction,Ambient >> Air; MAI,0.1,False,0.99,16.7,0.75,12.5,rOElFrxf6k4QM-wKvQ3B2z4qJp-y
CsPbBrI2,Cs,Pb,Br; I,1.88,PCBM-60 | C60 | BCP,P3CT-N,Ag,IPA,DMF; DMSO,False,40 >> 180 >> 150,Spin-coating,Unknown,0.09,False,1.212,16.42,0.767,14.02,rOKCr8AYYDdym8LiR-KVUkFCaJ5k
MAPbI3 | BA2PbI4,MA | BA,Pb | Pb,I | I,,PCBM-60 | C60 | BCP,PTAA,Cu,Toluene,DMF; DMSO >> IPA,False,100 >> 100,Spin-coating >> Spin-coating,Unknown,0.1,False,1.08,22.07,0.76,18.17,rOQvYckhzUS7ua3OipsMvlOTU-iE
MAPbI3,MA,Pb,I,1.6,C60 | BCP,PTAA,Cu,Unknown,GBL,False,Unknown,Single crystal growth,Unknown,0.01,False,1.0759999999999998,23.46,0.835,20.7,rOWItyXLfUNh-Z7pDes2sW7RrNmj
MAPbI3,MA,Pb,I,1.6,TiO2-c,Spiro-MeOTAD,Ag,Chlorobenzene,DMF; DMSO,False,100.0,Spin-coating,Unknown,0.1,False,1.04,19.9,,,rOWjjP2Q1409pXBKisxSEBzOIdXQ
MAPb0.5Sn0.5I3,MA,Pb; Sn,I,1.22,ICBA | bis-C60,PEDOT:PSS,Ag,Toluene,DMF; DMSO,False,70.0,Spin-coating,N2,0.14,False,0.84,25.5,0.67,13.9,rOfLpIONWlA_yjTVZiaM9NRetYaY
MAPbI3,MA,Pb,I,1.6,PCBM-60 | BCP,NiO-np,Ag | SiO2 | ZnS | Ag | ZnS,Toluene,DMSO; GBL,False,100.0,Spin-coating,N2,0.06,False,1.0,15.48,0.68,10.47,rOi7m_T-gj7hZrB1OlY53X9DbHNU
FA0.9MA0.1PbI3,FA; MA,Pb,I,,TiO2-c | TiO2-mp,Spiro-MeOTAD,Au,Unknown,DMF; DMSO,False,150,Spin-coating >> Spin-coating,Unknown,,False,0.93,22.276,0.6659999999999999,13.79,rOpnDZhUwdlXhxKUcPCvqckA4GFN
FA0.28MA0.72PbI3,FA; MA,Pb,I,,TiO2-c,Spiro-MeOTAD,Au,Unknown,DMF,False,60.0,Spin-coating,Unknown,0.096,False,1.1,20.5,0.77,17.4,rOrTzVd4dVVc_xzQonA0fXhmETVp
MAPbI3,MA,Pb,I,1.6,TiO2-c | TiO2-mp,BChl-2,Ag,Chlorobenzene,DMF; DMSO,False,100.0,Spin-coating,Air,0.1,False,0.98,18.62,0.6,10.95,rP4fTKAESvuolNbLfvP9j9e2grpL
MAPb0.9Sn0.1I3,MA,Pb; Sn,I,1.52,PCBM-60 | bis-C60,PEDOT:PSS,Ag,Acetone,DMSO; GBL,False,100.0,Spin-coating,N2,0.09,False,0.906,21.59,0.465,9.09,rPFWTwPna6y_xuiQigSkAOpvm4G7
MAPbI3,MA,Pb,I,1.6,TiO2-c | TiO2-mp,Al2O3 | Spiro-MeOTAD,Au,Chlorobenzene,DMF; DMSO,False,100.0,Spin-coating,N2,0.16,False,1.116,23.2,0.73,18.8,rPKbVuNNF4ZfY-cbdC6L_63kN825
FA0.85MA0.15PbBr0.45I2.55,FA; MA,Pb,Br; I,,TiO2-c | TiO2-mp,PCPDTBT,Au,Chlorobenzene,DMF; DMSO,False,100.0,Spin-coating,N2,0.09,False,0.95,16.2,0.6,9.0,rPLAGo1jw8k1-ZbOEAW3aV3ICbrE
MAPbI3,MA,Pb,I,1.6,TiO2-c | TiO2-mp,SWCNTs | Graphene oxide | PMMA,Au,Unknown,DMF >> IPA,False,70 >> 70,Spin-coating >> CBD,Ar >> Ar,0.04,False,1.02,17.9,0.6,11.0,rPNEYc6ZGpdlf7Ikbrchma9o7xdO
MAPbI3,MA,Pb,I,1.6,none,PTAA,Ti | Cu,Unknown,DMF; DMSO >> IPA,True,100.0 >> 70.0,Spin-coating >> Spin-coating,N2 >> N2,0.1,False,1.04,22.75,0.698,16.51,rPZ19NTV1Z3Yt-ZgKpIiUsPHJf95
MAPbI3,MA,Pb,I,1.5,TiO2-c,p-DTS(FBTTh2)2,Au,Unknown,DMF,False,100,Spin-coating,Unknown,0.16,False,1.1,20.6,0.784,17.8,rP_oQo8d4pznPGwD2hDS8TIWXzkx
MAPbI3,MA,Pb,I,1.6,ZnO,Spiro-MeOTAD,Ag,Unknown,DMF >> IPA,False,Unknown,Spin-coating >> Spin-coating,Air >> Air,0.02,False,0.9,20.3,0.6759999999999999,12.4,rPb5uaMgICLoRQ2LeiYqxAX1m2ow
MAPbI3,MA,Pb,I,1.6,PCBM-60 | ZnO-np,PEDOT:PSS,Ag-nw,Unknown,DMF,False,110.0,Spin-coating,Unknown,0.104,False,0.964,13.18,0.6679999999999999,8.49,rPc6mli__iGUIyWCAEjOeWvzpJFj
MAPbI3,MA,Pb,I,1.6,TiO2-c | TiO2-mp | ZrO2-mp,none,Carbon,Unknown,GBL,False,60.0,Drop-infiltration,Ar,0.1,False,0.9,21.19,0.5660000000000001,10.85,rPdihws3FzjnzyIdfjLleswge7WU
MAPbI3,MA,Pb,I,1.6,PCBM-60 | BCP,NiO-np,Ag,Toluene,DMF; DMSO,False,60; 100,Spin-coating,Unknown,0.0464,False,1.048,18.04,0.8190000000000001,15.47,rPgzBVaGVqBBZkrsD4DAgaaMSwXf
MAPbI3,MA,Pb,I,1.6,TiO2-np,Spiro-MeOTAD,Au,Ar,DMF,False,100.0,Spin-coating,N2,0.16,False,0.942,19.85,0.65,12.08,rPmAkluDSEWVGcQfS2wXtxsGnhon
MAPbI3,MA,Pb,I,1.6,TiO2-c | TiO2-mp | ZrO2-mp,none,Carbon,Unknown,GBL,False,50.0,Drop-infiltration,Air,0.1,False,0.82,21.8,0.55,10.5,rPw-kVGcp5hMoSMSxZVTWDi9CGGx
Cs0.05FA0.81MA0.14PbBr0.45I2.55,Cs; FA; MA,Pb,Br; I,,TiO2-c | TiO2-mp,asy-PBTBDT,Au,Chlorobenzene,DMF; DMSO,False,100.0,Spin-coating,N2,0.09,False,1.071,21.08,0.588,13.3,rQ0quQjkMvCSKiJ6bPm5OsTXWcI8
MAPbI3,MA,Pb,I,1.6,PCBM-60 | BCP,PEDOT:PSS,Ag,Toluene,DMF; GBL,True,100.0,Spin-coating,Unknown,0.125,False,0.99,19.03,0.657,12.3,rQ49Nc0AuWyEHLkr3Jg-Ki2kQYH5
Cs0.05FA0.77MA0.16PbBr0.48I2.52,Cs; FA; MA,Pb,Br; I,,SnO2-np,ETH44,MoO3 | Al,Chlorobenzene,DMF; DMSO,False,100.0,Spin-coating,Unknown,0.1,False,1.077,21.84,0.69,16.29,rQ66zn-2GEQQYIDOz5YaZecyCGKb
MAPbI3,MA,Pb,I,1.6,TiO2-c | TiO2-mp,Spiro-MeOTAD,Au,Unknown,DMF >> IPA,False,Unknown >> 95.0,Spin-coating >> Spin-coating,Unknown >> Air,0.08,False,1.002,18.35,0.62,11.75,rQQ344hBTBzdgeiIaVPXuOx9qidr
CsPbBrI2,Cs,Pb,Br; I,1.9,SnO2-np,P3HT,Au,Unknown,DMSO,False,160,Spin-coating,Unknown,0.1,False,1.08,13.51,0.575,8.38,rQtRrqVPz1sM4bzqEqElPzN6CuTC
CsPbBr3,Cs,Pb,Br,2.3,TiO2-c | TiO2-mp,"2-(3,5-bis(5-(5-hexylthiophen-2-yl)thiophen-2-yl)thiophen-2-yl)-3,5-bis(5-(5-hexylthiophen-2-yl)thiophen-2-yl)thiophene",Carbon,Unknown,DMF >> Methanol,False,80.0 >> 250.0,Spin-coating >> Spin-coating,Unknown,0.1,False,1.51,7.6,0.8,9.25,rQvtCURb6w_HzJARSCyVmkbI2dmu
MAPbI3,MA,Pb,I,1.6,C60 | BCP,PEDOT:PSS,Ag,Chlorobenzene,DMF,False,100.0,Spin-coating,N2,0.1,False,1.0,20.1,0.7,12.68,rR0Lwk6lJadYC2HmcwAp_NlsdAMD
MAPbI3,MA,Pb,I,1.5,TiO2-c | TiO2-mp,Spiro-MeOTAD,Ag,Unknown,DMF; DMSO,False,100.0,Spin-coating,Air,0.1,False,1.03,19.8,0.73,14.9,rR5P2scCA0NOHMMZJtcmIyYvjyGA
MAPbI3,MA,Pb,I,1.6,TiO2-c,Spiro-MeOTAD,Au,Unknown,acetonitrile; Methylamine,False,100.0,Spin-coating,N2,0.1,False,1.05,18.3,0.584,11.3,rRCMyD94VP6wiriysIY0LC9WOvoU
MAPbI3,MA,Pb,I,1.6,TiO2-c | TiO2-mp,Spiro-MeOTAD,Au,Unknown,DMF,False,100.0,Spin-coating,Unknown,0.1032,False,0.89,18.8,0.74,12.27,rRGCM880fEFQ6IccrPVYMYDoKTKR
MAPbI3,MA,Pb,I,1.6,C60 | BCP,ZnPc,Al,Unknown,none >> none,False,Unknown,Evaporation >> Gas reaction,Vacuum >> MAI; Vacuum,0.032,False,0.87,16.85,0.65,9.7,rRGMEqY1X24JX2oJwU_8hVyOZ6PQ
MAPbI3,MA,Pb,I,1.6,TiO2-c | TiO2-mp,Spiro-MeOTAD,Ag,Unknown,DMF >> IPA,False,Unknown >> 70.0,Spin-coating >> CBD,N2 >> N2,0.09,False,0.89,18.5,0.54,8.9,rRGub5yGM55STFAq8mC3lY6BDx8V
MAPbI3,MA,Pb,I,1.6,PCBM-60,CZTS,Ag,Chlorobenzene,DMF,False,100.0,Spin-coating,Unknown,0.06,False,0.96,18.93,0.66,12.08,rRHiyVi9R3HT1tNHsFJdosFqfgLq
MAPbI3,MA,Pb,I,1.6,SnO2-c,Spiro-MeOTAD,Ag,Chlorobenzene,DMF; DMSO,False,100.0,Spin-coating,N2,0.04,False,1.06,23.14,0.75,18.34,rRSZ6Ra0vbU3UjDV0Ykx0sFylAjs
FAPb0.5Sn0.5I3,FA,Pb; Sn,I,1.22,C60 | BCP,PEDOT:PSS,Au,Anisole,DMF; DMSO,False,70.0,Spin-coating,N2,0.12,False,0.7,21.9,0.66,10.9,rRWJ_pUQpjNlQb-pByvkCeWeXn1w
Cs0.05FA0.79MA0.15PbBr0.51I2.49,Cs; FA; MA,Pb,Br; I,,TiO2-c,Spiro-MeOTAD,Au,Chlorobenzene,DMF; DMSO,False,100,Spin-coating,Unknown,0.1,False,1.17,22.82,0.77,20.56,rRn_aj8IX7hHgvsoNj1aeueXinD5
MAPbI3,MA,Pb,I,1.5,C60,Spiro-MeOTAD,Au,Unknown,DMF >> IPA,False,100.0 >> 55.0,Spin-coating >> CBD,N2 >> N2,0.08,False,1.06,18.84,0.741,14.87,rRsYBa9cXCnSIe-5xTal-unKhbWY
Cs0.05FA0.79MA0.16PbBr0.5I2.5,Cs; FA; MA,Pb,Br; I,,TiO2-c,Spiro-MeOTAD,Au,Chlorobenzene,DMF; DMSO,False,100.0,Spin-coating,Unknown,0.125,False,1.08,22.28,0.715,17.24,rS7Sej-r2ife5ng7PMkg1kyxYG1m
MAPbI3,MA,Pb,I,,TiO2-np,P3HT,Au,Unknown,Unknown,False,Unknown,Spin-coating,N2,,False,0.77,19.09,0.53,7.96,rSDb869sCtNnJFBNu1oS_IsbVW3w
MAPbI3,MA,Pb,I,1.6,PCBM-60 | BCP,NiO-np,Ag,Chlorobenzene,DMF; DMSO,False,100.0,Spin-coating,N2,0.1,False,1.11,18.98,0.76,15.87,rSGc4fxu9P2b6p2eBIXJE49tyPOy
Cs0.1FA0.9PbBr0.9I2.1,Cs; FA,Pb,Br; I,1.678,SnO2-np,Spiro-MeOTAD,,,,False,,,,,False,1.169,20.31,0.776,18.41,rSJtw60FyBYDnFfyX6oTy3UUQj2u
MAPbI3,MA,Pb,I,1.6,TiO2-c,Spiro-MeOTAD,MoO3 | Au,Chlorobenzene,DMSO; GBL,False,100.0,Spin-coating,Unknown,0.09,False,1.07,21.95,0.74,17.38,rSNLzviQbqKqnceMWjMOrvKHeNOP
MAPbI3,MA,Pb,I,1.6,PCBM-60,PTAA,Cu,Unknown,DMF >> IPA,False,Unknown >> 100.0,Spin-coating >> Spin-coating,Air >> Air,0.0644,False,1.06,21.7,0.721,16.6,rSRDOJdGzAyK_eYb1TkhKfa9HRsn
MAPbI3,MA,Pb,I,1.6,PCBM-60 | BCP,rGO | PTAA,Ag,Chlorobenzene,DMF; DMSO,False,100.0,Spin-coating,Unknown,1.02,False,1.09,20.3,0.78,17.1,rSTpSBdE_BPmCpmWxI5GOL4NHl3d
MAPbI3,MA,Pb,I,1.481,TiO2-c | TiO2-mp,Spiro-MeOTAD,Ag,Diethyl ether,DMF; DMSO,False,65; 125,Spin-coating,Unknown,0.14,False,1.11,23.33,0.74,17.2,rSgQr-DItqY2U0wcrWBKn5n8a5B1
MAPbI3,MA,Pb,I,1.6,Fulleropyrrolidinium Iodide,NiO-c,Ag,Diethyl ether,DMF; DMSO,False,65.0; 100,Spin-coating,Air,0.12,False,1.04,20.7,0.7040000000000001,14.7,rSkimx5PibuHJ-nl0B_gF-v_HhMt
MAPbI3,MA,Pb,I,1.6,PCBM-60,PEDOT:PSS,Ca | Ag,Unknown,DMF >> IPA,False,Unknown >> 100.0,Spin-coating >> Spin-coating,Unknown,0.1,False,0.813,3.56,0.8,11.59,rTAtX70KQ4fs3ZlICyXA6BmvHJRX
MAPbI3,MA,Pb,I,1.6,TiO2-c | TiO2-mp,Spiro-MeOTAD,AgAl,Unknown,DMF; DMSO >> IPA,False,Unknown >> 100.0,Spin-coating >> Spin-coating,Unknown,0.1,False,0.97,20.88,0.562,11.38,rTG7hbgG_xZteSyxbei_Um_9TbIF
FAPbCl3,FA,Pb,Cl,,PCBM-70; PTB7-Th,none,Ca | Al,Toluene,DMF,False,Unknown,Spin-coating,N2,0.04,False,0.78,18.58,0.6,8.75,rTtAsLkJ18KasYif4pn-QQwEiXb3
MAPbI3,MA,Pb,I,1.6,ZnO-c,Spiro-MeOTAD,Ag,Chlorobenzene,DMF,False,70.0,Spin-coating,Unknown,0.09,False,1.14,15.84,0.64,11.56,rTuzVaOitXiL-LRf94i7O3z7Xd1l
MAPb0.5Sn0.5I3,MA,Pb; Sn,I,,TiO2-c | ZnO-c,Spiro-MeOTAD,H2PtCl6,Unknown,DMF >> IPA,False,Unknown,Spin-coating >> CBD,Unknown,0.1,False,0.71,21.76,0.66,10.2,rU2rUtY2K_meqI1ci66hIQJR8tW_
MAPbI3,MA,Pb,I,1.6,TiO2-c | TiO2-mp,Spiro-MeOTAD,Au,Unknown,DMF >> IPA,False,Unknown >> 100.0,Spin-coating >> CBD,Unknown >> Unknown,0.07,False,1.003,16.16,0.722,11.7,rU9SETLdBVt7jF0o1ZhTznmIqOJD
MAPbI3,MA,Pb,I,1.6,TiO2-c,PTAA,Au,Unknown,DMF; DMSO,False,100.0,Spin-coating,Air,0.096,False,1.1,20.5,0.78,17.6,rUBNVCuOawZOcGM9zPHmbDcW501G
MAPbI3,MA,Pb,I,1.6,TiO2-c | TiO2-mp,PTAA,Au,Chlorobenzene,DMSO,False,100.0,Spin-coating,Unknown,0.16,False,1.05,22.91,0.743,17.8,rUCnqUPeFZdTIsnGOyZLSNWt2ezI
MAPbI3,MA,Pb,I,1.6,SnO2-np | Dompamin-SAM,Spiro-MeOTAD,Au,Chlorobenzene,DMF; DMSO,False,100.0,Spin-coating,Unknown,0.1,False,1.05,20.51,0.653,14.16,rUO3f29IxQSu0cCGspfGAXythLpg
MAPbI3,MA,Pb,I,1.6,TiO2-c | TiO2-mp,Spiro-MeOTAD,Ag-nw,Toluene,DMF; NMP,False,100.0,Spin-coating,N2,0.135,False,0.918,16.48,0.49,7.45,rUTK-Reu4nCAc6UYSRVfP5FlDPYW
MAPbI3,MA,Pb,I,1.6,TiO2-c | TiO2-mp,Spiro-MeOTAD,Au,Chlorobenzene,DMF; DMSO,False,100.0,Spin-coating,Ar,0.1,False,1.07,22.37,0.71,17.11,rUcppDneJqItF4BBddEbxA8KpICl
Cs0.08FA0.77MA0.15PbBr0.51I2.49,Cs; FA; MA,Pb,Br; I,1.6,C60 | BCP,PEDOT:PSS,Cu,Ethyl acetate,DMF; DMSO,False,100,Spin-coating,N2,0.16,False,0.848,17.16,0.722,10.51,rUeNN7LAkCHQpO-QDgBq5__Y6faH
FA0.83MA0.17PbBr0.5I2.5,FA; MA,Pb,Br; I,,TiO2-c | TiO2-mp,Spiro-MeOTAD,Au,Chlorobenzene,DMF; DMSO,False,100.0,Spin-coating,N2,0.125,False,1.068,22.7,0.69,15.0,rUqDr8NNT_vLT3mjEhYVHNzjIYV6
MAPbI3,MA,Pb,I,1.6,PCBM-60,PEDOT:PSS,Ca | Al,Unknown,DMF >> IPA,False,70.0 >> 130.0,Spin-coating >> Spin-coating,N2 >> N2,0.1,False,0.94,19.6,0.77,14.2,rUrPcmrMPR24rSxSaYp5okda8Ftj
FA0.4MA0.6PbI3,FA; MA,Pb,I,1.54,ZnO,Spiro-MeOTAD,Ag,Unknown,DMF >> IPA,False,100 >> 75,Spin-coating >> CBD,Air >> Air,0.1,False,0.999,20.34,0.6629999999999999,13.48,rUswHJJ0oIOXfohRPPLT4akwXqs2
MAPbI3,MA,Pb,I,1.6,PCBM-60,PEDOT:PSS,Ag,Unknown,DMF; DMSO >> IPA,False,Unknown >> 100.0,Spin-coating >> Spin-coating,Unknown,0.0212,False,0.91,22.0,0.715,14.38,rVGNncIbhboZGNlJZA3fLCV7b-CY
MAPbI3,MA,Pb,I,1.6,SnO2-c,PTAA,Au,Unknown,DMF >> IPA,False,70.0 >> 105.0,Spin-coating >> Spin-coating,N2 >> N2,0.098,False,1.01,18.3,0.508,9.3,rVYP84OOd3a5OuoAvFZtWDXJj8GK
MAPbI3,MA,Pb,I,1.6,Carbon | TiO2-mp,Spiro-MeOTAD,Au,Ethyl acetate,DMF; DMSO,False,100.0,Spin-coating,Air,0.2,False,1.06,22.13,0.72,17.32,rVmhXFOv72tC-PTqONas9HTbxeeJ
MAPbI3,MA,Pb,I,1.6,TiO2-c | SnO2-c,Spiro-MeOTAD,Ag,Diethyl ether,DMF,False,100.0,Spin-coating,Unknown,0.09,False,1.08,20.8,0.75,15.1,rW0wmHcTJ_FWcenhQ2B7LDTUNLfr
MAPbI3,MA,Pb,I,1.6,TiO2-c,Spiro-MeOTAD,Ag,Unknown,DMF,False,100.0,Spin-coating,Air,0.15,False,1.004,17.9,0.607,10.91,rW4gfr_6JJNO4Nq6s-0vRctwtvv0
MAPbI3,MA,Pb,I,1.6,TiO2-np,Spiro-MeOTAD,Au,Unknown,DMF,False,100.0,Spin-coating,Unknown,0.16,False,0.8959999999999999,17.57,0.69,10.82,rW6zMFGhHE1x8pzosw6xFOXY7MeK
FA0.95MA0.05PbBr0.15I2.85,FA; MA,Pb,Br; I,,TiO2-c | TiO2-mp,DM,Au,Ethyl ether,DMF; DMSO,False,150.0,Spin-coating,Unknown,0.991,False,1.125,24.9,0.745,20.9,rW8ezjqfICQUiZCGedRUVCDAUYQI
Cs0.1MA0.9PbI3,Cs; MA,Pb,I,1.61,TiO2-c | TiO2-mp,Spiro-MeOTAD,Au,Unknown,DMF >> none,False,110.0 >> 150.0,Spin-coating >> Gas reaction,Air >> MAI,0.1,False,0.98,21.0,0.68,14.1,rWDUNLNvuQXRPFBiJuHr55c1q4_G
MAPbI3,MA,Pb,I,1.6,SnO2-c | Ag | SnO2-c | SnO2,Spiro-MeOTAD,MoO3 | Ag,Unknown,DMF,False,100.0,Spin-coating,N2,0.04,False,1.13,16.4,0.52,9.6,rWWpCS8ABK4zxpvq1op3rJpPbYz7
FA0.1MA0.9PbI3,FA; MA,Pb,I,1.569,TiO2-c,Spiro-MeOTAD,Au,Vacuum,DMF,False,120.0,Spin-coating,Unknown,1.0,False,1.06,23.09,0.66,15.07,rWacN9BLpCnZ0cMi4NuBNdNHXhvs
MAPbI3,MA,Pb,I,1.6,1-ethyl-3-methylimidazolium iodide | C60 | 1-ethyl-3-methylimidazolium iodide,Spiro-MeOTAD,Au,Chlorobenzene,DMF; DMSO,False,Unknown,Spin-coating,Unknown,0.09,False,0.94,22.33,0.638,13.39,rWbL8o66VVtPD35WlA8LupMdwfw7
MAPbI3,MA,Pb,I,1.6,TiO2-c | TiO2-mp | Al2O3-c,Spiro-MeOTAD,Au,Unknown,DMF,False,120.0,Spin-coating,N2,0.25,False,0.96,20.1,0.6609999999999999,12.7,rWnlVqVoz5z_ZnjsFHbifcRn_UxQ
BA2MA4Pb5I16,BA; MA,Pb,I,,PCBM-60 | BCP,PEDOT:PSS,Ag,Unknown,DMF,False,100.0,Spin-coating,Unknown,0.06,False,1.04,15.55,0.69,11.14,rX7hrcUcX6VCVIPl-almXPhTMIk6
Cs0.15MA0.85PbI3,Cs; MA,Pb,I,1.59,PCBM-60 | BCP,PEDOT:PSS,Ag,Chlorobenzene,DMF,False,100.0,Spin-coating,Ar,0.1,False,0.99,16.39,0.76,12.44,rXBAKQS6m6PsiIPENxQOa2wDNESX
MAPbI3,MA,Pb,I,1.6,TiO2-c | TiO2-mp,Spiro-MeOTAD,Au,Diethyl ether,DMF,False,120.0,Spin-coating,N2,0.096,False,1.082,20.99,0.7,15.91,rXDFvJl06v2rSbxT-MqL88w9mDbe
CsPbBr3,Cs,Pb,Br,,TiO2-c,CuPc,Carbon,Unknown,DMF >> Methanol,False,90.0 >> 250.0,Spin-coating >> Spin-coating,Unknown,0.071,False,1.325,7.79,0.774,7.99,rXLg9RQS40cpB-6zdgDyA2Gvrrlq
MAPbI3,MA,Pb,I,1.6,ZnO-c,none,Carbon,Vacuum,DMF,False,100.0,Slot-die coating,Air,2.5,True,0.87,22.5,0.53,10.6,rXMNLU8sqL8cRywNzOU1RanEXoEU
MAPbI3,MA,Pb,I,1.6,PCBM-60 | AgAl-np | Au-np | LiF,NiO-c,AgAl,Chlorobenzene,DMSO; GBL,False,100.0,Spin-coating,Unknown,0.09,False,1.05,20.62,0.7559999999999999,16.37,rXagv5-71nMHIL4i5BMWzIgFXxIe
MAPbI3,MA,Pb,I,1.6,TiO2-c | TiO2-mp | ZrO2-mp,none,Carbon,N2,DMF; DMSO,False,60; 100,Drop-infiltration,N2,0.1,False,0.87,16.49,,,rXip6Tz3kWZK3rdqni2g3JMxzl_o
CsPbBrI2,Cs,Pb,Br; I,,TiO2-c,PTAA,Au,Unknown,DMF >> Ethyl acetate,False,300.0 >> Unknown,Spin-coating >> Dipp-coating,N2 >> N2,0.09,False,1.205,14.2,0.7509999999999999,12.85,rXn042lCBrLt7KNWqDvDMHgqoDKF
MAPbI3,MA,Pb,I,1.6,PCBM-60 | Bphen,PEDOT:PSS,Ag,Unknown,DMF; DMSO >> IPA,False,Unknown >> 85.0,Spin-coating >> Spin-coating,Unknown,0.1,False,0.98,20.3,0.769,14.7,rXuyp4hvpzhx7kfD_E6pMyXC5MA3
MAPbI3,MA,Pb,I,1.6,TiO2-c,Spiro-MeOTAD,Ag,Unknown,DMF,False,85; 100,Spin-coating,Unknown,0.06,False,0.93,16.89,0.71,11.17,rXvEZBwH_RAOBRgGELSIWh2hEcBF
MAPbI3,MA,Pb,I,1.6,TiO2-c,Spiro-MeOTAD,Au,Unknown,DMF >> IPA,False,Unknown >> 135.0,Spin-coating >> Spin-coating,Air >> Air,0.108,False,1.003,19.58,0.713,14.12,rYKWSSKkV1wgN9_DR8IS3z4RxGWD
MAPbI3,MA,Pb,I,1.6,TiO2-c,PHPT-py,Au,Chlorobenzene,DMF; DMSO,False,130.0,Spin-coating,Air,0.1,False,1.11,24.94,0.763,21.1,rYgfUDc8QZ4pF0s22QdWgAF9N3mA
MAPbI3,MA,Pb,I,1.6,PCBM-60,NiO-c,Ag,Chlorobenzene,DMF; DMSO,True,100.0,Spin-coating,N2,0.1,False,1.01,22.2,0.732,16.4,rYj5TR4EQe9A2__HthBKV3pPFQIS
FA0.85MA0.15PbBr0.15I0.85,FA; MA,Pb,Br; I,,TiO2-c | TiO2-mp,CuSCN,Au,Chlorobenzene,DMF; DMSO,False,100.0,Spin-coating,N2,0.16,False,1.1,21.8,0.6920000000000001,16.6,rYsoEGWVN_QTULbl_qbj1qqvGul0
MAPbI3,MA,Pb,I,1.6,ZnO-np,Bifluo,Ag,N2,DMF,False,90.0,Slot-die coating,Air,0.0672,False,1.08,14.93,0.628,10.12,rZ33ke5BuQtJx51XFXNkANDKtTrL
MAPbI3,MA,Pb,I,1.6,PCBM-60 | pi-PFE1,PEDOT:PSS,Ag,Unknown,DMF,False,100.0,Spin-coating,Air,0.1,False,1.03,22.19,0.8059999999999999,18.6,rZGoYKIOf_BufMhu0V0cngAI0vE6
MAPbI3,MA,Pb,I,1.6,TiO2-c | C60,Spiro-MeOTAD,Au,Toluene,DMSO; GBL,False,Unknown,Spin-coating,Air,4.0,False,1.04,20.4,0.626,13.27,rZNlnktxUT3S1UuPeroyhb0oceT_
MAPbI3,MA,Pb,I,1.6,TiO2-c,JY7,Ag,Unknown,DMF,False,95.0,Spin-coating,N2,0.09,False,,,,14.58,rZZtZqZdiAUI9wUzBXVEVlCqo6Ps
MAPbI3,MA,Pb,I,1.6,PCBM-60 | ZnO-np,PEDOT:PSS,Al,Toluene,DMSO; GBL,False,60; 100,Spin-coating,N2,0.1,False,0.92,19.1,0.759,13.4,rZ_GJHOiW_gCX0rCnNlI27Ddx9RL
MAPbI3,MA,Pb,I,1.6,PCBM-60,PEDOT:PSS,Al,Toluene,DMF; DMSO,False,100.0,Spin-coating,N2,0.1,False,1.07,21.0,0.722,16.2,rZieUZ_9jvaEs5MCvXXoFKygKy70
MAPbI3,MA,Pb,I,1.6,TiO2 | Al2O3-mp,Spiro-MeOTAD,Au,Unknown,DMF,False,100.0,Spin-coating,Unknown,0.0625,False,1.0,17.7,0.61,10.0,rZkkLxs3EsbjCDlGAQZrm-c3-13j
MAPbI3,MA,Pb,I,1.6,C60,Spiro-MeOTAD,Au,Unknown,none >> 2-methoxyethanol; Ethanol,False,Unknown >> 150,Evaporation >> Spin-coating,Vacuum >> N2,2.265,True,0.0139999999999999,17.9,0.65,11.17,rZr7mtw38aWiinKMRI_ywSfsN_fG
Cs0.05MA0.95PbI3,Cs; MA,Pb,I,,TiO2-c | TiO2-mp,Spiro-MeOTAD,Au,Unknown,GBL,False,100,Spin-coating,N2,0.09,False,0.8370000000000001,13.9,0.728,8.49,r_7SoZvcWUeIrBgu6Vx2gvFs7dMl
MAPbI3,MA,Pb,I,1.6,C60 | BCP,NiO-c | n-Butylamine,Ag,Toluene,DMF; DMSO,False,100.0,Spin-coating,Unknown,0.066,False,1.06,22.9,0.727,17.6,r_9BLpn4MQsRBajU8zmoz0qM1AYm
MAPbI3,MA,Pb,I,1.6,ZnO-c | ZnO-nw,Spiro-MeOTAD,Au,Air,DMF >> IPA,False,110.0 >> 110.0,Spin-coating >> CBD,Unknown,0.1,False,0.894,18.3,0.472,7.72,r_E-tiB7nsabGin4h5wyK3EyFFJc
MAPbI3,MA,Pb,I,1.6,PCBM-60 | LiF,PEDOT:PSS,Al,Unknown,DMF,False,92.0,Spin-coating,Air,0.0676,False,0.97,,0.77,13.4,r_HHB1xCS2DBuA2xHnCxZrfGea_w
MAPbI3,MA,Pb,I,1.6,TiO2-c | PCBM-60,PCDTBT1,MoO3 | Au,Unknown,DMF; DMSO >> IPA,False,Unknown >> 100.0,Spin-coating >> Spin-coating,N2 >> N2,0.04,False,1.1,22.18,0.7759999999999999,18.67,r_HUmZU4I4hQr5_LjrFTj1oqE1L5
MAPbI3,MA,Pb,I,1.6,CPTA,Spiro-MeOTAD,Au,Chlorobenzene,DMF; DMSO,False,60; 80,Spin-coating,Unknown,0.1,False,1.1,22.06,0.7559999999999999,18.39,r_KvFHt9nJjlQqmDVhrQ9tHy4K1A
MAPbI3,MA,Pb,I,1.6,ZnO-np | TiO2-np,Spiro-MeOTAD,Au,Diethyl ether,DMF; DMSO,False,65; 100,Spin-coating,Unknown,0.03,False,1.06,18.04,0.743,14.26,r_SkyY6Jf0jINItdwxBs91ImdmnH
MAPbI3,MA,Pb,I,1.58,PCBM-60 | Bphen,PolyTPD,Ag,Unknown,acetonitrile; Methylamine,True,100.0,Spin-coating,N2,0.0256,False,1.06,18.32,0.804,15.55,r_VdX-9fXNwYrd0NFUhvKDplYZOm
MAPbI3,MA,Pb,I,1.59,PCBM-70,PEDOT:PSS,Al,Unknown,DMF >> none,False,70.0 >> 150.0,Spin-coating >> Gas reaction,Air >> MAI; Vacuum,0.06,False,0.958,22.98,0.6920000000000001,15.23,r_YnLChKPk0gyEB0dRDuy6cBuFpH
MAPbI3,MA,Pb,I,1.6,PCBM-60,PEDOT:PSS,Ca | Al,Unknown,DMSO,False,110.0,Spin-coating,Unknown,0.1,False,0.83,19.6,0.55,8.9,r_dG-kLrEDnyQkzIy-EQbjuespqO
MAPbI3,MA,Pb,I,1.6,TiO2-c | In2O3-c,Spiro-MeOTAD,Ag,Chlorobenzene,DMF; DMSO,False,100.0,Spin-coating,Unknown,0.1,False,1.053,21.38,0.728,16.38,r_vWfRRFHVmHWW9lFVL4iCZJ3x1H
FA0.87MA0.13PbI3,FA; MA,Pb,I,1.5,SnO2-np,Spiro-MeOTAD,Au,Unknown,DMF; DMSO >> IPA,False,Unknown >> 150.0,Spin-coating >> Spin-coating,N2 >> Air,0.096,False,1.088,21.81,0.7509999999999999,17.82,r_xeTDqHJ-mxawuUTQKW7dXhZPvJ
Cs0.05FA0.79MA0.16PbBr0.51I2.49,Cs; FA; MA,Pb,Br; I,,TiO2-c | TiO2-mp,Spiro-MeOTAD,Au,Chlorobenzene,DMF; DMSO,False,100.0,Spin-coating,Unknown,0.25,False,1.14,22.6,0.71,17.5,ra38UdzqXr5wTLU0L6LmQ9zQJGCx
MAPbI3,MA,Pb,I,1.55,TiO2-c | TiO2-mp,Spiro-MeOTAD,Au,Diethyl ether,DMF; DMSO,False,65.0,Spin-coating,Unknown,0.09,False,1.04,19.51,0.643,13.0,raNvnP6qbKe42HXRwupcYKp-40tB
MAPbI3,MA,Pb,I,1.6,TiO2-c | TiO2-mp,Spiro-MeOTAD,Au,Unknown,DMF >> IPA,False,100.0 >> 100.0,Spin-coating >> Spin-coating,Unknown,0.12,False,0.93,17.54,0.63,10.3,raNwBvQKUgU_FnxaeTG31l9atHnV
MAPbI3,MA,Pb,I,1.626,TiO2-c | PCBM-60,Spiro-MeOTAD,Au,Diethyl ether,DMF; DMSO,False,65.0; 100.0,Spin-coating,N2,0.09,False,1.01,17.86,0.728,13.18,raYJ4DOK_p-B0CKrJbm7yKexEgfE
FA0.83MA0.17PbBr0.17I2.83,FA; MA,Pb,Br; I,,Au-np; SnO2-np,Spiro-MeOTAD,Au,Unknown,DMF; DMSO >> IPA,False,70.0 >> 150.0,Spin-coating >> Spin-coating,N2 >> N2,0.09,False,1.11,21.14,0.72,16.98,raYlxpDpg_xK2yHMx5swkTwG4D2c
FASnI3,FA,Sn,I,,C60 | BCP,PEDOT:PSS,Ag,Chlorobenzene,DMF; DMSO,False,90.0,Spin-coating,N2,0.04,False,0.542,20.11,0.665,7.25,rablVjga4nak5-z4vyKxA7X7RPYF
MAPbI3,MA,Pb,I,1.6,TiO2-c | Al2O3-mp,EH44,Au,Unknown,DMF,False,100.0,Spin-coating,Air,0.09,False,0.94,18.6,0.6,7.9,raivebLKL6pf21RtKQ0SPTY-OYT4
MAPbI3,MA,Pb,I,1.6,PCBM-60 | C60 | LiF,PEDOT:PSS,Al,Chlorobenzene,DMF; DMSO,False,100.0,Spin-coating,N2,0.1,False,1.02,20.51,0.6709999999999999,14.1,ranHKAL5qfbvZ7IAOTnVVJCKYgKU
Cs0.1FA0.9PbI3,Cs; FA,Pb,I,,TiO2-c,Spiro-MeOTAD,Au,Diethyl ether,DMF; DMSO,False,65.0; 150,Spin-coating,Unknown,0.125,False,1.009,19.165,0.711,13.74,rb4vdd4ULrRiurkLMPjaUn6WrPz9
MAPbI3,MA,Pb,I,1.6,PCBM-60 | Zr(acac)4,"NiO-np | 2,2’-BiPy",Ag | CsF,Ethyl acetate,NMP >> IPA,False,Unknown >> 100.0,Spin-coating >> Spin-coating,N2 >> N2,0.0576,False,1.08,16.01,0.6990000000000001,12.04,rbDDbxRbmHIVsUVCClGaepu9WSjR
MAPbI3,MA,Pb,I,1.5,TiO2-c | TiO2-mp,none,MoO3 | Au,Unknown,DMF; DMSO >> IPA,False,70.0 >> 90.0,Spin-coating >> CBD,Air >> Air,0.04,False,0.81,16.8,0.58,7.9,rbLsssn7W0K4lwMR4MGbIiezIErJ
MAPbI3,MA,Pb,I,1.6,TiO2-c | TiO2-mp,Spiro-MeOTAD,Au,Unknown,DMF; DMSO >> IPA,False,150.0 >> 120.0,Spin-coating >> Spin-coating,N2 >> N2,0.1,False,0.901,23.47,0.4639999999999999,9.8,rbPcaYN6MBL1on2oqqIQrkmktFMW
MAPbI3,MA,Pb,I,1.55,C60 | BCP,PTAA,Cu,Unknown,DMF,False,100.0,Doctor blading,N2,0.08,False,1.08,7.63,0.8390000000000001,22.6,rbU6g2xiEU1PiMOxo0_dkJQvapRg
FAPbI3,FA,Pb,I,1.48,SnO2-c | C60-SAM,Spiro-MeOTAD,Au,Diethyl ether,DMF; DMSO,False,150.0,Spin-coating,Unknown,0.08,False,1.0,22.29,0.682,10.56,rbV_rQOppdAfOMTNyVbpWwg8Iqsn
MAPbI3,MA,Pb,I,1.6,TiO2-nt,Spiro-MeOTAD,WO3 | Ag,Unknown,DMF >> IPA,False,70.0 >> 110.0,Spin-coating >> Spin-coating,N2 >> N2,0.13,False,0.73,13.91,0.5579999999999999,7.04,rbWZZmkCTSaBrRCBDhlcMnDOBe2C
Cs0.05FA0.85MA0.1PbBr0.66I2.34,Cs; FA; MA,Pb,Br; I,,SnO2-np,C12H10B2O4 | Spiro-MeOTAD,Au,Chlorobenzene,DMF; DMSO,False,100.0,Spin-coating,Unknown,0.0863,False,1.183,22.88,0.78,21.11,rboTt0f_A5VHOxRyqm20_-t-2c9j
MAPbI3,MA,Pb,I,1.6,TiO2-c | TiO2-mp,Spiro-MeOTAD,Au,Unknown,DMF,False,140.0,Spin-coating,Unknown,0.09,False,0.833,15.8,0.645,8.5,rc2IndL0iFhRA23kBN40myNmnihi
MAPbI3,MA,Pb,I,1.6,TiO2-c | TiO2-mp,Q216,Carbon,Unknown,DMF >> IPA,False,70.0 >> 100.0,Spin-coating >> CBD,Air >> Air,0.1,False,0.85,17.17,0.55,7.97,rcEMuu3SB50UNbgOGJz_uXY03Jwq
MAPbI3,MA,Pb,I,1.6,PCBM-60 | Bphen,PEDOT:PSS,Ag,Unknown,DMF,False,25.0,Spin-coating,Unknown,0.072,False,0.87,19.12,0.7290000000000001,12.13,rcEybrQaHhAtdb3cI5mo98dAMU8V
MAPbI3,MA,Pb,I,1.6,SnO2-c,CuEtPc,Au,Unknown,DMF >> IPA,False,Unknown >> 70.0,Spin-coating >> CBD,Air >> Air,0.11,False,1.01,22.81,0.499,11.5,rcKctXvIMZWENBOUEGdOmN_XBTJX
MAPbI3,MA,Pb,I,1.6,TiO2-c | TiO2-mp,Spiro-MeOTAD,Au,Unknown,DMF,False,100.0,Spin-coating,Unknown,0.2,False,0.76,17.62,0.536,7.17,rcN8QFrFkUkBJJC7-gjLpe7SAwrT
FA0.1MA0.9PbI3 | TAPbI3,FA; MA | TA,Pb | Pb,I | I,1.6,TiO2-c,TAPbI3 | Spiro-MeOTAD,Au,Unknown,DMF >> IPA,False,120.0 >> 120,Spin-coating >> Spin-coating,Air >> Air,0.1,False,1.06,22.81,0.75,18.13,rcVvYZQ0ohVHOzbVEEGhcmE96Q2x
MAPbI3,MA,Pb,I,1.6,TiO2-c | TiO2-mp,none,Carbon,Chlorobenzene,DMSO; GBL,False,100,Spin-coating,Air,0.09,False,0.83,19.21,0.61,9.73,rcY-afrwPR6R0CdG2TjpRDq1wifu
MAPb1.0I3,MA,Pb,I,1.55,PCBM-60,PEDOT:PSS,Al,Unknown,Unknown,False,100,Spin-coating,N2,0.1,False,0.83,20.6,0.66,11.24,rc_lv8nNVhNG2YZyPlVnXEfUqjZ-
Cs0.05FA0.79MA0.16PbBr0.51I2.49,Cs; FA; MA,Pb,Br; I,,ZnO,NiO-c | NiO-mp,Al,Chlorobenzene,DMF; DMSO,False,100.0,Spin-coating,Unknown,0.2,False,0.99,22.35,0.7,15.43,rcbYgOkMytgjr1lrz8EktDXGdLUW
Cs0.05FA0.80MA0.15PbI3,Cs; FA; MA,Pb,I,,SnO2-np,Spiro-MeOTAD,Au,Chlorobenzene,DMF; DMSO,False,150.0,Spin-coating,N2,0.1,False,1.05,22.8,0.73,17.3,rcemgBUg1eSszOo30n64uy5Tu-Ky
MAPbI3,MA,Pb,I,1.59,SnO2-np,Spiro-MeOTAD,Ag,Diethyl ether,DMF; DMSO,False,100,Spin-coating,Air,0.052,False,1.05,21.0,0.723,16.1,rcqkU1qvqcJeFt1ht4EgGNpm1k4W
Cs0.02FA0.38MA0.6PbBr0.025I2.975,Cs; FA; MA,Pb,Br; I,,PCBM-60,PEDOT:PSS,Ca | Al,Unknown,DMF,False,100.0,Slot-die coating,Air,0.1,False,0.92,12.99,0.65,7.78,rct8fMT3HCsIkvnz91QXQhD8uNSQ
Cs0.2FA0.2MA0.6PbI3,Cs; FA; MA,Pb,I,1.64,PCBM-60 | Zr(acac)4,NiO-c,Ag,Toluene,DMF,False,100.0,Spin-coating,N2,0.1,False,1.13,23.72,0.75,20.31,rcxHGkoiAQLG_OeZg6-y9azd-e4Y
MAPbI3,MA,Pb,I,1.6,TiO2-c,Spiro-MeOTAD,Au,Unknown,DMSO >> IPA,False,25.0 >> 70.0,Spin-coating >> Spin-coating,N2 >> N2,0.09,False,0.96,17.5,0.629,11.1,rdBAerk2hXWhIjQfIt5UcaJHU4T9
MAPbI3,MA,Pb,I,1.6,TiO2-c | TiO2-mp,Spiro-MeOTAD,Au,Unknown,DMF >> IPA,False,100.0 >> 100.0,Spin-coating >> Spin-coating,Unknown,0.125,False,1.005,19.81,0.63,12.54,rdH2uaU2DnwIdvrJxFinumyNC0Vl
MAPbI3,MA,Pb,I,1.6,PCBM-60 | Alq3,PEDOT:PSS,Ag,Chlorobenzene,DMF; DMSO,False,60.0; 85.0,Spin-coating,N2,0.09,False,1.01,19.56,0.72,14.22,rdMrCRkaMeCzZ_VeAGGij9kwTx8V
MAPbI3,MA,Pb,I,1.6,PCBM-60,PEDOT:PSS,Al,Toluene,DMF; DMSO,False,65.0,Spin-coating,N2,0.1,False,1.06,20.5,0.735,15.9,rdReWJehEc45bqTLhlMIcwYEcdtr
MAPbI3,MA,Pb,I,1.6,TiO2-c | TiO2-mp,Spiro-MeOTAD,Carbon | Au,Unknown,DMF; DMSO >> IPA,False,Unknown >> 150.0,Spin-coating >> Spin-coating,Unknown,0.1,False,1.07,22.26,0.7,14.66,rdcAjEAImMZZk8BUryWRqiPkg4ZX
MAPbI3,MA,Pb,I,1.58,PCBM-60,PEDOT:PSS,Ca | Al,Unknown,DMF; DMSO >> Ethanol; IPA,False,Unknown >> 100.0,Spin-coating >> Spin-coating,N2 >> N2,0.044,False,1.02,18.44,0.752,14.14,rdhk76WDgxvh5w7DzjIVShpDZKoN
(BEA)0.5Cs0.15FA2.36MA0.48Pb3Br1.7I0.83,(BEA); Cs; FA; MA,Pb,Br; I,,TiO2-c,Spiro-MeOTAD,Au,Unknown,DMF; DMSO,False,100.0,Spin-coating,N2,0.1,False,1.1,21.89,0.722,17.39,rdo2rkBDsjVoCWUeTJyzWWHkMuNJ
Cs0.1FA0.76MA0.14PbBr0.51I2.49,Cs; FA; MA,Pb,Br; I,1.61,TiO2-c | TiO2-mp,Spiro-MeOTAD,Au,Trifluorotoluene,DMF; DMSO,False,100.0,Spin-coating,N2,0.16,False,1.098,21.81,0.779,18.65,rdvA4AWdFTi3Jlux4dJhzQQezYbL
MAPbI3,MA,Pb,I,1.6,TiO2-c | TiO2-mp,"cyclopenta[2,1-b; 3,4-b′]dithiophene",ITO,Unknown,DMSO; GBL,False,80.0,Spin-coating,N2,0.16,False,1.05,22.14,0.71,16.38,re5gGI3dod2d94B2gaFsPvq0mhha
MAPbI3,MA,Pb,I,1.6,TiO2-c,pBBTa‐BDT1,Au,Unknown,DMF,False,100.0,Spin-coating,Dry air,0.09,False,0.77,18.1,0.506,7.0,reQLMzvs3BjdTQV1kWMzXNAuEcpe
CsPbBrI2,Cs,Pb,Br; I,,TiO2-c,Spiro-MeOTAD,Au,Unknown,DMF,False,280.0,Spin-coating,Air,0.15,False,1.17,10.96,0.71,9.1,reQP6y4DYsvI4dFRxhW1zOCdK7CN
FA0.9MA0.1PbBr0.03I2.97,FA; MA,Pb,Br; I,,SnO2-np,NiO-np,Au,Unknown,DMF; DMSO >> IPA,False,70.0 | 150.0,Spin-coating >> Spin-coating,Air >> Air,0.0896,False,0.89,20.88,0.48,8.91,reQXO72JfjTiDX52O5kfhvj5Mn8T
FA0.3MA0.7PbI3,FA; MA,Pb,I,1.57,SnO2-np,Spiro-MeOTAD,Ag,Ethyl acetate,DMF; DMSO,False,60; 100,Spin-coating,N2,0.045,False,1.0,22.17,0.6890000000000001,16.67,reYWf5UcPkuX9XF0LO9QOO8J_g2E
FA0.75MA0.25PbBr0.25I2.79,FA; MA,Pb,Br; I,,SnO2-np,Spiro-MeOTAD,Au,Diethyl ether,DMF; DMSO,False,Unknown,Spin-coating,Air,0.12,False,,,,16.86,reZRCJLKeG-WGLKUcTxkzrfSLPyq
MAPbI3,MA,Pb,I,1.6,ZnO-c | PCBA,Spiro-MeOTAD,Ag,Unknown,DMF,False,80.0,Spin-coating,Dry air,0.1,False,1.04,16.3,0.787,13.4,rect3XSdnMX9vAcwh2otY4mPJOgx
MAPbI3,MA,Pb,I,1.6,TiO2-c,Spiro-MeOTAD,Au,Chlorobenzene,DMF; DMSO,False,40; 100,Spin-coating,N2,0.066,False,0.98,22.3,0.74,16.2,reiRM05Rk3YHFQAhKFb0AoP5HvKj
MAPbI3,MA,Pb,I,1.58,TiO2-c | TiO2-mp,Spiro-MeOTAD,Au,Chlorobenzene,DMF; DMSO,False,105.0,Spin-coating,N2,0.09,False,0.96,19.89,0.69,13.13,renec8a9NSYaGcZB3IeBwdxnsiJY
MAPbI3,MA,Pb,I,1.6,Fulleropyrrolidinium Iodide,NiO-c,Ag,Diethyl ether,DMF; DMSO,False,65.0; 100,Spin-coating,Air,0.12,False,,,,13.52,rewTm-YnmrZBmQ69JYf9RbxRRUa6
MAPbI3,MA,Pb,I,1.6,TiO2-c | TiO2-mp,Spiro-MeOTAD,Au,Diethyl ether,DMF; DMSO,False,100,Spin-coating,Unknown,0.1,False,1.1,19.87,0.74,16.17,rfFvs2E1n7s8wgUsxd3IoFT-cP5L
FA0.83MA0.17PbBr0.37I2.63,FA; MA,Pb,Br; I,,Graphene; NDI; SnO2-np,Spiro-MeOTAD,Au,Chlorobenzene,DMF; DMSO,False,120.0,Spin-coating,Unknown,0.1,False,1.023,17.45,0.491,9.41,rfGdvt_nnKj6DdZc2Amf-PPCCJlj
MAPbI3,MA,Pb,I,1.6,PCBM-60 | BCP,PEDOT:PSS,Ag,Chlorobenzene,DMSO; GBL,False,100.0,Spin-coating,Unknown,0.1,False,0.81,21.4,0.731,12.7,rfGv7LVgNJ_gCU52q8-a6EqRUWc4
MAPbI3,MA,Pb,I,1.6,SnO2-c,Spiro-MeOTAD,Ag,Unknown,acetonitrile,False,100.0,Spin-coating,Dry air,0.0925,False,1.11,21.9,0.73,17.8,rfIEN2B6SEfqcLJDPPC0227txLsU
MAPb1.0I3,MA,Pb,I,1.6,PCBM-60 | C60,PEDOT:PSS,Al,Unknown,DMF,True,95,Spin-coating,Air,0.09,False,0.99,16.33,0.49,7.9,rfJtnLteLHY2u8Au6r8c540ItzBF
MAPbI3,MA,Pb,I,1.6,TiO2-c | TiO2-mp,Spiro-MeOTAD,PEDOT:PSS,Toluene,DMSO; GBL,False,95.0,Spin-coating,Unknown,0.05,False,1.12,20.93,0.71,16.4,rfKwQ6hXmGvwMGELxf_uBY9veNBv
MAPbI3,MA,Pb,I,1.6,SnO2-np,Spiro-MeOTAD,Au,Chlorobenzene,DMF; DMSO,False,100.0,Spin-coating,Unknown,0.24,False,1.01,21.92,0.688,15.28,rfbgDleeBV7PhsMlcRwXUFvMdPmI
MAPbI3,MA,Pb,I,,C60 | BCP,PTAA,Cu,Unknown,acetonitrile; MA(MeOH),False,100,Slot-die coating,Unknown,0.1,False,1.096,24.79,0.8029999999999999,21.83,rfwi9vTcaGA0H4Qn72NL5YCRKUWJ
Cs0.06FA0.94PbBr0.03I2.97,Cs; FA,Pb,Br; I,,TiO2-c | TiO2-mp,Spiro-MeOTAD,Au,Chlorobenzene,DMF; DMSO,False,100.0,Spin-coating,N2,0.12,False,1.033,24.72,0.75,19.45,rg4H_0jiaXcL9DXPKXQHD30wxMob
MAPbI3,MA,Pb,I,1.6,PCBM-60; F8TBT,PEDOT:PSS,Ag,Chlorobenzene,DMF; DMSO,False,95.0,Spin-coating,Unknown,0.09,False,1.1,22.56,0.78,19.36,rg8kFChEv664EIb0EqaJJ7sYEZqb
FA0.83MA0.17PbBr0.51I2.49,FA; MA,Pb,Br; I,,ZnO-c,Spiro-MeOTAD,PEDOT:PSS,Chlorobenzene,DMF; DMSO,False,100.0,Spin-coating,N2,0.11,False,0.99,17.3,0.6,10.3,rgBf0fIhv0bEbDgkDpABR2SlbCgD
MAPbI3,MA,Pb,I,1.6,TiO2-c,MWCNTs; Spiro-MeOTAD,Au,Toluene,DMSO; GBL,False,100,Spin-coating,N2,0.165,False,0.939,20.5,0.67,12.75,rgKWhabbULuQ61UDDV5384ZHYxdy
Cs0.05FA0.79MA0.16PbBr0.51I2.49,Cs; FA; MA,Pb,Br; I,,C60 | BCP,PTAA,Cu,Diethyl ether,DMF; DMSO,False,100.0,Spin-coating,N2,0.06,False,1.08,22.0,0.753,16.9,rgQYHKI3_J-4Gsl-HACwQw5FbUGB
MAPbI3,MA,Pb,I,1.6,PCBM-60,NiO-c,Ag,Unknown,DMF; DMSO,False,Unknown,Spin-coating,Unknown,0.1,False,,,,,rgTAwSJisRnN97ZH2mzoqrpbQqx0
MAPbI3,MA,Pb,I,1.53,TiO2-c | TiO2-mp,P3HT,Au,Unknown,DMF >> IPA,False,Unknown >> 100.0,Spin-coating >> Spin-coating,Unknown >> Unknown,0.1,False,0.77,19.23,0.49,7.25,rgV1R953skjn5C3hyE41p-gJuLqV
MAPbI3,MA,Pb,I,1.6,TiO2-c,SWCNTs | Spiro-MeOTAD,Au,Unknown,Unknown,False,100.0,CVD,Ar; MAI; PbCl2,0.25,False,0.91,15.5,0.56,7.9,rgfQCStQFFcZam1zUn5mziSMyJeS
Cs0.05FA0.79MA0.16PbBr0.51I2.49,Cs; FA; MA,Pb,Br; I,,TiO2-c | TiO2-mp,CuSCN,ITO,Dichlorobenzene,DMF; DMSO,False,100.0,Spin-coating,N2,0.16,False,0.93,18.4,0.655,11.0,rgoc5nNaBmvaX66WmfRSHV_ubvy-
(AVA)0.05MA0.95PbI3,(AVA); MA,Pb,I,,TiO2-mp | ZrO2-mp,none,Carbon | Galinstan,Unknown,GBL,False,50.0,Drop-infiltration,Unknown,0.1,False,0.84,19.37,0.631,10.27,rgwQu1OTc4_i_OidzDbJkURaH5MP
MAPb1.0I3,MA,Pb,I,1.55,TiO2-c,Spiro-MeOTAD,Ag,Unknown,DMF,False,100,Spin-coating,Unknown,0.1,False,0.94,21.5,0.62,12.8,rgzADy12-ZZdMrwg-C8zkS5niAA_
MAPbI3,MA,Pb,I,1.6,TiO2-c | TiO2-mp,Spiro-MeOTAD,Au,Unknown,DMF >> IPA,False,Unknown >> 70.0,Spin-coating >> Spin-coating,Unknown,0.1,False,0.94,14.8,0.53,7.4,rh-sxuDyjWS9m2wae0V1E7xZ8k8O
MAPbI3,MA,Pb,I,1.6,PCBM-60 | LiF,PEDOT:PSS,Al,Unknown,DMF,False,100,Spin-coating,N2,0.04,False,0.9,20.56,0.596,10.9,rh0V1cqxRvAT3cxwqxIf8E-p6_Do
FA0.95MA0.05PbBr0.15I2.85,FA; MA,Pb,Br; I,1.51,TiO2-c,PTAA,Au,Trifluorotoluene,DMF; DMSO,False,130.0,Spin-coating,N2,0.09,False,1.025,22.17,0.73,17.03,rh4LX_QGIjfGpNKPjgQqG4SjwPDB
FA0.75MA0.25PbI3,FA; MA,Pb,I,,TiO2-c | TiO2-mp,Spiro-MeOTAD,Ag,Unknown,DMF >> IPA,False,60.0 >> 140.0,Spin-coating >> CBD,Unknown,0.1,False,1.03,21.1,0.7140000000000001,15.51,rhR72IL6YODS-cAeXOj08dAITXw9
MAPbI3,MA,Pb,I,,PCBM-60 | Bphen,GeO2,Ag,Unknown,DMF,False,Unknown,Spin-coating,Unknown,0.0725,False,0.94,19.62,0.66,12.12,rhVnWTPvMMQBqrWRGyanOwxYfbGB
MAPbI3,MA,Pb,I,1.6,TiO2-c | TiO2-mp,Spiro-MeOTAD,Au,Unknown,DMF; DMSO >> IPA,False,Unknown >> 120.0,Spin-coating >> Spin-coating,N2 >> N2,0.1,False,1.05,20.8,0.75,16.22,rhYluhT85ZzIdHHJRkuEIYeW-hS5
CsPbI3,Cs,Pb,I,,SnO2-c,PDCBT,MoO3 | Au,Unknown,DMSO,False,350.0,Spin-coating,N2,0.104,False,0.87,16.1,0.72,10.1,rhbMOk0l18yWEdnNeLOyzguqg-kU
MAPbI3,MA,Pb,I,1.6,TiO2-c | TiO2-mp,Spiro-MeOTAD,Au,Unknown,DMF >> IPA,False,Unknown,Spin-coating >> CBD,Ambient,0.06,False,0.92,19.01,0.595,10.4,rhcaNCdwCITZyskqRp94BMaL04tK
MAPbI3,MA,Pb,I,1.6,TiO2-c | TiO2-mp,Spiro-MeOTAD,Au,Unknown,DMF; DMSO,False,65; 100,Spin-coating,Unknown,0.075,False,1.02,22.33,0.68,15.45,rhesPuliAZGUVDDrXXrTHALTTTdM
FAPbI3,FA,Pb,I,1.48,TiO2-c | NAMF-Br,Spiro-MeOTAD,Ag,Unknown,DMF; DMSO >> IPA,False,Unknown >> 100.0,Spin-coating >> Spin-coating,N2 >> N2,0.04,False,1.1,2.8,0.797,17.1,rhf_XZ1NEVoJSQuQ9s0k_OcF5RSY
MAPbI3,MA,Pb,I,1.6,SnO2-c | TiO2-mp | ZrO2-mp,none,Carbon,Unknown,Unknown,False,50.0,Dropcasting,Ambient,0.07,False,0.86,22.7,0.64,12.6,rhtjGaB2bNQjFYElJnzbIC4tHCA_
MAPbI3,MA,Pb,I,1.6,TiO2-c | TiO2-mp | TiO2-c,Spiro-MeOTAD,Au,Chlorobenzene,DMF; DMSO,False,105.0,Spin-coating,N2,0.4,False,0.964,21.2,0.67,13.7,rhyqxnVAvHKm9wm6yxDCSwbJprss
