Repository: GouravSidana/firstML

# firstML
My first Machine Learning Project

File: filtered_perovskite.csv (part 136 of 155)
Formula,A_ion,B_ion,X_ion,Bandgap,ETL,HTL,Backcontact,Antisolvent,Solvent,Solv_annel,Anneal_temp,Dep_procedure,Synth_atm,Cell_area,Is_module,Voc,Jsc,FF,PCE,entry_id
MAPbI3,MA,Pb,I,,TiO2-nanocones | TiO2-mp,Spiro-MeOTAD,Ag,Toluene,DMSO; GBL,False,Unknown,Spin-coating,N2,,False,0.76,27.35,0.695,14.47,rhyzXHCDl2EPaiwY919warQZdvfH
MAPbI3,MA,Pb,I,1.6,C60 | BCP,PEDOT:PSS,Ag,Toluene,DMF,False,70; 120,Spin-coating,N2,0.1,False,0.94,17.9,0.71,11.9,ri0Ej_3kYeRDJx212rgUfLaufzNG
Cs0.05FA0.8MA0.15PbBr0.45I2.55,Cs; FA; MA,Pb,Br; I,,SnO2-np,Spiro-MeOTAD | MoO3,Ag,Chlorobenzene,DMF; DMSO,False,100,Spin-coating,Unknown,,False,1.134,23.16,0.728,19.1,ri29GXhud3JzYQMSy561F3alCjaL
MAPbI3,MA,Pb,I,1.6,ZnO-np,Spiro-MeOTAD,Ag,Chlorobenzene,DMF; DMSO,False,65.0; 100.0,Spin-coating,Unknown,0.1,False,1.08,22.61,0.53,13.0,riI7_pX1Athk6f3y_iRss_3Lovze
MAPbI3,MA,Pb,I,1.6,PCBM-60,PEDOT:PSS,Al,Toluene,DMF; DMSO,False,100,Spin-coating,Unknown,0.096,False,1.02,19.85,0.688,13.94,riISvE9zpj09ult2HqsIWQyaKoSM
MAPbI3,MA,Pb,I,1.6,TiO2-c | TiO2-mp,Spiro-MeOTAD,Au,Unknown,DMF >> IPA,False,Unknown >> 100.0,Spin-coating >> CBD,Air >> Air,0.16,False,0.95,20.7,0.72,14.18,riR1ZtkwAyfDmq-Re0VfZj3mVGQz
FA0.83MA0.17PbBr0.51I2.49,FA; MA,Pb,Br; I,1.61,SnO2-np,Spiro-MeOTAD,MoO3 | Ag,Chlorobenzene,DMF; DMSO,False,100.0,Spin-coating,Unknown,0.16,False,1.11,23.25,0.65,16.85,riRUByOxQeUFb9OZhS70D_8WUOQc
GUMA3Pb3I10,GU; MA,Pb,I,,PCBM-60 | LiF,PEDOT:PSS,Ag,Unknown,DMF; DMSO,False,70.0,Spin-coating,Air,0.05,False,1.08,20.74,0.735,15.89,ria92rv2M-eMtvC6mIkG0mWj-SdF
FA0.83MA0.17PbBr0.51I2.49,FA; MA,Pb,Br; I,,Al2O3-c | TiO2-c | TiO2-mp,Spiro-MeOTAD,Au,Chlorobenzene,DMF; DMSO,False,Unknown,Spin-coating,N2,0.125,False,1.04,20.9,0.6,13.1,rirmaR8Co-CiB3cYlOhxMcrcK83p
Cs0.05FA0.8075MA0.1425PbBr0.3I2.7,Cs; FA; MA,Pb,Br; I,,PCBM-60 | BCP,CL1-2,Ag,Toluene,DMF; DMSO,False,100.0,Spin-coating,N2,0.1,False,1.04,20.4,0.78,16.2,ritaP4-Ksfg8vI71_3aLBoGAbz-r
Cs0.17FA0.83PbBr1.5I1.5,Cs; FA,Pb,Br; I,1.83,FSIP | C60 | BCP,NiO-c,Ag,Diethyl ether,DMF; DMSO,False,70.0,Spin-coating,N2,0.06,False,1.15,14.48,0.73,12.29,rj1qIAUQ3g2-6xHboh3biraZnPf4
MAPbI3,MA,Pb,I,1.6,PCBM-60 | LiF,PEDOT:PSS | PEI-HI,Ag,Unknown,DMF,False,90.0,Spin-coating,Unknown,0.1,False,,,,15.51,rjCkp_qWp6__mcLA8Rtzuq1Lr7oJ
MAPbI3,MA,Pb,I,1.6,TiO2-c | TiO2-mp,"5,7-bis(9-ethyl-9H-carbazol-3-yl)-2,3-dihydrothieno[3,4-b][1,4]dioxine",Au,Unknown,Unknown,False,5; 95.0,Spin-coating,N2,0.09,False,0.91,17.4,0.5539999999999999,8.78,rjJMlUjcDAJmiZayMw1RBeTa_vsR
MAPbI3,MA,Pb,I,1.55,TiO2-c,Spiro-MeOTAD,Ag,Unknown,DMF >> IPA,False,Unknown >> 90.0,Spin-coating >> Spin-coating,Unknown,0.1,False,0.987,20.54,0.522,10.59,rjJugd7GaVVccaKJo8c5SpBE2o6U
FA0.57MA0.43PbBr0.04I2.96,FA; MA,Pb,Br; I,,SnO2-np | B2Cat2,Spiro-MeOTAD,Au,Unknown,DMF; DMSO >> IPA,False,70.0 | 150.0,Spin-coating >> Spin-coating,N2 >> N2,0.0863,False,1.143,23.35,0.8029999999999999,21.44,rjSYTwb7Wx__TGxqnehJED2_CIVl
MAPbI3,MA,Pb,I,1.505,TiO2-c,Spiro-MeOTAD,Ag,Unknown,DMF >> IPA,False,Unknown >> 150.0,Spin-coating >> Spin-coating,Unknown,1.0,False,0.99,18.78,0.679,12.59,rjoBqO2gaG3K5XBiNUriJpBeaJVC
MAPbI3,MA,Pb,I,1.6,TiO2-c | TiO2-mp,P3HT,Au,Unknown,DMF,False,100.0,Spin-coating,N2,0.025,False,,,,,rjr2oaiUd7KAOj2vwOCIhs9LGpRH
Cs0.05FA0.81MA0.14PbBr0.45I2.55,Cs; FA; MA,Pb,Br; I,,SnO2-np,Spiro-MeOTAD,Au,Chlorobenzene,DMF; DMSO,False,110.0,Spin-coating,Unknown,0.1,False,1.103,22.45,0.725,17.94,rkFz_3nEqanrAhEpbljwttlAWubg
MAPbI3,MA,Pb,I,1.61,TiO2-c | TiO2-mp,Spiro-MeOTAD,Au,Unknown,DMF >> IPA,False,70.0 >> 100.0,Spin-coating >> CBD,Unknown,0.09,False,0.88,18.5,0.69,11.3,rkK8_rOI9qm2ff-sLxICXGuBCyPG
MAPbI3,MA,Pb,I,1.6,TiO2-c | TiO2-mp,KTM3,Au,Unknown,DMF >> IPA,False,Unknown,Spin-coating >> CBD,Unknown,0.2,False,1.06,11.2,0.73,8.7,rkQzzXKoBLSreW2oV-9zHxLEwGjR
Cs0.17FA0.83PbI3,Cs; FA,Pb,I,,SnO2-c,Spiro-MeOTAD,Au,Chlorobenzene,DMF; DMSO,False,Unknown,Spin-coating,N2,0.125,False,1.06,20.59,0.682,14.87,rkRKKJqBgqI6LxrEN30mIoahyN7J
MAPbI3,MA,Pb,I,1.6,TiO2-c,ITIC,Au,Chlorobenzene,DMSO; GBL,False,100.0,Spin-coating,N2,0.09,False,1.12,22.48,0.7559999999999999,19.0,rkS0JM8rBO59i8Or5YwIXKd0jGHf
MAPbI3,MA,Pb,I,1.6,ZnO-c | Al2O3-c,Spiro-MeOTAD,Au,Chlorobenzene,DMF; DMSO,False,65; 100,Spin-coating,N2,0.09,False,1.053,21.55,0.759,17.05,rkcO1iVxVkbbpTimuCTHJ_RxVkkP
MAPbI3,MA,Pb,I,1.6,TiO2-c,Spiro-MeOTAD,Ag,Unknown,DMF,False,95.0,Spin-coating,Unknown,0.1,False,1.07,20.74,0.76,16.93,rkiR8edwSo6t5tDRW_apM8_WuZF_
Cs0.15FA0.85PbBr0.3I2.7,Cs; FA,Pb,Br; I,,SnO2-np,Spiro-MeOTAD,Au,Unknown,DMF; DMSO,False,145.0,Slot-die coating,Ambient,0.16,False,0.961,21.5,0.659,12.6,rkpq1NU9SAtuPrFBy3wMwGXcm3mi
Cs0.05FA0.8MA0.15PbBr0.15I2.85,Cs; FA; MA,Pb,Br; I,1.627,TiO2-c,CsOAc | Spiro-MeOTAD,Au,Chlorobenzene,Unknown,False,100.0,Spin-coating,N2,0.049,False,1.17,22.36,0.76,19.93,rkv1op2m_glDS8KJNjXKqHh649AE
MAPbI3,MA,Pb,I,1.6,TiO2-c,Spiro-MeOTAD,Au,Chlorobenzene,DMF,False,100.0,Spin-coating,N2,0.0831,False,1.0,18.9,0.63,11.9,rkwoggN4uVJ8N-Nvr0PgR-WXzr_P
Cs0.05FA0.79MA0.16PbBr0.51I2.49,Cs; FA; MA,Pb,Br; I,,TiO2-c | TiO2-mp,Spiro-MeOTAD,Au,Chlorobenzene,DMF; DMSO,False,100.0,Spin-coating,N2,0.09,False,1.08,21.3,0.64,14.8,rl6_e248SZ2U_zhG3iy6TC_XYKgM
Cs0.05FA0.80MA0.15PbBr0.45I2.55,Cs; FA; MA,Pb,Br; I,,SnO2-c,Spiro-MeOTAD,Au,Ethyl acetate,DMF; DMSO,False,70; 100,Spin-coating,N2,0.105,False,1.14,21.8,0.66,16.37,rlMdPsO1iwvp8-7g1dsYeQNUkHZy
MAPbI3,MA,Pb,I,1.59,TiO2-c | TiO2-mp,Spiro-MeOTAD,Au,Unknown,DMF; DMSO >> IPA,False,65 >> 100,Spin-coating >> Spin-coating,Unknown,0.105,False,1.02,17.8,0.59,10.7,rlWddS2m0VCjz79VYX9Gysr1xmeR
MAPbI3,MA,Pb,I,1.6,ZnO-np,NiO-c,Ag,Chlorobenzene,DMF; DMSO,False,100.0,Spin-coating,Unknown,0.108,False,1.01,19.37,0.67,13.13,rlrSWCchrJ_-cXKwMo8rV9vzAcqD
MAPbI3,MA,Pb,I,1.6,Nb2O5 | TiO2-mp,Spiro-MeOTAD,Au,Unknown,DMF >> IPA,False,Unknown >> 70.0,Spin-coating >> CBD,Unknown,0.34,False,0.8809999999999999,17.4,0.72,11.1,rlxjRjttU9nwqiNpZR7FswEkqH9t
Cs0.15FA0.85PbI3,Cs; FA,Pb,I,,TiO2-c,Spiro-MeOTAD,Ag,Toluene,DMF; DMSO,False,170.0,Spin-coating,Dry air,0.12,False,1.08,22.1,0.75,17.8,rmUuoeGF2pvNCurHFOnHDoxS70Ob
MAPbI3,MA,Pb,I,1.6,TiO2-c | TiO2-mp,Spiro-MeOTAD,Au,Unknown,DMF; DMSO >> IPA,True,Unknown >> 105.0,Spin-coating >> CBD,Air >> Air,0.1,False,1.04,21.3,0.75,16.58,rmVT4C5u32Gjnd-ZUChiQTsiHPxE
MAPbI3,MA,Pb,I,1.6,PCBM-60 | BCP,NiMgLiO,Ag,Diethyl ether,DMF; DMSO,False,Unknown,Spin-coating,Unknown,0.09,False,1.096,21.923,0.76,18.26,rmZwQlV0H88JWMZfudwRSs0vetDb
MAPbI3,MA,Pb,I,1.6,PCBM-60 | C60 | BCP,PolyTPD,Ag,Unknown,DMF >> IPA,False,Unknown >> 100.0,Spin-coating >> Spin-coating,Unknown,0.1,False,0.99,20.01,0.696,13.78,rmaCJsC6ASbgsB-vdjeDTXMuevqc
Cs0.05FA0.95PbI3,Cs; FA,Pb,I,,SnO2-c | C60-SAM,Spiro-MeOTAD,Au,Diethyl ether,DMF; DMSO,False,150.0,Spin-coating,Unknown,0.08,False,0.94,21.66,0.634,12.94,rmbWORM-qEoRGSLeOStCI1rNpIw-
Cs0.15FA0.85PbI3,Cs; FA,Pb,I,,TiO2-c | TiO2-mp,Spiro-MeOTAD,Au,Chlorobenzene,DMF; DMSO,False,130.0,Spin-coating,Unknown,0.25,False,1.01,21.52,0.55,11.9,rmh7qgXQXvTe4wCbaFJbNZTSndVt
Cs0.15FA0.85PbI3,Cs; FA,Pb,I,,SnO2-c,Spiro-MeOTAD,Au,Chlorobenzene,DMF; DMSO,False,100.0,Spin-coating,N2,0.1024,False,1.06,23.46,0.7,17.37,rmjW87QwUCuXKXlvK98jZcE4m9MB
MAPbI3,MA,Pb,I,1.59,PCBM-70,PEDOT:PSS,Al,Unknown,DMF >> none,False,70.0 >> 150.0,Spin-coating >> Gas reaction,Air >> MAI; Vacuum,0.06,False,0.956,22.56,0.6990000000000001,15.07,rmmxGxpBG9fLZGR8kjEfL4fubIye
MAPbI3,MA,Pb,I,1.6,PCBM-60 | BCP,PEDOT:PSS,Ag,Chlorobenzene,DMF,False,110.0,Spin-coating,N2,0.1,False,0.85,13.88,0.647,7.65,rmzcRhBszvjItpMjnXmK2yrD_mVo
MAPbI3,MA,Pb,I,1.6,TiO2-c | TiO2-mp,Spiro-MeOTAD,Au,Unknown,DMF; DMA >> IPA,False,Unknown >> 100.0,Spin-coating >> CBD,Unknown,0.06,False,0.99,20.41,0.61,9.7,rn4dQDi4CKhWRvPzDztLRM0eijkC
FA0.83MA0.17PbBr0.51I2.49,FA; MA,Pb,Br; I,,TiO2-c | TiO2-mp,2FBTA-1,Au,Chlorobenzene,DMF; DMSO,False,100.0,Spin-coating,N2,0.1,False,1.0,15.46,0.489,7.55,rn9fnNXqigkP3XPgXumcpPl_i2ib
MAPbI3,MA,Pb,I,1.6,PCBM-60 | BCP,NiO-c,Ag,Toluene,Dimethylacetamide; NMP,False,100.0,Spin-coating,Unknown,0.115,False,1.0,21.13,0.76,16.2,rnBtGn0GD01RqojxRsLelYL_8twf
Cs0.05FA0.79MA0.16PbBr0.51I2.51,Cs; FA; MA,Pb,Br; I,,SnO2-c,Spiro-MeOTAD,Au,Chlorobenzene,DMF; DMSO,False,Unknown,Spin-coating,N2,0.09,False,1.02,22.4,0.745,17.0,rnDPzZsgQRbVj9EuCuVBxpx971_N
MAPbI3,MA,Pb,I,1.6,In2O3 | PCBM-60,Spiro-MeOTAD,Au,Unknown,DMF >> IPA,False,70.0 >> 70.0,Spin-coating >> CBD,N2 >> N2,0.09,False,1.05,16.88,0.632,11.2,rn_g5LMZbUf9X84lksLSO6ocHS8S
FA0.83MA0.17PbBr0.51I2.49,FA; MA,Pb,Br; I,,Al2O3-c | TiO2-c | TiO2-mp,Spiro-MeOTAD,Au,Chlorobenzene,DMF; DMSO,False,Unknown,Spin-coating,N2,0.125,False,1.06,20.3,0.68,14.7,rneOohRdKL5TojiiUW7lJHVgReQM
MAPbI3,MA,Pb,I,1.6,SnO2-np,Spiro-MeOTAD,Au,Chlorobenzene,DMF; DMSO,False,100.0; 140.0,Spin-coating,Unknown,0.09,False,1.09,23.34,0.75,19.09,rnku2vdDHbLh6PTTkdVfnfQv0e2N
FASnI3,FA,Sn,I,,C60 | BCP,PEDOT:PSS,Ag,Chlorobenzene,DMF; DMSO,False,90.0,Spin-coating,N2,0.04,False,0.5429999999999999,20.18,0.6859999999999999,7.52,rnl1Hb34pfcw9Me0DJ2TMXTXFRfe
MAPbI3,MA,Pb,I,1.6,ZnO-c,Spiro-MeOTAD,MoO3 | Ag,Unknown,DMF >> IPA,False,100.0 >> 100.0,Spin-coating >> Spin-coating,Unknown,0.1,False,1.04,18.71,0.7020000000000001,13.66,rnsE2KbB1xkE94lJ6yre9h4UR2Au
MAPb1.0I3,MA,Pb,I,1.55,TiO2-c | TiO2-mp,Spiro-MeOTAD,Au,Unknown,DMF >> IPA,False,100,Spin-coating >> CBD,N2 >> N2,0.1,False,0.99,18.4,0.6890000000000001,12.55,ro3UpGnmtnXMjt7lRwU6Dm2lpHXW
MAPbI3,MA,Pb,I,1.6,TiO2-c | TiO2-mp,Spiro-MeOTAD,Au,Ethyl acetate,DMF; DMSO,False,100.0,Spin-coating,N2,0.1,False,1.055,21.113000000000003,0.66,14.64,roGjQcdgs11UoTpfNDPXjiHv9Wf_
FA0.83MA0.17PbBr0.51I2.49,FA; MA,Pb,Br; I,1.62,TiO2-c | TiO2-mp,Spiro-MeOTAD,Au,Chlorobenzene,DMF; DMSO,False,100.0,Spin-coating,Unknown,0.1,False,1.05,20.6,0.72,15.71,roUjfp94V7j91_G9Wwpj8Lxr_Cxz
MAPbI3,MA,Pb,I,,TiO2-mp | ZrO2-mp,Unknown,Carbon,Unknown,GBL,False,50,Slot-die coating,Unknown,,True,0.933,22.14,0.56,11.5,rocKQhxei2gnJD8lWSeG-9d4hwdf
MAPbI3,MA,Pb,I,1.6,PCBM-60,PEDOT:PSS,Al,Unknown,DMF,False,80.0,Spin-coating,N2,0.2,False,0.81,25.0,0.61,13.0,rouWudWpHX2f5Wk8sjILmQH6TQ86
FA0.5MA0.5Pb0.5Sn0.5I3,FA; MA,Pb; Sn,I,1.25,PCBM-60 | C60 | BCP,PEDOT:PSS,Ag,Toluene,DMF; DMSO,False,100.0,Spin-coating,N2,0.1,False,0.73,30.29,0.75,16.73,rp0QGJwFQJ2ZyNJG2TYM_tAYJDCj
FA0.83MA0.17PbBr0.51I2.49,FA; MA,Pb,Br; I,,SnO2-c,Spiro-MeOTAD,Au,Chlorobenzene,DMF; DMSO,False,100.0,Spin-coating,N2,0.16,False,1.127,21.21,0.708,17.5,rpJo-ajk04rbnC81YRwObq-qLPxZ
MAPbI3,MA,Pb,I,1.6,TiO2-c | TiO2-mp,Spiro-MeOTAD,Ag,Unknown,DMF >> IPA,False,70.0 >> 100.0,Spin-coating >> Spin-coating,Unknown,0.3,False,,20.0,,13.0,rpY4INCriSbAvKzTqH0mhrDO9cOe
FA0.5MA0.5PbBr0.45I2.55,FA; MA,Pb,Br; I,,TiO2-c,Spiro-MeOTAD,Au,Unknown,DMF; DMSO >> DMF; IPA,False,150.0 >> 110.0,Spin-coating >> Spin-coating,N2 >> N2,0.1,False,1.075,23.72,0.7879999999999999,19.1,rpYOvhJVjcJrV77rzLsk1e0f76L1
MAPbI3,MA,Pb,I,1.6,TiO2-c | TiO2-mp,Spiro-MeOTAD,Ag,Unknown,DMF >> IPA,False,50; 100 >> 100,Spin-coating >> Spin-coating,N2 >> N2,0.1,False,1.06,23.69,0.6759999999999999,17.1,rpj5a2-iTPMtgvPyqEGbkJIIL_cD
MAPbI3,MA,Pb,I,1.5,PCBM-60 | Rhodamine 101,PEDOT:PSS,Ag,Toluene,DMSO; GBL,False,80.0,Spin-coating,N2,0.16,False,0.88,17.56,0.76,11.74,rpj_0AM2GBEABC9hqp_af997GNIf
MAPbI3,MA,Pb,I,1.6,TiO2-c | TiO2-mp | ZrO2-mp,NiO-mp,Carbon,N2,DMF; DMSO,False,60; 100,Drop-infiltration,N2,0.1,False,0.99,19.4,0.487,9.35,rps2C7AFCvmBgxsfqLASze9mbSbO
MAPbI3,MA,Pb,I,1.6,ZnO-c | PCBM-60,P3HT,MoO3 | Ag,Toluene,DMF,False,100.0,Spin-coating,Unknown,0.046,False,0.93,15.42,0.64,9.34,rpwOt6IJHJc-40p8O7rr6GDXBdNC
MAPbBr0.3I2.7,MA,Pb,Br; I,,Zn2SnO4-c | rGO; Zn2SnO4-fiber,Spiro-MeOTAD,Au,Toluene,DMSO; GBL,False,100.0,Spin-coating,Unknown,0.03,False,0.958,18.44,0.613,10.83,rpy2bsJ6GUHv8Le16eSuO9F9erh3
MAPbI3,MA,Pb,I,1.6,PCBM-60; F8TBT,PEDOT:PSS,Ag,Chlorobenzene,DMF; DMSO,False,95.0,Spin-coating,Unknown,0.09,False,1.1,22.21,0.77,18.81,rq0TNOHFQtsHqlAzfgypkG9A6wE2
MAPbI3,MA,Pb,I,1.6,TiO2-c | TiO2-mp,Spiro-MeOTAD,Au,Unknown,DMF,False,100.0,Spin-coating,Unknown,0.085,False,1.02,19.12,0.615,12.0,rq3Ep4aA-lrdn7JMSTKHJ4UUeCGJ
MAPbI3,MA,Pb,I,1.6,TiO2-c,Spiro-MeOTAD,Ag,Unknown,DMF >> IPA,False,70 >> 70; 100; 120,Spin-coating >> Spin-coating,N2 >> N2,0.04,False,0.86,17.45,0.52,7.85,rq5iL-HkfubLJjIqsuR6KGZXzQrv
MAPbI3,MA,Pb,I,1.6,TiO2-c | TiO2-mp,Spiro-MeOTAD,Au,Chlorobenzene,Dimethylacetamide; DMSO; NMP,False,50.0,Spin-coating,Unknown,0.1,False,1.04,22.52,0.736,17.37,rqcUABbMALaLOrcdSMw1jgCgN6WV
MAPbI3,MA,Pb,I,1.6,PCBM-60 | PEIE,NiO-c,Cu,Toluene,DMF,False,100.0,Spin-coating,N2,0.1,False,1.02,17.98,0.778,14.29,rqeZjh2JHFMLJziXyepx2fQYkqS9
MAPbI3,MA,Pb,I,1.6,TiO2-c | TiO2-mp,Spiro-MeOTAD,Au,Chlorobenzene,DMSO,False,100.0,Spin-coating,N2,0.09,False,1.06,20.6,0.774,16.9,rqiiIFiSbPMVt5GacVbAFcD2whfG
MAPbI3,MA,Pb,I,1.6,PCBM-60,PEDOT:PSS,Ag,Diethyl ether,DMF; DMSO >> IPA,False,100.0 >> Unknown,Spin-coating >> Spin-coating,N2 >> N2,0.086,False,0.8640000000000001,16.12,0.59,8.23,rqkspUgxLbodzwG_0vCGX-vAAJVB
MAPbI3,MA,Pb,I,1.6,TiO2-c | TiO2-mp,none,Carbon,Unknown,DMF >> IPA,False,100.0 >> 100.0,Spin-coating >> CBD,Unknown,0.1,False,0.983,21.28,0.62,12.95,rqmDoMzjYMGhYEBiGwBa4mD7LjXa
MAPbI3,MA,Pb,I,1.6,PCBM-60 | C60 | BCP,PEDOT:PSS,Al,Unknown,DMF >> none >> IPA,False,70.0 >> 70.0,Spin-coating >> Gas reaction >> Spin-coating,"N2 >> N2; 1,2-dichlorobenzene >> N2",0.1,False,0.9,19.02,0.706,12.09,rqnUirtDZH3hgB018VzasVXLUrnz
MAPbI3,MA,Pb,I,1.6,SnO2-c,Spiro-MeOTAD,Au,Unknown,DMF; DMSO,False,140.0,Spin-coating,N2,0.07,False,1.16,20.2,0.67,15.3,rqqvrI6wfQTJKW6DJG7YMF235k5k
MAPbI3,MA,Pb,I,1.6,TiO2-c,Spiro-MeOTAD,Au,Chlorobenzene,DMSO; GBL,False,100.0,Spin-coating,Unknown,0.1,False,1.06,22.82,0.723,17.51,rr19R1-KQWp6Y4eZUxNtTj_Hk0jK
MAPbI3,MA,Pb,I,1.61,PCBM-60,NiO-c,Ag,Unknown,DMF >> IPA,False,Unknown >> 100.0,Spin-coating >> Spin-coating,N2 >> N2,0.075,False,0.78,20.41,0.472,7.56,rr5MLjqpKswiiwh0BZWKVOAsZKhl
MAPbI3,MA,Pb,I,1.6,TiO2-c,Spiro-MeOTAD,Ag,Chlorobenzene,DMF; DMSO,False,Unknown,Spin-coating,Unknown,0.05,False,1.07,21.26,0.6859999999999999,17.72,rrKXUbqbAMt_1vHER_tcr9IIYaDx
MAPbI3,MA,Pb,I,,TiO2-c | PCBM-60,Spiro-MeOTAD,Au,Unknown,none,False,120,Evaporation,Vacuum,0.06,False,0.96,21.3,0.73,14.92,rrLLR4tHoOBMi01xqXWJBi6Xh-_y
MAPbI3,MA,Pb,I,1.6,TiO2-c | TiO2-mp,Spiro-MeOTAD,Au,Unknown,DMF >> IPA,False,Unknown >> 70.0,Spin-coating >> CBD,Air >> Air,0.3,False,0.85,15.0,0.64,8.3,rrMHCoG-nCV_z0yM78ef59oqz4Yt
FA0.15MA0.85PbI3,FA; MA,Pb,I,1.63,TiO2-c,Spiro-MeOTAD,Au,Diethyl ether,DMF; DMSO >> none >> IPA,False,130.0 >> Unknown >> 100.0,Spin-coating >> Evaporation >> CBD,N2 >> Vacuum >> N2,0.07,False,1.13,23.85,0.79,21.4,rrWaWoGQb-z9Dl69k9E20LRhSjwu
MAPbI3,MA,Pb,I,1.56,C60 | BCP,PEDOT:PSS,Al,Unknown,GBL,False,100.0,Spin-coating,Unknown,0.06,False,0.9,16.23,0.7240000000000001,10.6,rrZi-vp1Z9xP5jdnZlnPHnRUoa2d
FAPbI3,FA,Pb,I,1.526,SnO2-np,Spiro-MeOTAD,Au,Vacuum,DMF; NNP,False,150.0,Spin-coating,Air,0.09,False,1.08,24.48,0.79,20.79,rrZoDdHG1bp68LeqH_b4WjfKKjZJ
MAPbI3,MA,Pb,I,1.57,TiO2-c,Al2O3-c | Spiro-MeOTAD,Au,Unknown,DMF,False,130.0,Spin-coating,N2,0.09,False,1.07,20.8,0.78,17.4,rra4BGZqp3D8LWbjaleCB82wUDhV
MAPbI3,MA,Pb,I,1.6,ZnO-c,Spiro-MeOTAD,Ag,Unknown,DMF >> IPA,False,Unknown,Spin-coating >> Spin-coating,N2 >> N2,0.11,False,1.0,19.0,,13.92,rrmDZwrhKJFIy_DwcpTVXEQptPje
MAPbI3,MA,Pb,I,1.54,PCBM-60,NiO-c,Al,Unknown,DMF,False,100.0,Spin-coating,N2,0.1,False,1.03,14.9,0.51,7.8,rrnDgsQviB4EGv19D2VqgO62d6MF
MAPbI3,MA,Pb,I,1.6,PCBM-60 | BCP,PEDOT:PSS,Ag,Unknown,DMF,False,Unknown,Spin-coating,Unknown,0.1,False,0.91,15.4,0.6629999999999999,9.3,rrvPJnV0UOVfn0rfRkjpbVEV-qJB
MAPbI3,MA,Pb,I,1.6,TiO2-c | TiO2-mp,Spiro-MeOTAD,Au,Unknown,H2O >> none >> IPA,False,Unknown >> Unknown >> 100.0,Electrodeposition >> Gas reaction >> Spin-coating,Air >> Air; I2 >> N2,0.4,False,0.884,18.73,0.66,11.3,rs4e9bSN86htM4mK-06ZmTTsdOoX
MAPbI3,MA,Pb,I,1.6,PCBM-60,PEDOT:PSS,Ag,Chloroform,DMF,False,100.0,Spin-coating,Unknown,0.13,False,0.94,21.2,0.71,14.2,rs7jARZU2N7YgDRGb08h7G0kk7GQ
MAPbI3,MA,Pb,I,1.6,SnO2-c | PCBM-60,XOP,MoO3 | Ag,Chlorobenzene,DMF; DMSO,False,100.0,Spin-coating,N2,0.1119999999999999,False,1.06,19.6,0.765,15.9,rsJ_NcRgsolpzJn2Ro4As4dXd_Yp
MAPbI3,MA,Pb,I,1.58,TiO2-c | TiO2-mp,Spiro-MeOTAD,Au,Unknown,Methylamine >> Methylamine,False,Unknown >> 50.0,Dropcasting >> Pneumatic pressure,Air >> Air,3.6,True,1.04,19.7,0.76,15.7,rsX-YdBC5ejCY9mfsl-Ch1PdtKwQ
FA0.3MA0.7PbI3,FA; MA,Pb,I,,SnO2-c | C60-SAM,CZ-STA; CZ-TA,Au,Diethyl ether,Unknown,False,100.0,Spin-coating,N2,0.08,False,1.06,21.73,0.7240000000000001,16.65,rslOHG6Bsp4uIeAk5r7drBImsppA
MAPbI3,MA,Pb,I,1.6,PCBM-60 | BCP,PTAA,Ag,Unknown,DMF >> Ethanol,False,80.0 >> 100.0,Spin-coating >> Spin-coating,N2 >> N2,0.057,False,1.03,20.5,0.767,16.23,rsnE-o_z7pJSsQFdGN-zZHf-f1Ij
MAPbI3,MA,Pb,I,1.6,PCBM-60 | BCP,PEDOT:PSS | Au-nanobipyramide; VOx,Ag,Toluene,DMF; DMSO,False,60; 100,Spin-coating,Unknown,0.09,False,1.024,20.44,0.713,15.01,rt0kbYHsSp60s_45b1Y_TfeaQUVr
MAPbI3,MA,Pb,I,1.55,BCP; PCBM-60,PEDOT:PSS,Ag,Unknown,DMF >> IPA,False,70.0 >> 90.0,Spin-coating >> Spin-coating,Air >> Air,0.1,False,0.94,15.83,0.654,9.73,rtCDzzIz5g4rU3AXz5KQF6xheoO-
MAPbI3,MA,Pb,I,1.6,PCBM-60 | BCP,NiO-c | NiO-mp,Au,Chlorobenzene,DMF; DMSO,False,100.0,Spin-coating,Unknown,0.1,False,1.036,20.26,0.65,13.65,rtUlQc00Tv9o-mpprp33ILGpiiay
MAPbI3,MA,Pb,I,1.6,TiO2-c | TiO2-mp,Spiro-MeOTAD,Au,Diethyl ether,DMF; DMSO,False,50; 100,Spin-coating,Unknown,0.1,False,1.05,20.83,0.73,16.0,rtXTtkU0yXJlkDjrl4EBXEQqD2vk
MAPbI3,MA,Pb,I,1.6,SnO2-c | Al2O3-mp,Spiro-MeOTAD,Au,Unknown,DMF,False,130.0,Spin-coating,Air,0.17,False,1.01,22.5,0.772,17.55,rtugQtKuHMJMYCEsSwIVNerCFNoo
MAPbBr0.6I2.4,MA,Pb,Br; I,1.72,TiO2-c | TiO2-mp,Spiro-MeOTAD,Au,Unknown,DMF; DMSO >> IPA,False,100.0 >> 100.0,Spin-coating >> Spin-coating,Air >> Air,0.1,False,0.86,17.82,0.62,9.5,ru9gVnCzhE_BYljPkHHBR_T7h7QX
Cs0.05FA0.81MA0.14PbBr0.45I2.55,Cs; FA; MA,Pb,Br; I,,TiO2-c,"N2,N2,N3',N3',N6',N6',N7,N7-octakis(4-methoxyphenyl)spiro[fluorene-9,9'-xanthene]-2,3',6',7-tetraamine",Au,Chlorobenzene,DMF; DMSO,False,100.0,Spin-coating,N2,0.049,False,,,,20.8,ruHanHppwAaoGbioE53kqfBf71BL
CsFAPbBrClI,Cs; FA,Pb,Br; Cl; I,1.75,C60 | TmPyPB,NiO-c,Ag,Unknown,none >> Ethanol,False,Unknown >> 150,Co-evaporation >> Spin-coating,Vacuum >> N2,0.1,False,1.053,15.99,0.7609999999999999,13.4,ruT0xFCbdzHC_9Nk9l_bm52oLr9t
Cs0.06FA0.78MA0.16PbBr0.51I2.49,Cs; FA; MA,Pb,Br; I,,TiO2-c | TiO2-mp,Spiro-MeOTAD,Au,Chlorobenzene,DMF; DMSO,False,100.0,Spin-coating,N2,0.16,False,,,,16.0,ruWfDtF6UYf99zVKshcWm0leL0f6
MAPbI3,MA,Pb,I,1.6,TiO2-c | WO3,Spiro-MeOTAD,Ag,Unknown,DMF >> IPA,False,Unknown >> 150.0,Spin-coating >> Spin-coating,Unknown,0.078,False,1.07,23.52,0.748,18.91,runkfQwfCLsWvGwRi5QYHU6DnoWt
Cs0.05FA0.8265MA0.1235PbBr0.39I2.61,Cs; FA; MA,Pb,Br; I,,SnO2-c,Ome-TPA-CuPc,Au,Unknown,Unknown,False,Unknown,Spin-coating,N2,0.16,False,1.096,23.41,0.767,19.67,rupEGsyiAV6_D1hxbAQeMsQsoCZx
(PEA)0.67MA0.33PbI3,(PEA); MA,Pb,I,1.6,TiO2-c | TiO2-mp,Spiro-MeOTAD,Au,Unknown,DMF >> none,False,Unknown >> 135.0,Spin-coating >> Gas reaction,Air >> MAI,0.2,False,1.07,18.4,0.71,13.97,rv03MV74zeBG5XSMeo6KB-M3FYOW
MAPbI3,MA,Pb,I,1.6,PCBM-60,Cu2O,Ca | Al,Unknown,DMF,False,100.0,Spin-coating,N2,0.04,False,1.07,16.52,0.755,13.35,rvFPr0oYoiNXxmR1r7ClHHImiBLS
FA0.83MA0.17PbBr0.17I0.83,FA; MA,Pb,Br; I,,SnO2-c,Spiro-MeOTAD,Au,Toluene,DMF; DMSO,False,65; 105,Spin-coating,N2,0.04,False,1.07,21.09,0.6890000000000001,15.58,rvOSAYPwvnFI_vK-C4MwY8WICgUL
MAPbI3,MA,Pb,I,1.624,TiO2-c | PCBM-60,Spiro-MeOTAD,Au,Diethyl ether,DMF; DMSO,False,65.0; 100.0,Spin-coating,N2,0.09,False,1.05,19.36,0.708,14.39,rvPRV3ZG9nsDKWGRvZ10w9dI0hzV
MAPbI3,MA,Pb,I,1.6,PCBM-70,PEDOT:PSS,Ag,Unknown,DMF; DMSO >> Ethanol; IPA,False,100.0,Spin-coating >> Spin-coating,N2 >> N2,0.1,False,1.04,12.4,0.57,7.29,rvd5szc4xQU_SSM8gMYGVdyhMYgq
MAPbI3,MA,Pb,I,1.6,PCBM-60 | BCP,PEDOT:PSS,Ag,Unknown,acetonitrile; Methylamine,False,140.0,Slot-die coating,N2,0.09,False,0.98,20.1,0.59,12.2,rvnc5J1L2Bi7G9u_nied0KdNjw4t
Cs0.05FA0.81MA0.14PbBr0.45I2.55,Cs; FA; MA,Pb,Br; I,,TiO2-c,Spiro-MeOTAD,Au,Chlorobenzene,DMF; DMSO,False,100.0,Spin-coating,N2,0.06,False,1.05,23.28,0.74,18.37,rw-Ec5vl986Cu7SBz0mVpIJs6G9F
MAPbI3,MA,Pb,I,1.6,ZnO-np,Spiro-MeOTAD,Au,Ethyl ether,DMF; DMSO,False,65; 100,Spin-coating,Unknown,0.14,False,0.93,17.0,0.44,7.0,rw2ql5m5Y3AGFbqEkSpZ-CO9xMxW
MAPbI3,MA,Pb,I,1.6,SnO2-c,Spiro-MeOTAD,Ag,Toluene,DMSO; GBL,False,100.0,Spin-coating,Unknown,0.0314,False,1.08,19.01,0.63,12.93,rw5Vk2pcveGIpasAIFaVjQm21IRW
FA0.85MA0.15PbBr0.45I2.55,FA; MA,Pb,Br; I,,TiO2-c | TiO2-mp,Spiro-MeOTAD,Au,Chlorobenzene,DMF; DMSO,False,120.0,Spin-coating,N2,0.1,False,1.09,22.54,0.7509999999999999,16.24,rwEjmosV9y4fBqBqJdbzf7yfZT0Z
MAPbI3,MA,Pb,I,1.6,C60 | BCP,PTAA,Cu,N2,2-methoxyethanol,False,95.0,Doctor blading,Air,0.08,False,1.092,22.83,0.7909999999999999,19.72,rwGthzCVTxn6giU8gi_JuZ9XWxsY
MAPbI3,MA,Pb,I,1.6,TiO2-c | TiO2-mp | Al2O3,none,Carbon,Unknown,GBL,False,Unknown,Drop-infiltration,Unknown,0.3,False,0.888,13.68,0.631,7.67,rwLVhYqBWrXA5LNhHI-hDiJL0RlT
MAPbI3,MA,Pb,I,1.6,PCBM-60 | Rhodamine 101 | LiF,PEDOT:PSS,Ag,Chlorobenzene,DMSO; GBL,False,100.0,Spin-coating,N2,0.11,False,1.03,19.0,0.726,14.1,rwnc89F-QEb-NjeXs37cO6wh3566
MAPbBr0.25I2.75,MA,Pb,Br; I,,TiO2-c | TiO2-mp,Spiro-MeOTAD,Au,Unknown,DMF; DMSO >> IPA,False,70.0 >> 100.0,Spin-coating >> Spin-coating,Unknown,0.1,False,1.01,17.58,0.69,12.62,rwrlkY-8_56Iq8Ya8J4tjZuuofVW
CsPbBrI2,Cs,Pb,Br; I,,ZnO-c,Spiro-MeOTAD,Au,Unknown,DMF; DMSO,False,160.0,Spin-coating,N2,0.1,False,1.2,14.33,0.54,9.44,rxAGjgkwQYAaWua59y6V-UaCaCYo
MAPbI3,MA,Pb,I,1.6,TiO2-c,PbS-QDs,Au,Toluene,DMSO; GBL,False,100.0,Spin-coating,N2,0.04,False,0.95,16.4,0.536,8.9,rxFTre6mSq2kxk52HkXq7gomwpf4
,MA | FA,Pb,Br; I,1.646,C60 | BCP,2PACz,Cu,N2,2-methoxyethanol; acetonitrile; NMP; DMF,False,Unknown,Slot-die coating,Unknown,0.16,False,1.152,19.631,0.725,16.41,rxUSQnzKwdmUVQQKjoMp8ux7TmBN
MAPbI3,MA,Pb,I,1.6,TiO2-c | TiO2-mp | ZrO2-mp,none,Carbon,Unknown,GBL,False,50,Drop-infiltration,Air,0.1,False,0.91,16.05,0.61,8.94,rxdL-BtvpFa6mqmDT9qslzdoL9Sf
MAPbI3,MA,Pb,I,1.6,TiO2-c | TiO2-mp,Spiro-MeOTAD,Au,Unknown,GBL,False,100,Spin-coating,Dry air,0.285,False,0.7979999999999999,14.9,0.63,7.4,rxdkawU6F2G3S1W5CfHLS6cC-h_T
FA0.28MA0.72PbI3,FA; MA,Pb,I,,TiO2-c | PCBM-60,Spiro-MeOTAD,Ag,Unknown,DMF >> IPA,False,Unknown >> 100.0,Spin-coating >> Spin-coating,N2 >> N2,0.075,False,1.05,22.26,0.64,15.0,rxgjhLk8bb4-S0tI1ZWXrENYGirL
BA2MA3Pb4I13,BA; MA,Pb,I,1.64,PCBM-60,NiO-c,Ag,Unknown,DMF; DMSO,False,100.0,Spin-coating,N2,0.05,False,,,,10.89,rxl2mFaAcnKRaT9tvoRx5goejg1z
Cs0.17FA0.83PbBr0.6I2.4,Cs; FA,Pb,Br; I,1.61,SnO2-c | PCBM-60,Spiro-MeOTAD,Au,Unknown,DMF,False,70; 175,Spin-coating,N2,0.0919,False,1.09,22.1,0.75,17.5,rxmJy-a-vlIZtcqFjqNAsJhGNBJc
Cs0.05FA0.86MA0.09PbBr0.3I2.7,Cs; FA; MA,Pb,Br; I,,SnO2-c,Spiro-MeOTAD,Au,Chlorobenzene,DMF; DMSO,False,100.0,Spin-coating,Unknown,0.16,False,1.14,24.5,0.78,21.8,rxpgaK873_UhjoP00x60aOAfyt2U
MAPbI3,MA,Pb,I,1.6,TiO2-c | TiO2-mp,Si-PO-2CN,Al,Unknown,Unknown,False,Unknown,Spin-coating,N2,0.1,False,1.08,20.11,0.64,14.1,ry3zZBKyEc5xgEtklE4q0N-6Oj-L
MAPbI3,MA,Pb,I,1.6,TiO2-c | TiO2-mp | Al2O3-c,Spiro-MeOTAD,Au,Diethyl ether,DMF; DMSO,False,65; 100,Spin-coating,N2,0.1,False,1.044,22.31,0.6859999999999999,16.2,ryCzAhPeXiF37kx1sef_aFIqkWQb
MAPbI3,MA,Pb,I,1.6,PCBM-60 | Rhodamine 101 | LiF,PEDOT:PSS,Ag,Toluene,DMSO; GBL,False,25; 100,Spin-coating,N2,0.11,False,1.01,20.0,0.763,15.4,ryGFpcuQlgOn_AWSp4egrw2ooM6V
FA0.83MA0.17PbBr0.51I2.49,FA; MA,Pb,Br; I,,TiO2-c | TiO2-mp,Spiro-MeOTAD,Au,Unknown,DMF; DMSO,False,Unknown,Spin-coating,N2,0.09,False,1.06,21.99,0.716,16.74,ryOa9kJbxwUwRIGR2wYbDBZYLeAv
MAPbI3,MA,Pb,I,1.6,TiO2-c,TFB,Au,Chlorobenzene,DMSO; GBL,False,100.0,Spin-coating,N2,0.1,False,0.98,20.55,0.441,8.94,ryjZjUsDd3c6j_p_1aJzTxMWtxah
MAPbI3,MA,Pb,I,1.6,SnO2-c,Spiro-MeOTAD,Ag,Chlorobenzene,DMF; DMSO,False,100.0,Spin-coating,N2,0.04,False,1.04,23.2,0.71,17.22,ryq8wBNX4prmlxuAKQKM4QwJEncF
MAPbI3,MA,Pb,I,1.6,PCBM-60 | TPPI,PEDOT:PSS,Al,Unknown,DMF,False,100.0,Spin-coating,Unknown,0.16,False,0.9,19.7,0.73,13.0,rz6AMBOiCYeDj39kFWAGa_oJ2pks
MAPbI3,MA,Pb,I,1.6,TiO2-c | TiO2-mp,Spiro-MeOTAD,Au,Unknown,DMF >> IPA,False,70.0 >> 70.0,Spin-coating >> CBD,Unknown,0.16,False,0.94,21.37,0.67,13.45,rz7Y-XAUlRsrG9Ok6IXyupgdk38_
FA0.2MA0.8PbI3,FA; MA,Pb,I,,NDIF2,PEDOT:PSS,Ag,Toluene,DMSO; GBL,False,105.0,Spin-coating,Unknown,0.1,False,0.8,18.91,0.688,11.1,rzBoGBvhCD5SwFdA8eceV4WMSzPU
MAPbI3,MA,Pb,I,1.6,PCBM-60,PFN; PTPD,Al,Diethyl ether,DMF; DMSO,False,100.0,Spin-coating,Unknown,0.09,False,1.11,20.62,0.81,18.35,rzELx-jb0hN_GULpB3c7pnp1fxZn
MAPb0.5Sn0.5Br0.6I2.4,MA,Pb; Sn,Br; I,1.35,ICBM | bis-C60,PEDOT:PSS,Ag,Toluene,DMF; DMSO,False,100.0,Spin-coating,N2,0.1,False,0.89,25.67,0.75,17.13,rzNlfCZl46-iUwqqMiqRF_4SPvGs
Cs0.12MA0.88PbBr0.36I2.64,Cs; MA,Pb,Br; I,,TiO2-c | TiO2-mp,Spiro-MeOTAD,Au,Chlorobenzene,DMF; DMSO,False,100.0,Spin-coating,N2,0.08,False,0.88,20.4,0.596,10.7,rze9q78Wz7pyYz4ChzYTmHrDrAiw
FA0.85MA0.15Pb1.0Br0.45I2.55,FA; MA,Pb,Br; I,1.59,TiO2-c | TiO2-mp,Spiro-MeOTAD,Au,Chlorobenzene,DMF; DMSO,False,105,Spin-coating,N2,0.09,False,,,,,rzkSvlm7-S6eagkp_gpA8w8ri748
MAPbI3,MA,Pb,I,1.6,PCBM-60 | BCP,PEDOT:PSS | SrGO,Ag,Chlorobenzene,DMF; DMSO,False,100.0,Spin-coating,Unknown,0.1,False,1.04,19.39,0.805,16.01,rzwEA9RoEYy8gqJUYG5VVMR-G7h0
MAPbI3,MA,Pb,I,1.6,TiO2-c | TiO2-mp,Spiro-MeOTAD,Ag,Unknown,DMF >> IPA,False,70.0 >> 100.0,Spin-coating >> CBD,N2 >> N2,0.1,False,1.07,23.14,0.63,15.6,rzxurpPOwT4CEkJ05W4d_kbZJtBQ
MAPbI3,MA,Pb,I,1.6,TiO2-c | SiO2-IO,Spiro-MeOTAD,Ag,Unknown,DMF,False,100.0,Spin-coating,N2,0.0625,False,0.95,12.5,0.64,7.8,s-7C-fZji-zp4F_fpDJcQlikng-0
MAPbI3,MA,Pb,I,1.6,TiO2-c | TiO2-mp,Spiro-MeOTAD,Au,Unknown,DMF >> IPA,False,Unknown >> 100,Spin-coating >> CBD,Air >> Air,0.16,False,0.86,18.8,0.44,7.04,s-FqtZsA_S039ZERj-7NcFg7I8wF
MAPbI3,MA,Pb,I,1.6,TiO2-c,Spiro-MeOTAD,Ag,Unknown,DMF,False,95.0,Spin-coating,Air,0.07,False,0.86,20.8,0.6,10.78,s-_3M3Z_Gwa8QtGHEnHE4gAbZ8eU
CsPbBrI2,Cs,Pb,Br; I,,SnO2-np,Spiro-MeOTAD,Au,Unknown,DMSO,False,60; 250,Spin-coating,Unknown,0.06,False,1.14,13.1,0.731,10.42,s-ekmmvs5B29Qlc17OjmIwCZ_YQT
MAPbI3,MA,Pb,I,1.6,TiO2-c | TiO2-mp,Spiro-MeOTAD,Au,Toluene,Dimethylacetamide; DMSO,False,25,Spin-coating,Unknown,0.2,False,1.01,21.38,0.743,16.04,s-fYg81VvaVEKLtu0FZjxonJWFYi
MAPbI3,MA,Pb,I,1.6,PCBM-60 | BCP,NiO-c,Au,Chlorobenzene,DMF; DMSO,False,100.0,Spin-coating,Unknown,0.12,False,1.05,20.99,0.649,15.11,s-hJV6x9n7CPIBZPuKSd19-5_BRc
MAPbI3,MA,Pb,I,1.593,PCBM-60 | BCP,PEDOT:PSS,Ag,Toluene,DMSO; GBL,False,100.0,Spin-coating,Unknown,0.075,False,0.98,18.8,0.74,13.5,s-tgO1mLXU0iRzqUuo-KOKGnVgYP
Cs0.17FA0.83PbBr0.51I2.49,Cs; FA,Pb,Br; I,,TiO2-c | TiO2-mp,Spiro-MeOTAD,Au,Chlorobenzene,DMSO >> DMF; DMSO,False,100.0,Spin-coating,N2,0.1,False,0.99,18.04,0.5920000000000001,10.61,s-y6FutMtmbNyvwRpTQcvxXwa7Jl
MAPbI3,MA,Pb,I,1.6,TiO2-nanofibers,Spiro-MeOTAD,Au,Unknown,GBL,False,95.0,Spin-coating,Unknown,0.09,False,0.953,19.52,0.6,11.16,s0-xxB92DuLm5vSt4z9n1R-NDPaI
MAPbI3,MA,Pb,I,1.6,TiO2-c | TiO2-np,none,Au,Unknown,DMF >> IPA,False,Unknown,Spin-coating >> CBD,Unknown,0.5,False,0.83,15.22,0.64,8.08,s01G1lf6sC2CAPP1c_wQwPVtruYp
Cs0.05FA0.79MA0.15PbBr0.51I2.49,Cs; FA; MA,Pb,Br; I,,TiO2-c | TiO2-mp,"S,N-Heteroacene 2",Au,Chlorobenzene,DMF; DMSO,False,100.0,Spin-coating,N2,0.16,False,1.015,21.7,0.6990000000000001,16.0,s01ZaPz2SAx6L6VGBp73IvsfveCN
MAPbI3,MA,Pb,I,1.6,TiO2-c | TiO2-mp,Spiro-MeOTAD,Au,Unknown,DMF >> IPA,False,Unknown >> 70.0,Spin-coating >> Spin-coating,Unknown,0.09,False,1.1,19.0,0.75,15.76,s0Dvy-DQ0396wiqh_Aj_inBz6Fdl
CsPbBr3,Cs,Pb,Br,,TiO2-c | TiO2-mp,PVAc,Carbon,Unknown,DMF >> Methanol,False,80.0 >> 250.0,Spin-coating >> Spin-coating,N2 >> N2,0.1,False,1.481,7.04,0.71,7.42,s0_ASu--TFeTKbB3bT3B8Ag0wDsA
MAPbI3,MA,Pb,I,1.59,TiO2-c | TiO2-mp,P3HT,Ag,Unknown,DMF >> IPA,False,100,Spin-coating >> CBD,Unknown,0.08,False,0.96,16.7,0.526,8.16,s0aal1VfhckXxFy41apyR9IBrJmP
MAPbI3,MA,Pb,I,1.6,C60 | BCP,PEDOT:PSS,Al,Unknown,GBL,False,100.0,Spin-coating,Unknown,0.06,False,0.86,18.54,0.75,11.9,s0c_GnjMi2MHx7amNYn0S5jYJh2X
MAPbI3,MA,Pb,I,1.6,TiO2-c | TiO2-mp,Spiro-MeOTAD,Au,Unknown,DMF >> IPA,False,70 >> 85,Spin-coating >> CBD,Air >> Air,0.1,False,1.06,19.0,0.7120000000000001,14.4,s0hYS68ctry-xrVNGyyEhUrJf-vE
MAPbI3,MA,Pb,I,1.6,PCBM-60,Lignosulfonate; PEDOT:PSS; PDA,Al,Chlorobenzene,Unknown,False,Unknown,Spin-coating,N2,0.09,False,1.001,18.17,0.645,11.83,s0pCZRh2KESBznz-TUitwbVHBf5w
Cs0.05FA0.79MA0.16PbBr0.51I2.49,Cs; FA; MA,Pb,Br; I,,TiO2-c | TiO2-mp,Spiro-MeOTAD,Au,Chlorobenzene,DMF; DMSO,False,100.0,Spin-coating,N2,1.0,False,,,,,s0tSp1KzPEsVriqDBdJfe_Vu64I0
Cs0.15FA0.26MA0.59PbI3,Cs; FA; MA,Pb,I,,TiO2-c | TiO2-mp,Spiro-MeOTAD,Au,Unknown,DMSO >> IPA,False,Unknown,Spin-coating >> Spin-coating,Unknown,0.16,False,1.034,21.3,0.73,16.1,s0tdIbNF9_IHyccfXn0K0QtMUSje
CsPbBrI2,Cs,Pb,Br; I,,SnO2-np,Aminothiazolium iodide | P3HT,Au,Unknown,DMF; DMSO,False,40; 160,Spin-coating,Unknown,0.1,False,1.185,14.67,0.8079999999999999,13.4,s0x00RDysfDCJP5gflva8VTvBLVT
MAPbI3,MA,Pb,I,1.6,SnO2-c | Graphene,Spiro-MeOTAD,Au,Diethyl ether,DMF; DMSO,False,100.0,Spin-coating,Unknown,0.09,False,1.091,23.06,0.72,18.11,s0zAYQq3mXK1tmqwAThjlVMfxQs1
MAPbI3,MA,Pb,I,,TiO2-np,Spiro-MeOTAD,Au,Unknown,Unknown >> Unknown,False,70 >> 125,Spin-coating >> Spin-coating,Dry air >> Dry air,0.108,False,1.05,20.4,0.74,15.7,s14C06tydnFtIbg6SpH8ceZh1UPw
MAPbI3,MA,Pb,I,1.6,TiO2-c,Spiro-MeOTAD,Au,Toluene,Unknown,False,Unknown,Spin-coating,N2,0.1,False,1.02,18.27,0.59,11.0,s17Tvd79NLePG2EL732llDO3eCui
Cs0.05FA0.95PbI3,Cs; FA,Pb,I,,TiO2-c,Spiro-MeOTAD,Au,Chlorobenzene,DMSO; GBL,False,100.0,Spin-coating,Unknown,0.1,False,,,,,s1BJhur3IL55aqwiZOGdzP1Jks75
MAPbI3,MA,Pb,I,1.6,SnO2-c | TiO2-mp,Spiro-MeOTAD,Au,Unknown,DMF >> IPA,False,Unknown >> 25.0,Spin-coating >> CBD,Air >> Air,0.1,False,0.93,21.5,0.564,11.28,s1Jaf3Rv0HUrsZffxiOIt0rScW9R
MAPbI3,MA,Pb,I,1.6,TiO2-c,Spiro-MeOTAD,MoO3 | Al,Unknown,DMF >> IPA,False,70.0 >> 100.0,Spin-coating >> Spin-coating,Ar >> Ar,0.1,False,1.03,21.3,0.69,15.1,s1WUT-sE_CG6u18vnLXfBPzQsWYT
MAPbI3,MA,Pb,I,1.6,TiO2-c | PCBM-60,Spiro-MeOTAD,Ag,Unknown,DMF,False,100.0,Spin-coating,N2,0.04,False,0.98,13.47,0.55,7.04,s1fIPVp6je503MG39Ti1phFCZ_Vl
FA0.83MA0.17PbI3,FA; MA,Pb,I,,In2O3-c | SnO2-c,Spiro-MeOTAD,Au,Unknown,DMF; DMSO >> IPA,False,Unknown >> 150.0,Spin-coating >> Spin-coating,Air >> Air,0.0883,False,1.16,24.78,0.782,22.54,s1nNtPZzayUpJK0jGuvV5cy8DRis
MAPbI3,MA,Pb,I,1.6,TiO2-c,Spiro-MeOTAD,Au,Unknown,acetonitrile; DMSO >> IPA,False,Unknown >> 105.0,Spin-coating >> Spin-coating,Air >> Air,0.09,False,0.98,13.73,0.72,9.66,s1p0esDn8itZcW8ErsiBUmOc5pY3
MAPb0.5Sn0.5Br0.6I2.4,MA,Pb; Sn,Br; I,1.35,ICBM | bis-C60,PEDOT:PSS,Ag,Toluene,DMF; DMSO,False,100.0,Spin-coating,N2,0.1,False,0.9,21.51,0.76,14.71,s23ircF-EqTWv0oF6_8oHwWbNEED
Cs0.05FA0.7885MA0.1615PbBr0.34I2.66,Cs; FA; MA,Pb,Br; I,,C60 | BCP,PEDOT:PSS,Ag,Ethyl acetate,DMF; DMSO,False,105.0,Spin-coating,N2,1.0,False,,,,9.91,s2BEEi39JgT1mM_-tA76rZ78MwPx
MAPbI3,MA,Pb,I,,TiO2-c | TiO2-mp,Spiro-MeOTAD,Au,Unknown,H2O >> IPA,False,70 >> 120,Spin-coating >> CBD,Air >> Air,,False,1.08,22.4,0.7,16.7,s2XIGG1TAcI2FOglw-ormz0UUsaI
MAPbI3,MA,Pb,I,1.57,TiO2-c | TiO2-mp,Spiro-MeOTAD,Au,Unknown,DMF,False,100,Spin-coating,Unknown,0.09,False,0.87,18.69,0.49,7.88,s2hPrTPKm0hLarJc2MU3lj8HcMaQ
Cs0.09FA0.77MA0.14PbBr0.42I2.58 | (FPEA)2PbI4,Cs; FA; MA | (FPEA),Pb | Pb,Br; I | I,,TiO2-c | TiO2-mp,CuSCN,Au,Chlorobenzene,DMF; DMSO >> IPA,False,100.0 >> 100,Spin-coating >> Spin-coating,N2 >> N2,0.16,False,1.083,20.72,0.725,16.41,s2mxTE7cGLehJiNqAczkVUy-gv0G
FA0.8MA0.8PbBr0.06I2.96,FA; MA,Pb,Br; I,,TiO2-c,Spiro-MeOTAD,Au,Unknown,DMF; DMSO >> IPA,False,Unknown >> 150.0,Spin-coating >> Spin-coating,Unknown,0.1,False,1.051,20.18,0.721,15.3,s2n3ciyVcM4ZLgQD3tCZ6iVM0F1D
MAPbI3,MA,Pb,I,1.6,TiO2-c,Spiro-MeOTAD,MoO3 | Ag,Chlorobenzene,DMSO; GBL,False,100.0,Spin-coating,N2,0.1,False,1.07,23.36,0.71,18.46,s2vqN2Ua4ylL0yisZWOSUgwwSLJs
Cs0.05FA0.81MA0.14PbBr0.45I2.55,Cs; FA; MA,Pb,Br; I,,TiO2-c,Spiro-MeOTAD,Au,Chlorobenzene,DMF; DMSO,False,100,Spin-coating,N2,0.049,False,1.11,22.0,0.774,18.9,s2ycxGY1gsFmiAaxc3b17qr-ekJR
MAPbI3,MA,Pb,I,1.6,PCBM-60 | BCP,NiO-c | NiO-nw,Ag,Unknown,DMF >> DMF; IPA,False,70.0 >> 70.0,Spin-coating >> Spin-coating,Unknown,0.1,False,1.06,22.79,0.79,19.94,s32mp8YMb-Pb4rR3N8VOK2QDTylz
Cs0.05FA0.79MA0.16PbBr0.3I2.7,Cs; FA; MA,Pb,Br; I,,TiO2-c,CuPc(tBu)4,Au,Chlorobenzene,DMF; DMSO,False,100.0,Spin-coating,Ar,0.09,False,1.04,22.1,0.6,13.7,s3CmvfV1YgOpKR3hGV7iKPz8xpR6
MAPbI3,MA,Pb,I,1.6,TiO2-c | TiO2-mp,Spiro-MeOTAD,Au,Unknown,DMF >> IPA,False,70.0 >> 70.0,Spin-coating >> CBD,Unknown,0.1,False,1.029,16.15,0.58,9.61,s3Hj2szVbxp-x7eGwff-bW7Ttr1q
MAPbI3,MA,Pb,I,1.6,TiO2-c | TiO2-mp,Polymer2,Au,Chlorobenzene,DMF; DMSO,False,65; 100,Spin-coating,Unknown,0.1,False,0.94,11.5,0.67,7.3,s3QlaGiDV-eChlBy5Qa0VSrEPHzY
MAPbI3,MA,Pb,I,1.6,TiO2-c | TiO2-mp,Spiro-MeOTAD,Au,Unknown,DMF >> IPA,False,70.0 >> 85.0,Spin-coating >> Electrospraying,Air >> Air,0.12,False,0.016,0.866,0.685,9.21,s3ZC5nfFkUrh0nWiGfxekh6JvrI2
MAPbI3,MA,Pb,I,1.5,ZnO-np,GO-nanoribbons,Al,Unknown,DMF >> IPA,False,25.0 >> 25.0,Spin-coating >> CBD,Air >> Air,0.1,False,1.0,17.42,0.7120000000000001,12.41,s3dsPKbvpF3RU3Wh_5HReNvXQc6S
Cs0.05FA0.81MA0.14PbBr0.45I2.55,Cs; FA; MA,Pb,Br; I,,TiO2-c | TiO2-mp,CuSCN | rGO,Au,Chlorobenzene,DMF; DMSO,False,100.0,Spin-coating,N2,0.09,False,1.015,20.76,0.674,14.2,s3gXYa9br5Va8uEZd_vLZH0T-6Q2
MAPbI3,MA,Pb,I,1.6,PCBM-60 | LiF,PEDOT:PSS,Al,Toluene,DMSO; GBL,False,100,Spin-coating,Unknown,0.1,False,1.02,18.52,0.71,13.42,s3l30bTWcaaQsmPL3vokzbRE1Xpf
MAPbI3,MA,Pb,I,1.6,ITIC; PCBM-60 | PEI,PEDOT:PSS,Ag,Chlorobenzene,DMSO; GBL,False,100.0,Spin-coating,Unknown,0.038,False,1.01,19.08,0.73,13.98,s3lsKN2XDx-s9mSHh28F76LESmFQ
MAPbI3,MA,Pb,I,1.6,PCBM-60,PEDOT:PSS | PolyTPD,Au,Unknown,none,False,Unknown,Co-evaporation,Vacuum,0.95,False,1.07,17.9,0.57,10.9,s3mHtDOnc_H_AQFbwlS0DmvClUHz
FA0.9MA0.1PbBr0.03I2.97,FA; MA,Pb,Br; I,,SnO2-np,PEAI | Spiro-MeOTAD,Au,Unknown,DMF; DMSO >> IPA,False,70.0 | 140.0,Spin-coating >> Spin-coating,N2 >> N2,0.044,False,1.13,24.64,0.753,20.96,s3se1CSMVhq7uSdRk8B3muHlBIsW
Cs0.15FA0.85PbI3,Cs; FA,Pb,I,,C60 | BCP,PEDOT:PSS,Ag,Chlorobenzene,DMF; DMSO,False,150.0,Spin-coating,N2,0.1,False,0.94,23.24,0.74,16.2,s3tPwKnW2FpGN8i0AEMKyfNbdyh0
FA0.8MA0.2PbBr0.6I2.40,FA; MA,Pb,Br; I,1.5,ZSO-np | PCBM-60,Spiro-MeOTAD,Ag,Toluene,DMSO; GBL,False,100,Spin-coating,N2,0.0314,False,1.08,21.08,0.659,14.3,s3zWs0OlOSFYlRlbQeKJWju52X8N
MAPbI3,MA,Pb,I,1.6,TiO2-c | TiO2-mp,Spiro-MeOTAD,Ag,Unknown,DMF,False,100,Spin-coating,N2,0.12,False,0.83,19.44,0.6,10.55,s467bVH-Y5WRUBh0pzrYztC_XR68
MAPbI3,MA,Pb,I,1.6,TiO2-c | TiO2-mp,Spiro-MeOTAD,Au,Diethyl ether,DMF; DMSO,False,100.0,Spin-coating,Air,0.1,False,1.07,22.4,0.76,18.3,s49cDuQf9oYuth_CbYPRBBsu6beX
MAPbI3,MA,Pb,I,1.6,TiO2-c,Spiro-MeOTAD,Au,Chlorobenzene,DMSO; GBL,False,100.0,Spin-coating,N2,0.09,False,1.05,20.82,0.698,15.47,s4H-vLi-6WucJCLYQ0e39cdkz14d
MAPbI3,MA,Pb,I,1.6,C60 | BCP,CuS-np,Ag,Chlorobenzene,DMF,False,100.0,Spin-coating,N2,0.1,False,0.98,20.5,0.659,13.2,s4O-A0qM9puAypcxnL3FBMo_kuLz
MAPbI3,MA,Pb,I,1.6,PCBM-60 | Bphen,PEDOT:PSS,Ag,Unknown,DMF,False,100,Spin-coating,N2,0.0625,False,0.86,17.7,0.759,11.3,s4OO-hwPV19Q5OlynpMv2hpARjrl
MAPbI3,MA,Pb,I,1.63,TiO2-c,Spiro-MeOTAD,Au,Unknown,DMSO >> IPA,True,Unknown >> 100.0,Spin-coating >> CBD,N2 >> N2,0.1,False,1.088,20.34,0.6709999999999999,16.66,s4USOuGNxDrWqg_dzY5EfMTIV0O6
Cs0.05FA0.79MA0.16PbBr0.51I2.49,Cs; FA; MA,Pb,Br; I,,TiO2-c | TiO2-mp,Spiro-MeOTAD,Au,Chlorobenzene,DMF; DMSO,False,100.0,Spin-coating,Unknown,0.1,False,1.01,21.7,0.7,15.5,s4_FB6fP8fBDKMvm85gkh5dV4PpQ
BA2Cs0.15MA2.85Pb4I13,BA; Cs; MA,Pb,I,1.63,TiO2-c,Spiro-MeOTAD,Au,Unknown,DMF; DMSO,False,100.0,Spin-coating,N2,0.09,False,,,,,s4a9Yf__E1Blkk-8MEKlP9gDffoL
MAPbI3,MA,Pb,I,1.6,TiO2-c | TiO2-mp,Spiro-MeOTAD,Au,Unknown,DMF >> IPA,False,Unknown >> 40; 100; 130,Spin-coating >> CBD,N2 >> N2,0.1,False,0.92,21.89,0.61,11.28,s4weNqDjTVFSmrmwd5KYTIA2hNqK
Cs0.1FA0.9PbI3,Cs; FA,Pb,I,,TiO2-c | TiO2-np | ZrO2-mp,none,Carbon,Unknown,DMF >> IPA,False,70.0 >> 100.0,Drop-infiltration >> CBD,Air >> Air,0.1475,False,,,,,s534_nOnWRu87D6YIXGu1iopKHco
Cs0.125FA0.875PbBr0.375I2.625,Cs; FA,Pb,Br; I,1.6,TiO2-c | TiO2-mp,Spiro-MeOTAD,Au,Diethyl ether,DMF; DMSO,False,145,Spin-coating,Unknown,0.125,False,1.151,21.603,0.746,18.56,s5JMs1I839vBe-OuviGkV46_hZDc
MAPbI3,MA,Pb,I,1.59,PCBM-60 | BCP,PEDOT:PSS,Ag,N2,acetonitrile; Methylamine,False,120,Slot-die coating,Dry air,0.09,False,0.97,17.3,0.73,12.2,s5U5ds_LqJw7VHl1YaWUU5E3L8Kc
MAPbI3,MA,Pb,I,1.6,ZnO-c,Spiro-MeOTAD,Ag,Unknown,DMF >> IPA,False,Unknown >> 70.0,Spin-coating >> CBD,Unknown,0.1,False,1.0,21.8,0.73,15.91,s5XMmjHJiX26P-xoFXo_mRaooAVi
Cs2FAnanPbI3,Cs; FA; nan,Pb,I,,TiO2-c | TiO2-mp,Spiro-MeOTAD,Au,N2,DMF; DMSO,False,160,Slot-die coating >> Doctor blading,Unknown,0.09,False,1.121,25.5,0.777,22.5,s5cOc4wu0XBXUVH_QIoJBRDmWqO8
MAPbI3,MA,Pb,I,1.6,PCBM-60,PEDOT:PSS,Ag,Unknown,DMF,False,100.0,Spin-coating,Air,0.0464,False,0.9,11.74,0.723,7.65,s5iC5IDl1qNLRabjXxTr2y-gUiqh
MAPbI3,MA,Pb,I,1.6,TiO2-nw,Spiro-MeOTAD,Au,Ar,DMF,False,100.0,Spin-coating,N2,0.16,False,0.894,19.98,0.66,10.52,s5n_Troobd4oCWlcmPsDE4Y5IIMk
MAPbI3,MA,Pb,I,1.5,ZnO-np,GO-nanoribbons,Al,Unknown,DMF >> IPA,False,25.0 >> 25.0,Spin-coating >> CBD,Air >> Air,0.1,False,1.0,17.93,0.722,12.94,s69bhBEb3lFV6Pvx83F6LtdvMd0i
MAPbI3,MA,Pb,I,1.6,PCBM-60 | C60,PEDOT:PSS,Al,Unknown,DMF,True,100.0,Spin-coating,Air,0.09,False,0.95,18.44,0.65,11.36,s6BSd7ryHjHOr_c5KwpXS7GnA8-4
MAPbI3,MA,Pb,I,1.6,PCBM-60 | PFN-P2,PEDOT:PSS,Ag,Unknown,DMF >> Ethanol,False,70 >> 100,Spin-coating >> Spin-coating,N2 >> N2,0.18,False,0.87,18.21,0.75,12.0,s6C2SyeNdgTXrjqM9agv0nX4qpZ8
MAPbI3,MA,Pb,I,1.6,TiO2-c | TiO2-mp,Spiro-MeOTAD,Au,Unknown,DMF >> none,False,Unknown >> 110.0,Spin-coating >> Gas reaction,Air >> MAI,0.24,False,0.986,17.79,0.68,12.47,s6Gc-LD6XHJo0so9x_ff61tjAQ2w
Cs0.05FA0.8075MA0.1425PbBr0.45I2.55,Cs; FA; MA,Pb,Br; I,,SnO2-np,BTTI-C12,Au,Chlorobenzene,DMF; DMSO,False,100.0,Spin-coating,N2,0.1,False,1.02,24.08,0.684,16.83,s6LBubUHaEe0PL9HOlLs1pO3uoIr
FA0.85MA0.15PbBr0.45I2.55,FA; MA,Pb,Br; I,,TiO2-c,Spiro-MeOTAD,Au,Toluene,DMF; DMSO,False,200.0,Spin-coating,N2,0.1,False,1.118,23.33,0.706,18.41,s6PAKhK_Od4vLM4-SUIIHdAouzKg
MAPb1.0I3,MA,Pb,I,1.5,TiO2-c | TiO2-mp,Spiro-MeOTAD,Au,Unknown,DMF >> IPA,False,70 >> 70,Spin-coating >> CBD,Unknown,0.09,False,1.08,19.72,0.57,12.2,s6UjEr4iPzli1EueqsNFzqo0I8_C
MAPbI3,MA,Pb,I,1.6,TiO2-c,CuO2,Au,Tetrafluorotoluene,DMF; DMSO,False,100.0,Spin-coating,Unknown,0.1,False,1.13,22.53,0.674,17.23,s6szTBLcETLzyYRiX1fPxXXIWeRK
MAPbI3,MA,Pb,I,1.6,TiO2-c,Spiro-MeOTAD,Au,Chlorobenzene,DMF,False,120.0,Spin-coating,Unknown,0.09,False,0.92,19.9,0.65,11.9,s6uH7Er5W1LzjEEt09OxFEnyU2o_
MAPbI3,MA,Pb,I,1.6,TiO2-c,Spiro-MeOTAD,Au,Diethyl ether,DMF; DMSO,False,65; 100,Spin-coating,N2,0.1,False,1.044,12.3,0.701,9.0,s71tGs4XplO0-lG_Q55qRzgKkK4x
FA0.6MA0.4PbSn0.6I0.4,FA; MA,Pb; Sn,I,1.25,C60 | BCP,PEDOT:PSS,Ag,Toluene,DMF; DMSO,False,100.0,Spin-coating,Unknown,0.059,False,0.76,27.7,0.743,15.6,s728dCi7GIleVYiwQFCodQ4k2TyB
MAPbI3,MA,Pb,I,1.6,TiO2-c | TiO2-mp,Spiro-MeOTAD,Au,Unknown,DMF >> IPA,False,Unknown,Spin-coating >> CBD,Unknown,0.285,False,0.901,1.7,0.77,12.6,s74w8vqaY8gQdKA3CvvcSWB86fEI
MAPbI3,MA,Pb,I,1.6,TiO2-c | TiO2-mp | ZrO2-mp,none,Carbon,Unknown,DMF,False,100.0,Drop-infiltration,Unknown,0.1,False,0.88,18.91,0.55,9.09,s7JUiSWeB9Lxr_vHaexdPe2gZRo3
FA0.85MA0.15PbBr0.45I2.55,FA; MA,Pb,Br; I,,TiO2-c | TiO2-mp,Spiro-MeOTAD,Au,Chlorobenzene,DMF; DMSO,False,100.0,Spin-coating,Unknown,0.16,False,1.1,21.97,0.75,18.19,s7Qg5cZpa0bpBfaSBdfEDJ5_4FZj
MAPbI3,MA,Pb,I,1.6,PCBM-60 | Rhodamine 101 | LiF,PEDOT:PSS,Ag,Toluene,DMSO; GBL,False,25; 100,Spin-coating,N2,0.11,False,1.01,20.0,0.757,15.3,s7nLS7j_BIyUkExpXofaQQ-sNZpG
Cs0.05FA0.79MA0.16PbBr0.3I2.7,Cs; FA; MA,Pb,Br; I,,TiO2-c,CuPc(tBu)4,Au,Chlorobenzene,DMF; DMSO,False,100.0,Spin-coating,Ar,0.09,False,1.03,21.1,0.61,13.3,s7v879fDzC2jYc8bRhvBP2udhMqo
FA0.8MA0.2PbBr0.6I2.4,FA; MA,Pb,Br; I,1.59,SnO2-np,Spiro-MeOTAD,Ag,Chlorobenzene,DMF; DMSO,False,100,Spin-coating,N2,0.102,False,1.114,22.68,0.779,19.68,s7vsm1o1f3Ci_s9x-eNQe-4GJRo1
