Repository: GouravSidana/firstML

# firstML
My first Machine Learning Project

File: filtered_perovskite.csv (part 137 of 155)
Formula,A_ion,B_ion,X_ion,Bandgap,ETL,HTL,Backcontact,Antisolvent,Solvent,Solv_annel,Anneal_temp,Dep_procedure,Synth_atm,Cell_area,Is_module,Voc,Jsc,FF,PCE,entry_id
Cs0.05FA0.79MA0.16PbBr0.45I2.55,Cs; FA; MA,Pb,Br; I,1.58,TiO2-np | PCBM-60,Spiro-MeOTAD,Au,Chlorobenzene,DMF; DMSO,False,100,Spin-coating,N2,0.16,False,1.12,20.1,0.723,15.1,s850mP5uaf3Y6YLRrpjxNU5sA0em
CsPbBrI2,Cs,Pb,Br; I,2.05,TiO2-c,CuPc,Carbon,Unknown,DMSO,False,280.0,Spin-coating,Unknown,0.071,False,1.183,9.97,0.721,8.51,s8Ad8SDn6DA3i0cIjzNj86nrtYP-
FA0.85MA0.15PbBr0.45I2.55,FA; MA,Pb,Br; I,,TiO2-c | TiO2-mp,Spiro-MeOTAD,Au,Chlorobenzene,DMF; DMSO,False,100.0,Spin-coating,Unknown,0.159,False,1.055,23.3,0.726,17.9,s8XBEuIFDpdopd6SR7Y4YL21e0qh
MAPbI3,MA,Pb,I,1.6,PCBM-60,PEDOT:PSS,Al,Unknown,DMF,False,100,Spin-coating,N2,0.04,False,0.84,13.12,0.69,7.61,s8gmxcWMGz23wsCPkiKyfqkx-xyr
MAPbI3,MA,Pb,I,1.55,TiO2-c,Spiro-MeOTAD,Au,Unknown,DMF >> none,False,70.0 >> 150.0,Spin-coating >> Closed space sublimation,Air >> Air; MAI,0.09,False,0.9,19.9,0.76,13.59,s8tFc4cpklWWRVNR5H5Yg_ZtKAaa
CsPbI3,Cs,Pb,I,,TiO2-c,PTAA,Au,Methyl acetate,DMF; DMSO,False,150.0,Spin-coating,N2,0.1,False,1.09,19.41,0.7659999999999999,16.05,s93dSoLOYMkTmLOms_qiJAYmyi-f
MAPbI3,MA,Pb,I,1.5,C60,Spiro-MeOTAD,Au,Unknown,DMF >> IPA,False,100.0 >> 55.0,Spin-coating >> CBD,N2 >> N2,0.08,False,1.06,18.57,0.687,13.48,s9Ca6c8pI-vbOj_hJ7e9QCV8sib_
MAPbI3,MA,Pb,I,1.6,TiO2-c,Spiro-MeOTAD,Au,Ar,DMF,False,Unknown,Spin-coating,Unknown,0.16,False,1.0,21.1,0.7,14.9,s9D2QWAmaib_nZkerYWxZxgqgdat
MAPbI3,MA,Pb,I,1.6,TiO2-c | TiO2-np,Spiro-MeOTAD,Ag,Ar,DMF,False,100.0,Spin-coating,N2,0.16,False,0.921,16.1,0.71,10.5,s9EwjexS2avpmYZN3uomB-rRqLaN
MAPbI3,MA,Pb,I,1.59,TiO2-c,Spiro-MeOTAD,Ag,Ethyl acetate,DMF,False,100.0,Spin-coating,N2,0.1,False,1.0,16.5,0.633,10.45,s9LyC3Lbb5UTOIPWa2zS3qemDGA5
Cs0.16FA0.8MA0.04PbBr1.5I1.5,Cs; FA; MA,Pb,Br; I,1.82,PEAI | PCBM-60 | BCP | SnO2-c,NiO-c,ITO | LiF,Chlorobenzene,DMF; DMSO,False,65; 100,Spin-coating,N2,0.1,False,1.2,14.26,0.8290000000000001,14.08,s9PV6RExNuYbtbBYwIUNV08joR97
(PEA)2MA3Pb4I13,(PEA); MA,Pb,I,,PCBM-60 | Bphen,PEDOT:PSS,Al,Unknown,DMF,False,25.0,Spin-coating,N2,0.09,False,1.14,18.78,0.62,13.41,s9R1wZmwZ7q2Wa7HG1cy2PVxUg_a
MAPbI3,MA,Pb,I,1.59,C60 | BCP,PEDOT:PSS,Ag,Chlorobenzene,DMSO; GBL,False,100,Spin-coating,N2,2.8,True,1.0,20.4,0.8,16.0,s9_eCVCc8pZl7bTO_I9cra0tFmsF
FA0.3MA0.7PbI3,FA; MA,Pb,I,,PCBM-60,NiO,Ag,Toluene,DMSO; GBL,False,100.0,Spin-coating,Unknown,0.045,False,1.06,20.16,0.715,15.25,s9d5ZxkdixGLdx_BYUw-wEgDWmmp
MAPbI3,MA,Pb,I,1.5,PCBM-60,"N,N‐di‐p‐methylthiophenylamine",Al,Unknown,DMF >> DMF,False,Unknown >> 90.0,Spin-coating >> Spin-coating,N2 >> N2,0.1,False,1.1,20.81,0.768,17.52,s9edWBCZ2ERDl82CBcnAznNVPTQJ
Cs0.17FA0.83PbBr0.3I2.7,Cs; FA,Pb,Br; I,,SnO2-c,EVA; MWCNTs | Spiro-MeOTAD,Au,Anisole,DMF; DMSO,False,100.0,Spin-coating,N2,0.09,False,1.07,22.0,0.72,17.1,s9lmKoF9hdjC_N0SQROjwHYPoSpA
MAPbI3,MA,Pb,I,1.6,PCBM-60 | bis-C60,NiO-c,Ag,Chlorobenzene,DMF; DMSO,False,100.0,Spin-coating,Unknown,0.01,False,1.01,21.1,0.64,13.62,s9vb8NWktOSo2ibHtDY2iGOjQ6EG
MAPbI3,MA,Pb,I,1.56,TiO2-c | TiO2-mp,"1,2-Bis[3,6-(4,4`-dimethoxydiphenylamino)-9H-carbazol-9-methyl]benzene",Au,Chlorobenzene,DMF; DMSO,False,100.0,Spin-coating,N2,0.16,False,1.085,21.38,0.73,16.9,sA0KUtcPOg4PpLdi-KWkZnoMVeE9
FA0.85MA0.15PbBr0.45I2.55,FA; MA,Pb,Br; I,,TiO2-c,Spiro-MeOTAD,Au,Toluene,DMF; DMSO,False,200.0,Spin-coating,N2,0.1,False,1.109,22.02,0.7490000000000001,18.26,sA0k2YyETTRiSWY6v4XKl26iJ6A8
FA0.85MA0.15PbBr0.45I2.55,FA; MA,Pb,Br; I,,SnO2-c | PCBM-60,Spiro-MeOTAD,Au,Anisole,DMF; DMSO,False,100.0,Spin-coating,Unknown,0.09,False,0.94,21.4,0.56,12.3,sAAqNeCXPhW4q_136Z8LB70LYfX_
MAPbI3,MA,Pb,I,1.55,PCBM-60 | LiF,PEDOT:PSS,Al,Unknown,DMF,False,100,Spin-coating,Air,0.16,False,1.11,20.9,0.78,18.2,sABMcTyPQNkM_Ue7Q5_5PL2KG-b1
MAPbI3,MA,Pb,I,1.6,SnO2-c,Spiro-MeOTAD,Au,Diethyl ether,DMF,False,65.0; 100.0,Spin-coating,Dry air,0.1,False,1.105,22.59,0.71,17.1,sAFksEmhByTVAKK7WuZ-kRLNhLUd
Cs0.05FA0.79MA0.16PbBr0.51I2.49,Cs; FA; MA,Pb,Br; I,,TiO2-c | TiO2-mp,Spiro-MeOTAD,Au,Ethyl acetate,DMF; DMSO,False,100,Spin-coating,Unknown,0.148,False,1.047,22.09,0.76,17.51,sA_AWZE4AQ7u6PRntSoClEoGuZeA
Cs0.05FA0.285MA0.665PbI3,Cs; FA; MA,Pb,I,,TiO2-c | TiO2-mp,none,Carbon,Chlorobenzene,DMF; DMSO,False,100.0,Spin-coating,Air,0.1,False,0.947,23.6,0.63,14.1,sB0Ie0bTwTG_geKEZgi5CbKUXI05
CsBa0.2Pb0.8BrI2,Cs,Ba; Pb,Br; I,1.865,TiO2-c | TiO2-mp,Spiro-MeOTAD,Au,Unknown,DMSO; Formamide,False,25.0; 280.0,Spin-coating,Dry air,0.16,False,1.27,14.06,0.77,14.0,sB2AVZG8A0DwlNarkECGKcJIx-Aj
FA0.25MA0.75Pb0.75Sn0.25I3,FA; MA,Pb; Sn,I,1.33,PEABr | PCBM-60 | BCP,PEDOT:PSS,Ag,Vacuum,DMF; DMSO,False,100.0,Doctor blading,N2,0.09,False,0.71,21.98,0.75,11.68,sBF31uQn-SbgVZCgx2jyK1xYFYDa
MAPbI3,MA,Pb,I,1.6,TiO2-c | TiO2-mp,Spiro-MeOTAD,Au,Diethyl ether,DMF; DMSO,False,65; 100,Spin-coating,Unknown,0.122,False,1.088,22.83,0.7659999999999999,19.03,sBFiea0j6gIxrCW-mfkQZCDYMEGL
MAPbBr1.5I1.5,MA,Pb,Br; I,,C60,Spiro-MeOTAD,Ag,Diethyl ether,DMF; DMSO,False,100,Spin-coating,N2,0.0757,False,1.13,13.62,0.62,9.58,sBP89j-mCmHrqzXOZwqTcPpkiCCs
MAPbI3,MA,Pb,I,1.58,PCBM-60,PEDOT:PSS,Ca | Al,Unknown,DMF; DMSO >> Ethanol; IPA,False,Unknown >> 100.0,Spin-coating >> Spin-coating,N2 >> N2,0.044,False,1.019,16.46,0.696,11.68,sBQJpaxMDMnEXtOBQ0OBeFb5oDm7
FA0.4MA0.6PbBr0.2I2.8,FA; MA,Pb,Br; I,,C60 | BCP,PEDOT:PSS,Au,Toluene,DMF; GBL,False,60; 100,Spin-coating,N2,0.16,False,,,,,sBh9SCHoZoyC-RE3rakjSB1BMwPd
Cs0.05FA0.65MA0.3PbBr0.15I2.85,Cs; FA; MA,Pb,Br; I,1.55,TiO2-np,Spiro-MeOTAD,Au,Unknown,DMF; DMSO >> IPA,False,70.0 >> 150.0,Spin-coating >> Spin-coating,N2 >> N2,0.09408,False,,,,14.0,sBuCx9pwZd2OskkLVNnzw8heM4SX
MAPbI3,MA,Pb,I,1.6,TiO2-c | TiO2-mp,Spiro-MeOTAD,Ag,Unknown,DMF >> none,False,Unknown >> 100.0,Spin-coating >> Gas reaction,Dry air >> Dry air; Methylamin,0.1,False,1.06,21.94,0.75,16.7,sBw1j_Y17_Yhxx83fGwnwRQrzEeO
MAPb1.0I3,MA,Pb,I,1.55,TiO2-c | TiO2-mp,none,Carbon,Unknown,DMF,False,100,Spin-coating,N2,0.1,False,0.89,20.62,0.52,9.69,sC661qPgh7L36CUU03nePIGyuCsu
MAPbI3,MA,Pb,I,1.5,PCBM-60,NiO-c,Ag,Toluene,DMF; DMSO,False,40; 100,Spin-coating,N2,0.09,False,0.955,22.17,0.664,14.05,sC6nIiWUR16RHvCUghmCO_Gsx5LS
MAPbI3,MA,Pb,I,1.6,TiO2-c,PbS-QDs,Au,Toluene,DMSO; GBL,False,100.0,Spin-coating,N2,0.04,False,0.95,18.04,0.578,9.91,sC7cUGrnPJV8FCnYPmb6LqjPHGlj
MAPbI3,MA,Pb,I,1.6,TiO2-c | TiO2-mp,ZnChl,Ag,Chlorobenzene,DMF; DMSO,False,100.0,Spin-coating,N2,0.1,False,0.96,19.63,0.631,11.88,sCCUBNx1GLjE99KLkA_qy0Nrp5SC
MAPbI3,MA,Pb,I,1.6,TiO2-c,Spiro-MeOTAD,Au,Unknown,DMF,False,105.0,Spin-coating,N2,0.1,False,0.98,21.2,,,sCDdSoI2O_VDyRMfM4H0WdVnVjOP
FA0.3MA0.7PbI3,FA; MA,Pb,I,,TiO2-c | TiO2-mp,none,Carbon,Chlorobenzene,DMF; DMSO,False,100.0,Spin-coating,Air,0.1,False,0.937,22.8,0.63,13.5,sCOxjvHsg9N86Hqd4YQZDH5dDuwF
FA0.3MA0.7PbI3,FA; MA,Pb,I,1.57,SnO2-np,Spiro-MeOTAD,Ag,Ethyl acetate,DMF; DMSO,False,60; 100,Spin-coating,N2,0.045,False,1.07,23.74,0.773,19.64,sCSChpUexY3f6nByslaUrmnBAaDj
MAPbI3,MA,Pb,I,1.6,TiO2-c,P3HT,Au,Chlorobenzene,DMSO; GBL,False,100.0,Spin-coating,Unknown,0.1,False,1.03,12.94,0.637,8.49,sCZy9tzKXYLGkdhFdqhub8rJnM2K
CsPbBrI2,Cs,Pb,Br; I,,ZnO-c,Spiro-MeOTAD,Au,Unknown,DMF; DMSO,False,140.0,Spin-coating,N2,0.1,False,1.11,15.74,0.7120000000000001,12.48,sCrMQD9BYwmDCimlhn1M7E-TwNAD
MAPbI3,MA,Pb,I,,TiO2-c,Spiro-MeOTAD,Au,Unknown,DMF,False,100,Spin-coating,Unknown,,False,1.03,19.33,0.65,12.95,sCwmi68xhY13DHMb3ke-PIaBA-8L
FA0.7MA0.3PbI3,FA; MA,Pb,I,,PCBM-60 | BCP,PEDOT:PSS,Ag,Unknown,DMF >> IPA,False,Unknown >> 100.0,Spin-coating >> Spin-coating,Unknown,0.075,False,1.0,22.37,0.784,17.5,sD48cDc4SAeDKzXML7Zm6p67lTcB
FA0.85MA0.15PbBr0.45I2.55,FA; MA,Pb,Br; I,,TiO2-c | TiO2-mp,Spiro-MeOTAD,Au,Chlorobenzene,DMF; DMSO,False,60.0,Spin-coating,N2,0.02,False,1.1,23.25,0.6759999999999999,17.28,sDJPfBgaSgtryZ7gVB2z8F7WKi8x
MAPbI3,MA,Pb,I,1.6,PCBM-60 | PEI,PEDOT:PSS,Ag,Toluene,DMSO; GBL,False,100.0,Spin-coating,N2,0.09,False,1.01,20.45,0.75,15.53,sDL2BO-kVgoaOOiFD3E-BxdZgWqN
FA0.1MA0.9PbI3,FA; MA,Pb,I,,TiO2-c | TiO2-mp,TT1,Au,Chlorobenzene,DMSO,False,100.0,Spin-coating,N2,0.16,False,1.025,16.06,0.8140000000000001,13.41,sDTjT0pml4m1uax7KPBHvrD0vj-P
FA0.87MA0.13PbBr0.51I2.49,FA; MA,Pb,Br; I,,TiO2-c | TiO2-mp,Spiro-MeOTAD,Au,Chlorobenzene,DMF; DMSO,False,100.0,Spin-coating,N2,0.24,False,1.02,24.05,0.7609999999999999,18.67,sDgqQTwK83PkXI5V-r9ZkiOXDf2h
MAPbI3,MA,Pb,I,1.6,TiO2-c | TiO2-mp,Spiro-MeOTAD,Au,Unknown,DMF >> none,False,70.0 >> 70.0,Spin-coating >> Gas reaction,N2 >> Air; MAI,0.1,False,1.02,15.1,0.47,7.2,sDhfcPx-57ZC_oWikvosQQaT0132
MAPbI3,MA,Pb,I,1.6,TiO2-c | TiO2-mp,BTT-3,Ag,Toluene,DMSO; GBL,False,100.0,Spin-coating,N2,0.16,False,0.94,21.82,0.639,13.11,sE0ZsG4oY_Bbh1JAEnzDTV2qxQyU
MAPbI3,MA,Pb,I,1.6,TiO2-c,Spiro-MeOTAD,Ag,Diethyl ether,GBL; NMP,False,150.0,Spin-coating,Unknown,0.12,False,0.892,22.3,0.4579999999999999,9.1,sE9kydf8P_MMOAuPF3WtKXGrfOrg
MAPbI3,MA,Pb,I,1.6,SnO2-c,RCP,Au,Unknown,DMF >> IPA,False,Unknown >> 70.0,Spin-coating >> CBD,Unknown,0.09,False,1.08,21.9,0.75,17.3,sED4ts9ZRAxCGxHq7ObOVlIctHTl
FAPbI3,FA,Pb,I,1.48,TiO2-c,Spiro-MeOTAD,Au,Unknown,DMF >> IPA,False,170.0 >> 100.0,Spin-coating >> Ion exchange,N2 >> N2,0.09,False,1.0,17.0,0.62,11.0,sEQD4AtJ3qMnXuv6sa6KAPSYfdR5
MAPbI3,MA,Pb,I,1.6,SnO2-c,Spiro-MeOTAD,Au,Diethyl ether,DMF; DMSO,False,100.0,Spin-coating,N2,0.09,False,1.01,20.7,0.73,15.3,sEQe8ZhAfW-fIXS2cL7K3J-NGnnQ
MAPbI3,MA,Pb,I,1.6,PCBM-60 | ZrAcac,PEDOT:PSS | Black phosphorous QDs,Ag,Chlorobenzene,DMF; DMSO,False,100,Spin-coating,N2,0.1,False,0.963,20.17,0.7609999999999999,14.78,sERKhOjLP1S-TDzvQ6E0OqpzXbD3
MAPbI3,MA,Pb,I,1.6,PCBM-60 | FPI-PEIE,PEDOT:PSS,Ag,Unknown,DMF,False,100.0,Spin-coating,Ar,0.1,False,0.97,20.18,0.733,14.3,sERQBb9fxwtO9dSH8dtn6Zirhc3u
Cs0.05FA0.79MA0.16PbBr0.51I2.49,Cs; FA; MA,Pb,Br; I,,TiO2-c | TiO2-mp,PTAA,Au,Antisolvent,acetonitrile; DMF; DMSO >> IPA,False,Unknown,Spin-coating >> Spin-coating,Unknown,0.0916,False,1.01,19.6,0.73,14.5,sEcOHYKNhzbO1CsoWKTT_C2jiaYY
MAPbI3,MA,Pb,I,1.6,PCBM-60 | C60,PEDOT:PSS,Al,Unknown,DMSO; NMP,False,110.0,Spray-pyrolys,Air,0.1,False,0.96,20.5,0.72,14.17,sEeKE6fLmoIgn_jfIijsvafhmdtP
FA0.4MA0.6PbI3,FA; MA,Pb,I,,C60 | BCP,PEDOT:PSS,Ag,Toluene,DMSO; GBL,False,60; 100,Spin-coating,N2,0.1,False,0.89,19.74,0.7340000000000001,12.9,sEhgdwlEWtgFWnWaP0zu8SVp-JR-
MAPbI3,MA,Pb,I,1.6,TiO2-c | TiO2-mp,Spiro-MeOTAD,Au,Unknown,DMF >> IPA,False,Unknown,Doctor blading >> CBD,Air >> Air,2.5,True,0.928,12.76,0.6859999999999999,8.1,sEhvs9h7iaeJ5ARiqMizYJp4QHMm
MAPbI3,MA,Pb,I,1.6,C60,Spiro-MeOTAD,MoO3 | Au,Unknown,none >> Ethanol; Methoxyethanol,False,Unknown >> 150.0,Evaporation >> Spin-coating,Vacuum >> N2,1.2,False,1.01,17.6,0.6,11.6,sEjnCzZyBZGO6vYIbMXC1y90YJsJ
MAPbI3,MA,Pb,I,1.6,MoO3 | Au | SnO2-c | TiO2-mp,Spiro-MeOTAD,Au,Diethyl ether,DMF; DMSO,False,100.0,Spin-coating,N2,0.1,False,1.0,16.12,0.685,10.18,sEkWClrZzX4MGlROE-pNXiWjuZGh
MAPbI3,MA,Pb,I,1.6,TiO2-c | TiO2-mp,Spiro-MeOTAD,Ag,Unknown,DMF >> none,False,Unknown >> 100.0,Spin-coating >> Gas reaction,Dry air >> Dry air; Methylamin,0.1,False,1.03,20.51,0.73,15.42,sEts5HX84p0vf0HWGJCH3ukoef2F
MAPbI3,MA,Pb,I,1.6,TiO2-c | TiO2-mp,Spiro-MeOTAD,Ag,Unknown,DMF >> IPA,False,90.0 >> 100.0,Spin-coating >> CBD,Air >> Air,0.07,False,0.995,18.75,0.49,9.14,sEuH9qXb20__naBatCtVgMlfRZWH
MAPbI3,MA,Pb,I,1.6,TiO2-c,Spiro-MeOTAD,Au,Unknown,DMF,False,30; 40; 50; 60; 70; 80; 90; 100,Spin-coating,N2,0.07,False,0.985,22.33,0.652,14.64,sEwt0-vm5yg2bysobnJhL5ROMOrJ
MAPbI3,MA,Pb,I,1.6,ZnO-c | C-PCBSD,Spiro-MeOTAD,Au,Unknown,DMF >> IPA,False,Unknown >> 70.0,Spin-coating >> CBD,Unknown,0.04,False,0.88,18.0,0.64,10.2,sEyaFCEGMoOIBtBKxpa6pzVJKVbJ
FA0.85MA0.15PbBr0.45I2.55,FA; MA,Pb,Br; I,,TiO2-c | TiO2-mp | Trimethylamine oxide,Spiro-MeOTAD,Au,Chlorobenzene,DMF; DMSO,False,100,Spin-coating,N2,0.1,False,1.16,23.5,0.785,21.3,sF9FR2sIKvjzw9gIjRc6DojsW8VF
MAPbI3,MA,Pb,I,1.6,PCBM-60 | PFN-Br,PEDOT:PSS,Ag,Vacuum,DMF,False,60.0,Spin-coating,N2,0.1,False,1.02,18.28,0.73,13.6,sF9g6PxkyT8eEL1CdiF5Ybo458BS
FA0.83MA0.17PbBr0.51I2.49,FA; MA,Pb,Br; I,1.62,TiO2-c | TiO2-mp,Spiro-MeOTAD,Au,Chlorobenzene,DMF; DMSO,False,100.0,Spin-coating,Unknown,0.1,False,1.06,19.62,0.76,15.77,sFIuy7Kdtp-H0VPEwA98FNllnBJU
MAPbI3,MA,Pb,I,1.6,TiO2-c | TiO2-mp,TPA-BP-TPA,Au,Diethyl ether,DMF; DMSO,False,100,Spin-coating,Unknown,0.1,False,1.0,18.91,0.6990000000000001,13.27,sFJbl2vCKxcvgYjyZO4xUCGzItki
MAPbI3,MA,Pb,I,1.6,TiO2-c | TiO2-mp,Spiro-MeOTAD,Au,Toluene,DMSO,False,100.0,Spin-coating,N2,0.12,False,0.97,15.2,0.74,10.9,sFMKQ9CRBdCxXy2xpHZEDArNQ98d
MAPbI3,MA,Pb,I,1.6,SnO2-c | C60,Spiro-MeOTAD,Ag,Unknown,none,False,Unknown,Co-evaporation,Vacuum,0.0919,False,1.0,21.2,0.71,17.1,sFSGsv-k_Oy1DApYtnp40qlRIsXa
MAPbI3,MA,Pb,I,1.6,PCBM-60 | Bphen,PEDOT:PSS,Al,2-Butanol,DMF,True,100; 100,Spin-coating,N2,0.12,False,0.99,21.3,0.74,15.7,sFUhxplaDrS69rFSoBwy3dgeJYSR
MAPbI3,MA,Pb,I,1.6,SnO2-c,Spiro-MeOTAD,Ag,Ethyl acetate,DMF; DMSO,False,100.0,Spin-coating,Ambient,0.09,False,1.085,22.17,0.595,14.3,sFbocarGzeC1f4iwYGwG1rEYxtUC
MAPbI3,MA,Pb,I,1.6,TiO2-c,Spiro-MeOTAD,Au,Chlorobenzene,DMSO; GBL,False,100.0,Spin-coating,Unknown,0.09,False,1.1,20.7,0.731,16.63,sFnzrsMUwhWl0cwxuuMzt47GhdLD
MAPbI3,MA,Pb,I,1.6,PCBM-60 | BCP,NiO-np,Ag,Chlorobenzene,DMF; DMSO,False,100.0,Spin-coating,Unknown,0.1,False,0.97,21.83,0.7509999999999999,15.87,sG55EeA2vNezEH5VDnCx91uiLTuP
FA0.95MA0.05PbBr0.15I2.85,FA; MA,Pb,Br; I,,TiO2-c | TiO2-mp,DM,Au,Diethyl ether,DMF; DMSO,False,150,Spin-coating,N2,0.094,False,1.09,23.86,0.818,21.23,sGBwPJy1eKyH_krFOMGWAoj9pwPE
MAPbI3,MA,Pb,I,1.6,PCBM-60 | Zr(acac)4,PEDOT:PSS,Al,Unknown,DMF,False,25,Spin-coating,Unknown,0.2,False,0.99,24.5,0.64,15.21,sGc_epYAjrSvXoY-I61jkmWAKOSa
Cs0.15FA0.68MA0.17PbBr0.9I2.1,Cs; FA; MA,Pb,Br; I,1.74,C60 | BCP,PTAA,,,,False,,,,,False,1.11,18.0,0.719,14.4,sGsZzRoJzI1rLby1xyb2NGDVQBRx
MAPbI3,MA,Pb,I,1.6,TiO2-c | TiO2-mp,Spiro-MeOTAD,Au,Unknown,DMF; DMSO >> IPA,False,60 >> 150,Spin-coating >> Spin-coating,Unknown,0.09,False,0.825,20.894,0.6779999999999999,11.83,sH3MdkhD5fAGES_clwPjkiwXpu44
Cs0.1FA0.75MA0.15PbBr0.35I2.65,Cs; FA; MA,Pb,Br; I,,NDI; SnO2-np,Spiro-MeOTAD,Au,Chlorobenzene,DMF; DMSO,False,120.0,Spin-coating,Unknown,0.1,False,1.096,22.43,0.75,18.76,sHCqz0TbwvEDWPruWji6qneiyAQQ
MAPbI3,MA,Pb,I,1.57,TiO2-c,Al2O3-c | Spiro-MeOTAD,Au,Unknown,DMF,False,130.0,Spin-coating,N2,0.09,False,1.02,19.5,0.69,13.7,sHlqnExBM-htAaoMs4uNdaCz0I-Q
MAPbI3,MA,Pb,I,1.6,PCBM-60 | BCP,NiO-c,Ag,Toluene,DMF; DMSO,False,100.0,Spin-coating,Ar,0.1,False,1.021,20.95,0.735,15.72,sHqA4qcnEyTRIBeq7KLUnlkTRd0Y
Cs0.17FA0.83PbBr0.6I2.4,Cs; FA,Pb,Br; I,,SnO2-c,V1050,Au,Anisole; Chlorobenzene,DMF; DMSO,False,80; 100,Spin-coating,Unknown,0.0913,False,1.05,22.0,0.795,18.3,sHsFqqcEN2uVp9UWg2ByCqiv4t6A
CsPbI3,Cs,Pb,I,1.73,TiO2-c | TiO2-mp,Spiro-MeOTAD,Au,Unknown,DMSO,False,350.0,Spin-coating,N2,0.1,False,0.86,17.9,0.7,10.7,sI-dmHUZ8ulZkBPUhSWIePyW2CbT
MAPbI3,MA,Pb,I,1.6,PCBM-60 | C60,PEDOT:PSS,Al,Unknown,DMF,True,100.0,Spin-coating,Air,0.09,False,0.81,18.0,0.62,9.09,sI7f95N6TW5LAkfHSuSDGi3kiPLg
Cs0.05FA0.79MA0.16PbBr0.51I2.49,Cs; FA; MA,Pb,Br; I,,SnO2-np,CuSCN | MoOx,ITO | Au-grid,Chlorobenzene,DMF; DMSO,False,130,Spin-coating,Unknown,,False,0.98,18.9,0.541,10.0,sIDedwELr_IVAWKbXkqzORYjfWLU
MAPbI3,MA,Pb,I,1.6,TiO2-c | TiO2-mp,Spiro-MeOTAD,Au,Unknown,DMF,False,100.0,Spin-coating,N2,0.09,False,1.06,21.7,0.74,17.0,sIE3bT5HJWa9gKIHlqnKLJJ1FpsV
MAPbI3,MA,Pb,I,1.6,TiO2-c | TiO2-mp,Spiro-MeOTAD,Au,Unknown,IPA >> DMF >> IPA,False,Unknown >> Unknown >> 105.0,Spin-coating >> Spin-coating >> Spin-coating,Unknown,0.09,False,1.1,21.08,0.77,17.82,sIPbRZP_X3yyybMAfLNpJ7UTest-
MAPbI3,MA,Pb,I,1.6,TiO2-c,PTAA,Ag,Unknown,Unknown,False,Unknown,Unknown,Unknown,0.1,False,1.003,20.99,0.486,10.23,sIPj-wqlOVolb1umv8NFHMkoxSxd
MAPbI3,MA,Pb,I,1.5,TiO2-c | TiO2-mp,mp-SFX-2PA,Au,Unknown,DMF >> IPA,False,Unknown >> 100.0,Spin-coating >> CBD,N2 >> N2,0.1,False,,,,15.59,sIVqYPc0Xk2pBsWFQvN2_QdzQTOJ
MAPbI3,MA,Pb,I,1.6,TiO2-c | TiO2-nw,Spiro-MeOTAD,Au,Unknown,DMF >> IPA,False,Unknown >> 70.0,Spin-coating >> CBD,Unknown,0.09,False,0.88,18.1,0.619,9.9,sIWWGsk_8TPRmwqgK6ZHbyY6aTt1
Cs0.05FA0.79MA0.16PbBr0.3I2.7,Cs; FA; MA,Pb,Br; I,,PCBM-60 | BCP,PolyTPD,Ag,Toluene,DMF; DMSO,False,100,Spin-coating,N2,0.0919,False,1.08,23.0,0.743,18.6,sIffK5X0lBIvVsH7hhQhjrk7dkDs
Cs0.05FA0.79MA0.16PbBr0.49I2.51,Cs; FA; MA,Pb,Br; I,,TiO2-c,Spiro-MeOTAD,Au,Diethyl ether,DMF; DMSO,False,100.0,Spin-coating,N2,0.06,False,1.115,21.1,0.7390000000000001,17.38,sIq5xb1_of0sZC-eH0Dk4wbSXDDg
MAPbI3,MA,Pb,I,1.6,TiO2-c | TiO2-mp,Spiro-MeOTAD,MoOx | ITO | Au,Chlorobenzene,DMF; DMSO,False,105.0,Spin-coating,Unknown,0.16,False,0.95,18.8,0.69,12.2,sIsKRFOmiFKrM1DTH6CIfPPDYEqU
FA0.9MA0.1PbBr0.03I2.97,FA; MA,Pb,Br; I,,SnO2-np,CH3O-PEIA | Spiro-MeOTAD,Au,Unknown,DMF; DMSO >> IPA,False,70.0 | 140.0,Spin-coating >> Spin-coating,N2 >> N2,0.044,False,,,,,sJ54ggbrA4_xKsEg6EgHLFVAoYc9
MAPbI3,MA,Pb,I,1.6,TiO2-c,Spiro-MeOTAD,Au,Unknown,DMF,False,90.0,Spin-coating,N2,0.1,False,0.94,18.95,0.63,11.22,sJGGIXR4dN2Zbe6hL1Sy9pq0ZWoE
MAPbI3,MA,Pb,I,1.6,TiO2-c | TiO2-mp,Spiro-MeOTAD,Au,Unknown,DMF >> IPA,False,70.0 >> 115.0,Spin-coating >> CBD,Air >> Air,0.1,False,1.01,23.143,0.7290000000000001,16.8,sJJdX__Esa7wucvFh_AVuaNODrsH
MAPbI3,MA,Pb,I,1.6,TiO2-c | TiO2-mp | Carbon-QDs,Spiro-MeOTAD,Au,Toluene,DMF,False,100,Spin-coating,N2,,False,1.018,21.12,0.6970000000000001,14.83,sJKxcqyrHIN8HFLANOVh1_Dk2XVo
MAPbI3,MA,Pb,I,1.6,TiO2-c | TiO2-mp,Spiro-MeOTAD,Au,Unknown,DMF >> IPA,False,Unknown >> 80.0,Spin-coating >> CBD,N2 >> N2,0.1,False,1.04,17.5,0.63,11.5,sJMnLQIFRh8EmDLNC5gLmZFVUqrY
MAPbI3,MA,Pb,I,1.6,TiO2-c | TiO2-mp,Spiro-MeOTAD,Ag,Unknown,GBL,False,100.0,Spin-coating,N2,0.16,False,0.84,16.08,0.58,7.98,sJOLDgEPEe5Ix8f1pvVKC8hYbLb8
MAPbI3,MA,Pb,I,1.6,TiO2-c | TiO2-mp | ZrO2-mp,none,Carbon,Unknown,DMF,False,100.0,Drop-infiltration,Dry air,10.13,False,0.96,19.5,0.74,13.6,sJSXm8n2oO5UPVecLOV7YOuWmbtO
MAPbI3,MA,Pb,I,1.59,TiO2-c,Spiro-MeOTAD,Au,Unknown,Unknown,False,Unknown,Unknown,Unknown,0.1,False,,24.6,,,sJcLciXWICDOKUikJnBd7ywZxUiH
MAPbI3,MA,Pb,I,1.54,PTO,Spiro-MeOTAD,Au,Unknown,DMF; DMSO,False,100.0,Spin-coating,Unknown,0.09,False,0.915,19.805,0.498,9.01,sJjB_2N_uUiuo4NA-bD5BXcKMK9U
MAPbI3,MA,Pb,I,1.62,PCBM-60 | PEI,PEDOT:PSS,Al,Chlorobenzene,DMSO; GBL,False,90.0,Spin-coating,N2,0.1,False,1.09,18.79,0.73,14.97,sJrVrgHO4TJYJVP-LLiju6yeHjAx
Cs0.05FA0.81MA0.14Pb0.95Br0.43I2.42,Cs; FA; MA,Pb,Br; I,1.64,NbOx,Spiro-MeOTAD,Ag,Trifluorotoluene,DMF; DMSO,False,85.0,Spin-coating,N2,0.09,False,1.11,22.51,0.74,18.48,sKOZXQgrNOrP8AhQIJ3X4vMsX5vy
Cs0.05FA0.79MA0.16PbBr0.51I2.49,Cs; FA; MA,Pb,Br; I,1.63,TiO2-c | TiO2-mp,BTPA-3,Au,Chlorobenzene,DMF; DMSO,False,100,Spin-coating,N2,0.16,False,0.925,19.9,0.534,9.81,sKSLPJgdjxg17eU9RtSCd_YdJ8S_
MAPbI3,MA,Pb,I,1.55,PCBM-60,PEDOT:PSS,Al,Unknown,DMF >> Ethanol,False,70.0 >> 100.0,Spin-coating >> Spin-coating,Unknown,0.045,False,0.86,17.31,0.772,17.21,sKY-zLWmNWvWx87BeioPkdVsdkE2
MAPbI3,MA,Pb,I,1.59,TiO2-c | TiO2-mp,Spiro-MeOTAD,Au,Chlorobenzene,DMSO; GBL,False,90.0,Spin-coating,Unknown,0.09,False,1.05,20.34,0.7,14.9,sKYe-lBM9TwcTZFLNvoREV-dFxzW
CsPbI3,Cs,Pb,I,1.69,TiO2-c,PTAA,Au,Unknown,DMF; DMSO,False,150.0,Spin-coating,N2,0.09,False,0.99,16.94,0.68,11.5,sKfQK1tqEmySED6esgLReFJ-Xm66
MAPbI3,MA,Pb,I,1.6,SnO2-c,P3HT,Au,Unknown,Unknown,False,Unknown,Spin-coating,Dry air,0.16,False,0.932,19.77,0.62,11.34,sKjrjB5SbXqGBdPOe_SnHtjadNQr
MAPbI3,MA,Pb,I,1.6,PCBM-60 | ZnO-np,PEDOT:PSS,Al,Chlorobenzene,DMSO; GBL,False,85.0,Spin-coating,Unknown,0.1,False,,,,,sL-bVgUIovQXh1Rm7Ruish_Dh6Fq
MAPbI3,MA,Pb,I,1.6,PCBM-70 | ZrO2,PEDOT:PSS,Ag,Unknown,DMF >> IPA,False,70.0 >> 100.0,Spin-coating >> Spin-coating,Unknown,0.1,False,0.99,17.2,0.718,12.21,sL7vlLWPhFqRk7ByBPNBRlnwSwtt
Cs0.1FA0.75MA0.15PbBrI2,Cs; FA; MA,Pb | Pb,Br; I,1.74,PTAA,PCBM-60 | BCP,,,,False,,,,,False,1.19,17.32,0.782,18.69,sLCQHKx5MjqNKtAO5MUgeEjSUQhX
FA0.43MA0.57PbBr0.13I2.93,FA; MA,Pb,Br; I,,SnO2-np,Spiro-MeOTAD,Au,Unknown,DMF; DMSO >> IPA,False,70.0 >> 150.0,Spin-coating >> Spin-coating,N2 >> Air,0.102,False,1.0,21.0,0.7,14.7,sLWJYw141w736zMviAeC61RxtQjX
MAPbBr0.6I2.4,MA,Pb,Br; I,,PCBM-60 | BCP,PTAA | PFN,Cu,Diethyl ether,DMF; DMSO,False,100.0,Spin-coating,N2,0.1,False,1.2,18.3,0.79,17.6,sLhTrwj6PwLU7-cCeEPB83QLr__R
MAPbI3,MA,Pb,I,1.6,TiO2-c,Spiro-MeOTAD,Au,Unknown,DMF >> IPA,False,Unknown >> 70.0,Spin-coating >> CBD,N2 >> N2,0.06,False,0.8,15.5,0.655,7.5,sLh_6ssiTQMQSDfZXJTsIAp6MC58
MAPbI3,MA,Pb,I,1.6,TiO2-c,Spiro-MeOTAD,Au,Unknown,DMF; DMSO,False,100.0,Spin-coating,N2,0.16,False,0.914,21.77,0.62,12.27,sLyQ3RTOtJjxcVKmiwbLKAf71c1v
MAPbI3,MA,Pb,I,1.6,PCBM-60 | BCP,NiO-c,Ag,Trimethylbenzene,DMF,False,100.0,Spin-coating,N2,0.06,False,0.97,17.81,0.737,12.8,sM-UT-dFyiKuq8vKybmSbNMQ1o7_
MAPbI3,MA,Pb,I,1.6,C60,CuPc,Au,Unknown,none,False,Unknown,Co-evaporation,Vacuum,0.08,False,1.01,19.53,0.6579999999999999,12.96,sM8lzACUG_DGykfvz71oLNi-pzf7
MAPbI3,MA,Pb,I,1.6,PCBM-60,PEDOT:PSS,Al,Unknown,DMF; DMSO >> IPA,True,Unknown >> 100.0,Spin-coating >> Spin-coating,N2 >> N2,0.09,False,1.02,21.82,0.732,14.26,sMHX9ETMGvOL0-Sxr5msaxIVSj3A
MAPbI3,MA,Pb,I,1.6,PCBM-60; F8TBT,PEDOT:PSS,Ag,Chlorobenzene,DMF; DMSO,False,95.0,Spin-coating,Unknown,0.09,False,1.12,22.08,0.8,19.78,sMf3OiKmIAJPDdfFyV7kBqrKbO21
MAPbI3,MA,Pb,I,1.6,TiO2-c | TiO2-mp,PTAA,Au,Chlorobenzene,DMSO,False,100.0,Spin-coating,Unknown,0.16,False,1.06,22.06,0.7709999999999999,17.97,sMkbFuk3E5J-uA7obtlmK6RQ2b0K
Cs0.05FA0.79MA0.16PbBr0.51I2.49,Cs; FA; MA,Pb,Br; I,,TiO2-c,Spiro-MeOTAD,Au,Chlorobenzene,DMF; DMSO,False,100.0,Spin-coating,Unknown,0.1,False,0.99,20.3,0.66,13.39,sMq9V8tHKeNhn8Zxgqh_jTY4K_1y
MAPbI3,MA,Pb,I,1.6,TiO2-c | TiO2-mp,Spiro-MeOTAD,Au,Unknown,DMF,False,105,Spin-coating,N2,0.08,False,1.02,22.76,0.741,17.21,sMtNAR7olfBJOMCYNPN9SWRwC5uM
MAPbI3,MA,Pb,I,1.6,TiO2-c | TiO2-mp,Spiro-MeOTAD,Au,Unknown,DMF,False,140.0,Spin-coating,Air,0.1,False,0.902,17.7,0.547,8.73,sN1R3xUREJDHLM7kAnSS9uSaOaei
MAPbI3,MA,Pb,I,,PCBM-60 | Bphen,PEDOT:PSS,Ag,Unknown,DMF,False,Unknown,Spin-coating,Unknown,0.0725,False,0.93,20.54,0.74,14.13,sNB1Itip7fzSij3ykFgW7PL7mb9y
Cs0.05FA0.79MA0.16PbBr0.51I2.49,Cs; FA; MA,Pb,Br; I,,TiO2-c,Spiro-MeOTAD,Au,Chlorobenzene,DMF; DMSO,False,100.0,Spin-coating,N2,0.1,False,1.15,22.38,0.7759999999999999,20.11,sNI1HdYFv5Im-mg0X-7bM_rr1DpD
MAPbI3,MA,Pb,I,1.6,TiO2-c | TiO2-mp,Spiro-MeOTAD,Au,Toluene,Dimethylacetamide; NMP,False,105.0,Spin-coating,N2,0.09,False,1.02,21.81,0.75,16.83,sNXX_3NwjD2CoFKV5BT1qFAJmNzX
MAPbI3,MA,Pb,I,1.6,TiO2-c,Spiro-MeOTAD,Ag,Unknown,DMF,False,100.0,Spin-coating,N2,0.0725,False,1.06,22.01,0.77,18.02,sNb81ZFThLeKyH-ZgSC7Jp-99wuX
Cs0.05FA0.85MA0.15PbBr0.45I2.55,Cs; FA; MA,Pb,Br; I,,TiO2-c,Spiro-MeOTAD,Au,Ethyl acetate,DMF; DMSO,False,100,Spin-coating,Ar,0.1,False,,,,20.35,sNf_HRKy45Bo9nYVLVjV9mhM7fdF
Cs0.05FA0.79MA0.16PbBr0.51I2.49,Cs; FA; MA,Pb,Br; I,1.62,SnO2-c | SnO2-np,Spiro-MeOTAD,Au,liquid N2; N2,DMF; DMSO,False,105.0,Spin-coating,Unknown,0.9,True,1.12,18.8,0.722,15.2,sNjj3oPJODIi9E736_LCOGXPEZ3q
MAPbI3,MA,Pb,I,1.53,TiO2-c | TiO2-mp,Spiro-MeOTAD,Au,Unknown,DMF >> none,False,110.0 >> 145.0,Spin-coating >> Gas reaction,Air >> Air; MAI,0.1,False,0.925,16.51,0.73,11.1,sNqtykQ97nnOEh0d-t0fzklUiW7G
FAPbI3,FA,Pb,I,1.5,TiO2-c,Spiro-MeOTAD,Ag,Unknown,DMF,False,175.0,Spin-coating,N2,0.12,False,1.02,21.2,0.512,11.0,sOGP0s_OSLhnvJJ1Pb7Zn44FyFOp
Cs0.05FA0.80MA0.15PbBr0.45I2.55,Cs; FA; MA,Pb,Br; I,,SnO2-c,Spiro-MeOTAD,Au,Chlorobenzene,DMF; DMSO,False,100.0,Spin-coating,N2,0.16,False,1.091,23.2,0.728,20.1,sONfFb7sQ4yRGq19oAD4hKBwpTBg
MAPbI3,MA,Pb,I,1.6,TiO2-c | TiO2-mp,PTAA,Au,Chlorobenzene,DMSO,False,100.0,Spin-coating,N2,0.16,False,,,,,sOdhQtufvyUC37hGI5lEIP2kWtJd
MAPbI3,MA,Pb,I,1.6,SnO2-np,Spiro-MeOTAD,Au,Diethyl ether,DMF; NMP,False,50; 140,Slot-die coating,Air,0.06,False,1.1,21.5,0.76,18.0,sOfPl1Nr1aYRXIszlsuZ9m6Vtjyt
MAPbI3,MA,Pb,I,1.6,TiO2-c,Spiro-MeOTAD,Ag,Unknown,DMF,False,95.0,Spin-coating,Unknown,0.07,False,0.882,21.95,0.625,12.1,sOrTr6ww8aITsDpNHl30w3hBUlQ8
MAPbI3,MA,Pb,I,1.6,TiO2-c,Spiro-MeOTAD,Ag,Unknown,DMF >> none,False,Unknown >> 100.0,Spin-coating >> Gas reaction,Methylamin; N2 >> Methylamin; N2,0.1,False,1.1,20.94,0.77,17.3,sOt0X87OJ26X4S5IhXKxljgwiRXf
MAPbI3,MA,Pb,I,1.6,none,Spiro-MeOTAD,Au,Toluene,DMSO; GBL,False,100.0,Spin-coating,Unknown,0.2,False,0.94,18.7,0.569,10.5,sOtBQGVKfQTLd2qJV3A3DO5R0N-O
MAPbI3,MA,Pb,I,1.6,PCBM-60 | ZnO-np,PEDOT:PSS,Ag,Chlorobenzene,DMF,False,110.0,Spin-coating,N2,0.1,False,0.97,22.05,0.7609999999999999,15.75,sP59aCdpD-rhn0S38QvvwVTI3PNB
MAPbI3,MA,Pb,I,1.6,PCBM-60,PEDOT:PSS,Al,Unknown,DMF,False,100.0,Spin-coating,Ar,0.03,False,0.873,16.0,0.688,9.61,sPWUjSeW1eq-kvZ8QlGh2h3CC5OA
MAPbI3,MA,Pb,I,1.6,TiO2-c | TiO2-mp,Spiro-MeOTAD,Au,Unknown,DMF,False,70; 100,Spin-coating,N2,0.2,False,0.82,14.2,0.6,7.0,sPWuwsflQNy6zXJk0SdGihzymSPy
MAPbI3,MA,Pb,I,1.6,TiO2-c,ITIC,Au,Chlorobenzene,DMSO; GBL,False,100.0,Spin-coating,N2,0.09,False,1.03,20.17,0.7340000000000001,15.39,sPa19Og_uXp0vxg8_qhqUT558lsO
MAPbI3,MA,Pb,I,1.6,TiO2-c | OTS,Spiro-MeOTAD,Au,Unknown,DMSO,False,130.0,Spin-coating,Unknown,0.0929,False,0.92,11.9,0.68,7.4,sQ2A2kGlD0ncTs5Mpw0tuCloH7j6
MAPbI3,MA,Pb,I,1.6,diPDI | TiO2,PEDOT:PSS,Al,Unknown,DMSO,False,110.0,Spin-coating,N2,0.1,False,0.017,0.8,0.51,7.1,sQ3LWsy_iFubmSjX7JZU3HvaftzX
MAPbI3,MA,Pb,I,1.6,TiO2-c,Spiro-MeOTAD,Au,Unknown,DMF >> IPA,False,90 >> Unknown,Spin-coating >> Spin-coating,N2 >> N2,0.1,False,0.91,18.41,0.563,9.43,sQaWuTRSpquIw98FMxgIhrNE11ul
MAPbI3,MA,Pb,I,1.6,TiO2-c | TiO2-mp,Spiro-MeOTAD,Ag,Toluene,DMSO; GBL,False,100.0,Spin-coating,N2,0.1,False,1.05,21.86,0.723,16.7,sQfSF8fXvaOdcPCFeU-UZRY50Kml
MAPbI3,MA,Pb,I,1.6,PCBM-60 | BCP,NiO-c,Ag,Chlorobenzene,DMF; DMSO,False,100,Spin-coating,Unknown,0.1,False,0.85,18.86,0.575,9.22,sQlSpPkcccoJl8m4uvtG7LjX4Y8i
MAPbI3,MA,Pb,I,1.6,TiO2-c,Spiro-MeOTAD,Ag,Toluene,DMSO; GBL >> IPA,False,85.0 >> 150.0,Spin-coating >> Spin-coating,Unknown,0.12,False,1.052,20.54,0.7240000000000001,18.3,sQnWBm1EzUa3Ho1hKAdh37SS-UtK
MAPbI3,MA,Pb,I,1.59,C60 | BCP,2PACz,Cu,N2,2-methoxyethanol; DMSO,False,100,Slot-die coating,N2,0.16,False,1.138,23.67,0.77,20.55,sQzg6FgFc7IrqTp_PL-bjj9RTjrP
FA0.1MA0.9PbI3,FA; MA,Pb,I,,TiO2-c | TiO2-mp,TT1,Au,Chlorobenzene,DMSO,False,100.0,Spin-coating,N2,0.16,False,1.02,18.96,0.648,12.5,sQzpxep0chk2HOYTgbYAOxKdWNnx
Cs0.05FA0.79MA0.16PbBr0.51I2.49,Cs; FA; MA,Pb,Br; I,,TiO2-c | TiO2-mp,Spiro-MeOTAD,Au,Chlorobenzene,DMF; DMSO,False,100.0,Spin-coating,N2,0.1,False,1.08,22.97,0.71,17.72,sRCQ2f51IJMjINwFkuxGILGRy9M4
Cs0.05FA0.81MA0.14PbBr0.45I2.55,Cs; FA; MA,Pb,Br; I,,TiO2-c,Spiro-MeOTAD,Au,Chlorobenzene,DMF; DMSO,False,130.0,Spin-coating,N2,0.04,False,1.13,22.94,0.7,18.15,sRJnBAkJGDB0PneEIlnzyPHr7vDo
MAPbI3,MA,Pb,I,1.6,TiO2-c | PCBM-60,Spiro-MeOTAD,Au,Chlorobenzene,DMF; DMSO,False,100.0,Spin-coating,N2,0.1,False,1.08,20.81,0.6990000000000001,15.72,sRRzlUFW1aLwCil1T4kMOudC6lh4
MAPbI3,MA,Pb,I,1.6,PCBM-60 | BCP,PEDOT:PSS,Au,Unknown,DMF >> IPA,False,Unknown >> 100.0,Spin-coating >> Spin-coating,N2 >> N2,0.1,False,0.86,20.88,0.7,12.76,sRTlQwIjafO_STJdAAlKkstL_Q8o
MAPbI3,MA,Pb,I,1.6,PCBM-60 | BCP,NiO-c | NiO-mp,Au,Chlorobenzene,DMF; DMSO,False,100.0,Spin-coating,Unknown,0.1,False,1.068,20.7,0.701,15.49,sRVTumJglAYzT1mD5WxsaE52NJ1t
Cs0.15FA0.75MA0.1PbBr0.1I2.9,Cs; FA; MA,Pb,Br; I,,ZnO-c | TiO2-c,Spiro-MeOTAD,MoO3 | Ag,Chlorobenzene,DMSO,False,110,Spin-coating,N2,0.0544,False,,,,17.05,sRc5ZetM5lDpIDJHiiNkFdE8QB4f
MAPbI3,MA,Pb,I,1.5,PCBM-60 | BCP,PEDOT:PSS,Ag,Unknown,DMF,False,100,Spin-coating,N2,0.1,False,0.72,19.98,0.68,9.85,sRpKFqxtE4N_LXwX09Gr39w1TGDO
MAPbI3,MA,Pb,I,1.6,PCBM-60 | C60 | BCP,PEDOT:PSS,Ag,Unknown,DMF,False,90.0,Spin-coating,N2,0.06,False,0.8,14.32,0.64,7.33,sS4XF0UvP4ntjgnfhKKccGprxat-
MAPbI3,MA,Pb,I,1.6,PCBM-60 | PEI,NiO-c,Ag,Unknown,DMF; DMSO,False,Unknown,Spin-coating,Unknown,0.096,False,1.01,21.15,0.807,16.24,sS4xbq5Ssi0UMpHzACGuVKIZWLjS
CsPbBrF1.72I0.28,Cs,Pb,Br; F; I,1.85,TiO2-c | TiO2-mp,Spiro-MeOTAD,Ag,Unknown,DMF; DMSO,False,150,Spin-coating,N2,,False,1.02,13.69,0.68,9.5,sS6zQe7sFx9KF50gJiEZU4z3o6zU
Cs0.05FA0.79MA0.16Pb0.5Sn0.5I3,Cs; FA; MA,Pb; Sn,I,,TiO2-c,Spiro-MeOTAD,Au,Chlorobenzene,DMF; DMSO,False,100.0,Spin-coating,N2,0.07,False,1.03,23.46,0.652,15.8,sS7GCvRV69j_Qt4pHlCVQ6kDRhM6
MAPbI3,MA,Pb,I,1.6,TiO2-c | TiO2-mp | ZrO2-mp,none,Carbon,Unknown,DMF; DMSO,False,100.0,Drop-infiltration,N2 >> N2,0.085,False,0.85,14.0,0.64,7.9,sSEY3aMoe1r_nnc34RB09v44x3P2
MAPbI3,MA,Pb,I,1.6,TiO2-c | TiO2-mp,MoOx | Spiro-MeOTAD,Ag,Unknown,DMF >> IPA,False,Unknown >> 105.0,Spin-coating >> CBD,Unknown,0.1,False,,,,10.7,sSEdMImJvDvzzXWoeXz4WBaJgLsc
MAPbI3,MA,Pb,I,1.6,TiO2-c | PCBM-60,ACR-TPA,Au,Diethyl ether,DMF,False,65; 100,Spin-coating,Unknown,0.125,False,1.031,21.96,0.743,16.83,sSV4zRAKgtjEmiF-INkdO7_hOrgl
MAPbI3 | MAPbBr1.2I1.8,MA | MA,Pb | Pb,I | Br; I,1.6,TiO2-c,Spiro-MeOTAD,Cr | Au,Chlorobenzene,DMF,False,95.0,Spin-coating,Unknown,0.122,False,0.7709999999999999,17.94,0.54,8.69,sSXN_NzZLIAetZpmrb86icK2Vfig
Cs0.15FA0.85PbBr0.45I2.55,Cs; FA,Pb,Br; I,1.48,PCBM-60 | BCP,NiMgLiO,Ag,Unknown,DMF; DMSO,False,150,Spin-coating,N2,0.09,False,1.011,21.88,0.795,17.42,sSYknIRyHfNl3E4ItPaT45vVsnCB
Cs0.15FA0.72MA0.13PbBr0.45I2.55,Cs; FA; MA,Pb,Br; I,,TiO2-c | TiO2-mp,Spiro-MeOTAD,Au,Chlorobenzene,DMF; DMSO,False,100.0,Spin-coating,Air,0.09,False,1.087,20.54,0.7509999999999999,16.77,sSbsVexnfVzdEdrTawd8DeThX90I
MAPbI3,MA,Pb,I,1.6,ITCPTC-Th | Rhodamine 101 | LiF,P3CT-Na,Ag,Chlorobenzene,DMF; DMSO,False,60; 80,Spin-coating,N2,0.09,False,1.034,21.76,0.76,17.05,sSeSPHuujN9MTnZu7qoXF7n5iIHg
MAPbI3,MA,Pb,I,1.6,PCBM-60 | BCP,NiO-np | TPI-4MEO,Ag,Ether,DMF; DMSO,False,100.0,Spin-coating,N2,0.1,False,0.99,22.78,0.78,17.59,sSsVSgrilBTtwuHdLA6uYCDJhPgf
MAPbI3,MA,Pb,I,1.6,C60 | PN4N,NiO-c | DEA,Ag,Toluene,DMSO; GBL,False,100.0,Spin-coating,N2,0.04,False,1.07,10.5,0.62,7.1,sTBDUCogubqyxmIjzctMRDo7zde7
MAPbI3,MA,Pb,I,1.6,PCBM-60 | LiF,PEDOT:PSS,Al,Toluene,DMSO,False,60; 100,Spin-coating,Air,0.04,False,0.98,21.66,0.64,13.52,sTEfqH8C8R5ovOrsbRf99RQVQ0rJ
(CPEA)2MA5Pb6I19,(CPEA); MA,Pb,I,,TiO2-c,Spiro-MeOTAD,Au,Unknown,DMF,False,140.0,Spin-coating,Unknown,0.1,False,1.024,17.27,0.51,9.12,sTExVhed2W2EdDiW6IYaTFNs3UG0
MAPbI3,MA,Pb,I,1.6,TiO2-c | TiO2-mp,Spiro-MeOTAD,Au,Chlorobenzene,DMSO,False,100.0,Spin-coating,Ar,0.1,False,0.99,19.55,0.7509999999999999,14.61,sTFmB7GdRW-kX2bFX-v09smLeoyl
FA0.85MA0.15PbBr0.45I2.55,FA; MA,Pb,Br; I,,TiO2-c | TiO2-mp,Spiro-MeOTAD,Au,Chlorobenzene,DMF; DMSO,False,100.0,Spin-coating,Unknown,0.16,False,1.1,22.7,0.753,18.81,sTKJoRDMyYrsx0Pk46APw8pT_nkk
MAPbI3,MA,Pb,I,1.6,C60 | BCP,PEDOT:PSS,Ag,Unknown,DMSO; GBL,False,120,Ultrasonic spray,Air,1.0,False,0.83,19.98,0.64,10.6,sTLVcodzzi7tnL0NQuSiU9I_VljJ
MAPbI3,MA,Pb,I,1.61,TiO2-c,Spiro-MeOTAD,Au,Chlorobenzene,DMF; DMSO,True,Unknown,Spin-coating,N2,0.1,False,0.997,19.86,0.708,14.02,sTM3p-pctA0RfyjCGqQQ0RDGdZl3
MAPbI3,MA,Pb,I,1.6,ZnO-c | CPTA,Spiro-MeOTAD,Au,Chlorobenzene,DMF; DMSO,False,80.0,Spin-coating,N2,0.1,False,1.131,21.94,0.746,18.5,sTPSDlK1vsTDQFfgluIQNbgdSdjD
MAPbI3,MA,Pb,I,1.6,TiO2-c | TiO2,Spiro-MeOTAD,Ag,Unknown,DMF >> IPA,False,100.0 >> 100.0,Spin-coating >> Spin-coating,N2 >> N2,0.09,False,0.893,12.23,0.662,7.23,sTa4A8riphhfRyNspot8Fa2ohnM4
Cs0.2FA0.2MA0.6PbI3,Cs; FA; MA,Pb,I,1.62,PCBM-60 | Zr(acac)4,NiO-c,Ag,Toluene,DMF,False,100.0,Spin-coating,N2,0.1,False,1.09,19.0,0.69,15.5,sTcNYgXbgNmgWg0UNh-OLA8iV9TK
MAPbI,MA,Pb,I,1.58,C60 | BCP,PEDOT:PSS,Cu,Ethyl acetate,DMF; DMSO,False,100,Spin-coating,N2,0.16,False,0.893,16.576,0.748,11.07,sTkzG0R7QpO5W9q0pslCoEuNPasn
CsPbBrI2,Cs,Pb,Br; I,,TiO2-c,Spiro-MeOTAD,Au,Unknown,DMF,False,280.0,Spin-coating,Air,0.15,False,1.18,10.0,0.7,8.2,sTmwRsf8efK5tp8_6Yl6zD5je8YH
MAPbI3,MA,Pb,I,1.6,TiO2-c,Spiro-MeOTAD,Ag,Unknown,DMF,False,100,Spin-coating,Unknown,0.16,False,1.02,21.61,0.652,13.8,sTpdLAY8OPhfR9KQ0CliYcQtbqp8
MAPbI3,MA,Pb,I,1.6,TiO2-c | TiO2-mp,Spiro-MeOTAD,Au,Ethyl acetate,DMF; DMSO,False,100.0,Spin-coating,N2,0.1,False,1.055,18.781,0.74,14.63,sU1xMjEkv5xDDrbZ5EDe4IFDTwYl
MAPbI3,MA,Pb,I,1.6,PCBM-60 | Bphen,PTAA,Ag,Unknown,DMF,False,100,Spin-coating,Unknown,0.02,False,0.87,21.89,0.767,14.63,sU2Ycd_7PlAroT-7d9w1nk0Imcb8
MAPbI3,MA,Pb,I,1.58,pBTTz,PEDOT:PSS,Ag,Toluene,DMSO; GBL,True,100.0,Spin-coating,N2,0.1,False,0.91,21.95,0.723,14.4,sUIDgfobMl8uyn8r7VbWJypI7Yzt
MAPbI3,MA,Pb,I,1.6,TiO2-c | TiO2-mp | Al2O3-mp,none,Au-np; NiO,Unknown,DMF >> IPA,False,70.0 >> 70.0,Spin-coating >> CBD,Unknown,0.09,False,0.91,17.07,0.66,10.25,sUKck8x2Ycn6COl9pFmRfph3ZrDo
CsPbBrI2,Cs,Pb,Br; I,1.95,TiO2-c,PTAA,Au,Unknown,DMF; DMSO >> IPA,False,300.0 >> 150,Spin-coating >> Spin-coating,N2 >> N2,0.09,False,,,,,sUXDz1PEl-cq_DSUaTovBZ6mrg0A
MAPbI3,MA,Pb,I,1.6,PCBM-70,PEDOT:PSS,Al,Chlorobenzene,DMSO; GBL,False,100.0,Spin-coating,Unknown,0.15,False,0.998,19.01,0.68,12.96,sUeQ5tBlccSfDf_B7laSZQvQpOOh
MAPbI3,MA,Pb,I,1.6,PCBM-60 | C60 | BCP,P3CT-N,Cu,Chlorobenzene,DMF; DMSO,False,80.0,Spin-coating,N2,0.09,False,1.09,22.99,0.73,18.39,sUpZXkRDRoZRAo65MaeUnQGRLFI0
FA0.83MA0.17PbBr0.51I2.49,FA; MA,Pb,Br; I,,TiO2-c | TiO2-mp,Spiro-MeOTAD,Au,Chlorobenzene,DMF; DMSO,False,90.0,Spin-coating,Dry air,0.16,False,1.06,21.43,0.662,15.03,sUqLVGDRFfAGnJmbuRXFg-eeZIo4
MAPbI3,MA,Pb,I,1.6,TiO2-c,Spiro-MeOTAD,Ag,Unknown,DMF,False,100.0,Spin-coating,Unknown,0.09,False,0.93,21.6,0.69,14.1,sV0DSwZhyjqU2BHmif7KVZv--WnD
MAPbI3,MA,Pb,I,1.6,PCBM-60 | BCP,NiO-c,Ag,Toluene,DMF; DMSO,False,100.0,Spin-coating,Unknown,0.01,False,,,,19.39,sV8DtsZjot1olL1fCuTFhnq0UC3E
MAPbI3,MA,Pb,I,1.58,PCBM-60 | Bphen,PolyTPD,Ag,Unknown,acetonitrile; Methylamine,False,100.0,Spin-coating,N2,0.0256,False,1.02,12.45,0.789,10.11,sVGTUCa5IFr8WbSURbFQSNoIBl4_
MAPbI3,MA,Pb,I,1.6,PCBM-70 | BCP,PEDOT:PSS,Ag,Chlorobenzene,DMF; DMSO,False,70; 100,Spin-coating,Unknown,0.06,False,0.83,14.44,0.78,9.0,sVLSNCO_-9bfoml1eh6NGC84qpsC
FA0.85MA0.15PbBr0.45I2.55,FA; MA,Pb,Br; I,,TiO2-c | TiO2-mp,Spiro-MeOTAD,Au,Chlorobenzene,DMF; DMSO,False,100.0,Spin-coating,N2,0.1,False,1.11,22.16,0.722,17.79,sVP10AJPm4sX3BRoSLtSOWDI1ZF2
MAPbI3,MA,Pb,I,1.6,ZnO-c | APTES-SAM,PTAA,Au,Unknown,DMF; DMSO,False,65; 100,Spin-coating,N2,0.1,False,0.018,0.94,0.654,10.99,sVTKGnxKYaE5Tf35_DbKMccyiFDz
Cs0.05FA0.79MA0.16PbBr0.51I2.49,Cs; FA; MA,Pb,Br; I,,SnO2-np,Spiro-MeOTAD,PEDOT:PSS | PDMS,Chlorobenzene,DMF; DMSO,False,100.0,Spin-coating,N2,0.1,False,0.81,14.3,0.72,8.5,sVYKTWml_6dqgKq5wvj0pEsjd8MS
MAPbI3,MA,Pb,I,1.6,P3HT,PEDOT:PSS,MoO3 | Al,Unknown,DMF,False,90.0,Spin-coating,N2,0.12,False,0.888,16.608,0.615,9.07,sVbEJInoKCQW564Y2OAM9ayn7PHY
Cs0.08FA0.76MA0.16PbBr0.51I2.49,Cs; FA; MA,Pb,Br; I,,PCBM-60,NiO-c,Ag,Unknown,DMF; DMSO,False,Unknown,Spin-coating,N2,0.1,False,0.982,19.55,0.618,12.52,sVd4sLvBDcKsADk0p3HS8ppM1Nap
MAPbI3,MA,Pb,I,1.6,TiO2-c | SnO2-mp,P1,Au,Diethyl ether,DMF; NMP,False,150.0,Spin-coating,Air,0.1,False,0.99,20.2,0.607,12.1,sVeQSI2z2YxnWVPBBUC7IaNFqwhd
FA0.4MA0.6PbI3,FA; MA,Pb,I,,ZnO-c,Spiro-MeOTAD,Ag,N2,DMF,False,100.0,Spin-coating,N2,0.045,False,0.978,22.11,0.6509999999999999,14.07,sVfFHYzX2imcNDI2guCNE3ynv-uz
MAPbI3,MA,Pb,I,1.6,PCBM-60,DFTAB,Ag,Chlorobenzene,DMSO; GBL,False,80.0,Spin-coating,N2,0.1,False,1.04,16.0,0.68,11.5,sVfpsUZOIwSfvlPEf4ld3Sx4ctgK
FA0.85MA0.15PbBr0.45I2.55,FA; MA,Pb,Br; I,,TiO2-c | TiO2-mp,PFB,Au,Chlorobenzene,DMF; DMSO,False,100.0,Spin-coating,Air,0.09,False,1.02,23.09,0.67,14.04,sVoh_dHqLQZ-223xkzs2DaznFpUp
MAPbI3,MA,Pb,I,,TiO2-c | TiO2-mp,Spiro-MeOTAD,Au,Unknown,DMF; DMSO,False,90,Spin-coating,Unknown,0.5,False,1.13,23.45,0.7979999999999999,21.1,sVpYRyy3G8wPwbFMhi7U7UD1TXsJ
MAPbI3,MA,Pb,I,1.6,TiO2-c | TiO2-mp,Spiro-MeOTAD,Au,Unknown,DMF >> IPA,False,100.0 >> 100.0,Spin-coating >> CBD,Unknown,3.0,False,0.9,13.3,0.62,7.4,sW2B4irAWOwNCPKCe63b2Kvjk4ul
MAPbI3,MA,Pb,I,,SnO2-np | PCBM-60,Spiro-MeOTAD,Ag,Chlorobenzene,DMF; DMSO,False,100,Spin-coating,N2,0.091,False,1.14,23.21,0.76,18.5,sW6KMaInf1GTvI0LLpatgxqmsch5
MAPbI3,MA,Pb,I,1.6,TiO2-c,Spiro-MeOTAD,MoO3 | Ag,Chlorobenzene,DMSO; GBL,False,100.0,Spin-coating,N2,0.1,False,1.01,22.08,0.72,16.32,sW7-jjY4enQ9VW0liPiI9kaUXplg
CsPbBrI2,Cs,Pb,Br; I,,TiO2-c,Spiro-MeOTAD,Au,Unknown,DMF,False,100.0,Spin-coating,Air,0.07,False,1.2,11.0,0.71,9.4,sW8XyzyAb3DLihxE9Rjq9wtjonh4
MAPbI3,MA,Pb,I,1.6,PCBM-60 | BCP,NiO-c,Ag,Chlorobenzene,DMSO; GBL,False,100.0,Spin-coating,N2,0.1,False,1.06,23.24,0.71,17.52,sWPS9IR1hNoxla68WTSWJMSX23uT
Cs0.1FA0.75MA0.15PbBr0.51I2.49,Cs; FA; MA,Pb,Br; I,,TiO2-c | TiO2-mp,Spiro-MeOTAD,Au,Chlorobenzene,DMF; DMSO,False,100.0,Spin-coating,Unknown,0.06,False,1.15,21.7,0.7879999999999999,19.66,sWRwwBliVSe8LG3H-H3fCph-Y-Sr
MAPbI3,MA,Pb,I,1.65,SnO2-np,CZTS,Carbon,Chlorobenzene,DMF; DMSO,False,100,Spin-coating,Unknown,0.04,False,1.051,21.1,0.644,14.27,sWSppuyyN73BLdCOa8kKwQdeDpop
FA0.83MA0.17PbBr0.51I2.49,FA; MA,Pb,Br; I,,TiO2-c | TiO2-mp | PhCOOH,Spiro-MeOTAD,Au,Chlorobenzene,DMF; DMSO,False,140; 100,Spin-coating,Unknown,0.1,False,1.025,18.23,0.782,14.62,sWU8-7pr5mA9vQuWOmrDRkOM6ibx
MAPbI3,MA,Pb,I,1.6,TEAI | PCBM-60 | PEI,NiO-c,Ag,Unknown,DMSO; GBL,False,70.0,Spin-coating,Air,0.09,False,1.1,18.19,0.758,15.09,sW_AlpyKeIkM8bu8ZeNJgI4ydAzK
CsPbBrI2,Cs,Pb,Br; I,,TiO2-c | TiO2-mp,none,Carbon black | Carbon,Unknown,DMSO,False,280,Spin-coating,Unknown,,False,1.193,14.06,0.721,12.09,sW_JxlzSIJpe70ZuL7TpCCoQaESx
MAPbI3,MA,Pb,I,1.6,PCBM-60 | ZnO-np,NiO-np,Al,Toluene,DMF; GBL,False,70.0,Spin-coating,N2,0.06,False,,,,,sW_soGNAVmJZam1_l_jvYBkRioQe
Cs0.05FA0.79MA0.16PbBr0.5I2.5,Cs; FA; MA,Pb,Br; I,1.63,TiO2-c | TiO2-mp,Spiro-MeOTAD,Au,Chlorobenzene,DMF; DMSO,False,110,Spin-coating,N2,,False,1.035,22.2,0.64,15.15,sWaQ2cFKpHKpuFnRB_tjmFU9zNB8
MAPbI3,MA,Pb,I,1.6,TiO2-c,Spiro-MeOTAD,Au,Chlorobenzene,DMSO,False,100.0,Spin-coating,Unknown,0.1,False,1.05,21.09,0.74,16.1,sWcj6sLY42uGeIYZZkpthrQiVk-_
MAPbI3,MA,Pb,I,1.6,PCBM-70 | TiO2,PEDOT:PSS,Al,Toluene,DMSO; GBL,False,100.0,Spin-coating,Unknown,0.118,False,0.976,22.42,0.75,16.36,sWfHySu5tglHxv6ikNYsuEVlS_q8
Cs0.05FA0.77MA0.16PbBr0.48I2.52,Cs; FA; MA,Pb,Br; I,,SnO2-np,EHCz-2EtCz,MoOx | Al,Chlorobenzene,DMF; DMSO,False,100.0,Spin-coating,Unknown,0.1,False,1.093,21.84,0.7,16.77,sWnbfWIeN9G429MbJieiXOpZIwyb
Cs0.15FA0.85PbBr0.9I2.1,Cs; FA,Pb,Br; I,1.68,SnO2-np,Spiro-MeOTAD,,,,False,,,,,False,1.209,20.24,0.804,19.67,sWtnAYCHK0hd-yO3E2gsWIA2rEop
FA0.85MA0.15PbBr0.45I2.55,FA; MA,Pb,Br; I,,TiO2-c | TiO2-mp,Spiro-MeOTAD,Au,Unknown,DMF; DMSO,False,100.0,Spin-coating,N2,0.159,False,1.02,23.5,0.77,18.4,sX3c8GXf0zjg1uMXMyk-6M3QU_hU
GUMA3Pb3I10,GU; MA,Pb,I,,TiO2-c,Spiro-MeOTAD,Au,Chlorobenzene,DMF; DMSO,False,150.0,Spin-coating,N2,0.09,False,1.1,19.3,0.67,14.2,sXBPdOyOSFE3UowFBmpXIAZ6pfdU
MAPbI3,MA,Pb,I,1.6,C60,Spiro-MeOTAD,Au,Unknown,DMF,False,100.0,Spin-coating,Ar,0.07,False,0.923,14.7,0.65,8.8,sXEWeRWCLWOA9sQQjlA8vDa85F2z
MA2PA4Pb5I16,MA; PA,Pb,I,1.67,TiO2-c,Spiro-MeOTAD,Au,Unknown,DMF; DMSO,False,100.0,Spin-coating,N2,0.09,False,1.12,17.98,0.477,9.57,sXuZZv0vCR0jR0sVH_AYuzI4Osh_
FA0.85MA0.15PbBr0.45I2.55,FA; MA,Pb,Br; I,,TiO2-c | TiO2-mp,Spiro-MeOTAD,Au,Chlorobenzene,DMF; DMSO,False,100.0,Spin-coating,N2,0.09,False,1.065,19.882,0.767,16.26,sXzHiyKVw3SqV-a-mfivL7w8ZVF9
FAPbI3,FA,Pb,I,1.48,PCBM-60 | ZnO-np,PEDOT:PSS,Ag,Unknown,DMF >> IPA,False,100.0 >> 150.0,Spin-coating >> Spin-coating,Unknown,0.12,False,0.93,17.78,0.629,10.4,sYArT2ZWdD-U0-W6PzVhI5vaKb6M
MAPb0.4Sn0.6Br0.9I2.1,MA,Pb; Sn,Br; I,1.25,PCBM-60,PEDOT:PSS,Ag,Ether,DMF; DMSO,False,80.0,Spin-coating,N2,0.04,False,0.76,23.53,0.65,11.6,sYjEhXX81I13bfW5qJXg9dq3-M4p
MAPbI3,MA,Pb,I,1.6,PCBM-60,PEDOT:PSS,Ag,Diethyl ether,DMF; DMSO,False,60.0; 100,Spin-coating,Unknown,0.09,False,0.93,16.43,0.728,11.12,sYq8CRGrFxol94YDuaqmh4PHTSlQ
MAPbI3,MA,Pb,I,1.6,PCBM-60,DFTAB,Ag,Chlorobenzene,DMSO; GBL,False,80.0,Spin-coating,N2,0.1,False,1.07,17.5,0.69,11.8,sYvHUUcDu57KXeXx91XvadeAH7TM
FA0.83MA0.17PbBr0.0I2.51,FA; MA,Pb,Br; I,,TiO2-c | TiO2-mp,Spiro-MeOTAD,Au,Chlorobenzene,DMF; DMSO,False,100.0,Spin-coating,N2,1.0,False,1.16,22.82,0.6659999999999999,17.64,sZ1chk-BWoJyqHp_Ma3TvKixboKq
MAPbI3,MA,Pb,I,1.6,PCBM-60 | LiF,PEDOT:PSS,Al,Toluene,DMSO,False,60; 100,Spin-coating,N2,0.04,False,0.98,20.79,0.65,13.24,sZNnUPRmGZJV94NWL7YuZ8A0Oc4v
MAPb0.95Sr0.05I3,MA,Pb; Sr,I,,TiO2-c,Spiro-MeOTAD,Au,Unknown,DMF,False,Unknown,Spin-coating,N2,0.09,False,0.77,16.4,0.626,8.0,sZXq66UX6_SS6Vwdk8QbJ-rggHSo
