Repository: GouravSidana/firstML

# firstML
My first Machine Learning Project

File: filtered_perovskite.csv (part 138 of 155)
Formula,A_ion,B_ion,X_ion,Bandgap,ETL,HTL,Backcontact,Antisolvent,Solvent,Solv_annel,Anneal_temp,Dep_procedure,Synth_atm,Cell_area,Is_module,Voc,Jsc,FF,PCE,entry_id
MAPbI3,MA,Pb,I,1.6,PCBM-60 | C60 | BCP,c-OTPD,Al,Unknown,DMF >> IPA,False,110.0 >> 105.0,Spin-coating >> Spin-coating,Unknown,0.0725,False,1.09,21.2,0.755,17.5,sZeJGdxzKHx47a3DBp3iKzgXWJnD
MAPbI3,MA,Pb,I,1.6,TiO2-c | TiO2-mp,PTAA,Au,Chlorobenzene,DMSO,False,100.0,Spin-coating,Unknown,0.16,False,1.06,22.95,0.745,18.06,sZk4-w_WyLtwf8ELZ8-fZMK7FjKT
MAPbI3,MA,Pb,I,1.6,Ca | C60,TAPC | MoO3; TAPC,MoO3 | Ag,Unknown,none >> none,False,Unknown,Evaporation >> Gas reaction,Vacuum >> MAI; Vacuum,0.1,False,1.05,22.61,0.7170000000000001,17.5,sZt_smgQPQMV_iMSDPDJaJs6ppqW
CsPbBrI2,Cs,Pb,Br; I,,TiO2-c,P3HT,Ag,Unknown,DMSO,False,43 >> 160,Spin-coating,Unknown,0.0625,False,1.34,15.68,0.7879999999999999,17.03,sZw43Yy83K1F8kM2joWIn6hROj2B
FA0.7MA0.3PbBr0.1I2.9,FA; MA,Pb,Br; I,,Au@TiO2-nw; TiO2-np,Spiro-MeOTAD,Au,Unknown,DMF >> IPA,False,90.0 >> 150.0,Spin-coating >> CBD,Unknown,0.102,False,1.092,23.74,0.7759999999999999,20.1,s_-6B_xjeKjD-sAGBWXCHfh5AsNm
MAPbI3,MA,Pb,I,1.6,TiO2-c | TiO2-mp | Al2O3-mp | NiO-mp,Spiro-MeOTAD,Au,Unknown,DMF,False,Unknown,Spin-coating,Air,0.17,False,1.02,23.17,0.695,16.42,s_4O0KqMQJedG3uLzC9_azGJOdUf
Cs0.125FA0.875PbBr0.375I2.625,Cs; FA,Pb,Br; I,1.57,TiO2-c | TiO2-mp,Spiro-MeOTAD,Au,Diethyl ether,DMF; DMSO,False,140.0,Spin-coating,N2,0.125,False,1.095,21.82,0.725,17.32,s_HpqPbVepawvkxeGWeDuynaSl2X
Cs0.05FA83MA17PbBr0.51I2.49,Cs; FA; MA,Pb,Br; I,,TiO2-c | TiO2-mp,Spiro-MeOTAD,Au,Chlorobenzene,DMF; DMSO,False,100.0,Spin-coating,Unknown,0.1,False,1.09,20.81,0.775,15.1,s_WZXrcJThBEbRaSqSanlme0oN9A
MAPbI3,MA,Pb,I,1.6,TiO2-c | PCBM-60,Spiro-MeOTAD,Au,Chlorobenzene,DMF; DMSO,False,100.0,Spin-coating,N2,0.1,False,1.09,20.16,0.655,14.43,s_eyGcYyKsmmGcje6LMQocwPdGww
MAPbI3,MA,Pb,I,1.6,TiO2-c | TiO2-nanofibers,Spiro-MeOTAD,Au,Unknown,DMF >> IPA,False,70.0 >> 70.0,Spin-coating >> CBD,Unknown,0.25,False,0.98,15.88,0.63,9.82,s_htIG76N3FH6U7eaq7Xy5eO4Tps
MAPbI3,MA,Pb,I,1.6,PCBM-60 | EFGnPs-F,PEDOT:PSS,Al,Unknown,DMF,False,100.0,Spin-coating,Air,0.13,False,0.98,18.5,0.78,14.3,s_j6eOP-rnmhu73vS0MGUs7OFoFu
FA0.85MA0.15PbBr0.45I2.55,FA; MA,Pb,Br; I,1.62,SnO2-c,PTAA,Au,Chlorobenzene,DMF; DMSO,False,100.0,Spin-coating,N2,0.16,False,1.1,21.48,0.69,16.36,s_k6_4xy04k-UiKMKfk7g-aRtZdb
MAPbI3,MA,Pb,I,1.6,TiO2-c | TiO2-mp,Spiro-MeOTAD,Au,Unknown,DMF >> IPA,False,70 >> 85,Spin-coating >> CBD,Air >> Air,0.1,False,1.04,19.75,0.6779999999999999,13.98,s_p241uWT1k9vDxaaBeGvAnHlGJ6
Cs0.05FAxMAxPbBrxIx,Cs; FA; MA,Pb,Br; I,,SnO2-np,Spiro-MeOTAD,Ag,Chlorobenzene,DMF; DMSO,False,100,Spin-coating,N2,0.102,False,1.151,22.61,0.8059999999999999,20.41,s_tkruENOxd1W4rejzs0lq-mwgtr
(CIEA)0.03MA0.97PbI3,(CIEA); MA,Pb,I,1.6,TiO2-c | TiO2-mp,Spiro-MeOTAD,Au,Unknown,DMSO,False,100.0,Spin-coating,N2,0.16,False,1.07,22.33,0.767,18.28,s_wb3CvrH8txwFO4hdkVweQXxjlU
MAPbI3,MA,Pb,I,1.6,TiO2-c | TiO2-nw,none,Carbon,Toluene,DMF; DMSO,False,75; 100,Spin-coating,Unknown,0.16,False,0.94,14.93,0.55,7.71,saH4ZTkCVeNE5wHqOk8Wld-WonrU
MAPbI3,MA,Pb,I,1.56,PCBM-60 | Bphen,PEDOT:PSS,Ag,Unknown,DMF; GBL,False,95.0,Spin-coating,N2,0.0725,False,0.013,,,,saOlWaG6Eo0LPtaJq8YXMu2Y3RX4
MAPbI3,MA,Pb,I,1.62,TiO2-c,Spiro-MeOTAD | MoO3,Ag,Unknown,DMSO; GBL,False,100,Brush painting,N2,0.09,False,0.99,22.15,0.69,15.29,saeF8JaPHucvFTUH8iEcXBEoTEbI
MAPbI3,MA,Pb,I,1.6,TiO2-c,JY7,Ag,Unknown,DMF,False,95.0,Spin-coating,N2,0.09,False,1.04,20.37,0.64,13.48,saj1Z8UQvISWI86iAJxxMYy6INn5
MAPbI3,MA,Pb,I,1.5,PCBM-60 | Bphen,PEDOT:PSS,Ag,Chlorobenzene,DMF,False,100.0,Spin-coating,Unknown,0.1,False,0.9,18.15,0.7340000000000001,12.03,saoycXgOHDlvM5zwg4QsJ9PVSKaz
MAPbI3,MA,Pb,I,1.6,TiO2-c | ZnO-nw | AZO-c,Spiro-MeOTAD,Au,Unknown,DMF >> IPA,False,Unknown >> 90.0,Spin-coating >> CBD,Air >> Air,0.1,False,0.8690000000000001,20.1,0.58,10.1,sb3RncsUjIWAZCUPZi3qk7w1Hv76
MAPbI3,MA,Pb,I,1.6,PCBM-60 | PFN,PTAA | PFN,Ag,Diethyl ether,DMF; DMSO,False,60; 100,Spin-coating,N2,0.37,True,1.107,18.0,0.74,16.0,sb8l5YLt3DerbgDC6g78s7F1oxNK
MAPbI3,MA,Pb,I,1.6,TiO2-c | TiO2-c,Spiro-MeOTAD,Au,Unknown,DMF >> none >> Unknown,False,100.0 >> 75.0 >> Unknown,Spin-coating >> Gas reaction >> Spin-coating,Unknown >> N2; MAI >> Unknown,0.1,False,0.99,17.0,0.68,11.5,sbBje-tvmCua0dj6kNXr165xQMlT
MAPbI3,MA,Pb,I,1.6,TiO2-c | TiO2-mp,Spiro-MeOTAD,Ag,Unknown,DMF; DMSO >> IPA,False,Unknown >> 100,Spin-coating >> Spin-coating,Unknown,0.09,False,1.03,22.98,0.69,16.33,sbHOWpZrrgrrz7X_pgIXjUriz21D
MAPbI3,MA,Pb,I,1.6,C60,H1,Au,Toluene,DMF; DMSO,False,100.0,Spin-coating,Unknown,0.04,False,1.107,18.9,0.5,9.6,sbIC92NvW7hyVYJfBJZ-PrEXTXim
FA0.85MA0.15PbBr0.45I2.55,FA; MA,Pb,Br; I,,TiO2-c,Spiro-MeOTAD,Au,Toluene,DMF; DMSO,False,100.0,Spin-coating,N2,0.1,False,1.107,21.08,0.705,16.46,sbTwy0J4pLbT4acptps661RmgaBt
CsPbI3,Cs,Pb,I,,TiO2-c,Spiro-MeOTAD,MoOx | Au,Unknown,Octane,False,Unknown,Spin-coating,N2,0.096,False,1.21,14.71,0.696,12.4,sbdaSBQxi8Z0zNTtrUQDIdeGqOmY
FA0.85MA0.15PbBr0.45I2.55,FA; MA,Pb,Br; I,,TiO2-c | TiO2-mp,Spiro-MeOTAD,Au,Chlorobenzene,DMF; DMSO,False,130.0,Spin-coating,Unknown,0.25,False,1.13,20.71,0.77,18.1,sbeYdTOJD-Gtwymjvp5O172e21np
MAPbI3,MA,Pb,I,1.6,PCBM-60 | C60 | BCP,CuOx,Ag,Unknown,DMF,False,80.0,Spin-coating,N2,0.1,False,1.11,22.5,0.758,19.0,sbi8b1KFC3hODFe3PhLTnGvur63x
MAPbI3,MA,Pb,I,1.6,TiO2-c | TiO2-mp | ZrO2-mp,none,Carbon,Chlorobenzene,DMF; DMSO,False,100.0,Spin-coating,Unknown,0.1,False,1.0,20.23,0.604,12.23,sbtP6MqI6B7wG8b9ZYD7IIEFhHRu
Cs0.22FA0.78PbBr0.45I2.55,Cs; FA,Pb,Br; I,1.68,NiO | VNPB,PCBM-60 | BCP,,,,False,,,,,False,1.204,20.72,0.817,20.39,sbueAkCNWznXTdcY3QdZFIJy6cLu
FA0.85MA0.15PbBr0.45I2.55,FA; MA,Pb,Br; I,,TiO2-c,Spiro-MeOTAD,Au,Toluene,DMF; DMSO,False,100.0,Spin-coating,N2,1.0,False,1.115,19.0,0.601,12.66,sc7DqDbaMGcRwQkyGaDqzRb3BKtP
MAPbI3,MA,Pb,I,1.6,WO3,Spiro-MeOTAD,Au,Diethyl ether,DMF; DMSO,False,65; 100,Spin-coating,Ar,0.1256,False,0.82,18.7,0.6,9.3,scO4duZpc_4m_0QaKWyLKwM3SIZn
MAPbI3,MA,Pb,I,1.6,TiO2-c | PBCM-60,Spiro-MeOTAD,Au,Unknown,DMF; DMSO >> IPA,False,Unknown >> 100.0,Spin-coating >> Spin-coating,Unknown,0.13,False,1.08,20.3,0.779,17.1,scbVyUy3QQ6DfQb6jsSO9zqaRArq
Cs0.1FA0.9PbI3,Cs; FA,Pb,I,,TiO2-c,Spiro-MeOTAD,Au,Diethyl ether,DMF; DMSO,False,65.0; 150,Spin-coating,Unknown,0.125,False,1.013,22.964,0.675,15.72,sciRDH-t4xUpTh66m1q0p6g3LzxD
MAPbI3,MA,Pb,I,1.6,TiO2-c | TiO2-mp | Al2O3-mp,none,Carbon,Unknown,DMF >> IPA,False,Unknown >> 80.0,Spin-coating >> CBD,N2 >> N2,0.16,False,0.87,19.33,0.63,10.66,scsyTTU9PYJVjqm4AiXYLO1BWLbT
MAPbI3,MA,Pb,I,1.6,SnO2-c | TiO2-mp | ZrO2-mp,none,Carbon,Unknown,GBL,False,50,Drop-infiltration,Unknown,0.107,False,0.89,21.83,0.63,12.32,sctmp0bQ3pBkTlEH2XSOUyOu-BCE
MAPbI3,MA,Pb,I,1.6,TiO2-c | TiO2-mp | ZrO2-mp,none,Carbon,Toluene,DMF; DMSO,False,100.0,Spin-coating,N2,0.1,False,0.98,22.84,0.617,13.6,scvqONYTYkYhMk_CO90ita3nva6G
MAPbI3,MA,Pb,I,1.65,PCBM-60 | LiF,PEDOT:PSS,Ag,Toluene,DMF,False,100.0,Spin-coating,Unknown,0.04,False,1.05,19.22,0.71,14.31,sd-ZNpyZP8yJuLzsrORHL-umynoZ
MAPbI3,MA,Pb,I,1.59,TiO2-c | TiO2-nw,Spiro-MeOTAD,Ag,Unknown,DMF; DMSO,False,100.0,Spin-coating,Unknown,0.4,False,0.79,20.48,0.66,10.71,sd3_zZ_cEvG29UXxXHhnIaNy6Ys6
MAPbI3,MA,Pb,I,1.6,TiO2-c | TiO2-nw,Spiro-MeOTAD,Au,Unknown,DMF >> IPA,False,Unknown >> 70.0,Spin-coating >> CBD,Unknown,0.09,False,0.9,18.4,0.6459999999999999,10.7,sdLc5J03SN8_xbvYvllGRjCH6H0r
MAPbI3,MA,Pb,I,1.6,TTC | C60 | BCP,PTAA,Ag,Unknown,DMF; DMSO,False,100.0,Spin-coating,Air,0.04,False,1.094,23.075,0.794,20.0,sdW4B5-_rgd7e9laveahcW_9qqAy
(TBA)0.2Cs0.04FA0.63MA0.13PbBr0.51I2.49,(TBA); Cs; FA; MA,Pb,Br; I,,TiO2-c,Spiro-MeOTAD,Au,Chlorobenzene,DMF; DMSO,False,110.0,Spin-coating,N2,0.1,False,1.21,23.18,0.6859999999999999,19.23,sdXeGKB30jeFBkZSR0LI7QJJ5C8X
MAPbI3,MA,Pb,I,1.6,TiO2-c | TiO2-mp,Spiro-MeOTAD,Au,Unknown,DMF; DMSO,False,110 >> 150,Spin-coating >> Gas reaction,Air >> MAI,0.1,False,0.81,20.44,0.46,7.71,sdXzCNOo4QGGnHi1WdRwuPRSvcFt
MAPbI3,MA,Pb,I,1.6,Fe2O3,Spiro-MeOTAD,Au,Chlorobenzene,DMF,False,100,Spin-coating,Unknown,0.1,False,,,,10.78,sdhCGOp0f5dE6Wyxas1RPy00bblq
MAPbI3,MA,Pb,I,1.6,TiO2-c | TiO2-mp | ZrO2-mp,none,Carbon,Unknown,GBL,False,50,Drop-infiltration,Air,0.07,True,0.96,17.87,0.68,11.76,sdmvI6gyaVNm9lEtcSxmGXjGeA0R
MAPbI3,MA,Pb,I,1.63,TiO2-c,Spiro-MeOTAD,Ag,Ethyl acetate,DMF,False,100,Spin-coating,N2,0.1,False,1.04,22.5,0.7,16.4,sdwyMeWw1m1xD6fHqbm8IkgBKUsY
Cs0.15FA0.8GA0.05PbBr0.45I2.55,Cs; FA; GA,Pb,Br; I,1.625,SnO2-c,Spiro-MeOTAD,Au,Chlorobenzene,DMF; DMSO,False,100,Spin-coating,N2,0.05,False,1.229,22.19,0.782,20.5,sdxJ-T9eQt03-uD95f71ZVRQqX3p
MAPbI3,MA,Pb,I,1.6,PCBM-60 | Rhodamine 101 | LiF,PEDOT:PSS,Ag,Chlorobenzene,DMF; DMSO,False,60; 85,Spin-coating,Unknown,0.09,False,1.051,21.61,0.79,18.03,sdyNI2_leNs4ujlWP72JdVvQUW7l
FA0.3MA0.7PbI3,FA; MA,Pb,I,,SnO2-c | C60-SAM,CZ-STA,Au,Diethyl ether,Unknown,False,100.0,Spin-coating,N2,0.08,False,1.05,21.96,0.7020000000000001,16.21,se6DHO0RyqqCb4F3ejedXvfDqk9W
MAPbI3,MA,Pb,I,1.6,TiO2-c,Spiro-MeOTAD,Au | Ag-nw,Chlorobenzene,DMF,False,100.0,Spin-coating,N2,0.06,False,0.956,17.73,0.53,8.93,se7qi-Z6lm5kTQzmHboVGMLS3t-W
Cs0.08FA0.77MA0.15PbBr0.51I2.49,Cs; FA; MA,Pb,Br; I,1.6,C60 | BCP,PTAA,Cu,Ethyl acetate,DMF; DMSO,False,100,Spin-coating,N2,0.16,False,1.083,20.325,0.739,16.27,seB-9x5zc3QMXXxVHpwfyBGklETQ
MAPbI3,MA,Pb,I,1.6,TiO2-c | TiO2-mp | ZrO2-mp,none,Carbon,Unknown,GBL,False,50.0,Drop-infiltration,Unknown,0.385,False,0.919,22.86,0.62,13.13,seHbrnClKiIVeGmlr7bgfP-NApF6
MAPbI3,MA,Pb,I,1.55,TiO2-c,Spiro-MeOTAD,Ag,Unknown,DMF >> IPA,False,Unknown >> 90.0,Spin-coating >> Spin-coating,Unknown,0.1,False,1.023,21.75,0.607,13.53,seQ_dey_H2q-c1pZAokR_4ufUPkB
Cs0.2FA0.8PbBr0.4I0.6,Cs; FA,Pb,Br; I,1.79,PDA | C60 | SnO2,NiO | Me-4PACz,,,,False,,,,,False,1.33,18.06,0.842,20.2,seX0DUc-BwoQJAZZIyihv11e8IZh
Cs0.05FA0.85MA0.1PbBr0.66I2.34,Cs; FA; MA,Pb,Br; I,,SnO2-np,Spiro-MeOTAD,Au,Chlorobenzene,DMF; DMSO,False,100.0,Spin-coating,Unknown,0.0863,False,1.143,22.57,0.76,19.61,seXa3Bc8xEZn4tDDZe_WBUH56MEj
Cs0.05FA0.81MA0.14PbBr0.45I2.55,Cs; FA; MA,Pb,Br; I,,TiO2-c | TiO2-mp,LD22,Au,Chlorobenzene,DMF; DMSO,False,100.0,Spin-coating,Dry air,0.1,False,1.05,20.46,0.73,15.69,se_GOWiqztfnCZiYnB_ikGB0J3rH
Cs0.15FA0.85PbBr0.12I2.88,Cs; FA,Pb,Br; I,1.6,PCBM-60 | BCP,NiO-c | CuGaO2,Ag,Anisole,DMF; DMSO,False,100,Spin-coating,N2,0.09,False,1.129,22.39,0.792,20.0,sfDoURcNKTSQhdDi8vtCW4uPIH1T
CsPbBrI2,Cs,Pb,Br; I,,TiO2-c | TiO2-mp,none,Carbon,Unknown,DMSO,False,280,Spin-coating,Unknown,,False,1.192,14.07,0.675,11.32,sfFFYJmiHrcH2gK8FjU-LC_UJz_T
MAPbI3,MA,Pb,I,1.57,PCBM-60 | PEIE,PEDOT:PSS,Ag | MoO3,Toluene,DMSO; GBL,False,100.0,Spin-coating,N2,0.07,False,,,,13.1,sfN8n4j618bNMdXNqErRsOA-CpKM
CsPbBrI2,Cs,Pb,Br; I,,TiO2-c,Spiro-MeOTAD,Au,Unknown,DMF; DMSO,False,35; 120; 165,Spin-coating,Unknown,0.09,False,1.28,15.36,0.76,14.94,sfb0oaXOLHmgBdnmV1DxD6kTyg7s
Cs0.08FA0.77MA0.15PbBr0.51I2.49,Cs; FA; MA,Pb,Br; I,1.6,C60 | BCP,PEDOT:PSS,Cu,Ethyl acetate,DMF; DMSO,False,100,Spin-coating,N2,0.16,False,0.766,19.236,0.609,8.98,sfjC79byKznFJJsDjqOKnqPTsj8C
CsPbI3,Cs,Pb,I,1.72,Ca | C60,TAPC | MoO3; TAPC,Ag,Unknown,none,False,325.0,Co-evaporation,Vacuum,0.051,False,0.97,17.4,0.56,9.1,sgEP5PB_Jc4ONlePfcgrUQasSNb5
MAPbI3,MA,Pb,I,1.6,PCBM-60 | Bphen,P3CT-N,Ag,Chlorobenzene,DMF; DMSO,False,60; 80,Spin-coating,N2,0.09,False,1.086,22.43,0.7709999999999999,18.86,sgGtrzfKZVmHuBuVhIqwbOrjX61z
MAPbI3,MA,Pb,I,1.6,PCBM-60 | BCP,PEDOT:PSS,Ag,Unknown,DMF,False,90.0,Doctor blading,Air,0.1,False,0.93,22.86,0.768,16.37,sgJ0vFhlCz_RjcllW3XL-Rsds3bv
BA2FA0.6MA2.4Pb4I13,BA; FA; MA,Pb,I,,PCBM-60 | BCP,NiO-c,Ag,Unknown,DMF,False,70.0,Spin-coating,N2,0.02,False,1.093,12.01,0.721,9.47,sgJ7A8lZOlPbe088cfWpRIc_a63X
MAPbI3,MA,Pb,I,1.6,PCBM-60 | bis-C60,CuCo2O4,Ag,Chlorobenzene,DMF; DMSO,False,100.0,Spin-coating,Unknown,0.1,False,0.93,16.4,0.67,10.22,sgJaSBF0iQcnjObWEiiAlR5ug7de
MAPbI3,MA,Pb,I,1.6,PCBM-60,PEDOT:PSS,Al,Unknown,Unknown,False,Unknown,Spin-coating,Unknown,0.035,False,,21.0,,14.0,sgMSRGTMLAlwca8PgPvYdYC0PvUZ
MAPbI3,MA,Pb,I,1.6,TiO2-c | PCBA,Spiro-MeOTAD,Au,Toluene,DMF,False,100.0,Spin-coating,N2,0.04,False,,,,9.8,sgNjs7xUDJUWRLwPu5TknyMsqmfh
MAPbI3,MA,Pb,I,1.55,PCBM-60 | Bphen,NiO-c | Mercaptoethylamine chlorate,Al,2-Butanol,DMF; DMSO,False,100.0,Spin-coating,N2,0.12,False,1.07,22.3,0.64,15.3,sgQDsRq2RUxeugO1yZZ6m6BoRWBc
MAPbI3,MA,Pb,I,1.6,TiO2-c | TiO2-mp,Spiro-MeOTAD,Ag,Unknown,DMF >> IPA,False,100.0 >> 100.0,Spin-coating >> Spin-coating,N2 >> N2,0.1,False,1.0,18.36,0.59,10.78,sgbykHvSFEKUUVlZfM4uSbrOuyN4
MAPbI3,MA,Pb,I,1.61,TiO2-c | TiO2-mp,Spiro-MeOTAD,Au,Chlorobenzene,DMF; DMSO,False,100.0,Spin-coating,N2,0.09,False,0.022,0.8859999999999999,0.628,12.0,sgk6myO4-CEEsBVRLPjg6VU4mj9d
MAPbI3,MA,Pb,I,1.3,PCBM-60 | PEI,PEDOT:PSS,Ag,Chlorobenzene,DMF; DMSO,False,100,Spin-coating,N2,0.05,False,0.91,20.2,0.69,12.8,sgxvkcN17BmwsgofpLy_YXIWk70Q
MAPbI3,MA,Pb,I,1.6,TiO2-c,Spiro-MeOTAD,Au,Unknown,DMF,False,100.0,Spin-coating,N2,0.1,False,1.06,21.36,0.74,16.21,shCOxogWmRRqc2sqrbV7WwAl3LNE
MAPbI3,MA,Pb,I,1.6,PCBM-60 | BCP,WO3-nw@PEDOT,Ag,Unknown,DMF,False,80.0,Spin-coating,N2,0.04,False,,,,,shSIBGCf-PoCMKQzFaRnfN0CmfT7
MAPbI3,MA,Pb,I,1.6,TiO2-c | TiO2-mp,Spiro-MeOTAD,Au,Chlorobenzene,DMF; DMSO,False,100.0,Spin-coating,Air,0.16,False,1.06,21.13,0.69,15.7,shabeZMBR4QLE33uNbrvstQgomd2
MAPbI3,MA,Pb,I,1.6,none,Spiro-MeOTAD,Ag,Unknown,DMF,False,65; 75; 85; 95,Spin-coating,N2,0.06,False,0.98,17.98,0.6709999999999999,11.82,si5iK4EdjxgBGpOqgOlWMvzQ24YZ
MAPbI3,MA,Pb,I,1.6,TiO2-nanofibers,Spiro-MeOTAD,Au,Unknown,GBL,False,95.0,Spin-coating,Unknown,0.09,False,0.953,19.52,0.6,11.16,siB14y6vcT0-YBoBC4XNU2U2pegO
CsPbI3,Cs,Pb,I,1.77,TiO2-c,PTB7,MoO3 | Ag,Unknown,1-Octane,False,Unknown,Spin-coating,Air,0.0725,False,1.25,12.91,0.76,12.27,sihgrPFcZwYXanJpWxDH5ZnE4rct
MAPbI3,MA,Pb,I,1.6,C60 | C60; Phlm,F6-TCNNQ; TaTm | TaTm,Ag,Unknown,none,False,Unknown,Co-evaporation,Vacuum,0.1,False,1.082,20.02,0.731,15.8,sij2diB4w5cVPX4Qs91d3HKGZTpa
FA0.2MA0.8PbBr0.6I2.4,FA; MA,Pb,Br; I,,PCBM-60 | ZnO-np,Graphene oxide,Ag,Unknown,DMSO; GBL,False,100.0,Spin-coating,N2,0.1,False,0.021,1.0,0.71,14.9,sikSo2AMhrPKfL8AyIp8v09xVL3L
MAPbI3,MA,Pb,I,1.56,PCBM-60 | PEI,NiO-c,Ag,Toluene,DMSO; GBL,False,100.0,Spin-coating,N2,0.1058,False,1.08,22.38,0.75,17.0,sipxl3mgob3BCk_SYZAp_F8La4v_
MAPbI3,MA,Pb,I,1.6,TiO2-c,Spiro-MeOTAD | PEDOT:PSS,Au,Unknown,DMF,False,100.0,Spin-coating,N2,0.01,False,0.985,19.8,0.736,14.35,sjDEUTvjfd77qCahsrsc4yaQve4_
MAPbI3,MA,Pb,I,1.6,PCBM-60 | LiF,PEDOT:PSS,Al,Unknown,DMF,False,100.0,Spin-coating,N2,0.1,False,0.89,19.17,0.6970000000000001,11.9,sjHcgBGeBIiYnHmyZNBjwUzuJ4mc
MAPbI3,MA,Pb,I,1.6,PCBM-60 | BCP,PEDOT:PSS,Ag,Unknown,DMF,False,100.0,Spin-coating,Dry air,0.045,False,0.86,18.1,0.76,12.6,sjUKRm4WpzDqC7LW-Qh0i0xr8uUK
MAPbI3,MA,Pb,I,1.6,TiO2-c,Spiro-MeOTAD,Au,Ar,DMF,True,100.0,Spin-coating,Unknown,0.16,False,0.945,21.2,0.67,13.2,sjbNNF5tiysPWOrtRJXxNigJ2Yfv
MAPbI3,MA,Pb,I,1.6,TiO2-c | TiO2-mp,Spiro-MeOTAD,Au,Diethyl ether,DMF; DMSO,False,130.0,Spin-coating,Unknown,0.14,False,1.036,23.129,0.69,16.52,sjrAKs3dI8W9Q-KQui3wBmUUy4sg
MAPbI3,MA,Pb,I,1.6,C60; Phlm,TaTm | F6-TCNNQ; TaTm,Ag,Unknown,none,False,Unknown,Co-evaporation,Vacuum,0.1,False,1.084,20.45,0.688,15.2,sjsea6NoueEjQ2QmhyWQ-YWTuCfI
MAPbI3,MA,Pb,I,1.6,TPA-3CN | BCP,NiO-c,Al,Chlorobenzene,DMF; DMSO,False,100.0,Spin-coating,N2,0.09,False,1.05,22.5,0.8109999999999999,19.0,sjvcgv_eQULh7BIH9Ivul4e8apJa
Cs0.05FA0.8MA0.15PbBr0.45I2.55,Cs; FA; MA,Pb,Br; I,,SnO2-np,Spiro-MeOTAD,Au,Diethyl ether,DMF; NMP,False,100,Spray-coating,Air,0.13,False,1.15,18.27,0.5479999999999999,11.51,sk3HzV2Q8bJN9Gxs5QCvetdOkQ8U
FAPbI3 | EDA22Pb3I10,FA | EDA,Pb | Pb,I | I,,TiO2-c | TiO2-mp,Spiro-MeOTAD,Au,Chlorobenzene,DMF; DMSO >> IPA,False,140.0 >> 140.0,Spin-coating >> Dropcasting,Unknown,0.09,False,1.09,21.36,0.77,17.96,skJ3vmeT6zeH807ujDNxVC_fjXQC
FAPbBr0.15I2.85,FA,Pb,Br; I,,PCBM-60,PEDOT:PSS,Al,Unknown,DMF; DMSO >> IPA,False,Unknown >> 150,Spin-coating >> Spin-coating,Air >> Air,0.16,False,1.07,22.1,0.772,18.3,skKrsaP82TCLAwV6fNeqZ3xzc3WD
MAPbI3,MA,Pb,I,1.56,TiO2-c,Spiro-MeOTAD,Ag,Chlorobenzene,DMF,False,100.0,Spin-coating,N2,0.07,False,1.034,22.29,0.67,14.15,skLIUgJyFR8_pCp5wVPx9JjgmBCO
MAPbI3,MA,Pb,I,1.6,TiO2-c | TiO2-mp,Spiro-MeOTAD,Au,Toluene,DMF; NMP,False,25,Spin-coating,Unknown,0.2,False,1.03,22.07,0.7559999999999999,17.21,skMC4pYyKJ2efjL8DLCa5KvQwNQA
MAPbI3,MA,Pb,I,1.6,none,Spiro-MeOTAD,Au,Diethyl ether,DMF; DMSO,True,25; 60; 100,Spin-coating,Unknown,0.105,False,1.103,21.86,0.752,18.15,skUBLfv7qS7Rs1b3SId8hoPl9JsS
MAPbI3,MA,Pb,I,1.6,TiO2-c | TiO2-mp,Spiro-MeOTAD,Ag,Unknown,GBL,False,100.0,Spin-coating,Unknown,0.16,False,0.85,20.5,0.58,10.1,skifAXqOuggmi3jzu9hqPo3OMrVS
Cs0.05FA0.79MA0.16PbBr0.51I2.49,Cs; FA; MA,Pb,Br; I,,PCBM-60 | Zr(acac)4,NiO-np,Ag,Chlorobenzene,DMF; DMSO,False,110.0,Spin-coating,N2,0.075,False,1.13,22.91,0.7979999999999999,20.0,skk3S89jo1g8DFcRtuaMm16v4IDE
MAPbI3,MA,Pb,I,1.48,TiO2-c | TiO2-mp,Spiro-MeOTAD,Au,Unknown,DMF,False,70.0,Spin-coating,Unknown,0.16,False,0.878,14.2,0.72,8.9,skvHLLVWfczFkqFjQTyvSK42flFP
MAPbI3,MA,Pb,I,1.6,SnO2-c,PDMS | CuSCN,Au,Diethyl ether,DMF; DMSO,False,Unknown,Spin-coating,N2,0.09,False,1.017,23.9,0.81,18.78,sl0vrmi6ZbG3sECCequEM2g4j9Fm
MAPbI3,MA,Pb,I,1.6,TiO2-c | PCBM-60,Spiro-MeOTAD,Au,Unknown,none >> none,False,Unknown >> 100.0,Evaporation >> Evaporation,Vacuum >> Vacuum,0.09,False,0.965,19.9,0.69,13.3,sl3r3s7pjUXvuzSjysrcJ5mT-XQT
MAPbI3,MA,Pb,I,1.6,PCBM-60 | PEI,PEDOT:PSS,Ag,Toluene,DMSO; GBL,False,100.0,Spin-coating,N2,0.06,False,1.07,21.57,0.79,18.19,slEOsBUKHRgq1bCZj7Aba8Xf3fE8
Cs0.05FA0.81MA0.14PbBr0.51I2.49,Cs; FA; MA,Pb,Br; I,,TiO2-c | TiO2-mp,Spiro-MeOTAD,Au,Anisole,DMF; DMSO,False,100.0,Spin-coating,Ar,0.16,False,1.12,23.26,0.76,19.88,slGZEiZbp_SeSoxHfAX8w2D_Hky7
MAPbI3,MA,Pb,I,1.6,TiO2-c | TiO2-mp,Spiro-MeOTAD,Ag,Unknown,DMF >> IPA,False,Unknown >> 100.0,Spin-coating >> CBD,N2 >> N2,0.16,False,0.87,20.14,0.52,9.23,slLInkI2iHR8B0lmd5GisaDYNuvn
MAPbI3,MA,Pb,I,1.6,SnO2-np,Spiro-MeOTAD,Au,Ethyl acetate,DMF; DMSO,False,100.0,Spin-coating,Unknown,0.1,False,1.02,22.55,0.752,17.38,slMS5ElxLJXor8fxhoOOWszKW0ev
MAPbI3,MA,Pb,I,1.6,C60,none,SWCNTs,Diethyl ether,DMF; DMSO,False,65; 100,Spin-coating,Unknown,0.1,False,0.93,21.8,0.65,13.2,sliEyHFSpFJoyLEjz134FcwRZBeZ
MAPbI3,MA,Pb,I,1.6,TiO2-c,Spiro-MeOTAD,Ag,Ethyl ether,DMF,False,100.0,Spin-coating,Unknown,0.1,False,1.08,19.83,0.66,14.19,slpvP_TZMkaL01jRhlz6KtetH7dp
MAPbBrI2,MA,Pb,Br; I,,TiO2-c,PTAA,Au,Toluene,DMSO; GBL,False,Unknown,Spin-coating,Unknown,0.03,False,1.12,21.22,0.7,16.64,sm5CLY3B_lqymc3UXVr5Ii6aFDnl
Cs0.05FA0.79MA0.16PbBr0.51I2.49,Cs; FA; MA,Pb,Br; I,1.62,SnO2-c,Spiro-MeOTAD,Au,Chlorobenzene,DMF; DMSO,False,100.0,Spin-coating,Unknown,0.16,False,1.13,22.7,0.74,19.24,sm8wubIZTgrBirT8WdXuBDrUol0C
BA2Cs0.2FA0.6MA3.2Pb5I16,BA; Cs; FA; MA,Pb,I,,C60 | BCP,PTAA,Ag,Unknown,DMF; DMSO,False,100,Spin-coating,N2,0.04,False,1.11,20.19,0.737,16.52,smCfaIzCApV_Z524oT_rf0mDYIhJ
MAPbI3,MA,Pb,I,1.6,TiO2-c,Spiro-MeOTAD,Au,Unknown,DMF,False,130.0,Slot-die coating,N2,0.09,False,1.03,22.1,0.74,16.8,smFlKI1r7_zuw7zXnzXPOUYdwEUF
MAPbI3,MA,Pb,I,1.6,TiO2-c | TiO2-nw,Spiro-MeOTAD,Au,Unknown,DMF >> IPA,False,Unknown >> 70.0,Spin-coating >> CBD,Unknown,0.09,False,0.91,16.6,0.516,7.8,smKk-RDMGwW7IbcQzUTLH9N0-GpZ
MAPbI3,MA,Pb,I,1.6,PCBM-60 | ZnO-np,PEDOT:PSS,Ag,Chlorobenzene,DMF; DMSO,False,Unknown,Spin-coating,N2,0.1,False,0.92,18.9,0.69,12.0,smdlmijDW7I6LF9Bb9QpYIrUXkPS
MAPbI3,MA,Pb,I,1.6,none,Spiro-MeOTAD,Au,Chlorobenzene,DMSO; GBL,False,100.0,Spin-coating,N2,0.09,False,0.9,17.03,0.65,10.01,smr5j0Wt8bQ6LdNBWKA-wQmuDoBH
FA0.1MA0.9PbI3,FA; MA,Pb,I,,TiO2-c | TiO2-mp,TT1,Au,Chlorobenzene,DMSO,False,100.0,Spin-coating,N2,0.16,False,0.97,16.51,0.488,7.82,smvZCHU8TlSlJlQXLjuqrwcZGTKH
MAPbI3,MA,Pb,I,1.6,TiO2-c,Spiro-MeOTAD,Au,Unknown,DMF,False,30; 40; 50; 60; 70; 80; 90; 100,Spin-coating,N2,0.07,False,0.97,22.1,0.5760000000000001,14.3,sn1bdNJ2PvjZIUj1wB4HtyV110R2
MAPbI3,MA,Pb,I,1.6,Carbon,none,Ag,Toluene,DMF; GBL,False,100.0,Spin-coating,N2,0.31,False,1.01,15.69,0.7,11.02,snEm9LCnAZI49AuOtw4NTLYUOer6
MAPbI3,MA,Pb,I,1.6,C60,PTAA,Ag,Toluene,DMF; DMSO,False,100.0,Spin-coating,Unknown,0.1,False,1.04,19.68,0.65,13.24,snM1ppcFN8HXXVSFtrE-YDj2CXI6
MAPbI3,MA,Pb,I,1.6,PCBM-60,PEDOT:PSS,Al,Unknown,DMF,False,80.0,Spin-coating,N2,0.0725,False,0.94,20.56,0.7,13.6,snXncF05nzxYwWKBUCneZIjGb_WN
MAPbI3,MA,Pb,I,1.6,PCBM-60 | BCP,PEDOT,Al,Unknown,DMSO,False,100.0,Spin-coating,Unknown,0.04,False,0.87,11.6,0.711,7.2,snfFMLffu8b4Mri7mYEDXqYyBr-7
MAPbI3,MA,Pb,I,1.6,TiO2-c | TiO2-mp,Au-np | Spiro-MeOTAD,Au,Unknown,DMF; DMSO,False,100.0,Spin-coating,N2,0.1,False,1.061,19.35,0.6579999999999999,13.5,snh8U9KzPLLkvT84y17F60idqECQ
MAPbI3,MA,Pb,I,1.59,PCBM-60 | BCP,PEDOT:PSS,Ag,Unknown,DMF,False,100,Spin-coating,Unknown,0.1,False,0.91,19.3,0.7809999999999999,14.5,snjsRNxGIXpkWGjE08J1M4w1Ktvu
FA0.85MA0.15PbBr0.45I2.55,FA; MA,Pb,Br; I,,TiO2-c | TiO2-mp,Spiro-MeOTAD,Au,Chlorobenzene,DMF; DMSO,False,100.0,Spin-coating,N2,0.159,False,0.99,21.7,0.75,16.5,snnGG8qjK_6Zmeon51kpsFCo9pkA
MAPbI3,MA,Pb,I,1.6,PCBM-60 | PDINO,PEDOT:PSS,Al,Chlorobenzene,DMF,True,Unknown,Spin-coating,Unknown,0.05,False,1.0,21.38,0.76,16.25,sntBgnt8Atvj2fuDZDwuyYg5LTCe
MAPbI3,MA,Pb,I,1.6,SnO2-np,Spiro-MeOTAD,Ag,Vacuum,DMF; DMSO,False,100.0,Spin-coating,Unknown,0.1,False,1.02,20.03,0.73,15.07,snuMS6HfdShRW1zfGlcHJTOBQCMk
MAPbBr0.5I2.5,MA,Pb,Br; I,,C60,Spiro-MeOTAD,Ag,Diethyl ether,DMF; DMSO,False,100,Spin-coating,N2,0.0757,False,1.07,19.35,0.69,14.34,snyeBF9eGDRZb_8t7er31NDwpvox
MAPbI3,MA,Pb,I,1.6,ZnO-c,PEDOT:PSS,Al,Chlorobenzene,DMF; DMSO,False,70; 100,Spin-coating,N2,0.1,False,0.85,15.9,,,so-6vZh5EqPWC29Ht9Cc_Kiefh1G
MAPbI3,MA,Pb,I,1.6,TiO2-c | TiO2-mp,Spiro-MeOTAD,Ag,Unknown,DMF >> IPA,False,Unknown >> 70.0,Spin-coating >> CBD,N2 >> N2,0.09,False,0.92,20.6,0.71,13.34,soEVjywwFMH89q_c6MUh5Xi_BZXk
MAPbI3,MA,Pb,I,1.6,ZnO-c,Spiro-MeOTAD,Au,Unknown,none >> none,False,Unknown >> 90.0,Evaporation >> Evaporation,Vacuum >> Vacuum,0.04,False,0.98,19.3,0.69,11.7,soFTyqRHNFWmsaW9_yJvSWW-3GTJ
MAPbI3,MA,Pb,I,1.5,SnO2-c | C60-SAM,Spiro-MeOTAD,Au,Ethyl ether,DMF; DMSO,False,65; 100,Spin-coating,N2,0.08,False,1.08,19.96,0.6779999999999999,14.61,soNbq3KRwnzKzljnpCY6AhpIHAlE
MAPbI3,MA,Pb,I,1.6,TiO2-c | TiO2-mp,none,Carbon,Diethyl ether,DMF; DMSO,False,100.0,Spin-coating,N2,0.09,False,0.96,18.22,0.618,10.6,soRC6MOizd6lKKFoK8CFGlqimZBk
Cs0.05FA0.79MA0.16PbBr0.51I2.49,Cs; FA; MA,Pb,Br; I,1.633,TiO2-c | TiO2-mp,Spiro-MeOTAD,Au,Chlorobenzene,DMF; DMSO >> IPA,False,100 >> 70,Spin-coating >> Spin-coating,N2 >> N2,0.16,False,1.06,19.6,0.736,15.2,soZ0YwgZxthmZFkFHEmQjgi4pMvg
MAPbI3,MA,Pb,I,1.5,TiO2-c | TiO2-mp,mp-SFX-3PA,Au,Unknown,DMF >> IPA,False,Unknown >> 100.0,Spin-coating >> CBD,N2 >> N2,0.1,False,1.001,18.94,0.741,13.46,sob31DLMadC4WXwTmZBwnbtjvFRA
MAPbI3,MA,Pb,I,1.6,PCBM-60 | ZnO-np,oxo-Graphene,Al,Unknown,DMF; DMSO,False,100.0,Spin-coating,Unknown,0.104,False,1.08,18.06,0.777,15.2,sobfj5BEaFs6EKxle6LcnKxcfsoq
MAPbI3,MA,Pb,I,1.6,TiO2-c | PCBM-60,Spiro-MeOTAD,Au,Diethyl ether,DMF; DMSO,False,100.0,Spin-coating,Unknown,0.125,False,1.05,17.75,0.72,13.45,soc3pn2FPFgsaM4DGLQ4p5andY7S
Cs0.17FA0.83PbBr0.3I0.7,Cs; FA,Pb,Br; I,1.72,SnO2,Spiro-MeOTAD,,,,False,,,,,False,1.171,19.6,0.76,17.36,soxYj7sXI3eRlVsXGf0GP_iP_sBf
MAPbI3,MA,Pb,I,1.6,TiO2-c | TiO2-nw,none,Carbon,Unknown,Unknown,False,75; 105,Spin-coating,Ar,0.16,False,0.96,21.11,0.53,11.42,sp-9ayXhKl2yrpgoqbiW5AbyLYhL
FAPbI3,FA,Pb,I,1.859,C60 | BCP,2PACz,Cu,N2,2-methoxyethanol; acetonitrile; NMP; DMF,False,Unknown,Slot-die coating,Unknown,0.16,False,1.245,12.726,0.629,9.96,sp043LBpElO3pFTHhrYYSCXJ4jOl
MAPbI3,MA,Pb,I,1.6,PCBM-60,PEDOT:PSS,Al,Toluene,DMSO; GBL @ 3; 7 >> DMSO; GBL @ 3; 7,False,100 >> 100,Spin-coating >> Spin-coating,Unknown,0.09,False,1.05,20.27,0.74,15.63,sp16RbgbGadjQMm2LPswyGwkoPEZ
MAPbI3,MA,Pb,I,1.6,TiO2-c,Spiro-MeOTAD,Ag,Unknown,Unknown,False,95.0,Spin-coating,N2,0.0625,False,1.03,20.58,0.71,15.01,sp1_QVQuw9TeSMC2JkWcxEB5qIdv
FA0.85MA0.15PbBr0.45I2.55,FA; MA,Pb,Br; I,1.52,TiO2-np,Spiro-MeOTAD,Au,Chlorobenzene,DMF; DMSO,False,100.0,Spin-coating,N2,0.1,False,1.05,22.86,0.61,14.5,spCyb-2fY6DBYcm13XvvH8x50WRY
MAPbI3,MA,Pb,I,1.6,PCBM-60 | BCP,PEDOT:PSS,Ag,Unknown,DMF,False,100,Spin-coating,N2,0.045,False,0.92,17.71,0.6459999999999999,10.53,spD99JIBfkx4Ec8Z6f1dvwmI0Z6f
MAPbI3,MA,Pb,I,1.58,PCBM-60 | Bphen,PolyTPD,Ag,Unknown,acetonitrile; Methylamine,True,100.0,Spin-coating,N2,0.0256,False,1.07,18.58,0.7929999999999999,14.7,spDvHXGMFUtoustSoJG8Vvbr-_gy
MAPbI3,MA,Pb,I,1.6,C60 | Bphen,CuSCN-3D,Ag,Unknown,DMF >> IPA,False,100.0 >> 100.0,Spin-coating >> Spin-coating,Unknown,0.24,False,0.9,19.19,0.64,11.05,spGZ3RQ_x4OX3BlLhNM9u7NlXe0n
CsBi0.04Pb0.96I3,Cs,Bi; Pb,I,,TiO2-c | TiO2-mp,Spiro-MeOTAD,Au,Unknown,DMF; DMSO,False,Unknown,Spin-coating,Air,0.09,False,1.05,15.11,0.73,10.84,spP8Fu7smId8SGSdiQbW9HnppsN8
MAPbI3,MA,Pb,I,1.6,SnO2-c | Au | SnO2-c | TiO2-mp,Spiro-MeOTAD,Au,Diethyl ether,DMF; DMSO,False,100.0,Spin-coating,N2,0.1,False,0.93,13.65,0.618,7.79,spU8F5jwqnkSHq_hosFsRdTut11S
MAPb0.98Zn0.02I3,MA,Pb; Zn,I,,SnO2-c,Spiro-MeOTAD,Au,Unknown,DMF; DMSO >> IPA,False,75.0 >> 135.0,Spin-coating >> Spin-coating,N2 >> N2,0.12,False,1.07,21.0,0.71,15.9,spbZ_b1LRYKtjznO04gHD5dXejK8
FA0.9MA0.1PbBr0.1I2.9,FA; MA,Pb,Br; I,1.56,SnO2-c,Spiro-MeOTAD,Au,Unknown,DMF; DMSO >> IPA,False,Unknown >> 150.0,Spin-coating >> Spin-coating,Dry air >> Dry air,0.125,False,1.11,23.06,0.7929999999999999,20.2,spcKN3E-0Z-JpG-kCgLe7OkfXz1R
Cs0.24FA0.76PbBrI,Cs; FA,Pb,Br; I,,SnO2-c,Spiro-MeOTAD,Au,Unknown,none >> none >> none,False,160,Evaporation >> Evaporation >> Gas reaction,Vacuum >> Vacuum >> N2,,False,1.033,18.97,0.621,12.71,spdKQapjlXwIRVjgAv_Qd9KZ1YQt
GU0.1MA0.9PbI3,GU; MA,Pb,I,,TiO2-c | TiO2-mp,Spiro-MeOTAD,Au,Chlorobenzene,DMSO,False,100.0,Spin-coating,Unknown,0.16,False,1.09,22.53,0.777,19.09,spgEUG9nhHFZ_rWAdGfuOK0CAl6i
MAPbI3,MA,Pb,I,1.6,PCBB-S-N | PCBM-60 | C60 | BCP,PTAA,Cu,Unknown,DMF; DMSO >> IPA,False,Unknown >> 100.0,Spin-coating >> Spin-coating,N2 >> N2,0.1,False,,,,,sphq7Gm_8u1Yo_pHI3_W9LIXgmAF
MAPbI3,MA,Pb,I,1.6,TiO2-c | TiO2-mp | ZrO2-mp,none,Carbon,Unknown,GBL,False,50,Drop-infiltration,Air,0.1,False,0.905,18.0,0.61,10.0,spliTeXu9iCFg_uQCwfy1Bn4ETgc
MAPbI3,MA,Pb,I,1.6,TiO2-c,CuSCN,Ag,Hot substrate,Unknown,False,80.0,Spin-coating,Air,0.1,False,0.977,19.13,0.63,12.02,spmThnZopg7UG6kH-7d2v7qKB7_c
MAPbBr0.15I2.85,MA,Pb,Br; I,,TiO2-c | TiO2-mp,Spiro-MeOTAD,Ag,Unknown,DMF >> IPA,False,Unknown >> 100,Spin-coating >> CBD,Unknown,0.1,False,1.037,21.11,0.6920000000000001,15.15,spmdvErxkhY4YujXV9yNEZIQ_6Hx
MAPbI3,MA,Pb,I,1.6,TiO2-c | TiO2-mp | PABA-SAM,Spiro-MeOTAD,Au,Unknown,DMF >> IPA,False,Unknown >> 100.0,Spin-coating >> Spin-coating,Unknown,0.04,False,0.95,20.07,0.51,9.63,sq0txftNc9ufB4Tmosui3HEyA8oX
CsFAMAPbBrI,Cs; FA; MA,Pb,Br; I,,TiO2-c,Spiro-MeOTAD,Au,Chlorobenzene,DMF; DMSO,False,100,Spin-coating,Unknown,0.16,False,1.02,21.44,0.7,15.36,sq3WnLSTR8m5IHcaAVjhydfUGfdi
MAPbI3,MA,Pb,I,1.6,Fe2O3,Spiro-MeOTAD,Au,Chlorobenzene,DMF,False,100.0,Spin-coating,Unknown,0.06,False,0.67,23.17,0.528,7.6,sq6zqSXjpBzBbHxrP61n1p4-N8eQ
MAPbI3,MA,Pb,I,1.5,PCBM-60 | Bphen,PEDOT:PSS,Ag,Chlorobenzene,DMF,False,100.0,Spin-coating,Unknown,0.1,False,0.89,21.46,0.691,13.16,sq9PuXlwVzuD6a_EyEWw0Ck3uzSt
Cs02FA0.8PbBr0.42I2.58,Cs; FA,Pb,Br; I,1.59,SnO2-c,Spiro-MeOTAD,Ag,Chlorobenzene,Unknown,False,100.0,Spin-coating,Unknown,0.1,False,1.069,21.5,0.75,17.4,sqb-4Y90z040nUdx2KeMs0Klobmp
MAPbI3,MA,Pb,I,1.6,TiO2-c,Pyridine | Spiro-MeOTAD,Au,Unknown,DMF,False,Unknown,Spin-coating,N2,0.013,False,0.93,14.7,0.67,9.2,sqdI2wEMX6Dh7jpMSlmNm2xHw--K
MAPbI3,MA,Pb,I,1.6,TiO2-c,Spiro-MeOTAD,Au,Chlorobenzene,DMSO; GBL,False,100.0,Spin-coating,Unknown,0.09,False,1.07,20.98,0.726,16.35,sqwxMcWmDvZI0W-olZRpDBg7FUSR
Cs0.05FA0.79MA0.16PbBr0.51I2.49,Cs; FA; MA,Pb,Br; I,1.6,TiO2-c | TiO2-mp,Spiro-MeOTAD,Au,Ethyl acetate,DMF; DMSO,False,100.0,Spin-coating,N2,0.3,False,1.12,22.0,,19.0,sqzpU7g2hUBSkzfwnXBwS0UQSifY
MAPbI3,MA,Pb,I,1.6,TiO2-c | TiO2-mp,Spiro-MeOTAD,Ag,Chloroform; Hexane,DMF; DMSO,False,100,Spin-coating,Air,0.07,False,1.077,22.62,0.648,15.79,srF6JSCEAYyYciUlv6Ytd-2ksk92
MAPbI3,MA,Pb,I,1.6,TiO2-c | TiO2-mp,Spiro-MeOTAD,Au,Unknown,DMF >> IPA,False,40.0 >> 100.0,Spin-coating >> Spin-coating,N2 >> N2,0.15,False,0.97,20.08,0.568,11.16,srIh0JQZaZIhJGy2MEI5tKBh_gYP
FA0.85MA0.15PbBr0.45I2.55,FA; MA,Pb,Br; I,,TiO2-c | TiO2-mp,Spiro-MeOTAD,Au,Chlorobenzene,DMF; DMSO,False,100,Spin-coating,Unknown,0.1,False,1.07,22.01,0.75,17.81,srf2zBhwqh7GT41TxSYczIa1cCRQ
MAPbI3,MA,Pb,I,1.6,TiO2-c | TiO2-nw,none,Carbon,Unknown,Unknown,False,75; 105,Spin-coating,Ar,0.16,False,0.96,19.6,0.52,9.61,srjkkhc9aliJi1FzSeiw-hcrdT4l
MAPbI3,MA,Pb,I,1.6,PCBM-60,PEDOT:PSS,Ca | Al,Chlorobenzene,DMF,False,110.0,Spin-coating,Ar,0.12,False,0.89,22.43,0.74,14.34,ss8cwB_xrWIzrtwTWzM-Jrs3Ctqt
MAPbI3,MA,Pb,I,1.548,TiO2-c | Al2O3-mp | NiO-np,Spiro-MeOTAD,Au,Unknown,DMF,False,130,Spin-coating,Air,0.17,False,1.02,23.2,0.7240000000000001,17.14,ssB-yRop8iTd10n6_X2j7SXZ7euL
MAPbI3,MA,Pb,I,1.6,TiO2-c | TiO2-mp,Spiro-MeOTAD,Au,Unknown,DMF >> IPA,False,Unknown >> 95.0,Spin-coating >> Spin-coating,Unknown >> Air,0.08,False,0.953,17.1,0.68,11.1,ssEMzBnIy0CzyW4kKfoYtYfPgTAi
MAPbI3,MA,Pb,I,1.59,PCBM-60 | BCP,PEDOT:PSS,Ag,Unknown,DMF,False,100,Spin-coating,Unknown,0.1,False,0.91,19.3,0.7809999999999999,14.5,ssPmVVRha_52XoBOUDHZ9zfC7od1
(ThMA)2FA4Pb5I16,(ThMA); FA,Pb,I,1.5,PCBM-60 | BCP,PEDOT:PSS,Ag,IPA,DMF,False,100,Spin-coating,N2,0.1,False,1.075,22.39,0.758,18.54,ssX1X98s-HcKGXBX01OK3X9eLCFD
MAPbI3,MA,Pb,I,1.6,SnO2-np,Spiro-MeOTAD,Au,Diethyl ether,DMF; DMSO,False,50; 100,Spin-coating,N2,1.84,True,0.7020000000000001,14.6,0.731,7.1,ssayhEbyRByGoVxLHue_KMJ1v0_V
(BDA)MAPbI4,(BDA); MA,Pb,I,,C60 | BCP,PEDOT:PSS,Ag,Toluene,DMF; DMSO,False,100.0,Spin-coating,N2,0.1,False,0.96,20.5,0.7,13.8,sscaITfOWSV7eyx_GYydP1bgK2t6
MAPbI3,MA,Pb,I,1.6,TiO2-c | TiO2-mp,Spiro-MeOTAD,Ag,Unknown,DMF,False,100.0,Spin-coating,Unknown,0.1,False,0.86,14.61,0.72,9.05,ssmvkkoU77HjFxymoxnxYEb5Yb_5
Cs0.15FA0.85PbI3,Cs; FA,Pb,I,,ADAHCl | C60 | BCP,NiO-c,Ag,Chlorobenzene,DMF; DMSO,False,110.0,Spin-coating,Unknown,0.1,False,1.13,22.9,0.77,19.86,ssorfH_T-PbRqSoz_rEcS5eQ16to
MAPbI3,MA,Pb,I,1.6,ZnO-nw,Spiro-MeOTAD,Au,Unknown,DMF; DMSO >> IPA,False,Unknown >> 100.0,Spin-coating >> CBD,Unknown,0.06,False,0.98,18.8,0.68,12.6,ssr8U0Pj-qUDPj3VgphToIZF0UMi
Cs0.05FA0.8075MA0.1425PbBr0.51I2.49,Cs; FA; MA,Pb,Br; I,,ZnO-c,Co-Porphyrin,Au,Diethyl ether,DMF; DMSO,False,120.0,Spin-coating,N2,0.1,False,1.1,23.11,0.764,19.38,st0Jo2gZCCwVj35SmMqJKThlhOxj
MAPbI3,MA,Pb,I,1.6,WOx,Spiro-MeOTAD,Ag,Unknown,DMF,False,100,Spin-coating,N2,0.09,False,0.98,21.41,0.75,15.65,st9N7HeBmav5XmJUWd0k0K8ppiE2
MAPbI3,MA,Pb,I,1.6,TiO2-c,Spiro-MeOTAD,Au,Unknown,H2O >> Hexane; IPA,False,Unknown >> 25.0,Electrodeposition >> CBD,Air >> Air,0.071,False,0.996,14.4,0.58,8.3,stBhV9d7ejRB7OG1gxU_uxZafQJQ
FA0.83MA0.17PbBr0.46I2.54,FA; MA,Pb,Br; I,1.57,TiO2-c | TiO2-mp,Spiro-MeOTAD,Au,Chlorobenzene,DMF; DMSO,False,100.0,Spin-coating,N2,0.16,False,1.12,21.0,0.76,18.0,stLiE_zfvzAM6Qq0eU_kKm5Tu4GY
MAPbI3,MA,Pb,I,1.6,TiO2-c | SiW11O39-POM,Spiro-MeOTAD,Au,Unknown,DMF >> IPA,False,70.0 >> 110.0,Spin-coating >> CBD,Air >> Air,0.1,False,1.025,22.091,0.7190000000000001,16.27,stQ94JyMNbPPqT_Grhtrnpo5m8OC
MAPbI3,MA,Pb,I,1.6,TiO2-c | TiO2-mp,DPA-QA-DPA,Ag,Chlorobenzene,DMF; DMSO,False,100.0,Spin-coating,Unknown,0.1,False,0.95,22.34,0.73,15.5,stUPkSHeixPrGrjwFZlTh_CX3hQv
MAPbI3,MA,Pb,I,1.6,C60 | BCP,Unknown,Ag,Chlorobenzene,DMF,True,70,Spin-coating,N2,0.1,False,1.12,22.0,0.775,19.0,stUWrqbGQoHIi5Zs0DUsprCeZRHp
MAPbI3,MA,Pb,I,1.6,PCBM-60,PEDOT:PSS,Ag,Toluene,DMSO; GBL,False,100.0,Spin-coating,N2,2.25,True,0.86,19.0,0.71,11.6,stbTgFpmMVD3IcBiYNSYgWCEkfg3
MAPbI3,MA,Pb,I,1.5,TiO2-c | TiO2-mp,Spiro-MeOTAD,Au,Unknown,Unknown,False,Unknown,Spin-coating,Unknown,0.1,False,1.05,17.1,0.72,13.1,sthMgBsMG2jPSGw588oCrjmx2Ifd
FA0.5MA0.5PbBr0.45I2.55,FA; MA,Pb,Br; I,,TiO2-c | TiO2-mp,NiO,Au,Unknown,DMF; DMSO >> IPA,False,70.0 >> 100.0,Spin-coating >> Spin-coating,Unknown,0.1,False,0.88,17.118,0.534,8.25,stiGZC6Zb7ipSDOY_1-Ai_cbxffv
MAPbI3,MA,Pb,I,1.6,TiO2-c,Spiro-MeOTAD,Au,Unknown,DMF,False,100.0,Spin-coating,Unknown,0.1,False,0.96,17.2,0.69,11.4,stp0QTKVu-5nGd7Lu5O35o_Obydb
MAPbI3,MA,Pb,I,1.6,C60 | BCP,none,Cu,Unknown,DMF,True,100.0,Doctor blading,N2,0.08,False,1.0,19.7,0.56,11.0,suTDICbdD6FNB3cS9rnkLE_I9ONu
MAPbI3,MA,Pb,I,1.6,TiO2-c | C60,Spiro-MeOTAD,MoO3 | Ag,Unknown,DMF,False,105.0,Spin-coating,N2,0.04,False,0.92,21.39,0.6729999999999999,13.61,suWClr_3D8blr0_tgZaK0_N3QFPB
MAPbI3,MA,Pb,I,1.6,PCBM-60 | BCP,VOx,Ag,Unknown,DMF; DMSO >> IPA,False,Unknown >> 100.0,Spin-coating >> Spin-coating,Unknown,0.1,False,0.87,17.58,0.664,10.17,suiZ7KEhiGDwyOAar26PiKctBb3h
CsPbBrI2,Cs,Pb,Br; I,1.82,TiO2-c,P3HT,Au,MeOAc,Toluene >> IPA,False,265.0 >> 200.0,Spin-coating >> Dipp-coating,Air,0.05,False,,,,11.2,surW11k5Xk_-wngczDaTPFzf4zLG
FA0.67MA0.33PbI3,FA; MA,Pb,I,1.528,TiO2-c | TiO2-mp,Spiro-MeOTAD,Au,Chlorobenzene,DMF; DMSO,False,100.0,Spin-coating,N2,0.16,False,0.971,22.704,0.628,13.86,suvbf5qKUP4i2rIXJzkdvqOzt0Ck
MAPbI3,MA,Pb,I,1.6,C60 | BCP,PEDOT:PSS,Al,Unknown,DMSO; GBL,False,100.0,Spin-coating,N2,0.11,False,0.77,22.1,0.64,10.94,sv0Nb99qCtjMw_A1OQ0v_yE8bgRR
FA0.85MA0.15PbBr0.45I2.55,FA; MA,Pb,Br; I,1.6,PCBM-60 | LiF,PEDOT:PSS,Ag,Chlorobenzene,Unknown,False,100.0,Spin-coating,Unknown,0.059,False,0.94,21.5,0.747,15.48,sv0vexO6QF0JjEvrvk6I2qYZFhzx
MAPbI3,MA,Pb,I,1.6,PCBM-60,Spiro-MeOTAD,MoO3 | Ag | MoO3,Unknown,DMF,False,100.0,Spin-coating,Unknown,0.12,False,0.983,12.28,0.631,7.59,sv6qgYeILAebZ3Q6v1Tim-B6WSrB
Cs0.05FA0.79MA0.16PbBr0.45I2.55,Cs; FA; MA,Pb,Br; I,1.6,TiO2-c | TiO2-mp | PCBM-60; Poly(N-vinylcarbazole),Spiro-MeOTAD,Au,Unknown,DMF; DMSO,False,100.0,Spin-coating,Unknown,0.0916,False,1.12,23.2,0.79,20.4,svEfUxhalxri2tjeomgx17bNnqEn
MAPbI3,MA,Pb,I,1.6,TiO2-c | TiO2-mp,Spiro-MeOTAD,Au,Chlorobenzene,DMF,False,90.0,Spin-coating,Unknown,0.16,False,1.03,21.4,0.67,14.8,svFmoeMprtwTyPKqghOxxTLczNhy
MAPbI3,MA,Pb,I,1.6,PCBM-60 | LiF,PCDTBT,Ag,Toluene,DMSO; GBL,False,110.0,Spin-coating,N2,0.2,False,1.0,21.9,0.69,15.2,svoahYCqBQDIvFf4cqr3jU2yogT_
FA0.85MA0.15PbBr0.45I2.55,FA; MA,Pb,Br; I,,TiO2-c | TiO2-mp,Spiro-MeOTAD,Au,Unknown,DMF; DMSO >> IPA,False,70.0 >> 100.0,Spin-coating >> Spin-coating,N2 >> N2,0.16,False,1.15,22.23,0.752,19.65,swPYXPfRBCK1ZU2y4h6JwOtOsa94
FA0.83MA0.17PbBr0.33I2.67,FA; MA,Pb,Br; I,1.59,ZnSO4-c | ZnSO4-mp,Spiro-MeOTAD,Au,Chlorobenzene,DMF; DMSO,False,100.0,Spin-coating,Unknown,1.06,False,1.04,24.48,0.76,19.37,swVOj2is_7DMFcuZrmejG70XuIEt
MAPbI3,MA,Pb,I,1.6,NDI-P,Spiro-MeOTAD,Au,Unknown,DMF; DMSO,False,100.0,Spin-coating,Unknown,0.09,False,1.05,20.57,0.74,16.01,sw_kzQyBM1eJaQf0MyZNSh8EwBaj
MAPbI3,MA,Pb,I,1.6,PCBM-60,NiO,Al,Unknown,DMF,False,100,Spin-coating,Glovebox,0.1,False,,,,,swblOj8n94VJG2KnH6I8mXSIJmcu
MAPbI3,MA,Pb,I,1.6,TiO2-c | TiO2-mp | NaYF2@SiO2-np,none,Carbon,Unknown,DMF >> IPA,False,Unknown >> 100.0,Spin-coating >> CBD,Unknown,0.1,False,0.993,21.43,0.66,14.09,swjTEcu8xASNEQNQ3k6MgjN8H7Gu
MAPbI3,MA,Pb,I,1.6,TiO2-c | TiO2-mp,Spiro-MeOTAD,Ag,Unknown,DMF >> IPA >> none,False,70.0 >> 70.0 >> 70.0,Spin-coating >> Spin-coating >> Evaporation,N2 >> N2 >> Vacuum,0.1,False,1.0,16.94,0.616,10.43,swke2v9tzW6w0L8nm6Y_VGgkueDf
MAPbI3,MA,Pb,I,1.6,PCBM-60,PEDOT:PSS,Ag,Chlorobenzene,DMF; DMSO,False,120.0,Spin-coating,Unknown,0.12,False,1.0,22.19,0.672,14.92,swww0TIYuNtECFzi9_KApdJ8erFR
MAPbI3,MA,Pb,I,1.6,TiO2-c | TiO2-mp,Spiro-MeOTAD,AgAl,Ether,DMSO; GBL,False,110.0,Spin-coating,Unknown,0.09,False,1.02,21.96,0.696,15.66,sxGosQxV1lE0ffjMA-F4SkCaKbm4
MAPbI3,MA,Pb,I,1.6,C60 | BCP,PTAA,Cu,Unknown,Unknown,False,Unknown,Unknown,Unknown,0.01,False,1.068,24.04,0.7709999999999999,19.82,sxMcAb677Mlt7-ZLLO6s9FvomPjm
MAPbI3,MA,Pb,I,1.6,C60 | BCP,PTAA,Ag,Chlorobenzene,DMF; DMSO,False,120,Spin-coating,N2,0.09,False,1.0,21.35,0.728,15.55,sxSv0xxdtN30XA3DXlDdOeQ6DvOC
MAPbI3,MA,Pb,I,1.6,TiO2-c | TiO2-mp,CuSCN,Au,Unknown,DMF; DMSO >> IPA,False,Unknown >> 100.0,Spin-coating >> Spin-coating,Air >> Air,0.25,False,0.96,18.23,0.68,11.96,sxTF8samSVRVFUAsLpp8jXJeS6jp
MAPbI3,MA,Pb,I,1.6,BAFB | ZnO-np,PEDOT:PSS,Ag,Unknown,DMF; DMSO,False,100.0,Spin-coating,Unknown,0.104,False,0.8220000000000001,16.2,0.691,9.21,sxcdDRLSrH05If3nsKivB9Be6hRV
Cs0.05FA0.79MA0.16PbBr0.51I2.49,Cs; FA; MA,Pb,Br; I,,TiO2-c,Spiro-MeOTAD,Au,Unknown,DMF; DMSO,False,100.0,Spin-coating,Unknown,0.1,False,1.0,24.3,0.7,17.0,sxfj5BO0fis5MwbA6oMr8SNKXkqx
MAPbI3,MA,Pb,I,1.55,TiO2-c | Al2O3-mp,Spiro-MeOTAD,Ag,Unknown,DMF,False,100,Spin-coating,Air,0.09,False,0.92,15.2,0.53,7.8,sxgWvjaEYMmqVYoJk9NYn4RUGFnZ
MAPbI3,MA,Pb,I,1.6,ZnO-c | ZnO-nw | Al2O3-c,Spiro-MeOTAD,Au,Unknown,DMF; DMSO >> IPA,False,Unknown >> 100.0,Spin-coating >> CBD,N2 >> N2,0.1,False,1.02,20.9,0.591,12.62,sxpRDwRQJ0NWAUBC4NSY3NbjEMwG
MAPbI3,MA,Pb,I,1.6,TiO2-c | TiO2-mp,Spiro-MeOTAD,Au,Toluene,DMSO,False,100.0,Spin-coating,N2,0.12,False,1.023,22.9,0.61,14.3,sy-4a3y3xru4kft1X7kNNGPoRKaG
MAPbI3,MA,Pb,I,1.6,TiO2; WOx,Spiro-MeOTAD,Ag,Unknown,DMF,False,Unknown,Spin-coating,N2,0.09,False,0.88,21.85,0.65,12.55,sy8VJZ2MHvT0liQs2zOEUtpoHj3V
FA0.85MA0.15PbI3,FA; MA,Pb,I,,TiO2-c,Spiro-MeOTAD,Au,Chlorobenzene,DMF; DMSO,False,150,Spin-coating,N2,0.09,False,1.05,24.75,0.7290000000000001,19.03,syBKjOUOdr0RyVy5PCdOwUy6T174
MAPbI3,MA,Pb,I,1.6,PCBM-60 | BCP,PEDOT:PSS,Al,Unknown,DMF,True,100.0,Spin-coating,Unknown,0.1,False,0.948,18.8,0.6,10.7,syEdzY-7FNzxmvwD63OGIwJ6bUUI
FAPbBrxIx,FA,Pb,Br; I,,PCBM-60 | PEI,PEDOT:PSS,PEDOT:PSS,Unknown,DMF,False,100,Spin-coating,Unknown,1.0,False,1.07,17.7,0.7170000000000001,13.6,syb0JDmLNI9pSkzVvWa6N0iqpgN6
Cs0.017FA0.83MA0.15PbBr0.51I2.49,Cs; FA; MA,Pb,Br; I,,SnO2-c,Spiro-MeOTAD,Ag,Anisole,DMF; DMSO,False,100,Spin-coating,N2,0.0919,False,1.16,23.28,0.78,19.7,sydY-eoBmRBdLG3IcN7F-IvrSOUS
MAPbI3,MA,Pb,I,1.6,PCBM-60 | BCP,NiO-c,Ag,Toluene,DMF; DMSO,False,100.0,Spin-coating,Unknown,0.01,False,1.01,18.68,0.745,14.33,syiiDkR6QJWILq84CvoLBwNIj1TA
MAPbI3,MA,Pb,I,1.6,PCBM-60 | BCP,DMZ,Ag,Chlorobenzene,DMF; DMSO,False,100.0,Spin-coating,Unknown,0.11,False,,,,11.92,syj8a7Wfm8Sam1Np89a45gZNRXJY
MAPbI3,MA,Pb,I,1.6,PCBM-60,PEDOT:PSS,Ag,Unknown,none,False,Unknown,Co-evaporation,Vacuum,0.12,False,0.89,12.8,,7.73,syo_qhnEhsHx8Q7th9G-_IY0RgqH
MAPbI3,MA,Pb,I,1.6,PCBM-60 | BCP,VOx,Ag,Unknown,DMF >> Ethanol,True,80.0 >> 100.0,Spin-coating >> Spin-coating,N2 >> N2,0.057,False,0.92,20.67,0.765,14.18,sytVdmyO-6xGspWJDofGOiLMGkGK
MAPbI3,MA,Pb,I,1.6,TiO2-c | TiO2-IO,Spiro-MeOTAD,Ag,Unknown,DMF >> IPA,False,100.0 >> 100.0,Spin-coating >> Spin-coating,Dry air >> Dry air,0.0625,False,0.84,20.7,0.48,8.28,syv6UPrXgiXxK3aqrARIUdilCFG4
FAPbI3,FA,Pb,I,1.48,PCBM-60 | TiO2-c,NiMgLiO,Ag,Chlorobenzene,DMF; DMSO,False,100.0,Spin-coating,N2,0.25,False,0.91,19.57,0.741,13.24,syzAxIKeuGNsI8s3qIPMXCUmHJja
FAPbBr3I,FA,Pb,Br; I,1.6,PCBM-60,PEDOT:PSS,Al,Unknown,DMF >> IPA,False,110.0 >> 110.0,Spin-coating >> Spin-coating,Unknown,0.1,False,,,,,szEYyvR3xfcmXvEisd0D8qMue7Bf
MAPbI3,MA,Pb,I,,TiO2-c | TiO2-mp,Spiro-MeOTAD,Ag,Diethyl ether,DMSO,False,Unknown,Spin-coating,N2,0.04,False,1.01,22.77,0.789,18.14,szGSolUcHCwPFqyN2NSsP2CXw0C6
FA0.7MA0.3PbI3,FA; MA,Pb,I,,SnO2-np,Spiro-MeOTAD,Ag,Unknown,DMF >> DMF; IPA,False,Unknown >> 100.0,Spin-coating >> Spin-coating,N2 >> N2,0.075,False,1.11,23.13,0.75,20.1,szKu2Ak31_T08i5i4-mNZBnetzpr
MAPbI3,MA,Pb,I,1.6,TiO2-c | TiO2-mp,Y2,Au,Toluene,DMSO; GBL,False,Unknown,Spin-coating,Unknown,0.2,False,1.02,20.29,0.675,14.0,szP_jEDKgJuyu-W0uvhvcMhDH5f4
FA0.75MA0.15PbBr0.45I,FA; MA,Pb,Br; I,,TiO2-c | TiO2-mp,CuPc-Bu,Au,Chlorobenzene,DMF; DMSO,False,100.0,Spin-coating,Unknown,0.09,False,1.03,21.0,0.66,13.3,szXC6EEjw-5CkzsEVVPTqnrRkrAc
MAPbI3,MA,Pb,I,1.7,TiO2-c | TiO2-mp,Graphene oxide | CuBuPc,Au,Chlorobenzene,DMF; DMSO,False,90.0,Spin-coating,Ambient,0.06,False,1.06,20.4,0.65,14.0,szeXV8-OXGUaeDx9eFy6aT_6hiNK
MAPbI3,MA,Pb,I,1.6,PCBM-60 | TiO2,PEDOT:PSS,Al,Chlorobenzene,DMSO; GBL,False,100.0,Spin-coating,Unknown,0.15,False,0.96,15.82,0.62,9.38,szli8D6eATKf8br5awsLgGJLcJ5E
MAPbI3,MA,Pb,I,1.55,TiO2-c,Spiro-MeOTAD,Ag,Ethyl acetate; Petroleum ether,DMF,False,100.0,Spin-coating,N2,0.16,False,1.095,21.56,0.688,15.96,szljljZnVSijHNBLSiMBRL5JZYEA
