Repository: GouravSidana/firstML

# firstML
My first Machine Learning Project

File: filtered_perovskite.csv (part 139 of 155)
Formula,A_ion,B_ion,X_ion,Bandgap,ETL,HTL,Backcontact,Antisolvent,Solvent,Solv_annel,Anneal_temp,Dep_procedure,Synth_atm,Cell_area,Is_module,Voc,Jsc,FF,PCE,entry_id
MAPbI3,MA,Pb,I,1.6,PCBM-60 | BCP,PEDOT:PSS,Ag,Toluene,DMF; GBL,True,100.0,Spin-coating,Unknown,0.125,False,1.0,20.83,0.815,17.3,szuLLbZt4yuvgfSqI3QqwNey-U7r
MAPbI3,MA,Pb,I,1.6,TiO2-c | TiO2-mp,none,Carbon; MAI | Carbon,Unknown,DMF >> IPA,False,Unknown >> 100.0,Spin-coating >> Spin-coating,Unknown,0.152,False,0.877,19.4,0.665,10.3,szvqQjWntYi0vZUxI4kuSjoBoQ_N
MAPbI3,MA,Pb,I,1.6,TiO2-c | TiO2-mp,none,Carbon | Al,Unknown,DMF >> IPA,False,Unknown >> 90.0,Spin-coating >> CBD,Air >> Air,0.08,False,0.967,18.77,0.5660000000000001,10.27,t-5tvuSkuAXn3vDijMBbHsHo8ArV
MAPbI3,MA,Pb,I,1.6,TiO2-nw,Spiro-MeOTAD,Au,Unknown,DMF >> Chlorobenzene; IPA,False,Unknown >> 70.0,Spin-coating >> CBD,Unknown,0.16,False,,,,14.3,t-FPn7kgA68kwuufGPTWhRKzNfmn
CsFAPbBrI,Cs; FA,Pb,Br; I,1.63,SnO2,Spiro-MeOTAD,,,,False,,,,,False,1.204,21.58,0.77,20.01,t-OAB0phzFXt9og4YtYDA1BWcCl5
(PEA)1.6BA0.4MA3Pb4I13,(PEA); BA; MA,Pb,I,,PCBM-60 | BCP,PTAA,Ag,Unknown,DMF; DMSO,False,100.0,Spin-coating,Air,0.1,False,1.19,18.5,0.688,15.1,t-kwnKI06ZKXc7b3Aj_pCNqm0SsK
MAPbI3,MA,Pb,I,1.6,TiO2-c,Spiro-MeOTAD,Ag,Unknown,DMF,False,100.0,Spin-coating,Unknown,0.0625,False,0.97,21.1,0.59,12.0,t-mYdjWPwY4Oz3OmYVBojqtohfr9
MAPbI3,MA,Pb,I,1.6,SnO2-c | PCBM-60,Spiro-MeOTAD,Au,Toluene,DMSO; GBL,False,100.0,Spin-coating,N2,0.04,False,1.06,17.05,0.65,14.8,t-otKbzgLvz9_UCz-TOCnrxfaRMp
MAPbI3,MA,Pb,I,1.58,TiO2-c | PCBM-60,Spiro-MeOTAD,Au,Unknown,none,False,Unknown,Co-evaporation,Vacuum,0.16,False,1.045,19.4,0.63,13.3,t-sK1D6XFB8GclMGPIVNQPZROvi7
MAPbI3,MA,Pb,I,1.6,TiO2-mp | TiO2-c,Spiro-MeOTAD,Au,Unknown,DMF >> IPA,False,70.0 >> 70.0,Spin-coating >> CBD,N2 >> N2,0.159,False,0.92,18.13,0.59,9.9,t-tqn9CwBCsXefBXqWeTWZjJxP9g
FA0.81MA0.15PbBr0.45I2.55,FA; MA,Pb,Br; I,,PCBM-60,NiO-np,Ag-nw | C60,Chlorobenzene,DMF; DMSO,False,100.0,Spin-coating,N2,0.09,False,0.95,16.33,0.58,9.03,t-zVhQZ5KZrdxp2Yx656r9p7-B-J
(BDA)MAPbI4,(BDA); MA,Pb,I,,C60 | BCP,PEDOT:PSS,Ag,Toluene,DMF; DMSO,False,100.0,Spin-coating,N2,0.1,False,,,,,t0-z1pQfr_gjMFXJ1A94WrinoXHl
Cs0.1FA0.9PbI3,Cs; FA,Pb,I,,PCBM-60,PTAA,Mg | Ag,Chlorobenzene,DMF; DMSO,False,100,Spin-coating,Ar,0.16,False,1.01,23.2,0.81,19.0,t01Gq0LConNEyEEsQCB4VhhYPf3I
MAPbI3,MA,Pb,I,1.6,TiO2-c | BaSnO3-np,PTAA,Au,Toluene,2-methoxyethanol; DMSO; GBL,False,100.0,Spin-coating,Unknown,0.096,False,1.06,22.6,0.77,18.6,t0G3QooChMDnIJsqVNA8-UfUuoom
MAPbI3,MA,Pb,I,,TiO2-c,Spiro-MeOTAD,MoO3 | Al,Unknown,DMF >> IPA,False,70 >> 100,Spin-coating >> Spin-coating,Unknown,,False,0.98,22.0,0.65,14.0,t0K3MdBd8F941RoOuRnswuKd_WYR
MAPbI3,MA,Pb,I,1.6,TiO2-c,Spiro-MeOTAD,Au,Unknown,GBL,False,120.0,Spin-coating,N2,0.8,False,1.04,20.66,0.63,13.54,t0O1NLolrAXLpcenkcTeSQ6SSWLK
MAPbI3,MA,Pb,I,1.6,TiO2-c,PEDOT:PSS,Au,Ethyl acetate,DMF,False,100.0,Spin-coating,Unknown,0.16,False,0.73,19.1,0.55,7.85,t0O_o2csBZOJL_QkgtF46nTUA9Dk
MAPbI3,MA,Pb,I,1.6,TiO2-c,Spiro-MeOTAD,MoO3 | Ag,Chlorobenzene,DMSO; GBL,False,100.0,Spin-coating,Unknown,0.16,False,1.02,21.51,0.73,16.02,t0bMrDPRQhhW0LPUyE3Ldip3sBth
Cs0.2FA0.8PbBr0.6I2.4,Cs; FA,Pb,Br; I,1.68,C60 | BCP,PTAA,,,,False,,,,,False,1.07,20.67,0.774,17.16,t0f0YatXbQND6h2OmuYsXbwm3F6E
FA0.87MA0.13PbBr0.51I2.61,FA; MA,Pb,Br; I,,TiO2-c | TiO2-mp,iDM1,Au,Chlorobenzene,DMF; DMSO,False,100,Spin-coating,Unknown,0.07,False,1.01,22.33,0.621,14.04,t0fJs0XlvH0GzzHjJzl8d3pGZKUU
MAPbI3,MA,Pb,I,1.6,TiO2-nanosphere,Spiro-MeOTAD,Au,Unknown,DMF,False,110; 115,Spin-coating,Unknown,0.1,False,,,,14.22,t0kO8fOoCTaadC8ksqlgxfHXxYRa
MAPbI3,MA,Pb,I,1.6,PCBM-60 | C60 | BCP,PTAA,Al,Unknown,DMF >> IPA,False,Unknown >> 60.0,Spin-coating >> Spin-coating,Unknown,0.09,False,1.1,21.96,0.78,18.9,t0pp5ZtNWxLX5kH5xzvUHfQLTevh
CsPbBrI2,Cs,Pb,Br; I,1.92,PCBM-60 | C60 | BCP,P3CT,Ag,Unknown,DMSO,False,25; 300,Spin-coating,N2,0.09,False,1.113,15.473,0.685,11.97,t0sZ4aB-B3MuPw9J2JU5YzNSsGhA
MAPbI3,MA,Pb,I,1.6,PCBM-60,CuOx,Ag,Chlorobenzene,DMF,False,100.0,Spin-coating,N2,0.09,False,0.915,16.1,0.639,9.4,t0xuWUQ82WEGjcH7S82HNozkpkys
MAPbI3,MA,Pb,I,1.6,PCBM-60 | C60,PEDOT:PSS,Al,Unknown,DMF >> IPA,False,Unknown >> 100.0,Spin-coating >> Spin-coating,Unknown,0.1,False,1.1,22.0,0.8,19.6,t1-0pD6TTjzFPZAzZ9nIfuJ4L3Nu
MAPbI3,MA,Pb,I,1.6,PCBM-60,PEDOT:PSS,Al,Chlorobenzene,DMF,False,100.0,Spin-coating,N2,0.09,False,0.87,13.73,0.62,7.47,t15NoKfhvF4uz6FxANltqb1JUgQA
MAPbI3,MA,Pb,I,1.6,TiO2-c,Spiro-MeOTAD,Au,Chlorobenzene,DMSO,False,100.0,Spin-coating,Unknown,0.09,False,1.03,24.05,0.73,18.08,t1A1eoyvFOKM_HIY-6RqTAEbHZ3X
MAPbI3,MA,Pb,I,1.55,PCBM-60 | C60,PEDOT:PSS,Ag,Unknown,DMF; DMSO >> IPA,False,70.0 >> 100.0,Spin-coating >> Spin-coating,Unknown,0.1,False,0.8590000000000001,4.623,0.534,7.52,t1D1ua-wLquPT92VNe7K7Cf9hNOZ
MAPbI3,MA,Pb,I,1.6,PCBM-60,CuInS2 | Al2O3-np,Ag,Ethyl ether,DMF; DMSO,False,100.0,Spin-coating,Air,0.04,False,0.91,18.3,0.61,10.1,t1Kuw5S_XXroOcnJ1YeZfTD6Z6_V
MAPbI3,MA,Pb,I,1.6,TiO2-c | TiO2-mp,Spiro-MeOTAD,Carbon | FTO,Unknown,DMF; DMSO >> IPA,False,100.0 >> 150.0,Spin-coating >> Spin-coating,Air >> Air,0.2,False,1.0,19.89,0.54,10.7,t1OonyWLSRStJxH3gUsjXlck6ARo
MAPbI3,MA,Pb,I,1.6,SnO2-c,Spiro-MeOTAD,Au,Chlorobenzene,DMF,False,100.0,Spin-coating,Air,0.102,False,1.093,22.98,0.6990000000000001,17.54,t1P4D0T9WIE-adOEU8Rcz-JyM10m
MAPbI3,MA,Pb,I,1.6,PCBM-60 | BCP,PTAA | PFN,Cu,Diethyl ether,DMF; DMSO,False,100.0,Spin-coating,N2,0.1,False,1.1,21.4,0.79,18.7,t1UwCk_vmmxAUG2io51RX18redQE
CsPbBrF1.88I0.12,Cs,Pb,Br; F; I,1.85,TiO2-c | TiO2-mp,Spiro-MeOTAD,Ag,Unknown,DMF; DMSO,False,150,Spin-coating,N2,,False,,13.71,0.67,9.18,t1cc9sad79ZxlGKvRw-X0aKKTlCW
MAPbI3,MA,Pb,I,1.58,PCBM-60 | BCP,NiO-c,Ag,Toluene,DMSO,False,100.0,Spin-coating,N2,0.1,False,0.96,13.95,0.67,9.08,t1jbrOGBIRtYdRsSjpCi5AahuYqJ
FA0.85MA0.15PbBr0.46I2.54,FA; MA,Pb,Br; I,,TiO2-c | TiO2-mp,PTAA,Au,Chlorobenzene,DMF; DMSO,False,100.0,Spin-coating,N2,0.16,False,1.123,22.1,0.64,15.89,t217MR_ghyZyfydch4_ujvVKSYls
MAPbI3,MA,Pb,I,1.6,ZnO-c | MgO | TiO2-mp,TPB(2-MeOTAD),Au,Unknown,DMF >> IPA,False,70.0 >> Unknown,Spin-coating >> CBD,Unknown,0.1,False,0.97,19.32,0.645,12.14,t2WusirK8EFiJQWlIwK0mOqlLtfQ
MAPbI3,MA,Pb,I,1.6,TiO2-c,Spiro-MeOTAD,Ag,Unknown,DMF,False,100.0,Spin-coating,Air,0.075,False,1.098,23.73,0.56,14.59,t2dGStSrIKR0C05_lvZ1fIC5v4ES
Cs0.05FA0.80MA0.15PbBr0.45I2.55,Cs; FA; MA,Pb,Br; I,,SnO2-c,Spiro-MeOTAD,Au,Ethyl acetate,DMF; DMSO,False,70; 100,Spin-coating,N2,0.105,False,1.15,20.83,0.68,16.29,t2jR_sIjLzWETBnAJ3sTBjBMn8MN
MAPbI3,MA,Pb,I,1.6,TiO2-c | TiO2-mp,Spiro-MeOTAD,Au,Unknown,DMF >> IPA,False,70.0 >> 100.0,Spin-coating >> CBD,Unknown,0.1,False,0.94,18.54,0.62,11.0,t2q0Z3ZPY-EJRoXer9NUnzylWRCy
FA0.92MA0.08PbBr0.24I2.76 | (C8H17NH3)2PbI4,FA; MA | (C8H17NH3),Pb | Pb,Br; I | I,1.56,TiO2-c | TiO2-mp,C8Br | Spiro-MeOTAD,Au,Diethyl ether,DMF; DMSO >> IPA,False,150.0 >> Unknown,Spin-coating >> Spin-coating,N2 >> N2,0.095,False,1.15,24.2,0.7979999999999999,22.1,t3069UHtRnwPmPiNQZzqtf3oxjJ3
FASnI3,FA,Sn,I,,PCBM-60 | BCP,PEDOT:PSS,Ag,Chlorobenzene,DMSO,False,100,Spin-coating,N2,0.09,False,0.54,22.12,0.71,8.12,t3C5kY8JFV2u9EuMtK96MDVzEKOd
MAPbI3,MA,Pb,I,1.6,TEAI | PCBM-60 | PEI,NiO-c,Ag,Unknown,DMSO; GBL,False,70.0,Spin-coating,Air,0.09,False,1.1,17.79,0.679,13.31,t3HafKDKGxktprmwRkZDB6mD-edy
FA0.83MA0.17PbBr0.51I2.49,FA; MA,Pb,Br; I,,TiO2-c | TiO2-mp,P3HT,Au,Chlorobenzene,DMF; DMSO,False,100.0,Spin-coating,N2,0.2,False,0.97,23.9,0.62,14.4,t3Q0XxMuNwQMGdOhJpzgeJJOw4JN
MAPbI3,MA,Pb,I,1.6,TiO2-c | TiO2-mp,Spiro-MeOTAD,Au,Unknown,DMF; GBL,False,100,Spin-coating,Unknown,0.16,False,1.025,20.99,0.71,15.27,t3Se4u1xrW_0_ZxmGHyfTSYMRNhB
MAPbBrI2,MA,Pb,Br; I,1.8,PCBM-60 | BCP,NiO-c,Ag,Chlorobenzene,DMF >> IPA,False,100.0 >> Unknown,Spin-coating >> Spin-coating,N2 >> N2,0.1,False,1.028,0.124,0.768,36.2,t3X--o-QsCZ7EzUsA3gnvTOmQJTX
MAPbI3,MA,Pb,I,1.6,PCBM-60 | LiF,PEDOT:PSS,Ag,Toluene,DMSO; GBL,False,100,Spin-coating,Unknown,0.045,False,0.83,19.53,0.67,10.87,t3ZaA2MI5aXWSfKKJc_McJXgUI01
FA0.85MA0.15PbBr0.50I2.50,FA; MA,Pb,Br; I,1.65,TiO2-c | TiO2-mp,Spiro-MeOTAD,Au,Chlorobenzene,DMF; DMSO,False,100.0,Spin-coating,N2,0.16,False,1.13,19.6,0.72,15.9,t3qWIn5ADkVU-521Omswaw1BbK6X
FA0.85MA0.15PbBr0.45I2.55,FA; MA,Pb,Br; I,,PCBM-60 | C60 | BCP,PTAA,Cu,Toluene,DMF; DMSO,False,Unknown,Spin-coating,Unknown,0.1,False,1.15,23.1,0.8109999999999999,21.3,t3t0uWzKhEHQY9rT8BN89VPoza02
MAPbI3,MA,Pb,I,1.6,PCBM-60 | C60 | BCP,PolyTDP,Ag,Unknown,DMF >> IPA,False,Unknown >> 100.0,Spin-coating >> Spin-coating,Unknown,0.1,False,0.99,20.01,0.696,13.78,t4OXo2gz7tw1jPqMACvbiRIbFdMt
MAPbI3,MA,Pb,I,1.6,TiO2-c,Spiro-MeOTAD,Ag,Unknown,DMF; DMSO,False,Unknown,Spin-coating,Unknown,0.1,False,1.06,22.12,0.75,17.59,t4aT1tIwAy0gpieraReocVcu1n3Y
MAPbI3,MA,Pb,I,1.6,TiO2-c | TiO2-mp,Spiro-MeOTAD,Au,Diethyl ether,DMF; DMSO,False,65.0; 100,Spin-coating,Unknown,0.125,False,1.01,23.39,0.71,16.9,t4qbYE33YCOQD7seGUFUzGbCi8Uj
MAPbI3,MA,Pb,I,1.5,PTCA,Spiro-MeOTAD,Au,Chlorobenzene,DMF,False,105.0,Spin-coating,Unknown,0.09,False,0.82,19.87,0.615,10.02,t4rpgAN1r5KGXOUnipldf9fOAGvr
MAPbI3,MA,Pb,I,1.6,PCBM-60 | C60 | BCP,PTAA,Cu,Unknown,GBL,False,100; 110; 120,Space-limited inverse temperature crystallization,Unknown,0.1,False,1.0,15.5,0.66,10.2,t4ukAiy4zovx0qQFTpVIUvHZAiE6
FAPbI3,FA,Pb,I,1.48,TiO2-c,Spiro-MeOTAD,Au,Unknown,DMF >> IPA,False,Unknown >> 40.0; 100,Spin-coating >> CBD,Air >> Air,0.1,False,1.0,20.5,0.66,13.5,t51veAfo6OVoAF1tn-FvpekETndu
FA0.25MA0.75SnI3,FA; MA,Sn,I,,C60 | BCP,PEDOT:PSS,Ag,Chlorobenzene,DMSO,False,100.0,Spin-coating,Unknown,0.1,False,0.61,19.8,0.64,7.68,t51wEuNyAJXJd3YEevsVNm3tSrjm
MAPbI3,MA,Pb,I,1.6,PCBM-60,LiMgNiO,Ag,Toluene,DMSO,False,100,Spin-coating,Unknown,1.02,False,1.05,19.1,0.612,12.3,t594WyiW97qV8W6Hhe52vxYMn4Up
MAPbI3,MA,Pb,I,1.5,C60-SAM,PDCBT | WOx,Au,Chlorobenzene,DMF; DMSO,False,100.0,Spin-coating,N2,0.1,False,1.05,21.3,0.6,13.3,t5MObvM4o2rSlwUT7WTgM_alkuVR
MAPbI3,MA,Pb,I,1.6,none,PEDOT:PSS,Liq | Al,Chlorobenzene,DMF,False,100.0,Spin-coating,Air,0.1,False,0.92,16.26,0.61,9.17,t5WwqLl5aYMnNLhDoq9a6b3HQdAQ
CsPbI3,Cs,Pb,I,,TiO2-c,PTAA,MoOx | Ag,Unknown,Octane >> Methyl acetate,False,Unknown,Spin-coating >> Spin-coating,Air >> Air,0.0725,False,1.247,14.16,0.7440000000000001,13.14,t5_N2IAJU9hb5sySwpoRRrWMufew
MAPbI3,MA,Pb,I,1.6,C70,PEDOT:PSS,Ag,Unknown,DMF,False,100.0,Spin-coating,N2,0.04,False,0.96,21.0,0.73,14.6,t5dWf2TlpRsz_y2oiHi9RoDE5iZe
MAPbI3,MA,Pb,I,1.5,TiO2-c | TiO2-mp,Carbon-nt; P3HT,Au,Unknown,DMF; DMSO >> Cyclohexane; IPA,False,70 >> 100,Spin-coating >> CBD,Air >> Air,0.08,False,0.86,21.12,0.62,11.25,t5k5zcnvdb4ZwHEWNf3QTzaGuXro
FA0.87MA0.13PbBr0.39I2.61,FA; MA,Pb,Br; I,,TiO2-c,Spiro-MeOTAD,Au,Toluene,DMF; DMSO >> DMF; DMSO,False,400.0 >> 400.0,Spin-coating >> Spin-coating,Unknown,0.13,False,1.13,23.06,0.78,20.37,t5kQaQ1W8wMgwNZsZITWHbYCGLz5
MA3PbCl2,MA,Pb,Cl,,TiO2-c | TiO2-mp,P3HT,Au,Unknown,DMF,False,Unknown,Spin-coating,Air,,False,0.942,23.36,0.46,10.12,t62dkgPu-giso75GilR6HtJ_OVAg
MAPbI3,MA,Pb,I,1.6,C60 | BCP,PEDOT:PSS,Ag,Diethyl ether,DMF,True,100.0,Spin-coating,Air,0.1,True,1.03,22.12,0.81,18.48,t6HgQ5N2uMF3svjcw7rYWFY4ZCUa
MAPbI3,MA,Pb,I,1.6,TiO2-c | TiO2-mp,BDT:TT,Au,Diethyl ether,DMF; DMSO,False,65; 100,Spin-coating,Air,0.1,False,0.86,23.58,0.62,12.81,t6TQWT5mQLsHpo7GzaW-dNwpkUBZ
(ThMA)2FA4Pb5I16,(ThMA); FA,Pb,I,1.5,PCBM-60 | BCP,PEDOT:PSS,Ag,IPA,DMF,False,100,Spin-coating,N2,0.1,False,1.016,22.02,0.742,16.6,t6aWMC0PzzMvsEvVx1lcunC9RfEz
MAPbI3,MA,Pb,I,1.6,TiO2-c | TiO2-mp,Spiro-MeOTAD,Au,Unknown,DMF >> none,False,110.0 >> 70.0,Spin-coating >> Gas reaction,Air >> Air; MACl,0.1,False,1.06,13.58,0.6,8.63,t6hZdEKWHkbPy8iesScEhgP5Dt9o
MAPbI3,MA,Pb,I,1.6,TiO2-c,Spiro-MeOTAD,Au,Unknown,DMF,False,95.0,Spin-coating,Unknown,0.1256,False,0.986,19.22,0.687,12.65,t6qqZiaZg6xItSbw7Ii8hTF5TnDh
MAPbI3,MA,Pb,I,1.6,PCBM-60,PEDOT:PSS,Al,Unknown,DMF >> IPA,False,110.0 >> 110.0,Spin-coating >> Spin-coating,Unknown,0.1,False,,,,,t6rH5fdTu0z3Kr_00f7NSLtj-GoC
MAPbI3,MA,Pb,I,1.6,PDPP3T; PCBM-60,PEDOT:PSS,Al,Unknown,DMF,False,Unknown,Spin-coating,Unknown,0.04,False,0.93,22.9,0.5710000000000001,12.2,t7-OaVI4h2U6o5cVieIBZN2F6Y9V
Cs0.04FA0.80MA0.16PbBr0.51I2.49,Cs; FA; MA,Pb,Br; I,1.61,PCBM-60 | BCP,PTAA,Ag,Ethyl acetate,DMF; DMSO,False,60; 100,Spin-coating,N2,1.0,False,1.01,17.63,0.607,11.05,t7ORLctrqjc4bz5Y9KP2bkJmCWhA
FA0.1MA0.9PbI3,FA; MA,Pb,I,1.51,TiO2-c | TiO2-mp,Spiro-MeOTAD,Au,Unknown,DMF; HCl,False,Unknown,Spin-coating,N2,0.1083,False,0.97,22.3,0.73,16.0,t7eyXVmMB5u6q5elWSKMP0QuXPAD
MAPbI3,MA,Pb,I,1.6,PCBM-70,PEDOT:PSS,Al,Chlorobenzene,DMSO; GBL,False,100.0,Spin-coating,Unknown,0.15,False,0.972,18.86,0.71,13.01,t7gbN8EGn9mYSLa9c4P7qufpZ7Fq
FA0.83MA0.17PbBr0.51I2.49,FA; MA,Pb,Br; I,1.57,SnO2-c,Spiro-MeOTAD,Au,Ethyl acetate,DMF; DMSO,False,120.0,Spin-coating,N2,0.16,False,1.095,22.76,0.76,18.94,t7jDS6DuB37iZOZrJOEBkDvLAwvE
(mF1PEA)MA4Pb4I13,(mF1PEA); MA,Pb,I,1.6,PCBM-60,PEDOT:PSS,Al,Unknown,DMF,False,40.0,Spin-coating,Air,0.13,False,1.097,14.56,0.524,10.0,t7k_hRIg5A_3dCypVpNpbP7sq49z
Cs0.10FA0.36MA0.54PbBr0.2I2.8,Cs; FA; MA,Pb,Br; I,,TiO2-c | TiO2-mp,NiCo2O4-np,Au,Chlorobenzene,DMF; DMSO,False,100.0,Spin-coating,N2,0.09,False,0.98,14.86,0.6,8.81,t7pOkyrNKgahUDJwYnFQMsuwng0K
MAPbI3,MA,Pb,I,1.6,PCBM-60,NiO-c,Ag,Toluene,DMF; DMSO,False,95.0,Spin-coating,N2,0.1,False,,,,15.0,t7u1VMeoy5u9fdIjC2jpo7RywtZ9
MAPbI3,MA,Pb,I,1.6,TiO2-c,Spiro-MeOTAD,Au,Chlorobenzene,DMF; DMSO,False,40.0,Spin-coating,N2,0.1,False,1.1,20.7,0.72,16.4,t7x2LQi_1XsL7kg78Ztp3OmYF9Zo
MAPbI3,MA,Pb,I,1.6,TiO2-c | TiO2-mp,Spiro-MeOTAD,Au,Unknown,DMF,False,140.0,Spin-coating,Air,0.1,False,,,,11.8,t84S48oRovEAKmwSnWsEQAyqUICL
MAPbI3,MA,Pb,I,1.6,TiO2-c | TiO2-mp,Spiro-MeOTAD,Ag,Unknown,DMF >> IPA,False,70.0 >> 100.0,Spin-coating >> CBD,N2 >> N2,0.1,False,1.07,23.52,0.59,14.85,t87CqGDYRq0It_7uir7BxC4POClh
MAPbI3,MA,Pb,I,1.6,TiO2-c | TiO2-mp,Spiro-MeOTAD,Au,Unknown,DMF >> IPA,False,Unknown,Spin-coating >> CBD,Air >> Air,0.07,False,0.81,17.8,0.58,8.5,t8Gijr_fjJCo8pOFJJl8DuRECZWg
Cs0.005FA0.81MA0.14PbBr0.45I2.55,Cs; FA; MA,Pb,Br; I,,SnO2-np,"3,6-triphenylamine-carbazole",Au,Chlorobenzene,DMF; DMSO,False,100.0,Spin-coating,N2,0.08,False,1.13,22.34,0.727,17.69,t8IyLHmIdSHItfpdZl9tDygb0VL8
MAPbI3,MA,Pb,I,1.6,TiO2-c,Spiro-MeOTAD,Au,Unknown,DMF >> none,False,Unknown >> 160.0,Spin-coating >> Gas reaction,Air >> MAI; Vacuum,0.06,False,1.01,24.2,0.69,16.9,t8OFS9VkVzjGwrP76iXi89AHaLKO
MAPbI3,MA,Pb,I,1.6,TiO2-c | TiO2-mp,Spiro-MeOTAD,Ag,Unknown,DMF; DMSO,False,Unknown,Spin-coating,Dry air,0.1,False,1.06,19.07,0.63,12.64,t8RrW5upOBZvAQV8HPVwX7lIL9Wp
Cs0.15FA0.85PbI3,Cs; FA,Pb,I,,PCBM-70,PEDOT:PSS,Ag,Gas,DMF; DMSO,False,150,Spin-coating,N2,,False,0.8859999999999999,19.92,0.542,9.56,t8WNX6aNHBg1ZtQNuaUg-SUXZRO3
MAPbI3,MA,Pb,I,1.6,PCBM-60 | PEIE,NiO-c,Cu,Unknown,2-methoxyethanol,False,140.0,Spin-coating,N2,0.1,False,1.0,12.2,0.6970000000000001,8.47,t8lUKPuuUF5KHFs6qJ--v0G2JqDF
MAPbI3,MA,Pb,I,1.6,PCBM-60 | ZnO-np,P3CT,Al,Chlorobenzene,DMF; DMSO,False,60; 100,Spin-coating,Unknown,0.06,False,1.05,24.06,0.79,20.0,t8mLwpEe8oV7d8ZKq1ojdfzKYQ-M
MAPbI3,MA,Pb,I,1.6,TiO2-c,Spiro-MeOTAD,Ag,Unknown,DMF,False,25; 100,Spin-coating,N2,0.08,False,0.98,21.0,0.67,13.8,t8unQBk-DTVvK9u9TtYf5XXxxn0w
FA0.85MA0.15PbBr0.45I2.55,FA; MA,Pb,Br; I,,TiO2-c | TiO2-mp,Spiro-MeOTAD,Au,Chlorobenzene,DMF; DMSO,False,100.0,Spin-coating,N2,0.09,False,,,,14.48,t8veV2_owVyTOkblc24DLfrufmag
MAPbI3,MA,Pb,I,1.55,ZnO-np,Spiro-MeOTAD,Au,Ar,DMF,False,100,Spin-coating,N2,0.16,False,0.964,13.5,0.6,7.4,t9O1eyS4yN8z_AIj5euvg3bM6yNR
CsPbBr0.45I2.55,Cs,Pb,Br; I,,SnO2-np,Spiro-MeOTAD,Au,Unknown,DMF; DMSO,True,Unknown,Spin-coating,N2,0.108,False,1.22,17.13,0.775,16.14,t9PQuG2guWTWJtL3jVOCz8MSd1r1
MAPbI3,MA,Pb,I,1.6,PCBM-60 | BCP,NiO-c,Ag,Chlorobenzene,DMF,False,100.0,Spin-coating,N2,0.1,False,1.04,18.9,0.7440000000000001,14.6,t9XrTQe678MfQ40Hb7Uf4zmVpuk4
FA0.85MA0.15PbBr0.45I2.55,FA; MA,Pb,Br; I,,TiO2-c | TiO2-mp,Spiro-MeOTAD,Au,Trifluorotoluene,DMF; DMSO,False,100.0,Spin-coating,N2,0.16,False,1.07,20.82,0.69,15.4,t9YOruCsuIXFq2DGG3_AYoZVg2bE
MAPbI3,MA,Pb,I,1.6,TiO2-c | TiO2-mp,Spiro-MeOTAD,Au,Unknown,DMF >> IPA,False,Unknown >> 90.0,Spin-coating >> CBD,Unknown,0.25,False,0.901,19.42,0.53,9.18,t9ZaDM7L523CICLDi-nXJ_Y_MG6z
FA0.85MA0.15PbBr0.45I2.55,FA; MA,Pb,Br; I,,TiO2-c | TiO2-mp,Spiro-MeOTAD,Au,Unknown,DMF; DMSO >> IPA,False,70.0 >> 100.0,Spin-coating >> Spin-coating,N2 >> N2,0.16,False,1.13,22.4,0.74,19.24,t9_DIfTgvnYWN85FyBb_sSpuGjyd
MAPbI3,MA,Pb,I,1.6,TiO2-c,Spiro-MeOTAD,Au,Chlorobenzene,DMSO; GBL,False,100.0,Spin-coating,Unknown,0.1,False,1.1,23.39,0.778,20.03,t9qSVHZNZAc67GXLBFRUWJS37a_Z
FA0.93MA0.07PbBr0.21I2.79,FA; MA,Pb,Br; I,,TiO2-c | TiO2-mp,Spiro-MeOTAD,Au,Ethyl ether,DMF; DMSO,False,100,Spin-coating,Air,0.0935,False,1.0,16.94,0.5529999999999999,9.24,t9qd6-EtvvLg55jF0nhOY6Va8ez5
IA0.05MA0.95PbI3,IA; MA,Pb,I,1.6,PCBM-60 | bis-C60,NiO-c,Ag,Toluene,DMSO; GBL,False,100.0,Spin-coating,Unknown,0.1,False,1.1,20.9,0.74,17.0,tA5Y-T_GkKD4KQmA1ulMWwT2KJNj
MAPbI3,MA,Pb,I,1.6,TiO2-c,Spiro-MeOTAD,Au,Unknown,DMF,False,90.0,Spin-coating,N2,0.08,False,0.89,21.8,0.64,12.4,tA5zSsRo6S9j2aq0P9Kao5r9qKwj
FA0.85MA0.15PbBr0.45I2.55,FA; MA,Pb,Br; I,,TiO2-c,Spiro-MeOTAD,Au,Toluene,DMF; DMSO,False,300.0,Spin-coating,N2,0.1,False,1.122,23.17,0.7509999999999999,19.51,tA85cxkOvP30UCImgb2gLzFJ9IeZ
Cs0.05FA0.7917MA0.1583PbBr0.5I2.5,Cs; FA; MA,Pb,Br; I,,TiO2-c | TiO2-mp,SBFCz2,Au,Chlorobenzene,DMF; DMSO,False,100.0,Spin-coating,N2,0.16,False,1.005,14.95,0.6890000000000001,10.35,tAHOZvXFVqzf_aqB8aggBSyU0QxH
MAPbI3,MA,Pb,I,1.6,PCBM-60,NiO-c | NiO-mp,Ag,Chlorobenzene,DMF; DMSO,False,100.0,Spin-coating,Unknown,1.08,False,,,,18.12,tAV40SiIWdnsswhChEpM_HunTrhV
FA0.67MA0.33PbBr0.33I2.67,FA; MA,Pb,Br; I,,PCBM-60 | BCP,PEDOT:PSS,Ag,Unknown,none >> IPA,False,Unknown >> 90.0; 120.0; 150.0,Evaporation >> Spin-coating,Vacuum >> N2,0.09,False,1.02,14.1,0.711,10.45,tAYjN_QhJKfwbfHACV5cuP8MPFG0
MAPbI3,MA,Pb,I,1.6,PCBM-60,PEDOT:PSS,Al,Unknown,DMF >> IPA,False,Unknown >> 100.0,Spin-coating >> Spin-coating,N2 >> N2,0.1,False,,,,7.38,tAbDKq4k6aQowomXBHaDOgaQGoYP
FA0.75MA0.25PbBr0.75I2.25,FA; MA,Pb,Br; I,,SnO2-c,Spiro-MeOTAD,Au,Chlorobenzene,DMF; DMSO,False,120.0,Spin-coating,N2,0.1,False,1.15,19.5,0.73,16.37,tAg4Ob76zBrmYvJ3MgvroSDEc-U_
MAPbI3,MA,Pb,I,1.6,TiO2-c | TiO2-mp,Spiro-MeOTAD,Au,Unknown,DMF >> IPA,False,Unknown >> 95.0,Spin-coating >> Spin-coating,Unknown >> Air,0.08,False,0.963,17.07,0.66,10.77,tAhZMY4_5ZLune2HVRbqXdHBb57-
MAPbI3,MA,Pb,I,1.6,TiO2-c,Spiro-OiPrTAD,Au,Toluene,DMF; DMSO,False,95.0,Spin-coating,Unknown,0.4,False,,,,16.5,tB0jzkDcWuzL3BZVPWYto3I06GUG
FA0.9MA0.1PbBr0.3I2.7,FA; MA,Pb,Br; I,,C60,PTAA,Ag,Chlorobenzene,DMF; DMSO,False,100.0,Spin-coating,Unknown,0.11,False,1.06,21.0,0.67,14.99,tB50eZY5_iAIdbrI1-XFVdp5NzuL
Cs0.1FA0.7MA0.2Pb0.5Sn0.5I3,Cs; FA; MA,Pb; Sn,I,,PCBM-60 | PEIE,PEDOT:PSS,Ag,Ethyl acetate,DMF; DMSO,False,100.0,Spin-coating,N2,0.0729,False,0.752,31.3,0.7929999999999999,18.7,tB8hAEvb70cY4eoiGR5zoIeFsnK4
MAPbI3,MA,Pb,I,1.6,none,Spiro-MeOTAD,Au,Unknown,DMF >> IPA,False,70.0 >> 100.0,Spin-coating >> Spin-coating,Air >> Air,0.1,False,1.07,20.4,0.69,15.1,tBIJkiFHUhCZH69ZSAw1D0w6RwRX
MAPbI3,MA,Pb,I,1.6,PCBM-60,PEDOT:PSS | PEG,Ag,Unknown,DMF,False,Unknown,Spin-coating,Ar,0.06,False,0.84,20.07,0.58,11.27,tBOjzOFlu5qYffh5iroNkzHEMrqC
MAPbI3,MA,Pb,I,1.6,SnO2-np,Spiro-MeOTAD,Au,Diethyl ether,DMF; DMSO,False,100,Spin-coating,Air,0.1,False,1.01,21.3,0.703,16.47,tBP4pGnz1wzdulzCTDA4d3FPaalF
MAPbI3,MA,Pb,I,1.6,PCBM-60,V2O5 | PEDOT:PSS,Ag,Unknown,DMF,False,100.0,Spin-coating,N2,0.05725,False,0.89,21.8,0.64,12.85,tBXC6d5yzVKThEf7dS6vPNQ8U-0_
MAPbI3,MA,Pb,I,1.6,SnO2-c,PTAA,Ag,2-Butanol,DMF; DMSO,True,100.0; 100,Spin-coating,N2,0.12,False,1.09,23.1,0.7190000000000001,18.7,tBY79UBq8H8scBLPnTukUNMrHpEP
MAPbI3,MA,Pb,I,1.6,TiO2-c | TiO2-np,none,Au,Unknown,DMF >> IPA,False,Unknown,Spin-coating >> CBD,Unknown,0.5,False,0.84,17.56,0.68,10.03,tBZCrWSxeHi2OzMkWNDRve_-3nJd
MAPbI3,MA,Pb,I,1.6,TiO2-c | TiO2-mp | Al2O3-mp | NiO-mp,Spiro-MeOTAD,Au,Unknown,DMF,False,Unknown,Spin-coating,Air,0.17,False,1.05,20.05,0.6829999999999999,14.37,tBdV7Vx38snHBIN0omT_olvZmvNg
CsPbI3,Cs,Pb,I,,SnO2-np,Spiro-MeOTAD,MoOx | Al,Unknown,DMF; DMSO,False,330.0,Spin-coating,N2,0.0579999999999999,False,0.899,17.67,0.627,9.2,tBlkXBUUnKJdRKEg3w_XCXCUe2DF
MAPbI3,MA,Pb,I,1.6,Cyptop | PCBM-60 | BCP,PEDOT:PSS,Ag,Chlorobenzene,DMF,False,100.0,Spin-coating,N2,1.8,False,0.9,18.9,0.76,13.3,tBqOoZP8vAWxGJ-DK0SlXs08IXxw
MAPbI3,MA,Pb,I,1.6,PCBM-60 | Zr(acac)4,NiO-np,Ag,Ethyl acetate,DMF; DMSO,False,100.0,Spin-coating,Unknown,0.1,False,1.03,18.82,0.659,12.77,tC-0zrZw4fqXZZOgK6jf97Eoxy2o
MAPbI3,MA,Pb,I,1.6,TiO2-c,Spiro-MeOTAD,Au,Chlorobenzene,Unknown,False,25.0; 100.0,Spin-coating,N2 >> Air,0.09,False,1.07,20.77,0.74,16.45,tC2EXOlt3ZQCoMYBq_4YXR6vvj__
MAPb0.25Sn0.75I3,MA,Pb; Sn,I,,TiO2-c | ZnO-c,Spiro-MeOTAD,H2PtCl6,Unknown,DMF >> IPA,False,Unknown,Spin-coating >> CBD,Unknown,0.1,False,0.7,19.0,0.64,8.51,tC4xyUyn9nQRMo9dZ450FGBjC-CW
MAPbI3,MA,Pb,I,1.6,TiO2-c,PTAA | Spiro-MeOTAD,Au,Unknown,DMF,False,95.0,Spin-coating,Unknown,0.16,False,1.03,23.2,0.78,18.6,tC68SOraSaHX-yHywS7J-MJSp8tS
Cs0.05FA0.78MA0.16PbBr0.5I2.5,Cs; FA; MA,Pb,Br; I,,HfO2 | SnO2-np,Spiro-MeOTAD,Au,Chlorobenzene,DMF; DMSO,False,100,Spin-coating,N2,0.09,False,1.135,21.24,0.792,18.83,tCTpwaCA8zcde_wduqSF3fjQ-TwY
MAPbI3,MA,Pb,I,1.6,ZnO-c,Spiro-MeOTAD,Ag,Unknown,DMF >> IPA,False,Unknown >> 80.0,Spin-coating >> Spin-coating,Air >> Air,0.096,False,1.021,17.43,0.6729999999999999,11.98,tCo22D-BLF2kTZfva3IQ7XWxOclQ
Cs0.2MA0.8PbI3,Cs; MA,Pb,I,1.62,TiO2-c | TiO2-mp,Spiro-MeOTAD,Au,Unknown,DMF >> none,False,110.0 >> 150.0,Spin-coating >> Gas reaction,Air >> MAI,0.1,False,0.92,17.5,0.69,11.15,tCq1o0Lzge_QgNr7nZIPjUO3OV0j
Cs0.05FA0.95PbI3,Cs; FA,Pb,I,1.54,TiO2-c,Spiro-MeOTAD,Au,Chlorobenzene,DMSO; GBL,False,150,Spin-coating,N2,0.09,False,1.07,22.78,0.726,17.65,tCsk7Ll20mJQ5-QP-OASYC7VEfQB
MAPbI3,MA,Pb,I,1.6,SnO2-c,Spiro-MeOTAD,Au,Diethyl ether,DMF; DMSO,False,70.0,Spin-coating,N2,0.08567,False,1.0490000000000002,22.7,0.726,17.29,tCv6P_WRRZKXawgF0AxG9ciT9Xg-
MAPbI3,MA,Pb,I,1.6,TiO2-c | TiO2-mp,none,Carbon,Unknown,GBL,False,100.0,Spin-coating,N2,0.07,False,0.8590000000000001,12.93,0.67,7.47,tCvL84l97NSAQ78gEY9Id_Hpm9po
MAPbI3,MA,Pb,I,1.6,TiO2-c,Spiro-MeOTAD,Au,Unknown,DMF >> IPA,False,Unknown >> 100.0,Spin-coating >> CBD,N2 >> N2,0.1,False,0.92,15.8,0.55,7.99,tD-4upYBrk6BGyoA15PtaNJjJR1e
MAPbI3,MA,Pb,I,1.6,TiO2-c,Spiro-MeOTAD,Au,Chlorobenzene,Unknown,False,25.0; 100.0,Spin-coating,N2 >> Air,0.09,False,1.05,20.85,0.7,15.32,tD6lbgutkTSOunr0P8GLhMNsDMmb
MAPbI3,MA,Pb,I,1.6,TiO2-c,Spiro-MeOTAD,Au,Unknown,DMF,False,110.0,Spin-coating,N2,0.04,False,0.99,21.18,0.672,14.08,tD6oHTl6wpQEyEDNphEhOcw3T1la
MAPbI3,MA,Pb,I,1.6,C60 | BCP,PEDOT:PSS,Ag,Unknown,DMF >> IPA,False,25.0 >> 100.0,Spin-coating >> CBD,Unknown,0.1,False,0.9,15.5,0.5760000000000001,8.06,tDkiN3T7Kid0G-h6SB1w6oahNPmD
MAPbI3,MA,Pb,I,1.6,TiO2-c,Spiro-MeOTAD,Au,Chlorobenzene,DMF,False,100.0,Spin-coating,N2,0.1,False,1.03,23.6,0.605,14.7,tDs0Os8vlDo-_d-QA3JrGYwaC7Hj
MAPbI3,MA,Pb,I,1.6,TiO2-c | TiO2-mp,Spiro-MeOTAD,Au,Diethyl ether,DMF; DMSO,False,60; 100,Spin-coating,Air,0.1,False,1.06,22.03,0.75,17.51,tE-l6OTYZinS9n_5cuqTT_e67y0P
Cs0.05FA0.79MA0.16PbBr0.51I2.49,Cs; FA; MA,Pb,Br; I,1.63,TiO2-c,CuPc,Carbon,Chlorobenzene,DMF; DMSO,False,100.0,Spin-coating,Unknown,0.071,False,0.9,22.6,,14.38,tE60CfGfxA4amglcC4NYWEKSXb8W
GU0.14MA0.86PbI3,GU; MA,Pb,I,,ZnO-c | ZnO-nw | PCBM-60,P3HT,Au,Unknown,DMF >> IPA,False,100.0 >> 100.0,Spin-coating >> Spin-coating,N2 >> N2,0.01,False,0.83,23.73,0.7,13.79,tEBgyKXARnHpW80yEbIaT3rVS5dW
MAPbI3,MA,Pb,I,1.6,TiO2-c | TiO2-mp,none,Carbon,Unknown,DMF >> Methanol,False,80.0 >> 250.0,Spin-coating >> CBD,Ar >> Ar,0.12,False,,,,,tECz-XIsuHJPqafg3o-Kfg2_O5Of
MAPbI3,MA,Pb,I,1.6,PCBM-60 | PEOz,NiO,Ag,Chlorobenzene,DMF; DMSO,False,100,Spin-coating,Ambient,0.1,False,1.07,21.93,0.779,18.28,tEE4HzooE-7iSBy-iDOaSchcamIT
FA0.54MA0.46PbI3,FA; MA,Pb,I,,TiO2-c | TiO2-mp,Spiro-MeOTAD,Ag,Unknown,DMF; DMSO | IPA,False,70 | 150,Spin-coating | Spin-coating,Air | Air,0.1,False,1.06,23.59,0.693,17.33,tEJaQ1K1NMjqAjE84M78hDcjrBrQ
MAPbBr0.45I2.55,MA,Pb,Br; I,,TiO2-c,Spiro-MeOTAD,Au,Unknown,DMSO >> IPA,False,Unknown,Spin-coating >> Spin-coating,Unknown,0.09,False,0.96,20.9,0.67,13.52,tETVWScfctfjcdlzhdWEh4GXmPra
MAPbI3,MA,Pb,I,1.6,TiO2-c | TiO2-mp | ZrO2-mp,none,Carbon,Unknown,GBL,False,Unknown,Drop-infiltration,Unknown,7.75,True,0.922,18.83,0.5770000000000001,10.03,tEoPi7lKaexaEQyCrJSCb8J2KKuF
MAPbI3,MA,Pb,I,1.6,C60 | Bphen,PEDOT:PSS,Ca | Ag,Unknown,none >> none,False,Unknown,Evaporation >> Evaporation,Vacuum >> Vacuum,0.05,False,1.02,20.9,0.722,15.4,tFD5pJvK8x91b8B0l4CFuKOm66cx
MAPbI3,MA,Pb,I,1.6,ZnO-c | Nb2O5,Spiro-MeOTAD,Au,Ethyl acetate,DMF; DMSO,False,65; 100,Spin-coating,Unknown,0.1,False,1.0,18.07,0.64,11.49,tFH2MTukHOYY0D41l51ntU_E-PMG
MAPbI3,MA,Pb,I,1.6,TiO2-c | TiO2-mp,Spiro-MeOTAD,Au,Diethyl ether,DMF; DMSO,False,100.0,Spin-coating,Air,0.16,False,1.04,20.53,0.6659999999999999,14.2,tFrNsadxemwYyz1We7lGkRLkqmuW
MAPbI3,MA,Pb,I,1.6,C60 | BCP,PEDOT:PSS,Ag,Unknown,DMSO; GBL,False,Unknown,Spin-coating,Air,0.1,False,0.86,19.74,0.679,11.44,tFzSixG8IYD1omgfDTPt7AxMIPZm
MAPbI3,MA,Pb,I,1.65,PCBM-60 | LiF,PEDOT:PSS,Ag,Unknown,DMF,False,100.0,Spin-coating,Unknown,0.04,False,0.83,16.8,0.52,7.25,tGJAW7gA1Ayh2xZ3pBJ43ZYhgCv8
FA0.66MA0.34PbBr0.42I2.58,FA; MA,Pb,Br; I,1.62,C60 | BCP,TAPC,Ag,Chlorobenzene,DMF; DMSO,False,100.0,Spin-coating,N2,0.1,False,1.04,22.1,0.74,16.9,tGOwIH4V1uc9Hsh3wppRzrvaMgPT
MAPbI3,MA,Pb,I,1.56,TiO2-c,Spiro-MeOTAD,Au,Unknown,DMF,False,100.0,Spin-coating,N2,0.16,False,1.03,23.5,0.655,15.8,tGW4Bn1OnpaXDuIpd9mvQjA2gJYD
Cs0.05FA0.8MA0.15PbBr0.47I2.53,Cs; FA; MA,Pb,Br; I,,SnO2-nw,Spiro-MeOTAD,Au,Chlorobenzene,DMF; DMSO,False,100.0,Spin-coating,Unknown,0.12,False,1.115,22.66,0.7170000000000001,18.09,tGnF6hRVs_TkGlV22MhJB3cqT2zu
MAPbI3,MA,Pb,I,1.6,TiO2-c | TiO2-mp,Graphene oxide | Spiro-MeOTAD,Au,Unknown,DMF >> IPA,False,Unknown >> 70.0,Spin-coating >> CBD,Unknown,0.1,False,1.05,20.92,0.64,14.11,tH0vVfThqtuWtssinH_M1C0DoD_M
MAPbI3,MA,Pb,I,1.6,PCBM-60 | BCP,DMZ,Ag,Chlorobenzene,DMF; DMSO,False,100.0,Spin-coating,Unknown,0.11,False,0.86,19.39,0.722,12.09,tH11ZLMCobf5MaBLQCa_igaT2fIa
MAPbI3,MA,Pb,I,1.59,TiO2-c,Spiro-MeOTAD,Ag,Unknown,DMF >> IPA,False,Unknown >> 100,Spin-coating >> Spin-coating,Ar >> Ar,0.15,False,0.851,18.3,0.483,7.4,tHQw6LO_yUE44grasgSO4oaMwXQQ
FA0.85MA0.15Pb1.0Br0.45I2.55,FA; MA,Pb,Br; I,1.55,TiO2-c | TiO2-mp,Spiro-MeOTAD,Au,Unknown,DMF,False,100,Spin-coating,Unknown,0.1,False,1.053,22.78,0.7959999999999999,19.11,tHTsgca_agNEgxBD3zItChakB0dq
MAPbI3,MA,Pb,I,1.6,TiO2-c | TiO2-mp,Spiro-MeOTAD,Ag,Unknown,DMF; DMSO >> IPA,False,Unknown >> 150.0,Spin-coating >> Spin-coating,N2 >> N2,0.1,False,0.96,13.3,0.6579999999999999,8.47,tHUIdL0K_0K3CF11xK9UqfGT_9OD
MAPbI3,MA,Pb,I,1.6,TiO2-c,Spiro-MeOTAD,Ag,Unknown,DMF >> IPA,False,Unknown >> 150.0,Spin-coating >> Spin-coating,Unknown,0.078,False,1.09,22.02,0.657,15.78,tHd7QaPAj_RaBe6XYQVZS2JuY4Vg
MAPbI3,MA,Pb,I,1.63,TiO2-c,Spiro-MeOTAD,Au,Diethyl ether,DMF; DMSO >> none >> IPA,False,130.0 >> Unknown >> 100.0,Spin-coating >> Evaporation >> CBD,N2 >> Vacuum >> N2,0.07,False,1.125,22.49,0.6970000000000001,17.65,tHhC9HG947pXdL4ySMLzbZGtWovv
BA2MA3Pb4I13,BA; MA,Pb,I,1.64,PCBM-60,NiO-c,Ag,Unknown,DMF; DMSO,False,100.0,Spin-coating,N2,0.05,False,,,,10.45,tHj6YzdU6tlJK3o8PayFgzus_aHj
MAPbI3,MA,Pb,I,,PCBM-60 | BCP,PEDOT,Ag,Chlorobenzene,Unknown,False,100,Spin-coating,N2,0.0725,False,1.02,21.42,0.76,16.16,tHsb33K7G-ApNjqlwm8fi357Bu_V
MAPbI3,MA,Pb,I,1.6,PCBM-70,Spiro-MeOTAD,Ag,Unknown,DMF,False,100.0,Spin-coating,N2,0.12,False,0.895,21.1,0.504,9.5,tHtcWOHsTTqKdTW4A_emp1b0sarH
FA0.85MA0.15PbI3,FA; MA,Pb,I,,TiO2-c,Spiro-MeOTAD,Au,Chlorobenzene,DMF; DMSO,False,150,Spin-coating,N2,0.09,False,1.07,24.78,0.746,19.84,tI6vXN99uqQa9EtDue4J5TWzDDmL
CsPbBr3,Cs,Pb,Br,,TiO2-c | TiO2-mp,PVAc,Carbon,Unknown,DMF >> Methanol,False,80.0 >> 250.0,Spin-coating >> Spin-coating,N2 >> N2,0.1,False,1.54,7.28,0.769,8.62,tI7xWrY8opRy1v4MUeqV3m-jmcvq
MAPb0.995Sb0.005I3,MA,Pb; Sb,I,,none,Spiro-MeOTAD,Ag,Unknown,DMF,False,Unknown,Spin-coating,N2,0.04,False,0.94,16.74,0.542,8.53,tIHTruBiw1_RdYmlA5uRw7kZ_oZ9
Cs0.05FA0.81MA0.14PbBr0.45I2.55,Cs; FA; MA,Pb,Br; I,1.63,TiO2-c | TiO2-mp,Spiro-MeOTAD,Au,Chlorobenzene,DMF; DMSO,False,100.0,Spin-coating,N2,0.09,False,1.06,23.4,0.708,17.5,tIXGv_88p1g07rozQyuImRrecKcQ
Cs0.2FA0.8PbI3,Cs; FA,Pb,I,,TiO2-c,Spiro-MeOTAD,Ag,Unknown,Cyclohexyl-2-pyrrolidone; DMF,False,170.0,Spin-coating,Unknown,0.1,False,0.8640000000000001,16.7,0.619,8.93,tIXVXuLxZQdBWCu9uKKHOul7RtUh
MAPbI3,MA,Pb,I,1.6,TiO2-c | Al2O3-mp,Spiro-MeOTAD,Ag,Unknown,DMF,False,100.0,Spin-coating,Unknown,0.09,False,1.0,20.2,0.525,10.6,tIYhbDLq5QvarAh_ib908gQyj0NH
MAPbI3,MA,Pb,I,1.6,TiO2-c | TiO2-mp,Spiro-MeOTAD,Au,Unknown,GBL,False,100.0,Spin-coating,Air,0.1,False,0.92,13.91,0.682,8.74,tI_YEhONxnqcCmsg7n_OowLu_W0O
CsPbI3,Cs,Pb,I,,TiO2-c,Spiro-MeOTAD,Ag,Unknown,DMF >> IPA,False,180.0 >> 150.0,Spin-coating >> Spin-coating,Unknown,0.12,False,1.115,19.11,0.7759999999999999,16.54,tIbyZzjMehc-O3A2vu8WdSaI4g6l
FA0.95MA0.05PbBr0.15I2.85,FA; MA,Pb,Br; I,,TiO2-c | TiO2-mp,PTAA,Au,Unknown,DMF; DMSO >> IPA,False,Unknown >> 100.0; 150,Spin-coating >> Spin-coating,Unknown,0.96,False,1.1,25.0,0.8029999999999999,22.1,tIqlUuwr0tnF3twbIdjj99jBOv5c
MAPbI3,MA,Pb,I,1.6,PCBM-60 | BCP,NiO-c,Ag,Chlorobenzene,DMF; DMSO,False,100.0,Spin-coating,N2,0.1,False,0.8,17.0,0.68,10.0,tIztSkTR68Rcj3a0RnpYm0wHumKG
MAPbI3,MA,Pb,I,1.55,F8BT | C60,PEDOT:PSS,Al,Unknown,DMF,False,95.0,Spin-coating,N2,0.09,False,0.898,20.89,0.6,11.14,tJ-rWD203ZjCpE4PPkI80Niax1NQ
MAPbI3,MA,Pb,I,1.6,PCBM-60,PEDOT:PSS,Al,Toluene,DMSO; GBL @ 3; 7 >> DMSO; GBL @ 3; 7,False,100 >> 100,Spin-coating >> Spin-coating,Unknown,0.09,False,1.0,19.44,0.72,14.98,tJHsHBvPtG85fShhNnNMJIdy350c
MAPbI3,MA,Pb,I,1.6,PCBM-60 | TiO2-c,PEDOT:PSS,Al,Chlorobenzene; Chloroform,DMF,False,115.0,Spin-coating,Unknown,0.16,False,1.01,18.6,0.774,14.5,tJKvMtsgcj0nKGeLY-WpK6CcgKbK
MAPbI3,MA,Pb,I,1.6,TiO2-c | TiO2-mp,Spiro-MeOTAD,Au,Unknown,DMF >> IPA,False,Unknown >> 105.0,Spin-coating >> Spin-coating,Unknown,0.09,False,0.895,12.78,0.7040000000000001,8.06,tJLZZlPLCzq-1VwPeYL6RdAkGbvo
MAPbI3,MA,Pb,I,1.6,TiO2-c | TiO2-mp | ZIF-8-20,Spiro-MeOTAD,Au,Chlorobenzene,DMSO,False,90.0,Spin-coating,Ar,0.1,False,1.01,22.6,0.72,16.47,tJNX0-8fIYelHpco50XDuiKBcCcD
MAPbI3,MA,Pb,I,1.6,TiO2-c | TiO2-mp,NaYF4:Yb:Er-np | Spiro-MeOTAD,Au,Unknown,DMF; DMSO >> IPA,False,70.0 >> 100.0,Spin-coating >> Spin-coating,Unknown,0.09,False,1.03,19.8,0.698,14.0,tJNk-jcp5DTDyHd8zeZ0Z4LqA35p
MAPbI3,MA,Pb,I,1.6,TiO2-c | TiO2-mp,BDTT:DPPD:TT,Au,Diethyl ether,DMF; DMSO,False,65; 100,Spin-coating,Air,0.1,False,0.95,23.15,0.67,15.05,tJOPQ8ve6g2TtOu-cJDdsqWtK_dz
MAPbI3,MA,Pb,I,1.6,DBP | PCBM-60 | Bphen,PEDOT:PSS,Ag,2-Butanol,DMF; DMSO,True,100.0,Spin-coating,N2,0.04,False,0.959,19.41,0.784,14.57,tJPy1l_q6rdbTcDE0VPJQUdu9l-V
MAPbI3,MA,Pb,I,1.6,TiO2-c | TiO2-mp,Spiro-MeOTAD,MoOx | IZO,Toluene,DMSO; GBL,False,100.0,Spin-coating,Unknown,0.16,False,0.8340000000000001,17.38,0.706,10.23,tJVdJtWZ4j2DQpdhnuZDIVwiED4P
MAPbI3,MA,Pb,I,1.6,TiO2-c,Spiro-MeOTAD,MoO3 | Ag,Chlorobenzene,DMF; DMSO,False,100.0,Spin-coating,N2,0.1,False,1.05,22.77,0.7120000000000001,17.11,tJVgd3tX74SpWNfPriq_vNzEjczY
MAPbI3,MA,Pb,I,1.6,TiO2-c | TiO2-mp,Spiro-MeOTAD,Au,Diethyl ether,DMF; DMSO,False,100.0,Spin-coating,N2,0.05,False,,,,,tJWK9UJ6GNhQpxtIi9GSUv_rxc7C
CsPbI3,Cs,Pb,I,,TiO2-c | TiO2-mp,P3HT,Au,Unknown,DMF; H2O,False,100.0,Spin-coating,N2,0.09,False,1.01,15.12,0.6,10.15,tJbCkf3ZmPjowjqi5JtYL9ClLm_7
Cs0.17FA0.83PbBr1.2I1.8,Cs; FA,Pb,Br; I,,KY7F22-np,Spiro-MeOTAD,Au,Unknown,DMF,False,185.0,Spin-coating,Air,0.107,False,0.924,17.4,0.64,10.3,tJb_JbeS1hMMGXoD3pf3tc6UqUgS
Cs0.05FA0.80MA0.15PbI2.55,Cs; FA; MA,Pb,I,,none,Spiro-MeOTAD,Au,Chlorobenzene,DMF; DMSO,False,100.0,Spin-coating,Unknown,0.09,False,1.061,23.61,0.77,19.02,tJbq9fQ0k0c_zMaephQrGRlTB-9i
MAPbI3,MA,Pb,I,1.6,TiO2-c | TiO2-mp,Spiro-MeOTAD,Ag,Unknown,DMF >> H2O; IPA >> Unknown,False,70.0 >> 100.0,Spin-coating >> Dipp-coating >> Spin-coating,Unknown >> Unknown >> Air,0.16,False,0.97,20.39,0.52,10.35,tJfb5KNkpauDPWMb5_o3l-cWAn9R
MAPbI3,MA,Pb,I,1.6,TiO2-c | TiO2-mp | ZrO2-mp,none,Carbon,Unknown,GBL,False,50.0,Drop-infiltration,Unknown,0.1296,False,0.8909999999999999,23.22,0.66,13.98,tJkWhCM_2VmE8NTlb6JmspS4c11y
MAPbI3,MA,Pb,I,1.6,PCBM-60 | BCP,PolyTPD,Al,Unknown,DMSO,False,100.0,Spin-coating,Unknown,0.04,False,1.05,15.6,0.47,7.8,tJkxfOOuCpby9NBdNjyXA9AdCGEA
FA0.1MA0.9PbI3,FA; MA,Pb,I,1.565,TiO2-c,Spiro-MeOTAD,Au,Vacuum,DMF >> IPA,False,120.0 >> 120.0,Spin-coating >> Spin-coating,Unknown,1.0,False,1.09,23.16,0.7,17.16,tJlMWt5D6XjZTAadVkLIM4fFLmEO
Cs0.08FA0.77MA0.15PbBr0.51I2.49,Cs; FA; MA,Pb,Br; I,1.6,C60 | BCP,PTAA,Cu,Ethyl acetate,DMF; DMSO,False,100,Spin-coating,N2,0.16,False,1.095,20.218,0.735,16.26,tJsteGNbqtyxs-73mdvkN4Qivdth
MAPb0.92Sb0.08I3,MA,Pb; Sb,I,1.65,PCBM-60,NiO-c,Al,Unknown,DMF >> IPA,False,25.0 >> 100.0,Spin-coating >> Spin-coating,N2 >> N2,0.1,False,0.98,15.76,0.51,7.87,tJw5LYNqegRIi_9c6eAQyoJzPChb
MAPbI3,MA,Pb,I,1.6,TiO2-c | SnO2-np,Spiro-MeOTAD,Ag,Chlorobenzene,DMF; DMSO,False,100.0,Spin-coating,N2,0.07,False,1.1,22.52,0.7609999999999999,17.83,tK3ZVRdx3LZaruPG-_taamovtb58
MAPbI3,MA,Pb,I,1.623,TiO2-c,Spiro-MeOTAD,Au,Diethyl ether,DMF; DMSO,False,65.0; 100.0,Spin-coating,N2,0.09,False,1.06,20.42,0.706,15.2,tK6dWwynsBqKLYqaIEwxqMzfIB5d
MAPbI3,MA,Pb,I,1.6,TiO2-c,Spiro-MeOTAD,Ag,Unknown,DMF,False,100.0,Spin-coating,N2,0.09,False,0.98,17.9,0.57,10.0,tK7l4ONOBX2Wu8ZvBlxiiFmhgL1z
MAPbI3,MA,Pb,I,1.6,PCBM-60 | BCP,PEDOT:PSS,Ag,Unknown,DMF,False,100.0,Spin-coating,N2,0.1,False,0.91,19.0,0.62,10.8,tKB7Tp4aKhiRmJq74LgE-zu1WKL_
MAPbI3,MA,Pb,I,1.6,PCBM-60,PEDOT:PSS,Ca | Al,Unknown,DMF,False,90,Spin-coating,N2,0.1,False,0.89,22.8,0.58,11.9,tKHzHuHA6F4fwV5xAsb0syr_jTA9
FA0.85MA0.15PbBr0.45I2.55,FA; MA,Pb,Br; I,,TiO2-c | TiO2-mp,PTAA,Au,Chlorobenzene,DMF; DMSO,False,100.0,Spin-coating,N2,0.09,False,1.079,20.5,0.7,15.42,tKReMEPNEsdm9Zld1skfYZY1kAaO
Cs0.05FA0.8075MA0.1425PbBr0.45I2.55,Cs; FA; MA,Pb,Br; I,,PCBM-60 | Zr(acac)4,NiO-np,Ag,Chlorobenzene,DMF; DMSO,False,100.0,Spin-coating,N2,0.12,False,1.12,23.18,0.8029999999999999,20.56,tKayFgmXeHdS2GXJwtVRMtui7eXv
MAPbI3,MA,Pb,I,1.6,PCBM-60 | BCP,NiO-np,Ag,Ether,DMF; DMSO,False,100.0,Spin-coating,N2,0.1,False,0.99,21.31,0.69,14.57,tKd_t95gfX2o6u1R7T-1cAXP5dCv
MAPbI3,MA,Pb,I,1.6,PCBM-60 | C60 | BCP,PEDOT:PSS,Al,Unknown,DMF,False,130.0,Dropcasting,Unknown,0.1,False,,,,11.9,tKimfcCCg7utJF-A-1S5YgpRsHpd
Cs0.05FA0.81MA0.14PbBr0.45I2.55,Cs; FA; MA,Pb,Br; I,,TiO2-c,Spiro-MeOTAD,Au,Chlorobenzene,DMF; DMSO,False,100.0,Spin-coating,N2,1.1,False,1.195,21.5,0.757,19.5,tKp3YzZdlKiSp19_bSwokEiczYsG
Cs0.08FA0.8MA0.12PbBr0.36I2.64,Cs; FA; MA,Pb,Br; I,,TiO2-c | TiO2-mp | SnO2,V1160,Au,Chlorobenzene,DMF; DMSO,False,100,Spin-coating,Unknown,0.16,False,1.009,22.98,0.755,17.51,tL6t6_6z-073P9M7qG8qY7rqdlBu
MAPbBr1.6I1.4,MA,Pb,Br; I,,TiO2-c | C60,Spiro-MeOTAD,Au,Unknown,DMF >> none,False,Unknown >> 150.0,Spin-coating >> Gas reaction,N2 >> MAI; Vacuum,0.09,False,1.021,22.63,0.722,16.78,tLDrHq2iyDNumPDbws9Om4vn0xOE
MAPbI3,MA,Pb,I,1.6,IDTCN | C60 | BCP,P3CT-Na,Ag,Chlorobenzene,DMF; DMSO,False,60; 80,Spin-coating,N2,0.09,False,1.041,21.13,0.77,17.01,tLEI3buReSTBBpbuTvAatfkUxBh7
MAPbI3,MA,Pb,I,1.6,TiO2-c | PCBM-60,PCDTBT1,MoO3 | Au,Unknown,DMF; DMSO >> IPA,False,Unknown >> 100.0,Spin-coating >> Spin-coating,N2 >> N2,0.04,False,1.11,22.21,0.78,19.12,tLKauFMn_wNcHPJDnhr8o0a5oBtc
Cs0.02FA0.38MA0.6PbBr0.025I2.975,Cs; FA; MA,Pb,Br; I,,PCBM-60,PEDOT:PSS,Ca | Al,Unknown,DMF,False,100.0,Slot-die coating,Air,0.1,False,1.04,17.81,0.615,11.39,tLc8GkTU347CGtuNS3v8wndVXcKB
MAPbI3,MA,Pb,I,1.6,PCBM-60 | PFN,PEDOT:PSS,Al,Unknown,DMF,False,100.0,Spin-coating,Air,0.04,False,0.838,20.55,0.6579999999999999,11.33,tLkYqMWXh6v_JI1YQutvZq5J4nqa
MAPbI3,MA,Pb,I,1.6,ZnO-c,Spiro-MeOTAD,Ag,Unknown,DMF >> IPA,False,Unknown >> 70.0,Spin-coating >> CBD,Unknown,0.1,False,0.98,20.1,0.69,13.59,tLnCVe2w9FpWzndTjrf30-KXfPSj
MAPbI3,MA,Pb,I,1.6,ZnO-c,P3HT,Au,Unknown,none >> none,False,Unknown >> 140.0,Evaporation >> Evaporation,Vacuum >> Vacuum,0.1,False,1.22,13.2,0.6,9.4,tLqzsRXXife32jEZx1LgaOUQ83nC
FAMAPbI3,FA; MA,Pb,I,,PCBM-60 | TiO2-c,NiMgLiO,Ag,Chlorobenzene,DMF; DMSO >> IPA,False,Unknown >> 100.0,Spin-coating >> Spin-coating,N2 >> N2,0.25,False,1.02,20.49,0.7509999999999999,15.72,tMCyWo4lZJwPYzzg2By7fPusir7K
MAPbBr0.15I2.85,MA,Pb,Br; I,,PCBM-60 | ZnO-np,PEDOT:PSS,Ag,Chlorobenzene,DMSO; GBL,False,100,Spin-coating,N2,0.135,False,,,,,tMexFCv_fPPl_d8HAMOuqHn7ncAR
MAPbI3,MA,Pb,I,1.6,TiO2-c,Spiro-MeOTAD,Au | Ag-nw,Chlorobenzene,DMF,False,100.0,Spin-coating,N2,0.06,False,0.979,16.15,0.57,8.97,tMg8MN4h2L9mnQzHPWx8h6NxOvUP
MAPbBr0.4I2.6,MA,Pb,Br; I,1.746,TiO2-c | TiO2-mp,Spiro-MeOTAD,Au,Unknown,DMF >> IPA,False,70.0 >> 70.0,Spin-coating >> Spin-coating,Unknown,0.09,False,1.08,16.54,0.618,11.03,tMk8GiOfAl3O2zojfATaR2l32LTO
MAPbI3,MA,Pb,I,1.65,TiO2-c,Spiro-MeOTAD,MoO3 | Ag,Unknown,DMF >> IPA,False,70.0 >> 90.0,Spin-coating >> CBD,N2 >> N2,0.12,False,1.0,22.7,0.67,15.2,tMq4lWWr-JLBR9riJ4PSLLmmWfAg
Cs0.1FA0.9PbI3,Cs; FA,Pb,I,,PCBM-60,NiO-np | PTAA,Mg | Ag,Chlorobenzene,DMF; DMSO,False,100,Spin-coating,Ar,0.16,False,1.0,21.0,0.76,16.0,tMwU4SSzw8mv0n01B5OSJeK-nohi
MAPbI3,MA,Pb,I,1.6,TiO2-c | TiO2-mp,B[BMPDP]2,Au,Unknown,DMF >> IPA,False,70.0 >> 70.0,Spin-coating >> CBD,Unknown,0.16,False,0.972,21.29,0.667,13.81,tN0m2i4UGz3orZkIYwjOeUB_3zqm
MAPbI3,MA,Pb,I,1.6,PCBM-60 | PrCMA,NiO-c,Ag,Unknown,DMF; DMSO,False,Unknown,Spin-coating,Unknown,0.04,False,1.1,19.5,0.8,17.2,tNGm5tLLo94v0k_36OW955ONFyuZ
CsPbBrI2,Cs,Pb,Br; I,,TiO2-c | TiO2-mp,YN3,Au,Unknown,DMF; DMSO,False,55; 240,Spin-coating,N2,0.1,False,1.12,14.94,0.72,12.05,tNGv15iunUbBj1Dpw5C7qJ5CYeqF
MAPbI3,MA,Pb,I,1.6,TiO2-c,Spiro-MeOTAD,Au,Unknown,DMF,False,95.0,Spin-coating,Unknown,0.1,False,,,,,tNIDaLZrELwhTvkBdjPGRTujy4Uk
FA0.83MA0.17PbBr0.17I2.83,FA; MA,Pb,Br; I,,Au-np; SnO2-np,Spiro-MeOTAD,Au,Unknown,DMF; DMSO >> IPA,False,70.0 >> 150.0,Spin-coating >> Spin-coating,N2 >> N2,0.09,False,1.11,22.69,0.7190000000000001,18.02,tNP9ZJ3D5rx4_DMKtFSYrH4MkIvB
Cs02FA0.8PbBr0.42I2.58,Cs; FA,Pb,Br; I,1.59,SnO2-c,Spiro-MeOTAD,Ag,Chlorobenzene,Unknown,False,100.0,Spin-coating,Unknown,0.1,False,1.11,21.7,0.446,10.7,tNUBiNU-n7A2_9TwaCF-HYM5axdB
FA0.7MA0.3PbI3,FA; MA,Pb,I,1.6,TiO2-c | PCBM-60,Spiro-MeOTAD,Ag,Unknown,DMF >> IPA,False,Unknown >> 100.0,Spin-coating >> Spin-coating,N2 >> N2,0.075,False,1.05,23.05,0.606,14.71,tNX8Mr3e8Rc9LVsTJfjM-f5B9_OP
MAPbI3,MA,Pb,I,1.6,TiO2-c,none,MWCNTs,Unknown,DMF >> IPA,False,Unknown >> 100.0,Spin-coating >> CBD,Unknown,0.2,False,0.88,18.0,0.8,12.67,tNeCJ3XvX5r_vLvTPg0CZ4LTsdqO
CsPbBrI2,Cs,Pb,Br; I,2.05,TiO2-c,CuPc,Carbon,Unknown,DMSO,False,280.0,Spin-coating,Unknown,0.071,False,1.22,10.27,0.74,8.68,tNy5L__TcxGxxN_m-eTk1mByxIl1
FAPbBr3,FA,Pb,Br,,TiO2-c | TiO2-mp,SO7,Au,Unknown,DMF; DMSO >> IPA,False,80.0 >> 80.0,Spin-coating >> CBD,Unknown,0.1,False,1.5,6.9,0.69,7.1,tOGQl6pBWzBNkVgUfpVn4xcZC02J
FA0.85MA0.15PbBr0.15I0.85,FA; MA,Pb,Br; I,1.63,SnO2-np,Spiro-MeOTAD,Au,Toluene,DMF; DMSO,False,80,Spin-coating,N2,,False,1.07,22.18,0.687,16.67,tOHvNpxkUJLohdsJwDgXWV9kXZBB
MAPbI3,MA,Pb,I,1.6,PCBM-60,NiO-c,Au,Unknown,DMF,False,Unknown,Spin-coating,N2,0.07,False,1.01,23.86,0.54,12.95,tOJR6NOGEXOa65xvG7OvE9seFq1q
Cs0.05FA0.79MA0.16PbBr0.51I2.49,Cs; FA; MA,Pb,Br; I,1.6,TiO2-c | TiO2-mp,Carbozole @ S14,Au,Chlorobenzene,Unknown,False,100,Spin-coating,Air,0.09,False,1.02,19.6,0.76,15.31,tON7FHm6ydPcRlCzD4PrGU7wJAHR
Cs0.05FA0.79MA0.16PbBr0.48I2.52,Cs; FA; MA,Pb,Br; I,1.61,SnO2-np,Spiro-MeOTAD,Au,Chlorobenzene,DMF; DMSO,False,100.0,Spin-coating,Unknown,0.2,False,1.08,23.5,0.77,19.6,tOTgldSeUSHuwvcZDt6YKPnpvI0W
MAPbBr0.8I2.2,MA,Pb,Br; I,,TiO2-c | C60,Spiro-MeOTAD,Au,Unknown,DMF >> none,False,Unknown >> 150.0,Spin-coating >> Gas reaction,N2 >> MAI; Vacuum,0.09,False,0.989,22.88,0.726,16.35,tOaBalJsiHVMhckDfMh8rr807J0d
MAPbI3,MA,Pb,I,1.6,PCBM-60 | C60,PEDOT:PSS,Al,Unknown,DMSO; NMP,False,100.0,Electrospraying,Unknown,0.1,False,0.92,22.0,0.73,15.18,tOiKQCaQ7IX33pXBRUKZ81JIrJg3
FA0.85MA0.15PbI3,FA; MA,Pb,I,1.53,TiO2-c,Spiro-MeOTAD,Au,Chlorobenzene,DMF; DMSO,False,150.0,Spin-coating,N2,0.09,False,1.09,24.0,0.758,19.83,tOnURNkhC4UKWHMy573-rmkLRbNs
