Repository: GouravSidana/firstML

# firstML
My first Machine Learning Project

File: filtered_perovskite.csv (part 140 of 155)
Formula,A_ion,B_ion,X_ion,Bandgap,ETL,HTL,Backcontact,Antisolvent,Solvent,Solv_annel,Anneal_temp,Dep_procedure,Synth_atm,Cell_area,Is_module,Voc,Jsc,FF,PCE,entry_id
MAPbI3,MA,Pb,I,1.6,ZnO-np,PTAA | PEDOT:PSS,TFSA-Graphene | PET,Unknown,DMF >> IPA,False,90.0 >> 80.0,Spin-coating >> CBD,Air,0.1,False,0.97,17.0,0.653,10.76,tOpS2rlD_4c8FfmHsF_3SDdvozne
MAPbI3,MA,Pb,I,1.6,C60,PEDOT:PSS | PolyTPD,Ba | Ag,Unknown,none,False,Unknown,Co-evaporation,Vacuum,0.6,False,1.107,20.14,0.615,13.71,tOrx3VuBkw_JLfs8jWAyK2RM8uz7
CsPbBr2I,Cs,Pb,Br; I,2.08,none,NiO-c,MoOx | Au,Unknown,DMSO,False,160.0,Spin-coating,N2,0.09,False,,,,,tP0ZAPnLb04wHqJYu8E7eMjoc4By
Cs0.05FA0.81MA0.14PbBr0.45I2.55,Cs; FA; MA,Pb,Br; I,,none,Spiro-MeOTAD,Au,Chlorobenzene,DMF; DMSO,False,100.0,Spin-coating,Ar,0.125,False,1.05,20.17,0.67,14.39,tPB0immgjAG5BZenew4VYBg-pBxH
MAPbI3,MA,Pb,I,1.6,TiO2-c | TiO2-mp,Spiro-MeOTAD,Ag,Diethyl ether,DMF,False,100.0,Spin-coating,Unknown,0.1,False,1.13,21.25,0.77,18.32,tPCF7Kiz4iYpQzdoJ1DU6T6uUTAw
MAPbI3,MA,Pb,I,1.6,TiO2-c,PTAA,Au,Unknown,GBL,False,120.0,Air brush spray,Air,0.09,False,1.05,19.2,0.754,15.2,tPHTlRwHF1437SJa8mhui7ZY_Cpg
MAPbI3,MA,Pb,I,1.6,ZnO-np,Spiro-MeOTAD,Au,Unknown,DMF >> IPA,False,Unknown,Spin-coating >> CBD,Unknown,0.1,False,0.022,0.49,0.925,10.1,tPLN2_JQbklpXjHYvLTYlsRboPN5
MAPbI3,MA,Pb,I,1.6,PCBM-60 | BCP,PolyTPD,Al,Unknown,DMSO,False,100.0,Spin-coating,Unknown,0.04,False,1.06,20.35,0.7,15.1,tP_Pxv5A1SHGkFykwb48XTuoKgJq
MAPbI3,MA,Pb,I,1.58,TiO2-c | TiO2-mp,Spiro-MeOTAD,Au,Unknown,DMF; DMSO >> none >> IPA,False,60.0; 100 >> Unknown >> 100.0,Spin-coating >> Evaporation >> CBD,Air >> Vacuum >> Air,0.1,False,0.96,21.71,0.6,12.5,tPf_jWF0rS4ftE_EPvnwx1lxQrYN
Cs0.05FA0.79MA0.16PbBr0.16I0.84,Cs; FA; MA,Pb,Br; I,,SnO2-c,Spiro-MeOTAD,MoO3 | Al,Anisole,DMF; DMSO,False,100.0,Spin-coating,N2,0.02,False,1.04,21.93,0.727,16.66,tPhDYqhVTiHC-lZZQqTvRzc_FSuy
MAPbI3,MA,Pb,I,1.6,PCBM-60 | bis-C60,PEDOT:PSS,Ag,Unknown,DMF,False,90.0,Spin-coating,N2,0.0314,False,0.92,15.6,0.71,10.3,tPjKpQXlNmkTgwlGcNCPd1TPV63q
MAPbI3,MA,Pb,I,1.6,TiO2-c | TiO2-mp,Spiro-MeOTAD,Au,Toluene,DMSO,False,100.0,Spin-coating,Unknown,0.09,False,1.045,20.0,0.625,12.7,tPlZ6MiovnxDTimydNUxIC594SU9
MAPbI3,MA,Pb,I,1.6,TiO2-c | TiO2-mp | ZrO2-mp,none,Carbon,Unknown,DMF,False,100,Spin-coating,Air,0.32,False,0.861,16.5,0.51,7.25,tPw7cqMlPsyAOmXDR3dGx7Mx94D6
MAPbI3,MA,Pb,I,1.6,SnO2-c | PCBM-60,Spiro-MeOTAD,Au,Chlorobenzene,DMF; DMSO,False,60; 100,Spin-coating,Unknown,0.09,False,1.1,22.18,0.726,17.62,tPwJYhNHHrz8LVrvbq-GM9juQ6pM
MAPbI3,MA,Pb,I,1.6,TiO2-c | TiO2-mp,CZTS0.75Se0.25; rGO,Au,Chlorobenzene,DMF,False,100.0,Spin-coating,Unknown,0.16,False,0.9,18.29,0.56,9.25,tQ0Kv7Ali8geZR2rcHlwN9g9-mlo
MAPbI3,MA,Pb,I,1.6,TiO2-c | TiO2-mp,PCA-1,Au,Diethyl ether,DMF; DMSO,False,65; 100,Spin-coating,Ambient,0.1119999999999999,False,1.062,22.3,0.767,18.17,tQPghRY_h3OhYE5OJmDk1HeRbM6S
MAPbI3,MA,Pb,I,1.53,TiO2-c | TiO2-mp,Spiro-MeOTAD,Au,Unknown,DMF,False,150,Spin-coating,Air,0.09,False,,,,11.2,tQYYR4akWc0xD_b9TZjtn-Ar6NQK
MAPbI3,MA,Pb,I,,TiO2-c | TiO2-mp,Spiro-MeOTAD,Au,Unknown,DMF >> IPA,False,70 >> 70,Spin-coating >> Dipp-coating,Air >> Air,,False,0.95,18.32,0.71,12.36,tQ_eG0so_OU5RorvYRGBThyHQt8_
MAPbI3,MA,Pb,I,1.6,PCBM-60 | BCP,NiO-np,Ag,Unknown,DMF >> IPA,False,Unknown >> 135.0,Spin-coating >> CBD,Unknown,0.1,False,1.04,16.83,0.69,12.06,tQcDl6VfYkaj7K1kxiAP3bUdVY3y
MAPbI3,MA,Pb,I,1.6,PCBM-60 | BCP,PTAA,Ag,Unknown,DMF,False,80.0,Spin-coating,N2,0.16,False,1.11,21.6,0.703,16.8,tQis8yIymzASXfts78BEmsLmppsp
MAPbI3,MA,Pb,I,1.6,PCBM-60 | BCP,PEDOT:PSS,Ag,Toluene,DMF; DMSO,False,100.0,Spin-coating,Ar,0.1,False,0.945,18.83,0.6809999999999999,12.33,tQjPSxxlmamihIgTZi5qBlqVghFK
MAPbI3,MA,Pb,I,1.6,PCBM-60,PEDOT:PSS,Ag,Chlorobenzene,DMF,False,110.0,Spin-coating,Unknown,0.1,False,0.94,18.19,0.66,11.29,tQqjF1feI0r4Vz7tM8vZX574uIIg
MAPbI3,MA,Pb,I,1.6,TiO2-c | TiO2-mp,Spiro-MeOTAD,Au,Diethyl ether,DMF; DMSO,False,65.0; 100,Spin-coating,Unknown,0.125,False,1.03,22.21,0.67,15.31,tQyUH231U1RDlsrdArCkti1tLgTH
MAPbI3,MA,Pb,I,1.6,TiO2-c | TiO2-mp | ZrO2-mp,none,Carbon,Unknown,DMF,False,100.0,Spin-coating,Unknown,0.1,False,0.868,21.09,0.449,8.23,tR-m_Q42z230FhjN69NS-f7uSFD1
CsFAMAPbBrI,Cs; FA; MA,Pb,Br; I,,TiO2-c,Spiro-MeOTAD,Au,Chlorobenzene,DMF; DMSO,False,100,Spin-coating,Unknown,0.16,False,1.07,17.84,0.67,13.73,tR5J06rbbi9e284Q5hC6lTJcsBAJ
Cs0.05FA0.79MA0.16PbBr0.51I2.49,Cs; FA; MA,Pb,Br; I,,TiO2-c,Spiro-MeOTAD,Au,Chlorobenzene,DMF; DMSO,False,100,Spin-coating,Unknown,0.1,False,1.122,23.04,0.76,18.01,tR6MEL4D4zEqruCgTHHzSO3Q7k2m
MAPbI3,MA,Pb,I,1.55,PCBM-60,PEDOT:PSS,Al,Unknown,DMF >> IPA,False,70.0 >> 100.0,Spin-coating >> Spin-coating,Unknown,0.045,False,0.88,14.38,0.648,14.14,tR9ggkw6ukoVaHCUc2pWhHY2kv1V
MAPbI3,MA,Pb,I,1.6,SnO2-c,Spiro-MeOTAD,Ag,Unknown,DMF >> IPA,False,Unknown >> 70.0,Spin-coating >> CBD,N2 >> N2,0.09,False,0.91,20.73,0.643,12.1,tRBTtxkiCU_X9FhRss7_yJW08dy8
MAPbI3,MA,Pb,I,1.6,TiO2-c | TiO2-mp | Al2O3-mp,Spiro-MeOTAD,Au,Toluene,DMF; GBL,False,100.0,Spin-coating,N2,0.045,False,1.0,20.52,0.49,10.12,tRI8gC56LOMp8kMnZ3dUQNEVC7US
MAPbI3,MA,Pb,I,1.6,TiO2-c,Spiro-MeOTAD,Au,Chlorobenzene,DMF,False,120.0,Spin-coating,Unknown,0.09,False,0.95,20.2,0.66,12.7,tRfKb6IQ8pOoMjDBpMPH5lluoXtA
FA0.6MA0.4PbI3,FA; MA,Pb,I,1.55,TiO2-c | C60,Spiro-MeOTAD,Au,Unknown,DMF >> none,False,Unknown >> 170,Spin-coating >> Gas reaction,N2 >> FAI; MAI; Vacuum,0.09,False,1.0,22.51,0.736,16.48,tRqnMK3AiY0GUFcyWu3CqCF50VL3
FA0.85MA0.15PbBr0.45I2.55,FA; MA,Pb,Br; I,,TiO2-c | TiO2-mp,TPD-4MeTPA,Au,Chlorobenzene,DMF; DMSO,False,100.0,Spin-coating,Air,0.16,False,1.089,20.601,0.637,14.33,tRzCvkfANah-82q_4rXAJodObcNE
FA0.85MA0.15PbBr0.55I2.45,FA; MA,Pb,Br; I,,TiO2-c | TiO2-mp,Spiro-MeOTAD,Au,p-xylene,DMF; DMSO,False,100,Spin-coating,N2,0.16,False,1.08,21.9,0.75,17.8,tS3LE1NEGnA3OHZHS3K5B4FE1nux
MAPbI3,MA,Pb,I,1.6,ZnO-c | ZnO-nw,Spiro-MeOTAD,Au,Unknown,DMF >> IPA,False,Unknown >> 90.0,Spin-coating >> CBD,N2 >> N2,0.1,False,0.81,18.86,0.55,8.47,tS4Q-s23CbenMLo86PyirYPjicU_
MAPbI3,MA,Pb,I,1.6,TiO2-c,Spiro-MeOTAD,Au,Chlorobenzene,DMSO; GBL,False,100.0,Spin-coating,Unknown,0.09,False,1.1,21.16,0.78,18.16,tS7rfjWBGmOfi3zq7wyZURgKsFij
MAPbI3,MA,Pb,I,1.6,CSCNT@Al2O3-c,NiO-c,CSCNT@Al2O3-c | CSCNT@SnO2,Unknown,DMF; DMSO,False,110.0,Spin-coating,Unknown,0.1,False,,,,,tS82Mo3atrGugYFBiR_kOokI75xx
FAPb0.5Sn0.5I3,FA,Pb; Sn,I,1.47,TiO2-c | ZnO-c,Spiro-MeOTAD,Pt | FTO,Unknown,DMSO; GBL,False,158.0,Spin-coating,Air,0.09,False,0.82,24.56,0.7,14.09,tSALZ50YqbCFe9WL_vPM_Jy8lZC2
MAPbI3,MA,Pb,I,1.6,TiO2-c | TiO2-mp,Spiro-MeOTAD,Au,Unknown,DMSO >> IPA,False,Unknown >> 115.0; 100,Ultrasonic spray >> Ultrasonic spray,Air >> Air,1.0,False,1.032,18.59,0.682,13.09,tSGmsNv_7l59unlTCFi30T7JP0Jc
Cs0.1MA0.9PbI3,Cs; MA,Pb,I,,TiO2-c | TiO2-mp,Spiro-MeOTAD,Au,Chlorobenzene,DMSO,False,100,Spin-coating,Unknown,0.16,False,0.73,18.4,0.65,8.8,tSJkjffwbP7K_Zaz5sFFYfEhFGdZ
Cs0.05FA0.8MA0.15PbBr0.42I2.58,Cs; FA; MA,Pb,Br; I,,C60 | BCP,NiO-c,Ag,Chlorobenzene,DMF; DMSO,False,105,Spin-coating,Air,0.1,False,1.083,22.26,0.7709999999999999,18.45,tSKmKuQhDWiQA4yt136NYwExjBEs
CsPbI3,Cs,Pb,I,,ZnO-c | TiO2-mp,18-crown-6 ether | Spiro-MeOTAD,Au,Chlorobenzene,DMF,False,170,Spin-coating,N2,0.1,False,1.06,20.56,0.7759999999999999,16.91,tSM-Z08qsKaLrVBAliVFzPn8bePC
MAPbI3,MA,Pb,I,1.6,TiO2-c | TiO2-mp,PMMA | Spiro-MeOTAD,Au,Toluene,DMSO,False,100.0,Spin-coating,Ar,0.04,False,1.01,19.7,0.6,12.0,tSNuuGbQbrycByHR26bQd8XxWNh7
MAPbI3,MA,Pb,I,1.58,TiO2-c | TiO2-mp,Spiro-MeOTAD,Au,Chlorobenzene,DMF,False,100.0,Spin-coating,N2,0.06,False,1.06,23.95,0.775,19.7,tSOEUX5WvKU56erhCB-qYdHCmFBT
MAPbI3,MA,Pb,I,1.6,TiO2-c | TiO2-mp,Spiro-MeOTAD,Au,Unknown,DMF,False,100.0,Spin-coating,Unknown,0.1032,False,0.88,18.02,0.77,12.15,tSZBwu3bsQq3KR3-v8PQAyPJBVeF
MAPbI3,MA,Pb,I,1.6,TiO2-c,Spiro-MeOTAD,Au,Chlorobenzene,DMF,False,100.0,Spin-coating,Unknown,0.16,False,0.91,15.95,0.616,8.9,tSbV-eTfydHGRxuA5Cj0vho7UFS9
Cs0.04FA0.82MA0.14PbBr0.45I2.55,Cs; FA; MA,Pb,Br; I,,SnO2-np,PBDB-T | Spiro-MeOTAD,Au,Chlorobenzene,DMF; DMSO,False,150.0,Spin-coating,N2,0.09,False,1.11,22.09,0.757,19.05,tScwZ2XsKdNWFMD3GKuEE02G-v7h
Cs0.05FA0.8MA0.15PbBr0.45I2.55,Cs; FA; MA,Pb,Br; I,,SnO2-np,Spiro-MeOTAD,Au,Diethyl ether,DMF; NMP,False,100,Spray-coating,Air,0.13,False,1.09,18.2,0.565,11.2,tSgmOuvtPzX6g5kpRECS4BIKu58a
MAPbI3,MA,Pb,I,1.6,FeO | PCBM-60,Spiro-MeOTAD,Au,Chlorobenzene,DMF; DMSO,False,100.0,Spin-coating,Unknown,0.06,False,0.95,21.77,0.67,13.6,tSrLkShvjTC4SaaqReREmauu0WKT
MAPbI3,MA,Pb,I,1.6,SnO2-c | C60,Spiro-MeOTAD,Au,Gas,DMF; DMSO,False,Unknown,Spin-coating,N2,0.15,False,1.04,20.0,0.69,14.35,tSuX0OO91R1J62R0gtyd0D6wgq0g
MAPbBr0.5I2.5,MA,Pb,Br; I,1.66,TiO2-c | TiO2-mp,Spiro-MeOTAD,Ag,Unknown,DMF >> IPA >> IPA,False,70.0 >> 95.0 >> 95.0,Spin-coating >> Spin-coating >> Spin-coating,Unknown,0.09,False,0.99,19.18,0.69,13.1,tSvqrZiYAlHUxqUksLu1jpNLLonC
MAPbI3,MA,Pb,I,1.6,TiO2-c | TiO2-mp,Spiro-MeOTAD,Au,Unknown,DMF,False,100.0,Spin-coating,Air,0.09,False,0.78,18.53,0.604,7.97,tSyKmEvwo0vQI2-syrbyoi3kxiDJ
MAPbBr0.3I2.7,MA,Pb,Br; I,,TiO2-c | TiO2-mp,Spiro-MeOTAD,Au,Unknown,DMF; DMSO >> DMF; DMSO >> IPA,False,70.0 >> 70.0 >> 80.0,Spin-coating >> Spin-coating >> Spin-coating,N2 >> N2 >> N2,0.16,False,0.934,19.1,0.65,11.6,tT-Pl-eXzB566Ly1nA8UcECcWv_G
MAPbI3,MA,Pb,I,1.556,TiO2-c | TiO2-mp,P3HT,Au,Unknown,DMF >> IPA,False,40; 100 >> 100,Spin-coating >> Spin-coating,Unknown,0.1,False,0.93,14.8,0.51,7.1,tTEt1vKwDjvlunLNoDCsL4s3OX6c
FA0.83MA0.17PbBr0.51I2.49,FA; MA,Pb,Br; I,1.55,PCBM-60,PEDOT:PSS,PEI | PEDOT:PSS | PDMS,Chlorobenzene,DMF; DMSO,False,100.0,Spin-coating,N2,1.01,False,,,,19.59,tTJcyiq3cHra2X_BRFrV7UM7Fnam
MAPbI3,MA,Pb,I,1.6,TiO2-c | TiO2-mp,Spiro-MeOTAD,Au,Unknown,GBL,False,100,Spin-coating,Dry air,0.285,False,0.84,15.74,0.72,9.5,tTMBFCcHKfbmqmrgub-G6oT_jFuJ
FA0.85MA0.15PbBr0.45I2.55,FA; MA,Pb,Br; I,,TiO2-c | TiO2-mp,BDT0FMeDPA,Carbon,Chlorobenzene,DMF; DMSO,False,Unknown,Spin-coating,Unknown,0.09,False,0.98,17.2,0.67,11.3,tTNZWTHNgpKPRJqt1AWznffYVDTw
Cs0.05FA0.79MA0.16PbBr0.3I2.7,Cs; FA; MA,Pb,Br; I,,TiO2-c | TiO2-mp,Spiro-MeOTAD,Au,Chlorobenzene,DMF; DMSO,False,100,Spin-coating,Unknown,0.1,False,1.11,22.17,0.725,17.81,tTPIl-4PkpQhdVDyzRLNQnPTaR2q
CsPbBr2I,Cs,Pb,Br; I,,PCBM-60 | BCP,NiO-c | N749,Ag,Chlorobenzene,DMF; DMSO,False,100,Spin-coating,Unknown,,False,1.08,10.64,0.64,7.38,tThEqR6oucRglSmniTUh7BMo-23C
MAPbI3,MA,Pb,I,1.6,ZnO-c | ZnO-nw | PCBM-60,P3HT,Au,Unknown,DMF >> IPA,False,100.0 >> 100.0,Spin-coating >> Spin-coating,N2 >> N2,0.01,False,0.81,21.33,0.6,10.37,tU0sUiF3NbxbqbOFj9TX2lSpceGx
MAPbI3,MA,Pb,I,1.55,TiO2-c | TiO2-mp,Spiro-MeOTAD,Au,Unknown,Diiodooctane; DMF,False,Unknown,Spin-coating,Unknown,0.22,False,0.92,21.7,0.72,13.71,tU1WT--HqWxmFfCNoxt__UTuqduz
Cs0.05FA0.79MA0.16PbBr0.51I2.49,Cs; FA; MA,Pb,Br; I,1.63,SnO2-np,Spiro-MeOTAD,,,,False,,,,,False,1.14,23.39,0.821,21.9,tU9PpF0QOYwRkS-UKNWcSAbDNjX2
MAPbI3,MA,Pb,I,1.6,TiO2-c | TiO2-mp,Spiro-MeOTAD,Au,Chlorobenzene,DMSO,False,100.0,Spin-coating,Unknown,0.09,False,1.0,20.2,0.708,13.82,tULjrMIikHiBnnx25Ep9uT3hataS
MAPbI3,MA,Pb,I,1.6,TiO2-c | TiO2-mp,PPV,Au,Toluene,DMSO,False,100.0,Spin-coating,N2,0.04,False,0.904,19.3,0.562,9.81,tULzykKZfJrf7UAutsiM1pz3D42v
MAPbI3,MA,Pb,I,1.6,PCBM-60,PEDOT:PSS,Field's metal,Unknown,DMF >> none,False,85.0 >> 100.0,Spin-coating >> Closed space sublimation,Unknown >> Vacuum,0.07,False,0.848,14.9,0.55,7.05,tUWr6Oh9wUrw6cCxm03AuI6s4ILZ
Cs0.05FA0.79MA0.16PbBr0.48I2.52,Cs; FA; MA,Pb,Br; I,,TiO2-c | TiO2-mp,none,Carbon,Chlorobenzene,DMF; DMSO,False,100.0,Spin-coating,N2,0.132,False,1.03,22.2,0.65,14.86,tUZfYKb5hL15aFMMY_dHPGcG2w5Q
CsPbBr3,Cs,Pb,Br,2.3,TiO2-c | TiO2-mp,none,Carbon,Unknown,DMF >> Methanol,False,Unknown >> 250.0,Spin-coating >> Spin-coating,Unknown,0.1,False,1.31,7.07,0.779,7.22,tUk4TQB6x7GBkDAOFQFnvMFBwY1I
MAPbI3,MA,Pb,I,1.59,TiO2-c,Spiro-MeOTAD,Ag,Unknown,DMF >> IPA,True,Unknown >> 100,Spin-coating >> Spin-coating,Ar >> Ar,0.15,False,0.962,22.2,0.545,11.6,tUk6IRKMCUM1IyKngqbf3a3lAdTR
MAPbI3,MA,Pb,I,1.6,TiO2-mp | ZrO2-mp,none,Carbon,Unknown,GBL,False,50,Drop-infiltration,Air,0.07,True,0.92,18.74,0.64,11.15,tUkfVe2-MOPEQvcP5UNHrt_yvAiS
Cs0.05FA0.79MA0.16PbBr0.3I2.7,Cs; FA; MA,Pb,Br; I,,PCBM-60 | BCP,PolyTPD,Ag,Toluene,DMF; DMSO,False,100,Spin-coating,N2,0.0919,False,,,,17.0,tUrj7jLSSTK8tmtn9nJCq6raxyXw
FAPbI3,FA,Pb,I,1.5,SnO2-np,Spiro-MeOTAD,Au,Diethyl ether,DMF,False,100; 150,Spin-coating,N2,0.1,False,1.1,11.84,0.644,8.38,tUuMGJTxxqzo00pRNDbJYMTFrU4j
MAPbI3,MA,Pb,I,1.6,SnO2-c | TiO2-mp | ZrO2-mp,none,Carbon,Unknown,GBL,False,50,Drop-infiltration,Unknown,0.107,False,0.89,22.62,0.63,12.6,tV2-raeB2lXSvamfKjHNuunWIRPY
MAPbI3,MA,Pb,I,1.6,TiO2-c,Spiro-MeOTAD,Ag,Unknown,DMF,False,100.0,Spin-coating,Air,0.075,False,1.053,23.22,0.65,15.89,tV4ZTLrQz1v0dFXjNnUaZTp-DPq8
MAPbI3,MA,Pb,I,1.6,TiO2-c | TiO2-mp | ZrO2-mp,none,Carbon; MAI,Unknown,GBL,False,50.0,Drop-infiltration,Unknown,0.09,False,,,,,tV6zTn0xpR8Knub2KopJVxYX9fRA
Cs0.17FA0.75MA0.08PbBr0.39I2.61,Cs; FA; MA,Pb,Br; I,1.61,COi8DFIC | BCP,NiO-np,Ag,Chlorobenzene,DMF; DMSO,False,100,Spin-coating,N2,0.0464,False,0.91,18.48,0.502,8.04,tV9GApRAPs5Rsrbb0Io9v7B9R9bo
MAPbI3,MA,Pb,I,1.6,PCBM-60 | AZO-np,PEDOT:PSS,SnO2-c | Cu | SnO2-c,Unknown,Unknown,False,Unknown,Spin-coating,N2,0.0177,False,0.83,17.3,0.665,9.6,tVAA28TgxnKK6eE-LLuL6Ml-H5zz
MAPbBr0.15I2.85,MA,Pb,Br; I,,TiO2-c | TiO2-mp,Spiro-MeOTAD,Au,N2,DMF,False,100.0,Spin-coating,Unknown,0.21,False,1.0,12.74,0.75,9.56,tVAim6mvh6zpaBS1p4FigcQa34Bv
MAPbI3,MA,Pb,I,1.6,TiO2-c | PCBM-60,Spiro-MeOTAD,Au,Unknown,DMF >> IPA,False,70.0 >> 100.0,Spin-coating >> CBD,N2 >> N2,0.1,False,1.05,19.86,0.5529999999999999,11.52,tVCrXEInTfrglTfIJ1xNnw2t3XbQ
FA0.76MA0.15PbBr0.48I2.42,FA; MA,Pb,Br; I,,TiO2-c | TiO2-mp,Spiro-MeOTAD,Au,Chlorobenzene,DMF; DMSO,False,100.0,Spin-coating,N2,0.16,False,1.137,20.2,0.72,16.54,tVDHuL6G9eaf76JBzG6Kn_GlKi2p
FA0.25MA0.75SnI3,FA; MA,Sn,I,,C60 | BCP,PEDOT:PSS,Ag,Chlorobenzene,DMSO,False,100.0,Spin-coating,Unknown,0.1,False,0.58,20.6,0.612,7.28,tVPISiOqYQmvA8_sD4_pbm8PcP1b
MAPbI3,MA,Pb,I,1.6,TiO2-c | TiO2-mp,Spiro-MeOTAD,Ag,Di-n-butyl ehter,DMF; DMSO,False,100.0,Spin-coating,N2,4.0,False,1.06,22.6,0.6679999999999999,15.99,tV_i5AoXZWfHC3EnZdUzZ1psMOWI
MAPbI3,MA,Pb,I,1.6,PCBM-60,r-GO-NH,Ag,Chlorobenzene,DMF,True,100.0,Spin-coating,N2,0.1,False,0.963,21.3,0.787,16.0,tVaCeJFweq6hRN0cbRtuakgS54DB
MAPbI3,MA,Pb,I,1.6,Nb2O5,Spiro-MeOTAD,Ag,Diethyl ether,DMF; DMSO,False,120.0,Spin-coating,Ar,0.06,False,1.08,21.13,0.62,14.12,tVeXEBtluttmaRgOx1CND5XlhQMO
Cs0.05FA0.79MA0.16PbBr0.51I2.49,Cs; FA; MA,Pb,Br; I,,SnO2-c,Spiro-MeOTAD,Au,Chlorobenzene,DMF; DMSO,False,100.0,Spin-coating,Unknown,0.16,False,1.12,22.84,0.76,19.03,tVjnMB_2fV9dvxr-23DD0COBH8Xu
MAPbI3,MA,Pb,I,1.6,ZnO-np | SnO2-np,Spiro-MeOTAD,Ag,Unknown,DMF; DMSO,False,100.0,Spin-coating,Unknown >> Vacuum,0.1,False,1.1,21.86,0.7070000000000001,17.0,tVniqVrEok_dTkNuEms5Hh9VvVEv
FA0.85MA0.15PbBr0.45I2.55,FA; MA,Pb,Br; I,,TiO2-c | TiO2-mp,Spiro-MeOTAD,Au,Chlorobenzene,DMF; DMSO,False,100.0,Spin-coating,N2,0.16,False,1.038,22.7,0.72,17.1,tVnsiLnxrpfy2KSCoB2gyxdPMYFb
(NH4)6.8FA0.15MA2.21Pb7.8Br0.45I24.31,(NH4); FA; MA,Pb,Br; I,,TiO2-c | TiO2-mp,Spiro-MeOTAD,Au,Chlorobenzene,DMF; DMSO,False,100.0,Spin-coating,Unknown,0.1,False,1.06,20.69,0.7290000000000001,15.95,tVy-Ub6U4Afkq4PDAhvtRh-l9ZG8
MAPbI3,MA,Pb,I,1.6,PCBM-60,PEDOT:PSS,Al,Chlorobenzene,DMF,False,100.0,Spin-coating,Unknown,0.1,False,0.88,11.94,0.78,8.2,tW35hQJzBtVlz_WG_1SO4lW0jsSv
MAPbI3,MA,Pb,I,1.6,TiO2-c | TiO2-mp,PTAA,Au,Chlorobenzene,DMSO,False,100.0,Spin-coating,Unknown,0.16,False,1.06,22.77,0.787,19.05,tW5Ioi6GH66nhj0_hzVTmqvXaGlI
Cs0.17FA0.83PbBr0.75I2.25,Cs; FA,Pb,Br; I,,TiO2-c | PCBM-60,V997,Au,Air,DMF,False,25; 70,Spin-coating,Air,0.1,False,1.04,19.69,0.69,14.34,tW6ksxOP-6CFtVh_r7QZpyt6zXfG
MAPbI3,MA,Pb,I,1.6,TiO2-c | TiO2-mp | ZrO2-mp,none,Carbon,Unknown,GBL,False,50.0,Drop-infiltration,Air,0.0514,False,0.911,22.547,0.5760000000000001,11.92,tW7oEuGeZq4iRVHQRySjv2TQZY_i
FA0.1MA0.9PbI3,FA; MA,Pb,I,,TiO2-c | TiO2-mp,TT0,Au,Chlorobenzene,DMSO,False,100.0,Spin-coating,N2,0.16,False,1.03,20.33,0.642,13.43,tW9L0vnyAR-HKW9LBQwEp_LL2W8i
MAPbI3,MA,Pb,I,1.55,TiO2-c | AAO,Spiro-MeOTAD,Au,Unknown,DMF >> Unknown,False,Unknown >> 105.0,Drop-infiltration >> Spin-coating,Vacuum >> Unknown,0.06,False,1.0,13.58,0.7509999999999999,10.26,tWIZF6B6gqO4fzPq8enJvBfEvs48
MAPbI3,MA,Pb,I,1.6,TiO2-c | TiO2-mp,Spiro-MeOTAD,Au,Diethyl ether,DMF; DMSO,False,65; 100,Spin-coating,N2,0.1,False,1.014,23.88,0.637,15.42,tWKMNBlO5XYnKNRRpApLioDcq0lF
FA0.8MA0.2PbBr0.6I2.4,FA; MA,Pb,Br; I,1.61,PCBM-60 | ZnO-np,PEDOT:PSS,Ag,Unknown,DMF; DMSO,False,80; 120,Spin-coating,Unknown,,False,0.97,21.6,0.75,15.9,tWWeMlKorzsVBGvg1NheygazBs75
MAPbI3,MA,Pb,I,1.6,PCBM-60 | BCP,NiO-c | NBP-BC,Ag,Toluene,DMF; DMSO,False,100.0,Spin-coating,Ar,0.1,False,1.054,20.97,0.772,11.29,tWs5iBK07nGpFWBEol-1zl6GyokN
MAPbI3,MA,Pb,I,1.6,PCBM-60,PEDOT:PSS,Ag,Unknown,DMF,False,Unknown,Hot-casting,Unknown,0.1,False,0.92,18.14,0.506,8.44,tXEWW3G3fS_tJRbM0bT9c2dZcN_F
MAPbI3,MA,Pb,I,1.6,TiO2-c | TiO2-mp,Azu-Oct,Au,Toluene,DMF; DMSO,False,40; 55; 75; 100,Spin-coating,Unknown,0.1,False,1.06,20.5,0.72,15.7,tXHGrm5P7KWVBZX9a8NmHZ5SHYsL
FA0.9MA0.1PbBr0.2I2.7,FA; MA,Pb,Br; I,,SnO2-np,Graphene oxide | PTAA,Au,Unknown,DMF; DMSO >> IPA >> IPA >> IPA,False,Unknown >> Unknown >> Unknown >> 130.0,Spin-coating >> Spin-coating >> Rinsing >> Spin-coating,N2 >> N2 >> N2 >> N2,1.02,False,1.09,23.86,0.78,20.29,tXMCe-V78AJUdHmQ8slyiujKZAjw
MAPbI3,MA,Pb,I,1.6,TiO2-c | TiO2-mp | ZrO2-mp,none,Carbon; MAI,Unknown,GBL,False,50.0,Drop-infiltration,Unknown,0.36,False,0.8590000000000001,20.11,0.61,10.53,tXQ8iaCGWFoGYVrlwzasLhop3XaX
MAPbI3,MA,Pb,I,1.6,TiO2-c,P3HT | SWCNTs | PMMA,Cu,Unknown,DMF,False,100.0,Spin-coating,Unknown,0.1,False,1.08,22.77,0.71,14.2,tXSDlob--ZtVrRdcCIGIee2w645g
Cs0.05FA0.747K0.05MA0.153PbBr0.51I2.49,Cs; FA; K; MA,Pb,Br; I,,TiO2-c | TiO2-mp,Spiro-MeOTAD,Au,Chlorobenzene,DMF; DMSO,False,100,Spin-coating,Unknown,0.1,False,1.11,21.68,0.773,18.65,tXZWduTKUm0V5zoGZdzV8BFtE7DC
MAPbI3,MA,Pb,I,1.6,SnO2-c,Spiro-MeOTAD,Ag,Chlorobenzene,DMF; DMSO,False,100.0,Spin-coating,N2,0.1,False,1.09,19.98,0.613,13.41,tXilzu-siB0Su8tDlzFQiT0t5gv9
MAPbI3,MA,Pb,I,1.6,TiO2-c | TiO2-mp,none,Carbon black; Graphite,Chlorobenzene,DMF; DMSO,False,100,Spin-coating,Unknown,0.09,False,0.95,20.92,0.6970000000000001,13.86,tXyRnzEEKumvX8goLF5Mry7RLVqu
MAPbI3,MA,Pb,I,1.6,TiO2-c,Spiro-MeOTAD,MoOx | ITO,Chlorobenzene,DMF,False,100.0,Spin-coating,Unknown,0.04,False,0.99,21.6,0.64,13.6,tY0hiD_CF1zf9ca03QaSlCxSeWVJ
MAPbI3,MA,Pb,I,1.6,PCBM-60 | Bphen,PEDOT:PSS,Al,2-Butanol; Ethyl ether,DMF; DMSO,True,100.0,Spin-coating,N2,0.04,False,0.958,21.46,0.789,16.24,tY6rn-Ljdnm8PpYn_vWysfoAzkEy
Cs0.05FA0.09MA0.05PbBr0.15I2.85,Cs; FA; MA,Pb,Br; I,,C60 | BCP,PEDOT:PSS,Cu,Chlorobenzene,DMF; DMSO,False,100.0,Spin-coating,N2,0.073,False,1.158,23.6,0.8109999999999999,22.2,tYKFSIAgen0EioZSmBE80MBTIkWk
MAPbI3,MA,Pb,I,1.6,ZnO-c,Spiro-MeOTAD,Au,Chlorobenzene,DMF; DMSO,False,65; 100,Spin-coating,N2,0.09,False,1.06,14.4,0.6,9.2,tYVn8kTbQ0bC5IYjN3cXTb5X3c9y
MAPbI3,MA,Pb,I,1.6,ZnO-c | AZO-c,Spiro-MeOTAD,MoO3 | Ag,Unknown,DMSO >> IPA,False,70.0 >> 100.0,Spin-coating >> Spin-coating,N2 >> N2,0.1,False,1.09,20.6,0.72,16.1,tYfPHqT_T9V-Q7ISfHgyjG-JSGoB
MAPbI3,MA,Pb,I,1.6,TEACl | PCBM-60 | PEI,NiO-c,Ag,Unknown,DMSO; GBL,False,70.0,Spin-coating,Air,0.09,False,1.13,18.32,0.6659999999999999,13.82,tYsUG-3kgrTY4CMIUTMZ8k7RkeFQ
MAPbI3,MA,Pb,I,1.6,SnO2-np,Spiro-MeOTAD,MoO3 | Ag | WO3,Vacuum,DMF; DMSO,False,110.0,Spin-coating,Ambient,0.1,False,1.04,20.58,0.633,13.54,tYylbopQ3CpahB2ZvbcIRMQmrWjO
MAPbI3,MA,Pb,I,1.6,TiO2-c | TiO2-mp,Spiro-MeOTAD,Au,Diethyl ether,DMF; GBL,False,100.0,Spin-coating,N2,0.12,False,1.07,23.07,0.68,16.73,tZ0TF-u93pzKe8tz7kV04PEQo4Or
MAPbI3,MA,Pb,I,1.6,C60 | BCP | LiF,PEDOT:PSS,Al,Unknown,DMSO,False,100.0,Electrospraying,Unknown,0.0177,False,0.95,14.96,0.669,9.53,tZ4zzYaj7lQrIVfffNUw5D-TDGcO
MAPbI3,MA,Pb,I,1.6,TiO2-c,Spiro-MeOTAD | PEDOT:PSS,Au,Unknown,DMF >> IPA,False,Unknown >> 135.0,Spin-coating >> Spin-coating,Dry air >> Dry air,0.108,False,0.99,20.2,0.75,14.9,tZ7owuSmsxCxXJgAN-iQm8_5aoU6
FAPbI3,FA,Pb,I,1.48,TiO2-c,PTAA,Au,N2,DMF,False,160.0,Spin-coating,N2,0.1,False,,,,9.4,tZHVlQoPxHDYa9LJQheaZ89sDtFE
MAPbI3,MA,Pb,I,1.6,PCBM-60,PEDOT:PSS,Al,IPA,DMSO; GBL,False,100.0,Spin-coating,Unknown,0.1,False,1.06,20.99,0.703,15.65,tZLJTdpIniwIsTI9PCGRpKYbK_hX
MAPbI3,MA,Pb,I,1.6,PCBM-60 | CeOx-np,NiMgLiO,Ag,Diethyl ether,DMF; DMSO,False,Unknown,Spin-coating,Unknown,0.09,False,1.115,21.82,0.768,18.4,tZUyz9zp7JOxvM5ijiBv2Wkap_AR
MAPbI3,MA,Pb,I,1.6,TiO2-c | TiO2-mp,Spiro-MeOTAD,Au,Unknown,DMF >> IPA,False,Unknown,Spin-coating >> CBD,Unknown,0.285,False,0.993,20.0,0.73,15.0,tZb7yBqlcIoKSWsTOZTUbRcFcMip
Cs0.08FA0.76MA15PbBr0.51I2.49,Cs; FA; MA,Pb,Br; I,1.62,PCBM-60,NiO-c,Ag,Chlorobenzene,DMF; DMSO,False,100.0,Spin-coating,N2,0.09,False,0.91,19.9,0.51,9.1,tZlHFU1-CmnUR597XZ7Urj79O3Sj
MAPbI3,MA,Pb,I,1.6,Nb2O5,Spiro-MeOTAD,Au,Unknown,DMF,False,100.0,Spin-coating,N2,0.09,False,1.03,22.0,0.644,14.6,t_7YLrQG_LRtDTG5FdNF0LzK__dw
Cs0.17FA0.83PbBr0.51I2.5,Cs; FA,Pb,Br; I,,TiO2-c | ZnO-np,Spiro-MeOTAD,Ag,Unknown,DMF; DMSO,False,70; 130,Spin-coating,Unknown,0.09,False,1.11,22.1,0.7390000000000001,18.1,t_7y7XmlZTvp9KsQr7Y3Muaxp72k
MAPbI3,MA,Pb,I,1.6,PCBM-60 | BCP,PEDOT:PSS,Al,Unknown,DMF,True,100.0,Spin-coating,Unknown,0.1,False,0.98,18.0,0.55,10.2,t_JFsLHHvuKK1s0z8rA3G17xaWSW
MAPbI3,MA,Pb,I,1.6,TiO2-c | PCBSD,Spiro-MeOTAD,Au,Unknown,DMF >> IPA,False,110.0 >> 105.0,Spin-coating >> Spin-coating,Air >> Air,0.08,False,1.11,21.7,0.772,18.5,t__WTahPwTsIZ7DtqDeC_YB-utyb
FA0.85MA0.15PbBr0.45I2.55,FA; MA,Pb,Br; I,1.6,SnO2-np | C60,BTF1,Au,Chlorobenzene,Unknown,False,100.0,Spin-coating,Unknown,0.059,False,0.91,17.5,0.626,9.97,t_bWalzezV56U9OFSfjeQJxlC6q9
MAPbI3,MA,Pb,I,1.6,SnO2-np,Spiro-MeOTAD,Au,Diethyl ether,DMF,False,100.0,Spin-coating,N2,0.102,False,1.072,23.73,0.691,17.59,ta0PqcWyq9XSgVKsfpbBuWY7AZo_
MAPbI3,MA,Pb,I,1.6,TiO2,Spiro-MeOTAD,Ag,Chlorobenzene,DMF,False,100.0,Spin-coating,Unknown,0.09,False,0.986,21.056,0.687,14.27,ta2b9Jcj9YGCWxM0FcR4F9WjWSpZ
MAPbI3,MA,Pb,I,1.5,PCBM-60 | BCP,PEDOT:PSS,Ag,Unknown,DMF,False,90.0,Doctor blading,Air,0.1,False,0.9,17.52,0.675,10.65,ta4zZqJiI-4Xa5hMppLd5KQ-2YWA
FAPbI3,FA,Pb,I,1.48,ZnO-np,Spiro-MeOTAD,Ag,Unknown,DMF >> IPA,False,70; 130 >> 145,Spin-coating >> Spin-coating,N2 >> N2,0.04,False,1.06,20.9,0.69,15.3,ta6gT-AadNqzEc9GPKfpmstBHvg1
Cs0.02FA0.98PbI3,Cs; FA,Pb,I,,SnO2-c,Spiro-MeOTAD,Ag,Diethyl ether,DMF; NNP,False,80; 150,Spin-coating,Dry air,0.1,False,1.13,24.44,0.765,20.64,ta7gENE7U2zpGlmx6_PBDz_aSxnx
MAPbI3,MA,Pb,I,1.6,PCBM-60,PEDOT:PSS,Al,Toluene,DMF,False,70,Spin-coating,N2,0.06,False,0.92,22.38,0.73,14.71,ta7oh4QwC5xHYWnZ8BGv1u0US1K7
MAPbI3,MA,Pb,I,1.6,TiO2-c,PTAA,Au | MoO3,Unknown,DMF,False,90.0,Spin-coating,N2,0.06,False,0.94,18.1,0.6579999999999999,11.2,ta9PNpUocnahk-XZYGjnxRaqS9iB
Cs02FA0.8PbBr0.42I2.58,Cs; FA,Pb,Br; I,1.59,SnO2-c,Spiro-MeOTAD,Ag,Chlorobenzene,Unknown,False,100.0,Spin-coating,Unknown,0.1,False,1.048,23.7,0.767,19.1,ta9pYOHDIIaX0--CWWzRf8Zv2INs
MAPbI3,MA,Pb,I,1.6,PCBM-60 | PEIE,PEDOT:PSS,Ag,Unknown,DMF,False,100.0,Spin-coating,N2,0.1,False,0.94,22.2,0.75,15.6,taARF7SBG6XwkRghyUYQEZJlogfV
MAPbI3,MA,Pb,I,1.6,TiO2-c | TiO2-mp,Spiro-MeOTAD,Au,Toluene,DMF,False,100.0,Spin-coating,Unknown,0.1,False,0.91,20.03,0.51,9.29,taJlk4DoKkJp-nkZJAR3VAUjI3CV
MAPbI3,MA,Pb,I,1.6,ITCPTC-Th | Rhodamine 101 | LiF,P3CT-Na,Ag,Chlorobenzene,DMF; DMSO,False,60; 80,Spin-coating,N2,0.09,False,0.991,20.75,0.73,15.09,taK7P0vWT1BcaMc6G2jcsPpQ4zUT
MAPbI3,MA,Pb,I,1.56,TiO2-c | TiO2-mp,Co-Porphyrin,Au,Diethyl ether,DMF; DMSO >> IPA,False,Unknown >> 100.0,Spin-coating >> CBD,Air >> Air,0.1,False,,,,,taT9QT21w7PunEGPbYhbDWP3pSlg
MAPbBr1.25I75,MA,Pb,Br; I,1.76,TiO2-c | TiO2-mp,Spiro-MeOTAD,Au,Unknown,DMF >> none,False,110.0 >> 70.0,Spin-coating >> Gas reaction,Air >> Air; MABr,0.1,False,1.055,14.25,0.64,9.66,taTCL1svFvE4aRUkD4K4HZJDlx_Y
MAPbI3,MA,Pb,I,1.6,TiO2-c | TiO2-nw,Spiro-MeOTAD,Au,Unknown,DMF >> IPA,False,Unknown >> 70.0,Spin-coating >> CBD,Unknown,0.09,False,0.97,18.6,0.615,11.1,tafWWOTnaNlxJhG6JXSOUi7XVx7o
Cs0.05FA0.81MA0.14PbBr0.45I2.55,Cs; FA; MA,Pb,Br; I,,MgO | SnO2-np | Ethanol amine,Spiro-MeOTAD,Au,Chlorobenzene,DMF; DMSO,False,110.0,Spin-coating,Unknown,0.1,False,1.139,22.78,0.732,18.89,tanC7ETzMGfjhvgxAPpVIg3qsan-
MAPbI3 | BA2MA2Pb3I310,MA | BA; MA,Pb | Pb,I | I,1.57,TiO2-c | C60,Spiro-MeOTAD,Au,Unknown,none >> none >> none,False,Unknown,Evaporation >> Gas reaction >> Gas reaction,Vacuum >> MAI; Vacuum >> Vacuum; BAI,0.045,False,0.94,20.33,0.568,10.88,tannd9bjGba84OvGcTkJX5ieiHrz
MAPbI3,MA,Pb,I,1.595,TiO2-c,Spiro-MeOTAD,Au,Unknown,DMF >> none,False,100.0 >> Unknown,Spin-coating >> Recrystallization,Methylamin; N2,0.1,False,1.06,19.3,0.71,14.9,tardvM3gxsl2JQu4a93YpqQLp1iO
MAPbI3,MA,Pb,I,1.6,PCBM-60,NiO,Ag,Chlorobenzene,DMF; DMSO,False,100,Spin-coating,Ambient,0.1,False,1.04,19.62,0.611,12.45,tatNdHvngFRk_FA2uhJNIDN3odo9
MAPbI3,MA,Pb,I,1.6,SnO2-c | PCBM-60,IDTT-TPA,Au,Chlorobenzene,DMF,False,90.0,Spin-coating,N2,0.11,False,1.01,21.17,0.635,13.5,tau3U7tuEf6Z8oNvF9CeeZhEj7oa
Cs0.05FA0.81MA0.14PbBr0.43I2.57,Cs; FA; MA,Pb,Br; I,,TiO2-c,Spiro-MeOTAD,Au,Anisole,DMF; DMSO,False,150.0,Spin-coating,Air,0.14,False,1.121,20.71,0.759,17.62,tauSEDRa_DeNV_eSMzmuJidTZkx9
Cs0.25FA0.6MA0.15PbBr0.51I2.49,Cs; FA; MA,Pb,Br; I,1.68,C60 | BCP,PTAA,,,,False,,,,,False,1.13,18.1,0.674,13.8,tb3k6LIqDDoSmSLoBMRresOXudxe
MAPbI3,MA,Pb,I,1.6,SnO2-np,Spiro-MeOTAD,Ag,Vacuum,DMF; DMSO,False,100.0,Spin-coating,Unknown,0.1,False,1.08,22.96,0.78,19.36,tbA3H4pQdzVWIAUKOlT3izT_aZjY
CsPbI3,Cs,Pb,I,,TiO2-c,Spiro-MeOTAD,MoO3 | Al,Unknown,Octane >> Ethyl acetate,False,Unknown,Spin-coating >> Dipp-coating,Air >> Air,0.0579999999999999,False,1.2,13.39,0.79,12.6,tbB9mL_KS7orGuD-2nhgT0eMy5kv
FA0.85MA0.15PbBr0.45I2.55,FA; MA,Pb,Br; I,,SnO2-c,Spiro-MeOTAD,Au,Chlorobenzene,DMF; DMSO,False,150.0,Spin-coating,N2,0.09,False,1.06,21.65,0.659,15.13,tbFOtDZITsRhiwcCZd2eqLegGlzN
MAPbI3,MA,Pb,I,1.6,TiO2-c | TiO2-mp,Spiro-MeOTAD,Au,Unknown,DMF >> IPA,False,70.0 >> 100.0,Spin-coating >> CBD,Unknown,0.2,False,,,,12.4,tbHmlakpVinUKpf0_437OEeb_ebs
MAPbI3,MA,Pb,I,1.6,TiO2-c | TiO2-nt,Spiro-MeOTAD,Au,Chlorobenzene,DMF; DMSO,False,100.0,Spin-coating,N2,0.1,False,1.02,21.0,0.66,14.13,tbO2sjKa9WNnKw_HbazYSR9B1YNd
MAPbI3,MA,Pb,I,1.6,PCBM-60,Ag:CuO-nanofibers | PEDOT:PSS,Ag,2-Butanol,DMF; DMSO,False,100.0,Spin-coating,Air,0.1,False,0.94,21.7,0.603,11.6,tbVv2-7KD0aYid11DOcANATLTh7S
CsFA0.83MA0.17PbBr0.5I2.5,Cs; FA; MA,Pb,Br; I,,TiO2-c | SWCNTs; TiO2-mp,Spiro-MeOTAD,Au,Chlorobenzene,DMF; DMSO,False,100.0,Spin-coating,N2,0.1,False,1.0659999999999998,21.445,0.74,17.09,tb_IcuTIfN7lclsbZ5F08EgcohhN
MAPbI3,MA,Pb,I,1.6,PCBM-60 | BCP,NiO-c | CuI,Ag,Chlorobenzene,DMF; DMSO,False,100.0,Spin-coating,Unknown,0.15,False,1.07,20.6,0.69,15.26,tbcYpb4oGY0fDFzLjyPbIobqiBE5
FA0.85MA0.15PbBr0.45I2.55,FA; MA,Pb,Br; I,,TiO2-c | TiO2-mp,V950,Au,Chlorobenzene,DMF; DMSO,False,100.0,Spin-coating,Unknown,0.0919,False,1.07,22.5,0.74,17.8,tbhWVJSE-aqcWRWwehKCre7wUhDD
MAPbI3,MA,Pb,I,1.6,TiO2-c | TiO2-mp,Spiro-MeOTAD,Ag,Unknown,DMF,False,100,Spin-coating,Air,0.09,False,0.82,19.4,0.65,10.2,tcTjBvjaGdhivz0__Fyf_G5nzkIp
MAPbI3,MA,Pb,I,1.6,SnO2-c | CBA-SAM,Spiro-MeOTAD,Au,Unknown,DMF >> IPA,False,75.0 >> 135.0,Spin-coating >> CBD,Unknown,0.1031,False,1.08,21.66,0.78,18.27,tcazh6zRe_azSOjojcDvzqbFE7QJ
Cs0.05FA0.93MA0.11PbBr0.40I2.6,Cs; FA; MA,Pb,Br; I,,TiO2-c | TiO2-mp,Spiro-MeOTAD,Au,Chlorobenzene,DMF; DMSO,False,100,Spin-coating,Unknown,1.0,False,,,,,tdHH3KBr81egZzGMxq_QrdbDTc2K
MAPbI3,MA,Pb,I,1.5,ITIC,PEDOT:PSS,Ag,Antisolvent,DMF,False,100.0,Spin-coating,N2,0.1,False,0.94,19.48,0.5329999999999999,10.85,tdUVkevi3oPyIMen6CC6VeXlk1CN
FAPbI3,FA,Pb,I,1.48,PCBM-60 | Polyethylimine,PTAA,Ag,Unknown,DMF >> IPA >> IPA,False,120.0 >> 90.0 >> 80.0,Spin-coating >> Spin-coating >> Spin-coating,N2 >> N2 >> N2,0.09,False,1.08,22.5,0.7659999999999999,18.61,tdUt5gxOyDstfwxZlm1n9a8L3fOI
MAPbI3,MA,Pb,I,1.6,PCBM-60,NiO-c,Ag,Toluene,DMF; DMSO,False,95.0,Spin-coating,N2,0.1,False,1.1,21.8,0.74,17.8,tdYgOJR3fUFTSTkp93vrkbKPY20p
FAPbI3,FA,Pb,I,1.48,TiO2-c | TiO2-mp,Spiro-MeOTAD,Au,Unknown,DMF; DMSO >> IPA,False,150; 100 >> 100,Spin-coating >> Spin-coating,Unknown,0.1,False,1.14,26.5,0.818,24.66,tdcJwbg1PI85KmRlR8OuMqpJQ_Cy
Cs0.08FA0.77MA0.15PbBr0.51I2.49,Cs; FA; MA,Pb,Br; I,1.6,C60 | BCP,PTAA,Cu,Ethyl acetate,DMF; DMSO,False,100,Spin-coating,N2,0.16,False,1.063,19.027,0.762,15.42,tdqZBICZU1pIxQLScv_NwFZsRAIi
FA0.85MA0.15PbBr0.15I0.85,FA; MA,Pb,Br; I,1.63,SnO2-np,Spiro-MeOTAD,Au,Toluene,DMF; DMSO,False,80,Spin-coating,N2,,False,,,,17.26,te2qDrqVo71QcLZbAFTyuNF0EUSl
FA0.4MA0.6PbI3,FA; MA,Pb,I,,TiO2-c | TiO2-mp | ZrO2-mp,none,Carbon,Diethyl ether,DMF; DMSO,False,80; 100,Spin-coating,Unknown,0.1,False,0.85,22.38,0.5,10.03,teBA9EIx2vNOOc5J5VNoob3GTPn7
Cs0.05FA0.79MA0.16PbBr0.45I2.55,Cs; FA; MA,Pb,Br; I,1.63,SnO2-c,Spiro-MeOTAD,Au,Chlorobenzene,DMF; DMSO,False,150.0,Spin-coating,Ar,0.09,False,0.95,17.85,0.56,9.8,teQQnkcPUmXyZLkqz3ccM9UrGMW2
MAPbI3,MA,Pb,I,1.6,C60 | bis-C60,NiO-c,Ag,Toluene,DMSO; GBL,False,100.0,Spin-coating,Unknown,0.0314,False,,,,15.14,teRlVt4_TDCdlzPpjiB2lP5X9_kb
MAPbI3,MA,Pb,I,1.51,TiO2-c | TiO2-mp,Spiro-MeOTAD | Cu2O,Ag,Toluene,DMSO; GBL,False,100.0,Spin-coating,N2,0.09,False,0.95,21.97,0.72,14.98,temwypnFxu9-9V3dj-j50cSUVEes
MAPbBr0.45I2.55,MA,Pb,Br; I,,TiO2-c | TiO2-nw,Spiro-MeOTAD,Au,Unknown,DMSO >> IPA,False,Unknown,Spin-coating >> Spin-coating,Unknown,0.09,False,0.92,21.34,0.65,12.78,teq8mV2_U6RXbg2FA5MmD_GWGHsc
MAPbBr0.21I2.79,MA,Pb,Br; I,,PCBM-60 | Bphen,PEDOT:PSS,Ag,Unknown,DMF; DMSO >> none >> none >> none,False,100.0 >> 100.0 >> 1000 >> Unknown,Spin-coating >> Gas reaction >> Solvent annealing >> Recrystallization,N2 >> Air; DMSO; HBr >> Air; DMSO >> Air; Methylamin,2.04,False,0.966,19.87,0.752,14.44,tfJl7Tq776tC1e1BbTSnWoNOT9nm
MAPbI3,MA,Pb,I,1.5,TiO2-c,Spiro-MeOTAD,Ag,Unknown,DMF; DMSO >> none,False,110; 25 >> 110,Spin-coating >> Sandwiching,N2 >> N2,0.09,False,1.07,23.41,0.7,15.91,tf_F7VPV_C8sD9E6asGcDStMEqln
MAPbI3,MA,Pb,I,1.6,PCBM-60 | MUTAB,PEDOT:PSS,Ag,Unknown,DMF >> IPA,False,70.0 >> 100.0,Spin-coating >> Spin-coating,Unknown,0.12,False,1.01,17.98,0.72,13.08,tf_y-5c-pjYGaga3SO4DNLf_ktn9
MAPbI3,MA,Pb,I,1.6,TiO2-c | TiO2-mp,Spiro-MeOTAD,Au,Unknown,DMF >> none,False,Unknown >> 170.0,Spin-coating >> Diffusion,Inert >> Inert,0.1,False,0.92,16.52,0.54,8.09,tfqM5UGG2Xwliixpel-RyPRb0Dbc
FAPbI3,FA,Pb,I,1.48,SnO2-c,Spiro-MeOTAD,Ag,Diethyl ether,DMF; NNP,False,80; 150,Spin-coating,Dry air,0.1,False,1.03,23.8,0.731,17.9,tfxsHGRv8ZoiZXN7k3PNuPcWvTws
MAEu0.08Pb0.92I3,MA,Eu; Pb,I,,PCBM-60 | BCP,NiO-c,Ag,Chlorobenzene,DMSO; GBL,False,100.0,Spin-coating,Unknown,0.09,False,1.0,20.9,0.758,15.8,tg4lxJfP5h1KSRJgR2-UTKIqFRuU
Cs0.05FA0.79MA0.16PbBr0.51I2.49,Cs; FA; MA,Pb,Br; I,,TiO2-c,Spiro-MeOTAD,Au,Chlorobenzene,DMF; DMSO,False,100,Spin-coating,Unknown,0.1,False,1.121,22.3,0.759,17.91,tgCUXk_nq_3OrWYeRsibyr-Pzh5y
Cs0.05FA0.79MA0.16PbBr0.51I2.49,Cs; FA; MA,Pb,Br; I,,TiO2-c | TiO2-mp,M104,Ag,Chlorobenzene,DMF; DMSO,False,100.0,Spin-coating,Unknown,0.14,False,1.03,22.57,0.71,16.5,tgUcDvKIywOnaVwHcTv1FEYIr24F
MAPbI3,MA,Pb,I,1.5,CdS,Spiro-MeOTAD,Au,Unknown,DMSO; GBL,False,100.0,Spin-coating,N2,0.09,False,0.96,20.98,0.66,13.64,tg_7JKmR4PPk9V31e5cPZjjogNst
MAPbI3,MA,Pb,I,1.61,Choline chloride | C60 | BCP,NiO-np,Ag,Toluene,DMF; DMSO,False,90.0,Spin-coating,N2,0.04,False,1.112,23.4,0.82,21.2,tgcqktoUf8eo-ptH1NTERnfoxqNz
MAPbI3,MA,Pb,I,1.56,TiO2-c,Spiro-MeOTAD,Au,Unknown,DMSO,False,100.0,Spin-coating,Unknown,0.1,False,1.105,22.03,0.763,18.57,tgeVkMDzyWT01ixXmuDoi-1Z5m5t
MAPbI3,MA,Pb,I,1.6,TiO2-c | TiO2-mp,Spiro-MeOTAD,Au,Unknown,DMF >> IPA,False,100.0 >> 100.0,Spin-coating >> Spin-coating,Air >> Air,0.09,False,0.91,18.2,,,tgkgKawEay3S027qyqbxUn4xTCsG
MAPbI3,MA,Pb,I,1.6,TiO2-c | TiO2-mp,Spiro-MeOTAD,Au,Unknown,DMF >> IPA >> IPA,False,Unknown >> Unknown >> 100.0,Spin-coating >> CBD >> CBD,N2 >> N2 >> N2,0.1,False,0.836,19.64,0.63,10.36,tgouYKrKdDPHQyR7c-9z8Gppw9xW
MAPb0.93I3,MA,Pb,I,1.44,TiO2-c | TiO2-mp,NiO,Au,Unknown,DMF,False,100.0,Spin-coating,N2,0.17,False,0.91,19.53,0.568,,tgqcC7vnZM5daDqAJSm2Ytcynl3q
MAPbI3,MA,Pb,I,1.6,PCBM-60 | Rhodamine 101,NiO-np,Ag,Diethyl ether,DMF; DMSO,False,100.0,Spin-coating,Air,0.09,False,1.018,21.9,0.73,15.5,tgsj5IhVEyGsgO1BcRf80F1B8wOx
FA0.85MA0.15PbBr0.45I2.55,FA; MA,Pb,Br; I,,SnO2-c,Spiro-MeOTAD,Au,Ethyl acetate,DMF; DMSO,False,120,Spin-coating,Unknown,0.16,False,1.054,20.57,0.68,14.74,tgu-xJEdZF6grz2Ia9_6MAvnb238
MAPbI3,MA,Pb,I,1.6,TiO2-c | TiO2-mp,SGT-404,Au,Unknown,DMF >> IPA,False,70 >> 70,Spin-coating >> CBD,Unknown,0.3,False,0.963,19.76,0.698,13.28,tgzV9ExbvsdhBY9P0EvhZEKWCN7U
MAPbI3,MA,Pb,I,1.6,C60 | C60-np,Spiro-MeOTAD,Au,Diethyl ether,DMF; DMSO,False,100.0,Spin-coating,N2,0.05,False,,,,,th7oUuFqnfILSabDQY4N4RMNoqp-
MAPbI3,MA,Pb,I,1.6,PCBM-60 | ZnO-np,PEDOT:PSS,Al,Chlorobenzene,DMSO; GBL,False,100.0,Spin-coating,N2,0.22,False,0.88,16.0,0.75,10.56,th85a7wrIwIcveUAZg2G9K-gp2Lv
MAPbI3,MA,Pb,I,1.6,TiO2-c | TiO2-mp,Spiro-MeOTAD,Au,Hot air,DMF,False,140.0,Spin-coating,Air,0.09,False,0.908,22.6,0.685,14.03,th9awPzKrg5koFM6lvE3Xhi_Ydez
MAPbI3,MA,Pb,I,1.6,TiO2-c,Spiro-MeOTAD,Au,Unknown,DMF,False,60; 105,Spin-coating,Unknown,0.09,False,1.1,23.0,0.68,17.2,thFR_YFtoolCD8ViPhokoQzgyK-X
MAPb0.95Zn0.05I3,MA,Pb; Zn,I,,SnO2-c,Spiro-MeOTAD,Au,Unknown,DMF; DMSO >> IPA,False,75.0 >> 135.0,Spin-coating >> Spin-coating,N2 >> N2,0.12,False,0.98,17.3,0.648,11.0,thFjBJ9g8m33GwYMBPAmt-v0N5Gf
MAPbI3,MA,Pb,I,1.5,ZnO,Spiro-MeOTAD,Ag,Unknown,DMF >> IPA,False,Unknown >> 70.0,Spin-coating >> CBD,Unknown,0.04,False,1.06,18.1,0.568,10.9,thKCEtCdbc0R0tGqmDePE-on9yx4
FAMAPbI3,FA; MA,Pb,I,,PCBM-60 | BCP,PEDOT:PSS | PEDOT:PSS,Ag,Unknown,DMF >> IPA,False,Unknown >> 100.0,Spin-coating >> Spin-coating,Unknown,0.09,False,0.9,16.16,0.688,10.13,thQiFmkZtnmJii5dvVf0OF-Rr9VL
Cs0.05FA0.8075MA0.1425PbBr0.45I2.55,Cs; FA; MA,Pb,Br; I,,TiO2-c | TiO2-mp,Spiro-MeOTAD,Au,Chlorobenzene,DMF; DMSO,False,100.0,Spin-coating,Air,0.16,False,1.08,23.7,0.75,19.3,thU6WWclYylQqyyNVQN6IZu-Kava
FA0.85MA0.15PbBr0.45I2.55,FA; MA,Pb,Br; I,,TiO2-c,Spiro-MeOTAD,Au,Chlorobenzene,DMF; DMSO,False,150.0,Spin-coating,N2,0.03,False,1.16,20.2,0.71,16.6,thUfktj1dm1Wd394d4Cayb62CMog
MAPbI3,MA,Pb,I,1.55,PCBM-60,NiO-c,Ag,Toluene,DMSO; GBL,False,100.0,Spin-coating,Air,0.14,False,1.03,18.9,0.63,12.4,thfVqEc8Et8RIru0NYfaIfN_sj98
MAPbI3,MA,Pb,I,1.59,"ZnO-c | 1,2 ethanedithio",PZn-FTPA,Au,Unknown,DMF; DMSO >> IPA,False,100.0 >> 100.0,Spin-coating >> CBD,Air >> Air,0.0707,False,1.109,21.07,0.7040000000000001,16.37,thhyAg80QLuSxm21PNiggEDusHcK
MAPbI3,MA,Pb,I,1.6,PCBM-60,PEDOT:PSS,Ag,Toluene,DMF,False,70.0,Spin-coating,Unknown,0.06,False,0.89,21.02,0.77,14.4,thpciJffENqnnXpig11EtGCV80Ly
MAPbI3,MA,Pb,I,1.6,TiO2-c,Spiro-MeOTAD,Au,Chlorobenzene,DMF,False,120.0,Spin-coating,Unknown,0.09,False,1.03,21.4,0.76,16.7,ti-LKnzHI8qHqpPtIEFWZnYgjP1j
MAPbI3,MA,Pb,I,1.6,TiO2-c,Spiro-MeOTAD,Ag,Unknown,DMF,False,95.0,Spin-coating,Unknown,0.04,False,1.02,21.65,0.675,15.17,ti7IUD3a76g5sYA9lZ4fD8C87Kgq
MAPbI3,MA,Pb,I,1.6,TiO2-c | TiO2-mp,Spiro-MeOTAD,Au,Unknown,DMF,False,100.0,Spin-coating,N2,0.11,False,0.904,15.5,0.655,9.2,tiBEUFIu0nRPjSeo8BXYbS-cfA3O
MAPbI3,MA,Pb,I,1.5,none,Spiro-MeOTAD,Au,Unknown,DMF >> IPA,False,100.0 >> 55.0,Spin-coating >> CBD,N2 >> N2,0.08,False,0.93,16.87,0.502,7.88,tiWpxoETvPPancbgsahriASoX10G
MAPbI3,MA,Pb,I,1.6,SnO2-c,Spiro-MeOTAD,Au,Unknown,DMF >> IPA,False,25; 75 >> 135,Spin-coating >> Spin-coating,Dry air >> Dry air,0.1031,False,1.0,21.71,0.628,15.8,tiXaiV4SptrzW8e7NJi9WJ3yMpB9
MAPbI3,MA,Pb,I,1.6,TiO2-c,Spiro-MeOTAD,Au,Unknown,DMF,False,120,Spin-coating,N2,0.0314,False,1.02,23.9,0.69,16.8,til5z45GBUJb9VN8eWFY1CEX3ThY
MAPbI3,MA,Pb,I,1.55,TiO2-c,Spiro-MeOTAD,Ag,Ethyl acetate; Petroleum ether,DMF,False,100.0,Spin-coating,N2,0.16,False,,,,17.19,tiq67s7OUbTL7KEbZv1Czc8HlhkF
MAPbI3,MA,Pb,I,1.6,TiO2-c | TiO2-mp,Spiro-MeOTAD,Au,Toluene,DMSO,False,125.0,Spin-coating,Unknown,9.4,True,1.103,18.12,0.6920000000000001,12.6,tiyEni86ua-I369xNoB5S4P6tx1v
MAPbI3,MA,Pb,I,1.6,TiO2-c | TiO2-mp,Spiro-MeOTAD,MoOx | IZO,Toluene,DMSO; GBL,False,100.0,Spin-coating,Unknown,0.16,False,0.8370000000000001,16.54,0.7490000000000001,10.37,tiywUCs8eRwHTMeFdcPSmkDMhZc2
MAPbI3,MA,Pb,I,1.6,TiO2-c | TiO2,Spiro-MeOTAD,Ag,Unknown,DMF >> IPA,False,130.0 >> 130.0,Spin-coating >> Spin-coating,N2 >> N2,0.09,False,0.942,18.0,0.688,11.67,tj1YOba7HH9HZy_Zn-4bqN-Efb0D
MAPbI3,MA,Pb,I,,PCBM-60 | Bphen,PTAA,Al,2-Butanol,DMF; DMSO,True,100,Spin-coating,N2,0.12,False,,,,16.51,tj3HWx7FPv0VyJdETuaLJfu-1xNv
MAPbI3,MA,Pb,I,1.6,TiO2-c | TiO2-mp,Spiro-MeOTAD,Ag-nw,Unknown,DMF >> IPA,False,Unknown >> 100.0,Spin-coating >> Spin-coating,Unknown,0.15,False,1.01,20.8,0.38,7.98,tj82p6EHdRGNUQBwu9f-aKKtrl7l
MAPbI3,MA,Pb,I,1.6,SnO2-np,Spiro-MeOTAD,Au,Chlorobenzene,DMF; DMSO,False,80.0,Spin-coating,Unknown,0.1,False,1.058,21.36,0.68,15.35,tjOztJ8Gj448EAINEM4Diqk6P7dD
MAPbI3,MA,Pb,I,1.55,TiO2-c | TiO2-mp,Graphene,Au,Diethyl ether,NMP,False,25,Spin-coating,N2,0.09,False,0.71,21.3,0.47,7.1,tjPbJzxyRh5j5VCPeTbHtY5LQjAZ
MAPbI3,MA,Pb,I,1.6,PCBM-60,PEDOT:PSS,Ag,Chlorobenzene,DMF,False,100.0,Spin-coating,Unknown,0.13,False,0.88,20.9,0.63,11.5,tjZ0rXDaiWMH0MoQcOySCZJKGZ10
MAPbI3,MA,Pb,I,1.6,TiO2-c,Spiro-MeOTAD,Au,Unknown,DMF; DMSO,False,65.0; 100.0,Spin-coating,N2,0.136,False,1.06,21.56,0.69,15.33,tjnThidOkwZJNQ0t0JdxZ7nKZbAt
MAPbI3,MA,Pb,I,1.6,TiO2-c,none,Au,Unknown,DMF >> IPA,False,70.0 >> 170.0,Spin-coating >> CBD,Unknown,0.09,False,0.77,18.9,0.65,9.4,tjtJYXvluvxoMS1914kR_Q5gf4GE
MAPbBr0.3I2.7,MA,Pb,Br; I,1.5,N2200; PCBM-70; TT,PEDOT:PSS | VOx,Al,Toluene,DMSO; GBL,False,Unknown,Spin-coating,Unknown,0.4639999999999999,False,1.05,17.5,0.54,9.99,tk3EcgLuwFtySmoSck1Yk9PNroTb
Cs0.2FA0.8PbI3,Cs; FA,Pb,I,,TiO2-c,Spiro-MeOTAD,Ag,Unknown,DMF,False,170.0,Spin-coating,Unknown,0.1,False,0.981,16.1,0.557,8.79,tk4_d-soe_97bqGulLGDYBpAXhg-
MAPbI3,MA,Pb,I,1.6,TiO2-c | TiO2-mp | ZnO-mp,Spiro-MeOTAD,MoO3 | Ag,Unknown,Ethanol; H2O >> IPA,False,120.0 >> 80.0,Dipp-coating >> CBD,Unknown,0.1,False,0.98,16.9,0.6,9.9,tkKrtVY1TeWG33-ohdDVAqp2CkC4
MAPbI3,MA,Pb,I,1.6,TiO2-c | TiO2-mp,Spiro-MeOTAD,Ag,Unknown,DMF; DMSO,False,Unknown,Spin-coating,Dry air,0.1,False,1.05,20.24,0.61,12.99,tkQeMJ3pom4zXJsawC6r_xvvsg82
Cs0.05FA0.79MA0.16PbBr0.48I2.52,Cs; FA; MA,Pb,Br; I,1.55,PCBM-60,PANI,Au,Chlorobenzene,DMF; DMSO,False,100.0,Spin-coating,Air,0.09,False,0.95,21.86,0.71,14.71,tkk0aWXSZhPHuEfHasNk38bSASFG
MAPbI3,MA,Pb,I,1.6,CMB-vTA | PCBM-60 | AZO,PTAA,Ag,Chlorobenzene,DMF; NMP,False,110.0,Spin-coating,N2,0.104,False,1.095,19.57,0.775,16.61,tkpYhgm5XxL9zMvohM-E1BKJV44f
MAPbI3,MA,Pb,I,1.6,SnO2-c | SnO2-mp | TiO2-c,Spiro-MeOTAD,Au,Unknown,DMF >> IPA,False,100.0 >> 150.0,Spin-coating >> Spin-coating,Unknown,0.075,False,1.08,20.93,0.627,14.18,tkr3D9ZEc6LfjP6FNs5y_R_Ifl2a
MAPbI3,MA,Pb,I,1.58,SnO2-np,Spiro-MeOTAD,Ag,Unknown,DMF,False,80.0,Spin-coating,Unknown,0.096,False,,,,,tkwC7VRXoSTgda7d1rJ8r0Ya9fOx
MAPbI3,MA,Pb,I,1.6,PCBM-60 | Bphen,PEDOT:PSS,Ag,Unknown,DMF,False,60; 25; 100,Spin-coating,N2,0.0625,False,0.942,22.509,0.763,16.18,tlDGLL4WQN2YbGbwb1xj8abfjpFa
Cs0.05FA0.81MA0.14PbBr0.45I2.55,Cs; FA; MA,Pb,Br; I,1.63,TiO2-c | SnO2-c,Spiro-MeOTAD,Au,Chlorobenzene,DMF; DMSO,False,100.0,Spin-coating,N2,0.16,False,,,,,tlHRyMeHX7CPWQ-madcbWCdsTMeh
Cs0.05FA0.79MA0.16PbBr0.51I2.49,Cs; FA; MA,Pb,Br; I,,SnO2-c,Spiro-MeOTAD,Ag,Chlorobenzene,DMF; DMSO,False,85.0,Spin-coating,Unknown,0.1,False,1.1,23.15,0.794,19.58,tlWaNgHDiqZq-0HdgUJ3xWceCPA6
MAPbI3,MA,Pb,I,1.6,TiO2-c | TiO2-mp,tetra-substituted azulene,Au,Toluene,DMSO,False,100.0,Spin-coating,N2,0.04,False,1.08,21.7,0.71,16.5,tlYKSE0Y65DybSGwInecxGqb2T1v
Cs0.05FA0.79MA0.16PbBr0.51I2.49,Cs; FA; MA,Pb,Br; I,,TiO2-c,Spiro-MeOTAD,Au,Chlorobenzene,DMF; DMSO,False,150.0,Spin-coating,N2,0.09,False,1.116,22.5,0.76,19.08,tlrO7NuYkB0BGFbt_8DMg0j3NryX
MAPbI3,MA,Pb,I,1.6,PCBM-60 | BCP,PEDOT:PSS,Ag,Toluene,DMSO; GBL,False,100.0,Spin-coating,N2,0.07,False,0.992,19.02,0.752,14.18,tlsZubQHs6bxcARJ0jIqYVnSicqR
Cs0.05FA0.81GU0.025MA0.11PbBr0.39I2.61,Cs; FA; GU; MA,Pb,Br; I,,TiO2-c | TiO2-mp,Spiro-MeOTAD,Au,Chlorobenzene,DMF; DMSO,False,100.0,Spin-coating,N2,0.16,False,1.124,21.61,0.7290000000000001,17.9,tm4DmzpOs6OtGFNOam--EOcyY1dG
