Repository: GouravSidana/firstML

# firstML
My first Machine Learning Project

File: filtered_perovskite.csv (part 141 of 155)
Formula,A_ion,B_ion,X_ion,Bandgap,ETL,HTL,Backcontact,Antisolvent,Solvent,Solv_annel,Anneal_temp,Dep_procedure,Synth_atm,Cell_area,Is_module,Voc,Jsc,FF,PCE,entry_id
MAPbI3,MA,Pb,I,1.6,TiO2-c,SAF-5,MoO3 | Ag,Chlorobenzene,DMSO; GBL,False,100.0,Spin-coating,N2,0.1,False,,,,8.3,tmEGHvl54R9g2O5zmMA1RW5arEHh
MAPbI3,MA,Pb,I,1.6,TiO2-c,Spiro-MeOTAD,Ag,Unknown,DMF,False,Unknown,Spin-coating,Unknown,0.06,False,0.98,19.28,0.67,12.67,tmH4s-YfGIAnNY_E2gCE1qEUpR-4
MAPbI3,MA,Pb,I,1.6,TiO2-c | TiO2-mp | ZrO2-mp,none,Carbon,Unknown,DMF,False,100.0,Drop-infiltration,Air,0.5,False,0.8690000000000001,17.6,0.65,10.0,tmKXjecQI_f01wg549rXK4eA0feC
MAPbI3,MA,Pb,I,1.57,PEIE | PCBM-60,P3HT,Au,Diethyl ether,DMF; DMSO,False,65; 100,Spin-coating,Air,0.12,False,0.909,20.61,0.716,13.41,tmYWxK9mW1NOzPXMX3L3NsqT_9gE
MAPbI3,MA,Pb,I,1.6,TiO2-c | TiO2-mp,Spiro-MeOTAD,Au,Unknown,DMF >> IPA,False,70.0 >> 70.0,Spin-coating >> CBD,N2 >> Dry air,0.2,False,1.07,19.2,0.69,14.3,tmaVeepwfc11qWUDRlq_Bd8Ieqll
FAPbBr3I,FA,Pb,Br; I,1.6,PCBM-60,PEDOT:PSS,Al,Unknown,DMF >> IPA,False,110.0 >> 110.0,Spin-coating >> Spin-coating,Unknown,0.1,False,,,,,tmd8rWPDyvGOdTS6mW6cuyL5dFbt
MAPbI3,MA,Pb,I,1.65,TiO2-c | TiO2-mp,Spiro-MeOTAD,Ag-nw,Unknown,DMF >> IPA,False,Unknown,Spin-coating >> CBD,N2 >> N2,0.39,False,1.025,17.5,0.71,12.7,tmkAeJSJXa4_pm-J07zwKAwM9n4c
FA0.85MA0.15PbBr0.45I2.55,FA; MA,Pb,Br; I,,TiO2-c | TiO2-mp,Spiro-MeOTAD,Au,Chlorobenzene,DMF; DMSO,False,100.0,Spin-coating,Unknown,0.0919,False,1.09,22.7,0.75,18.6,tmwSIce90DCAt7htjXFJS8osCM04
Cs0.05FA0.79MA0.16PbBr0.51I2.49,Cs; FA; MA,Pb,Br; I,1.63,TiO2-c | TiO2-mp,PTAA,Au,Chlorobenzene,DMF; DMSO,False,100.0,Spin-coating,N2,0.16,False,1.08,18.5,0.72,17.0,tnMWeaWf3Klnj0PyVkCIofZ6s5ud
BA2MA4Pb5I16,BA; MA,Pb,I,,PCBM-60 | LiF,PEDOT:PSS,Au,Unknown,DMF,False,120.0,Spin-coating,Air,0.1,False,1.04,18.46,0.787,15.1,tnObkdEY4EcsCSKqvwuvprdiQQUc
MAPbI3,MA,Pb,I,1.6,TiO2-c | TiO2-nw,none,Carbon,Unknown,Unknown,False,75; 105,Spin-coating,Ar,0.16,False,0.98,20.54,0.54,9.14,tnjMgAAlGWZiLnsceHA9neRyaAeq
MAPbI3,MA,Pb,I,1.6,TiO2-c | TiO2-mp,PTAA,Au,Diethyl ether,DMF; DMSO,False,65; 100,Spin-coating,N2,0.1,False,1.08,22.19,0.706,16.87,tnpdU9YWA-dnb1Ukhb3KnYrro7PX
MAPbI3,MA,Pb,I,1.6,TiO2-c | TiO2-mp,Triazine-Th-OMeTPA,Au,Unknown,DMF >> IPA,False,70.0 >> 70.0,Spin-coating >> CBD,Unknown,0.16,False,0.92,20.74,0.66,12.51,to-pUthdUSLAXF5ViGq4tsjp-ovo
MAPbI3,MA,Pb,I,1.6,PCBM-60 | BCP,PEDOT:PSS,Ag,Unknown,acetonitrile; Methylamine,False,120.0,Spin-coating,N2,0.09,False,0.92,18.3,0.77,13.0,to4xSlYStMsFjccvA6r7Z_ZF7lkj
FA0.83MA0.17PbBr0.5I2.5,FA; MA,Pb,Br; I,,TiO2-c,Spiro-MeOTAD,Au,Chlorobenzene,DMF; DMSO,False,100.0,Spin-coating,N2,0.1,False,1.12,22.5,0.77,19.4,toDfBx36ymAQ1x9mnHC-YRg4cQNY
Cs0.05MA0.95PbI3,Cs; MA,Pb,I,,TiO2-c | TiO2-mp,Spiro-MeOTAD,Au,Diethyl ether,DMF; DMSO,False,100.0,Spin-coating,N2,0.16,False,1.02,22.88,0.6859999999999999,16.0,toMdMJlCGg9VeEm3LlO50s_sddhQ
FA0.85MA0.15PbBr0.15I0.85,FA; MA,Pb,Br; I,1.63,SnO2-np,Spiro-MeOTAD,Au,Toluene,DMF; DMSO,False,60,Spin-coating,N2,,False,,,,16.33,toOoQZZ35a57TkCM616P75uENjC7
FA0.85MA0.15PbBr0.45I2.55,FA; MA,Pb,Br; I,,TiO2-c | TiO2-mp,PTAA,Au,Ethyl ether,DMF; DMSO,False,Unknown,Spin-coating,Unknown,0.1,False,1.07,21.8,0.682,16.1,toT-wcPa3TAkKkUp6J2l39vUi9F_
MAPbI3,MA,Pb,I,1.61,TiO2-nt,Spiro-MeOTAD,Au,Unknown,DMF >> IPA,False,Unknown >> 70.0,Spin-coating >> Spin-coating,Dry air >> Dry air,0.22,False,0.96,6.7,0.69,15.1,toWiYd3KNspw-gwmRS1CAY2h6Np0
MAPbI3,MA,Pb,I,1.6,TiO2-c | TiO2-mp,none,Au,Unknown,DMF >> DMF >> IPA,False,90.0 >> 90.0 >> 90.0,Spin-coating >> Spin-coating >> CBD,Air >> Air >> Air,0.08,False,0.879,15.53,0.6409999999999999,8.75,toYMwXfToSoJ2GcuP3_A2SslF-iG
Cs0.05FA0.79MA0.16PbBr0.51I2.49,Cs; FA; MA,Pb,Br; I,,TiO2-c,Spiro-MeOTAD,Au,Ethyl acetate,DMF; DMSO,False,105.0,Spin-coating,Unknown,0.125,False,0.92,18.26,0.51,8.62,toxoix8OmpSjVWXhCYJp5FGq0A8K
MAPbI3,MA,Pb,I,1.6,TiO2-c | TiO2-mp,Spiro-MeOTAD,Ag,Unknown,DMF >> n-amyl alcohol,False,70.0 >> 100.0,Spin-coating >> Spin-coating,Ar >> Ar,0.09,False,1.0,19.33,0.629,12.17,tozAJT4KKQV0bDz9XbDupd4-hra_
Cs0.15FA0.85PbI3,Cs; FA,Pb,I,1.54,SnO2-np,Spiro-MeOTAD,Au,Diethyl ether,DMF; DMSO,False,100 >> 150,Spin-coating,N2,0.2,False,0.9,21.4,0.516,9.9,tpAJm0VzCVpNy0K_7vYG4EzMY777
FAPbBr0.095I0.905,FA,Pb,Br; I,1.59,TiO2-np,Spiro-MeOTAD,Au,Unknown,DMF >> IPA,False,70.0 >> 135.0,Spin-coating >> Spin-coating,Air >> N2 >> Air,0.102,False,1.107,18.38,0.7170000000000001,14.58,tpKkikkDdxT3gxnQhFEsB_8CL17E
Cs0.091FA0.758MA0.152PbI3,Cs; FA; MA,Pb,I,,TiO2-c,Spiro-MeOTAD,Au,Chlorobenzene,DMF; DMSO,False,100.0,Spin-coating,N2,0.1,False,1.04,22.23,0.72,16.5,tpjiDvChBiaJrA4IU2oODLx9cGnp
Cs0.05FA0.81MA0.14PbBr0.45I2.55,Cs; FA; MA,Pb,Br; I,,PCBM-60 | BCP,NiO-c,Ag,Chlorobenzene,DMSO,False,100.0,Spin-coating,N2,0.16,False,0.96,17.9,0.75,12.9,tpnKK4espAIsDsvEFv9DUgnucWbE
MAPbI3,MA,Pb,I,1.51,TiO2-c,Spiro-MeOTAD,Au,Unknown,DMF >> IPA,False,100.0 >> 150.0,Spin-coating >> CBD,Unknown,0.1,False,1.02,21.9,0.679,15.2,tpohdVWv7htvRpxe1LxwM8KkKDbS
FA0.1MA0.9PbI3,FA; MA,Pb,I,1.57,TiO2-c,Spiro-MeOTAD,Ag,Unknown,DMF,False,100.0,Spin-coating,N2,0.1,False,1.03,21.09,0.72,15.64,tprVBBEyfqKQ8faGuleKdAQiRJL-
MAPbI3,MA,Pb,I,1.6,TiO2-c,H101,Au,Unknown,DMF,False,95.0,Spin-coating,Unknown,0.1,False,0.019,0.95,0.65,11.59,tprq2dcWt7rN9-qdgDZ_OlJqAe5a
MAPbI3,MA,Pb,I,1.6,TiO2-c | TiO2-mp,PTAA,Au,Chlorobenzene,DMSO,False,100.0,Spin-coating,Unknown,0.16,False,1.05,22.6,0.7559999999999999,17.97,tq2oLexOfSNiCy2Jrlopx6SV1iHO
MAPbI3,MA,Pb,I,1.6,PCBM-60,Cu2BaSnS4,Ag,Unknown,DMF; DMSO,False,60; 120,Spin-coating,N2,0.08,False,0.94,14.9,0.72,10.1,tq6lgkCr2bcCOzIe9aOFnJo6GaO6
FASnBrI2,FA,Sn,Br; I,1.55,PCBM-60 | PEI,PEDOT:PSS,Ag,Toluene,DMSO; GBL,False,90,Spin-coating,Unknown,0.06,False,0.6,19.82,0.64,7.61,tqA8lxbpG3ob7YZsW00YB1VUrXBR
MAPbI3,MA,Pb,I,1.6,TiO2-c | TiO2-mp | ZIF-8,Spiro-MeOTAD,Ag,Toluene,DMSO; GBL,False,100,Spin-coating,N2,0.3,False,0.972,19.8,0.62,12.0,tqCipKtHZrFSi3oigxQ4w18R721E
MAPbI3,MA,Pb,I,1.6,TiO2-c | TiO2-mp,Spiro-MeOTAD,Ag,Unknown,Unknown,False,Unknown,Spin-coating,N2,0.07,False,0.75,20.1,0.5,7.7,tqHE40-NlvU7ypn-NDcdjwNf8miC
Cs0.05FA0.79MA0.16PbBr0.51I2.49,Cs; FA; MA,Pb,Br; I,,TiO2-c | CuI,Spiro-MeOTAD,Au,Unknown,DMF; DMSO,False,Unknown,Spin-coating,N2,0.078,False,1.074,21.6,0.6809999999999999,15.8,tqLbKtZrI_ImgnDL5NJlHkLnWQ3K
FAPbI3,FA,Pb,I,1.48,C60 | BCP,PEDOT:PSS,Cu,Chlorobenzene,DMF; DMSO,False,70; 130,Spin-coating,Unknown,0.1,False,0.82,,,,tqM2nvUfPzHIirxjryzCjULU64pf
Cs0.05FA0.85MA0.15PbBr0.45I2.55,Cs; FA; MA,Pb,Br; I,,PCBM-60 | Zr(acac)4,NiO-np | NaCl,Ag,Chlorobenzene,DMF; DMSO,False,100.0,Spin-coating,N2,0.1,False,1.14,22.83,0.7959999999999999,20.71,tqP3TvULVzImiko_QzoBq2GQNf1V
MAPbI3,MA,Pb,I,1.6,TiO2-c | TiO2-mp | ZrO2-mp,none,Carbon,Unknown,GBL,False,50.0,Drop-infiltration,Unknown,0.196,False,0.901,23.11,0.65,13.7,tqSvbdefx6OR-JdFqPLDECP2_4QJ
MAPbI3,MA,Pb,I,1.6,PCBM-60 | BCP,PTAA,Ag,Unknown,DMF >> IPA,True,Unknown >> 100,Spin-coating >> CBD,N2 >> N2,0.055,False,1.04,19.84,0.778,16.1,tqTMpIjBzqz50cHuN9IMJd6mgflA
MAPbI3,MA,Pb,I,,PCBM-60 | BCP,PTAA,Ag,Chlorobenzene,DMF; DMSO,False,50; 85,Spin-coating,N2,0.06,False,1.13,21.7,0.826,20.4,tqTXkrq-ATJzvTtpCbB7AzTnKjHa
FA0.92MA0.08PbI3,FA; MA,Pb,I,1.55,SnO2-c,Spiro-MeOTAD,Au,Unknown,DMF; DMSO >> IPA,False,70.0 >> 150.0,Spin-coating >> Spin-coating,Air >> Air,0.07,False,1.12,23.84,0.778,20.78,tqcpJtApdTc7ypPUQj3IdgiRowJe
MAPbI3,MA,Pb,I,1.6,PEI | PCBM-60,PTAA,MoO3 | Ag,Diethyl ether,DMSO; GBL,False,100.0,Spin-coating,N2,0.05,False,1.1,20.73,0.79,18.1,tqf3pqUaTt3rjca6H0WYJyYmkpkN
MAPbI3,MA,Pb,I,1.6,PCBM-60 | BCP,PEDOT:PSS,Ag,Vacuum,DMF; DMSO,False,100.0,Spin-coating,Unknown,0.1,False,0.9,18.53,0.74,12.41,tqpdrb3tj8oO4JYjn8yxHJu8kM_W
MAPbI3,MA,Pb,I,1.6,TiO2-c | TiO2-mp | ZrO2-mp,none,Carbon,Unknown,Unknown >> IPA >> none,False,40.0; 100 >> 90.0 >> Unknown,Spin-coating >> Drop-infiltration >> Recrystallization,Unknown >> Unknown >> Methylamin,0.07,False,,,,7.61,tquJzMdJAn1ZYSXieT2dNWc-fl59
MAPbI3,MA,Pb,I,1.6,TiO2-c,CuGaO2,Au,Chlorobenzene,Unknown,False,25.0; 100.0,Spin-coating,N2 >> Air,0.09,False,1.06,20.79,0.62,13.66,tr-X8URimhwj6FKe8F4l7qWICG7X
MAPbI3,MA,Pb,I,,PCBM-60 | BCP,NiO-c,Ag,Chlorobenzene,DMF; DMSO,False,100,Spin-coating,Unknown,0.15,False,1.01,19.9,0.59,11.8,tr3S4lCHlSB0dA9f-pXGc2ct_vxD
MAPbI3,MA,Pb,I,1.57,TiO2-c,Al2O3-c | Spiro-MeOTAD,Au,Unknown,DMF,False,130.0,Spin-coating,N2,0.09,False,1.06,21.9,0.69,16.0,tr8oc4vITbCLzsj9kyWVEN38xoYo
MAPbI3,MA,Pb,I,1.6,TiO2-c | TiO2-mp,none,Carbon,Unknown,DMF,False,100.0,Spin-coating,Unknown,0.09,False,0.8079999999999999,16.8,0.58,7.8,trGZwW0QBo_BWAbgpkpEFjtgZi0u
MAPbI3,MA,Pb,I,1.6,TiO2-c | TiO2-mp,Spiro-MeOTAD,Au,Unknown,DMF >> none,False,90.0 >> 100.0,Spin-coating >> Gas reaction,Ambient >> Air; MAI,0.1,False,1.0,21.6,0.79,17.1,trI71FjH8lRzpXPlGLKJvUo1hG7i
MAPbI3,MA,Pb,I,1.55,CdS,Spiro-MeOTAD,Au,Toluene,DMSO; GBL,False,100.0,Spin-coating,N2,0.12,False,0.96,13.93,0.63,8.52,trIupqambDQwQx-0jY1XClpgC6lc
MAPbI3,MA,Pb,I,1.6,SnO2-c,Spiro-MeOTAD,Au,Chlorobenzene,DMF; DMSO,False,100,Spin-coating,Unknown,0.09,False,1.05,20.28,0.63,13.34,trOhuIBdhRjhQFWr8J3bHCKs3v3s
Cs0.05FA0.81MA0.14PbBr0.43I2.57,Cs; FA; MA,Pb,Br; I,,TiO2-c,Spiro-MeOTAD,Au,Anisole,DMF; DMSO,False,150.0,Spin-coating,Air,0.14,False,1.165,21.08,0.778,19.1,trfDJXJH5fTj0HfTj12zz9qgURZa
Cs0.05FA0.79MA0.16PbBr0.51I2.49,Cs; FA; MA,Pb,Br; I,,TiO2-c,Spiro-MeOTAD,Au,Ethyl acetate,DMF; DMSO,False,100.0,Spin-coating,Unknown,0.12,False,1.091,22.26,0.76,18.53,trgqzTOC14FZwUzKkPjhnrb4wgIP
MAPbI3,MA,Pb,I,1.6,ZnO-c | WPF‐6‐oxy‐F,pTPA-DBTP,Au,Unknown,DMF >> IPA,False,Unknown >> 100,Spin-coating >> CBD,Unknown,0.0707,False,1.09,20.1,0.72,19.4,trqJYqRJWANzlg8pHxcadg1yNeTe
MAPbI3,MA,Pb,I,1.6,TiO2-c | TiO2-mp,Spiro-MeOTAD,Au,Unknown,DMF; DMSO >> IPA,False,Unknown >> 130.0,Spin-coating >> Spin-coating,N2 >> N2,0.089,False,,,,14.0,trsXMjMaqURA46ad8Zqr9PxXmMys
BA2MA4Pb5I16,BA; MA,Pb,I,,PCBM-60 | PEIE,PEDOT:PSS,Ag,Unknown,DMF,False,100,Dropcasting,Unknown,,False,1.11,12.5,0.624,8.66,trvf4MEGAmSrQHeFSjxy247hVrnV
MAPbI3,MA,Pb,I,1.6,PCBM-60 | Rhodamine 101 | LiF,PEDOT:PSS,Ag,Chlorobenzene,DMSO; GBL,False,100.0,Spin-coating,N2,0.11,False,1.11,19.6,0.7959999999999999,17.4,ts2dEHtjcgMOpw79y1RqMaS1xvBP
Cs0.05FA0.79MA0.16PbBr0.49I2.51,Cs; FA; MA,Pb,Br; I,,TiO2-c | TiO2-mp,Spiro-MeOTAD,Au,Chlorobenzene,DMF; DMSO,False,100.0,Spin-coating,N2,0.16,False,1.14,23.54,0.77,20.0,tsHmHuq9neVUEQiSPzl-2HRFcSB_
MAPbI3,MA,Pb,I,1.6,TiO2-c | TiO2-mp,none,Carbon,Unknown,DMF >> IPA,False,70.0 >> 70.0,Spin-coating >> CBD,Unknown,0.1,False,0.963,17.04,0.575,9.41,tsJHDELduGLFeHxa3gBY3h3EYfy5
MAPbI3,MA,Pb,I,1.6,ZnO-c | ZnO-nw,Spiro-MeOTAD,Ag,Unknown,DMF >> IPA,False,70.0 >> 100.0,Spin-coating >> Spin-coating,Unknown,0.12,False,0.926,16.8,0.63,10.31,tsMETRI36TJ1pHkYxyTFO1r7wW81
MAPbI3,MA,Pb,I,1.6,PCBM-60,PEDOT:PSS,Ag,IPA,DMSO; GBL,False,100.0,Spin-coating,N2,0.1,False,0.9,12.32,0.63,7.0,tsPYKDgsVybicCaj-l15i2cnPFcL
MAPbI3,MA,Pb,I,1.6,TiO2-c | TiO2-mp,Spiro-MeOTAD,Au,Unknown,DMF >> IPA,False,Unknown >> 80.0,Spin-coating >> Spin-coating,Dry air >> Dry air,0.1,False,0.95,21.03,0.7,14.01,tsr_gOFb9kIkuWGyyMyFF_mT-5aY
MAPbI3,MA,Pb,I,1.6,C60,CuPc,Au,Unknown,none,False,Unknown,Co-evaporation,Vacuum,0.08,False,1.02,18.76,0.6859999999999999,13.07,tsz3MGNbuIfmZlVL6xoB3nzkzEPa
MAPbI3,MA,Pb,I,1.6,TiO2-c | TiO2-mp,Spiro-MeOTAD,Au,Chlorobenzene,DMF,False,100.0,Spin-coating,Unknown,0.09,False,0.92,17.13,0.5660000000000001,8.58,ttE4YmX6UV10eiSMP0fcVCCBXit1
Cs0.05FA0.84MA0.11PbBr0.1I2.9,Cs; FA; MA,Pb,Br; I,,PCBM-60 | C60 | BCP,PTAA,Cu,Chlorobenzene,DMF; DMSO,False,105.0,Spin-coating,N2,0.07,False,1.17,22.92,0.74,19.84,ttE7InsRi51fc0I3V7J9CgS3zONX
MAPbI3,MA,Pb,I,1.6,Fe2O3,Spiro-MeOTAD,Au,Chlorobenzene,DMF,False,100,Spin-coating,Unknown,0.1,False,0.94,21.6,0.7,10.78,ttKob_HHw5TkOmD5GZnOKbr01ZyY
MAPbI3,MA,Pb,I,1.6,TiO2-c | TiO2-mp,Spiro-MeOTAD,Au,Air,DMF >> IPA,False,Unknown >> 100.0,Spin-coating >> CBD,Unknown,0.1,False,1.0,20.5,0.63,13.0,ttS6wCQia52w7mRNVtb2UAQHZiUa
MAPbI3,MA,Pb,I,1.6,TiO2-c,Spiro-MeOTAD,Au,Unknown,DMF >> IPA,False,Unknown >> 100.0,Spin-coating >> CBD,N2 >> N2,0.1,False,0.97,17.6,0.62,10.58,ttvYo3cFEZkIqGdN1grM7Ge2wtFq
MAPbI3,MA,Pb,I,1.6,PCBM-60 | C60/C70-N,PVBT-SO3,Ag,Unknown,DMF,False,90,Spin-coating,N2,0.055,False,0.94,22.64,0.7240000000000001,15.37,ttvhHPaS_JnWr8T5Cm3P9Wfgq6eW
Cs0.1FA0.9PbBr0.1I2.9 | (PEA)PbBr0.1I2.9,Cs; FA | (PEA),Pb | Pb,Br; I | Br; I,1.565,TiO2-c | TiO2-mp,Spiro-MeOTAD,Au,Diethyl ether,DMF; DMSO >> IPA,False,145 >> 100,Spin-coating >> Spin-coating,Unknown,0.125,False,1.037,22.96,0.78,18.56,tuAATxt7l5VFtSy8YyE_3rghrU5_
MAPbI3,MA,Pb,I,1.6,PCBM-60 | bis-C60,NiO-c,Ag,Toluene,DMSO; GBL,False,100.0,Spin-coating,N2,0.0314,False,1.08,17.27,0.746,13.9,tuQqYKQ1EL6MQkrf-eDOQfcIGULl
FA0.81MA0.15PbBr0.45I2.51,FA; MA,Pb,Br; I,,TiO2-c | TiO2-mp,Spiro-MeOTAD,Au,Vacuum,DMF; GBL,False,100.0,Spin-coating,Air,1.0,False,1.147,23.35,0.748,20.18,tuT-kWMo2PgY4i6VWyRRMNZKoDTT
Cs0.05FA0.79MA0.16PbBr0.51I2.49,Cs; FA; MA,Pb,Br; I,,TiO2-c | TiO2-mp,Y2,Au,Trifluorotoluene,DMF; DMSO,False,100.0,Spin-coating,Unknown,0.15,False,1.085,22.62,0.73,17.93,tuUK2UkPmNDgwewVXhS1lR9eyVWj
CsPbBrI2,Cs,Pb,Br; I,,PCBM-60 | Zr(acac)4,NiO,Ag,Unknown,DMSO,False,42; 160,Spin-coating,N2,0.0576,False,1.06,13.63,0.76,10.96,tuWK2NDPLckAyYjzon_3KRR1GOCR
MAPb0.75Sn0.25I3,MA,Pb; Sn,I,1.55,C60 | PEI,PTAA,Ag,Ethyl acetate,DMF; DMSO >> Chloroform,False,100,Spin-coating >> Spin-coating,Air | Air,,False,0.76,25.6,0.684,13.27,tubceNpXbs_gYt6l9eEXa8Yl9FSa
FAPbI3,FA,Pb,I,1.49,TiO2-c,Spiro-MeOTAD,Au,Unknown,none >> none,False,Unknown >> Unknown,Evaporation >> Gas reaction,Vacuum >> FAI; Vacuum,0.04,False,0.93,18.5,0.46,8.0,tuduz6meGtAXP-I1vkA3HYipwzb2
MAPbI3,MA,Pb,I,1.6,PCBM-60 | LiF,WO3,Al,Toluene,DMF; DMSO,False,100.0,Spin-coating,N2,0.04,False,0.89,16.2,0.69,9.8,turHNn-x6VudrZkrBOZ5XYOY1yFz
MAPbI3,MA,Pb,I,1.6,SnO2-np,Spiro-MeOTAD,MoOx | Al,Diethyl ether,DMF; NMP,False,150.0,Ultrasonic spray,N2,0.06,False,1.021,21.2,0.75,16.26,turaMQ09hKEnGFoSbwtyCqzmq7Nu
MAPbI3,MA,Pb,I,1.6,TiO2-c | TiO2-mp,Spiro-MeOTAD,Au,Chlorobenzene,DMF,False,100.0,Spin-coating,Unknown,0.16,False,,,,14.23,tv1vCrbcf3eTrA72SAn4IfFMPB6R
MAPbI3,MA,Pb,I,1.6,TiO2-c | TiO2-mp,Spiro-MeOTAD,IZO,Toluene,DMSO; GBL,False,100.0,Spin-coating,Unknown,0.16,False,0.938,17.4,0.596,9.71,tv3AQiMvLUDsDN9VMCy0QfN1lan0
MAPbI3,MA,Pb,I,1.6,PCBM-60,NiO-c,Al,Toluene,DMF; DMSO,False,100.0,Spin-coating,Unknown,0.12,False,1.011,21.45,0.75,16.26,tv6NFdbJ2SrjemlNFRdvuXuAWteI
Cs0.0664FA0.666MA0.2668PbBr0.256I0.744,Cs; FA; MA,Pb,Br; I,1.71,TiO2-np,Spiro-MeOTAD,Au,Unknown,DMF >> IPA,False,70.0 >> 135.0,Spin-coating >> Spin-coating,Air >> N2 >> Air,0.102,False,1.109,18.99,0.6920000000000001,14.57,tv7jq5EVAe4QbHI2GTNVCERpcwbe
Cs0.175FA0.750MA0.075PbBr0.36I2.64,Cs; FA; MA,Pb,Br; I,,PCBM-60 | ZnO,NiO-np,Ag,Toluene,DMF; DMSO,False,100,Spin-coating,N2,,False,1.134,22.19,0.813,19.9,tvCxpKNzLd4JSnOtwhvT4-2S1qak
MAPbI3,MA,Pb,I,1.5,CdS,Spiro-MeOTAD,Au,Unknown,DMSO; GBL,False,100.0,Spin-coating,N2,0.09,False,0.98,18.69,0.67,12.31,tvRvS4xlbr2QXVI8oBL5mpUDaXct
MAPbI3,MA,Pb,I,1.6,TiO2-c | TiO2-mp | ZrO2-mp,NiO-c,Carbon,Unknown,GBL,False,50,Drop-infiltration,Unknown,1.0,False,0.8,15.8,0.56,7.8,tvZqBb4T38AINjhlpiaelNyZf-Zx
MAPbI3,MA,Pb,I,1.5,TiO2-c | TiO2-mp,"2,2′-[(4,5-Bis(1-octylnonyl)-dithieno[2,3-d:2′3′-d]thieno[3,2-b:4,5-b′]dipyrrole-2,7-diyl)bis(2,3-dihydrothieno[3,4-b][1,4]dioxin-5,5′-diyl)bis(methane-1-yl-1-ylidine)]dimalononitrile",Au,Unknown,DMF >> DMF >> Ethanol,False,Unknown >> 85.0,Spin-coating >> Spin-coating >> Air brush spray,Unknown,0.16,False,0.951,16.5,0.72,11.24,tvh9Mg_ylilt8haa3YdpEBCkuw5E
MAPbI3,MA,Pb,I,1.6,TiO2-c | TiO2-mp | ZrO2-mp,none,Carbon,Unknown,DMF,False,100.0,Drop-infiltration,Dry air,0.13,False,0.94,21.21,0.733,13.92,tvmcSSl52j13IO8VI0EuZ4zXY7nE
MAPbI3,MA,Pb,I,1.6,TiO2-c | TiO2-mp | ZrO2-mp,NiO-mp,Carbon,N2,DMF; DMSO,False,60; 100,Drop-infiltration,N2,0.1,False,,,,,tvpYUIvDPlQQf7hX1mB7myBeyUqV
MAPbI3,MA,Pb,I,1.6,TiO2-c,Spiro-MeOTAD,Au,Diethyl ether,DMF; DMSO,False,100.0,Spin-coating,Unknown,0.01,False,1.04,20.01,0.74,15.42,tvqsZjpm8I0J1YVFyGOgpfxomRKx
MAPbI3,MA,Pb,I,1.598,TiO2-c | TiO2-mp,Spiro-MeOTAD,Au,Unknown,DMF,False,110.0,Spin-coating,Ar,0.1,False,0.89,19.7,0.6609999999999999,11.6,tvxZJI0ewlNrXS-wP9c_hV5dHY-5
MAPbI3,MA,Pb,I,1.6,TiO2-c | TiO2-mp,Spiro-MeOTAD,Au,Unknown,DMF >> IPA,False,90.0 >> Unknown,Spin-coating >> CBD,Air >> Air,0.08,False,0.895,15.41,0.7,9.61,tw4xphEi_x7AcnTVcbobknU525eZ
MAPbI3,MA,Pb,I,1.6,TiO2-c | SnO2-mp,P3,Au,Diethyl ether,DMF; NMP,False,150.0,Spin-coating,Air,0.1,False,1.09,22.8,0.785,19.7,twDwUdOIOzqXArxkLR_3fZd99o6V
Cs0.1FA0.75MA0.15PbBr0.5I2.5,Cs; FA; MA,Pb,Br; I,,PyCEE,Spiro-MeOTAD,Ag,Chlorobenzene,DMF; DMSO,False,100,Spin-coating,N2,0.06,False,1.09,20.11,0.696,15.25,twOaPnfTWI2eJGqsXqhKj6r4VZZH
Ag3Bi2I9,Ag,Bi,I,1.86,TiO2-c | TiO2-mp,PDBD-T,Au,Unknown,Unknown,False,75 >> 180,Spin-coating,Unknown,,False,,,,,twRYcB5IgnQ0eKIsK74eOhD6lwzV
Cs0.06FA0.77MA0.17PbBr0.17I0.83,Cs; FA; MA,Pb,Br; I,,TiO2-np,Spiro-MeOTAD,Au,Anisole,DMF; DMSO,False,110.0,Spin-coating,N2,0.07,False,1.06,21.6,0.688,16.0,twTXxPnXNujfLviu1-vItnADf1VY
MAPbI3,MA,Pb,I,1.6,ZnO-c,Spiro-MeOTAD,Au,Toluene,GBL,False,100.0,Spin-coating,N2,0.081,False,1.12,19.95,0.69,15.47,twd_nZYS3-VXDXZ92OwIGL3AK0nM
FA0.7MA0.3PbBr0.10I2.90,FA; MA,Pb,Br; I,1.58,SnO2-np,CuInS2-QDs,Au,Unknown,DMF >> IPA,False,70 >> 150,Spin-coating >> Spin-coating,N2 >> N2,0.1,False,1.06,23.1,0.71,17.4,twdvWFos59bSEPjVP_uS9IovILyt
MAPbI3,MA,Pb,I,1.6,ZnO-np,Spiro-MeOTAD,Au,Unknown,DMF >> IPA,False,120.0 >> 120.0,Spin-coating >> Spin-coating,Unknown,0.12,False,0.91,15.1,0.593,8.1,twjjfq0VttsBXL89XX8f0_laHvXD
MAPbI3,MA,Pb,I,1.6,TiO2-c | TiO2-mp,EtheneDTPA,Au,Unknown,DMF >> IPA,False,70.0 >> 70.0,Spin-coating >> CBD,N2 >> N2,0.16,False,1.03,18.17,0.61,11.42,twpiEPI-eMcP4MXHnDyLv0MAGHJz
MAPbI3,MA,Pb,I,1.688,PCBM-60 | ZnO-np,PEDOT:PSS,Al,Unknown,DMF,False,95.0,Spin-coating,N2,0.0725,False,0.96,20.6,0.76,15.06,twq8tI82H0ZiFWzQ__qeXBOLyKkY
MAPbI3,MA,Pb,I,1.626,TiO2-c | PCBM-60,Spiro-MeOTAD,Au,Diethyl ether,DMF; DMSO,False,65.0; 100.0,Spin-coating,N2,0.09,False,1.01,17.48,0.727,12.88,txEbhipiMm-Ko4afOxns7fK_EpUO
MAPbI3,MA,Pb,I,1.6,IC60BA | bis-C60,PEDOT:PSS,Ag,Toluene,DMSO; GBL,False,100.0,Spin-coating,N2,0.0314,False,0.95,11.27,0.75,8.06,txGvLmEXxKrS0PNe1AI0_u_Vc3AE
Cs0.05FA0.79MA0.16PbBr0.51I2.49,Cs; FA; MA,Pb,Br; I,,SnO2-c,Spiro-MeOTAD,Au,Chlorobenzene,DMF; DMSO,False,100.0,Spin-coating,Unknown,0.16,False,1.063,17.9,0.72,13.7,txh-bxder8F5K_8BXcqRDqE7q4zG
Cs0.05FA0.79MA0.16PbBr0.51I2.49,Cs; FA; MA,Pb,Br; I,,SnO2-c,Spiro-MeOTAD,Au,Chlorobenzene,DMF; DMSO,False,100.0,Spin-coating,Unknown,0.16,False,1.1,21.0,,,txk4pioFNVyyWMp3IdjuiLqhKKd2
Cs0.17FA0.83PbBr0.51I2.49,Cs; FA,Pb,Br; I,,TiO2-c,Spiro-MeOTAD,Ag,Diethyl ether,DMF; DMSO,False,70; 130,Spin-coating,Unknown,0.09,False,1.14,21.3,0.74,18.0,txttjmt-rYWlbAc9eO-4hkQLb9gG
MAPbI3,MA,Pb,I,1.6,TiO2-c | PCBM-60,Spiro-MeOTAD,Ag,Unknown,none >> none,False,Unknown >> 130.0,Evaporation >> Gas reaction,Vacuum >> Air; MAI,0.1,False,1.0,12.7,0.56,7.0,tyQwKefMbD1nEzsO8wO8LlqCeGN0
MAPbI3,MA,Pb,I,1.6,Ag-np; TiO2-c | TiO2-mp,Spiro-MeOTAD,Au,Toluene,DMF,False,100.0,Spin-coating,Unknown,0.1,False,0.97,21.41,0.49,10.18,tyY7ntVPKYstWWh-zAuWtzJ6eKhM
Cs0.05FA0.79MA0.16PbBr0.48I2.52,Cs; FA; MA,Pb,Br; I,,TiO2-c | TiO2-mp,Spiro-MeOTAD,Au,Chlorobenzene,DMF; DMSO,False,100.0,Spin-coating,N2,0.16,False,,,,19.55,tyZHQQBeFjAoj0AMvuoWVbyu9LT1
MAPbI3,MA,Pb,I,1.6,ZnO-np,P3HT | P3HT; PMMA,Ag,Unknown,none >> IPA,False,Unknown >> Unknown,Evaporation >> Spin-coating,Vacuum >> Air,0.0708,False,0.92,16.0,0.53,10.6,tymA_1X0MlrlHr_2owQfZQcJNPJV
MAPbI3,MA,Pb,I,1.6,TiO2-c | TiO2-mp,none,Carbon,Unknown,DMF >> Cyclohexane; IPA,False,Unknown >> 100.0,Spin-coating >> CBD,Air >> Air,0.07,False,0.82,20.09,0.49,8.07,tyoTDviW9hb0BPtz8obzrp9AuTwX
MAPbI3,MA,Pb,I,1.6,TiO2-c,Spiro-MeOTAD,Ag,Unknown,DMF,True,100.0,Spin-coating,Air,0.12,False,0.938,17.38,0.53,8.62,tyt_52XZCk-pcl53kpt6W53xJPlY
MAPbI3,MA,Pb,I,1.6,TiO2-c,2mF-X59,Au,Chlorobenzene,DMF; DMSO,False,100.0,Spin-coating,Unknown,0.09,False,1.03,23.81,0.698,17.21,tz2d96cYX7RK1cliMytTN6M8iU5P
MAPbI3,MA,Pb,I,1.6,Nb2O5,Spiro-MeOTAD,Ag,Unknown,DMF,False,105.0,Spin-coating,Unknown,0.15,False,0.93,19.22,0.63,11.4,tz2lx1xS8mMa1k_Nztrp_BazopB_
MAPbI3,MA,Pb,I,1.6,TiO2-c | SnO2,Spiro-MeOTAD,Ag,Chlorobenzene,DMF; DMSO,False,100.0,Spin-coating,N2,1.0,False,1.06,20.4,0.609,13.2,tz4le9BJc6xmdaUv43Ym2OMmAxee
MAPbI3,MA,Pb,I,1.6,TiO2-c | TiO2-mp,none,Carbon,Unknown,DMF >> Cyclohexanol; IPA,False,100.0 >> 100.0,Spin-coating >> CBD,Unknown,0.09,False,0.938,23.203000000000003,0.52,11.3,tz9kGyoP6TsYrGf2YqnUoO9aGhf4
MAPbI3,MA,Pb,I,1.6,ZnO-np,Spiro-MeOTAD,Au,Unknown,DMF; DMSO >> IPA,False,Unknown >> 85.0,Spin-coating >> CBD,Air >> Air,0.0625,False,1.048,21.15,0.71,16.15,tzCFIFkuLf_MgFg1rnrl4JqZvmT_
MAPbI3,MA,Pb,I,1.6,PCBM-60 | BCP,PEDOT:PSS,Ag,N2,DMF,False,80,Slot-die coating,Unknown,1.0,False,0.92,21.4,0.59,11.6,tzCG92MR5B-ALsbUJEjJz1nbKQSN
CsPbBr3,Cs,Pb,Br,2.32,TiO2-c | TiO2-mp,none,Carbon,Unknown,DMF >> Methanol,False,90.0 >> 250.0,Spin-coating >> Spin-coating,Air >> Air,0.09,False,1.406,6.72,0.7709999999999999,7.28,tzVNuVjt7BR8xawTOLK4EXIh3HT4
MAPbI3,MA,Pb,I,1.6,Nb2O5,Spiro-MeOTAD,Ag,Diethyl ether,DMF; DMSO,False,120.0,Spin-coating,Ar,0.06,False,1.09,22.43,0.665,16.18,tzYeWIq1N1d5v9AaI_b5LnK5VH2-
Cs0.1FA0.9PbI3,Cs; FA,Pb,I,,TiO2-c | TiO2-mp | ZrO2-mp,none,Carbon,Unknown,DMF; DMSO,False,150.0,Drop-infiltration,N2,0.1,False,0.94,19.77,0.5,9.35,tz_UfgGDbr26QlCbTUwuT1-cnH6W
MAPbI3,MA,Pb,I,1.6,SnO2-np,Spiro-MeOTAD,MoO3 | Ag | WO3,Vacuum,DMF; DMSO,False,110.0,Spin-coating,Ambient,0.1,False,1.04,21.95,0.65,14.94,tzpZEjQkggT5c5-H09ipuzvXBPpy
MAPbI3,MA,Pb,I,1.6,PCBM-60; F8TBT,PEDOT:PSS,Ag,Chlorobenzene,DMF; DMSO,False,95.0,Spin-coating,Unknown,0.09,False,1.1,22.75,0.76,19.02,u-1zGv_Hv2Roru96Aw5n57CkJsPe
MAPbI3,MA,Pb,I,1.6,TiO2-c | TiO2-mp,Spiro-MeOTAD,Au,Unknown,DMF; DMSO >> none,False,60 >> 100,Spin-coating >> Evaporation,N2 >> MAI; Vacuum,0.1,False,,,,16.4,u-IhsnS0TYoCSCgaTJWS5YD0b9Nk
MAPbI3,MA,Pb,I,1.6,PCBM-60 | BCP,NiO-c,Ag,Toluene,Diethyl ether; DMF; DMSO,False,Unknown,Spin-coating,N2,0.1,False,0.91,15.91,0.644,9.29,u-idTBnhR6UKO2hRSksmHnqR8KMn
FAPbBr0.15I2.85,FA,Pb,Br; I,,PCBM-60,PEDOT:PSS,Al,Unknown,DMF; DMSO >> IPA,False,Unknown >> 150,Spin-coating >> Spin-coating,Air >> Air,0.16,False,1.04,21.64,0.6920000000000001,15.5,u-s0voT6XT-hmYIUmeUB4i7Ohymo
Cs0.19FA0.81PbBr0.54I2.46,Cs; FA,Pb,Br; I,,C60,Spiro-MeOTAD,Au,Unknown,none >> Ethanol,False,Unknown >> 150.0,Evaporation >> Spin-coating,Vacuum >> Unknown,0.36,False,1.08,19.0,0.75,16.0,u0-5CQb0PsGc2fYvBnYmX5h-nV8K
MAPbI3,MA,Pb,I,1.6,TiO2-c | TiO2-mp,Spiro-MeOTAD,Au,Toluene,DMSO; GBL,False,60; 100,Spin-coating,N2,0.1,False,0.97,21.6,0.767,16.1,u02v_dRk2Oe2mNqjuxb6NWAb4eiJ
MAPbI3,MA,Pb,I,1.6,TiO2-c,PTAA,Au,IPA,none >> none,False,Unknown >> 70.0,Evaporation >> Diffusion-gas reaction,Vacuum >> N2,0.1134,False,0.75,22.66,0.75,18.36,u0DYgCXi9Rf1u0xuYdKyWAjk0aIo
MAPbI3,MA,Pb,I,1.6,TiO2-c | TiO2-mp,CoPcNO2-OPh,Au,Unknown,DMF >> IPA,False,Unknown,Spin-coating >> Spin-coating,Unknown,0.15,False,1.04,11.79,0.64,8.24,u0RKfFpUwX74LXghF0J2JD2VuBYA
FA0.15MA0.85PbI3,FA; MA,Pb,I,,TiO2-c | TiO2-mp,Spiro-MeOTAD,Au,Toluene,DMF; DMSO,False,120,Spin-coating,N2,0.0464,False,1.01,23.34,0.69,16.22,u0RgEYO9UG5yeFPkK6HyfI-5Na_T
MAPbI3,MA,Pb,I,1.6,TiO2-c | TiO2-mp,Spiro-MeOTAD,AgAl,Unknown,DMF,False,100.0,Spin-coating,Unknown,0.1,False,0.83,16.79,0.64,8.92,u0SNCG5JMR4yEqprOAJYEXr-Xs6C
MAPbI3,MA,Pb,I,1.6,TiO2-c,Spiro-MeOTAD,Ag,Unknown,DMF >> Unknown,False,120.0 >> 85.0,Spin-coating >> Gas reaction,Unknown >> MAI; Vacuum,0.1,False,0.94,19.82,0.6609999999999999,12.3,u0l_hClsnsrTrDmmH6iwf7lcvEjD
Cs0.05FA0.81MA0.14PbBr0.42I2.58,Cs; FA; MA,Pb,Br; I,1.61,TiO2-c | TiO2-mp,none,Carbon,Chlorobenzene,DMF; DMSO,False,100; 100,Spin-coating,N2,0.12,False,0.99,22.31,0.68,15.02,u0n97J75n5G4cknk58QgP2jggoBC
FA0.85MA0.15PbBr0.45I2.55,FA; MA,Pb,Br; I,,PCBM-60,PEDOT:PSS,Al,Chlorobenzene,DMF; DMSO,False,100.0,Spin-coating,N2,0.1,False,0.96,19.2,0.82,15.1,u0niU6QIJZrSkExqiTucUJbjzM7q
nannannan,,,,,Unknown,Unknown,,,,False,,,,,False,,,,,u0rzHH6bGSEi5XCGZEH9p6TMpHHc
MAPbI3,MA,Pb,I,1.55,TiO2-nw,Spiro-MeOTAD,Au,Diethyl ether,DMF; DMSO; NMP,False,100.0,Spin-coating,Unknown,0.16,False,1.16,22.52,0.81,21.1,u12JfoLloQWI6uH6PqtA2SLreF5I
Cs0.05FA0.79MA0.16PbBr0.51I2.49,Cs; FA; MA,Pb,Br; I,,TiO2-c | TiO2-mp,ZnPc-DPP-ZnPc,Au,Chlorobenzene,DMF; DMSO,False,100.0,Spin-coating,N2,0.25,False,1.1,20.6,0.738,16.8,u1Fb8SYTgIas1rtsFEZhS24J0AyY
MAPbI3,MA,Pb,I,1.59,SnO2-c,Spiro-MeOTAD,Au,Chlorobenzene,DMF; DMSO; GBL,False,Unknown,Spin-coating,Air,0.1,False,,,,14.35,u1NWrMFcp87x2rwYFOwWNsWURMn-
MAPbI3,MA,Pb,I,1.6,TiO2-np,Spiro-MeOTAD,Ag,Unknown,DMF; DMSO >> IPA,False,Unknown >> 150.0,Spin-coating >> Spin-coating,Air >> Air,0.1,False,1.07,20.58,0.77,16.94,u1OaAoYUVqG2d39qBw1Bn4QoS189
MAPbI3,MA,Pb,I,1.6,TiO2-c | TiO2-mp,Spiro-MeOTAD,Au,Unknown,DMF >> IPA,False,100.0 >> 100.0,Spin-coating >> Spin-coating,Unknown,0.1,False,,,,,u1RwTofDM-JKLlhx0r1oLTU_xVaq
MAPbI3,MA,Pb,I,1.6,C60 | BCP,NiO,Ag,Toluene,DMF; DMSO,False,100,Spin-coating,N2,0.066,False,1.08,22.5,0.78,18.9,u1aPVr5yHtkgJLUsCU6K0Ny-g_l8
MAPbI3,MA,Pb,I,1.6,TiO2-c | TiO2-mp,P3HT,Ag,Unknown,DMF >> IPA,False,Unknown >> 100.0,Spin-coating >> Spin-coating,N2 >> N2,0.04,False,0.88,14.12,0.623,7.74,u1cDSnyLldoHwaaxbLtO7QNln9mU
MAPbI3,MA,Pb,I,1.6,PCBM-70 | BCP,PEDOT:PSS,Ag,Unknown,DMSO; GBL,False,90.0,Spin-coating,Unknown,0.1,False,0.794,18.98,0.534,8.2,u1kVS4DkBO61rd_ZkBeGGbDqEQhW
MAPb1.0I3,MA,Pb,I,1.55,TiO2-c | TiO2-mp,Spiro-MeOTAD,Ag-np | ITO,Toluene,DMF; N-Methyl-2-pyrrolidone,False,100,Spin-coating,N2,0.1,False,0.99,15.82,0.62,9.71,u1kbnFN0PX5F3-41ZweL-qrP6sQB
FAPbBr0.44I2.56,FA,Pb,Br; I,,TiO2-c,Spiro-MeOTAD,Au,Unknown,DMF,False,160.0,Spin-coating,Unknown,0.15,False,1.1,23.0,0.76,19.2,u25Dc_hcBYq_C_q_mNBw-qpzZ89z
Cs0.05FA0.81MA0.14PbBr0.43I2.57,Cs; FA; MA,Pb,Br; I,,TiO2-c | TiO2-mp,Spiro-MeOTAD,Ag,Anisole,DMF; DMSO,False,150.0,Spin-coating,Unknown,0.14,False,1.137,21.0,0.747,17.83,u2BDSuVLjTA-dy9pZKAthGEBlHMx
MAPbI3,MA,Pb,I,1.59,PCBM-60,PEDOT:PSS,Ag,Toluene,DMSO; GBL,False,100.0,Spin-coating,N2,0.1,False,0.93,17.959,0.747,12.49,u2GjfGa289rTBRP9ND8gNfQ-eMtG
(3AMP)MA3Pb4I13,(3AMP); MA,Pb,I,,C60 | BCP,PEDOT:PSS,Ag,Unknown,DMF; DMSO,False,100.0,Spin-coating,N2,0.09,False,1.0,9.9,0.7120000000000001,7.02,u2p6DQ3Kwzewrpxo1Ox7aNwLPaJy
Cs0.15FA0.85PbI3,Cs; FA,Pb,I,,C60 | BCP,Poly-TBD,Ag,Unknown,DMF; DMSO >> IPA,False,80.0 >> 140.0,Spin-coating >> Spin-coating,Air >> Air,0.1,False,0.93,19.1,0.61,10.8,u2ryoepPfnq2im5EZiZtvWUjFm4R
MAPbI3,MA,Pb,I,1.6,PCBM-60,PEDOT:PSS,GaIn,Unknown,DMF >> IPA,False,100,Spin-coating >> Spin-coating,Air,0.12,False,0.939,16.56,0.701,10.9,u364orhzMDxIaOZzWvV9LIK5DUbk
Cs0.15FA0.75MA0.1PbBr0.1I2.9,Cs; FA; MA,Pb,Br; I,,ZnO-c | TiO2-c,Spiro-MeOTAD,MoO3 | Ag,Chlorobenzene,DMSO,False,110.0,Spin-coating,Unknown,0.0725,False,1.1,17.92,0.762,15.02,u3C45Y4d7I9_pSDCZAxudS6nO2Nc
MAPb1.0I3,MA,Pb,I,1.6,TiO2-c | TiO2-mp,Spiro-MeOTAD,Au,Unknown,DMF >> IPA,False,70 >> 70,Spin-coating >> CBD,Unknown,0.16,False,0.965,20.91,0.6859999999999999,13.84,u3EA1RULWsALfrQl4OHnDCI5Q1bW
MAPbI3,MA,Pb,I,1.6,TiO2-c | TiO2-mp,none,Carbon,Unknown,DMF; DMSO,False,100.0,Spin-coating,N2,0.07,False,0.921,19.21,0.78,13.89,u3NCuBkQ9h3s8zFkT99jUKevkRpP
MAPbI3,MA,Pb,I,1.6,PCBM-60,PEDOT:PSS,Al,Unknown,DMF; DMSO >> IPA,False,Unknown >> 100,Spin-coating >> Spin-coating,N2 >> N2,0.1,False,0.87,19.8,0.75,13.0,u3Qs6Wl4mFOag3W2_BV9r-vPEfST
MAPbI,MA,Pb,I,1.58,C60 | BCP,PTAA,Cu,Ethyl acetate,DMF; DMSO,False,100,Spin-coating,N2,0.16,False,0.954,19.266,0.734,13.48,u3eQRIt6Sj_hLwUs7YN25zCl83wV
MAPbI3,MA,Pb,I,1.6,C60 | Bphen,PEDOT:PSS,Ag,Chlorobenzene,DMF,False,100,Spin-coating,N2,0.12,False,0.97,15.37,0.6,8.9,u3i2UIvEY2nZAji8zKIu7R1cEaPI
FA0.83MA0.17PbBr0.51I2.49,FA; MA,Pb,Br; I,1.63,TiO2-c | TiO2-mp,Spiro-MeOTAD,Au,Chlorobenzene,DMF; DMSO,False,100.0,Spin-coating,N2,0.16,False,1.163,21.6,0.7,17.5,u4G6W0EaEmnJ_KfR-s2Z7WCYxHMn
Cs0.05FA0.8MA0.15PbBr0.47I2.53,Cs; FA; MA,Pb,Br; I,,SnO2-c,CuSCN,Carbon,Chlorobenzene,DMF; DMSO,False,100.0,Spin-coating,N2,0.115,False,1.02,18.49,0.721,13.6,u4LUobXuxGttwSpZ6eAluN_E0iUd
MAPbI3,MA,Pb,I,1.6,PCBM-60,PEDOT:PSS,Ag,Unknown,DMF,False,100.0,Spin-coating,Air,0.0464,False,0.77,12.83,0.7609999999999999,7.54,u4QC1Q13KLxPhRC3GcmoXMASgROb
CsPb0.97Sr0.03Br3,Cs,Pb; Sr,Br,2.27,TiO2-c | TiO2-mp,none,Carbon,Unknown,DMF >> Methanol,False,90 >> 250,Spin-coating >> Spin-coating,Air >> Air,0.09,False,1.54,7.71,0.8109999999999999,9.5,u4bh9vGjncFSijqUYZVfCtdNnKT5
Cs0.05MA0.95PbBr1.2I1.8,Cs; MA,Pb,Br; I,,TiO2-c,Spiro-MeOTAD,Au,Unknown,DMF >> IPA,False,Unknown >> 150,Spin-coating >> Spin-coating,Unknown,0.078,False,1.11,18.89,0.478,9.97,u4f3eXIzhUXmssRrcKuFfapPGdiu
FA0.7MA0.3PbI3,FA; MA,Pb,I,,PCBM-60 | BCP,NiO-c,Ag,Unknown,DMF >> IPA,False,Unknown >> 100.0,Spin-coating >> Spin-coating,Unknown,0.075,False,1.1,22.9,0.8029999999999999,20.1,u4f9oRkveThAiDb1-4PjsgYTDxfv
MAPbI3,MA,Pb,I,1.6,TiO2-c | TiO2-nanofibers,PTAA,Au,Diethyl ether,DMF; DMSO,False,65; 100,Spin-coating,N2,0.1256,False,0.8009999999999999,19.8,0.546,8.8,u4qSxejZczPsydt5Ic481YUO09XJ
MAPbI3,MA,Pb,I,1.6,PCBM-60,NiO-c,Ag,Chlorobenzene,DMF; DMSO,False,70.0; 100.0,Spin-coating,N2,0.07,False,1.003,15.34,0.738,11.34,u50DchiX0W7Kh-YKn75BFuQ2EtUL
Cs0.065FA0.79MA0.145PbBr0.49I2.51,Cs; FA; MA,Pb,Br; I,,PCBM-60 | ZnMgO,Ni | NiMgO,Al,Chlorobenzene,DMF; DMSO,False,100.0,Spin-coating,N2,0.1,False,1.11,20.2,0.75,16.9,u56slMYx84j2xtfE8FzbkCBGZNIw
Cs0.1MA0.9PbBr0.4I0.6,Cs; MA,Pb,Br; I,1.82,PCBM-60; BCP,PEDOT:PSS,,,,False,,,,,False,1.11,14.17,0.683,10.71,u5E8WyBSxmy8beicxxgX5ZzypShv
MAPbI3,MA,Pb,I,1.5,PCBM-60 | BCP,NiO-np,Ag,Chlorobenzene,DMF; DMSO,False,100.0,Spin-coating,N2,0.04,False,1.02,19.81,0.7609999999999999,15.51,u5KwmxtD86Z0MuCfrMRbGA2a5e9S
FA0.95MA0.05PbBr0.15I2.85,FA; MA,Pb,Br; I,,TiO2-c | TiO2-mp,Spiro-MeOTAD,Au,Chlorobenzene,DMF; DMSO,False,150; 100,Spin-coating,Unknown,0.1,False,1.08,23.47,0.823,20.82,u5M-dlePUih2P54jwIq1pKfjIfkD
MAPbI3,MA,Pb,I,1.6,TiO2-c | TiO2-mp,PTAA,Au,Chlorobenzene,DMSO,False,100.0,Spin-coating,Unknown,0.16,False,1.05,22.3,0.757,17.79,u5RahJW0M4taZ2iEuuql72JKpkw-
MAPbI3,MA,Pb,I,1.6,TiO2-c | TiO2-mp,Y2A2,Au,Toluene,DMSO; GBL,False,Unknown,Spin-coating,Unknown,0.2,False,1.01,17.8,0.5870000000000001,10.55,u5V83tABiGD5EPOmaDDtnoF98rTV
MAPbI3,MA,Pb,I,1.6,TiO2-c | TiO2-mp,Spiro-MeOTAD,Au,Unknown,DMF >> none,False,90.0 >> 100.0,Spin-coating >> Gas reaction,Ambient >> Air; MAI,0.1,False,1.04,20.9,0.665,14.2,u5WqXd61WO1GkPLishDWAD5bA6NE
MAPbI3,MA,Pb,I,1.6,TiO2-c | TiO2-mp,Spiro-MeOTAD,Ag,Unknown,DMF,False,Unknown,Spin-coating,Unknown,0.06,False,0.93,18.04,0.6579999999999999,11.03,u5dz68zRrVlnsLaJtArrzsNeZ4j1
MAPbI3,MA,Pb,I,1.6,TiO2-c | TiO2-nw,TPA2C,Au,Unknown,DMF; DMSO >> IPA,False,Unknown >> 90.0,Spin-coating >> Spin-coating,Air >> Air,0.09,False,0.9,20.14,0.77,13.95,u5et_kQmHM4eBKsgZ4tAwLIAivXR
(TFEA)2Cs0.975FA32.175MA5.85Pb40Br18.15I102.85,(TFEA); Cs; FA; MA,Pb,Br; I,1.667,TiO2-c | TiO2-mp,Spiro-MeOTAD,Au,Chlorobenzene,DMF; DMSO,False,Unknown,Spin-coating,N2,0.09,False,1.097,21.25,0.787,18.24,u5g64QkfY2hX6SUuus6zdAHGOlD_
MAPbI3,MA,Pb,I,1.55,PCBM-60,NiO,Ag,Chlorobenzene,DMSO; GBL,False,100,Spin-coating,N2,0.25,False,1.05,21.11,0.7170000000000001,15.9,u5mNh_kBh-C3-qIx7sRbtIT08chz
FA0.92MA0.08PbI3,FA; MA,Pb,I,,SnO2-c,Spiro-MeOTAD,Au,Chlorobenzene; Ether,DMF; DMSO >> DMF; DMSO,False,Unknown >> 100.0,Spin-coating >> Spin-coating,N2 >> N2,0.12,False,1.07,21.93,0.69,16.2,u5wjgSBf6f44rUKo95JCI-YQODNx
MAPbI3,MA,Pb,I,1.6,TiO2-c | TiO2-mp,Spiro-MeOTAD,Au,Unknown,DMF >> DMF; IPA,False,Unknown >> 100.0,Spin-coating >> Spin-coating,N2 >> N2,0.1,False,0.83,15.42,0.67,8.6,u5zAQjOpyzJ8V8JM-OitB8i0llJt
MAPbI3,MA,Pb,I,1.6,TiO2-c | TiO2-mp,Spiro-MeOTAD,Au,Unknown,DMF >> IPA,False,Unknown >> 100.0,Spin-coating >> CBD,Unknown,0.06,False,0.97,20.14,0.551,10.72,u62Kal0Wa9Af7OJ6zH1PXlvXq8db
MAPbI3,MA,Pb,I,1.6,ZnO-c | ZnO-nw,Spiro-MeOTAD,Ag,Unknown,DMF >> IPA,False,70.0 >> 100.0,Spin-coating >> Spin-coating,Unknown,0.12,False,0.895,16.5,0.62,10.31,u64xv_EFZd7xIIGgS4fqtbzGJ0qU
Cs0.05FA0.79MA0.16PbBr0.51I2.49,Cs; FA; MA,Pb,Br; I,1.5,TiO2-c | TiO2-mp,Spiro-MeOTAD,Au,Chlorobenzene,DMF; DMSO,False,100.0,Spin-coating,N2,0.16,False,1.1,23.1,0.7909999999999999,20.1,u6KAN25YLJoVfkGiOy6RNdwHolnp
MAPbI3,MA,Pb,I,1.6,SnO2-c | Au | SnO2-c | TiO2-mp,Spiro-MeOTAD,Au,Diethyl ether,DMF; DMSO,False,100.0,Spin-coating,N2,0.1,False,0.98,14.08,0.7,8.92,u6M8rSYUz5nNutDbcX95SJ7NZjXw
MAPbI3,MA,Pb,I,1.6,TiO2-c,Spiro-MeOTAD,Au,Unknown,DMF >> none,False,Unknown >> 150.0,Spin-coating >> Gas reaction,Air >> Air; MAI,0.1,False,0.9,18.26,0.7,11.5,u6S7OPoxL5YjJc7VxOCBatqDDhel
(PEA)2PbI4 | Cs0.1FA0.74MA0.13Pb1Br0.39I2.48 | (PEA)2PbI4,(PEA) | Cs; FA; MA | (PEA),Pb | Pb | Pb,I | Br; I | I,,TiO2-c | TiO2-mp,Spiro-MeOTAD,Au,Trifluorotoluene,DMF; DMSO >> IPA >> IPA,False,Unknown >> 100.0 >> Unknown,Spin-coating >> Spin-coating >> Spin-coating,Unknown,0.1,False,1.107,22.0,0.782,19.1,u6by7UXVxaTnUIpqsC9uOYwdemoq
MAPbI3 | MAPbBrI2,MA | MA,Pb | Pb,I | Br; I,,TiO2-c | TiO2-mp,CuI,Au,Unknown,DMF >> IPA >> DMF,False,100.0 >> 100.0 >> 100.0,Spin-coating >> CBD >> Spray-coating,Ar >> Ar >> Ar,0.09,False,0.812,19.73,0.511,8.19,u6ibdv_pThpeU9DKJ3Tr6ShOpLR5
MAPbI3,MA,Pb,I,1.6,PCBM-60 | PEI,PEDOT:PSS,Ag,Unknown,DMSO; GBL,False,100,Spin-coating,Unknown,0.1058,False,0.88,18.08,0.77,12.24,u6tsKGJUcWc7QtnxE3D2LonLx_mO
Cs0.06FA0.78MA0.16PbBr0.18I2.82,Cs; FA; MA,Pb,Br; I,,TiO2-np,Spiro-MeOTAD,MoO3 | Ag,Unknown,DMF >> Ethanol,False,70.0 >> 125.0,Spin-coating >> Spin-coating,Unknown,0.1,False,1.1,21.5,0.79,18.5,u72PlfCpmF4Rau1Tz3MAIUpmSaMO
MAPbI3,MA,Pb,I,1.6,TiO2-c | TiO2-mp,PTAA,Au,Chlorobenzene,DMSO,False,100.0,Spin-coating,Unknown,0.16,False,1.09,22.33,0.7879999999999999,19.22,u73nAHvNm_K4SY6wwN5N6ilS7DvW
MAPbI3,MA,Pb,I,1.55,PCBM-60,PEDOT:PSS,Ag,Toluene,DMF; DMSO,False,100.0,Spin-coating,Unknown,0.1143,False,0.91,20.3,0.7829999999999999,14.0,u7Rcx7zZA7ArF362d6xoRcZbTvhg
FAPbI3,FA,Pb,I,1.859,C60 | BCP,2PACz,Cu,N2,2-methoxyethanol; acetonitrile; NMP; DMF,False,Unknown,Slot-die coating,Unknown,0.16,False,1.244,13.483,0.647,10.85,u7k06Rr8vO9zQW-gFzpE8R8tH372
MAPbI3,MA,Pb,I,1.6,TiO2-c | TiO2-mp,Spiro-MeOTAD,Au,Toluene,DMSO; GBL,False,100.0,Spin-coating,Unknown,0.16,False,1.07,21.55,0.6659999999999999,15.3,u7rN4mJVcDqXDk283inBwywljJEy
FA0.85MA0.15PbBr0.45I2.55 | BA2FAPbI4,FA; MA | BA; FA,Pb | Pb,Br; I | I,1.57,TiO2-c | TiO2-mp,Spiro-MeOTAD,Au,Chlorobenzene,DMF; DMSO >> IPA,False,100.0 >> 100,Spin-coating >> Spin-coating,N2 >> N2,0.159,False,1.11,21.3,0.7,16.2,u7sFvAEoqoYiStHTimmOSmT0cSny
MAPbI3,MA,Pb,I,1.6,TiO2-c | TiO2-mp,Spiro-MeOTAD,Au,Unknown,GBL,False,100,Spin-coating,Unknown,0.092,False,1.01,21.0,0.595,12.7,u7uRJFUL4a8a6lBt_202-3uxEdhp
MAPbI3,MA,Pb,I,1.6,TiO2-c | TiO2-mp | ZrO2-mp,none,Carbon,Unknown,Ethanol; GBL,False,50.0,Drop-infiltration,Unknown,0.8,False,0.92,22.8,0.67,14.1,u81hK_h_ygYKBb7wEQ_rbFjM5ynU
MAPbI3,MA,Pb,I,1.59,TiO2-c | TiO2-mp,Spiro-MeOTAD,Au,Unknown,DMF; DMSO >> IPA,False,100.0 >> 100.0,Spin-coating >> Spin-coating,N2 >> N2,0.025,False,0.835,16.3,0.55,7.5,u8Jfij0xLWViDen62x9X3v-3QKmo
CsPbI3,Cs,Pb,I,1.68,TiO2-c,PTAA,Au,Unknown,DMF; DMSO,False,150.0,Spin-coating,N2,0.09,False,1.106,19.26,0.753,14.73,u8KwsvDXm8_Zz0BPQbH1LfaWMKb-
MAPbI3,MA,Pb,I,1.6,IDIC | C60 | BCP,PTAA,Cu,Unknown,DMF >> IPA,True,Unknown >> 100.0,Spin-coating >> Spin-coating,Unknown,0.1,False,1.11,22.96,,19.4,u8OL-pMLIqpssu1llG4L7noo-20r
Cs0.05FA0.79MA0.16PbBr0.51I2.49,Cs; FA; MA,Pb,Br; I,,TiO2-c | TiO2-mp,Spiro-MeOTAD,Au,Chlorobenzene,DMF; DMSO,False,100.0,Spin-coating,N2,0.16,False,1.12,22.85,0.745,19.1,u8VzACMKpu7oKnjPea5vrkXALYUW
MAPbI3,MA,Pb,I,1.6,TiO2-c | TiO2-mp,Ph-TPA-4A,MoO3 | Ag,Chlorobenzene,DMF; DMSO,False,100.0,Spin-coating,Unknown,0.1,False,1.05,23.29,0.72,17.4,u8ZcAMwO0Fnma_xgLhHwVSL2wDhm
CsPbBrI2,Cs,Pb,Br; I,1.91,SnO2-np,PTAA,Au,Unknown,DMF; DMSO,False,100.0,Spin-coating,Dry air,0.1,False,1.08,13.6,0.71,10.43,u8gWgEluzBJXihPfkR2NQFKQ-LIT
Cs0.05FA0.79MA0.16PbBr0.45I2.55,Cs; FA; MA,Pb,Br; I,,TiO2-c,3-Methylthiophene | Spiro-MeOTAD,Au,Chlorobenzene,DMF; DMSO,False,100.0,Spin-coating,Unknown,0.0625,False,1.12,23.11,0.71,18.5,u8jiecbwEBxZmDPVwL83w4vbOM5G
MAPbI3,MA,Pb,I,1.59,TiO2-c,Spiro-MeOTAD,Ag,Chlorobenzene,DMF,False,100.0,Spin-coating,N2,0.1,False,0.975,17.66,0.534,9.19,u8lA1OGVH5Npndq478mZFkADGmhF
MAPbI3,MA,Pb,I,,TiO2-c | TiO2-mp | ZrO2-mp,none,Carbon,Unknown,DMF >> IPA,False,70 >> 70,Spin-coating >> CBD,Air >> Air,,False,0.93,15.32,,7.3,u8lB4KPvxxF125lkYwaWeW2dPLzy
FA0.97MA0.03PbBr0.09I2.91,FA; MA,Pb,Br; I,,SnO2-np; TiO2-np; MXene,Spiro-MeOTAD,Au,Unknown,DMF; DMSO >> IPA,False,70 >> 150,Spin-coating >> Spin-coating,N2 >> N2,0.1,False,1.1,22.03,0.778,18.9,u8yovYccszmj9pOvaOtpLwpfQl1v
MAPbI3,MA,Pb,I,1.6,PCBM-60 | BCP,NiMgLiO,Ag,Toluene,DMSO; GBL,False,100.0,Spin-coating,Unknown,0.09,False,1.041,19.35,0.759,15.29,u9336qCEWWd08aqArMIWrZ8Z0XPz
Cs0.05FA0.82MA0.13PbBr0.13I2.87,Cs; FA; MA,Pb,Br; I,,SnO2-np,Spiro-MeOTAD,Au,Unknown,DMF; DMSO >> IPA,False,25; 150,Spin-coating,N2,0.09,False,1.07,23.1,0.765,18.4,u97GWvlwS7LXerhR-bpHm1TGzmw6
MAPbI3,MA,Pb,I,1.6,C60 | BCP,PTAA,Ag,Unknown,DMF >> IPA,False,Unknown >> 95.0,Spin-coating >> Spin-coating,N2 >> N2,0.0757,False,1.17,22.5,0.81,21.37,u97Rkr2PIaSeUqfZdeixoWTuDgpV
Cs0.05FA0.79MA0.16PbBr2.51I2.49,Cs; FA; MA,Pb,Br; I,1.63,TiO2-c,Spiro-MeOTAD,Au,Chlorobenzene,DMF; DMSO; Pyridin,False,100.0,Spin-coating,Dry air,0.125,False,1.126,21.16,0.7340000000000001,17.48,u9ALxda87WEO5lTnii4p7DNrTm-N
FA0.57MA0.43PbI3,FA; MA,Pb,I,,TiO2-c,Spiro-MeOTAD,Au,Unknown,DMF,False,240.0,Dropcasting,Air,0.09,False,0.97,18.3,0.49,8.7,u9FycTkHZlk6R5wqq0QQJvGqfGrl
MAPbI3,MA,Pb,I,1.6,TiO2-c | TiO2-mp,Spiro-MeOTAD,Au,Chlorobenzene,DMF; DMSO,False,100.0,Spin-coating,Air,0.09,False,1.04,20.9,0.72,15.5,u9QbXTeM6V2PNkBLMC7hadWuEE2I
MAPbI3,MA,Pb,I,1.6,TiO2-c | TiO2-mp,CuI,Pt | FTO,Unknown,DMF,False,120.0,Spin-coating,Unknown,0.042,False,0.67,24.23,0.5,8.1,u9m-uEzGxHTuqeJbYtf7M5UlzHlR
MAPbI3,MA,Pb,I,1.56,PCBM-60 | BCP,PEDOT:PSS,Ag,Unknown,DMF; HPA,False,100.0,Spin-coating,N2,0.0919,False,0.99,21.2,0.7859999999999999,16.0,u9mgDZ1Jd7ZEgCCn8oKAa5sCcmuS
MAPbI3,MA,Pb,I,1.55,TiO2-c | TiO2-mp,Spiro-MeOTAD,Ag,Unknown,DMF >> IPA,False,70.0 >> 95.0,Spin-coating >> Spin-coating,Unknown,0.09,False,0.95,22.05,0.52,10.89,u9q6LRhuaED1qWM0rtNgS9NwUz3e
MAPbI3,MA,Pb,I,1.6,TiO2-c | TiO2-mp | ZrO2-mp | Silane-SAM,none,Carbon,Unknown,DMF >> IPA,False,70.0 >> Unknown,Drop-infiltration >> CBD,Unknown,0.13,False,0.872,19.51,0.75,12.77,u9q_NLbMOXEoZh7DZQrBwShib3VI
MAPbI3,MA,Pb,I,1.6,CPTA,Spiro-MeOTAD,Au,Chlorobenzene,DMF; DMSO,False,80.0,Spin-coating,N2,0.1,False,1.1,22.09,0.7509999999999999,18.25,u9whvHnMQKkaeAB8yGB4HN0oudFs
MAPbI3,MA,Pb,I,1.56,C60 | ZnO-c,PEDOT:PSS,Al,Unknown,GBL,False,100.0,Spin-coating,Unknown,0.06,False,0.91,19.41,0.62,10.93,u9yuCiGkMD-uiAPX3D4NG1kU0t9G
MAPbI3,MA,Pb,I,1.6,PCBM-60 | C60 | BCP,PEDOT:PSS,Al,Unknown,DMSO >> IPA,False,70.0 >> 100.0,Spin-coating >> Spin-coating,N2 >> N2,0.1,False,0.96,17.59,0.7559999999999999,12.77,uA09_4Ke7gsGjSseW9w2jhhKiYeA
MAPbI3,MA,Pb,I,1.6,TiO2-c,Spiro-MeOTAD,Au,Ar,DMF,False,100.0,Spin-coating,Unknown,0.16,False,1.077,20.87,0.597,13.41,uA96WEeOexKeFVYN0H7Jw1JPS15H
MAPbI3,MA,Pb,I,,ZnO-np | SnO2-np,Spiro-MeOTAD,Au,Diethyl ether,DMF; DMSO,False,100,Spin-coating,Unknown,,False,1.1,21.4,0.74,17.34,uABuWJPiHqMoHq11m9Tt3GQX8m3w
Cs0.14FA0.86PbI3,Cs; FA,Pb,I,,SnO2-c,Spiro-MeOTAD,Au,Unknown,none >> none >> none,False,Unknown >> Unknown >> 160,Evaporation >> Evaporation >> Gas reaction,Vacuum >> Vacuum >> FAI; N2,0.16,False,1.017,19.42,0.716,14.15,uACLZWKuVwQGBh5u9yOlUgC93iSP
MAPbI3,MA,Pb,I,1.6,PCBM-60 | TIPD,PEDOT:PSS,Al,Unknown,DMF >> none,False,Unknown >> 150.0,Spin-coating >> Gas reaction,N2 >> MAI; Vacuum,0.1,False,0.89,22.57,0.645,12.95,uAGVpFTdwPvJ-GzUdaS1WX7_DMAT
Cs0.05FA0.79MA0.16PbBr0.49I2.51,Cs; FA; MA,Pb,Br; I,,TiO2-c,Polystyrene | Spiro-MeOTAD,Ag,Chlorobenzene,DMF; DMSO,False,100.0,Spin-coating,Unknown,0.12,False,1.147,21.87,0.762,19.12,uAL3BPztzKRgOXwhLOllNcVJm1mr
MAPbI3,MA,Pb,I,1.5,ZnO-np | PCBM-60,Spiro-MeOTAD,Au,Unknown,DMF; DMSO >> IPA,False,Unknown >> 60; 80; 100,Spin-coating >> CBD,N2 >> N2,0.06,False,1.1,22.1,0.73,18.0,uAY7JhhIf1HZHiCACD6Vo8dc4kb1
