Repository: GouravSidana/firstML

# firstML
My first Machine Learning Project

File: filtered_perovskite.csv (part 142 of 155)
Formula,A_ion,B_ion,X_ion,Bandgap,ETL,HTL,Backcontact,Antisolvent,Solvent,Solv_annel,Anneal_temp,Dep_procedure,Synth_atm,Cell_area,Is_module,Voc,Jsc,FF,PCE,entry_id
MAPbI3,MA,Pb,I,1.6,TiO2-nt,Spiro-MeOTAD,Au,Chlorobenzene,DMF; DMSO,False,100.0,Spin-coating,N2,0.1,False,0.9,20.8,0.47,8.9,uAYoKapeTfeIGj7_64wN7Xjb8iSc
MAPbI3,MA,Pb,I,1.59,TiO2-c | TiO2-mp | SiO2-mp,none,Carbon,Unknown,DMF >> none,False,60.0 >> 100.0,Spin-coating >> Gas reaction,Unknown >> Air; Methylamin,0.1,False,0.906,22.1,0.66,12.55,uAaz2ogQhMKxel6QCmFC7vRJD8YT
MAPbI3,MA,Pb,I,1.6,TiO2-c,Spiro-MeOTAD,Au,Chlorobenzene,DMF; DMSO,False,100.0,Spin-coating,N2,0.0813,False,1.08,18.63,0.62,11.49,uAbxJI1t0E2gNwdFfz8cihCkikCh
MAPbI3,MA,Pb,I,1.55,PCBM-70 | C60 | BCP,PEDOT:PSS,Ag,Unknown,DMF,False,60; 100,Spin-coating,N2,0.04,False,0.72,17.7,0.57,7.1,uAiEuhI4Ip1qpjxmXTfdjxFgJv2O
MAPbI3,MA,Pb,I,1.6,PCBM-60 | LiF,PEDOT:PSS,Al,Unknown,Unknown,False,100,Spin-coating,N2,0.0177,False,0.87,17.64,0.71,11.74,uAqDwdztE6a_7I5AcJuS7-nygwBC
FA0.85MA0.15PbI3,FA; MA,Pb,I,,SnO2-np,PEAI | Spiro-MeOTAD,Au,Unknown,DMF; DMSO >> IPA,False,70.0 >> 150.0,Spin-coating >> Spin-coating,N2 >> N2,0.0739,False,1.15,24.49,0.799,22.5,uAt8Jrtbo5z0To5qi-iwcLUXP9mv
MAPbI3,MA,Pb,I,1.6,TiO2-c | TiO2-mp,Spiro-MeOTAD,Au,Unknown,DMF >> IPA,False,Unknown >> 70.0,Spin-coating >> Spin-coating,N2 >> N2,0.1,False,0.94,21.44,0.65,13.1,uAuo3K5_dywWFpLhOFNP3IOF2Dfe
MAPbI3,MA,Pb,I,1.6,PCBM-60 | LiF,PEDOT:PSS,Al,Chlorobenzene,DMSO; GBL,False,100.0,Spin-coating,N2,0.1,False,0.98,19.1,0.804,15.15,uB6jPTAYiakAHBNR7shTDfnPA6v3
FA0.83MA0.17PbBr0.51I2.49,FA; MA,Pb,Br; I,,PCBM-60 | Zr(acac)4,NiO-np,Ag,Chlorobenzene,DMF; DMSO,False,100.0,Spin-coating,Unknown,0.12,False,1.09,22.58,0.7909999999999999,18.98,uBFgqq3sVHXmJE8kjeDni8XVzx9_
MAPbI3,MA,Pb,I,1.6,PCBM-60 | Bphen,PTAA,Al,2-Butanol,DMF; DMSO,True,100.0,Spin-coating,N2,0.12,False,1.08,22.87,0.7490000000000001,18.5,uBO9_WbSGr4Wrmpc5RCC2gbhMUsd
MAPbI3,MA,Pb,I,1.6,C60 | BCP,PEDOT:PSS,Al,Unknown,DMF >> IPA,False,70 >> 100,Spin-coating >> Spin-coating,Unknown,0.096,False,0.92,7.09,0.77,16.2,uBPTBwwtkku7zdnAnNbQWj1AK_SP
MAPbI3,MA,Pb,I,1.6,TiO2-c | TiO2-mp,Spiro-MeOTAD,Au,Diethyl ether,DMF; DMSO,False,100.0,Spin-coating,N2,0.1,False,1.07,22.4,0.76,18.3,uBPjww_ARB_QxExs0Gm2eqONNmtt
MAPbI3,MA,Pb,I,1.6,SnO2-np,Spiro-MeOTAD,Au,Diethyl ether,DMF; DMSO,False,70; 100,Spin-coating,N2,0.1,False,1.13,23.2,0.77,20.17,uBUiy9VjNsSe5MOhdCHj6aRdKmYO
Cs0.05FA0.79MA0.16PbBr0.51I2.49,Cs; FA; MA,Pb,Br; I,1.6,C60 | BCP,PTAA,Cu,Ethyl acetate,DMF; DMSO,False,100.0,Spin-coating,N2,0.06,False,1.14,21.9,0.77,19.5,uBbAS7E7U5MamH7hh89ddPDv0wS4
Cs0.05FA0.81MA0.14PbBr0.45I2.55,Cs; FA; MA,Pb,Br; I,,none,Spiro-MeOTAD,Au,Chlorobenzene,DMF; DMSO,False,100.0,Spin-coating,Ar,0.125,False,0.94,21.11,0.57,11.57,uBhpqaeiOz-AbRzgFd-mF4Aa--Ix
MAPbI3,MA,Pb,I,1.6,TiO2-c | TiO2-mp,Spiro-MeOTAD,Au,Chlorobenzene,DMSO; GBL,False,100.0,Spin-coating,N2,0.1,False,0.96,23.04,0.43,9.46,uBuvJg6uMe0QrqRgD4leu2IgGLEt
(GABA)0.1MA0.9PbI3,(GABA); MA,Pb,I,1.54,TiO2-c | TiO2-mp,Spiro-MeOTAD,Au,Toluene,DMF; DMSO,False,100,Spin-coating,Unknown,1.0,False,1.1,22.08,0.75,18.22,uBv-ypAA8CzSjT-jVTwKUM4jugFk
MAPbI3,MA,Pb,I,1.6,PCBM-60,PEDOT:PSS,Ag,Unknown,DMF,False,100.0,Spin-coating,Unknown,0.06,False,0.9,18.84,0.63,10.69,uBzEYYGQGRvMhZ8E0ixEqAMB5k1y
FAPbI3,FA,Pb,I,1.48,CPTA | BACl,Spiro-MeOTAD,MoO3 | Au,Unknown,Methylammonium acetate,False,60.0; 100.0,Spin-coating,Ambient,0.05,False,1.15,21.57,0.754,18.69,uC3ZmY9gxP6n2TakN1PxLWWT2x6G
MAPbI3,MA,Pb,I,1.6,ZnO-np,Spiro-MeOTAD,Ag,Unknown,DMF >> IPA,False,Unknown >> Unknown,Spin-coating >> CBD,Unknown,0.07065,False,1.01,19.6,0.71,14.0,uCN_WIG_B1dlX6fWEuynPIBgyS3E
Cs0.06FA0.79MA0.15PbBr0.45I2.55,Cs; FA; MA,Pb,Br; I,,TiO2-c | TiO2-mp,Spiro-MeOTAD,Au,Chlorobenzene,DMF; DMSO,False,100,Spin-coating,N2,0.1,False,1.124,22.8,0.76,19.4,uCNrga-poZmF7LM1zTAQ02rQWQyn
MAPbI3,MA,Pb,I,1.6,TiO2-c | TiO2-mp | CdSe-QDs,Spiro-MeOTAD,Au,Unknown,DMF >> IPA,False,80.0 >> 110.0,Spin-coating >> Spin-coating,Air >> Air,0.16,False,1.05,20.56,0.6859999999999999,14.88,uCZ3RhcVLt3AHB5Tc17Cs6ObA3as
MAPbI3,MA,Pb,I,1.6,PCBM-60 | LiF,PEDOT:PSS,Al,Unknown,DMF,False,100,Spin-coating,N2,0.04,False,0.94,20.48,0.6779999999999999,13.09,uC_YFW_-By5ULalLlvj1IBkdvroQ
FA0.3MA0.7PbI3,FA; MA,Pb,I,1.62,PCBM-60 | Zr(acac)4,NiO-c,Ag,Toluene,DMF,False,100.0,Spin-coating,Unknown,0.1,False,1.11,19.72,0.67,14.8,uCt-WYAFnzdcgXoeDkodyTGIhyfk
MAPbI3,MA,Pb,I,1.6,C60 | BCP,PASQ-IDT,Ag,Chlorobenzene,DMF; DMSO,False,60; 80,Spin-coating,N2,0.06,False,1.005,21.31,0.71,15.24,uCxD-1Wh8umVOtY8HSZozOzGHAL8
Cs0.02FA0.38MA0.6PbBr0.025I2.975,Cs; FA; MA,Pb,Br; I,,PCBM-60,PEDOT:PSS,Ca | Al,Unknown,DMF,False,100.0,Slot-die coating,Air,0.1,False,1.0,17.5,0.733,12.83,uD-1kipRgfZ9aMLxwWO1So7DTbCB
MAPbI3,MA,Pb,I,1.6,TiO2-c | TiO2-mp,Spiro-MeOTAD,Au,Diethyl ether,DMF,False,50; 100,Spin-coating,Unknown,1.0,False,1.053,19.9,0.605,12.6,uDE1_HS-Z0yojDOu0eT8_pQuCEOi
MAPbI3,MA,Pb,I,1.6,PCBM-60,PEDOT:PSS,Ag,Unknown,DMF >> none,False,100.0 >> Unknown,Spin-coating >> Recrystallization,Air >> Methyl amine,0.09,False,0.92,21.96,0.701,14.24,uDLJQZlAhiNtm8xeq9KYDxbTqyeM
Cs0.05FA0.83MA0.17PbBr0.17I0.83,Cs; FA; MA,Pb,Br; I,,PCBM-60,NiO-np,Ag,Chlorobenzene,DMF; DMSO,False,150.0,Spin-coating,Unknown,0.1,False,1.071,19.15,0.65,13.26,uDMBbBAnEZ2Lu_gtPtVYvcAWC_4A
MAPbI3,MA,Pb,I,1.6,PCBM-60 | PFN,PEDOT:PSS,Al,Unknown,DMF,False,90.0,Spin-coating,Air,0.1,False,0.85,18.7,0.76,12.1,uDOi8r10UW5U1dUuLrQfQLCmezcy
FA0.85MA0.15PbBr0.46I2.54,FA; MA,Pb,Br; I,,TiO2-c | TiO2-mp,PTAA,Au,Chlorobenzene,DMF; DMSO,False,100.0,Spin-coating,N2,0.16,False,1.125,23.24,0.7190000000000001,18.24,uDQ8LAV4vkKDWxK3p0zgl92lQUdX
MAPbI3,MA,Pb,I,1.6,TiO2-c | TiO2-mp,PEH-9,Au,Chlorobenzene,DMSO,False,100.0,Spin-coating,N2,0.16,False,,,,14.91,uDVXkYtTgZm2gALAqzj_WyMnXpG7
FA0.85MA0.15PbBr0.45I2.55,FA; MA,Pb,Br; I,,TiO2-c | TiO2-mp | Trimethylamine oxide,Spiro-MeOTAD,Au,Chlorobenzene,DMF; DMSO,False,100,Spin-coating,N2,0.1,False,1.13,23.39,0.778,20.63,uDf7bOd2nDs_GNHKQki4CN60vbe_
MAPbBr3,MA,Pb,Br,,TiO2-c,Spiro-MeOTAD,Au,Chlorobenzene,DMF; DMSO,False,100.0,Spin-coating,N2,0.09,False,1.36,6.93,0.77,7.29,uDiKkN7yUYQBnkuJ12bXOesVJp-a
MAPbI3,MA,Pb,I,1.6,TiO2-c,Spiro-MeOTAD,Ag,Unknown,DMF,False,95.0,Spin-coating,N2,0.072,False,0.94,21.18,0.62,12.01,uELGgMvlx2fNKZ-ytjBbiMtM0IcB
MAPbI3,MA,Pb,I,1.6,ZnO-np | C60,PEDOT:PSS,MoO3 | Ag,Unknown,DMF,False,100.0,Spin-coating,N2,4.64,False,0.94,17.5,0.627,10.3,uESUAZXdwewlz5bc0rhd0jSnhwMx
MAPbI3,MA,Pb,I,1.6,PCBM-60 | C60 | BCP,PTAA,Cu,Toluene,DMF; DMSO,False,65; 100,Spin-coating,Unknown,0.1,False,1.12,22.3,0.774,19.3,uEV2HYTqz2AoVnRnz9ZMmR3l6ITA
MAPbI3,MA,Pb,I,1.6,PCBM-60,LiMgNiO,Ag,Toluene,DMSO,False,100,Spin-coating,Unknown,1.02,False,1.03,18.2,0.563,10.5,uEaP-9Kchf8ogDjM63gHI3qODzud
FA0.85MA0.15PbBr0.45I2.55,FA; MA,Pb,Br; I,,TiO2-c | TiO2-mp | NH4I,Spiro-MeOTAD,Au,Chlorobenzene,DMF; DMSO,False,105.0,Spin-coating,N2,0.09,False,0.022,1.09,0.7440000000000001,17.85,uEeTWa9tWSzjbVBFINux6-xafCDI
MAPbI3,MA,Pb,I,1.6,SnO2-np,Spiro-MeOTAD,Ag,Unknown,DMF >> IPA,False,Unknown >> 70.0,Spin-coating >> CBD,N2 >> N2,0.04,False,1.05,18.5,0.585,12.0,uEkxBZuN-1BpNu-NFFs5atS1NQnD
Cs0.02FA0.38MA0.6PbBr0.025I2.975,Cs; FA; MA,Pb,Br; I,,PCBM-60,PEDOT:PSS,Ca | Al,Unknown,DMF,False,100.0,Slot-die coating,Air,0.1,False,0.92,16.68,0.757,11.62,uEqt0r-D871ahNDSvjhocdWj2ypx
MAPbI3,MA,Pb,I,1.6,TiO2-c,Spiro-MeOTAD,Ag,Chlorobenzene,DMF; DMSO,False,70; 100,Spin-coating,Air,0.1,False,1.1,22.2,0.721,17.59,uEroDh3dvMiwXh8gDtBP62ffe_CM
MAPbI3,MA,Pb,I,1.6,PCBM-60 | bis-C60,CuSCN,Ag,Chlorobenzene,DMF; DMSO,False,100.0,Spin-coating,Unknown,0.1,False,0.93,20.77,0.66,12.79,uF7VMAop1ewqP58WrDAjr8xgSlyl
MAPbI3,MA,Pb,I,1.6,TiO2-c | TiO2-mp,Spiro-MeOTAD,Au,Ethyl acetate,DMF; DMSO,False,100.0,Spin-coating,N2,0.1,False,1.087,21.148000000000003,0.69,15.91,uFK0ALy6Vvdh_2wZFJoB3kL8r58n
FA0.95MA0.05PbBr0.15I2.85,FA; MA,Pb,Br; I,1.51,TiO2-c,PTAA,Au,Chlorobenzene,DMF; DMSO,False,130.0,Spin-coating,N2,0.09,False,1.025,22.17,0.73,17.03,uFP1qQXujHhQk4Hp5iezum3dtPoo
Cs0.06FA0.87MA0.07PbBr0.12I2.88,Cs; FA; MA,Pb,Br; I,,SnO2-np,PTAA,Au,Unknown,DMF; DMSO >> IPA,False,145,Spin-coating >> Spin-coating,Unknown,0.09408,False,0.96,21.1,0.534,11.2,uFU_WiqtSmYPS2-K8w5sckrCdl2x
MAPbI3,MA,Pb,I,1.6,ZnO-c | ZnO-nw | Al2O3-c,Spiro-MeOTAD,Ag,Unknown,DMF; DMSO >> IPA,True,Unknown >> 100.0,Spin-coating >> CBD,Unknown,0.09,False,,,,10.4,uFb6QJ_ATYzuSW_dHMBStZBepXVm
MAPbI3,MA,Pb,I,1.6,TiO2-c,SP-01,Au,Unknown,DMF,False,95.0,Spin-coating,Unknown,0.1,False,0.021,1.007,0.65,13.91,uFlmbLKVRdFxVwz7kEB6-Tvpk-_t
MAPbI3,MA,Pb,I,1.6,TiO2-c,Spiro-MeOTAD,MoOx | Au,Unknown,DMF,False,65; 105,Spin-coating,N2,0.04,False,1.07,23.6,0.72,17.2,uFlpfFvIJ3yBGMpx48qFmEx4nqVx
Cs0.05FA0.79MA0.16PbBr0.51I2.49,Cs; FA; MA,Pb,Br; I,,TiO2-c | TiO2-mp,Spiro-MeOTAD,Au,Chlorobenzene,DMF; DMSO >> IPA,False,105.0 >> 105,Spin-coating >> Spin-coating,Unknown,0.09,False,1.115,20.57,0.758,17.39,uFoALSqd8HR_f0936yEmNhMr_9O-
MAPbI3,MA,Pb,I,,TiO2-3D,Spiro-MeOTAD,Ag,Unknown,DMF >> IPA,False,25; 100; 25 >> 100,Spin-coating >> Dipp-coating,Unknown,0.0625,False,0.96,21.75,0.67,14.03,uG57oLz3nqDFGlfPUeQGvGiSBID8
MAPbI3,MA,Pb,I,1.6,PCBM-60 | ZnO-np,NiO-c,Ag,Chlorobenzene,DMF,False,100.0,Spin-coating,N2,0.0525,False,1.06,19.13,0.69,14.23,uGF_Va_NYu7ib7oJVm7pslQ799kZ
MAPbI3,MA,Pb,I,1.6,PCBM-60,PEDOT:PSS,Ag,Chlorobenzene,DMF,True,60; 60; 90,Spin-coating,N2,0.1,False,0.95,22.22,0.56,11.9,uGGFnzsGKJfxgjb54IFetfhOCxTg
Cs0.15FA0.85PbBr0.81I2.19,Cs; FA,Pb,Br; I,1.72,TiO2-c,Spiro-MeOTAD,Au,Chlorobenzene,DMF; DMSO,False,140.0,Spin-coating,Unknown,0.05,False,1.12,18.3,0.65,14.0,uGHC0HY_q6gEV5q4o9u4OuqZuLrx
MAPbI3,MA,Pb,I,,PCBM-60,PEDOT:PSS,Al,Unknown,DMF >> DMF,False,100 >> 90,Spin-coating >> Spin-coating,Unknown,,False,0.94,18.6,0.61,10.1,uGMvDQaXg3C8xUZ3UCj6MsmeiMca
FA0.85MA0.15PbBr0.45I2.55,FA; MA,Pb,Br; I,1.6,TiO2-c | TiO2-mp,ZnPcNO2-OBFPh,Au,Unknown,DMF,False,Unknown,Spin-coating,Air,0.1,False,1.1,21.0,0.68,15.74,uGPBev2vA-xiKMqzD4mRpLaSdiEN
FA0.85MA0.15PbBr0.45I2.55,FA; MA,Pb,Br; I,,TiO2-c | TiO2-mp,Spiro-MeOTAD,Au,Chlorobenzene,DMF; DMSO,False,Unknown,Spin-coating,N2,0.2,False,1.154,22.92,0.77,20.55,uGXbAF1V2vlyDN7Nr3mxXB9adsgo
MAPbI3,MA,Pb,I,1.6,TiO2-c,Spiro-MeOTAD,Ag,Unknown,GBL,False,100.0,Spin-coating,Unknown,0.125,False,0.8,19.1,0.54,8.2,uGaIlD9xxv2HOtTvkklreSfv7NP9
MAPbI3,MA,Pb,I,1.6,TiO2-c,Spiro-MeOTAD,Au,Ar,DMF,False,100.0,Spin-coating,N2,0.16,False,1.035,22.55,0.76,17.2,uGm4HA-CwY1fXODdT6BNJgDEA1_D
MAPbI3,MA,Pb,I,1.6,PCBM-60 | BCP,PEDOT:PSS,Ag,Unknown,none >> none,False,120.0 >> Unknown,Evaporation >> Gas reaction,Vacuum >> MAI,0.09,False,0.98,15.71,0.758,11.63,uGstSrxW-lDlaB5QVSRcv9Vhye1M
Cs0.05FA0.81MA0.14PbBr0.45I2.55,Cs; FA; MA,Pb,Br; I,,TCl-PDI,P3HT,MoO3 | Ag,Chlorobenzene,DMF; DMSO,False,100.0,Spin-coating,N2,0.04,False,1.05,18.76,0.715,14.19,uH4Pqj3QvFc3zTLEr5j7QoBTR4kK
Cs0.05FA0.7885MA0.1615PbBr0.4845I2.51555,Cs; FA; MA,Pb,Br; I,1.6,C60 | BCP,PTAA,Cu,Ethyl acetate,DMF; DMSO,False,100.0,Spin-coating,N2,0.1,False,1.11,22.44,0.78,19.43,uHDpC8_g_2eetMeGVseMyEusgoOO
Cs0.15FA0.75MA0.1PbBr0.1I2.9,Cs; FA; MA,Pb,Br; I,,ZnO-c | TiO2-c,Spiro-MeOTAD,MoO3 | Ag,Chlorobenzene,DMSO,False,110.0,Spin-coating,Unknown,0.0725,False,1.11,17.14,0.765,14.56,uHGmFjiZCmXI-lnevigKrjMrA_xg
MAPbI3,MA,Pb,I,1.6,TiO2-c,Spiro-MeOTAD,Ag,Chlorobenzene,DMF; DMSO,False,Unknown,Spin-coating,Unknown,0.05,False,1.05,20.21,0.632,15.18,uHI8roL5jQMRVcTfdRwQikCXOmhk
MAPbI3,MA,Pb,I,1.6,SnO2-c,Spiro-MeOTAD,Au,Diethyl ether; Methanol,DMF; DMSO,False,Unknown,Spin-coating,Air,0.1,False,0.98,21.06,0.634,13.1,uHRBU5fZvYU7pvqe3v8Zk9Mi5KI_
MAPbI3,MA,Pb,I,1.56,TiO2-c,Spiro-MeOTAD | TS-CuPc,MoO3 | Ag,Chlorobenzene,DMF; DMSO,False,100.0,Spin-coating,N2,0.1,False,1.06,22.34,0.72,17.35,uHfpVjTCdvzLvnoNARj8pqbgPcMj
MAPb1.0I3,MA,Pb,I,1.55,PCBM-70 | ZnO-np,PEDOT:PSS,Al,Unknown,DMF,False,120,Spin-coating,N2,0.09,False,0.9,15.1,0.75,11.1,uHiWDiInRLZiVXu_diWJAcGXLSGx
MAPbI3,MA,Pb,I,1.6,SnO2-c,ZnBu4Pc,Au,Unknown,Unknown,False,Unknown,Unknown,Unknown,0.11,False,0.974,19.86,0.492,9.51,uHkMV0CG3qP5Ffjw1_81EXBFKeMj
(TBA)0.15Cs0.04FA0.67MA0.14PbBr0.51I2.49,(TBA); Cs; FA; MA,Pb,Br; I,,TiO2-c,Spiro-MeOTAD,Au,Chlorobenzene,DMF; DMSO,False,110.0,Spin-coating,N2,0.1,False,1.2,23.45,0.703,19.79,uHoh26mOLecQi3AEhJoU2fAoi9L_
MAPbI3,MA,Pb,I,1.6,TiO2-c | TiO2-mp,Spiro-MeOTAD,Au,Diethyl ether,DMF,False,120.0,Spin-coating,Unknown,0.096,False,0.995,20.7,0.6940000000000001,14.3,uI9sqdl6_35z1jNSdp1slkIfrH3B
MAPbI3,MA,Pb,I,1.6,PCBM-60 | PEI,NiO-c,Ag,Unknown,DMF; DMSO,False,Unknown,Spin-coating,Unknown,0.096,False,1.01,19.92,0.665,13.37,uIAuesAk9C8PQ2CL2nHWi5JuN054
MAPbI3,MA,Pb,I,1.6,PCBM-60 | BCP,PEDOT:PSS | PCDTBT,Al,Unknown,none,False,Unknown,Co-evaporation,Vacuum,0.04,False,1.05,18.0,0.76,14.5,uIMI3WsvVfnQV6oaRKx4OZMrShia
MAPbI3,MA,Pb,I,1.6,PCBM-60 | BCP,PEDOT:PSS,Ag,Unknown,DMSO; GBL,False,90.0,Spin-coating,Unknown,0.1,False,0.777,18.23,0.498,7.07,uIRG3wt8P6pqfrynGXquUVKxOYXN
Cs0.05FA0.79MA0.16PbBr0.51I2.49,Cs; FA; MA,Pb,Br; I,1.607,TiO2-c | TiO2-mp,Spiro-MeOTAD,Au,Chlorobenzene,DMF; DMSO,False,100.0,Spin-coating,Unknown,0.09,False,1.1,21.56,0.7440000000000001,15.43,uIh589d8ytE-xIOgOflw3Nh59GrA
MAPbI3,MA,Pb,I,1.6,PCBM-60 | AZO-np | SnO2-c,PEDOT:PSS,Ag,Unknown,Unknown,False,100.0,Spin-coating,N2,0.1,False,0.89,18.8,0.7559999999999999,11.9,uIjWPrlhRtM8QRYYdLIBHo2LE-fU
MAPbBr0.15I2.85,MA,Pb,Br; I,1.6,TiO2-c,Spiro-MeOTAD,Au,Unknown,DMSO; GBL,False,100.0,Spin-coating,N2,0.09,False,1.08,23.37,0.75,18.97,uIqgNAnuBTTcy5zgf46q_AMD76LI
MAPbI3,MA,Pb,I,1.6,TiO2-c | TiO2-mp,Spiro-MeOTAD,Au,Diethyl ether,DMF; DMSO,False,100.0,Spin-coating,Air,0.1,False,0.96,20.95,0.662,13.31,uJ4WZN60oY7aeiH3F2sG86Pn6Nae
Cs0.05FA0.79MA0.16PbBr0.51I2.49,Cs; FA; MA,Pb,Br; I,,SnO2-np,Spiro-MeOTAD,Au,Chlorobenzene,DMF; DMSO,False,100,Spin-coating,Unknown,0.1,False,1.12,22.48,0.7609999999999999,17.43,uJCFtQ00JdcW9bMhdsu7OPbVQ3Rh
Cs0.05FA0.79MA0.16PbBr0.39I2.61,Cs; FA; MA,Pb,Br; I,1.59,SnO2-np | EPA,Spiro-MeOTAD,Au,Toluene,DMF,False,100,Spin-coating,N2,,False,1.03,16.7,0.46,7.9,uJFkWV6Ty6gXB-7dYrgXeS923ome
Cs0.17FA0.83PbBr1.8I1.2,Cs; FA,Pb,Br; I,1.93,SnO2-np,Spiro-MeOTAD,Au,Chlorobenzene,DMF; DMSO,False,100.0,Spin-coating,N2,0.0893,False,1.175,14.5,0.61,10.4,uJJqPFutML91msjQNyE004TYMD0D
FA0.75MA0.25PbI3,FA; MA,Pb,I,1.53,TiO2-c | TiO2-mp,none,Carbon,Unknown,DMF >> IPA,False,Unknown >> 100.0,Spin-coating >> Spin-coating,Unknown,0.1,False,0.831,17.94,0.621,9.26,uJVtSjxCkWsopKLcTADGta1R9n3f
CsPbI3,Cs,Pb,I,1.69,TiO2-c,PTAA,Au,Unknown,DMF; DMSO,False,150.0,Spin-coating,N2,0.09028,False,1.0590000000000002,18.95,0.7490000000000001,15.07,uJXA4YEk-hPrc72S_ToWaTQ_pwYL
MAPbI3,MA,Pb,I,1.6,TiO2-c | C60,PTAA,Ag,Unknown,DMF,False,100.0,Spin-coating,Dry air,0.12,False,1.02,16.5,0.55,9.3,uJZoyoYmGOl2XZMQ3xJTfI8Hci2r
MAPbI3,MA,Pb,I,1.6,TiO2-c | TiO2-mp | ZrO2-mp,none,Carbon | Graphite,Unknown,DMF >> IPA,False,70.0 >> 70.0,Spin-coating >> CBD,Unknown,0.16,False,0.948,16.6,0.58,9.13,uJaHqtJLTVglrGY0DaAGPxYnDFX8
MAPbI3,MA,Pb,I,1.5,ZnO-np,P3TAA-co-P3HT,Ag,Unknown,GBL,False,100.0,Spin-coating,Unknown,0.32,False,0.952,15.68,0.67,9.98,uJdUaAdQZqnyCLVu4Quuwc7nEazK
MAPbI3,MA,Pb,I,1.59,PCBM-60 | BCP,NiO-c,Ag,Chlorobenzene,DMF; DMSO,False,100.0,Spin-coating,Unknown,0.09,False,1.081,21.32,0.77,13.82,uJiKHMaAOfzwdjGmor91PjJdiFWp
MAPbI3,MA,Pb,I,1.5,TiO2-c,Spiro-MeOTAD,Ag,Unknown,DMF; DMSO,False,110; 25,Spin-coating,N2,0.09,False,1.05,22.62,0.6,12.65,uJv7KKFdoxrLVKWQVArBHuZxWMiN
MAPbI3,MA,Pb,I,1.6,PCBM-60,PEDOT:PSS,Al,Chlorobenzene,DMF; DMSO,False,90.0,Spin-coating,N2,0.1,False,1.0,16.75,0.56,9.35,uJxUC8ieN9_6gTjdgqb5lwJrc90o
Cs0.05FA0.79MA0.16PbBr0.51I2.49,Cs; FA; MA,Pb,Br; I,,TiO2-c | TiO2-mp,CuSCN | rGO,Au,Chlorobenzene,DMF; DMSO,False,100.0,Spin-coating,N2,0.16,False,1.12,23.1,0.758,19.6,uKII-4RHMwl4o6e51TMtCBrcM3u6
Cs0.05FA0.8075MA0.1425PbBr0.45I2.55,Cs; FA; MA,Pb,Br; I,,SnO2-c,Spiro-MeOTAD,Au,Ethyl acetate,DMF; DMSO,False,120.0,Spin-coating,N2,0.1,False,1.11,21.98,0.78,19.04,uKQ7So8ane4ZfX9E60oUWBYMUB0m
MAPbI3,MA,Pb,I,1.5,TiO2-c,Spiro-MeOTAD,Au,Unknown,DMF,False,100.0,Spin-coating,Unknown,0.1,False,1.048,15.39,0.68,11.03,uKpNFMEdGJNA5pRvL0a7m04FZOCL
Cs0.1FA0.75MA0.15PbBr0.35I2.65,Cs; FA; MA,Pb,Br; I,,C60 | BCP,PTAA | PMMA,Ag,Chlorobenzene,DMF; DMSO,False,100.0,Spin-coating,N2,0.105,False,1.09,22.77,0.737,19.0,uKu4xgEpdVyr4eTJVVS2Xncmb1Fl
Cs0.15FA0.75MA0.1PbBr0.1I2.9,Cs; FA; MA,Pb,Br; I,,ZnO-c | TiO2-c,Spiro-MeOTAD,MoO3 | Ag,Chlorobenzene,DMSO,False,110.0,Spin-coating,Unknown,0.0725,False,1.11,16.42,0.767,13.98,uKzvecEXK3y9GNTtt97qeKfe9F8S
Cs0.05FA0.79MA0.16PbBr0.3I2.7,Cs; FA; MA,Pb,Br; I,,C60 | BCP,NiO-c | BMIMBF4,Cr | Au,Anisole,DMF; DMSO; NMP,False,100.0,Spin-coating,Unknown,0.0919,False,1.06,23.6,0.81,19.5,uL-3k-6mJRjcgSRraHFpJol4VeAB
MAPbI3,MA,Pb,I,1.6,PCBM-60 | BCP,NiO-c,Bi2Te3,TEOS,DMF; DMSO,False,100.0,Spin-coating,N2,0.1,False,1.03,22.9,0.77,18.16,uL7DuH72iqQxpGfEeFmajdmu5stL
MAPbI3,MA,Pb,I,1.6,ZnO-c | WPF‐6‐oxy‐F,pDPA-DBTP,Au,Unknown,DMF >> IPA,False,Unknown >> 100,Spin-coating >> CBD,Unknown,0.0707,False,1.06,19.45,0.68,19.0,uLG0d_3_EHGGdHU1J8ADLnU8pJZR
MAPbI3,MA,Pb,I,1.624,TiO2-c | PCBM-60,Spiro-MeOTAD,Au,Diethyl ether,DMF; DMSO,False,65.0; 100.0,Spin-coating,N2,0.09,False,1.05,19.03,0.713,14.19,uLRBFfhr_KReHSLMND5twMGH87xv
MAPbI3,MA,Pb,I,1.6,C60 | BCP,m-MTDATA,Ag,Unknown,DMF,False,Unknown,Spin-coating,Unknown,0.044,False,1.014,19.65,0.733,14.61,uLVkjfTwSEzJ5Dzd0Y4Wq9JSssjA
MAPbI3,MA,Pb,I,1.6,TiO2-c | TiO2-mp,Spiro-MeOTAD,Au,Chlorobenzene,DMF; DMSO,False,100.0,Spin-coating,Air,0.1,False,1.03,22.23,0.757,17.29,uLivMr_Lu7y9YICaf0KT9mOEKe10
Cs0.08FA0.69MA0.23PbBr0.63I2.37,Cs; FA; MA,Pb,Br; I,,SnO2-c,Spiro-MeOTAD,MoOx | ITO,Chlorobenzene,DMF; DMSO,False,130.0,Spin-coating,N2,0.13,False,,,,,uLv9U1mka-C9rMraJGHaDsA1HNoo
MAPbI3,MA,Pb,I,1.5,PCBM-60,"N,N‐di‐p‐methylthiophenylamine",Al,Unknown,DMF >> DMF,False,Unknown >> 90.0,Spin-coating >> Spin-coating,N2 >> N2,0.1,False,1.07,20.44,0.74,16.26,uM2JKRUaGESAX7cWi7VcLUfLJlNO
MAPbBr0.6I2.4,MA,Pb,Br; I,1.7,PCBM-60,PEDOT:PSS | TPD,Ba | Ag,Unknown,none >> none >> IPA,False,Unknown >> 100,Co-evaporation >> Evaporation >> Spin-coating,Vacuum >> Vacuum >> Unknown,0.1,False,1.129,11.72,0.7,9.3,uM69S-gCST8UGQRXrmdspzGS29u4
MAPbI3,MA,Pb,I,1.6,TiO2-c | TiO2-mp,C5PcH2 | MoOx,Au,Toluene,DMSO,False,120.0,Spin-coating,N2,0.1243,False,0.97,18.0,0.44,8.0,uM7d8WSytY-HzVr8ukt06wqApTt8
MAPbI3,MA,Pb,I,1.6,PCBM-60 | BCP,NiO-np,Ag,Chlorobenzene,DMF,False,80.0,Spin-coating,N2,0.1,False,1.12,23.01,0.7509999999999999,19.34,uMDw5sX1nFTC5Y1TrO0vjspvmq3M
MAPbI3,MA,Pb,I,1.5,TiO2-c | TiO2-mp,mp-SFX-2PA,Au,Unknown,DMF >> IPA,False,Unknown >> 100.0,Spin-coating >> CBD,N2 >> N2,0.1,False,1.001,20.24,0.759,15.38,uMKf871am9t9szFRzYFMPKUJIMvW
Cs0.05FA0.79MA0.16PbBr0.3I2.7,Cs; FA; MA,Pb,Br; I,,C60 | BCP,NiO-c | BMIMBF4,Cr | Au,Anisole,DMF; DMSO; NMP,False,100.0,Spin-coating,Unknown,0.0919,False,1.03,22.7,0.79,17.9,uMP1HjKI_ng6I8DvVQGJ2gmCDAlT
MAPbI3,MA,Pb,I,1.56,SnO2-c | PCBM-60,IDTC6-TPA,Au,Chlorobenzene,Unknown,False,100.0,Spin-coating,N2,0.11,False,1.0,21.36,0.7240000000000001,15.43,uMQ-wTpQ-hLC0SL4uk-GjJWNCsIY
MAPbI3,MA,Pb,I,1.6,Unknown,Spiro-MeOTAD,Au,Unknown,DMF,False,100.0,Spin-coating,N2,0.07,False,1.08,16.2,0.674,11.8,uMbfXb2Q0uYapG1F0EI9c7kO2KYs
MAPbI3,MA,Pb,I,1.6,none,Spiro-MeOTAD,Au,Chlorobenzene; Diethyl ether,DMF; DMSO,False,130.0,Spin-coating,N2,0.1,False,1.03,23.21,0.61,15.69,uMeKarvwkNdC6zatWBZSyh-ocyGx
MAPbI3,MA,Pb,I,1.6,TiO2-c | TiO2-mp,Spiro-MeOTAD,Ag,Unknown,Unknown,False,100.0,Spin-coating,Unknown,0.07,False,1.086,20.49,0.6759999999999999,14.02,uMzmqn6fBwF0z0h3cb3IAUAP7u4B
BA2MA3Pb3SnI13,BA; MA,Pb; Sn,I,,C60 | BCP,PEDOT:PSS,Ag,Unknown,DMF; DMSO,False,100.0,Spin-coating,Unknown,0.1,False,0.8,18.5,0.6970000000000001,10.3,uNX3FVFPv8NuXk280FfFEACHTwXT
Cs0.05FA0.81MA0.14PbBr0.43I2.57,Cs; FA; MA,Pb,Br; I,,TiO2-c | TiO2-mp,Spiro-MeOTAD,Ag,Toluene,DMF; DMSO,False,150.0,Spin-coating,Unknown,0.14,False,1.03,18.62,0.755,13.91,uNuK5sPPYc9dOBOyXCszrxrZzbPB
MAPbI3,MA,Pb,I,1.6,TiO2-c | TiO2-mp,Spiro-MeOTAD,Au,Unknown,DMF,False,25; 95,Spin-coating,N2,0.09,False,0.89,18.4,0.6890000000000001,11.2,uNwvn1wMtFhaN6sC9FmjeWKd4IHw
MAPbI3,MA,Pb,I,1.6,PCBCB,Thiophene | Spiro-MeOTAD,Au,Unknown,DMF,False,90.0; 120,Spin-coating,N2,0.0919,False,1.11,22.4,0.73,15.2,uO1g9hpGPAqwBqtpLNxD77TBK4bW
MAPbI3,MA,Pb,I,1.6,TiO2-c,Spiro-MeOTAD,Au,Unknown,DMF >> IPA,False,70.0 >> 135.0,Spin-coating >> Spin-coating,Dry air >> Dry air,0.125,False,1.0,21.66,0.78,17.2,uO5LrJQhfIvFdFLIyBBJZz6VgXUb
MAPbI3,MA,Pb,I,1.6,TiO2-c,Spiro-MeOTAD,Au,Toluene,DMSO; GBL,False,100.0,Spin-coating,N2,0.04,False,1.11,22.17,,,uO5kWxWMjgjWAa2ROT37NNN2uubo
Cs0.1FA0.135MA0.765PbBr0.45I2.55,Cs; FA; MA,Pb,Br; I,,TiO2-c,Spiro-MeOTAD,Au,Chlorobenzene,DMF; DMSO,True,150,Spin-coating,N2,0.055,False,1.17,21.66,0.6890000000000001,17.55,uODb-rv5FqY8_vmNINx7JETxdXfv
(PDA)0.02Cs0.15FA0.83PbI3,(PDA); Cs; FA,Pb,I,,PCBM-60 | BCP,PTPD,Ag,Unknown,none >> IPA,False,80.0 >> 140.0,Spin-coating >> Spin-coating,Air >> N2,0.07,False,,,,,uOFPXE55a89HkFCN2j8DdFIrx3mD
MAPbI3,MA,Pb,I,1.6,PCBM-60 | BCP,CuCrO2,Ag,Chlorobenzene,DMF; DMSO,False,100.0,Spin-coating,Unknown,0.09,False,1.07,21.85,0.79,18.5,uOIKY-anpcRXmE818pI1oDdhtafM
MAPbI3,MA,Pb,I,1.6,TiO2-c | TiO2-nw,Spiro-MeOTAD,Au,Unknown,DMF >> IPA,False,70.0 >> 70.0,Spin-coating >> Spin-coating,N2 >> N2,0.09,False,1.05,18.16,0.67,12.78,uOP0aQ-foerHyLyJfO8TUfUgM0Fu
FAPbI3,FA,Pb,I,1.5,TiO2-c,Spiro-MeOTAD,Ag,Unknown,DMF,False,200.0,Spin-coating,N2,0.12,False,1.041,20.28,0.677,14.29,uOSwGGh4iDvbC1y40zoaCtJO-q1t
MAPbI3,MA,Pb,I,1.6,PCBM-60,NiO-np,Ag,Toluene,DMF; DMSO,False,100,Spin-coating,Unknown,0.096,False,1.1,18.24,0.775,15.54,uOamKlZU6UpRjHl3flsFyT8xPavD
Cs0.05FA0.68MA0.26Pb0.75Sn0.25Br0.4I2.6,Cs; FA; MA,Pb; Sn,Br; I,1.36,PCBM-60 | BCP,PEDOT:PSS,Ag,Chlorobenzene,DMF; DMSO,False,100.0,Spin-coating,N2,0.0864,False,0.79,25.05,0.7190000000000001,14.24,uOn9lw3yagSp1WULua0ubi-Niy_M
Cs0.15FA0.76MA0.09PbBr0.03I2.97,Cs; FA; MA,Pb,Br; I,1.599,SnO2-np,Spiro-MeOTAD,Au,Unknown,DMF; DMSO >> IPA,False,70.0 | 150.0,Spin-coating >> Spin-coating,N2 >> N2,0.065,False,1.05,22.53,0.698,16.46,uP4RyLW99vU3y2n2mHtFWAXHj3Cn
MAPbI3,MA,Pb,I,1.6,TiO2-c | TiO2-mp,Spiro-MeOTAD,Au,Unknown,DMF >> IPA,False,70.0 >> 110.0,Spin-coating >> CBD,Air >> Air,0.1,False,1.061,18.058,0.705,13.51,uP7Q6apU_M7Tmr4joHompvzQDjcj
MAPbI3,MA,Pb,I,1.6,PCBM-60,Spiro-MeOTAD,Ag,Unknown,none,False,100.0,Co-evaporation,Vacuum,0.09,False,1.1,20.6,0.61,13.6,uPBK3ECu_0rhKpDfkx9fhUMpKYmf
MAPbI3,MA,Pb,I,1.6,TiO2-c | TiO2-mp | ZrO2-mp,none,Carbon,Unknown,GBL,False,50.0,Drop-infiltration,Unknown,5.95,True,0.883,20.15,0.608,10.8,uPGYjWFddWa0h7pYar6B8pt97R9I
MAPbI3,MA,Pb,I,1.6,TiO2-c | TiO2-mp,none,Au,Unknown,DMF >> none,False,80.0 >> Unknown,Spin-coating >> Gas reaction,Unknown >> MAI; Vacuum,0.16,False,0.78,16.96,0.57,7.54,uPIrLV7DFfEG3eO-XivbqcJcKzC8
MAPbI3,MA,Pb,I,1.6,none,Spiro-MeOTAD,Au,Unknown,DMF >> IPA,False,70.0 >> 135.0,Spin-coating >> Spin-coating,Dry air >> Dry air,0.125,False,0.91,19.42,0.68,11.99,uPZNK_NztbOSK7BIcAe9UiIsjrwU
FA0.85MA0.15PbBr0.45I2.55,FA; MA,Pb,Br; I,1.51,TiO2-c | TiO2-mp,Spiro-MeOTAD,Au,Chlorobenzene,DMF; DMSO,False,100.0,Spin-coating,Unknown,0.13,False,1.14,23.9,0.722,19.7,uPZuoFY4U61bPdBS4g9FJcZzsDIF
MAPbI3,MA,Pb,I,1.6,SnO2-c | TiO2-c,Spiro-MeOTAD,Ag,Unknown,DMF,False,95.0,Spin-coating,Air,0.07,False,0.9,21.5,0.67,13.2,uQ4qcT_XOrLpnPYPZTNlR2NSre__
Cs0.15FA0.85PbBr0.6I2.4,Cs; FA,Pb,Br; I,1.626,SnO2-np,Spiro-MeOTAD,,,,False,,,,,False,1.136,21.3,0.782,18.92,uQG9lZJSNkc1gaXcgEuo9LsVDCiV
MAPbI3,MA,Pb,I,1.6,TiO2-c | TiO2-mp,Spiro-MeOTAD,Au,Unknown,Unknown,False,100,Spin-coating,N2,2.52,True,0.84,13.4,0.778,8.2,uQHCheUDNhg6TC7vykcuTjJWMeRX
MAPbI3,MA,Pb,I,1.6,SnO2-np,Spiro-MeOTAD,Au,Chlorobenzene,DMF; DMSO,False,130.0,Spin-coating,N2,0.1,False,1.09,23.16,0.752,18.99,uQJNMyq94PJyotzrhLKSRMoKBQ2Q
MAPbI3,MA,Pb,I,1.6,TiO2-c | TiO2-mp,Spiro-MeOTAD,Au,Diethyl ether,DMF; DMSO,False,65; 100,Spin-coating,Unknown,0.1,False,1.012,20.71,0.647,13.56,uQomEWr45XWfcmgFVZwJlRlMvbaz
MAPbI3,MA,Pb,I,1.6,TiO2-c | TiO2-mp,Spiro-MeOTAD,Au,Unknown,DMF >> IPA,False,70.0 >> 85.0,Spin-coating >> Electrospraying,Air >> Air,0.12,False,0.9,19.38,0.635,11.0,uR1FlogW3aOUlJfz1g9guYT8ylL1
MAPbI3,MA,Pb,I,1.6,C60 | BCP,PEDOT:PSS,Ag,Unknown,DMF; DMSO,False,Unknown,Spin-coating,Unknown,0.1215,False,0.968,22.0,0.7879999999999999,16.9,uR8LzfalGSZ0rOkR5n9U4oh7Hvnz
MAPbI3,MA,Pb,I,1.6,TiO2-c | TiO2-mp,Spiro-MeOTAD,Ag,Unknown,DMF >> none,False,100.0 >> 150.0,Spin-coating >> Recrystallization,N2 >> Methylamin; N2,0.09,False,1.02,22.4,0.728,16.6,uRbUYUD8U6PtHB0VDgzReot5ao1B
MAPbI3,MA,Pb,I,1.6,TiO2-c | TiO2-nw,HTM,Ag,Unknown,Unknown,False,Unknown,Unknown,Unknown,0.07,False,1.005,23.53,0.644,15.38,uRbmmqgrODrxB3f1MVxJD9gWz7NG
MAPbI3,MA,Pb,I,1.6,PCBM-60,PTAA,Ag@Au-np,Diethyl ether,DMF; DMSO,False,100.0,Spin-coating,N2,0.04,False,0.99,18.5,0.643,11.0,uRmIOe2iU4pj_m6hT5n7kTJS-ID5
Cs0.05FA0.81MA0.14PbBr0.45I2.55,Cs; FA; MA,Pb,Br; I,,TiO2-c,Spiro-MeOTAD,Au,Chlorobenzene,Unknown,False,100.0,Spin-coating,N2,0.1,False,1.07,22.7,0.662,16.17,uRpLZ1CAIigLCpk_QxHeTFckhWaS
MAPbI3,MA,Pb,I,1.6,SnO2-c,Spiro-MeOTAD,Ag,Diethyl ether,DMF; DMSO,False,65; 100,Spin-coating,Unknown,0.1,False,1.112,22.1,0.767,18.9,uS5OEk1h2vJ2vqNF2PLR9xm8rCs1
MAPbI3,MA,Pb,I,1.55,BCP; PCBM-60,PEDOT:PSS,Ag,Unknown,DMF >> IPA,False,70.0 >> 90.0,Spin-coating >> Spin-coating,Air >> Air,0.1,False,0.92,15.23,0.546,7.67,uS8cTMA-hZ9ET3wlL9rJRAh41OPC
FA0.1MA0.9PbI3,FA; MA,Pb,I,1.51,TiO2-c | TiO2-mp,Spiro-MeOTAD,Au,Unknown,DMF; HCl,False,Unknown,Spin-coating,N2,0.1083,False,0.95,19.5,0.69,15.0,uSVfr1Bzl1GH2_x_up2yoj5RX4ej
FAPbI3,FA,Pb,I,1.48,TiO2-c | TiO2-mp,Spiro-MeOTAD,Au,Chlorobenzene,DMF; DMSO,False,150.0,Spin-coating,Unknown,0.16,False,0.809,21.4,0.5920000000000001,10.4,uSXbqxudu73pku1y8Cn68WEGsk4w
MAPb1.0I3,MA,Pb,I,1.6,TiO2-c | TiO2-mp,Spiro-MeOTAD,Au,Unknown,DMF; DMSO,False,Unknown,Spin-coating,N2,0.1,False,,,,14.0,uSaoC2vWyz2EkeDaftbSsmKANLJ7
CsPb0.85I3,Cs,Pb,I,1.93,TiO2-c | TiO2-mp,P3HT,Au,N2,DMF; DMSO,False,300.0,Spin-coating,N2,0.159,False,0.79,12.8,0.7,7.16,uSbyWyNBoqDSSgcjcNzUIPCs7igk
MAPbI3,MA,Pb,I,1.6,TiO2-c | TiO2-mp,Spiro-MeOTAD,Au,Diethyl ether,DMF; DMSO,False,65; 100,Spin-coating,Air,0.1,False,1.04,21.3,0.71,16.7,uSi5r5o0hiJh_2fPyWWnu0K59OZk
FA0.85MA0.15PbBr0.45I2.55,FA; MA,Pb,Br; I,,TiO2-c | TiO2-mp,HL-2,Au,Chlorobenzene,DMF; DMSO,False,100.0,Spin-coating,N2,0.09,False,1.09,21.3,0.79,18.34,uSjqMO1JWVY2ByvLl8VsAtyhwkAB
FA0.25MA0.75PbI3,FA; MA,Pb,I,,TiO2-c,PHPT-py,Au,Diethyl ether,DMF; DMSO,False,130.0,Spin-coating,N2,0.1,False,1.11,24.94,0.763,21.1,uSm0d_c8aQcUuIdN72HWIAnNyEta
MAPbI3,MA,Pb,I,1.6,TiO2-c | TiO2-mp,BTT-OMe,Au | Ag,Chlorobenzene,DMSO,False,100.0,Spin-coating,N2,0.1,False,0.87,13.58,0.63,7.44,uSqPWhfxBD5hBZTGbROqMY8y4PDP
MAPbI3,MA,Pb,I,1.6,TiO2-c | TiO2-mp,Spiro-MeOTAD,Au,Unknown,DMF >> IPA,False,90.0 >> 115.0,Spin-coating >> CBD,N2 >> N2,0.1,False,0.945,22.1,0.61,12.7,uT16nq2kAPQahKKY8v88-dHC8HbX
FA0.05MA0.95PbI3,FA; MA,Pb,I,,PCBM-60,PEDOT:PSS,Al,Toluene,DMF; DMSO,False,100.0,Spin-coating,Unknown,0.1,False,0.94,21.49,0.81,16.09,uT1DXWB9O-ju2xgqV6psk7-_U5h5
Cs0.05FA0.80MA0.15PbBr0.45I2.55,Cs; FA; MA,Pb,Br; I,1.6,TiO2-c | TiO2-mp,Spiro-MeOTAD,Au,Ethyl acetate,DMF; DMSO,False,70; 100,Spin-coating,N2,0.105,False,1.12,21.81,0.75,18.05,uT48R7jaLjWV-jvwU0OerBvEknz1
MAPbI3,MA,Pb,I,1.51,TiO2-c | TiO2-mp,4b @ triphenylamine modified azobenzene dyes,Au,Unknown,DMF | IPA,False,70 | 70,Spin-coating | CBD,Air | Air,0.1,False,0.875,15.43,0.562,7.61,uTCTgXrJt0Xvs_u8Ut6WUCo_esxD
MAPbI3,MA,Pb,I,1.5,TiO2-c | TiO2-mp,Spiro-MeOTAD,Au,Unknown,DMF >> IPA,False,90.0 >> 90.0,Spin-coating >> CBD,Unknown,0.07,False,0.79,12.83,0.6940000000000001,7.05,uTnSEsHydDjyd--AAe-Z5tHDbirX
MAPbI3,MA,Pb,I,1.6,SnO2-c,Spiro-MeOTAD,Ag,Toluene,DMSO; GBL,False,100.0,Spin-coating,Unknown,0.0314,False,1.04,19.2,0.52,10.36,uTzxOSDnC36YzmCdkM_BsDQOc_vw
Cs0.1FA0.27MA0.63PbI3,Cs; FA; MA,Pb,I,,TiO2-c | TiO2-mp,none,Carbon,Chlorobenzene,DMF; DMSO,False,100.0,Spin-coating,Air,0.1,False,0.949,23.3,0.61,13.4,uU1MYwH3aDhyvq3Upr86HFrEEeS2
Cs0.2FA0.8PbI3,Cs; FA,Pb,I,,TiO2-c,Florinated polymer | Spiro-MeOTAD,Ag,Unknown,Cyclohexyl-2-pyrrolidone; DMF,False,170.0,Spin-coating,N2,0.1,False,0.99,23.9,0.69,16.2,uU7t81L6q2NMZp2Lx7WmahRS6O6F
MAPbI3,MA,Pb,I,1.6,TiO2-c | TiO2-mp | ZrO2-mp,none,Carbon,Unknown,Unknown,False,50.0,Drop-infiltration,Unknown,0.1,False,0.89,22.89,0.62,12.63,uU9hpuK7qMVI5vUfVmXRFdVwML7z
FA0.9MA0.1PbI3,FA; MA,Pb,I,1.525,SnO2-np,Spiro-MeOTAD,Au,Unknown,DMF; DMSO,False,70 | 150,Spin-coating >> Spin-coating | Spin-coating,Unknown,0.0887,False,0.98,23.49,0.723,16.65,uUIokGBX_FNihhJTygnHkKvKCp5d
MAPbI3,MA,Pb,I,1.6,TiO2-c | TiO2-mp,Spiro-MeOTAD,Au,Toluene,DMF,False,100.0,Spin-coating,Ar,1.0,False,1.074,21.56,0.75,17.36,uUJivFTctuuTYnDWB8gUr5yzawlH
Cs0.1FA0.9PbBr0.3I2.7,Cs; FA,Pb,Br; I,,TiO2-c | TiO2-mp,Spiro-MeOTAD,Au,Chlorobenzene,DMF; DMSO,False,100.0,Spin-coating,Air,0.09,False,1.09,22.82,0.799,19.94,uUL2IZ3hZnPoaVZHQkYRo_81Gudk
MAPbI3,MA,Pb,I,1.6,TiO2-c,Spiro-MeOTAD,Au,Diethyl ether,DMF,False,25; 100,Spin-coating,Air,0.1,False,1.12,22.7,0.752,18.6,uUSOTxxJUdGlt7zHIC-n6IUgSAoC
MAPbI3,MA,Pb,I,1.6,TiO2-c | TiO2-mp,Spiro-MeOTAD,Au,Unknown,DMF >> IPA,False,40; 100 >> 100,Spin-coating >> Spin-coating,Air >> Air,0.1,False,1.012,19.63,0.73,14.53,uUW4bA-VfuFWJLCexYmUw0qrG9K8
MAPbI3,MA,Pb,I,1.6,PCBM-60,PEDOT:PSS,Al,Unknown,DMF,False,100.0,Spin-coating,Unknown,0.04,False,1.09,17.28,0.735,13.88,uUZTKlENc7L_AYd_xB8GDDrWdTha
MAPbI3,MA,Pb,I,1.6,TiO2-c,Spiro-MeOTAD,Au,Unknown,DMSO,False,100.0,Spin-coating,Unknown,0.1,False,1.1,23.4,0.66,17.0,uUbxrnexyvm0sbNMt48JhoRMTCAV
MAPbI3,MA,Pb,I,1.6,PCBM-60,PEDOT:PSS,Al,Toluene,DMF; DMSO,False,100.0,Spin-coating,N2,0.142,False,0.95,21.11,0.675,13.53,uUd7de1kEYlipPW9IGQV4nFQRjKf
Cs0.2FA0.8PbI,Cs; FA,Pb,I,1.57,C60 | BCP,NiO | 2PACz,,,,False,,,,,False,,,,15.06,uUhjRHL5QSOyio1gkrGzWuKJDHf4
MAPbI3,MA,Pb,I,1.6,PCBM-60 | PDINO,PEDOT:PSS,Al,Chlorobenzene,DMF,True,Unknown,Spin-coating,Unknown,0.05,False,0.94,18.07,0.73,12.41,uUtBP5PJUw9FU0bG0RKkUlgbuRFa
FA0.85MA0.15PbBr0.45I2.55,FA; MA,Pb,Br; I,,TiO2-c | TiO2-mp,Spiro-MeOTAD,Au,Chlorobenzene,DMF; DMSO,False,100.0,Spin-coating,N2,0.09,False,1.14,23.8,0.71,19.3,uUy7LVQWWT40jii9fnKqg2LDUq_f
Cs0.05FA0.81MA0.14PbBr0.45I2.55,Cs; FA; MA,Pb,Br; I,,SnO2-c,Spiro p-xylene,Au,Chlorobenzene,DMF; DMSO,False,Unknown,Spin-coating,N2,0.09,False,0.999,19.2,0.642,12.3,uV3OLIExLAhewQqQjZrl9lqQ4Eig
MAPbI3,MA,Pb,I,1.6,TiO2-c | TiO2-mp | ZrO2-mp,none,Carbon,Unknown,DMF >> IPA,False,Unknown >> 70.0,Drop-infiltration >> Drop-infiltration,Unknown,0.128,False,0.873,17.41,0.71,10.56,uV_3DTeuxf6W7o4gBFkDAvoAg8Ia
Cs0.05FA0.79MA0.16PbBr0.51I2.49,Cs; FA; MA,Pb,Br; I,,SnO2-c | KCl,Spiro-MeOTAD,Au,Chlorobenzene,DMF; DMSO,False,100.0,Spin-coating,Unknown,0.159,False,1.128,22.7,0.736,18.7,uVaaKx08A8Og4oKXpfmn2mjTpuVZ
MAPbI3,MA,Pb,I,1.6,TiO2-c | TiO2-mp,Spiro-MeOTAD,Au,Chlorobenzene,DMF; DMSO; GBL; NMP,False,100.0,Spin-coating,Unknown,0.16,False,0.768,18.62,0.475,7.07,uVcm1B_6IcPNAcobnNj3WlEQezlh
MAPbI3,MA,Pb,I,1.6,TiO2-c | TiO2-mp,"1,3-disubstituted azulene",Au,Toluene,DMSO,False,100.0,Spin-coating,N2,0.04,False,0.91,15.9,0.67,9.7,uVq9-INyMkchdkbsNG8WgOLf22jJ
FA0.79MA0.21PbI3,FA; MA,Pb,I,,TiO2-c | TiO2-mp | ZrO2-mp,none,Carbon,Unknown,DMF >> IPA,False,70.0 >> 70.0,Drop-infiltration >> CBD,N2 >> N2,0.1,False,0.91,19.5,0.6,11.1,uVvCXhezKHC50Hif5ACgqiCVxOyi
FA0.85MA0.15PbBr0.45I2.55,FA; MA,Pb,Br; I,,SnO2-c,Spiro-MeOTAD,Au,Toluene,DMF; DMSO,False,Unknown,Spin-coating,Unknown,0.16,False,1.1,23.64,0.662,17.23,uVzqnWY2RwECBoWNxSfWkCFPBn71
Cs0.05FA0.79MA0.16PbBr0.51I2.49,Cs; FA; MA,Pb,Br; I,,SnO2-c | TiO2-c,CuPc,Carbon,Chlorobenzene,DMF; DMSO,True,100.0,Spin-coating,N2,0.071,False,0.9,21.39,0.65,12.46,uW-saiDEV92Ur5oIxM6ZBFVK1eme
MAPbI3,MA,Pb,I,1.6,PCBM-60 | AZO-np,PEDOT:PSS,Al,Unknown,DMF,False,100.0,Doctor blading,N2,1.1,False,0.8759999999999999,14.9,0.71,9.25,uW2EcTY3qoZ1h0QD17N_St493u5T
CsPbBrI2,Cs,Pb,Br; I,1.9,TiO2-c,PTAA,Au,Unknown,DMF; DMSO >> IPA,False,300.0 >> 150,Spin-coating >> Spin-coating,N2 >> N2,0.09,False,,,,,uW2vJPmpZDGsNgql0ik2oGXhNcOS
MAPbI3,MA,Pb,I,1.6,PCBM-60 | Bphen,PEDOT:PSS | PTPD,Al,2-Butanol,DMF; DMSO,True,110.0; 100.0,Spin-coating,N2,0.12,False,1.041,22.12,0.7390000000000001,17.0,uW7q8g_AnFHGQdLAj0aFkV2ZVpyS
MAPbI3,MA,Pb,I,,SnO2-np | PCBM-60,Spiro-MeOTAD,Ag,Chlorobenzene,DMF; DMSO,False,100,Spin-coating,N2,0.091,False,1.1,23.05,0.716,17.0,uW949pW2tjtFa1ZnzbA4jXTzOqed
MAPbI3,MA,Pb,I,1.59,TiO2-c,Spiro-MeOTAD,Ag,Unknown,DMF >> IPA,True,Unknown >> 100,Spin-coating >> Spin-coating,Ar >> Ar,0.15,False,0.91,21.4,0.535,10.4,uWEMhVTZsgWilZqhZIqY9irOvQF8
MAPbI3,MA,Pb,I,1.6,f-C60,P3HT,MoO3 | Ag,Unknown,DMF >> IPA,False,Unknown >> 100.0,Spin-coating >> Spin-coating,Unknown,0.0757,False,0.99,13.39,0.586,7.78,uWFsyMjf4Z0ZKWZKTz5a4SJzuXgl
MAPbI3,MA,Pb,I,1.6,PCBM-60 | BCP,PEDOT:PSS,Ag,Unknown,DMF; DMSO >> IPA,False,100.0 >> 100,Spin-coating >> Spin-coating,N2 >> N2,0.1,False,1.033,17.74,0.6679999999999999,12.31,uWcDjPWQp_AK_x3Ro28layvV7Bcm
Cs0.05FA0.79MA0.16PbBr0.51I2.49,Cs; FA; MA,Pb,Br; I,1.62,C60 | BCP,PTAA,Cu,Diethyl ether,DMF; DMSO,False,100.0,Spin-coating,Unknown,0.1,False,1.17,21.4,0.71,18.8,uWhbisykUk9JPeoJ5pbWjtXOxt3n
MAPbI3,MA,Pb,I,1.6,ZnO-c | ZnO-nw | TiO2-c,Spiro-MeOTAD,MoO3 | Al,Unknown,DMF >> IPA,False,70.0 >> 70.0,Spin-coating >> Spin-coating,N2 >> N2,0.1,False,0.024,1.04,0.49,12.2,uWiMJAe-XMptUazkhcI7KGLK_q-c
MAPbI3,MA,Pb,I,1.6,TiO2-c | TiO2-mp,HTM3,Au,Chlorobenzene,DMSO,False,100.0,Spin-coating,Unknown,0.16,False,0.998,18.5,0.7879999999999999,15.3,uWk7-0iN05JT3qFpAYAfMQq91whq
MAPbI3,MA,Pb,I,1.6,PCBM-60 | CeOx-np,NiMgLiO,Ag,Diethyl ether,DMF; DMSO,False,Unknown,Spin-coating,Unknown,0.09,False,1.098,20.441,0.752,16.88,uWmiyQZDchGxADh7kIGhlb_VbILN
MAPbI3,MA,Pb,I,1.6,TiO2-c,Spiro-MeOTAD,Au,Unknown,IPA,False,120.0,Spray-coating,N2,0.1,False,0.92,18.62,0.53,9.07,uWqB_jGjkmP4PhAqnoTgUBzzct3p
MAPbI3,MA,Pb,I,1.59,TiO2-c | TiO2-mp,Spiro-MeOTAD,Au,Toluene,DMF; DMSO,False,110,Spin-coating,N2,0.16,False,1.12,22.1,0.7190000000000001,17.5,uX6O7CYO1duGLVg_ZGXEQt-uMyL5
Cs0.05FA0.79MA0.16PbBr0.51I2.49,Cs; FA; MA,Pb,Br; I,,ZnO-c | ZTO | PCBM-60,Spiro-MeOTAD,Au,Chlorobenzene,DMF; DMSO,False,100.0,Spin-coating,N2,0.06,False,1.07,23.2,0.74,18.3,uXJG29klhM0DrDqtkZ-aIkR6HYIS
MAPbI3,MA,Pb,I,1.59,PCBM-60 | BCP,PEDOT:PSS,Ag,Unknown,DMF,False,100,Spin-coating,Unknown,0.1,False,0.91,19.3,0.7809999999999999,14.5,uXVeUxYQuTNLglfnZvlJGEwvlslj
MAPbI3,MA,Pb,I,1.6,TiO2-c,PTAA,Au,Unknown,DMF,False,100,Spin-coating,N2,0.18,False,0.88,23.1,0.64,13.2,uXlx_mFqRO-jTPkhVK-cxTTFnRtH
MAPbI3,MA,Pb,I,1.6,C70 | BCP,PEDOT:PSS,Ag,Diethyl ether,DMF; DMSO,False,100.0,Spin-coating,Unknown,0.1,False,0.91,22.9,0.55,11.4,uY4WW-EALihPQVn-OgwkyH1kIKqa
MAPbI3,MA,Pb,I,1.6,TiO2-c | TiO2-mp,Spiro-MeOTAD,Ag,Unknown,DMF; DMSO >> IPA,False,Unknown >> 150.0,Spin-coating >> Spin-coating,Unknown,0.105,False,1.06,21.47,0.71,16.12,uY5RZfhGe0ScK7mssPNVJT3LHt2h
Cs0.05FA0.95PbI3,Cs; FA,Pb,I,1.61,EDTA,Spiro-MeOTAD,Au,Chlorobenzene,DMF; DMSO,False,100.0,Spin-coating,Unknown,0.1017,False,1.08,22.1,0.687,16.34,uY6OfdJc_WTXnc26BURRY_2BlHgA
MAPbI3,MA,Pb,I,1.6,C60 | BCP,PASQ-IDT,Ag,Chlorobenzene,DMF; DMSO,False,60; 80,Spin-coating,N2,0.06,False,1.03,22.18,0.8,18.12,uY7px1lAniJ-h9wDZ8_uOMTFPcXN
MAPbI3,MA,Pb,I,1.6,PCBM-70 | TiO2,PEDOT:PSS,Al,Toluene,DMSO; GBL,False,100.0,Spin-coating,Unknown,0.118,False,1.0,20.28,0.72,14.65,uYBEFQ_m0YMQ73NRecAJTd94Xmda
MAPb0.9Sn0.1I3,MA,Pb; Sn,I,1.31,PCBM-60 | C60 | BCP,PEDOT:PSS,Al,Unknown,DMF >> IPA,True,70.0 >> 100.0,Spin-coating >> Spin-coating,N2 >> N2,0.0314,False,0.78,19.0,0.6709999999999999,9.95,uYI6CK4Q3wVl2JtgKsH64UNFVRUv
MAPbI3,MA,Pb,I,1.6,TiO2-c,Spiro-MeOTAD,Au,Unknown,DMF,False,100.0,Spin-coating,N2,0.09,False,0.96,21.6,0.7,14.6,uYLZPVlKKRONAb8W9o5zgbzQsOmu
FA0.87MA0.13PbBr0.13I2.83,FA; MA,Pb,Br; I,,SnO2-np,none,Carbon,Unknown,DMF; DMSO >> DMF; IPA,False,Unknown >> 140.0,Spin-coating >> Spin-coating,Air >> Air,0.08,False,1.04,23.45,0.6579999999999999,15.98,uYpICKAUNEIDKf0WPBHn_D6OKqfv
MAPbI3,MA,Pb,I,1.6,PCBM-60 | BCP,none,Ag,Toluene,DMF; DMSO,False,100.0,Spin-coating,N2,1.02,False,0.96,16.3,0.5720000000000001,8.13,uZ06NHUq7Ip5gsbn2fQo4ccdJJyc
FAPbI3,FA,Pb,I,1.48,PCBM-60 | LiF,NiO-c,Ag,Diethyl ether,DMF; DMSO,False,20; 100,Spin-coating,N2,0.1,False,0.901,0.105,0.779,23.0,uZG0ZTzknU3BPWXRy5HF33T0X4jV
MAPbI3,MA,Pb,I,1.6,TiO2-c | TiO2-mp,Spiro-MeOTAD,Au,Unknown,DMF >> IPA,False,Unknown >> 70,Spin-coating >> CBD,Unknown,0.1,False,1.046,19.14,0.705,14.13,uZGNJvgoDdyOygODaFXzGDtYmZsY
MAPbI3,MA,Pb,I,1.6,TiO2-c | TiO2-mp,none,Carbon,Unknown,DMF >> IPA,False,70.0 >> 70.0,Spin-coating >> CBD,Unknown,0.1,False,0.976,17.79,0.598,10.32,uZKvX6kDAv0_HxkMtDtGGlfcEPWW
MAPbI3,MA,Pb,I,1.57,TiO2-c | TiO2-mp,none,Carbon,Unknown,DMF >> IPA,False,Unknown >> 100.0,Spin-coating >> Spin-coating,Unknown,0.1,False,0.8909999999999999,21.02,0.6679999999999999,12.49,uZL-qFx3OCA-hXggPjeCK9AaN1Bs
FA0.5MA0.5Pb0.5Sn0.5I3,FA; MA,Pb; Sn,I,1.2,ZnO-np | SnO2-np | C60-SAM,P3HT,MoO3 | Ag,Unknown,DMF; DMSO,False,Unknown,Spin-coating,Unknown,0.1,False,0.66,29.0,0.73,13.8,uZR5JU1PG95Aj5ekuL5olcSLFMUL
MAPbI3,MA,Pb,I,1.6,PCBM-60,PEDOT:PSS,Al,Unknown,DMF,False,90.0,Spin-coating,Unknown,0.075,False,0.88,12.67,0.6579999999999999,7.31,uZTkL0Z-anSetuB2g0mRqaQw9vku
MAPbI3,MA,Pb,I,1.6,TiO2-c | TiO2-mp,PTAA,Au,Chlorobenzene,DMSO,False,100.0,Spin-coating,Unknown,0.16,False,1.1,21.65,0.807,19.24,uZW9aKG7wnfBTgv38jQ3FJGODKr8
MAPbI3,MA,Pb,I,1.63,PCBM-60 | BCP,Graphene oxide | PTFTS,Au,Chlorobenzene,DMF; DMSO,False,100,Spin-coating,N2,0.09,False,1.09,20.41,0.7829999999999999,17.42,uZeFwCR5MeOaebcM9uR5CESJIRA7
MAPbI3,MA,Pb,I,1.6,TiO2-c | TiO2-mp,Spiro-MeOTAD,Au,Unknown,DMF; DMSO >> IPA,False,Unknown >> 130.0,Spin-coating >> Spin-coating,N2 >> N2,0.089,False,1.035,18.7,0.664,12.9,uZjHMAhSbVRRBF0_kGCo7GeNfUv0
Cs0.05FA0.75MA0.2PbBr0.3I2.7,Cs; FA; MA,Pb,Br; I,,C60,Spiro-MeOTAD,Au,Toluene,DMF; DMSO,False,110.0,Spin-coating,N2,0.0938,False,1.05,19.5,0.74,15.4,uZknOZEw-DivKrQQh9VHBAr2mh9I
MAPbI3,MA,Pb,I,1.6,PCBM-60 | Bphen,PEDOT:PSS,Ag,Unknown,DMF,False,60; 25; 100,Spin-coating,N2,0.0625,False,0.944,20.637,0.7020000000000001,13.67,uZoUZnchOkh9qfPdNYipbpEohyeV
MAPbI3,MA,Pb,I,1.5,TiO2-c | TiO2-mp | Al2O3-mp,Spiro-MeOTAD,Au,Unknown,DMF,False,120.0,Spin-coating,Unknown,0.16,False,0.892,22.447,0.619,12.4,uZxPI2_2yBiwwrlEGDXeVJWl5MQ8
MAPbI3,MA,Pb,I,1.6,TiO2-c,Spiro-MeOTAD,Ag,Unknown,DMF,False,100.0,Spin-coating,Air,0.075,False,1.079,23.84,0.75,19.29,u_6G9F6mk3dUhnc0xHc3SYb1DQRp
MAPbI3,MA,Pb,I,1.6,TiO2-c | TiO2-mp | ZrO2-mp,none,Carbon,Unknown,DMF,False,100.0,Spin-coating,Unknown,0.1,False,0.878,22.38,0.503,9.89,u_9p1YHRphdovstzGVDYjIN4ylb5
MAPbI3,MA,Pb,I,1.6,TiO2-c | TiO2-mp,none,Carbon,Unknown,DMF,False,100.0,Spin-coating,Unknown,0.09,False,0.81,16.7,0.56,7.6,u_Iu1x6lRdBLuqFvqd7vY1gO_wZa
CsPbBrI2,Cs,Pb,Br; I,1.91,SnO2-np,PTAA,Au,Unknown,DMF; DMSO,False,100.0,Spin-coating,Dry air,0.1,False,1.08,13.2,0.73,10.41,u_M2EESeFwHJt2TKrcyomau56sBk
MAPbI3,MA,Pb,I,1.6,PEI | PCBM-60,PTAA,MoO3 | Ag,Diethyl ether,DMSO; GBL,False,100.0,Spin-coating,N2,0.05,False,1.13,19.63,0.7829999999999999,17.4,u_MKeUJoIruKhI9vyJXGorbloIcF
FA0.65K0.2MA0.15PbBr0.55I2.55,FA; K; MA,Pb,Br; I,1.59,TiO2-c,Spiro-MeOTAD,Au,Chlorobenzene,DMF; DMSO,False,100,Spin-coating,N2,0.1,False,1.13,21.42,0.579,14.08,u_jmpnAMAv0MkUOe300gz-xrvqjw
CsPbBrI2,Cs,Pb,Br; I,1.93,TiO2-c,P3HT,Au,IPA,DMSO,False,300,Spin-coating,N2,,False,1.33,15.98,0.78,15.76,u_oWZKcUfphRCdVvYVbyrST_a3od
MAPbI3,MA,Pb,I,1.6,PCBM-60,PEDOT:PSS,Al,Unknown,DMF,False,50.0,Spin-coating,N2,0.03,False,,,,8.82,u_ps5OK9tZZ7zflVCNMVn1pEAzwM
Cs0.08FA0.77MA0.15PbBr0.51I2.49,Cs; FA; MA,Pb,Br; I,1.6,C60 | BCP,PTAA,Cu,Ethyl acetate,DMF; DMSO,False,100,Spin-coating,N2,0.16,False,1.056,18.752,0.645,12.78,u_wMfwJ675OoS-hr03jTgCooKhdu
Cs0.05FA0.79MA0.16PbBr0.51I2.49,Cs; FA; MA,Pb,Br; I,,TiO2-c | TiO2-mp,Spiro-MeOTAD,Au,Chlorobenzene,DMF; DMSO,False,100.0,Spin-coating,Unknown,0.25,False,1.15,23.0,0.74,19.6,ua8mC599c-r6Fafppjx8TS3oyKXc
FA0.85MA0.15PbBr0.45I2.55,FA; MA,Pb,Br; I,,PCBM-60 | BCP,PEDOT:PSS,Ag,Chlorobenzene,DMF; DMSO,False,150.0,Spin-coating,Unknown,0.1,False,0.9,20.48,0.72,13.18,ua_QiKY0fvHKDDD8aqg2naoXePQR
MAPbI3,MA,Pb,I,1.6,1-ethyl-3-methylimidazolium iodide | C60,Spiro-MeOTAD,Au,Chlorobenzene,DMF; DMSO,False,Unknown,Spin-coating,Unknown,0.09,False,0.9,21.98,0.679,13.37,uadN_XPoNNcxZ-PuHAUvEhTrjQR1
