Repository: GouravSidana/firstML

# firstML
My first Machine Learning Project

File: filtered_perovskite.csv (part 143 of 155)
Formula,A_ion,B_ion,X_ion,Bandgap,ETL,HTL,Backcontact,Antisolvent,Solvent,Solv_annel,Anneal_temp,Dep_procedure,Synth_atm,Cell_area,Is_module,Voc,Jsc,FF,PCE,entry_id
Cs0.05FA0.78MA0.16PbBr0.5I2.5,Cs; FA; MA,Pb,Br; I,,HfO2 | SnO2-np,Spiro-MeOTAD,Au,Chlorobenzene,DMF; DMSO,False,100,Spin-coating,N2,0.09,False,1.13,20.85,0.777,18.29,uaosx2gqbVZRBiT8nDOffKYTsdtQ
Cs0.15FA0.85PbBr0.9I2.1,Cs; FA,Pb,Br; I,1.72,TiO2-np | PCBM-60,Spiro-MeOTAD,Au,Chlorobenzene,DMF; DMSO >> IPA,False,100 >> 100,Spin-coating >> Spin-coating,N2 >> N2,0.16,False,1.17,17.9,0.755,15.1,uaufcbpnEGmhslwwT0Fot_hLVspO
MAPbI3,MA,Pb,I,1.6,TiO2-c | TiO2-mp,Spiro-MeOTAD,Ag,Toluene,DMF; DMSO,False,75; 105,Spin-coating,Unknown,0.16,False,1.021,17.4,0.745,13.24,uaxsYgiRIn4EZq8gADOw_SZ8d54M
MAPbI3,MA,Pb,I,1.6,C60 | BCP,3-F-br-4C,Ag,Chlorobenzene,DMF,False,100.0,Spin-coating,N2,0.09,False,,,,,ub10s0kAzzekGX4YOx5VnrBKLXHf
(THM)0.05MA0.95PbI3,(THM); MA,Pb,I,,TiO2-c | TiO2-mp,Spiro-MeOTAD,Au,Chlorobenzene,DMF; DMSO,False,100.0,Spin-coating,N2,0.09,False,1.11,22.93,0.772,19.6,ub3TEfmflvYU7adoYZN0Wf8Gxnl7
MAPbI3,MA,Pb,I,1.6,PCBM-60 | BCP,NiO-c | MOF-808,Ag,Toluene,DMF; DMSO,False,100.0,Spin-coating,N2,0.1,False,1.068,19.64,0.789,16.55,ubAgfEtddnyRF7SHQDze3Ij5xg7B
FA0.6MA0.4Pb0.4Sn0.6Br0.18I2.82,FA; MA,Pb; Sn,Br; I,1.272,C60 | BCP,PEDOT:PSS,Ag,Diethyl ether,DMF; DMSO,False,60; 100,Spin-coating,N2,0.11,False,0.882,28.57,0.7440000000000001,18.75,ubREoJjGmnUaFb9umFZiIExSMOTd
MAPbI3,MA,Pb,I,1.6,PCBM-60,PEDOT:PSS,Ag,Unknown,DMSO; GBL,False,Unknown,Spin-coating,Unknown,0.1,False,0.941,20.41,0.602,11.54,ubS6LovmsAJwF_F9_85EsezemchD
Cs0.05FA0.79MA0.16PbBr0.54I2.46,Cs; FA; MA,Pb,Br; I,,TiO2-c | TiO2-mp,EH44,Au,Chlorobenzene,DMF; DMSO,False,100.0,Spin-coating,N2,0.1,False,1.061,21.29,0.723,16.35,ubTEdP5HY3POlldH2pNyWTDva8B_
MAPbI3,MA,Pb,I,1.6,TiO2-c,Spiro-MeOTAD,Au,Unknown,DMF,False,100.0,Spin-coating,Unknown,0.1032,False,0.9,19.05,0.44,7.56,ubXJ5VjGM7rzb4oARsaXvqmmbtWx
MAPbI3,MA,Pb,I,1.6,TiO2-c | TiO2-mp,Spiro-MeOTAD,Au,Diethyl ether,DMF; DMSO,False,65.0; 100.0,Spin-coating,Unknown,0.02,False,1.08,24.1,0.715,18.6,ubbJWqzVqte7qquoKi_6ornaRQBA
MAPbI3,MA,Pb,I,1.6,PCBM-60,NiO-c,Ag,Toluene,DMSO; GBL,False,100.0,Spin-coating,Unknown,0.0314,False,1.0,19.0,0.67,12.7,ubcnh-ngdaX9oHAUZawcQc1K9XIU
MAPbI3,MA,Pb,I,1.61,Choline chloride | C60 | BCP,NiO-np,Ag,Toluene,DMF; DMSO,False,90.0,Spin-coating,N2,0.04,False,1.071,22.1,0.74,18.3,ubkRmqCq2iCKJ_1ClwwejLC1wFTo
MAPbI3,MA,Pb,I,1.58,PCBM-60,PEDOT:PSS,Ca | Al,Unknown,DMF; DMSO >> IPA,False,Unknown >> 100.0,Spin-coating >> Spin-coating,N2 >> N2,0.044,False,,,,12.5,ubpkEZG8en1LfJdWU4RTl8BwwZDG
MAPbI3,MA,Pb,I,1.6,TiO2-c,Spiro-MeOTAD,Ag,Unknown,DMF,False,100.0,Spin-coating,Air,0.1,False,1.02,20.08,0.6970000000000001,14.28,ubr8Nlar-vINQ9s7go63jR9jNa1p
MAPbI3,MA,Pb,I,1.6,SnO2-c,Spiro-MeOTAD,Au,Unknown,DMF; DMSO >> IPA,False,60.0 >> 100.0,Spin-coating >> Spin-coating,N2 >> N2,0.0559999999999999,False,,,,15.8,ubxsUiGSWYJ9VhOSPuztJnU7sXI1
FA0.1MA0.9PbI3 | TAPbI3,FA; MA | TA,Pb | Pb,I | I,1.6,TiO2-c,TAPbI3 | Spiro-MeOTAD,Au,Unknown,DMF >> IPA,False,120.0 >> 120,Spin-coating >> Spin-coating,Air >> Air,0.1,False,1.04,22.83,0.73,17.33,ubzla7zcEzU6umo72WWLt5ncrLAv
MAPbI3,MA,Pb,I,1.6,PCBM-60,NiO-np,Ag,Unknown,DMSO,False,100.0,Spin-coating,Unknown,0.07,False,1.055,18.01,0.6,11.33,ucRewsUh8SNxnhv6tsdidumC_GBH
MAPbI3,MA,Pb,I,1.6,PCBM-60 | BCP,NiO-mp,Ag,Chlorobenzene,DMSO; GBL,False,100.0,Spin-coating,N2,0.1,False,1.089,22.4,0.767,18.8,uckREAm8UO6754U4rlxMjEfrhlra
FAPbI3,FA,Pb,I,1.48,TiO2-c,Spiro-MeOTAD,Ag,Unknown,DMF,False,130; 160,Spin-coating,Unknown,0.1,False,0.88,20.2,0.62,10.9,ucnOVpmknHwcsMsIW8rOrI77hs6q
MAPbI3,MA,Pb,I,1.61,PCBM-60; PCBDAN,Spiro-MeOTAD,Au,Diethyl ether,DMF; DMSO,False,70; 100,Spin-coating,N2,0.1,False,1.05,21.3,0.725,16.1,ud1mqXe6A_3E_Xf7JYutwrbHFSOs
MAPbI3,MA,Pb,I,1.6,PCBM-60,none,Ag,Toluene,DMSO; GBL,False,100.0,Spin-coating,Unknown,0.07,False,1.0,20.1,0.67,13.5,udC9Q46Na5NeiDT95IrB9Q7cBy2E
MAPbI3,MA,Pb,I,1.61,TiO2-c | TiO2-mp | ZrO2-mp,none,Carbon,Unknown,DMF,False,90.0,Spin-coating,Air,0.2,False,0.87,20.94,0.41,7.49,udIaaKC3NteG1uIZr02TADHjg3sb
MAPbI3,MA,Pb,I,1.6,ZnO-c,Spiro-MeOTAD,Au,Unknown,none >> none,False,Unknown >> 90.0,Evaporation >> Evaporation,Vacuum >> Vacuum,0.04,False,,,,7.4,udJhPEXz_TyXbSNQA-L6RPbQl8cg
MAPbI3,MA,Pb,I,1.6,TiO2-c | TiO2-mp,Spiro-MeOTAD,Au,Unknown,DMF; DMSO >> IPA,False,Unknown >> 150.0,Spin-coating >> Spin-coating,N2 >> N2,0.1,False,1.0,19.7,0.609,12.0,ud_g0fEnfNlZCe1mcSEBKeOifjI0
MAPbI3,MA,Pb,I,1.6,"ZnO | 1,2-ethanedithiol",Spiro-MeOTAD,Au,Unknown,Unknown,False,Unknown,Unknown,Unknown,0.0707,False,1.08,22.54,0.75,17.97,udcSHQEAa4L216SWFBTJRvdez2jz
CsPbI3,Cs,Pb,I,1.76,SnO2-np,Spiro-MeOTAD,Au,Unknown,Octane >> Methyl acetate >> Ethyl acetate,False,Unknown,Spin-coating >> Dipp-coating >> Dipp-coating,Air >> Air >> Air,0.0579999999999999,False,1.16,13.0,0.55,7.5,udlE5Sx8muo_Qg5H6fxngC4k_BZq
MAPbI3,MA,Pb,I,1.6,TiO2-nt,Spiro-MeOTAD,Au,Chlorobenzene,DMF; DMSO,False,100.0,Spin-coating,Unknown,0.1,False,0.91,17.4,0.57,9.0,udqph39bBExlgmd1uMpuFqy9AQG2
MAPbI3,MA,Pb,I,1.5,ZnO-np,P3TAA-co-P3HT,Ag,Unknown,GBL,False,100.0,Spin-coating,Unknown,0.32,False,0.946,14.32,0.66,9.08,ue6GmotTEKJdiIdbikXTFvwgqMs9
MAPbI3,MA,Pb,I,1.6,TiO2-c | TiO2-mp,Spiro-MeOTAD,Au,Unknown,DMF >> IPA,False,Unknown >> Unknown,Spin-coating >> Spin-coating,Unknown,0.1,False,0.96,20.57,0.62,12.24,ueCnq_EIZlmBuvUghznh3ETbTiEC
(F3EA)0.12BA1.88MA3Pb4I13,(F3EA); BA; MA,Pb,I,1.65,PCBM-60 | BCP,PEDOT:PSS,Ag,Unknown,DMF,False,80,Spin-coating,Air,0.09408,False,1.02,17.56,0.736,13.21,ue_LENkGiMwGNSfGmbi0lI3KQUIC
MAPbI3,MA,Pb,I,1.6,C60 | BCP | LiF,MoO3 | PEDOT:PSS,Al,Unknown,DMF; DMSO,False,65; 100,Spin-coating,Air,0.0177,False,0.9,18.8,0.65,11.0,uej0lsW1B7E12f3M147vCqUiMKTW
CsPb0.9I3,Cs,Pb,I,1.84,TiO2-c | TiO2-mp,P3HT,Au,N2,DMF; DMSO,False,300.0,Spin-coating,N2,0.159,False,0.914,15.2,0.76,10.6,ueriH-nG1BDiQVKfCBVme2BnAq99
MAPbI3,MA,Pb,I,1.6,SnO2-c,"4,4'-((2-Hexyl-2H-benzo[d][1,2,3]triazole-4,7-diyl)bis(thiophene5,2-diyl))bis(N,N-bis(4-methoxyphenyl)aniline)",Au,Unknown,DMF >> IPA,False,Unknown,Spin-coating >> Spin-coating,Unknown,0.108,False,0.93,16.37,0.56,8.28,ueyKPmHfEnm4w0kpKqUzMbKOj9Jc
MAPbI3,MA,Pb,I,1.6,SnO2-np,Spiro-MeOTAD,Au,Unknown,H2O >> IPA,False,100.0 >> 120.0,Spin-coating >> CBD,Air >> Air,0.1,False,0.83,21.53,0.63,11.25,uf4h1GwPS1hK6ov2F9AGRtzHm2_-
MAPbI3,MA,Pb,I,1.6,PCBM-60 | BCP,PTAA,Ag,Diethyl ether,DMF; DMSO,False,65; 100,Spin-coating,Unknown,0.06,False,1.01,20.89,0.7959999999999999,16.15,ufSDrn48ygUnXaTdySVl4o47fss3
FA0.83MA0.17PbBr0.17I0.83,FA; MA,Pb,Br; I,,PCBM-60 | Bphen,TS-CuPc | PEDOT:PSS,Ag,Unknown,DMF,False,100.0,Spin-coating,N2,0.0725,False,0.95,21.33,0.65,13.17,ufYUwXtIn7-eLmUr1kT-VYMLaucx
MAPbI3,MA,Pb,I,1.6,none,Spiro-MeOTAD,Au,Unknown,DMF,False,Unknown,Spin-coating,N2,0.04,False,1.03,20.92,0.49,10.5,uf_M-ShbCOCzqLPeZxC_SAnYli23
MAPbI3,MA,Pb,I,1.6,TiO2-c,Spiro-MeOTAD,Au,Unknown,DMF,False,60; 100,Spin-coating,Unknown,0.09,False,,,,14.7,ufc5h3hCEIda9i2P08Vk_9eZ7jTz
CsPbBrI2,Cs,Pb,Br; I,,TiO2-c,Spiro-MeOTAD,Au,Unknown,DMF; DMSO,False,35; 120; 165,Spin-coating,Unknown,0.09,False,1.28,11.07,0.605,8.6,ufjlSTG7WwcB5IOusnh4Y2KdHrCi
MAPbI3,MA,Pb,I,1.6,TiO2-c | TiO2-mp,Spiro-MeOTAD,Au,Diethyl ether,DMF; DMSO,False,100,Spin-coating,Unknown,0.1,False,1.09,19.54,0.7390000000000001,16.01,ufm8XABK2IVn2WZ7Fv_nEjy7nUrJ
FA0.83MA0.17PbBr0.5I2.5,FA; MA,Pb,Br; I,,Nb2O5-c,Spiro-MeOTAD,Au,Chlorobenzene,DMF; DMSO,False,100.0,Spin-coating,Ar,0.09,False,1.08,24.0,0.74,19.2,ufpTyv8ogtU_j6TJUbi4dyOVahrv
MAPbI3,MA,Pb,I,1.6,TiO2-c | TiO2-mp,Spiro-MeOTAD,Au,Diethyl ether,GBL; N-methyl-2-pyrrolidinone,False,150.0,Spin-coating,Air,0.1,False,0.96,16.9,0.65,10.55,ufsexKS9y6OId75hSMOVL8Rzt8BD
MAPbI3,MA,Pb,I,1.6,TiO2-c | TiO2-mp,Spiro-MeOTAD,Au,Chlorobenzene,DMF; DMSO,False,105.0,Spin-coating,Air,0.09,False,1.09,22.21,0.7440000000000001,18.08,ufx1UFGuGCpN4pIDBCekZ1nSLo7R
MAPbI3,MA,Pb,I,1.6,TiO2-c | TiO2-mp,Spiro-MeOTAD,Au,Unknown,DMF; DMSO >> IPA,False,Unknown >> 100.0,Spin-coating >> CBD,Unknown,0.06,False,1.06,22.74,0.716,13.1,ug73ZlJhQ4x3iNFskznBFvShBMaJ
Cs0.05FA0.95PbI3,Cs; FA,Pb,I,1.54,TiO2-c,Spiro-MeOTAD,Au,Chlorobenzene,DMSO; GBL,False,150,Spin-coating,N2,0.09,False,1.06,22.79,0.726,17.6,ugEsnV2EWu3Bx1IBe6u5drsEb6a9
GUMA3Pb3I12,GU; MA,Pb,I,1.61,TiO2-c,Spiro-MeOTAD,Au,Unknown,DMF; DMSO,False,80.0,Spin-coating,N2,0.09,False,1.0,20.7,0.6629999999999999,13.83,ugR2ctDiqjxC2z-QFM21KFjrbyXr
MAPbI3,MA,Pb,I,1.62,PCBM-60,PEDOT:PSS,Al,Chlorobenzene,DMSO; GBL,False,100.0,Spin-coating,N2,0.1,False,1.02,15.38,0.73,12.05,ugXd6XnuY09xWaEcZuvjmayHCqwa
MAPbI3,MA,Pb,I,1.6,TiO2-c | TiO2-mp | Al2O3-mp,none,Carbon,Unknown,DMF >> IPA,False,70 >> Unknown,Drop-infiltration >> CBD,Air >> Air,0.196,False,1.01,21.26,0.69,14.7,ugbmfKzNWHZdW1wuS00goAnKgIQ2
Cs0.05FA0.8075MA0.1425PbBr0.3I2.7,Cs; FA; MA,Pb,Br; I,,PCBM-60 | BCP,P1-2,Ag,Toluene,DMF; DMSO,False,100.0,Spin-coating,N2,0.1,False,0.9,19.8,0.66,12.0,ugf0GrrxqcFF-EkwahBfyDTlJKdI
MAPbI3,MA,Pb,I,1.6,TiO2-c,none,Au,Unknown,DMF >> DMF >> none,False,100.0 >> 100.0 >> 175.0,Spin-coating >> Spin-coating >> Gas reaction,Air >> Air >> N2,0.09,False,,,,,ugvNj0atjsTl1mH7WPr7j2psFidL
MAPbI3,MA,Pb,I,1.6,TiO2-c,SP-01,Au,Unknown,DMF,False,95.0,Spin-coating,Unknown,0.1,False,0.02,0.986,0.64,12.37,uhDMM-tZf0LiFezekxhcOmy_3kTq
MAPbI3,MA,Pb,I,1.6,PCBM-60,PEDOT:PSS,Al,Unknown,DMF,False,90.0,Spin-coating,N2,0.045,False,0.89,16.9,0.75,11.3,uhGONz46NwyAmZy7O527xlIfGvyk
MAPb0.75Sn0.25I3,MA,Pb; Sn,I,1.24,PCBM-60 | C60 | BCP,PEDOT:PSS,Al,Unknown,DMF >> IPA,False,Unknown >> 100.0,Spin-coating >> Spin-coating,N2 >> N2,0.0314,True,0.77,20.3,0.5670000000000001,8.45,uhdTgJH-bfMEkixex5Fb_CN6vStc
MAPbI3,MA,Pb,I,1.6,TiO2-c,Spiro-MeOTAD,Ag,Toluene,DMSO; GBL >> IPA,False,85.0 >> 150.0,Spin-coating >> Spin-coating,Unknown,0.12,False,1.056,21.48,0.7340000000000001,16.66,uheRmxwpbTTLYDpGprKgB_HHzlGv
MAPbI3,MA,Pb,I,1.59,CdS,Spiro-MeOTAD,Au,Chlorobenzene,DMSO; GBL,False,80.0,Spin-coating,Unknown,0.1,False,1.081,17.027,0.535,9.5,uhmbcAZrlqADglz60ZtYPJH-_aZY
FA0.048MA0.952PbBrI2.91,FA; MA,Pb,Br; I,,SnO2-np,Spiro-MeOTAD,Au,Ethyl acetate,DMF; DMSO,False,65; 135,Spin-coating,Air,1.4,False,1.079,23.53,0.705,17.9,uhrfvby2atNh_Sy5hHtuXt4MTHZn
FA0.9MA0.1PbBr0.03I2.97,FA; MA,Pb,Br; I,,SnO2-np,Spiro-MeOTAD,Au,Unknown,DMF; DMSO >> IPA,False,70.0 | 140.0,Spin-coating >> Spin-coating,N2 >> N2,0.044,False,,,,,uiAqxKtk790DmA1xr4A1lveEWHoR
Cs0.05FA0.8MA0.15PbBr0.45I2.55,Cs; FA; MA,Pb,Br; I,1.6,TiO2-c | TiO2-mp,Spiro-MeOTAD,Au,N2,DMF; DMSO,False,110.0,Spin-coating,Unknown,0.159,False,1.173,22.8,0.795,21.2,uiHTKLD0QNYHoDxa6Ebtu8lIF4xi
MAPbI3,MA,Pb,I,1.6,TiO2-c | TiO2-mp,Spiro-MeOTAD,Ag,Diethyl ether,DMF,False,65; 100,Spin-coating,Unknown,0.11,False,1.06,19.57,0.696,15.99,uiVHIdQlkDhWfSBvMxhUET9jZqtv
Cs0.05FA0.79MA0.16PbBr0.51I2.49,Cs; FA; MA,Pb,Br; I,,TiO2-c,Spiro-MeOTAD,Au,Chlorobenzene,DMF; DMSO,False,110.0,Spin-coating,N2,0.1,False,1.16,22.93,0.7020000000000001,18.67,uibu0afUICVjcRm_xfW14lOyip0b
MAPbI3,MA,Pb,I,1.6,TiO2-c,Spiro-MeOTAD,Ag,Unknown,DMF,False,Unknown,Spin-coating,N2,0.07,False,0.998,19.79,0.721,15.08,uigePrIU2e7SKbiz9C1adT5CfrQ_
FA0.9MA0.1PbBr0.03I2.97,FA; MA,Pb,Br; I,,TiO2-c | TiO2-mp,Spiro-MeOTAD,Ag,Unknown,DMF >> IPA,False,Unknown >> 100.0,Spin-coating >> Spin-coating,N2,0.1,False,1.05,22.12,0.71,16.5,uihda2NQYuvj12VpBYrDSuD4eyOz
MAPbI3,MA,Pb,I,1.6,PCBM-60 | C60 | BCP,PEDOT:PSS,Ag,Unknown,DMF,False,90.0,Spin-coating,N2,0.06,False,0.94,16.93,0.63,10.05,uiq-fArlUduLL_2wLOWxAhDarvZ4
MAPbI3,MA,Pb,I,1.6,TiO2-c,Spiro-MeOTAD,Au,Unknown,DMF >> IPA,False,Unknown >> 70.0,Spin-coating >> Spin-coating,N2 >> N2,0.1,False,0.95,18.54,0.472,8.31,ujAOvAY1_2BWUcSY5zqssDNb7eqA
MAPbI3,MA,Pb,I,1.5,ZnO-np,P3TAA-co-P3HT,Ag,Unknown,GBL,False,100.0,Spin-coating,Unknown,0.32,False,0.941,14.02,0.65,8.66,ujL91PRxo0Fcwr0rptHHe2KQF-ZP
FA0.85MA0.15PbBr0.45I2.55,FA; MA,Pb,Br; I,,SnO2-c,Spiro-MeOTAD,Ag,Toluene,Unknown,False,100.0,Spin-coating,N2,0.078,False,1.13,21.8,0.728,18.0,ujU5yY5TtaCIRO1WU-i8PHdXHq19
Cs0.17FA0.83PbBr1.2I1.8,Cs; FA,Pb,Br; I,,SnO2-np | C60,V950,Au,Unknown,DMF,False,25; 70; 100; 120,Spin-coating,Unknown,0.0919,False,1.15,18.0,0.66,13.7,ujY5T3lbbrYn9qrP13laulmlMloQ
MAPbI3,MA,Pb,I,1.6,PCBM-60,PEDOT:PSS,Ca | Al,Unknown,DMF,False,Unknown,Spray-coating,Air,0.025,False,0.85,13.7,0.67,7.8,ujb35Euoo-Mz8Z1jGlCiEb-UahAc
MAPbI3,MA,Pb,I,1.75,TiO2-c | Al2O3-mp,Spiro-MeOTAD,Au,Unknown,DMF,False,100.0,Spin-coating,Unknown,0.1032,False,1.0,17.13,0.62,10.59,ujdKdkrKMeImSwwxNyByAY_dnMa2
MAPbI3,MA,Pb,I,1.6,TiO2-c,Spiro-MeOTAD,Ag,Unknown,DMF,False,55.0,Spin-coating,N2,0.04,False,1.15,17.4,0.586,11.74,ujf5m9f0zs8-5orJ7734nEecZ_3T
MAPbI3,MA,Pb,I,1.6,ZnO-c | ZnO-nw | Al2O3-c,Spiro-MeOTAD,Au,Unknown,DMF; DMSO >> IPA,False,Unknown >> 100.0,Spin-coating >> CBD,N2 >> N2,0.1,False,1.02,22.42,0.7140000000000001,16.08,ujohYq-GTvUajybGBdv8gFnQq4XJ
MAPbI3,MA,Pb,I,1.6,TiO2-c,Spiro-MeOTAD,Au,Unknown,DMF; DMSO >> IPA,False,Unknown >> 150.0,Spin-coating >> Spin-coating,Unknown,0.1,False,1.05,23.39,0.71,17.45,uk2-l2xm0SELmLQnMqS9oSVM4ycc
Cs0.2668FA0.666MA0.0664PbBr0.256I0.744,Cs; FA; MA,Pb,Br; I,1.71,TiO2-np,Spiro-MeOTAD,Au,Unknown,DMF >> IPA,False,70.0 >> 135.0,Spin-coating >> Spin-coating,Air >> N2 >> Air,0.102,False,0.848,19.72,0.62,10.38,uk7vUF74fMMhzr4F7Z1tlT8ViLZB
Cs0.05FA0.8MA0.15PbBr0.4I2.6,Cs; FA; MA,Pb,Br; I,,TiO2-c | TiO2-mp,V841,Au,Chlorobenzene,DMF; DMSO,False,100.0,Spin-coating,N2,0.16,False,0.907,15.6,0.56,7.96,ukF2XJ1gLk_dllDDZbfux1-idR2u
Cs0.05FA0.81MA0.14Pb0.95Br0.43I2.42,Cs; FA; MA,Pb,Br; I,1.64,NbOx,Spiro-MeOTAD,Ag,Trifluorotoluene,DMF; DMSO,False,85.0,Spin-coating,N2,0.09,False,1.09,21.67,0.64,15.15,ukYym7UxUFL1HRd9cpEWrWVQvnaA
MAPbI3,MA,Pb,I,1.6,TiO2-c | TiO2-mp,Spiro-MeOTAD,Au,Unknown,DMF >> IPA,False,Unknown >> 105.0,Spin-coating >> Spin-coating,Unknown,0.09,False,0.967,20.37,0.6659999999999999,13.12,ukotsw_7EpywFEJPu6uD-_QDNjto
MAPbI3,MA,Pb,I,1.6,TiO2-c,PTAA,Ag,Unknown,DMF; DMSO >> none,False,Unknown,Spin-coating >> Gas reaction,Unknown >> MAI,0.1125,False,1.008,21.9,0.732,16.2,ukxvyJwq41771vQZq_pCsFPhp-Ly
FA0.85MA0.15PbBr0.45I2.55,FA; MA,Pb,Br; I,,TiO2-c,Spiro-MeOTAD,Au,Chlorobenzene,DMF; DMSO,False,100.0,Spin-coating,N2,0.1,False,1.08,20.86,0.72,16.22,ukyduU8hIJxR4OH4vc5SfeqLb9Ss
MAPbI3,MA,Pb,I,1.5,SnO2-c,Spiro-MeOTAD,Au,Chlorobenzene,DMF; DMSO,False,50; 100,Spin-coating,N2,0.09,False,,,,9.8,ul1qB_xx4Ya-hvosiH7rCavX3lNa
MAPbI3,MA,Pb,I,1.6,TiO2-c | TiO2-mp,Spiro-MeOTAD,Ag,Unknown,DMF >> IPA,False,70.0 >> 100.0,Spin-coating >> Spin-coating,Unknown,0.3,False,,,,8.0,ul89zn4yabtV07b2I3Ow_A7uShw5
MAPbI3,MA,Pb,I,1.6,ZnO-c,PZn-DPPA,Au,Unknown,DMF; DMSO >> IPA,False,100.0 >> 100.0,Spin-coating >> CBD,N2 >> N2,0.0707,False,1.054,20.74,0.65,14.11,ulCLYhMIncroTFjgbREGXjp1tLss
MAPbI3,MA,Pb,I,1.59,PCBM-60 | PEI,NiO-c,Ag,Unknown,DMSO; GBL,False,Unknown,Doctor blading,Ambient,1.0,False,1.07,17.11,0.6920000000000001,12.63,ulLN8tT9NFht_zbApKqIXoH5gyAV
CsPbBr2I,Cs,Pb,Br; I,,TiO2-c,Spiro-MeOTAD,Au,Unknown,DMSO,False,250.0,Spin-coating,Unknown,0.09,False,1.12,10.93,0.69,8.46,ulSJwrGMCft76gCbIBM4jNolP0qg
FA0.85MA0.15PbBr0.45I2.55,FA; MA,Pb,Br; I,,TiO2-c | TiO2-mp,Spiro-MeOTAD,Au,Toluene,DMF; DMSO,True,110,Spin-coating,Unknown,0.25,False,1.08,21.43,0.69,16.0,ulg5Rt66W_4mHst9jgZ_tOLAhXCD
MAPbI3,MA,Pb,I,1.58,TiO2-c,Spiro-MeOTAD,Ag,Unknown,Unknown,False,Unknown,Spin-coating,Unknown,0.04,False,1.03,18.02,0.654,12.04,ullmQSqLA0oXzydzZWsweX9-VYZz
MAPbI3,MA,Pb,I,1.6,PCBM-60,PEDOT:PSS,Ca | Al,Unknown,DMF,False,25.0,Spin-coating,N2,0.11,False,0.013,0.91,0.7809999999999999,9.32,ulp2PYJF26O-20ps6PP14489zeSh
Cs0.09FA0.58MA0.33PbBr0.65I2.35,Cs; FA; MA,Pb,Br; I,1.59,TiO2-c,Spiro-MeOTAD,Au,Ethyl acetate,DMF; DMSO,False,100,Spin-coating,O2,0.09,False,1.15,24.1,0.76,20.02,ulyK1Rr2BhogCz1K2wRp4SBKTAtZ
MAPbI3,MA,Pb,I,1.6,SnO2-c | PCBM-60,Spiro-MeOTAD,Au,Diethyl ether,DMF; DMSO,False,60; 100,Spin-coating,N2,0.08,False,1.12,22.61,0.758,17.75,um0NXv3eSozJVQ1pZywIieGz59OV
CsPbBr2I,Cs,Pb,Br; I,,ZnO-c,Spiro-MeOTAD,Ag,Unknown,DMSO,False,40.0; 160.0,Spin-coating,N2,0.04,False,1.12,14.3,0.693,11.1,um1QbL1f-v1as9Nr88Muam_uj1Ni
MAPbI3,MA,Pb,I,1.6,PCBM-60,PFN; PTPD,Al,Diethyl ether,DMF; DMSO,False,100.0,Spin-coating,Unknown,0.64,False,1.1,20.25,0.76,16.53,um1SjkVVnkBY7j9LDOYuH70afOZ5
CsPbBr2I,Cs,Pb,Br; I,2.1,NiO-c | TiO2-c,none,Carbon,Unknown,DMSO,False,200,Spin-coating,Unknown,,False,1.272,11.57,0.66,9.71,um5nlNESet8JZd0_otkdQmZE4mRT
MAPbI3,MA,Pb,I,1.6,none,Spiro-MeOTAD,Au,Unknown,DMF; DMSO,False,Unknown,Spin-coating,Unknown,0.06,False,1.08,19.9,0.73,15.72,um9t3naBrqab9Xmbb8QdB1-Xs7lP
Cs0.08FA0.76MA15PbBr0.51I2.49,Cs; FA; MA,Pb,Br; I,1.62,PCBM-60 | ZnO-np,NiO-c,Ag,Chlorobenzene,DMF; DMSO,False,100.0,Spin-coating,N2,0.09,False,0.99,21.0,0.521,10.8,umIKm_38iXkQ4H7UpJ3lqU_f5j0U
MAPbI3,MA,Pb,I,1.56,TiO2-c,Spiro-MeOTAD,Au,Toluene,DMSO; GBL,False,100.0,Spin-coating,N2,0.1,False,1.093,23.41,0.758,19.4,umNUaGvg2Q3ZzFCbd-EWNc2J2QTu
MAPbI3,MA,Pb,I,1.6,TiO2-c,Spiro-MeOTAD,Au,Chlorobenzene,DMF; DMSO >> IPA,False,100.0 >> 150,Spin-coating >> Spin-coating,N2 >> N2,0.16,False,0.98,22.4,0.708,15.6,umf6BsUlf8FigH8pVn5Quc3szKXH
FASnI3,FA,Sn,I,,C60 | BCP,PEDOT:PSS,Ag,Chlorobenzene,DMF; DMSO,False,90.0,Spin-coating,N2,0.04,False,0.5429999999999999,20.3,0.6859999999999999,7.56,umq0-7k_-Aw3KOWVa-wg0cPbsmc8
MAPbI3,MA,Pb,I,1.6,ZnO-np,Spiro-MeOTAD,Au,Unknown,DMF >> IPA,False,120.0 >> 120.0,Spin-coating >> Spin-coating,Unknown,0.12,False,0.9,21.92,0.627,12.34,umr6cMyvT08h07sHGWwG5X1-ufMf
Cs0.1MA0.9PbI3,Cs; MA,Pb,I,,TiO2-c,Spiro-MeOTAD,Au,Chlorobenzene,DMF,False,100.0,Spin-coating,N2,0.1,False,1.0,20.46,0.38,7.58,umxbTcP8FInI1BuSjpyjJiO0viIB
MAPbI3,MA,Pb,I,1.56,TiO2-c | TiO2-mp,PTB-DCB21,Au,Unknown,Dimethylacetamide,False,100.0,Spin-coating,Unknown,0.1369999999999999,False,0.916,15.98,0.65,9.5,un4tpwgWL4IsMehWHQ0dNfnsxgLD
CsPbBrI2,Cs,Pb,Br; I,1.94,TiO2-c,PTAA,Au,Unknown,DMF; DMSO >> IPA,False,300.0 >> 150,Spin-coating >> Spin-coating,N2 >> N2,0.09,False,1.213,14.64,0.79,14.03,unClzR-lsscRl2CgH95TMt386MUK
MAPbI3,MA,Pb,I,1.6,SnO2-c,Spiro-MeOTAD,Ag,Unknown,DMF >> IPA,False,Unknown >> 150,Spin-coating >> Spin-coating,N2 >> N2,0.07,False,1.0,20.86,0.77,16.11,unGIZjzj_esdu0LDHjwV2uOOqTer
MAPbI3,MA,Pb,I,1.6,TiO2-c,ITIC,Au,Chlorobenzene,DMSO; GBL,False,100.0,Spin-coating,N2,0.09,False,1.12,22.48,0.7559999999999999,19.0,unJFeEiARs9KSpuWDqetRqvZLR6c
Cs0.05FA0.8MA0.15PbBr0.47I2.53,Cs; FA; MA,Pb,Br; I,,SnO2-c,none,Carbon,Chlorobenzene,DMF; DMSO,False,100.0,Spin-coating,N2,0.115,False,1.02,20.3,0.61,12.8,un_vI6jKff_gElFB_5fBKOPizWA5
(NH4)1.7FA0.15MA2.04Pb2.7Br0.45I8.84,(NH4); FA; MA,Pb,Br; I,,TiO2-c | TiO2-mp,Spiro-MeOTAD,Au,Chlorobenzene,DMF; DMSO,False,100.0,Spin-coating,Unknown,0.1,False,0.95,13.49,0.6940000000000001,7.71,undW3ltDp_7YQlsWv_G2Bs46U64P
MAPbI3,MA,Pb,I,1.6,TiO2-c | TiO2-mp | Al2O3-mp,NiO-mp,Carbon,Unknown,DMF >> IPA,False,Unknown >> 70.0,Drop-infiltration >> CBD,N2 >> N2,0.16,False,0.915,21.62,0.76,15.03,unehDvdSuXHTSZ-3ep0NjdA5b1ho
MAPbI3,MA,Pb,I,1.6,TiO2-c | TiO2-mp,Spiro-MeOTAD,Ag,Toluene,DMSO,False,110.0; 130.0,Spin-coating,Unknown,0.1,False,,,,,unnqOZSkwFT3etuSokGCHEtP0dyI
MAPbI3,MA,Pb,I,1.6,TiO2-c,Spiro-MeOTAD,Au,Chlorobenzene,DMSO; GBL,False,100.0,Spin-coating,Unknown,0.1,False,0.96,21.33,0.74,15.11,unrwG3-pFuGy1tqYpOJpJKvKlO3c
Cs0.05FA0.89MA0.6PbBr0.06I2.94,Cs; FA; MA,Pb,Br; I,,SnO2-c | SnO2-nw,Spiro-MeOTAD,Au,Unknown,DMF; DMSO >> IPA,False,Unknown >> 100.0,Spin-coating >> Spin-coating,Unknown,0.09,False,1.037,21.2,0.642,14.2,unuOVAD2wZsDoyrqRxYf8wKSZeW1
MAPbI3,MA,Pb,I,1.6,TiO2-c | TiO2-mp,Spiro-MeOTAD,Au,Unknown,DMF,False,140.0,Spin-coating,Air,0.1,False,,,,13.0,uo7S4x7i6v2zqpjHcrQ9eQc9feDf
MAPbI3,MA,Pb,I,1.6,TiO2-c | TiO2-mp,Spiro-MeOTAD,AgAl,Unknown,DMF; DMSO >> IPA,False,40.0 >> 100.0,Spin-coating >> Spin-coating,Unknown,0.1,False,0.98,21.84,0.528,11.29,uoLru09y0fMNTZO9M7ZSydV8WWLy
CsPbBrI2,Cs,Pb,Br; I,1.94,TiO2-c,Spiro-MeOTAD,Au,Unknown,DMF; DMSO,False,35; 120; 165,Spin-coating,Unknown,0.09,False,1.19,15.18,0.7440000000000001,13.24,uoZ67ah0F3UY3u5f0aX2ohjOFqo5
FA0.3MA0.7PbBr0.15I2.85,FA; MA,Pb,Br; I,,SnO2-c | C60,Spiro-MeOTAD,Au,Diethyl ether,DMF; DMSO,False,100.0,Spin-coating,N2,0.08,False,0.973,21.41,0.616,12.83,uof_MIEnAjjfG5sOuBWgeU4vJiVJ
MAPbI3,MA,Pb,I,1.6,1-ethyl-3-methylimidazolium iodide | C60,Spiro-MeOTAD,Au,Chlorobenzene,DMF; DMSO,False,Unknown,Spin-coating,Unknown,0.09,False,0.94,22.61,0.711,15.09,uofbbemh8tb0MAgRqAqAlKChqOq9
MAPbI3,MA,Pb,I,1.6,TiO2-c,Spiro-MeOTAD,MoOx | Au,Unknown,DMF,False,65; 105,Spin-coating,N2,0.04,False,1.03,20.1,0.7,14.6,uphVBiI_AfHDdNjBrc0Up1_Y6dIz
MAPbI3,MA,Pb,I,1.5,C60 | BCP,PEDOT:PSS,Au,Unknown,DMF >> IPA,True,70.0 >> 100.0,Spin-coating >> Spin-coating,N2 >> N2,0.1,False,0.93,14.94,0.6759999999999999,9.38,upnPhlyKTUYBM_0sM3gW47Qvy6UF
CsPbBr3,Cs,Pb,Br,2.3,TiO2-c | TiO2-mp,none,Carbon black; MWCNTs,Unknown,DMF >> Methanol,False,80.0 >> 250.0,Spin-coating >> Spin-coating,Air >> Air,0.1,False,1.3869999999999998,6.78,0.75,7.02,uqM4rEvouzaDAXXDnfxnzP14egaO
MAPbI3,MA,Pb,I,1.6,TiO2-c | TiO2-mp,Spiro-MeOTAD,Au,Chlorobenzene,DMF; DMSO >> none,False,100.0 >> 100,Spin-coating >> Recrystallization,Air >> Air; Methylamin,0.13,False,1.08,20.8,0.785,17.7,uqVOPJ78AXPr4u9zUIEL2RcAQK9L
MAPbI3,MA,Pb,I,1.6,TiO2-c | TiO2-mp,Spiro-MeOTAD,Au,Chlorobenzene,DMF; DMSO,False,100.0,Spin-coating,Unknown,0.13,False,1.05,20.8,0.738,16.1,uqWFDMTwsjF9QLdFLmsn2GQQfbbs
MAPbI3,MA,Pb,I,1.6,TiO2-c | TiO2-mp,Spiro-MeOTAD,Ag,Unknown,DMF >> none,False,90.0 >> 110.0,Spin-coating >> Gas reaction,Air >> MAI; Vacuum,0.07,False,1.025,21.74,0.61,13.59,uqZEePdLsK4WcIYzl0YncNVe9asP
MAPbI3,MA,Pb,I,1.57,TiO2-c | TiO2-mp,Spiro-MeOTAD,Ag,Unknown,DMF; DMSO >> IPA >> DMSO; IPA,False,105.0 >> 105.0 >> Unknown,Spin-coating >> Spin-coating >> Spin-coating,Air >> Air >> Air,0.09,False,1.01,23.12,0.74,17.28,uqfxxsZyc7K_sELhLYQKACfQtex3
MAPbI3,MA,Pb,I,1.6,PCBM-60 | Bphen,PTAA,Cu,Chlorobenzene,DMF; DMSO,False,100.0,Spin-coating,Unknown,0.1,False,0.89,22.45,0.7559999999999999,15.21,uqgKx40H0S8Af0-npsKY85T1Q3Ro
FA0.94MA0.06PbBr0.06I,FA; MA,Pb,Br; I,,SnO2-np,Spiro-MeOTAD,Au,Unknown,DMF; DMSO >> IPA,False,70.0 >> 150.0,Spin-coating >> Spin-coating,Unknown,0.1,False,1.01,22.7,0.65,15.1,uqi19UUto-j-McKNti0XZGovKdqf
MAPbI3,MA,Pb,I,1.6,TiO2-c | TiO2-mp,"2,2'-[(4,5-Bis(2-ethylhexyl)-dithieno[2,3-d:2',3'-d']thieno[3,2-b:4,5-b']dipyrrole-2,7-diyl)-bis(3-hexylthien-5,5'-diyl)bis(methane-1-yl-1-ylidine)]dimalononitrile",Au,Unknown,DMF >> IPA,False,70 >> 70,Spin-coating >> CBD,Dry air >> Dry air,0.285,False,0.96,16.2,0.64,10.0,uqmfnUdUFl7afYff-WaAP1xu82-6
MAPbI3,MA,Pb,I,1.6,SnO2-np,Spiro-MeOTAD,Ag,Vacuum,DMF; DMSO,False,100.0,Spin-coating,Unknown,0.1,False,0.99,21.58,0.72,15.43,uqrXw8R9oxOn9mKeYfRop7nioy_6
MAPbI3,MA,Pb,I,1.63,TiO2-c,Spiro-MeOTAD,Au,Unknown,DMSO >> IPA,True,Unknown >> 100.0,Spin-coating >> CBD,N2 >> N2,0.1,False,1.088,20.34,0.6709999999999999,14.66,uqwZm5x9jTg4e5_Fq_Vayqw8KH32
FA0.95MA0.05PbBr0.15I2.85,FA; MA,Pb,Br; I,,TiO2-c | TiO2-mp,Spiro-MeOTAD,Au,Chlorobenzene,DMF; DMSO,False,150; 100,Spin-coating,Unknown,0.1,False,1.05,22.63,0.799,18.93,ur917SzIKsAJahq2tY-VDHtpBjeD
MAPbI3,MA,Pb,I,1.55,TiO2-np,Spiro-MeOTAD,Au,Unknown,DMF; DMSO >> IPA,False,70.0 >> 150.0,Spin-coating >> Spin-coating,N2 >> N2,0.09408,False,,,,,urGUm4f6DZwC1zyRKcQDkSNslpu0
MAPbI3,MA,Pb,I,1.6,PCBM-60 | Bphen,PTAA,Ag,Unknown,DMF,False,100,Spin-coating,Unknown,0.02,False,0.87,19.63,0.708,12.11,urIOFKbpBuYJ4AZHFyoy2f-jfAyH
MAPbI3,MA,Pb,I,1.6,SnO2-np,Spiro-MeOTAD,Au,Chlorobenzene,DMF; DMSO,False,100.0,Spin-coating,N2,0.1,False,1.06,17.1,0.685,12.5,urVstN195gLipyJOcRr9W2d1n8n8
MAPbI3,MA,Pb,I,1.6,TiO2-c | TiO2-mp,Spiro-MeOTAD,Au,Unknown,DMF >> IPA,False,40; 100 >> 100,Spin-coating >> Spin-coating,Air >> Air,0.1,False,0.986,18.9,0.7,12.97,urZ3QC4RL69-MhqnbOnl8pFh8Oon
MAPbI3,MA,Pb,I,1.6,TiO2-c | TiO2-mp,Spiro-MeOTAD,Au,Unknown,DMF >> IPA,False,70.0 >> 95.0,Spin-coating >> Spin-coating,Air >> Air,0.1,False,1.01,19.1,0.79,14.8,ur_0wFmXxeWeRtfcp38FtQNxrquB
MAPbI3,MA,Pb,I,1.6,TiO2-c | TiO2-mp,Spiro-MeOTAD,Au,Hexane,DMF,False,100.0,Spin-coating,Unknown,0.09,False,0.93,19.5,0.65,10.0,urk5dW-HaJABK9YwATj1PnVu5Awy
MAPbI3,MA,Pb,I,1.5,C60 | BCP,PEDOT:PSS,Au,Unknown,DMF >> IPA,True,70.0 >> 100.0,Spin-coating >> Spin-coating,N2 >> N2,0.1,False,0.96,20.73,0.74,14.8,us4XQ99T57FpVbUYUIVpLG4K1Q36
MAPbI3,MA,Pb,I,1.6,PCBM-60 | ZnO-np,PEDOT:PSS,Al,Toluene,DMSO; GBL,False,60; 100,Spin-coating,N2,0.1,False,0.97,20.8,0.75,14.82,us5ByDz4c6VQCP-N_HczrWMPSfy0
MAPb0.95Sn0.05I3,MA,Pb; Sn,I,,TiO2-c,Spiro-MeOTAD,MoO3 | Ag,Chlorobenzene,DMSO; GBL,False,100.0,Spin-coating,N2,0.09,False,1.06,23.28,0.68,16.76,usCSSIVA4x4zLmywSTybkUx3cDbI
CsPbBrI2,Cs,Pb,Br; I,,TiO2-c,Spiro-MeOTAD,Au,Toluene,DMSO,False,50; 100; 160,Spin-coating,N2,0.1,False,,,,13.21,usNiFq534obWLQZBHuuz9SweCcqz
MAPbI3,MA,Pb,I,1.6,PCBM-60 | BCP,PolyTPD,Ag,Unknown,Unknown,False,Unknown,Unknown,Unknown,0.1,False,1.04,21.85,0.6990000000000001,15.96,usWHEpeDw3UFNDPwgJfgf8hJDygk
MAPbI3,MA,Pb,I,1.6,PCBM-60,Cu2BaSnS4,Ag,Unknown,DMF; DMSO,False,60; 120,Spin-coating,N2,0.08,False,0.9,14.0,0.68,8.8,usd89WIPhk8YeQ9bG6b_ruLy1u70
MAPbI3,MA,Pb,I,1.6,TiO2-c | TiO2-nw,Spiro-MeOTAD,Au,Unknown,DMF >> IPA,False,70.0 >> 70.0,Spin-coating >> Spin-coating,N2 >> N2,0.09,False,1.02,12.2,0.62,7.72,usf228gXW0BKjFC445NZmjU4XPhr
(NMA)2MA39Pb40I121,(NMA); MA,Pb,I,1.61,TiO2-c | TiO2-mp,Spiro-MeOTAD,Au,Diethyl ether,DMF; DMSO,False,100,Spin-coating,Unknown,0.09,False,1.07,20.5,0.733,16.1,ut1Vt6NBrgXJEjRZFz8nXcckO5w1
MAPbI3,MA,Pb,I,1.6,PCBM-60,PEDOT:PSS,Al,2-Butanol,DMF; DMSO,False,100.0,Spin-coating,N2,0.09,False,0.943,20.29,0.6709999999999999,12.84,utUsJlTYrXy0Bf3EwUaT2gAvOsf2
MAPbI3,MA,Pb,I,1.59,TiO2-c | TiO2-mp,FU7,Au,Diethyl ether,DMF; DMSO,False,100,Spin-coating,Air,0.107,False,0.985,20.8,0.67,10.9,ut_Fq8DWAl6TrAszrohIFPsScCq6
Cs0.05FA0.82MA0.13PbBr0.45I2.55,Cs; FA; MA,Pb,Br; I,,C60 | BCP,PTAA | LiF,Ag,Chlorobenzene,DMF; DMSO,False,120.0,Spin-coating,Unknown,0.09,False,1.078,21.71,0.769,17.98,utc2BGVN1eJxbdOwOdwZKkthVR_2
MAPbI3,MA,Pb,I,1.61,PCBM-60,Spiro-MeOTAD,Au,Unknown,none,False,Unknown,Flash evaporation,Vacuum,0.1,False,0.96,12.13,0.59,7.41,utdPitRB2oJcPESEC6CYHh1Vg2Kw
Cs0.05FA0.79MA0.16PbBr0.51I2.49,Cs; FA; MA,Pb,Br; I,,SnO2-c | SnO2-mp,Spiro-MeOTAD,Au,Chlorobenzene,DMF; DMSO,False,100.0,Spin-coating,N2,0.15,False,0.95,20.9,0.58,9.9,uteY_cH2Nal_Rb2PJL4rmnMuoOx8
MAPbBrI2,MA,Pb,Br; I,,C60,Spiro-MeOTAD,MoO3 | Au | MoO3,Diethyl ether,DMF; DMSO,False,100,Spin-coating,N2,0.0757,False,1.11,15.62,0.7020000000000001,12.26,utiaE1eJxHgB_U3_h6xTSIH460M-
BA2MA4Pb5I16,BA; MA,Pb,I,,PCBM-60 | BCP,PEDOT:PSS,Ag,Unknown,DMF,False,100.0,Spin-coating,Unknown,0.06,False,,,,10.03,utnRBhaApzjMq6Xy4iEHh1wFILMF
Cs0.17FA0.83PbBr0.51I2.49,Cs; FA,Pb,Br; I,,TiO2-c,Spiro-MeOTAD,Ag,Diethyl ether,DMF; DMSO,False,70; 130,Spin-coating,Unknown,0.09,False,1.135,21.6,0.73,17.8,uu-9kcW5dfyXThNTq7lootSkzwlU
MAPbI3,MA,Pb,I,1.6,TiO2-c | TiO2-mp,Spiro-MeOTAD,Au,Toluene,DMSO,False,100.0,Spin-coating,Unknown,1.05,False,0.944,16.88,0.1689999999999999,11.4,uu2H0C1ZMI3B58b0w7NyiT3A8HUQ
FA0.15MA0.85PbBr0.45I2.55,FA; MA,Pb,Br; I,,TiO2-c | TiO2-mp,Spiro-MeOTAD,Au,Chlorobenzene,DMF; DMSO,False,100,Spin-coating,N2,0.16,False,1.058,22.65,0.763,18.29,uu7HSKzfjhWjkt9_YGDyccujoeb2
MAPbI3,MA,Pb,I,1.6,C60 | Bphen,CuSCN-2D,Ag,Unknown,DMF >> IPA,False,100.0 >> 100.0,Spin-coating >> Spin-coating,Unknown,0.24,False,0.79,18.2,0.58,8.34,uu87WvZyLQT1XLolLXPTATSrlfdN
MAPbI3,MA,Pb,I,1.6,PCBM-60 | PFN,PTAA | PFN,Ag,Diethyl ether,DMF; DMSO,False,60; 100,Spin-coating,N2,0.37,False,1.09,20.2,0.78,17.0,uuS09jjqWbXnz6QryBoMo-Mf7WDb
MAPbI3,MA,Pb,I,1.6,TiO2-c,Spiro-MeOTAD,Au,Unknown,DMF,False,100.0,Spin-coating,Ar,0.1,False,0.98,14.8,0.71,10.4,uuTv__fQNt__QqQ3_lyAdaW_mcW1
MAPbI3,MA,Pb,I,1.55,PCBM-60 | BCP,PEDOT:PSS,Ag,Toluene,DMSO; GBL,False,100.0,Spin-coating,Unknown,0.12,False,0.96,19.48,0.7,12.97,uuZcW2rSQYNRAs2fxtOG6KrS6gV7
MAPbI3,MA,Pb,I,1.6,TiO2-c | TiO2-mp,DAHI | Spiro-MeOTAD,Au,Unknown,DMF,False,100.0,Spin-coating,Unknown,0.06,False,0.95,19.93,0.631,11.9,uujqkdzXGRkwlIJdzHeobInwpkwd
FAPbBr0.15I2.85,FA,Pb,Br; I,,PCBM-60,PEDOT:PSS,Al,Unknown,DMF; DMSO >> IPA,False,Unknown >> 150,Spin-coating >> Spin-coating,Air >> Air,0.16,False,1.02,21.0,0.6459999999999999,13.8,uukKMwXVgjedFMz09FLbZ12M00T3
MAPbI3,MA,Pb,I,1.6,PCBM-60 | LiF,MC8-9-NPC,Al,Chlorobenzene,DMF; DMSO,False,100.0,Spin-coating,N2,0.05,False,0.9,20.8,0.74,13.85,uupnYM3W2nX2bLjE5z5WnCK2hHsq
CsPbBr0.15I2.85,Cs,Pb,Br; I,1.79,TiO2-c,Spiro-MeOTAD,Au,Unknown,DMSO >> DMSO >> DMSO,False,Unknown >> Unknown >> 120,Spin-coating >> Spin-coating >> Spin-coating,Air >> Air >> Air,0.09,False,0.98,16.46,0.675,9.96,uurdzOk0XYeI171UfDxHfslvC_EG
MAPb1.0I3,MA,Pb,I,1.55,PCBM-60 | ZnO-np,NiO-np,Al,Toluene,DMSO; GBL,False,100,Spin-coating,N2,0.09,False,1.021,20.6,0.73,14.9,uv5xo-Jz1LOBQmnqJwlnWAVWA-rL
FA0.85MA0.15PbBr0.45I2.55,FA; MA,Pb,Br; I,,TiO2-c | TiO2-mp,Spiro-MeOTAD,Au,Toluene,DMF; DMSO,True,110,Spin-coating,Unknown,0.25,False,1.1,21.67,0.65,15.6,uvIvPkq7UWYcDfWDrE6kYGhDjw8P
Cs0.05FA0.7885MA0.1615PbBr0.51I2.49,Cs; FA; MA,Pb,Br; I,,TiO2-c | TiO2-mp,none,Carbon,Chlorobenzene,DMF; DMSO,False,100.0,Spin-coating,Unknown,0.07,False,0.938,20.12,0.581,10.97,uvVnMJMT3E6Fz2u60Y31KBSKjAM4
FA0.3MA0.7Pb1.0I3,FA; MA,Pb,I,,SnO2-np,Spiro-MeOTAD,Au,Chlorobenzene,DMF; DMSO,False,100,Spin-coating,N2,0.09,False,1.037,22.19,0.72,16.76,uvWDfHzu0IUqm-Jp1LXDamYXT2OM
MAPbI3,MA,Pb,I,1.63,TiO2-c,Spiro-MeOTAD,Au,Unknown,DMSO >> IPA,False,Unknown >> 100.0,Spin-coating >> CBD,N2 >> N2,0.1,False,1.078,20.41,0.684,15.72,uvYztEfkFnchmlGG3xbDkR8sb73i
MAPbI3,MA,Pb,I,1.6,TiO2-c | TiO2-mp,BDT:TT,Au,Diethyl ether,DMF; DMSO,False,65; 100,Spin-coating,Air,0.1,False,0.86,23.65,0.64,13.31,uvcoFOLu4hecK194b1elQqqllh3B
MAPbI3,MA,Pb,I,1.6,TiO2-c | TiO2-mp,Spiro-MeOTAD,Au,Chlorobenzene,DMSO,False,100.0,Spin-coating,Ar,0.16,False,1.1,21.55,0.73,17.37,uvmp4Ld70__7vzlYmIRo9BSO_fsq
MAPbI3,MA,Pb,I,1.6,TiO2-macroporous,Spiro-MeOTAD,Au,Unknown,DMF; DMSO,False,100.0,Spin-coating,N2,0.16,False,1.06,21.8,0.73,16.9,uvwxxVhiQZ9Ei4IRC90jaas9yz1f
MAPbI3,MA,Pb,I,1.6,PCBM-60,PEDOT:PSS,Ca | Al,Unknown,DMF,False,80.0,Spin-coating,N2,0.025,False,0.966,18.4,0.688,12.2,uvx0xkbUS7LIZhpEuHEVk3OFOJBK
MAPbI3,MA,Pb,I,1.6,TiO2-c | TiO2-mp,Spiro-MeOTAD,Au,Chlorobenzene,DMSO,False,100.0,Spin-coating,Ar,0.1,False,1.0,19.28,0.69,13.45,uvzdM6khTaoxxOFHMRvlBlN4n8Mq
MAPbI3,MA,Pb,I,1.59,PTAA | HTAB,PCBM-60 | BCP,,,,False,,,,,False,1.11,22.45,0.817,20.37,uw4rLKI2iREJbrt-mOAvEoi-C0uF
MAPbI3,MA,Pb,I,1.6,TiO2-c | TiO2-mp,Spiro-MeOTAD,Ag,Unknown,DMF; DMSO >> IPA,False,Unknown >> 150.0,Spin-coating >> Spin-coating,Unknown,0.1,False,0.99,19.0,0.7120000000000001,13.4,uwMqvObmuyQBFf_zT6jcZFj_dj8Y
MAPbI3,MA,Pb,I,1.6,TiO2-c | TiO2-mp,Spiro-MeOTAD,Au,Unknown,DMF >> IPA,False,Unknown >> 100.0,Spin-coating >> CBD,N2 >> N2,0.1,False,0.925,18.1,0.65,11.1,uweLm28rc2YjiPr1fGjmVROcis4v
MASnI3 | MAPbI3,MA | MA,Sn | Pb,I | I,,GaN,Spiro-MeOTAD,Au,Unknown,Unknown,False,80.0 >> 60.0,Spin-coating >> Spin-coating,Unknown,0.07,False,0.7909999999999999,31.616,0.6890000000000001,17.22,uwhtTFV141jq4Wih8A5gxdpr6_jS
Cs0.05FA0.07MA0.25PbI3,Cs; FA; MA,Pb,I,1.51,C60 | BCP,PTAA,Cu,Unknown,DMF,False,100,Doctor blading,Unknown,0.08,False,1.18,23.6,0.79,21.8,uwmPT8PuZPp4wsnnLE7k5YcQEfDg
Cs0.05FA0.95PbI3,Cs; FA,Pb,I,,TiO2-c,Spiro-MeOTAD,Au,Chlorobenzene,DMSO; GBL,False,100.0,Spin-coating,Unknown,0.1,False,1.07,23.0,0.73,18.17,uwzjQBJiQI8WlZzyyUorXBlinNb-
MAPbI3,MA,Pb,I,1.6,PCBM-60 | Bphen,PEDOT:PSS,Al,2-Butanol; Chlorobenzene; Ethyl ether,DMF; DMSO,True,100.0,Spin-coating,N2,0.04,False,0.956,21.39,0.77,15.78,ux6AVB7Jei9gV_itsRe3gY2Gt2RH
MAPbI3,MA,Pb,I,1.6,TiO2-c | TiO2-mp,Spiro-MeOTAD,Au,Unknown,DMF; DMSO >> IPA,False,Unknown >> 85.0,Spin-coating >> CBD,Air >> Air,0.1,False,1.07,18.3,0.77,15.0,ux8tOTAeIjuk20cyxqN0TUd1rS7o
MAPbI3,MA,Pb,I,1.6,C60 | BCP,PEDOT,Ag,Vacuum,DMF; DMSO,False,80,Spin-coating,Air,0.0485,False,1.08,22.0,0.759,18.0,uxAsuM7vMNUpduLwjefHkGUhLEkp
MAPbI3,MA,Pb,I,1.6,Cyptop | PCBM-60 | BCP,PEDOT:PSS,Ag,Chlorobenzene,DMF,False,100.0,Spin-coating,N2,1.8,False,,,,,uxMw5sApEjrgcI5lC_1nmeggPlDD
Cs0.15MA0.85PbI3,Cs; MA,Pb,I,,TiO2-c | TiO2-mp,Spiro-MeOTAD,Au,Diethyl ether,DMF; DMSO,False,100.0,Spin-coating,N2,0.16,False,1.0,20.55,0.68,14.0,uxRAf_uC6YK4UJRH2ZKV57fH7F9J
MAPbI3,MA,Pb,I,1.6,TiO2-c,Spiro-MeOTAD,Ag,Unknown,DMF; DMSO >> IPA,False,Unknown >> 110.0,Spin-coating >> Spin-coating,Unknown,0.03,False,1.0,20.0,0.65,13.0,uxYTm2GQe-Uucgz2iuaVZlhOROkk
MAPbI3,MA,Pb,I,1.6,SnO2-c,Spiro-MeOTAD,Au,Unknown,DMF >> IPA,False,25; 75 >> 135,Spin-coating >> Spin-coating,Dry air >> Dry air,0.1031,False,1.03,21.51,0.7090000000000001,16.91,uy4HBO0N_Y5kcOI2SZ6N9ffAUSuA
Cs0.2FA0.8PbBr0.9I2.1,Cs; FA,Pb,Br; I,1.75,SnO2-c | C60-SAM,Spiro-MeOTAD | MoOx,ITO,Diethyl ether,DMF; DMSO,True,65; 100,Spin-coating,N2,0.1,False,1.204,17.6,0.746,15.5,uy977bVq-UF9RRAaM8sjG4KIqptN
MAPbI3,MA,Pb,I,1.6,TiO2-c | TiO2-mp,Spiro-MeOTAD,Ag,Ethyl ether; Hexane,DMF; DMSO,False,100,Spin-coating,Air,0.07,False,1.078,21.78,0.708,16.62,uyAxx91UKvuNnhM_IJ8LMAf_mx2Y
MAPbI3,MA,Pb,I,1.6,C60 | BCP,PEDOT:PSS,Al,Unknown,DMF >> none,False,105.0 >> 110.0,Spin-coating >> Gas reaction,Unknown >> MAI,0.06,False,0.86,18.09,0.61,9.58,uyJwQv5FzSkvGeyj9umXOyqeB0ox
MAPbI3,MA,Pb,I,1.6,PCBM-70 | BCP,NiO-c,Ag,Chlorobenzene,DMF; DMSO,False,60; 100,Spin-coating,N2,0.04,False,1.07,19.7,0.8,16.86,uySRH03W_43O3KDNQLBxP_H9iBTy
MAPbI3,MA,Pb,I,1.6,PCBM-60 | LiF,PEDOT:PSS,Al,Chlorobenzene,DMF; DMSO,False,90.0,Spin-coating,N2,0.1,False,0.85,20.13,0.654,11.5,uyexdZgiRROVBqM9lbdmW3VsGN9M
MAPbI3,MA,Pb,I,1.6,TiO2-c | TiO2-mp | ZrO2-mp,none,Carbon,Unknown,DMF,False,100.0,Drop-infiltration,Air,0.5,False,0.895,18.5,0.72,11.56,uyzZ27zBeqvdB3or1hMfCjZny4-Y
FA0.83MA0.17PbBr0.03I2.97,FA; MA,Pb,Br; I,,SnO2-c,Spiro-MeOTAD,Au,Unknown,DMF; DMSO >> IPA,False,70.0 | 135.0,Spin-coating >> Spin-coating,Unknown,0.0588,False,1.098,22.32,0.7809999999999999,19.16,uzMJatK1Ypo6sDTkkagzFTfavkW-
MAPbI3,MA,Pb,I,1.6,PCBM-60 | BCP,NiO-c,Ag,Toluene,DMF,False,100.0,Spin-coating,N2,0.09,False,0.95,18.59,0.782,13.81,uzkPz-E9CtoQY02R6YeUU9aYCP6l
FA0.83MA0.17PbBr0.51I2.49,FA; MA,Pb,Br; I,1.63,TiO2-c,Spiro-MeOTAD,Au,Chlorobenzene,DMF; DMSO,False,100,Spin-coating,Unknown,0.05,False,1.11,21.36,0.7,16.61,uzliW60YQSlyk7qC4iY6wjtXBVJN
BA2MA4Pb5I16,BA; MA,Pb,I,,PCBM-60 | BCP,PEDOT:PSS,Ag,Unknown,DMF,False,100.0,Spin-coating,Unknown,0.06,False,1.09,15.69,0.71,12.21,uzrqrghGkVdTKLt_DIwEeiV1z18D
Cs0.05FA0.79MA0.16PbBr0.51I2.49,Cs; FA; MA,Pb,Br; I,,SnO2-np,Spiro-MeOTAD,Au,Ethyl acetate,DMF; DMSO,False,120.0,Spin-coating,Unknown,0.1,False,1.12,21.58,0.74,17.87,uzzmDc3R7jI38PG5P7jljRAChPLB
MAPbI3,MA,Pb,I,1.6,TiO2-c | TiO2-mp,ACE‐ANT‐ACE,Ag,Chlorobenzene,DMF; DMSO,False,100.0,Spin-coating,Unknown,0.1,False,1.03,17.9,0.65,13.1,v-68Uc3LR3f1yn66Zxfqqva9cOeY
FA0.83MA0.17PbBr0.51I2.49,FA; MA,Pb,Br; I,,SnO2-np,Spiro-MeOTAD,Au,Chlorobenzene,DMF; DMSO,False,100.0,Spin-coating,N2,0.17,False,1.139,23.68,0.8140000000000001,21.95,v-7mFAbJt605-lLQEs5_wIQNZxcC
CsPbI3,Cs,Pb,I,,TiO2-c,Spiro-MeOTAD,Au,Unknown,DMF,False,150.0,Spin-coating,N2,0.1,False,0.97,16.01,0.65,8.13,v-A2dMJfepyq71y_GMkUX5qpGT2q
MAPbI3,MA,Pb,I,1.6,PCBM-60 | BCP,NiO-c,Ag,Toluene,Dimethylacetamide; NMP,False,100.0,Spin-coating,Unknown,0.115,False,1.09,20.95,0.79,17.96,v-KFI6XDVlLNy0mUPSZ3Q3UFdpxm
Cs0.05FA0.79MA0.16PbBr0.51I2.49,Cs; FA; MA,Pb,Br; I,1.6,TiO2-c | TiO2-mp,Spiro-MeOTAD,Au,Chlorobenzene,DMF; DMSO,False,100.0,Spin-coating,N2,0.1,False,1.09,21.6,0.73,17.46,v-b0kUYkun_DKtYiM4Q98U3HYFhv
MAPbI3,MA,Pb,I,1.6,TiO2-c,Spiro-MeOTAD,Au,Unknown,DMF >> IPA,False,70.0 >> 70.0,Spin-coating >> CBD,Unknown,0.285,False,0.996,15.24,0.586,9.1,v-ezPzdw7ZzC-IAGuWTWw96hHLNp
MAPbI3,MA,Pb,I,1.6,TiO2-c | TiO2-mp,Spiro-MeOTAD,Au,Unknown,DMF,False,100.0,Spin-coating,Unknown,0.1032,False,0.85,17.4,0.76,11.23,v-t5Y_o4qa71mLFBQ6FNjwMtDAsH
IM0.025MA0.0250.975PbI3,IM; MA,Pb,I,,TiO2-c | TiO2-mp,Spiro-MeOTAD,Au,Antisolvent,DMSO,False,100.0,Spin-coating,Unknown,0.16,False,1.06,22.39,0.76,18.31,v00xFJ4XwbpjgUH93vPp_IdQikfv
MAPbI3,MA,Pb,I,1.6,PCBM-70 | BCP,NiO-c,Ag,Chlorobenzene,DMF; DMSO,False,60; 100,Spin-coating,N2,0.04,False,1.07,18.3,0.75,15.24,v02wq57k7OIcdKHocedEgoCi5t-2
MAPbI3,MA,Pb,I,1.6,TiO2-c | TiO2-mp,Spiro-MeOTAD,Au,Unknown,DMF >> DMSO; IPA,False,100.0 >> 100.0,Spin-coating >> Spin-coating,N2 >> N2,0.06,False,0.87,20.43,0.62,10.95,v04swvN82lP3fxg_BCd-IxsVia5o
MAPbI3,MA,Pb,I,1.6,PCBM-60 | bis-C60,PEDOT:PSS,Ag,Unknown,DMF,False,90.0,Spin-coating,Unknown,0.03,False,0.9,15.7,0.68,9.88,v06R_ncmZtcOBPhm2whxUEbbVDP5
MAPbI3,MA,Pb,I,1.6,TiO2-c,Spiro-MeOTAD,Ni,Unknown,GBL,False,105.0,Spin-coating,Ar,0.07,False,0.83,20.6,0.61,10.4,v0DL246ihTZYZ3zEVGfeog1dM901
MAPbI3,MA,Pb,I,1.6,PCBM-60 | Bphen,PEDOT:PSS,Al,2-Butanol,DMF; DMSO,True,100.0,Spin-coating,N2,0.12,False,0.974,20.19,0.748,14.87,v0DPNop0f0MrQnmAMi6G7AOSlzwq
FA0.85MA0.15PbBr0.45I2.55,FA; MA,Pb,Br; I,,SnO2-c,Spiro-MeOTAD,Au,Toluene,DMF; DMSO,False,110.0,Spin-coating,Unknown,0.16,False,1.07,19.35,0.609,12.96,v0O_f2fx_J0cerdwJ1Wpwh1l2wlF
MAPbI3,MA,Pb,I,1.6,PCBM-60,PEDOT:PSS | PolyTPD,Ba | Ag,Unknown,none,False,Unknown,Co-evaporation,Vacuum,0.1,False,1.08,18.5,0.64,12.8,v0axedsVYNBsDlKKVSVGJdTTU5eE
MAPbI3,MA,Pb,I,1.6,PCBM-60,PEDOT:PSS,Ca | Al,Toluene,DMSO; GBL,False,100.0,Spin-coating,N2,0.05,False,0.75,21.5,0.595,9.59,v0dDX7W_33yWPxvs5gwDmyQK2_PC
MAPbI3,MA,Pb,I,1.6,TiO2-c | TiO2-mp,Spiro-MeOTAD,Ag,Chlorobenzene,DMF; DMSO,False,100,Spin-coating,Unknown,0.1,False,1.022,21.5,0.6990000000000001,15.4,v0dTVjGCIE18wvlkqWD4lkYKXkPO
FA0.92MA0.08PbI3,FA; MA,Pb,I,,SnO2-c,Spiro-MeOTAD,Au,Chlorobenzene; Ether,DMF; DMSO >> DMF; DMSO,False,Unknown >> 100.0,Spin-coating >> Spin-coating,N2 >> N2,0.12,False,1.08,22.05,0.71,16.86,v0fLIvOSGzALfIh9U-2g7lwPwleV
Cs0.1FA0.9PbBr0.3I2.7,Cs; FA,Pb,Br; I,,TiO2-c | TiO2-mp,Spiro-MeOTAD,Au,Chlorobenzene,DMF; DMSO,False,105.0,Spin-coating,Dry air,0.09,False,1.11,22.53,0.795,19.83,v0r3UkOC7eIsvIKVbfR8ZWYKo4Cf
Cs0.05FA0.79MA0.16PbBr0.45I2.55,Cs; FA; MA,Pb,Br; I,,SnO2-np | PCBM-60,X25,Au,Chlorobenzene,DMF; DMSO,False,100.0,Spin-coating,Unknown,0.14,False,1.09,22.4,0.7,17.09,v0ybY0HAS3i388KtRYvM_IO2tyf-
FA0.8MA0.2PbI3,FA; MA,Pb,I,,TiO2-c,Spiro-MeOTAD,Ag,Diethyl ether,DMSO; GBL,False,50; 130,Spin-coating,Unknown,0.12,False,1.07,22.5,0.75,18.1,v11eo0bk2ZCFsvi0gxlSqccXX4xv
MAPbI3,MA,Pb,I,1.6,TiO2-c | TiO2-mp | ZrO2-mp,none,Carbon,Unknown,DMF,False,100.0,Drop-infiltration,Dry air,0.13,False,0.85,15.0,0.67,8.5,v13t3TSCt-SGxWSkIZyJSNIAdb4h
FA0.3MA0.7PbI3,FA; MA,Pb,I,,SnO2-c | C60-SAM,CZ-STA; CZ-TA,Au,Diethyl ether,Unknown,False,100.0,Spin-coating,N2,0.08,False,1.07,15.66,0.799,19.18,v18b3a16D3hyOt_Hlt7yVZagER9X
MAPbI3,MA,Pb,I,1.6,PCBM-60,PEDOT:PSS,Ca | Al,Unknown,DMF,False,80.0,Spin-coating,N2,0.025,False,0.893,17.5,0.5670000000000001,8.8,v1JXT5mCeKouERRz-7VFXw1IVdcr
Cs0.05FA0.81MA0.14PbBr0.45I2.55,Cs; FA; MA,Pb,Br; I,,TiO2-c | TiO2-mp,CuSCN | rGO,Au,Chlorobenzene,DMF; DMSO,False,100.0,Spin-coating,N2,0.09,False,0.863,18.65,0.535,8.59,v1tAn0v5SnQe_rDuTHdDOpolbmAn
MAPbI3,MA,Pb,I,1.6,Graphene nanoribbons hPDI3-Pyr-hPDI3,PEDOT:PSS,Al,Toluene,DMF,False,70.0,Spin-coating,N2,0.06,False,0.93,22.66,0.78,15.9,v1x7czb8eq1pSEtMe7lxTIAexIC9
MAPbI3,MA,Pb,I,1.6,PCBM-60,PEDOT:PSS,Ag,Toluene,DMF,False,70.0,Spin-coating,Unknown,0.06,False,0.89,21.14,0.76,14.3,v1yUWuuk1ma0MjbP2koiBrJmXPQy
CsPbBr3,Cs,Pb,Br,,TiO2-c,none,Carbon,Unknown,none >> none >> none >> none >> none >> none,False,Unknown,Evaporation >> Evaporation >> Evaporation >> Evaporation >> Evaporation >> Evaporation,Vacuum >> Vacuum >> Vacuum >> Vacuum >> Vacuum >> Vacuum,0.1,False,1.461,9.24,0.754,10.17,v1yb4KixVwWNitnA0mew8bFCblc4
MAPbI3,MA,Pb,I,1.6,TiO2-c | TiO2-mp,Spiro-MeOTAD,Ag,Unknown,DMF >> IPA,False,70 >> 100,Spin-coating >> CBD,Unknown,0.1,False,0.97,24.06,0.747,17.42,v20o-AxT1JsT6v86CnRQq4pbhEs_
MAPbI3,MA,Pb,I,1.55,TiO2-c,Spiro-MeOTAD,MoOx | Au | Cu | MoOx,Unknown,DMF,False,105.0,Spin-coating,N2,0.0314,False,0.977,15.7,0.74,11.3,v2G5a9xupolAF_yT-7ev3-wELW41
MAPbI3,MA,Pb,I,1.57,TiO2-c | TiO2-mp,Spiro-MeOTAD,Au,Unknown,DMF >> none,False,Unknown >> 100.0,Spin-coating >> Gas reaction,Dry air >> Dry air; Methylamin,0.1,False,1.02,21.7,,,v2IFgUJnE6nTHCU32N4r8LIgkXw1
MAPbBr0.5I2.5,MA,Pb,Br; I,,PCBM-70 | BCP,PEDOT:PSS,Ag,N2,DMF,False,100,Spin-coating,N2,0.13,False,0.938,20.6,0.634,12.5,v2TNsWf2SjnLj9PeUsMadcXQp2w7
