Repository: GouravSidana/firstML

# firstML
My first Machine Learning Project

File: filtered_perovskite.csv (part 144 of 155)
Formula,A_ion,B_ion,X_ion,Bandgap,ETL,HTL,Backcontact,Antisolvent,Solvent,Solv_annel,Anneal_temp,Dep_procedure,Synth_atm,Cell_area,Is_module,Voc,Jsc,FF,PCE,entry_id
MAPbI3,MA,Pb,I,1.6,PCBM-60 | LiF,NiO-np,Al,Toluene,DMF; GBL,False,70.0,Spin-coating,N2,0.06,False,0.99,14.3,0.6,8.6,v2VmRR7rjK-N4TObWji5Y6TPDbes
MAPbI3,MA,Pb,I,1.6,PCBM-60 | BCP,PEDOT:PSS,Au,Unknown,DMF; DMSO,False,Unknown,Spin-coating,Unknown,0.1,False,0.979,21.51,0.79,16.71,v2aoaa1y3eNfbZD-HGF0BZGkliUa
MAPbI3,MA,Pb,I,1.55,TiO2-nw,Spiro-MeOTAD,Au,Diethyl ether,DMF; DMSO; NMP,False,100.0,Spin-coating,Unknown,0.16,False,,,,15.88,v2biuekEfWMwXBiU-B3pghewuggY
MAPbI3,MA,Pb,I,1.57,TiO2-c,Spiro-MeOTAD,Au,Unknown,DMSO; GBL,False,100.0,Spin-coating,N2,0.16,False,1.03,15.75,0.629,10.2,v2fUociZvAfnNh1vRjEVsrV6efBy
FA0.85MA0.15PbBr0.45I2.55,FA; MA,Pb,Br; I,,SnO2-np,Spiro-MeOTAD,Ag,Chlorobenzene,DMF; DMSO,False,100.0,Spin-coating,N2,0.102,False,1.156,23.3,0.772,20.02,v2i8a4Ii5WMB6gIq2zuhSRcSYPpH
MAPbI3,MA,Pb,I,1.5,PCBM-60,SiTP-OMeTPA,Al,Unknown,DMF; DMSO >> IPA,False,Unknown >> 100.0,Spin-coating >> Spin-coating,Unknown,0.1,False,0.98,18.1,0.633,11.28,v2otOdfe3OwizEIBZTiF-ZGJl4zK
MAPbI3,MA,Pb,I,1.62,PCBM-60,SWCNTs | PEDOT:PSS,Ag,Chlorobenzene,DMF; DMSO,False,100.0,Spin-coating,N2,0.0004,False,0.99,17.98,0.701,12.4,v2wCvot4EQqF3rFY_kYmQMCb2E0_
FA0.4MA0.6PbBr0.1I2.9,FA; MA,Pb,Br; I,1.56,C60 | BCP,PTAA | PFN-P2,Cu,Diethyl ether,DMSO,False,130.0,Spin-coating,Dry air,0.0754,False,1.04,20.7,0.742,16.7,v3-bSFagWdR3CZvav2ZKGXawqWKu
Cs0.05FA0.79MA0.16PbBr0.3I2.7,Cs; FA; MA,Pb,Br; I,,TiO2-c,CuPc(tBu)4,Au,Chlorobenzene,DMF; DMSO,False,100.0,Spin-coating,Ar,0.09,False,1.01,20.6,0.62,12.9,v37SrKVUBOdY9aH7Z25s59Mgd9bY
MAPbI3,MA,Pb,I,1.6,SnO2-c,Spiro-MeOTAD,Ag,Toluene,DMF; DMSO,False,100.0,Spin-coating,Unknown,0.1,False,1.03,21.5,0.7120000000000001,15.8,v3DnmNpjFA_g6LV0vnLsYSv8MQje
nannannan,,,,,Unknown,Unknown,,,,False,,,,,False,,,,,v3YTt-FOlP13WsBFpgIJ9DRTgPXE
MAPbI3,MA,Pb,I,1.6,TiO2-c | TiO2-mp,Spiro-MeOTAD,Au,Diethyl ether,DMF; DMSO,False,50; 100,Spin-coating,Unknown,0.1,False,1.03,20.19,0.722,15.1,v3b9OAvzx0s6bPB4G8Q1znHSlTi-
MAPbI3,MA,Pb,I,1.6,TiO2-c,Spiro-MeOTAD,MoO3 | Al,Unknown,DMF; HCl >> IPA,False,Unknown >> 150,Spin-coating >> Spin-coating,Unknown,0.1,False,1.05,22.71,0.64,15.2,v3tkkjrlKu1zOp7xxVZSSCIStDVQ
MAPbI3,MA,Pb,I,1.6,TiO2-c,Spiro-MeOTAD | MoO3,Al,Unknown,DMF >> IPA,False,Unknown >> 100.0,Spin-coating >> Spin-coating,N2 >> N2,0.1,False,1.0,15.7,0.67,10.5,v3yCaPNNzxlP9dhfiekRE0oqSAi2
FA0.85MA0.15PbBr0.45I2.55,FA; MA,Pb,Br; I,,TiO2-c,Spiro-MeOTAD,Au,Toluene,DMF; DMSO,False,400.0,Spin-coating,N2,1.0,False,1.135,22.17,0.6890000000000001,17.33,v4-S_CnrNClxOfovdfWtwuAW99LG
MAPbI3,MA,Pb,I,1.6,PCBM-60 | C60 | LiF,PEDOT:PSS,Ag,Toluene,DMSO; GBL,False,70.0,Spin-coating,N2,0.2,False,0.86,18.5,0.77,12.2,v4AeovDlyu8JRVKY7ewgJNqBGfsv
MAPbI3,MA,Pb,I,1.6,TiO2-c,P3HT,Au,Chlorobenzene,DMSO; GBL,False,100.0,Spin-coating,Unknown,0.1,False,0.8,19.81,0.7120000000000001,11.27,v4JoN__ZYdVZ2YeitZvdOd5wjWuX
(PEA)2FA0.5MA3.5Pb5I16,(PEA); FA; MA,Pb,I,,PCBM-60 | BCP,PTAA,Ag,Unknown,DMF; DMSO,False,100.0,Spin-coating,Unknown,0.1,False,1.14,13.31,0.68,9.2,v4Ndt_lwlEcxtnAScfyE3tzKTwVt
FA0.15MA0.85PbI3,FA; MA,Pb,I,,TiO2-c | TiO2-mp,Spiro-MeOTAD,Au,Toluene,DMSO,False,100.0,Spin-coating,Unknown,0.16,False,0.994,19.9,0.73,13.62,v4QZuxqVHRRFP90EwgpehaB2u7_L
MAPbI3,MA,Pb,I,1.6,TiO2-c | TiO2-mp,Spiro-MeOTAD,Au,Unknown,DMF >> none,False,Unknown,Spin-coating >> Gas reaction,N2 >> MAI; N2; O2,0.06,False,0.99,23.2,0.68,15.5,v4SW3LB_JmOy0absQBcWVbZPN2b2
FA0.97MA0.03PbBr0.09I2.91 | (MIC3)2PbI4,FA; MA | (MIC3),Pb | Pb,Br; I | I,,SnO2-np,Spiro-MeOTAD,Au,Unknown,Unknown,False,70 >> 150 >> 100,Spin-coating >> Spin-coating >> Spin-coating,Ar >> Ar >> Ar,0.16,False,1.067,22.8,0.735,16.59,v4Sty9G-848BI_Y4CQMO9-_geJC5
MAPbI3,MA,Pb,I,1.5,PCBM-60,PEDOT:PSS,Al,Unknown,DMF >> Ethanol,False,70.0 >> 100.0,Spin-coating >> Spin-coating,Air >> Air,0.045,False,0.88,20.17,0.723,12.83,v4VHZ7f2nyr8sBmJcCJ0wRF0UuUC
MAPbI3,MA,Pb,I,1.61,TiO2-c,Spiro-MeOTAD,Au,Chlorobenzene,DMF; DMSO,False,40; 100,Spin-coating,Unknown,0.0831,False,,,,13.0,v4f40qc2gEOpz_Pwk9ZNOuGuW5l_
MAPbI3,MA,Pb,I,1.6,C60 | BCP,PEDOT:PSS,Cu,Unknown,DMF; DMSO,True,120.0,Ultrasonic spray,Ambient,0.0754,False,1.03,21.6,0.76,16.9,v4mo9YNtaNBVPCve76YtxvlryImX
Cs0.17FA0.83PbBr0.51I2.49,Cs; FA,Pb,Br; I,,SnO2-np | C60,Spiro-TTB | VOx,Au,Chlorobenzene,DMF; DMSO,False,100.0,Spin-coating,Dry air,0.12,False,1.07,18.9,0.71,13.9,v4rVDGNYmvFs-zQ_LRinQRLzSYJ0
FA0.87MA0.13PbBr0.5I2.5,FA; MA,Pb,Br; I,,TiO2-c,Spiro-MeOTAD,Au,Chlorobenzene,DMF; DMSO,False,100.0,Spin-coating,N2,0.1,False,,,,15.3,v4wTs6kJiWZ7nUXGZMBuyM-C9PNb
MAPbI3,MA,Pb,I,1.6,TiO2-c | TiO2-nw,Spiro-MeOTAD,Au,Unknown,DMF,False,110.0,Spin-coating,Ar,0.1,False,0.88,21.6,0.66,12.5,v51U1DyddZy-PZv1OtzzpYJfsC7M
MAPbI3,MA,Pb,I,1.6,TiO2-c | TiO2-mp,Spiro-MeOTAD,Au,Toluene,DMSO,False,100.0,Spin-coating,N2,0.16,False,1.041,20.2,0.75,15.8,v5JDDB1irIsTt8UfXutfzD3fysEK
MAPbI3,MA,Pb,I,1.6,TiO2-c | TiO2-mp,Spiro-MeOTAD,Au,Unknown,DMF >> IPA,False,Unknown >> 70.0,Spin-coating >> CBD,Air >> Air,0.16,False,0.966,19.0,0.66,12.4,v5LOuMPwuHGUauU2wua1hJ--wbL0
MAPbBr0.75I2.25,MA,Pb,Br; I,,TiO2-c | Si-nw,Spiro-MeOTAD,Au,Chlorobenzene,DMF,False,100.0,Spin-coating,N2,0.04,False,0.968,20.3,0.71,13.8,v5Y8NuFO593Oylv9KenlkngvVVXK
MAPbI3,MA,Pb,I,1.6,TiO2-c,Spiro-MeOTAD,Au,Unknown,DMF,False,130.0,Spray-coating,Unknown,0.1,True,0.83,20.4,0.7,10.4,v5YTHQX4RCZ4vyYoDgzAlARmZJQP
MAPbI3,MA,Pb,I,1.6,PCBM-60,PTAA,Al,Unknown,DMF; DMSO >> IPA,False,Unknown >> 100.0,Spin-coating >> Spin-coating,N2,0.16,False,1.12,23.01,0.81,20.78,v5miKmsRetghU4HhP-F6sVBOTh7Q
Cs0.05FA0.79MA0.16PbBr0.51I2.49,Cs; FA; MA,Pb,Br; I,,SnO2-c,Spiro-MeOTAD,Au,Chlorobenzene,DMF; DMSO,False,100.0,Spin-coating,N2,0.16,False,1.16,21.69,0.728,19.0,v5xPz2hI2zWtZ_1X8ixFSKuHeLen
MAPbI3,MA,Pb,I,1.55,SnO2-np,Spiro-MeOTAD,Ag,Unknown,acetonitrile; Methylamine,False,130.0,Spin-coating,Air,0.15,False,1.111,21.83,0.7390000000000001,16.58,v60otOp22r3GYIIuR0FsywohwZIu
MAPbI3,MA,Pb,I,1.6,C60 | BCP,PolyTPD,Cu,Toluene,DMSO; GBL,False,100.0,Spin-coating,N2,0.06,False,1.02,21.0,0.74,16.1,v65LVFK-CXApSeNq-9fnKguhm1QL
MAPb1.0I3,MA,Pb,I,1.55,PCBM-70 | ZnO-np,PEDOT:PSS,Al,Unknown,DMF; DMSO,False,120,Spin-coating,N2,0.09,False,0.95,17.2,0.73,11.5,v6CGmCulTXZJ3lrMqM-HRITNLQat
Cs0.05FA0.7885MA0.1615PbBr0.51I2.49,Cs; FA; MA,Pb,Br; I,,TiO2-c | TiO2-mp,Spiro-MeOTAD,Au,Chlorobenzene,DMF; DMSO >> IPA,False,100.0 >> Unknown,Spin-coating >> CBD,N2 >> N2,0.09,False,1.09,20.9,0.75,17.2,v6IKSpGZyCinOal4WhcnqJD3xSWm
Cs0.05FA0.79MA0.16PbBr0.51I2.49,Cs; FA; MA,Pb,Br; I,,TiO2-c | TiO2-mp | Sinapoyl malate,Spiro-MeOTAD,Au,Diethyl ether,DMF; DMSO,False,120.0,Spin-coating,N2,0.11,False,1.12,23.52,0.76,20.02,v6IKtmKPFxqLQH1Fi3AIjxOwwzcU
MAPbI3,MA,Pb,I,1.6,TiO2-c | TiO2-mp,Spiro-MeOTAD,Au,Unknown,DMF >> IPA,False,Unknown >> 70.0,Spin-coating >> CBD,Dry air >> Dry air,0.2505,False,1.12,19.98,0.39,8.72,v6T-IRq9CkEiJZ9TO7qLlf_jcuIv
FAMAPbI3,FA; MA,Pb,I,1.5,PCBM-60,PEDOT:PSS | PEDOT:PSS,Al,Unknown,DMF >> IPA,False,70.0 >> 100.0,Spin-coating >> Spin-coating,Unknown,0.1,False,0.88,17.87,0.66,10.34,v6Yu0USXmtI1gltE0hYZuDtBaOTl
MAPbI3,MA,Pb,I,1.6,PCBM-60 | bis-C60,NiO-c,Ag,Chlorobenzene,DMF; DMSO,False,100.0,Spin-coating,Unknown,0.1,False,1.03,21.84,0.61,13.72,v6_SpAnhkS_0iBjLJNaxaaQYzMSe
MAPbI3,MA,Pb,I,1.6,TiO2-c,Spiro-MeOTAD | MoO3,Al,Unknown,DMF >> IPA,False,Unknown >> 100.0,Spin-coating >> Spin-coating,N2 >> N2,0.1,False,1.01,18.1,0.7,12.7,v6czuO-mwp3EqvSkz2LKi5Dp61Kb
MAPbI3,MA,Pb,I,1.6,TiO2-c,Spiro-MeOTAD,Au,Unknown,DMF >> IPA,False,40; 100 >> 100,Spin-coating >> Spin-coating,N2 >> N2,0.11,False,0.885,14.56,0.547,7.01,v7JiXTrhaYj17a5G0xhtGQa-A8hk
MAPbI3,MA,Pb,I,1.6,TiO2-c | TiO2-mp,Spiro-MeOTAD,Au,Unknown,DMF >> IPA,False,Unknown >> 80.0,Spin-coating >> Spin-coating,Dry air >> Dry air,0.1,False,0.99,21.81,0.71,15.25,v7WbvbcjUbgXzH3SrHQUofAdjoLG
MAPbI3,MA,Pb,I,1.58,pBTTz,PEDOT:PSS,Ag,Toluene,DMSO; GBL,True,100.0,Spin-coating,N2,0.1,False,0.91,21.95,0.723,14.4,v7eqZt4adfgduB-FoZX_735SWjXf
MAPbI3,MA,Pb,I,1.56,PCBM-60 | BCP,PEDOT:PSS,Ag,Toluene,DMSO; GBL,False,100.0,Spin-coating,Unknown,0.1,False,0.96,20.5,0.62,12.08,v7kJt5hOrncRVthvbbqNw79oEW6w
FA0.85MA0.15PbBr0.45I2.55,FA; MA,Pb,Br; I,1.56,SnO2-c,Spiro-MeOTAD,Au,Toluene,DMF; DMSO,False,Unknown,Spin-coating,Unknown,0.16,False,1.07,19.28,0.418,8.46,v7mq9wi2BrW_DRDChpnFQ8UHAl8S
MAPbI3,MA,Pb,I,1.6,PCBM-60,PEDOT:PSS,Ca | Al,Unknown,DMF >> IPA,False,Unknown >> 100,Spin-coating >> Spin-coating,Unknown,0.035,False,0.91,13.88,0.62,7.9,v7q-F6-y1M2C_g8Dw2QJbik9FL5p
MAPbI3,MA,Pb,I,1.56,PCBM-60 | Bphen,TS-CuPc,Ag,Unknown,DMF; GBL,False,95.0,Spin-coating,N2,0.0725,False,,,,14.94,v7rSdxqYkR5PoS9VEUHdvC3xhHF6
MAPbI3,MA,Pb,I,1.6,PCBM-60 | EFGnPs-H,PEDOT:PSS,Al,Unknown,DMF,False,100.0,Spin-coating,Air,0.13,False,0.98,18.1,0.78,13.0,v7tnIMythDxcVWWWql8Qsze_nG6b
MAPbI3,MA,Pb,I,1.6,TiO2-c,Spiro-MeOTAD,Au,Unknown,DMF,False,100.0,Spin-coating,Unknown,0.1,False,1.06,20.25,0.63,13.49,v81XlK4xe8TIaC2E9IDcZGXCC4po
MAPbI3,MA,Pb,I,1.6,TiO2-c | TiO2-mp,Spiro-MeOTAD,Ag,Unknown,DMF,False,70.0,Spin-coating,Dry air,0.1,False,0.94,21.3,0.731,14.6,v8Ty2TFrKn5l70_yyeyiDlUAnQ4V
MAPbI3,MA,Pb,I,1.6,ZnO-np,Spiro-MeOTAD,Ag,Unknown,DMF >> IPA,False,Unknown >> Unknown,Spin-coating >> CBD,Unknown,0.07065,False,1.01,18.9,0.7,13.3,v8aQU7O3WyVVBDwKQl1a13Yo0kPS
MAPbI3,MA,Pb,I,1.6,PCBM-60,PEDOT:PSS,Ca | Al,Unknown,DMSO,False,110.0,Spin-coating,N2,0.1,False,0.86,20.31,0.72,12.51,v8mYWPG7ZuyyCyqeczyn4X3I-Skt
MAPbI3,MA,Pb,I,1.54,ZnO-c,Spiro-MeOTAD,Ag,Unknown,DMF,False,100.0,Spin-coating,Unknown,0.1,False,0.95,22.09,0.5720000000000001,12.0,v8qhRXUWsXJQDllSs7bFeY2CuxYq
Cs0.05FA0.79MA0.16PbBr0.39I2.61,Cs; FA; MA,Pb,Br; I,1.59,PCBM-60 | BCP,NiO-c | BBA,Ag,Toluene,DMF,False,100,Spin-coating,N2,,False,1.01,17.6,0.66,11.8,v8rhpMjgenQjQiJ-p_MT6h0KXwPA
FA0.25MA0.75PbI,FA; MA,Pb,I,,TiO2-c | TiO2-mp,HTM,Ag,Unknown,DMSO >> IPA,False,Unknown >> 145.0,Spin-coating >> Spin-coating,Unknown,0.1,False,0.98,18.6,0.6920000000000001,12.6,v8to0rQy-LMork9WU-lBPrbSaqqn
MAPbI3,MA,Pb,I,1.6,TiO2-c | TiO2-mp,Spiro-MeOTAD,Au,Unknown,DMF; DMSO,False,Unknown,Spin-coating,N2,0.09,False,1.02,23.6,0.65,15.6,v9CNgTtWAfTPDiR9TXzqSz2aB2XO
MAPbI3,MA,Pb,I,1.6,PCBM-60 | BCP,PEDOT:PSS,Ag,Unknown,DMF >> IPA,False,70.0 >> 100.0,Roller-coating >> Roller-coating,N2 >> N2,0.0464,False,0.873,12.25,0.6679999999999999,7.14,v9GcLCJBKwT33l85zAoi1imcbj0b
Cs0.05FA0.8MA0.15PbBr0.5I2.5,Cs; FA; MA,Pb,Br; I,,TiO2-c | TiO2-mp,PTAA | Spiro-MeOTAD,Au,Chlorobenzene,DMF; DMSO,False,100.0,Spin-coating,N2,0.2,False,1.13,23.2,0.8,20.9,v9GdNMFdZboNFiuIJan3y8e77YKN
MAPbI3,MA,Pb,I,1.6,TiO2-c,Spiro-MeOTAD,Ag,Chlorobenzene,DMF; DMSO,False,Unknown,Spin-coating,Unknown,0.05,False,0.98,16.26,0.696,12.55,v9Iop_5GYVXGMN2CfpgiKNN2AiMt
MAPbI3,MA,Pb,I,1.6,ZnO-np,Spiro-MeOTAD,Ag,Unknown,DMF >> IPA; Toluene,False,80.0 >> 80.0,Spin-coating >> Spin-coating,N2 >> N2,0.1,False,1.04,17.9,0.54,10.05,v9Y4JzMGKuedEK5ypMMPsFgwu8yU
Cs0.1FA0.74MA0.13PbBr0.39I2.48,Cs; FA; MA,Pb,Br; I,,TiO2-c | TiO2-mp,TTB3,Au,Chlorobenzene,DMF; DMSO,False,100.0,Spin-coating,N2,0.16,False,0.975,10.92,0.66,7.03,v9ai0158WXmei7QuHufRuzldzviw
MAPbI3,MA,Pb,I,1.6,TiO2-c,Spiro-MeOTAD,Au,Chlorobenzene,DMF; DMSO,False,100.0,Spin-coating,Unknown,0.07,False,0.93,14.5,0.69,9.3,v9c4z_KZ5QSCIegvQnsfrQZA_zNm
MAPbI3,MA,Pb,I,1.6,TiO2-c | TiO2-mp,Spiro-MeOTAD,Au,Unknown,DMF >> IPA,False,Unknown >> 100,Spin-coating >> CBD,N2 >> N2,0.2,False,1.07,20.11,0.61,13.1,v9iy7rt2TMIzztVvbBCajmxzRegL
MAPbI3,MA,Pb,I,1.6,C60; Phlm | C60,TaTm | F6-TCNNQ; TaTm,Ag,Unknown,none,False,Unknown,Co-evaporation,Vacuum,0.85,False,1.129,20.76,0.64,15.0,v9uG3NBAb8aiuBfQKkLkV6zJvd8I
Cs0.5FA0.5PbI3,Cs; FA,Pb,I,1.64,SnO2-np,Spiro-MeOTAD,Au,Unknown,Octane >> Methyl acetate >> Ethyl acetate,False,Unknown,Spin-coating >> Dipp-coating >> Dipp-coating,Air >> Air >> Air,0.0579999999999999,False,1.17,18.3,0.7829999999999999,16.6,v9uHydko-m6J9AaZLQ2ua-15ZJpk
CsPbBrI2,Cs,Pb,Br; I,,TiO2-c,PTAA,Au,Unknown,DMF >> Ethyl acetate,False,300.0 >> Unknown,Spin-coating >> Dipp-coating,N2 >> N2,0.09,False,1.205,14.69,0.774,13.7,v9vHHOhx17N0IKGng3CglgRXeEq7
Cs0.15FA0.75MA0.1PbBr0.1I2.9,Cs; FA; MA,Pb,Br; I,,ZnO-c | TiO2-c,Spiro-MeOTAD,MoO3 | Ag,Chlorobenzene,DMSO,False,110,Spin-coating,N2,0.0544,False,1.04,22.19,0.63,14.54,vA2rOPCqf91NEAlUWYbxNAy8fgkk
MAPbI3,MA,Pb,I,1.6,ZnO-c | ZnO-nw | TiO2-c,Spiro-MeOTAD,Au,Unknown,DMF >> IPA,False,90.0 >> 90.0,Spin-coating >> CBD,Air >> Air,0.1,False,0.975,21.11,0.65,13.4,vA6qap7gOws5Xug39loBoh9S0FRo
Cs0.05FA0.83MA0.12PbBr0.49I2.51,Cs; FA; MA,Pb,Br; I,1.6,TiO2-c,Spiro-MeOTAD,Au,Chlorobenzene,DMF; DMSO,False,Unknown,Spin-coating,N2,,False,1.13,21.1,0.55,13.9,vADevsERimjTKJ1NOgfT9lNbTZys
CsPbBrI2,Cs,Pb,Br; I,,PCBM-60 | C60 | BCP,P3CT,Ag,Unknown,DMSO,False,25; 300,Spin-coating,N2,0.09,False,1.12,15.75,0.723,12.81,vAer0A6IXxeNMuDfOg8nc4TO0ZcG
MAPbI3,MA,Pb,I,1.6,TiO2-nw,Spiro-MeOTAD,Au,Chlorobenzene,DMF; DMSO,False,100.0,Spin-coating,Unknown,0.12,False,1.12,22.2,0.754,18.76,vAfR1B6pVYKKuEa4w9SFbOi5X0g9
MAPbI3,MA,Pb,I,1.6,PCBM-60 | BCP,PEDOT:PSS,Ag,Unknown,DMF; DMSO >> IPA,False,Unknown >> 100.0,Spin-coating >> Spin-coating,Unknown,0.1,False,0.98,15.0,0.66,9.7,vAuhkbvMNOSLDhCFgeCFAkjTa9hp
MAPbI3,MA,Pb,I,1.6,IDTCN | C60 | BCP,P3CT-Na,Ag,Chlorobenzene,DMF; DMSO,False,60; 80,Spin-coating,N2,0.09,False,1.05,21.36,0.78,17.54,vB1HV8CGyTzBVZe9TEStmcp_UwM9
FAPbI3,FA,Pb,I,1.45,TiO2-c,Spiro-MeOTAD,Ag,Chlorobenzene,DMF >> none,False,Unknown >> 150.0,Spin-coating >> Ion exchange,N2 >> FA,0.12,False,1.0,22.0,0.76,16.9,vB8D8YhM_lNnclkMwiwZRPp9_sNQ
Cs0.17FA0.83Pb0.7Sn0.3I3,Cs; FA,Pb; Sn,I,1.33,PCBM-60 | BCP,PEDOT:PSS,Ag,Anisole >> N2,DMF; DMSO,False,120,Spin-coating,N2,0.0919,False,0.82,26.5,0.706,16.0,vBDMBY3LH_Isxprq0XuGzVVRgXWJ
MAPbI3,MA,Pb,I,1.6,TiO2-c | TiO2-mp,Spiro-MeOTAD,Au,Unknown,DMF >> IPA,False,Unknown >> 100.0,Spin-coating >> CBD,Unknown,0.12,False,0.91,20.08,0.59,10.7,vBEtTYTcrG62gEFvPiPlGYCLeo5G
MAPbI3,MA,Pb,I,1.6,TiO2-c | CdS,Spiro-MeOTAD,Ag,Unknown,DMF >> none,False,100 >> 150,Spin-coating >> Gas reaction,Unknown,0.12,False,0.99,23.65,0.61,14.26,vBMdaduFTuhyCbxI6Th3eKmaujnJ
MAPbI3,MA,Pb,I,1.6,TiO2-c,Spiro-MeOTAD,Au,Unknown,DMF,False,100.0,Spin-coating,N2,0.25,False,1.0,16.5,0.55,9.0,vB_QB_RrLN_DMtCiXiSnvof8WBmN
MAPbI3,MA,Pb,I,1.63,SnO2-c | APTES-SAM,Spiro-MeOTAD,Au,Ethyl ether,DMF; DMSO,False,100,Spin-coating,Unknown,,False,1.16,21.23,0.6920000000000001,17.03,vBgOqU227QwkaS3UaJ2cUYStt7DF
MAPb1.0I3,MA,Pb,I,1.6,TiO2-c,Spiro-MeOTAD,Au,Unknown,DMF; DMSO,False,50; 100,Spin-coating,N2,0.16,False,1.052,20.5,0.638,13.8,vBq10o7yyydErAH_-sHNgIvQZTDh
FA0.7MA0.3Pb0.7Sn0.3I3,FA; MA,Pb; Sn,I,1.26,PCBM-60 | ZnO-np,PTAA,Al,Unknown,DMF; DMSO >> IPA,False,Unknown >> 130.0,Spin-coating >> Spin-coating,N2 >> N2,0.06,False,0.78,23.6,0.74,13.0,vBwig1XEsmXLb46_2vcekPPCKytP
MAPbI3,MA,Pb,I,1.6,TiO2-c | TiO2-mp | CdSe-QDs,Spiro-MeOTAD,Au,Unknown,DMF >> IPA >> IPA,False,80.0 >> 110.0 >> 110,Spin-coating >> Spin-coating >> Spin-coating,Air >> Air >> Air,0.16,False,0.94,17.33,0.612,9.98,vC01bvaVaXukhGv5jVGnC2p8DYBB
MAPbI3,MA,Pb,I,1.5,ZnO-np,P3TAA,Ag,Unknown,GBL,False,100.0,Spin-coating,Unknown,0.32,False,0.897,12.61,0.64,7.24,vC66lYgXKMkPSEmthzi6FfWyhKYk
(BEA)0.5Cs0.15FA2.36MA0.48Pb3Br1.7I0.83,(BEA); Cs; FA; MA,Pb,Br; I,,TiO2-c,Spiro-MeOTAD,Au,Unknown,DMF; DMSO,False,100.0,Spin-coating,N2,0.1,False,1.1,21.89,0.722,17.39,vCQiF0eqq_2MYcdOLvso6V-EOAl3
MAPbI3,MA,Pb,I,1.6,PCBM-60 | BCP,NiO-c,Ag,Unknown,DMF; DMSO,False,80.0,Spin-coating,N2,0.13,False,1.025,21.5,0.75,16.32,vCrhYbcG-KWNbioEV1Bu26QEB31S
MAPbI3,MA,Pb,I,1.6,PCBM-60 | BCP,PEDOT:PSS,Ag,Toluene,DMSO; GBL,False,100.0,Spin-coating,N2,0.1,False,0.86,14.82,0.6970000000000001,8.89,vCuMP-oS4jyRDm4l8IbPE88E0FBZ
FA0.85MA0.15PbBr0.45I2.55,FA; MA,Pb,Br; I,,TiO2-c | TiO2-mp,Spiro-MeOTAD,Au,Chlorobenzene,DMF; DMSO,False,Unknown,Spin-coating,N2,0.2,False,1.115,22.48,0.69,17.34,vD1s1D71blIr-tl5aQqrqBUvL1lS
CsPbBr2I,Cs,Pb,Br; I,2.01,TiO2-c,Spiro-MeOTAD,Au,Diethyl ether,DMSO >> IPA,False,35; 120 >> 120,Spin-coating >> Spin-coating,N2 >> N2,0.1,False,1.2,10.24,0.746,9.17,vDQoPocTGVf_guRoPaBsiINpKS_2
MAPbI3,MA,Pb,I,1.6,TiO2-c | TiO2-mp,Spiro-MeOTAD,Au,Unknown,DMF,False,95; 120,Spin-coating,N2,0.12,False,0.802,16.9,0.73,9.9,vDRM2f2xmtCMtJb0PIDf_P50f_rE
MAPbI3,MA,Pb,I,1.6,TiO2-c | TiO2-mp,Spiro-MeOTAD,Au,Chlorobenzene,DMF; DMSO,False,100.0,Spin-coating,N2,0.1,False,1.0,11.97,0.71,8.5,vDmuSzk9b7diDblt8xF1tHz3kE6k
FA0.85MA0.15PbBr0.45I2.55,FA; MA,Pb,Br; I,,TiO2-c | TiO2-mp,Spiro-MeOTAD,Au,Toluene,DMF; DMSO,True,110,Spin-coating,Unknown,0.25,False,1.08,21.4,0.61,14.1,vE5ous0aiPKHhci-2sI9Fiad_gRB
MAPbI3,MA,Pb,I,1.6,TiO2-c | TiO2-mp,Spiro-MeOTAD,Au,Unknown,DMF; DMSO,False,100,Spin-coating,N2,0.159,False,0.98,18.5,0.73,13.1,vEET7KNWxAtxKnril3ygu94qQA69
MAPbI3,MA,Pb,I,1.6,TiO2-c | TiO2-mp,Spiro-MeOTAD,Au,Toluene,DMSO; GBL,False,100.0,Spin-coating,Unknown,0.1,False,1.02,19.35,0.73,14.32,vEFjFvgFAutNrWUbtNBtTmYBlitj
MAPbI3,MA,Pb,I,1.6,TiO2-c,Spiro-MeOTAD,Au,Chlorobenzene,DMF,False,100.0,Spin-coating,N2,0.25,False,1.09,20.73,0.675,15.25,vEMBNdba9Kv6WeQObS6ILtLNuBRd
MAPbI3,MA,Pb,I,1.6,ZnO-c | ZnO-nw,Spiro-MeOTAD,MoO3 | Al,Unknown,DMF >> IPA,False,70.0 >> 70.0,Spin-coating >> Spin-coating,N2 >> N2,0.1,False,0.018,1.0,0.48,8.8,vEUOo7SFuSRmeKqc5fOvNiQPvxrb
CsPbI3,Cs,Pb,I,1.73,SnO2-np,Spiro-MeOTAD,Au,Unknown,DMF; DMSO,True,Unknown,Spin-coating,N2,0.108,False,1.08,18.41,0.7929999999999999,15.71,vE_GA3W5g_Um7N2S7NntR6_WkWsK
CsPbBrI2,Cs,Pb,Br; I,,PCBM-60 | C60 | BCP,P3CT,Ag,Unknown,DMSO,False,25; 300,Spin-coating,N2,0.09,False,1.1,15.01,0.6809999999999999,11.22,vEbtPtXLfkgKTSYCRdsaCiibZKoL
CsPbBrI2,Cs,Pb,Br; I,,SnO2-np,none,Carbon,Chlorobenzene,DMSO,False,150.0,Spin-coating,N2,0.04,False,1.06,13.36,0.57,8.07,vFAd5xlQ4pJuA2lsUuToTrrILv7i
MAPbI3,MA,Pb,I,1.6,TiO2-c,Spiro-MeOTAD,Ag,Chlorobenzene,DMF; DMSO,False,Unknown,Spin-coating,Unknown,0.1,False,0.96,20.95,0.701,14.1,vFS6UXcksCGcdUk3rpUFwj7xEi3O
MAPbI3,MA,Pb,I,1.5,ZnO-np,PEDOT:PSS,Al,Unknown,DMF >> IPA,False,25.0 >> 25.0,Spin-coating >> CBD,Air >> Air,0.1,False,0.96,15.65,0.723,10.86,vFYI7CtwfbPslAvckld2GmzM0Uaq
FA0.95MA0.05PbBr0.15I2.85,FA; MA,Pb,Br; I,,SnO2-np | ImAcHcl,Spiro-MeOTAD,Au,Diethyl ether,DMF; DMSO,False,150.0,Spin-coating,N2,0.125,False,1.153,23.06,0.79,20.7,vFhGkxMFHa689kyrEOoJg7QUNB0b
MAPbI3,MA,Pb,I,1.6,TiO2-c | TiO2-mp,Spiro-MeOTAD,Au,Chlorobenzene,DMF; DMSO,False,100.0,Spin-coating,Unknown,0.06,False,1.04,22.5,0.78,18.32,vFjFg4f7OkFvGm6t6tZVpSlSNoiM
MAPbI3,MA,Pb,I,1.5,C60 | BCP,PEDOT:PSS,Ag,Toluene,DMSO; GBL,False,90,Spin-coating,N2,0.06,False,0.87,13.91,0.66,8.0,vFyzAJEG6rG-AUsM3sJMciVODHpM
FAPbI3,FA,Pb,I,1.48,TiO2-c | TiO2-mp,Spiro-MeOTAD,Au,Unknown,DMF; DMSO >> IPA,False,150; 100 >> 100,Spin-coating >> Spin-coating,Unknown,0.1,False,1.144,26.7,0.7759999999999999,23.69,vG-zBQyBGutepo8c1-yXGTtHokl6
MAPbI3,MA,Pb,I,1.6,SnO2-np,Spiro-MeOTAD,Au,Unknown,DMF; DMSO,False,100.0,Spin-coating,N2,0.1,False,1.1,21.2,0.7609999999999999,17.75,vG074NaMI9NE7qVTD1DP_KvOJ1dp
MAPbI3,MA,Pb,I,1.6,PCBM-60 | bis-C60,PEDOT:PSS,Ag,Unknown,DMF,False,90; 100,Spin-coating,Air,0.1,False,0.89,16.85,0.73,11.04,vGHXFW_ShgS2uBcsAW9CI4lXTiRC
MAPbBr0.15I2.85,MA,Pb,Br; I,,PCBM-60 | ZnO-np,PEDOT:PSS,Ag,Chlorobenzene,DMSO; GBL,False,100,Spin-coating,N2,0.135,False,0.93,18.44,0.716,12.53,vGJ8yN8EkyXddfjJ4D3yTcPmJ9s_
MAPbI3,MA,Pb,I,1.6,TiO2-c | 1-OMe-SAM,P3HT,MoO3 | Ag,Toluene,GBL,False,85.0,Spin-coating,N2,0.1,False,0.889,22.865,0.46,9.39,vGKEkCSJDaPgergaizkEdQCMjXSf
MAPbI3,MA,Pb,I,1.6,TiO2-c | TiO2-mp,none,Au,Unknown,DMF >> IPA,False,90.0 >> 90.0,Spin-coating >> CBD,Unknown,0.1,False,0.8440000000000001,12.47,0.6729999999999999,7.09,vG_VDi3sSFLMuYR2JJzx5cGkvolp
CsPbBr3,Cs,Pb,Br,,TiO2-c | TiO2-mp | ZrO2-mp,none,Carbon,Unknown,DMF >> Methanol,False,70; 150 >> 100,Dropcasting >> CBD,Unknown,0.25,False,,,,,vGaW__6b_OBPhQaaaRKt675ZKCOE
FA0.4MA0.6PbI3,FA; MA,Pb,I,,TiO2-c,WO3,Ag,Unknown,DMF >> none >> none,False,Unknown,Spin-coating >> Gas reaction >> Gas reaction,Unknown,0.2,False,,,,,vGx8cZw0xcmiH4v9NYmlLKTVEh0J
MAPbI3,MA,Pb,I,1.6,ZnO-c | ZnO-nw,Spiro-MeOTAD,Au,Unknown,DMF; DMSO >> IPA,False,Unknown >> 100.0,Spin-coating >> CBD,N2 >> N2,0.1,False,1.0,13.11,0.59,7.7,vH-cUnCY1X-7DCOzHIRN5008Qv2d
MAPbI3,MA,Pb,I,1.6,TiO2-c,Spiro-MeOTAD,Au,Unknown,DMSO >> IPA,False,Unknown,Spin-coating >> CBD,N2 | N2,0.1,False,1.01,16.1,0.5379999999999999,8.8,vHJyvmsGnjnWIB18BoUBsfvE0Ak-
MAPbI3,MA,Pb,I,1.6,TiO2-c | TiO2-mp,Spiro-MeOTAD,Au,Unknown,DMF >> IPA,False,100.0 >> 100.0,Spin-coating >> CBD,N2 >> N2,0.1,False,1.02,20.51,0.722,13.18,vHRbdRdF8Gf1kqI4-CBA1uBVB8R8
MAPbI3,MA,Pb,I,1.6,PCBM-60,P3CT-K,Al,Unknown,Unknown,False,60.0; 80.0,Spin-coating,N2,0.06,False,1.02,17.52,0.67,11.8,vHk7O-hTGi0S3unJ5_yF8cvWg0_K
Cs0.22FA0.78PbBr0.15I0.85,Cs; FA,Pb,Br; I,1.67,BCP | C60,NiO,,,,False,,,,,False,1.19,20.33,0.817,19.76,vHkmhteTMA90x59OR4dHOaotIlPo
Cs0.1FA0.83MA0.17PbBr0.51I2.49,Cs; FA; MA,Pb,Br; I,,TiO2-c | TiO2-mp,Spiro-MeOTAD,Au,Chlorobenzene,DMF; DMSO,False,100,Spin-coating,N2,0.15,False,0.99,15.0,0.63,10.3,vHpsqS6q5t6xZdpaFNNRD9n6oz4d
MAPbI3,MA,Pb,I,1.6,TiO2-c,Spiro-MeOTAD,Ag,Unknown,DMF,False,Unknown,Spin-coating,Ar,0.0625,False,0.91,19.9,0.46,8.5,vHxDIKHKxGyUSSKLPLHeNcIvzYuB
MAPbI3,MA,Pb,I,1.62,PCBM-60 | PEI,PEDOT:PSS,Al,Chlorobenzene,DMSO; GBL,False,100.0,Spin-coating,N2,0.1,False,1.06,16.67,0.73,12.8,vI4fyKSeEnVtDnUnyDnlpLxNqk08
MAPbI3,MA,Pb,I,1.6,PEIE | SnO2-np | ITIC,Spiro-MeOTAD,Au,Diethyl ether,DMF; DMSO,False,100.0,Spin-coating,Air,0.1,False,1.01,22.17,0.64,14.3,vI4wvM4DQ4hccHWZSvTITmyXGRsm
FA0.8MA0.2PbBr0.6I2.4,FA; MA,Pb,Br; I,1.59,SnO2-np,Spiro-MeOTAD,Ag,Chlorobenzene,DMF; DMSO,False,100,Spin-coating,N2,0.102,False,1.089,22.31,0.753,18.3,vIChU8FDGBaQrqhqBPXdago42Qzh
FA0.83MA0.17PbBr0.51I2.49,FA; MA,Pb,Br; I,,SnO2-np,Spiro-MeOTAD,Au,Chlorobenzene,DMF; DMSO,False,25; 100,Spin-coating,Unknown,0.1,False,1.13,22.5,0.71,18.0,vIIYZtxivzw7EpZhzyJJw4M0_bVI
MAPbI3,MA,Pb,I,1.6,TiO2-c | KH570,Spiro-MeOTAD,Au,Toluene,Dimethylacetamide; NMP,False,100.0,Spin-coating,N2,0.07,False,1.04,22.85,0.7290000000000001,17.36,vIJ7xCTiV9uS3CHI5EM4xoP_VjQM
Cs0.17FA0.83PbBr0.2I0.8,Cs; FA,Pb,Br; I,,SnO2 Nanoparticle,Spiro-MeOTAD,,,,False,,,,,False,1.244,20.8,0.795,20.56,vIhqryy8p9kulrEd-W4YzZUXf01v
FA0.83MA0.17PbI3,FA; MA,Pb,I,,In2O3-c | SnO2-c,Spiro-MeOTAD,Au,Unknown,DMF; DMSO >> IPA,False,Unknown >> 150.0,Spin-coating >> Spin-coating,Air >> Air,0.0883,False,1.16,24.53,0.812,23.07,vJ5mZrcDLeM0V5_raWZNagguixIj
MAPbI3,MA,Pb,I,1.6,TiO2-c | TiO2-mp,Spiro-MeOTAD,Ag,Diethyl ether,DMF; DMSO,False,65; 100,Spin-coating,Air,0.125,False,1.03,20.95,0.66,14.24,vJKh82t5KlmR3tNnhg5stNdi-ubz
FAPbI3,FA,Pb,I,1.48,TiO2-c,Spiro-MeOTAD,Ag,Unknown,DMF >> IPA,False,Unknown >> 120.0,Spin-coating >> Spin-coating,Unknown,0.12,False,1.05,17.02,0.418,7.32,vJRkUao0mdpfDwQrJ_ctsjHLkMX6
(NH4)1.7FA0.15MA1.7Pb2.7Br0.45I8.5,(NH4); FA; MA,Pb,Br; I,,TiO2-c | TiO2-mp,Spiro-MeOTAD,Au,Chlorobenzene,DMF; DMSO,False,100.0,Spin-coating,N2,0.1,False,0.94,15.53,0.593,8.67,vJWC9R5nwh-897Ee4_M9uMgv6e9x
BA2Cs0.15MA2.85Pb4I13,BA; Cs; MA,Pb,I,,PCBM-60 | BCP,PEDOT:PSS,Ag,Unknown,DMSO; GBL,False,100.0,Spin-coating,N2,0.0409999999999999,False,1.01,17.16,0.7090000000000001,12.0,vJfGm8uiTmFkO6iU3GejDhbo8y4v
MAPbI3,MA,Pb,I,1.6,TiO2-c | TiO2-mp,PTAA,Au,Chlorobenzene,DMSO,False,100.0,Spin-coating,Unknown,0.16,False,1.05,22.95,0.742,17.85,vJlm9YE32arg-V-sYuJI7F7A3-MQ
FAPbI3,FA,Pb,I,1.526,SnO2-np,Spiro-MeOTAD,Au,Vacuum,DMF; NNP,False,150.0,Spin-coating,Air,0.09,False,1.11,24.16,0.79,21.08,vK1Hb4BYS5IeEDYOSgoAbTBRw2yQ
MAPbI3,MA,Pb,I,1.6,PCBM-60,NiO-c,Ag,Chlorobenzene,DMF; DMSO,False,100.0,Spin-coating,N2,0.1,False,0.979,20.78,0.643,13.09,vK2feLVmty8Q_lNpdP7DCT4qfQgK
CsPbI3,Cs,Pb,I,1.73,SnO2-np,Spiro-MeOTAD,Au,Unknown,DMF; DMSO,True,Unknown,Spin-coating,N2,0.108,False,1.06,17.64,0.73,13.6,vKH6dgjjAYZmBB1ZCi2a-4OmEaxQ
MAPbI3,MA,Pb,I,1.6,ZnO-np,Spiro-MeOTAD,Au,Diethyl ether,DMF; DMSO,False,100.0,Spin-coating,Unknown,0.12,False,0.76,15.31,0.74,8.51,vKK3vt8NPyNuJWDtlGxvN_r84gdP
MAPbI3,MA,Pb,I,1.59,TiO2-c | TiO2-mp | Al2O3-mp,none,Carbon,Unknown,DMF,False,70.0,Drop-infiltration,Unknown,0.16,False,0.95,19.5,0.7,12.42,vKMT6uLyEaMF33GKQcmAEEL-KCb0
MAPbI3,MA,Pb,I,1.6,C60 | B4PyMPM,TFB,Ag,Chlorobenzene,DMF,False,100.0,Spin-coating,Unknown,0.09,False,1.09,23.6,0.7859999999999999,20.2,vKUIWTKMy4vEyzDsb7g-_juq47_x
MAPbI3,MA,Pb,I,1.6,TiO2-c,Spiro-MeOTAD,Au,Unknown,DMF >> IPA,False,100.0 >> 130.0,Spin-coating >> CBD,N2 >> N2,0.085,False,1.07,20.1,0.66,14.2,vKUw832Xb0qmL7ffBnTsGmIw1eTf
MAPbI3,MA,Pb,I,1.6,f-C60 | C60,P3HT,MoO3 | Ag,Unknown,DMF >> IPA,False,Unknown >> 100.0,Spin-coating >> Spin-coating,Unknown,0.0757,False,1.04,20.42,0.735,15.6,vKVK6NuKvK8fRyYAn_kSdjrbq_N5
MAPbI3,MA,Pb,I,1.6,PCBM-60 | C60,PEDOT:PSS,Al,Unknown,DMF,False,100.0,Spin-coating,Air,0.09,False,0.93,17.33,0.6,9.68,vKhcd8K1c7fP4UYXfN0axNr8L3u9
MAPbI3,MA,Pb,I,1.5,SnO2-np,Spiro-MeOTAD,Au,Unknown,DMF >> IPA,False,70.0 >> 70.0,Spin-coating >> CBD,Unknown,0.09,False,0.95,17.3,0.56,10.3,vKm8bVoq0gxsUb8pAYmmu9bzXMJj
MAPbI3,MA,Pb,I,1.6,PCBM-60 | C60 | BCP,PTAA,Cu,Toluene,DMF; DMSO,False,100,Spin-coating,Unknown,0.1,False,1.07,20.87,0.71,15.84,vKny4J_0RgAwAhUQxBK-2r2OuT0u
CsPbBrI2,Cs,Pb,Br; I,1.92,TiO2-c | TiO2-mp,P3HT,Au,Unknown,DMSO,False,160.0,Spin-coating,Air,0.096,False,1.11,12.78,0.754,10.72,vKxDFvk4MrtbcQaoHJQEdM9ZJTeS
MAPbI3,MA,Pb,I,1.6,TiO2-c | TiO2-mp,Spiro-MeOTAD,Au,Unknown,DMF; DMI >> IPA,False,Unknown >> 130.0,Spin-coating >> CBD,Unknown,0.06,False,1.02,21.05,0.677,14.54,vL3WXArio3t5qWCWp9bJFH1Ho5Zz
MAPbI3,MA,Pb,I,1.6,TiO2-c,Spiro-MeOTAD,Au,Chlorobenzene,DMF; DMSO,True,100.0,Spin-coating,Unknown,0.13,False,1.03,20.5,0.5720000000000001,11.9,vLCoWXy6jXuVJWPO0mUtg_BsqtCv
Cs0.05FA0.79MA0.16PbBr0.51I2.49,Cs; FA; MA,Pb,Br; I,,TiO2-c,Spiro-MeOTAD,Au,Chlorobenzene,DMF; DMSO,False,100.0,Spin-coating,Ar,0.37,False,1.142,22.99,0.76,20.02,vLFcC-6lM2TFqXF6HYFlEel5wT8X
MAPbI3,MA,Pb,I,1.6,TiO2-c | TiO2-mp | Al2O3-mp,none,Au-np; NiO,Unknown,DMF >> IPA,False,70.0 >> 70.0,Spin-coating >> CBD,Unknown,0.09,False,0.92,14.5,0.55,7.3,vLVXOzbzXopuVDrCGjlslh_wL8wr
BA2MA3Pb4I13,BA; MA,Pb,I,,TiO2-c,Spiro-MeOTAD,Au,Unknown,DMF,False,70.0,Spin-coating,Unknown,0.102,False,1.064,17.89,0.563,10.72,vLcB5903ea_Hyt3YxHv9v-wnXh8l
MAPbI3,MA,Pb,I,1.53,TiO2-c,PTAA,Graphene | PDMS,Unknown,DMF,False,100,Spin-coating,Dry air,1.0,False,1.08,18.7,0.7440000000000001,15.0,vLioNdcwOX9WpKmYOllinj_jSuOa
MAPb1.0I3,MA,Pb,I,1.5,TiO2-c | TiO2-mp,Spiro-MeOTAD,Au,Unknown,DMF >> IPA,False,70 >> 70,Spin-coating >> CBD,Unknown,0.09,False,0.96,18.01,0.44,7.6,vLtVo7ckxP_AXzLAbmjHFIM5A2rL
MAPbI3,MA,Pb,I,1.6,TiO2-c,Spiro-MeOTAD,Au,Unknown,DMF; DMSO >> IPA,False,80.0 >> 100.0,Spin-coating >> CBD,Unknown,0.1,False,1.02,18.9,0.49,9.42,vM5ESoEPXluN_XsX1qv8GHipIpK_
MAPbI3,MA,Pb,I,1.6,C60 | BCP,PEDOT:PSS,Al,Unknown,DMF >> IPA,False,70.0 >> 100.0,Spin-coating >> Spin-coating,Unknown,0.06,False,0.95,12.8,0.6,7.3,vM7BYvMVWVirio4eCQd-2ICctY3O
FA0.85MA0.15PbBr0.45I2.55,FA; MA,Pb,Br; I,,TiO2-c | TiO2-mp,Spiro-MeOTAD,Au,Chlorobenzene,DMF; DMSO,False,100.0,Spin-coating,Ar,0.126,False,1.09,21.13,0.75,17.3,vMH6RQWOBsh6d2iRqdkkai-tQtHC
FA0.85MA0.15PbBr0.45I2.55,FA; MA,Pb,Br; I,,TiO2-c | TiO2-mp,Spiro-MeOTAD,Au,Toluene,DMF; DMSO,True,110,Spin-coating,Unknown,0.25,False,1.07,19.98,0.67,14.4,vMU7PtAL57Oi8Nxuu4R5X7Gdn7h_
MAPbI3,MA,Pb,I,1.6,ZnO-c | ZnO-nw,Spiro-MeOTAD,Au,Air,DMF >> IPA,False,110.0 >> 110.0,Spin-coating >> CBD,Unknown,0.1,False,0.957,17.8,0.537,9.15,vMUlnhX6e3nAlsrBJxGDKbkBzLVK
MAPbI3,MA,Pb,I,1.6,SnO2-c | TiO2-mp,Spiro-MeOTAD,Ag,Unknown,DMF; DMSO >> IPA,False,Unknown >> 150.0,Spin-coating >> Spin-coating,N2 >> N2,0.07,False,1.0,20.03,0.73,14.76,vMd-T0l8JkF4v50IZDCUYIqbnmho
FA0.85MA0.15PbBr0.45I2.55,FA; MA,Pb,Br; I,,TiO2-c | TiO2-mp,Spiro-MeOTAD,Au,Unknown,DMF; DMSO,False,160.0,Spin-coating,N2,0.181,False,1.12,23.04,0.67,17.26,vMnV15FTLOBrHgzxY5Nv6k6wmHYI
MAPbI3,MA,Pb,I,1.6,PCBM-60 | BCP,PEDOT:PSS,Al,Unknown,DMF >> IPA >> none,False,Unknown >> Unknown >> 150.0,Spin-coating >> Spin-coating >> Close space sublimation,Unknown >> Unknown >> Vacuum,0.1,False,0.93,18.9,0.617,10.8,vMumzqvVdqYmasCumGLDedeGt2rG
Cs0.05FA0.75MA0.15Rb0.05PbI3,Cs; FA; MA; Rb,Pb,I,,SnO2-c,Spiro-MeOTAD,Au,Chlorobenzene,DMF; DMSO,False,100.0,Spin-coating,N2,0.1024,False,1.16,22.64,0.73,19.4,vMwGmOwzABbdqg4Sdu3pDsBhELhP
MAPbI3,MA,Pb,I,1.6,TiO2-c,Spiro-MeOTAD,Au,Unknown,acetonitrile; DMSO >> IPA,False,Unknown >> 105.0,Spin-coating >> Spin-coating,Air >> Air,0.09,False,1.03,20.39,0.73,15.32,vNAyo7dNmQtZyOFIG5MeEP7IaG1O
MAPbI3,MA,Pb,I,1.6,PCBM-60 | LiF,PEDOT:PSS,Al,Dichloromethane,DMSO; GBL,False,100.0,Spin-coating,N2,0.04,False,1.0,14.3,0.66,9.6,vNBA6M0D0H0lwgfklY5LXTjpm8bk
MAPbI3,MA,Pb,I,1.6,C60,Spiro-MeOTAD,MoO3 | Au,Unknown,none >> Ethanol; Methoxyethanol,False,Unknown >> 150.0,Evaporation >> Spin-coating,Vacuum >> N2,3.2,True,,,,8.6,vNJZDzCdiO1Fu3XIGrw4QMzv4pf_
Cs0.15MA0.85PbI3,Cs; MA,Pb,I,,TiO2-c | TiO2-mp,Spiro-MeOTAD,Au,Chlorobenzene,DMSO,False,100,Spin-coating,Unknown,0.16,False,0.741,16.2,0.68,8.2,vNZHl3eoibtOOZKmhgImA3tjeBh7
MAPbI3,MA,Pb,I,1.6,TiO2-c | TiO2-mp,Spiro-MeOTAD,Au,Unknown,DMF,False,Unknown,Spin-coating,Air,0.2,False,0.949,23.6,0.68,15.3,vNfPK_X6PWjjyNAMzit4Fhsr5se4
CsPbI3,Cs,Pb,I,,SnO2-np,Spiro-MeOTAD,MoOx | Al,Ethyl acetate,DMF; DMSO,False,330.0,Spin-coating,N2,0.0579999999999999,False,0.903,17.74,0.601,9.84,vNgetJBSJuS90VcHBTlrgX8QVmBs
MAPbI3,MA,Pb,I,1.6,TiO2-c,Spiro-MeOTAD,Au,Toluene,DMSO; GBL,False,Unknown,Spin-coating,Air,0.09,False,1.02,19.3,0.65,12.8,vNo_FUfxzMNLwjXe1wQ7lwLv8W05
MAPbI3,MA,Pb,I,1.6,C60,FBA2,MoO3 | Ag,Chlorobenzene,DMF; DMSO,False,60.0; 85.0,Spin-coating,N2,0.04,False,,,,,vNqVPawQLQbmV0ii4wj7s85kNKEc
MAPbI3,MA,Pb,I,1.6,TiO2-c | TiO2-mp,Spiro-MeOTAD,Ag,Diethyl ether,DMF,False,100.0,Spin-coating,Unknown,1.84,False,0.92,23.63,0.6779999999999999,14.74,vO6lDMjnVo2fDZsdhUcG4n3FFdNO
nannannan,,,,,Unknown,Unknown,,,,False,,,,,False,,,,,vOVoAiKoB-U85kAhK20QCKPlK10l
MAPbI3,MA,Pb,I,1.6,TiO2-c | TiO2-mp | MAI,Spiro-MeOTAD,Ag,Unknown,DMF,False,100.0,Spin-coating,N2,0.12,False,,,,11.21,vOvvhkeB2GtjFIb84SqU3IzRXtcv
Cs0.08FA0.77MA0.15PbBr0.51I2.49,Cs; FA; MA,Pb,Br; I,1.6,C60 | BCP,PEDOT:PSS,Cu,Ethyl acetate,DMF; DMSO,False,100,Spin-coating,N2,0.16,False,0.87,17.193,0.804,12.02,vOwTIO8mXQR_BX3sWGmLnnUUYcSZ
FA0.86MA0.15PbBr0.45I2.55,FA; MA,Pb,Br; I,,TiO2-c | TiO2-mp,Spiro-MeOTAD,Au,Chlorobenzene,DMF; DMSO,False,100.0,Spin-coating,Unknown,0.16,False,1.1,22.3,0.725,17.7,vP3iRZC2aOZ2lyPrMuTzQ9VsiRal
MAPbI3,MA,Pb,I,1.57,TiO2-c | TiO2-mp,ZnPy,Au,Unknown,DMF >> IPA,False,120.0 >> 100.0,Spin-coating >> CBD,Air >> Air,0.1,False,1.09,22.29,0.731,17.1,vPEO_W3X5W6HgkUjiycaHMVTunkF
MAPbI3,MA,Pb,I,1.6,TiO2-np,Spiro-MeOTAD,Ag,Unknown,DMF >> IPA,False,70 >> 75,Spin-coating >> CBD,Air >> Air,0.07,False,0.93,18.01,0.58,9.67,vPLNJdP9Q8daIffYXBnznVaXtIoL
MAPbI3,MA,Pb,I,1.6,PCBM-60 | AZO-np,PEDOT:PSS,Al,Unknown,DMF,False,90.0,Spin-coating,N2,0.0725,False,0.83,14.65,0.7,8.51,vPZOFaJWFyow71tmYMIaPDS12Iqo
Cs0.05FA0.8075MA0.1425PbBr0.3I2.7,Cs; FA; MA,Pb,Br; I,,PCBM-60 | BCP,CL1-2,Ag,Toluene,DMF; DMSO,False,100.0,Spin-coating,N2,0.1,False,1.03,19.8,0.74,15.2,vPm8dSyVFMaQKMpd9F4R-_54nbgG
MAPbI3,MA,Pb,I,1.63,TiO2-c,Spiro-MeOTAD,Au,Unknown,DMSO >> IPA,False,Unknown >> 100.0,Spin-coating >> CBD,N2 >> N2,0.1,False,1.079,20.16,0.687,15.82,vPqx03OwM1Xe32C8UqMJ2WROFf9Y
CsPbBr0.15I2.85,Cs,Pb,Br; I,1.79,TiO2-c,Spiro-MeOTAD,Au,Unknown,DMSO,False,120,Spin-coating,Air,0.09,False,0.92,16.34,0.535,8.02,vQ7cDbhJFJDMqFLWqgXtRHmNxmfY
FA0.7MA0.3PbI3,FA; MA,Pb,I,,SnO2-np,Spiro-MeOTAD,Ag,Unknown,DMF >> DMF; IPA,False,Unknown >> 100.0,Spin-coating >> Spin-coating,N2 >> N2,0.075,False,1.07,21.84,0.74,18.52,vQFSj6MnSK1gXsfpQdi7ylKWaR5_
MAPbI3,MA,Pb,I,1.6,PCBM-60 | BCP,PEDOT:PSS,Al,Unknown,DMF >> IPA,False,100.0 >> 100.0,Spin-coating >> Spin-coating,N2 >> N2,0.06,False,0.97,21.0,0.628,12.8,vQMOuxPaVqCxB0C5Z4doUFO-GLDt
MAPbI3,MA,Pb,I,1.6,TiO2-c | TiO2-mp,none,Carbon,Unknown,DMF; DMSO,False,100.0,Spin-coating,N2,0.07,False,0.914,17.75,0.72,11.74,vQMZqrEivjt5C0gc9CFj0t-9B2gB
MAPbI3,MA,Pb,I,1.59,PCBM-60 | BCP,PolyTPD,Ag,Unknown,DMF,False,100,Spin-coating,N2,0.0919,False,1.09,20.8,0.74,16.3,vQOQz78Lwnc58YIjDMntAeV03UaQ
CsPbBrI2,Cs,Pb,Br; I,1.9,SnO2-np,P3HT,Au,Unknown,DMSO,False,50; 160,Spin-coating,Unknown,0.1,False,1.16,15.35,0.762,12.61,vQQX0VvuPZ27ymPI4fbtm534WrsU
Cs0.05MA0.95Pb0.95Sn0.05Cl0.1I2.9,Cs; MA,Pb; Sn,Cl; I,,TiO2-c | TiO2-np | TiO2-mp,Spiro-MeOTAD,Au,Unknown,DMF; GBL,False,120.0,Spin-coating,Air,0.09,False,0.8490000000000001,18.6,0.621,9.82,vQYVCKYskCcVHv8aDY3wMxiX0zvQ
Cs0.05FA0.79MA0.16PbBr0.51I2.49 | BAPbI4,Cs; FA; MA | BA,Pb | Pb,Br; I | I,,SnO2-c,Spiro-MeOTAD,Ag,Chlorobenzene,DMF; DMSO >> IPA,False,100 >> Unknown,Spin-coating >> Spin-coating,Unknown,0.1,False,1.1,23.1,0.68,17.2,vQZ87k4r4VPTttPLXHAA97m1sSUM
MAPbI3,MA,Pb,I,1.6,TiO2-c | TiO2-mp,Spiro-MeOTAD,Au,Toluene,DMSO; GBL,False,50.0; 100.0,Spin-coating,Unknown,0.1,False,1.043,19.27,0.713,14.33,vQdrJvRIPqyUEcLxMWAjKrR6Dj0n
MAPbI3,MA,Pb,I,1.6,PCBM-70 | BCP,NiO-c | NiO-mp,Al,Unknown,DMF >> IPA,False,70.0 >> 70.0,Spin-coating >> CBD,N2 >> N2,0.06,False,1.0,14.65,0.64,9.44,vQo-2hsmdU0E0moN4ewzC3bL7vg5
MAPbI3,MA,Pb,I,1.6,TiO2-c | TiO2-mp,Spiro-MeOTAD,Au,Unknown,DMF >> IPA,False,Unknown >> 70,Spin-coating >> CBD,N2 >> N2,2.52,True,1.052,18.6,0.665,13.0,vRAe0Fu00cCloTj8lslPeLGKging
MAPbI3,MA,Pb,I,1.6,PCBM-60 | BCP,NiMgLiO-c,Ag,Diethyl ether,DMF; DMSO,False,Unknown,Spin-coating,N2,0.09,False,1.06,13.0,0.68,9.0,vRR0qLdyOCZQ1dY92d_HN1qOIPG4
MAPbI3,MA,Pb,I,1.6,PCBM-60,PEDOT:PSS,Ag,Unknown,DMF,False,100.0,Spin-coating,N2,0.04,False,0.9,19.8,0.65,11.1,vRR1W12mOB2tiF22mOsIaxrsZTZG
MAPbI3,MA,Pb,I,1.6,TiO2-c | TiO2-mp,TAZ-[MeOTPA]2,Au,Unknown,DMF >> IPA,False,70.0 >> 70.0,Spin-coating >> CBD,Unknown,0.16,False,0.97,20.3,0.55,10.9,vRhqPoz04FbO3i3SPac21r0QRj9l
MAPbBr0.3I2.7,MA,Pb,Br; I,,C60; PCBM-60 | BCP,NiO-c,Ag,Toluene,DMF; DMSO,False,100.0,Spin-coating,Unknown,0.1,False,0.986,21.99,0.773,16.76,vRkutSJ0yusgnos6iULcvaXFWAoi
MAPbI3,MA,Pb,I,1.6,PCBM-60 | C60-ETA,PEDOT:PSS,Au,Unknown,DMSO >> IPA,False,Unknown >> 100.0,Spin-coating >> CBD,N2 >> N2,0.1,False,0.92,17.74,0.722,11.7,vRu3Jn6Llu00Mvo8Y0wNA3ABy_zX
MAPbI3,MA,Pb,I,1.6,TiO2-c | TiO2-mp,Spiro-MeOTAD,Au,Unknown,DMF,False,100; 100,Spin-coating,N2,0.1,False,0.82,21.07,0.613,10.65,vRznvRdGdff-TqUZNZ7KUtSXfAnG
FAPbBr0.15I2.85,FA,Pb,Br; I,,PCBM-60,PEDOT:PSS,Al,Unknown,DMF; DMSO >> IPA,False,Unknown >> 150,Spin-coating >> Spin-coating,Air >> Air,0.16,False,1.06,22.5,0.722,17.2,vS1VOTVTQ0nXi-I5brUv9xPAC4Xx
FA0.81MA0.15PbBr0.45I2.55,FA; MA,Pb,Br; I,,PCBM-60 | C60 | BCP,PTAA,Cu,Unknown,DMF; DMSO >> IPA,False,105.0 >> 105,Spin-coating >> Spin-coating,N2 >> N2,0.07,False,1.175,21.86,0.8140000000000001,20.9,vS5cTfPBQoVPxO-pjmoR0K6BeJnz
MAPbI3,MA,Pb,I,1.6,PCBM-60 | LiF,PEDOT:PSS,Al,Toluene,DMSO; GBL,False,100.0,Spin-coating,Unknown,0.11,False,0.94,20.95,0.79,15.2,vSP4NXBFtEY4zxO0zn7bzx23g6Sr
MAPbI3,MA,Pb,I,1.6,TiO2-c,Spiro-MeOTAD,MoO3 | Ag,Chlorobenzene,DMSO; GBL,False,100.0,Spin-coating,N2,0.09,False,1.07,24.34,0.73,19.02,vSQiQ35hkSBKouMLoPUrQLLXkOy9
Cs0.017FA0.83MA0.15PbBr0.51I2.49,Cs; FA; MA,Pb,Br; I,,ZnO-c | C60,Spiro-MeOTAD,Ag,Anisole,DMF; DMSO,False,100,Spin-coating,N2,0.0919,False,,,,,vShk8rZcGG-uL6gxx6pkCCjNx3BX
FA0.85MA0.15PbBr0.45I2.55,FA; MA,Pb,Br; I,,TiO2-c | TiO2-mp,FA-CN,Au,Trifluorotoluene,DMF; DMSO,False,100.0,Spin-coating,N2,0.16,False,1.13,21.71,0.77,18.9,vSo9IDFYTLaRNS1HXR_EoFclExw2
CsPbBrI2,Cs,Pb,Br; I,,SnO2-c,NiMgLiO,Ag,Chlorobenzene,DMF; DMSO,False,260.0,Spin-coating,N2,0.09,False,1.178,13.85,0.7,10.36,vT6NOV3YuFho_Q_cDI8cRpf6sO_K
Cs0.05FA0.8075MA0.1425PbBr0.45I2.55,Cs; FA; MA,Pb,Br; I,1.6,TiO2-c | TiO2-mp,Spiro-MeOTAD,Au,Chlorobenzene,DMF; DMSO,False,100.0,Spin-coating,Unknown,0.16,False,1.11,23.48,0.74,18.97,vTFPQ5NjcNtNhjcJWJprMO-3s7xH
Cs0.10FA0.83MA0.07PbBr0.51I2.49,Cs; FA; MA,Pb,Br; I,1.63,TiO2-c | TiO2-mp,Spiro-MeOTAD,Au,Chlorobenzene,DMF; DMSO,False,100.0,Spin-coating,N2,0.16,False,1.071,21.0,0.72,16.2,vTJ372LtOEPgMoPnpFEw0UXNv0nP
MAPbI3,MA,Pb,I,1.6,LiQ; PEIE | PCBM-60,Spiro-MeOTAD,Ag,Unknown,DMF; DMSO,False,Unknown,Spin-coating,Unknown,0.06,False,1.06,18.92,0.75,14.72,vTPR58OEqk9VqWOGcRc4P2qIyDqq
(5-AVA)0.1MA0.9PbI3,(5-AVA); MA,Pb,I,,TiO2-c | TiO2-mp | ZrO2-mp | Carbon-mp,none,Carbon,Unknown,GBL,False,50.0,Drop-infiltration,Unknown,0.8,False,0.92,23.38,0.65,13.94,vTXG_Xm1-uzmKDs2nI-0sY_tJSha
Cs0.17FA0.83PbBr1.2I1.8,Cs; FA,Pb,Br; I,,SnO2-np | C60,Spiro-MeOTAD,Au,Unknown,DMF,False,70.0,Spin-coating,Dry air,0.0919,False,1.2,18.7,0.71,16.7,vTZNTntBFt_gsvezDxwW3-GiEGHo
MAPbI3,MA,Pb,I,1.6,SnO2-np | TiO2-c,Spiro-MeOTAD,Au,Unknown,DMF,False,95.0,Spin-coating,Unknown,0.1256,False,0.974,19.7,0.606,12.35,vTbs_8P_sLLEOOA5Oy2S18KcDJVP
MAPbI3,MA,Pb,I,1.6,PCBM-60,PEDOT:PSS,Al,Unknown,DMF,False,Unknown,Spin-coating,Unknown,0.1,False,0.88,13.7,0.7070000000000001,8.5,vTstcGvCsXD2zsuuMxfRkxvF7snh
CsPbI3,Cs,Pb,I,,SnO2-np,Spiro-MeOTAD,MoOx | Al,Unknown,DMF; DMSO,False,330.0,Spin-coating,N2,0.0579999999999999,False,0.809,16.71,0.55,7.56,vU1h4-SJ9EffTmLmxoT1z-O_jBkC
MAPbI3,MA,Pb,I,1.6,TiO2-c | TiO2-mp,Spiro-MeOTAD,Au,Toluene,DMF; DMSO,False,40; 55; 75; 100,Spin-coating,N2,0.1,False,1.11,23.4,0.74,19.1,vUJdJ_IEL8fkqva3VP6zzdbXg9A6
MAPbI3,MA,Pb,I,1.6,PCBM-60,PEDOT:PSS,Al,Unknown,DMF,False,100.0,Spin-coating,Unknown,0.0725,False,0.835,15.4,0.64,8.12,vUM-kvbtCtjFYqHdJRLufpl2n2on
MAPbI3,MA,Pb,I,1.6,SnO2-np,2‐aminoterephthalic acid | Spiro-MeOTAD,Ag,Unknown,DMF >> IPA,False,Unknown >> 150.0,Spin-coating >> Spin-coating,Unknown,0.084,False,1.11,23.86,0.747,19.75,vUMQifJqpVeg5wcVQHVK2JufT3dZ
MAPbI3,MA,Pb,I,1.6,PCBM-70 | AZO,Cu:NiO,Al,Unknown,Unknown,False,Unknown,Unknown,Unknown,0.09,False,1.03,14.78,0.75,11.45,vUPM-HJFOZ2n4l4BXyfhxeZWn6pI
MAPbI3,MA,Pb,I,1.6,TiO2-c | TiO2-mp,Spiro-MeOTAD,Au,Toluene,DMSO,False,100.0,Spin-coating,N2,1.05,False,,,,,vUfHw_N_Wc_mEkPOPHWKlOtl7ZOK
MAPbI3,MA,Pb,I,1.6,TiO2-c | PCBM-60,Spiro-MeOTAD,Au,Chlorobenzene,DMF; DMSO,False,100.0,Spin-coating,N2,0.1,False,1.06,20.71,0.586,12.87,vUoD1AdBO5_nTGZjeba4oxediLSQ
FA0.85MA0.15PbBr0.45I2.55,FA; MA,Pb,Br; I,,SnO2-np,Spiro-MeOTAD,Au,Ethyl acetate,DMF; DMSO,False,120.0,Spin-coating,Unknown,0.16,False,1.096,21.57,0.7390000000000001,17.46,vUtmuG6ti0dafU0MRTx1z3XDQ8vo
MAPbI3,MA,Pb,I,1.6,ZnO-c | WPF‐6‐oxy‐F,Spiro-MeOTAD,Au,Unknown,DMF >> IPA,False,Unknown >> 100,Spin-coating >> CBD,Unknown,0.0707,False,1.12,20.83,0.75,19.6,vUxdtoR4Q1aDpavKat-nINZ4yZrd
FA0.85MA0.15PbBr0.45I2.55,FA; MA,Pb,Br; I,,TiO2-c | TiO2-mp,Spiro-MeOTAD,Au,Chlorobenzene,DMF; DMSO,False,105.0,Spin-coating,Dry air,0.09,False,1.09,22.89,0.76,19.01,vV34CO40F86zbipzsuWLeZRS3jkd
Cs0.17FA0.83PbBr0.51I2.49,Cs; FA,Pb,Br; I,,SnO2-np | C60,Spiro-TTB | VOx,ITO,Chlorobenzene,DMF; DMSO,False,100.0,Spin-coating,Dry air,0.13,False,1.06,17.1,0.73,12.3,vVH7vaZMYSCXoPIpPy2HpFeJCwIH
MAPbI3,MA,Pb,I,1.6,TiO2-c | TiO2-mp,Spiro-MeOTAD,Ag,Unknown,DMF >> IPA,False,70.0 >> 100.0,Spin-coating >> CBD,N2 >> N2,0.1,False,0.98,24.16,0.6,14.21,vVO7BEISRY2UOtcOypdbL7VXoZJf
FA0.25MA0.75PbI3,FA; MA,Pb,I,1.54,TiO2-c | TiO2-mp,none,Carbon,Unknown,DMF >> IPA,False,Unknown >> 100.0,Spin-coating >> Spin-coating,Unknown,0.1,False,0.877,22.15,0.6709999999999999,13.03,vVPuUqcqLQFuC6XltbWMSPMEbws_
FA0.92MA0.08PbI3,FA; MA,Pb,I,1.55,SnO2-c,Spiro-MeOTAD,Au,Unknown,DMF; DMSO >> IPA,False,70.0 >> 150.0,Spin-coating >> Spin-coating,Air >> Air,0.07,False,1.12,24.25,0.7909999999999999,21.48,vVdGFdneDHUFqwh7f_1cXElXHL0H
FA0.85MA0.15PbBr0.45I2.55,FA; MA,Pb,Br; I,,SnO2-c,Spiro-MeOTAD,Au,Toluene,DMF; DMSO,False,Unknown,Spin-coating,Unknown,0.16,False,1.15,22.97,0.706,18.55,vVh5M_aYOt1WpqBrJoWqw2RW9wUb
MAPbI3,MA,Pb,I,1.6,PCBM-60 | bis-C60,PEDOT:PSS,Ag,Chlorobenzene,DMF; DMSO,False,100,Spin-coating,Unknown,0.059,False,0.95,18.04,0.752,14.02,vViEbeF9ToLo5WWkMJBYwF0a2sEG
MAPbBr0.87I2.13,MA,Pb,Br; I,,PCBM-60 | BCP,PEDOT:PSS,Au,Unknown,DMF >> IPA,False,Unknown >> 100.0,Spin-coating >> CBD,Unknown,0.1,False,0.81,12.81,,,vVu3l7DM4bKgk-TwEkKoWASacNEE
Cs0.05FA0.81MA0.14PbBr0.45I2.55,Cs; FA; MA,Pb,Br; I,,SnO2-c,Spiro p-xylene,Au,Chlorobenzene,DMF; DMSO,False,Unknown,Spin-coating,N2,0.09,False,0.895,20.3,0.7559999999999999,13.7,vVye4XB8dUndWNzRTw8aRzM-6Zxk
MAPbI3,MA,Pb,I,1.6,TiO2-c,Spiro-MeOTAD,Au,Unknown,DMF >> IPA,False,80.0 >> 100.0,Spin-coating >> Spin-coating,Unknown,0.12,False,1.04,21.37,0.7020000000000001,15.61,vW482lbQKebkiv6R_FGaRwA_V4BO
