Repository: GouravSidana/firstML

# firstML
My first Machine Learning Project

File: filtered_perovskite.csv (part 145 of 155)
Formula,A_ion,B_ion,X_ion,Bandgap,ETL,HTL,Backcontact,Antisolvent,Solvent,Solv_annel,Anneal_temp,Dep_procedure,Synth_atm,Cell_area,Is_module,Voc,Jsc,FF,PCE,entry_id
MAPbI3,MA,Pb,I,1.6,PCBM-60 | LiF,PEDOT:PSS,Al,Dichloromethane,DMSO; GBL,False,100.0,Spin-coating,Unknown,0.04,False,0.93,13.1,0.76,9.3,vWAzZJY19rpMtSQRHVJFEUeJnqI5
MAPbI3,MA,Pb,I,1.6,PFN-2TNDI,Spiro-MeOTAD,Au,Unknown,DMF >> IPA,False,70.0 >> 135.0,Spin-coating >> Spin-coating,Dry air >> Dry air,0.125,False,0.91,21.89,0.7,14.04,vWCC89UFaFEM3NsRkMLpZsBqPuSO
FA0.83MA0.17PbBr0.5I2.5,FA; MA,Pb,Br; I,,TiO2-c,Spiro-MeOTAD,Au,Chlorobenzene,DMF; DMSO,False,100.0,Spin-coating,N2,0.1,False,1.1,22.1,0.752,18.3,vWCdhRAKGO-ZRPJ0IlAukzS3QXaz
MAPbI3,MA,Pb,I,1.6,TiO2-c | TiO2-mp,Spiro-MeOTAD,Au,Unknown,DMF >> IPA >> IPA,False,40 >> 100 >> 100,Spin-coating >> CBD >> Spin-coating,Unknown,0.172,False,1.098,20.82,0.72,16.47,vWFySJvwy6LEzc43bviR7VG8s0dm
Cs0.05FA0.79MA0.16PbBr0.51I2.49,Cs; FA; MA,Pb,Br; I,1.59,TiO2-c | TiO2-mp | ETPM,Spiro-MeOTAD,Au,Ether,DMF; DMSO,False,150.0,Spin-coating,N2,0.1,False,1.08,23.23,0.76,18.0,vWMjoN93U2b6xzfcDfiaYquiPWIw
(PEA)2MA4Pb5I16,(PEA); MA,Pb,I,1.64,PCBM-60 | BCP,PEDOT:PSS,Ag,Unknown,DMF,False,100.0,Spin-coating,N2,0.06,False,1.16,15.7,0.7,12.7,vWURGR06zc1fo8ICi_Py2iIsm1Fs
FA0.87MA0.13PbBr0.39I2.61,FA; MA,Pb,Br; I,,TiO2-c,Spiro-MeOTAD,Ag,Chlorobenzene,DMF; DMSO,False,100.0,Spin-coating,N2,0.1,False,1.09,22.8,0.8,17.1,vWYG_taQ929Co4IINkDSd8pJZhWg
MAPbI3,MA,Pb,I,,PCBM-60 | Bphen,PEDOT:PSS,Ag,Unknown,DMSO; GBL,False,Unknown,Spin-coating,N2,0.09,False,0.93,18.63,0.736,12.74,vWdDBBwsKhbm2azhrKdN_qLGiFDP
MAPbI3,MA,Pb,I,1.55,TiO2-c | TiO2-mp,Spiro-MeOTAD,Au,Unknown,DMF; DMSO >> IPA,False,Unknown >> 90.0,Spin-coating >> CBD,Unknown,0.04,False,0.928,14.5,0.618,8.61,vWlyoGUImDXKTtXuiGZpkcBbINg1
MAPbI3,MA,Pb,I,1.6,TiO2-c | TiO2-mp,Spiro-MeOTAD,Au,Diethyl ether,DMF; DMSO,False,65; 100,Spin-coating,Unknown,0.1,False,1.09,23.8,0.74,19.1,vWtjQL7WlTmovafzRynXagMk6kwy
FA0.3MA0.7PbI3,FA; MA,Pb,I,,SnO2-c | C60-SAM,Spiro-MeOTAD,Au,Diethyl ether,DMF; DMSO,False,65.0; 100.0,Spin-coating,Unknown,0.8,False,1.12,23.1,0.795,20.6,vWwDAduGq_ba6_cH0kpu0H_ynaby
MAPbI3,MA,Pb,I,1.6,TiO2-c | TiO2-mp | ZrO2-mp,none,Carbon,Unknown,DMF,False,100.0,Drop-infiltration,Air,0.1,False,0.94,19.04,0.64,11.49,vWzXDqbu6H9yHVLyQjs2rxq8oCqF
MAPbI3,MA,Pb,I,1.61,C60 | BCP,none,Au,Unknown,Unknown,False,Unknown,Space-confined single crystal formation,Unknown,0.0005,False,0.8,5.3,0.58,9.0,vX7ZKggfTAsbhM15u7qpRNqplYAO
FA0.3MA0.7PbI3,FA; MA,Pb,I,,PEAI | PCBM-60 | BCP,NiO-c,TeO2 | Ag,Unknown,DMF >> DMF; IPA,False,Unknown >> 100.0,Spin-coating >> Spin-coating,N2 >> N2,0.07,False,1.08,19.56,0.7929999999999999,16.48,vX8_HSuAIjCm6gpRMDBR5p5r7eKb
Cs0.17FA0.83PbBr0.75I2.25,Cs; FA,Pb,Br; I,,TiO2-c | PCBM-60,V997,Au,Air,DMF,False,25; 70,Spin-coating,Air,0.1,False,1.04,18.89,0.7,14.03,vXAkoT4lbOvalFH3BlbSLdgxaKkG
MAPbI3,MA,Pb,I,1.59,TiO2-c | TiO2-nanoballs,Spiro-MeOTAD,Au,Chlorobenzene,DMF; DMSO,False,100,Spin-coating,N2,,False,1.04,21.0,0.62,13.57,vXKCNkB9NZA4Sztxfez471VKX3UR
MAPbI3,MA,Pb,I,1.6,PCBM-60 | C60,PEDOT:PSS,Al,Unknown,DMF,True,100.0,Spin-coating,Air,0.09,False,0.97,18.22,0.62,10.94,vXVwr3wo85qxItvnXGWrrM_jNuw-
MAPbI3,MA,Pb,I,1.6,Nb2O5,Spiro-MeOTAD,Au,Unknown,DMF,False,100.0,Spin-coating,N2,0.09,False,0.96,21.8,0.71,15.0,vXqxTjwkLYoXx8n8Yr-wdR7mUZ8k
MAPbI3,MA,Pb,I,1.59,TiO2-c,Spiro-MeOTAD,Ag,Chlorobenzene,DMF; DMSO,False,100,Spin-coating,Air,0.1,False,1.099,17.0,0.65,12.06,vY0grXdHTAClojXmgw2tErNvwKoP
FA0.8MA0.2PbBr0.2I0.8,FA; MA,Pb,Br; I,,NDI-ID (RR),PEDOT:PSS,Al,Diethyl ether,DMF; DMSO,False,150,Spin-coating,Air,0.096,False,1.1,22.9,0.809,20.4,vY6lqWcl9QE3sKF-p1sG4gi3D7TX
MAPbI3,MA,Pb,I,1.5,TiO2-c | TiO2-mp,none,MoO3 | Au,Unknown,DMF; DMSO >> IPA,False,70.0 >> 90.0,Spin-coating >> CBD,Air >> Air,0.04,False,0.9,17.9,0.59,9.5,vY74znlpjRfp_lquFNzTwIqUnTiA
Cs0.15FA0.85PbI3,Cs; FA,Pb,I,,PCBM-60,PEDOT:PSS,Ag,Unknown,DMF; DMSO,False,130.0,Spin-coating,N2,0.45,False,0.84,17.6,0.552,8.15,vYCdqoYFldSbi-iCXjoZSiSGU98s
MAPbI3,MA,Pb,I,1.6,TiO2-c | TiO2-mp,Spiro-MeOTAD,Au,Unknown,DMF >> IPA,False,Unknown >> 70.0,Spin-coating >> CBD,Air >> Air,0.088,False,1.0,20.01,0.68,13.6,vYNWZPTjWWzrhZ46kWih7IG5tnwZ
MAPbI3,MA,Pb,I,1.6,PCBM-60 | PFN,PEDOT:PSS,Ag,Unknown,DMF,False,100.0,Spin-coating,N2,0.04,False,0.8440000000000001,21.33,0.6579999999999999,11.85,vYSEzJDaN-FrD6egLjM486IYMcDV
MAPbI3,MA,Pb,I,1.6,TiO2-c,ITIC,Au,Chlorobenzene,DMSO; GBL,False,100.0,Spin-coating,N2,0.09,False,1.06,21.46,0.754,17.44,vYwyrEX9a9fpmkGFIwOpbFPlu7u2
FA0.85MA0.15PbI3,FA; MA,Pb,I,,SnO2-np,PTAA,Au,Unknown,DMF; DMSO >> IPA,False,70.0 >> 150.0,Spin-coating >> Spin-coating,N2 >> N2,0.0739,False,1.1,24.49,0.7140000000000001,19.15,vZ3HgwToD8OCv6zdiGAVTrKEz9u2
MAPbI3,MA,Pb,I,1.6,TiO2-c | TiO2-mp,Spiro-MeOTAD,Au,Chlorobenzene,DMF; DMSO,False,105.0,Spin-coating,Air,0.09,False,,,,,vZ6Pkka3Vv06vV0DU-OOq38JwWbm
MAPbI3,MA,Pb,I,1.5,TiO2-c | C60,Crosslinked TCTA-BVP,Ag,Toluene,DMSO; GBL,False,100.0,Spin-coating,N2,0.1119999999999999,False,1.07,21.7,0.787,18.0,vZDQ5S7pO5UFU4kv9oIboa9rBOZQ
CsPbI3,Cs,Pb,I,1.6,TiO2-c | TiO2-mp,Spiro-MeOTAD,Au,Unknown,DMF >> IPA,False,Unknown >> 70.0,Spin-coating >> CBD,Unknown,0.1032,False,0.98,20.24,0.62,12.23,vZFRtTyf9G_h7mq22JkryBLcLOAl
FAPbI3,FA,Pb,I,1.48,SnO2-np,Spiro-MeOTAD,Au,Chlorobenzene,DMF; DMSO,False,100.0,Spin-coating,N2,0.1,False,1.047,22.98,0.713,17.5,vZH-zvR6_xuPXpGlucP-IW5isyW3
Cs0.05FA0.85MA0.15PbBr0.75I2.25,Cs; FA; MA,Pb,Br; I,,SnO2-c | KCl,Spiro-MeOTAD,Au,Ethyl acetate,DMF; DMSO,False,120.0,Spin-coating,N2,0.1,False,1.147,18.92,0.733,15.9,vZHy8Qq6VTN4bVs4FiN_ZsYAVFiP
MAPbI3,MA,Pb,I,1.6,PCBM-60 | BCP,NiO-c,Ag,Unknown,DMF; DMSO,False,100.0,Spin-coating,Unknown,0.09,False,1.0659999999999998,22.5,0.772,18.52,vZRKTl3-d4ZrjZzP4F-zngu3kk3U
MAPbI3,MA,Pb,I,1.6,PCBM-60,NiO-c,Ag,Unknown,DMF; DMSO,False,Unknown,Spin-coating,Unknown,0.1,False,,,,,vZSFfu-o8tMM_dbAWHiBN4xPQ5eb
MAPbI3,MA,Pb,I,1.6,CSCNT@Al2O3-c,NiO-c,CSCNT@Al2O3-c | CSCNT@SnO2,Unknown,DMF; DMSO,False,110.0,Spin-coating,Unknown,0.1,False,,,,12.7,vZXIi2TKViwEW2Iv7--Yv11bP1HX
MAPbI3,MA,Pb,I,1.6,TiO2-c,Spiro-MeOTAD,Au,Toluene,Unknown,False,Unknown,Spin-coating,N2,0.1,False,0.95,20.62,0.65,12.8,vZasz9pirQ8sqcp5LDw1cZS8DaQq
CsPbI3,Cs,Pb,I,,C60 | BCP,PEDOT:PSS,Ag,Diethyl ether,DMF; DMSO,False,60; 100,Spin-coating,N2,0.09,False,1.01,15.97,0.561,9.06,vZbJ8fzMyH1T2gatRv79yUQ2vi0H
MAPbI3,MA,Pb,I,1.6,TiO2-c,PTAA,Au,Unknown,DMF >> IPA,False,60.0 >> 105.0,Spin-coating >> Spin-coating,N2 >> N2,1.0,False,1.06,19.98,0.7170000000000001,15.18,vZbQfiodS11HO6pgFRcGLOO6yVlq
MAPbI3,MA,Pb,I,1.6,TiO2-c | TiO2-mp,Spiro-MeOTAD,Au,Unknown,DMF; DMSO >> IPA,True,Unknown >> 105.0,Spin-coating >> CBD,Air >> Air,0.1,False,1.03,21.0,0.73,15.78,vZgvXtLnKArD_AyfACn5bjBDoLVi
MAPbI3,MA,Pb,I,1.6,PCBM-60 | Bphen,PEDOT:PSS,Ag,Unknown,DMF,False,100.0,Spin-coating,N2,0.15,False,0.97,21.08,0.742,15.21,vZrXvBL_VlC1xnfoUJGTRblA6rYS
FAPb0.5Sn0.5I3,FA,Pb; Sn,I,,PCBM-60,PEDOT:PSS,Ag,Chlorobenzene,DMF; DMSO,False,100.0,Spin-coating,N2,0.12,False,0.695,28.37,0.546,10.76,v_O31RVTltNOcucJC6o3OGTiZ1zF
Cs0.25FA0.75Pb0.5Sn0.5I3,Cs; FA,Pb; Sn,I,,PCBM-60 | BCP,PEDOT:PSS,Ag,Toluene,DMF; DMSO,False,100; 140,Spin-coating,N2,0.1,False,0.79,24.95,0.72,13.86,v_eQHdTBFJX477SQgqLYQjCprN0i
MAPbI3,MA,Pb,I,1.6,TiO2-c | TiO2-mp,Spiro-MeOTAD,Au,Chlorobenzene,DMSO,False,100.0,Spin-coating,Unknown,0.16,False,1.054,21.45,0.703,15.95,v_iKvTLrMEQBVLA_M8Ujor8YXjWg
Cs0.1FA0.765MA0.135PbBr0.45I2.55,Cs; FA; MA,Pb,Br; I,,TiO2-c | TiO2-mp,V886,Au,Trifluorotoluene,DMF; DMSO,False,100.0,Spin-coating,Unknown,0.16,False,1.107,22.09,0.757,18.45,v_payLCLbOXqW174Y4UW35B6mmz6
MAPbI3,MA,Pb,I,1.6,PCBM-60 | BCP,PTAA,Ag,Unknown,DMF; DMSO >> IPA,False,Unknown >> 95.0,Spin-coating >> Spin-coating,N2 >> N2,0.1,False,1.07,22.22,0.75,17.83,v_rHGLg-PDd7q3ahBpcjYAvxvSQC
Cs0.05FA0.79MA0.16PbBr0.51I2.49,Cs; FA; MA,Pb,Br; I,,TiO2-np,Spiro-MeOTAD,Au,Chlorobenzene,DMF; DMSO,False,100.0,Spin-coating,Unknown,0.12,False,1.08,22.41,0.725,17.55,va0vK9G-YI0V35GebAURLnEwyYDG
Cs0.05FA0.79MA0.16PbBr0.45I2.55,Cs; FA; MA,Pb,Br; I,,SnO2-np | PCBM-60,M109,Au,Chlorobenzene,DMF; DMSO,False,100.0,Spin-coating,Unknown,0.14,False,1.11,22.71,0.72,17.9,va3O-v5Epx8J0ifS4sf09-ch4LFP
BA2MA2Pb4I13,BA; MA,Pb,I,,C60 | BCP,PTAA,Ag,Unknown,Unknown,False,100.0,Spin-coating,Air,0.03,False,1.24,19.86,0.7040000000000001,17.26,va4wXPpkdGI9dv4I2EvF2mTJk4Vy
FA0.75K0.1MA0.15PbBr0.55I2.55,FA; K; MA,Pb,Br; I,1.59,TiO2-c,Spiro-MeOTAD,Au,Chlorobenzene,DMF; DMSO,False,100,Spin-coating,N2,0.1,False,0.98,22.45,0.687,15.04,va5oiLMhiHcMzYKxS6ex8MPGm28p
MAPbI3,MA,Pb,I,1.6,TiO2-c | PCBA,Spiro-MeOTAD,WO3 | Ag,Unknown,DMF >> IPA,False,70.0 >> 100.0,Spin-coating >> Spin-coating,N2 >> N2,0.125,False,1.0,17.0,0.6659999999999999,12.0,va7Lba6aLBFUPxxAOOIzAtRwXq8g
MAPbI3,MA,Pb,I,1.5,PCBM-60 | Rhodamine 101,PEDOT:PSS,Ag,Toluene,DMSO; GBL,False,110.0,Spin-coating,N2,0.16,False,0.87,18.65,0.7,11.28,vaDNJzmDB9w4o0XOG8eE8FVBsvsw
MAPbI3,MA,Pb,I,1.6,PCBM-60 | BCP,NiO-c,Ag,Chlorobenzene,DMSO; GBL,False,100.0,Spin-coating,N2,0.1,False,1.06,23.22,0.75,18.52,vaGSblD-qGo53qfVSRSaEnRQkopc
Cs0.01FA0.76MA0.14PbBr0.45I2.55,Cs; FA; MA,Pb,Br; I,,TiO2-c | TiO2-mp | SnO2-c,V1000,Au,Trifluorotoluene,DMF; DMSO,False,100.0,Spin-coating,N2,0.16,False,1.036,22.46,0.71,16.51,vaHOAUYugsGw13jrnBZ-nwO7bI8Y
MAPbI3,MA,Pb,I,1.58,TiO2-c | PCBM-60,Spiro-MeOTAD,Au,Unknown,none,False,Unknown,Co-evaporation,Vacuum,0.16,False,1.007,21.3,0.75,16.0,vaPQcb0rjzGLXt_k-iGs-Vux3q9Z
MAPbI3,MA,Pb,I,1.6,TiO2-c | TiO2-mp,Spiro-MeOTAD,Au,Unknown,DMF; DMSO,False,Unknown,Doctor blading,Air,0.11,False,,,,,vaXIEIJUFFsrKZnqV28ggk4s-IQg
MAPbI3,MA,Pb,I,1.55,IPH | PDINO,MoO3 | TBDI,Ag,Unknown,none,False,Unknown,Co-evaporation,Vacuum,0.04,False,1.09,18.73,0.728,14.85,vaYowDYtMcWSrKzfOCxH6QemEnuC
Cs0.05FA0.83MA0.17PbBr0.45I2.55,Cs; FA; MA,Pb,Br; I,,TiO2-c,Spiro-MeOTAD,Au,Ethyl acetate,DMF; DMSO,False,100,Spin-coating,N2,0.105,False,1.16,21.53,0.74,18.52,va_wU5fEhL9PvaoFCZ7LdDi28aeW
Cs0.1FA0.1MA0.8Pb1.0I3,Cs; FA; MA,Pb,I,,PCBM-60 | PN6,NiO,Ag,Unknown,DMSO; GBL,False,100,Spin-coating,N2,0.045,False,,,,16.48,vac-3818lJR0RQH7lM9yMLRhIOS_
MAPbI3,MA,Pb,I,1.6,TiO2-c,Spiro-MeOTAD,Au,Chlorobenzene,DMF,False,100.0,Spin-coating,N2,0.1,False,1.09,23.67,0.6859999999999999,17.7,vafuCYDJbKV0GNxGAZwIxuUWyahQ
MAPbI3,MA,Pb,I,1.6,TiO2-c | TiO2-mp,Spiro-MeOTAD,Ag,Unknown,DMF >> IPA,False,Unknown >> 100,Spin-coating >> CBD,Air >> Air,0.2,False,0.89,18.3,0.58,9.5,vaxBLx7aU4s-HCjDjLVDWd-j0ID0
FA0.3MA0.7PbI3,FA; MA,Pb,I,,PEAI | PCBM-60 | BCP,NiO-c,Ag,Unknown,DMF >> DMF; IPA,False,Unknown >> 100.0,Spin-coating >> Spin-coating,N2 >> N2,0.07,False,1.14,17.88,0.7879999999999999,16.07,vb0t7OKb5s7zUSZBz0oBGKJLI2tL
MAPbI3,MA,Pb,I,1.6,TiO2-c,Spiro-MeOTAD,Ag,Chlorobenzene,DMF; DMSO,False,100.0,Spin-coating,N2,0.1,False,1.06,21.66,0.69,15.7,vb13eZtQEBBrHyjbZo8jVoGU9sSr
FA0.7MA0.3Pb0.5Sn0.5I3,FA; MA,Pb; Sn,I,1.25,C60 | BCP,PEDOT:PSS,,,,False,,,,,False,0.8,29.8,0.7,17.0,vbDq3r5Ovw7czuagocIhbfK6ArYi
MAPbI3,MA,Pb,I,1.6,TiO2-c | TiO2-mp,Spiro-MeOTAD,Ag,Unknown,DMF >> none,False,90.0 >> 110.0,Spin-coating >> Gas reaction,Air >> MAI; Vacuum,0.07,False,0.962,21.26,0.66,13.5,vbQcdvkiJWzJlmhKqo3JgeUp0DWJ
Cs0.05FA0.81MA0.14PbBr0.45I2.55,Cs; FA; MA,Pb,Br; I,,TiO2-c,Spiro-MeOTAD,Au,Chlorobenzene,Unknown,False,100.0,Spin-coating,N2,0.1,False,1.08,22.4,0.716,17.32,vbVGfyOJFFulb6Rb999iTAWF7Qik
CsPbBrI2,Cs,Pb,Br; I,1.9,SnO2-np,PTAA,MoO3 | Al,Unknown,DMF; DMSO,False,180,Spin-coating,N2,0.04,False,1.19,15.66,0.741,13.8,vbXcBxQ8b58fQoUvW7IXCoQtG0US
MAPbI3,MA,Pb,I,1.59,PCBM-60,PEDOT:PSS,Mg | Ag,Toluene,DMF; NMP,False,80,Spin-coating,Ar,0.16,False,0.91,13.0,0.78,9.3,vbnMf40UdGfmNpUd1IHjkbU6ttmz
MAPbI3,MA,Pb,I,1.6,TiO2-c,Spiro-MeOTAD,Ag,Diethyl ether,DMF; DMSO,False,65; 100,Spin-coating,Unknown,0.04,False,0.99,21.79,0.693,14.91,vc0ZJKAnSj4nnYsJ0HdBVNDVrctE
MAPb1.0I3,MA,Pb,I,1.57,TiO2-c,Spiro-MeOTAD,MoO3 | Ag,Chlorobenzene,DMF,False,100,Spin-coating,N2,0.045,False,1.02,19.95,0.634,12.92,vc4Tj4MEAJzklLZYcPEVDRTt1ixW
FA0.83MA0.17PbBr0.47I2.53,FA; MA,Pb,Br; I,1.61,TiO2-c | TiO2-mp | BaTiO3,Spiro-MeOTAD,Au,Chlorobenzene,DMF; DMSO,False,100.0,Spin-coating,N2,0.1,False,1.1,21.62,0.6859999999999999,16.36,vc9CYdSwCLtarYB0Zd_a4o22VKkd
MAPbI3,MA,Pb,I,1.6,TiO2-c | TiO2-mp,Spiro-MeOTAD,Au,Unknown,DMF >> IPA,False,70.0 >> 70.0,Spin-coating >> Spin-coating,N2 >> N2,0.25,False,1.04,17.75,0.69,12.75,vcC-cdMnjgFAL30eNh9T1v6YktUl
MAPbBrI,MA,Pb,Br; I,,PCBM-60,PEDOT:PSS | PEDOT:PSS,Al,Unknown,DMF >> IPA,True,100.0 >> 100.0,Spin-coating >> Spin-coating,Air >> Air,0.13,False,1.03,14.88,0.68,10.43,vcRJBfWesypc12nBXZMI9gYj1s9Q
MAPbI3,MA,Pb,I,1.6,TiO2-c,Spiro-MeOTAD,Ag,Unknown,DMF,False,100.0,Spin-coating,N2,0.09,False,0.97,19.18,0.61,11.31,vcYNtCAP4DV52tObKok6-Nz9vpJ0
MAPbI3,MA,Pb,I,1.6,ZnO-np,Spiro-MeOTAD,Au,Diethyl ether,DMF; DMSO,False,65.0; 100.0,Spin-coating,Unknown,0.09,False,1.033,14.88,0.7170000000000001,11.02,vcdxW_lTW33PiP8QJcfttH-lxPud
MAPbI3,MA,Pb,I,,TiO2-c | TiO2-mp,OIPC-I,Au,Unknown,DMSO,False,100,Spin-coating,N2,0.09,False,1.04,21.9,0.66,15.0,vcgQ7666nbEYmvmT4rSeXlle1e54
Cs0.05FA0.79MA0.16PbBr0.51I,Cs; FA; MA,Pb,Br; I,,TiO2-c | TiO2-mp,Spiro-MeOTAD,Au,Chlorobenzene,DMF; DMSO,False,100.0,Spin-coating,N2,0.1,False,1.09,23.2,0.777,19.7,vcmkTKzgoVfTNLJdcyDwAN81YM2y
Cs0.05FA0.79MA0.16PbBr0.48I2.52,Cs; FA; MA,Pb,Br; I,1.58,TiO2-c | TiO2-mp,Spiro-MeOTAD,Au,Chlorobenzene,DMF; DMSO,False,100.0,Spin-coating,N2,0.1,False,1.13,20.86,0.716,16.83,vcvci6tbIITOPKYy59-qMYB8G3oo
MAPbI3,MA,Pb,I,1.6,PCBM-60 | BCP,NiO-c,Ag,Diethyl ether,DMF; DMSO,False,50; 100,Spin-coating,Air,0.09,False,0.91,14.2,0.59,7.7,vcvenlH8cwYhrQ0bCbZ6jWj5i8F1
FAPbI3,FA,Pb,I,1.52,TiO2-c,Spiro-MeOTAD,Au,Diethyl ether,DMF; DMSO,False,50; 150,Spin-coating,Unknown,0.125,False,0.8959999999999999,20.4,0.545,9.96,vcxvlhm4pgiYF-oX4IIS5-Iis-9P
MAPbI3,MA,Pb,I,1.6,ZnO-c | C-PCBSD,PDBT-co-TT,Au,Unknown,DMF >> IPA,False,Unknown >> 70.0,Spin-coating >> CBD,Unknown,0.04,False,0.92,19.25,0.675,12.0,vd-83M7FvGbHj3Qqh0RKtIqB_Xuf
MAPbI3,MA,Pb,I,1.6,TiO2-c | TiO2-mp,none,Carbon,Ethyl acetate; Toluene,DMF; DMSO,False,Unknown,Spin-coating,N2,5.2,True,1.0,17.5,0.58,10.2,vd4qDQzc0wBhNAz1ZCWVuR5eihZL
MAPbI3,MA,Pb,I,1.6,TiO2-c,Spiro-MeOTAD,Au,Unknown,DMF,False,95,Spin-coating,Air,0.1256,False,0.999,20.0,0.76,15.3,vdDw8AuDzNXZlV06UmOFdvqy-ONl
MAPbI3,MA,Pb,I,1.6,PCBM-60 | Bphen,PEDOT:PSS,Al,Unknown,DMF,False,45.0,Spin-coating,Air,0.13,False,1.133,11.92,0.564,7.61,vdM-akwPDmhUQPlJ0BfO3hc513Yg
MAPbI3,MA,Pb,I,1.6,TiO2-c | TiO2-mp,Spiro-MeOTAD,Ag,Unknown,DMF >> IPA,False,70.0 >> 100.0,Spin-coating >> CBD,N2 >> N2,0.1,False,1.06,24.41,0.66,17.18,vdM2c6q0O-oZvwqN07o0dH4Bj5lP
MAPbI3,MA,Pb,I,1.6,TiO2-c,Spiro-MeOTAD,Au,Unknown,DMF,False,100.0,Spin-coating,Unknown,0.1,False,0.994,21.91,0.721,15.7,vdWf5JchbynRnw0ZhriuZpBF2eM0
MAPbI3,MA,Pb,I,1.6,PCBM-60 | BCP,PEDOT:PSS,Ag,Chlorobenzene,DMF; DMSO,False,100.0,Spin-coating,N2,0.1,False,0.83,14.27,0.76,9.0,vdpdOfmWvND79v997sKkpYOLmRRh
MAPbI3,MA,Pb,I,1.6,PCBM-60,PEDOT:PSS,Ag,Chlorobenzene,DMF,False,100.0,Spin-coating,Ambient,0.09,False,1.07,23.32,0.79,18.84,ve36b3erMOgax-B8BlvXpcG6hqqf
FA0.3MA0.7PbBr0.9I2.1,FA; MA,Pb,Br; I,,SnO2-np,Spiro-MeOTAD,Au,Chlorobenzene,DMF; DMSO,False,100.0,Spin-coating,N2,0.09,False,1.05,22.83,0.74,17.71,veO4FZMp15gFKo5jPh8ik8gRWdlu
BA2MA3PbI4,BA; MA,Pb,I,,PCBM-60 | C60,PEDOT:PSS,Al,Unknown,Unknown,False,Unknown,Spin-coating,N2,0.1,False,0.98,13.4,0.61,8.01,veRlFUw8azN2v7Itoy1Wflow7KiK
MAPbI3,MA,Pb,I,1.6,SnO2-c,Spiro-MeOTAD,Au,Diethyl ether,DMF; DMSO,False,100.0,Spin-coating,Ambient,0.16,False,1.09,22.29,0.79,19.19,veUHAQYm4-ZTl6ALXd_dUL0qWLuY
MAPbI3,MA,Pb,I,1.6,TiO2-c,Spiro-MeOTAD,Au,Dichloromethane,DMSO; GBL,False,100.0,Spin-coating,N2,0.09,False,1.04,19.33,0.7,14.07,veX2eglnP1u4ZmYPBMG6WsEOCV5l
CsPbBr2I,Cs,Pb,Br; I,2.07,TiO2-c,Spiro-MeOTAD,Au,Unknown,DMSO,False,30; 160,Spin-coating,Unknown,0.09,False,1.28,8.8,0.65,7.31,vedbw7QqpGaGHUyG-s1zLCC-8FiO
Cs0.02FA0.82MA0.16PbBr0.51I0.249,Cs; FA; MA,Pb,Br; I,,ZnO-np,Spiro-MeOTAD,Ag,Chlorobenzene,DMF; DMSO,False,95.0,Spin-coating,Unknown,0.1,False,1.09,22.0,0.711,17.1,vet88Zu8o3v-xf2TKhv8pcqsGqQ1
MAPbI3,MA,Pb,I,1.6,TiO2-c,Spiro-MeOTAD,Au,Unknown,DMF >> IPA,False,Unknown >> 135.0,Spin-coating >> Spin-coating,Dry air >> Dry air,0.1,False,1.021,20.3,0.7659999999999999,15.7,vf2LSl0laGYKpv7FLn-eDvkpXn0P
MAPb3I3,MA,Pb,I,,TiO2-c | Fullerenol,P3HT,MoO3 | Ag,Unknown,DMF,False,105.0,Spin-coating,N2,0.03,False,0.94,20.74,0.69,13.52,vfIiXTCGcnRJ42FlptV1ahSeDPlS
FA0.83MA0.17PbBr0.51I2.49,FA; MA,Pb,Br; I,1.65,TiO2-c | TiO2-mp,Spiro-MeOTAD,Au,Chlorobenzene,DMF; DMSO,False,100.0,Spin-coating,N2,0.16,False,1.141,21.7,0.7040000000000001,17.42,vfM4f6MSwff9QVHbc1hejaRp-cn0
MAPbI3,MA,Pb,I,1.6,ZnO-c,Spiro-MeOTAD,Au,Chlorobenzene,DMF,False,70.0,Spin-coating,N2,0.09,False,1.07,18.16,0.6,11.57,vfQpuaCAVxhSyM6w7456_fWBdGbd
MAPbI3,MA,Pb,I,1.6,TiO2-c | TiO2-mp,Spiro-MeOTAD,Au,Chlorobenzene,DMF; DMSO,False,100.0,Spin-coating,N2,1.0,False,0.94,17.7,0.48,7.93,vfYJkwUMFDySekRbEGV14DmDf-Aa
MAPbI3,MA,Pb,I,1.6,TiO2-c,Spiro-MeOTAD,Ag,Unknown,DMF,False,95.0,Spin-coating,N2,0.072,False,1.01,21.02,0.7,14.91,vf_kCmN6aF2z6MurxlS4drJV-pRA
MAPbI3,MA,Pb,I,1.6,SnO2-c,Spiro-MeOTAD,Au,Chloroform,DMF; DMSO,False,120.0,Spin-coating,Air,0.1,False,1.182,22.42,0.77,20.55,vfbkjjVH5KLXHG-QlHezQL8SMzGP
MAPbI3,MA,Pb,I,1.6,SnO2-c,Spiro-MeOTAD,Ag,Unknown,DMF,False,60.0,Spin-coating,Unknown,0.06,False,1.03,19.28,0.5920000000000001,11.76,vfcUzMAn5SglkyuVN_0kuGP5bEh5
MAPbI3,MA,Pb,I,1.6,PCBM-60,sGO,Ag,Chlorobenzene,DMF,False,100.0,Spin-coating,Unknown,0.13,False,0.8,15.6,0.66,8.3,vfcivIHKR7x1k66i240_74zaW9Te
FAPbI3,FA,Pb,I,,SnO2-c,Spiro-MeOTAD,Au,Chlorobenzene,DMF; DMSO,False,150.0,Spin-coating,N2,0.1024,False,0.95,24.63,0.57,13.47,vfhtZbiuCL62XpRcU5hsGG5kE5uU
MAPbI3,MA,Pb,I,1.6,C70,PEDOT:PSS,Ag,Unknown,DMF,False,100.0,Spin-coating,N2,0.04,False,0.94,21.0,0.71,14.0,vfl4ksM9Xt49ODKl5FtI-z29PWz6
MAPbI,MA,Pb,I,1.58,C60 | BCP,PTAA,Cu,Ethyl acetate,DMF; DMSO,False,100,Spin-coating,N2,0.16,False,0.929,18.159,0.644,10.87,vfqjTNmm1H8NiqpEHbu8SvObcdrV
MAPbBr0.45I2.55,MA,Pb,Br; I,,TiO2-c | TiO2-nw,Spiro-MeOTAD,Au,Unknown,DMF; DMSO >> IPA,False,25.0 >> 110.0,Spin-coating >> Spin-coating,Air >> Air,0.09,False,0.99,22.42,0.7,15.56,vftPZolWvFNtmfzKQyg9xkdFVdyL
MAPbI3,MA,Pb,I,1.6,PCBM-60,NiO-c,Ag,Toluene,DMF; DMSO,False,100,Spin-coating,N2,0.0625,False,0.93,16.74,0.6970000000000001,10.89,vg38QgqnVCVHy9ET7HClQrT6QgII
FA0.83MA0.17PbBr0.51I2.49,FA; MA,Pb,Br; I,,SnO2-c | BMIMBF4,Spiro-MeOTAD,Ag,Anisole,DMF; DMSO,False,100.0,Spin-coating,N2,0.1,False,1.106,22.29,0.695,16.92,vg3Ab22NmQnrUJa9czs-AtHNNmdf
MAPbI3,MA,Pb,I,1.6,PCBM-60,PEDOT:PSS,Ag,Chlorobenzene,DMSO; GBL,False,100.0,Spin-coating,Unknown,0.12,False,,,,,vgZ64PpCFKD1Vy8HcknFr_ppDdme
MAPbI3,MA,Pb,I,1.6,SnO2-c,Spiro-MeOTAD,Ag,Toluene,DMSO; GBL,False,100.0,Spin-coating,Unknown,0.0314,False,1.08,19.01,0.63,12.93,vgg-HABisTT-nZztk1u1KgFvaiYn
MAPbI3,MA,Pb,I,1.6,TiO2-c | TiO2-mp,none,Carbon,Chlorobenzene,DMF; DMSO,False,100.0,Spin-coating,N2,1.0,False,1.007,20.45,0.5,10.31,vgmavPAi5o6s5nI048wYItsPXQL8
MAPbI3,MA,Pb,I,1.6,TiO2-c | TiO2-mp,THY-5,Au,Unknown,DMF; DMSO >> IPA,False,Unknown >> 120.0,Spin-coating >> Spin-coating,N2 >> N2,0.1,False,1.04,20.57,0.74,15.83,vgoxa756uT1jLObVdO1286IMjdS3
MAPbBr0.15I2.85,MA,Pb,Br; I,,PCBM-60 | BCP,NiO-c | Al2O3-mp; Au@SnO2-nw,Au,Unknown,DMF >> IPA,False,Unknown >> 100.0,Spin-coating >> Spin-coating,Unknown,0.16,False,1.16,17.4,0.68,13.7,vh3qP8_3949wGZt-SBLzeYPivhPF
FA0.85MA0.15PbBr0.45I2.55,FA; MA,Pb,Br; I,,TiO2-c | TiO2-mp,YK2,Au,Chlorobenzene,DMF; DMSO,False,100.0,Spin-coating,Unknown,0.09,False,1.07,22.52,0.72,16.91,vh4iaEb-RVTYSgEXHU-9mA8Wlskx
MAPbBr0.5I2.5,MA,Pb,Br; I,1.683,TiO2-c | TiO2-mp,Spiro-MeOTAD,Au,Unknown,DMF >> IPA,False,70.0 >> 70.0,Spin-coating >> Spin-coating,Unknown,0.09,False,1.08,16.54,0.618,11.03,vhLwdE9YweRUDVGIgc8yybMvSSjl
(TBA)0.1Cs0.05FA0.71MA0.14PbBr0.51I2.49,(TBA); Cs; FA; MA,Pb,Br; I,,TiO2-c,Spiro-MeOTAD,Au,Chlorobenzene,DMF; DMSO,False,110.0,Spin-coating,N2,0.1,False,1.2,23.68,0.726,20.62,vhhE3OK76tBeY7FhO4U_OwR3jcbx
MAPbI3,MA,Pb,I,1.6,TiO2-c | TiO2-mp,Spiro-MeOTAD,Au,Ethyl acetate,DMF; DMSO,False,100.0,Spin-coating,N2,0.1,False,1.069,20.549,0.72,15.85,vhiK-nanjtmPN5JrLb6gH_WUgwdj
Cs0.17FA0.83PbBr0.3I0.7,Cs; FA,Pb,Br; I,1.72,SnO2,Spiro-MeOTAD,,,,False,,,,,False,1.219,19.99,0.8,19.46,vhms1U4bNvbH3pUe7nenCj8NDQgr
MAPbI3,MA,Pb,I,1.6,TiO2-c | TiO2-mp,none,Carbon | MAAc,Ethyl acetate; Toluene,DMF; DMSO,False,60; 100,Spin-coating,Dry air,0.48,False,0.962,19.97,0.618,11.88,vhsHV5BRZxR2jT7BMcWeX1oo_pKr
MAPbI3,MA,Pb,I,1.6,TiO2-c,Spiro-MeOTAD,Ag,Ethyl acetate,DMF,False,100.0,Spin-coating,Air,0.12,False,1.055,21.26,0.726,16.26,vhuBjGBYRZ4ewuUn6sH9Y9NIU7oR
MAPbI3,MA,Pb,I,1.55,C60; Phlm | C60,TaTm | F6-TCNNQ; TaTm,Au,Unknown,none,False,Unknown,Co-evaporation,Vacuum,0.0264,False,1.074,21.8,0.816,19.1,vhxNWaZMrnFd6bWX4KWAPuQgUOao
Cs0.05MA0.17FA0.76PbBrI2 | BA2PbBr3.2I0.8,Cs; MA; FA | BA,Pb | Pb,Br; I | Br; I,1.72,TiO2-c | TiO2-mp,Spiro-MeOTAD | MoOx,IZO,Chlorobenzene,DMF; DMSO >> DMF; DMSO >> DMSO >> DMSO | IPA,False,100 | 100,Spin-coating,N2,0.21,False,1.205,18.0,0.789,17.0,vhym2pCOTdHaNUt0rTcB4iX5bU2B
MAPbI3,MA,Pb,I,1.6,TiO2-c | TiO2-mp,KM03,MoO3 | Ag,Chlorobenzene,DMSO; GBL,False,100.0,Spin-coating,N2,0.16,False,1.003,15.72,0.449,7.08,vi-T8evEF1quPnbZqjgbO8f6RJ8u
CsPbI3,Cs,Pb,I,,TiO2-c,Spiro-MeOTAD,Au,Unknown,DMF,False,350,Spin-coating,N2,0.09,False,1.09,18.29,0.805,15.9,vi83VvQOz_TYEgQ1bSuXkLDNLxBX
MAPbI3,MA,Pb,I,1.6,TiO2-c | TiO2-mp,Spiro-MeOTAD,Au,Unknown,DMF >> IPA,False,70.0 >> 70.0,Spin-coating >> CBD,N2 >> Air,0.1,False,1.057,20.84,0.722,15.91,viCjRLtGyBSYru6hVMzculI640a1
MAPbI3,MA,Pb,I,1.6,PCBM-60 | BCP | LiF,PEDOT:PSS,Al,Unknown,DMF,False,80.0,Spin-coating,N2,0.04,False,,,,8.05,viSocZvXwQqfX7fsDEcUjQyALG8R
MAPbI3,MA,Pb,I,1.6,TiO2-c,Spiro-MeOTAD,Ag,Unknown,DMF,False,100.0,Spin-coating,N2,0.0919,False,1.07,21.0,0.68,13.0,viclwp5iFzxmvPj_C3ihrfqZJd94
FA0.85PbBr0.08I2.92,FA,Pb,Br; I,,TiO2-c | TiO2-mp,PTAA,Au,Unknown,DMF; DMSO >> IPA,False,Unknown >> 100,Spin-coating >> Spin-coating,Air >> Air,0.096,False,,,,19.7,vihVCJ1TM5LTCg6ym55zBntUonHu
Cs0.05FA0.8MA0.15PbBr0.45I2.55,Cs; FA; MA,Pb,Br; I,,TiO2-c,Spiro-MeOTAD,Au,Unknown,DMF; DMSO,False,100,Doctor blading,Air,0.09,False,1.09,22.5,0.742,17.7,vj7VcHYkctyyiv_yggTgf8GADCqW
MAPbI3,MA,Pb,I,1.6,PCBM-60,PEDOT:PSS,Ca | Al,Unknown,DMF,False,90.0,Spin-coating,N2,0.1,False,0.725,22.6,0.767,12.6,vj8bkR0duT_9WkssaXhKjLnN2PgA
FA0.85MA0.15PbBr0.45I2.55,FA; MA,Pb,Br; I,,TiO2-c | TiO2-mp,HTM4,Au,Chlorobenzene,DMF; DMSO,False,100.0,Spin-coating,N2,0.16,False,1.052,21.269,0.75,16.79,vjJioELYnSnbaq4Emzt_0NeuaSWx
(F5PEA)xCs0.15FA0.64MA0.2PbBr0.6I2.4,(F5PEA); Cs; FA; MA,Pb,Br; I,1.68,C60 | BCP,PTAA,Ag,Diethyl ether,DMF; NMP,False,100,Spin-coating,N2,,False,1.172,21.0,0.8,19.8,vjRo0HlHyXrEzPNEKeZSdafA36ve
MAPbI3,MA,Pb,I,1.6,TiO2-c | TiO2-mp,Spiro-MeOTAD,Au,Chlorobenzene,DMSO,False,100.0,Spin-coating,N2,0.1,False,1.08,22.7,0.7959999999999999,19.51,vjYGiSP6uAECZw9Mv1xhqTSINeOU
MAPbI3,MA,Pb,I,1.6,TiO2-c | TiO2-mp,THY-4,Au,Unknown,DMF; DMSO >> IPA,False,Unknown >> 120.0,Spin-coating >> Spin-coating,N2 >> N2,0.1,False,1.03,20.09,0.71,14.61,vje4TCcS4fJJ_bKng3z8PoTmgkn7
MAPbI3,MA,Pb,I,1.6,PCBM-60 | BCP,PEDOT:PSS,Au,Unknown,DMF; DMSO,False,100.0,Spin-coating,Unknown,0.1,False,0.963,17.71,0.73,12.45,vjfh65LTUQueRg2y8OYIXhPHlJy8
MAPbI3,MA,Pb,I,1.6,PCBM-60 | C60 | BCP,PEDOT:PSS,Al,Unknown,DMSO >> IPA,False,70.0 >> 100.0,Spin-coating >> Spin-coating,N2 >> N2,0.1,False,0.91,15.97,0.687,9.98,vju0KI1eDbxBmvV5qHheSzeal9L5
Cs0.05FA0.79MA0.16PbBr0.51I2.49,Cs; FA; MA,Pb,Br; I,,SnO2-c,Spiro-MeOTAD,Au,Chlorobenzene,DMF; DMSO,False,100.0,Spin-coating,Unknown,0.16,False,1.1,21.0,,,vjxMOXeHuX6R1zrwtjOz5K1DbiWQ
MAPbI3,MA,Pb,I,1.6,TiO2-c | TiO2-mp,Spiro-MeOTAD,Au,Diethyl ether,DMF; DMSO,False,100.0,Spin-coating,Unknown,0.06,False,0.9,18.73,0.657,11.1,vk-6Q0wod3gw_tLan20NZae5H8OE
FAPbI3,FA,Pb,I,1.48,TiO2-c,Spiro-MeOTAD,Au,Diethyl ether,DMF; DMSO,False,50; 150,Spin-coating,Unknown,0.125,False,0.922,21.0,0.6679999999999999,12.93,vk3-uCJhFitJxWKU5ln6sBEwOdFJ
MAPbI3,MA,Pb,I,1.6,C60; PhIm | C60,TaTM | F6-TCNNQ; TaTm,Ag,Unknown,none,False,Unknown,Co-evaporation,N2,0.1,False,1.115,20.28,0.7979999999999999,18.0,vkAyIn3_5aa710pidhyg3Fh4_Z-C
MAPbI3,MA,Pb,I,1.6,TiO2-c | C60,Spiro-MeOTAD,Au,Vacuum,DMSO; GBL,False,Unknown,Inkjet printing,Air,0.04,False,1.05,22.37,0.6629999999999999,15.59,vkHsxWzrx8_5UGzMn57PzUJcQtUP
MAPbI3,MA,Pb,I,1.6,C60,Spiro-MeOTAD,Au,Unknown,DMF,False,70; 100; 120,Spin-coating,Dry air,0.0919,False,1.06,22.4,0.73,15.7,vkP04ffdJTiVk64WIkmv9cH1pcw2
MAPbI3,MA,Pb,I,1.6,C60; Phlm | C60,TaTm | F6-TCNNQ; TaTm,Au,Unknown,none,False,Unknown,Co-evaporation,Vacuum,0.06,False,1.094,19.6,0.812,17.4,vkTE0sQch2Hky1LOahzOijY0xyES
Cs0.17FA0.83PbBr0.51I2.49,Cs; FA,Pb,Br; I,,SnO2-c | C60,PTAA,Au,Unknown,DMF; DMSO,False,100.0,Spin-coating,Dry air,0.12,False,0.99,18.1,0.44,7.8,vl0NIS5KLjvgvFE0d4BG7p0TPRuE
MAPbI3,MA,Pb,I,1.6,CdSe-QDs,Spiro-MeOTAD,Ag,Unknown,Unknown,False,90,Spin-coating,Unknown,0.052,False,0.95,16.5,0.46,7.3,vlDi2pfcyHFWxJpF3vpbKJg1B1rO
CsPbBr2I,Cs,Pb,Br; I,,TiO2-c,Spiro-MeOTAD,Au,Unknown,DMSO,False,250.0,Spin-coating,Unknown,0.09,False,1.19,11.91,0.74,10.51,vlEIv-LnvTzE3kL3Dxqz88EWsTev
(CHMA)2MA39Pb40I121,(CHMA); MA,Pb,I,,TiO2-c | TiO2-mp,Spiro-MeOTAD,Au,Toluene,DMSO; GBL,False,100.0,Spin-coating,Unknown,0.0759,False,0.86,21.6,0.618,11.54,vlJ_6_BdhZHeX8yS_AJGd0mONVna
FA0.83MA0.17PbBr1.5I1.5,FA; MA,Pb,Br; I,1.84,TiO2-c | TiO2-mp,Spiro-MeOTAD,Au,Chlorobenzene,DMF; DMSO,False,100.0,Spin-coating,N2,0.126,False,1.04,15.5,0.62,9.9,vlTRztQK-3qGXlcY7aV7Rf1MOPjB
MAPbI3,MA,Pb,I,1.6,PCBM-60 | AZO-np,TaTm,Au,Unknown,none,False,100,Co-evaporation,Vacuum,0.25,False,0.972,18.2,0.46,8.1,vlWiA7_O3SImSnxcal67S5mWdPPV
MAPbI3,MA,Pb,I,1.6,TiO2-c,rGO,FTO | SLG,Unknown,GBL,False,100.0,Spin-coating,Unknown,1.0,False,0.88,16.74,0.6,8.96,vlekMhGQxnA15U4n_BTBNCpaCsRQ
MAPbI3,MA,Pb,I,1.6,TiO2; WOx,Spiro-MeOTAD,Ag,Unknown,DMF,False,Unknown,Spin-coating,N2,0.09,False,0.87,19.43,0.68,11.56,vlwRhw92-AqcSyRs_8hlg6KL7J7t
FA0.83MA0.17PbBr0.4I2.6,FA; MA,Pb,Br; I,,TiO2-c,Spiro-MeOTAD,Au,Unknown,Butylamine; DMF; DMSO >> Butanol,False,Unknown >> 150.0,Spin-coating >> CBD,Air >> Air,0.12,False,1.04,20.76,0.701,15.14,vlzx0rA2IuLTS-XpnQimp_Obk8ml
MAPbI3,MA,Pb,I,1.6,PCBM-60 | C60 | BCP,PEDOT:PSS,Ag,Unknown,DMF,False,90.0,Spin-coating,N2,0.08,False,1.06,22.45,0.75,17.85,vm-RBkLdIAcO0heKEgDbyzQp9w0G
MAPbI3,MA,Pb,I,1.6,TiO2-c | Graphdiyne-QDs,Spiro-MeOTAD,Au,Chlorobenzene,DMSO; GBL,False,100.0,Spin-coating,N2,0.09,False,1.097,21.5,0.758,17.88,vmJ9VDI2NOXxY8iF3cc-G3Au_2RJ
MAPbI3,MA,Pb,I,1.6,TiO2-c,Spiro-MeOTAD,Au,Chlorobenzene,DMF,False,100.0,Spin-coating,N2,0.0831,False,1.05,19.0,0.64,13.2,vmTJbbobHs7jZ17vdHyy5O6cVVLz
MAPbI3,MA,Pb,I,1.6,TiO2-mp,Spiro-MeOTAD,Au,Unknown,DMF; DMSO >> IPA,False,70 >> 120,Spin-coating >> CBD,Air >> Air,0.1,False,1.033,18.76,0.602,11.81,vmWjZyoR_FXKh_6_ep2xCEfjUyeF
Cs0.05FA0.81MA0.14PbBr0.45I2.55,Cs; FA; MA,Pb,Br; I,,SnO2-nw | SnO2-nw,Spiro-MeOTAD,Au,Chlorobenzene,DMF; DMSO,False,Unknown,Spin-coating,Unknown,2.25,False,1.156,23.45,0.79,21.35,vmXEOIZaeSgLE0dstGsaah7654LK
MAPbI3,MA,Pb,I,1.61,C60 | BCP,NiO-c,Ag,Diethyl ether,DMF; DMSO,False,60; 110,Spin-coating,N2,0.1,False,1.07,19.98,0.753,15.17,vmcXsu2K_gRcqBJNKQpS8K69Tx_5
MAPbI3,MA,Pb,I,1.6,PCBM-60 | LiF,PEDOT:PSS | PEI-HI,Ag,Unknown,DMF,False,90.0,Spin-coating,Unknown,0.1,False,,,,11.78,vmfqkLL_iNjWYkcfbT7VM3h4adyL
Cs0.17FA0.83PbBr0.3I0.7,Cs; FA,Pb,Br; I,1.72,SnO2,Spiro-MeOTAD,,,,False,,,,,False,1.171,19.6,0.76,17.36,vmwPqCMcLXf5TdnBKsMjhLqIBzHy
MAPbI3,MA,Pb,I,1.5,TiO2-c | TiO2-mp,Spiro-MeOTAD,Au,Unknown,GBL,False,100,Spin-coating,Unknown,0.207,False,0.888,17.6,0.62,9.7,vnF4P5ZL2ER78CyuV87Hp-8uEIXL
Cs0.05FA0.7885MA0.1615PbBr0.51I2.49,Cs; FA; MA,Pb,Br; I,1.55,TiO2-c,Spiro-MeOTAD,Au,Chlorobenzene,DMF; DMSO,False,120.0,Spin-coating,Dry air,0.09,False,1.11,22.1,0.76,18.6,vnifXKmzVdaEpBpi7DWcVG_bKmYA
Cs0.06FA0.77MA0.17PbBr0.17I0.83,Cs; FA; MA,Pb,Br; I,,TiO2-np,Spiro-MeOTAD,Au,Anisole,DMF; DMSO,False,110.0,Spin-coating,N2,0.07,False,1.09,21.4,0.725,17.6,vnlDL8qgaGlL17sUAs1clvWDqxW8
MAPbI3,MA,Pb,I,1.55,PCBM-60,PEDOT:PSS,Al,Unknown,DMF >> IPA,False,70.0 >> 100.0,Spin-coating >> Spin-coating,Unknown,0.045,False,0.87,14.98,0.6779999999999999,8.83,vnrgcP1iaWsYZWYRoa85WZGZKQaG
MAPbI3,MA,Pb,I,1.6,TiO2-c | TiO2-mp,P3HT,Au,Unknown,DMF >> IPA,False,80.0 >> 80.0,Spin-coating >> Spin-coating,Unknown,0.03,False,0.89,21.2,0.379,7.15,vns8u58R5e8lztBCepnNU_YjC5Nx
MAPbI3,MA,Pb,I,1.55,CdS,Spiro-MeOTAD,Au,Toluene,DMSO; GBL,False,100.0,Spin-coating,N2,0.12,False,1.01,16.78,0.65,11.0,vnvZ-iyk4ymVtsYmprxBeiTJDIlo
MAPbI3,MA,Pb,I,1.6,TiO2-c | TiO2-mp,PEH-8,Au,Chlorobenzene,DMSO,False,100.0,Spin-coating,N2,0.16,False,,,,10.42,vo0iywaQYaehVPIeFNlftVWGnQhl
MAPbI3,MA,Pb,I,1.6,TiO2-c,Spiro-MeOTAD,MoO3 | Ag,Chlorobenzene,DMSO; GBL,False,100.0,Spin-coating,N2,0.1,False,0.13,23.61,0.74,19.26,voDL-OwaWCjbf-GLwcwTq0Va5v5b
MAPbI3 | FAPbBrI2,MA | FA,Pb | Pb,I | Br; I,,C60,PEDOT:PSS,Ag,Toluene,DMF; DMSO >> Chlorobenzene,False,100 >> Unknown,Spin-coating >> Spin-coating,Unknown,0.01,False,0.9,17.4,0.486,7.59,voSJeOERWlHzhKiZn0T2v9MBglgz
Cs0.05FA0.8075MA0.1425PbBr0.45I2.55,Cs; FA; MA,Pb,Br; I,,SnO2-c,Spiro-MeOTAD,Au,Chlorobenzene,DMF; DMSO,False,100.0,Spin-coating,N2,0.1,False,1.124,23.29,0.7,17.47,voTOfWzFazP3fHWxDbNZnQH0HLxA
FA0.85MA0.15PbBr0.45I2.55,FA; MA,Pb,Br; I,,TiO2-c,Spiro-MeOTAD,Au,Toluene,DMF; DMSO,False,400.0,Spin-coating,N2,1.0,False,1.125,21.25,0.7090000000000001,16.95,voZ9NmYwtdkiNlNkkfyXhMeP0OFF
MAPbI3,MA,Pb,I,1.6,PCBM-60,PEDOT:PSS,Al,Toluene,DMF; DMSO,False,Unknown,Spin-coating,N2,0.142,False,0.99,20.0,0.713,14.25,vofOVlldeAC0GJPJJmTK8D1_n3ew
Cs0.1FA0.75MA0.15Pb0.25Sn0.75Br0.5I2.5,Cs; FA; MA,Pb; Sn,Br; I,1.29,PCBM-60 | C60 | BCP,PEDOT:PSS,Ag,Toluene,DMSO; GBL,False,100.0,Spin-coating,N2,0.0314,False,,,,10.45,von1zhJpCQSOXnAN9aVk0HDANsdT
MAPbI3,MA,Pb,I,1.59,TiO2-c,Spiro-MeOTAD,Au,Unknown,DMSO; GBL,False,100,Spin-coating,N2,0.1,False,1.08,21.1,0.72,16.38,vp0ksNzCPK3-hhUFImrC6Ke414Bb
(PEA)2PbI4 | MAPbI3,(PEA) | MA,Pb | Pb,I | I,,C60 | BCP,MoO3 | TaTm,Ag,Unknown,none >> none,False,Unknown,Co-evaporation >> Co-evaporation,Vacuum >> Vacuum,0.1,False,1.051,22.1,0.7859999999999999,18.3,vp1ZhVDBHpikuBcsHsi1lWlV8dQV
FA0.83MA0.17PbBr0.51I2.49,FA; MA,Pb,Br; I,,TiO2-c | TiO2-mp,Spiro-MeOTAD,Au,Chlorobenzene,DMF; DMSO,False,100.0,Spin-coating,Air,0.09,False,1.1,19.2,0.77,16.3,vp2aOer1o4eTcF6jjc8RaPM509lf
MAPbI3,MA,Pb,I,1.59,TiO2-c,P3HT,Au,Unknown,none >> none,False,Unknown >> 150,Evaporation >> Evaporation,Vacuum >> Vacuum,0.06,False,0.84,14.72,0.621,7.68,vpJm2xthVue146IAmf3RQVWXciw6
MAPbI3,MA,Pb,I,1.6,TiO2-c | TiO2-mp,Spiro-MeOTAD,Au,Unknown,DMF >> IPA,False,Unknown >> 100,Spin-coating >> Spin-coating,Unknown,0.1,False,0.98,18.5,0.605,11.0,vpLGkt8orHMs6QcxguOdhAjAzbmU
FA0.85MA0.15PbBr0.45I2.55,FA; MA,Pb,Br; I,,TiO2-c,Spiro-MeOTAD,Au,Toluene,DMF; DMSO,False,400.0,Spin-coating,N2,0.1,False,1.134,23.33,0.763,20.18,vpMd5qjfQMoEZoA12ij3F4_IQf67
MAPbI3,MA,Pb,I,1.6,SnO2-c | Au | SnO2-c | TiO2-mp,Spiro-MeOTAD,Au,Diethyl ether,DMF; DMSO,False,100.0,Spin-coating,N2,0.1,False,0.92,14.09,0.58,7.6,vpS9KLmd58psIQyXGK0mS_TVkpIb
MAPbBr3,MA,Pb,Br,,TiO2-c,Spiro-MeOTAD,Au,Diphenyl ether,DMF; DMSO,False,100.0,Spin-coating,N2,0.09,False,1.37,7.27,0.75,7.51,vpUHDT1IT5muOQ0qyj25524TeqM0
MAPbI3,MA,Pb,I,1.6,TiO2-c,Spiro-MeOTAD | PEDOT:PSS,Al,Unknown,DMF >> IPA,False,Unknown >> 135.0,Spin-coating >> Spin-coating,Dry air >> Dry air,0.108,False,1.0,20.7,0.7,14.5,vpnzSlyTQjzxaRQ-AKldHXrmeu91
MAPbI3,MA,Pb,I,1.6,WO3,Spiro-MeOTAD,Ag,Unknown,DMF >> IPA,False,Unknown >> 150.0,Spin-coating >> Spin-coating,Unknown,0.078,False,1.11,22.36,0.6679999999999999,16.6,vpqmm29dt4228qlX9ekkKHSvZa6-
MAPbI3,MA,Pb,I,,TiO2-c,Spiro-MeOTAD,Au,Unknown,none >> none >> IPA,False,25 >> 25 >> 70,Evaporation >> Sandwiching >> Rinsing,Vacuum >> N2 >> N2,0.01134,False,1.01,20.38,0.69,14.09,vpvLzWCti3vIIECENgwO2CEwTs4H
MAPbI3,MA,Pb,I,1.58,TiO2-c | TiO2-mp,Spiro-MeOTAD,Au,Chlorobenzene,DMF,False,100.0,Spin-coating,N2,0.06,False,1.03,22.54,0.71,16.3,vpweS2D80n9qfaG9wr0utAR_TLTa
MAPbI3,MA,Pb,I,1.6,TiO2-c | TiO2-mp | Al2O3-mp,none,Carbon,Unknown,DMF >> IPA,True,70.0 >> 70.0,Dropcasting >> CBD,N2 >> N2,0.09,False,0.86,20.5,0.6,10.33,vpxCuepHQ6RHpUkgWo-SPWnxVfRA
MAPbI3,MA,Pb,I,1.6,C60 | BCP,MeO-2PACz,Cu,Unknown,none,False,Unknown,Co-evaporation,Vacuum,0.16,False,1.145,22.6,0.768,19.6,vpzT7NYhZW78JGnfrrAY63XFu56q
MAPbI3,MA,Pb,I,1.6,SnO2-c | TiO2-mp,Spiro-MeOTAD,Au,Unknown,DMF >> IPA,False,Unknown >> 25.0,Spin-coating >> CBD,Air >> Air,0.1,False,0.99,20.7,0.599,12.23,vpzcfWrgzhgSQ_bDPYxzmflQr18q
MAPbI3,MA,Pb,I,1.6,C60 | BCP,PEDOT:PSS,Ag,Chlorobenzene,DMF,False,100.0,Spin-coating,Unknown,0.1,False,0.79,22.9,0.731,13.3,vqEFk3-ArhskDUio_XJE_1vz_gFb
MAPbI3,MA,Pb,I,1.6,TiO2-c | PCBSD,HPB-OMeDPA,Au,Unknown,DMF >> IPA,False,110.0 >> 105.0,Spin-coating >> Spin-coating,N2 >> Air,0.08,False,1.09,20.3,0.735,16.4,vqFVtqoiMJaImfH87VknCA8nMz4S
MAPbI3,MA,Pb,I,1.6,PCBM-60 | BCP,PTAA,Ag,Diethyl ether,DMF; DMSO,False,65; 100,Spin-coating,Unknown,0.06,False,1.05,21.37,0.76,16.13,vqLJFK6xhRrHizBRbOgCoSq2VwD3
MAPbBr0.4I2.6,MA,Pb,Br; I,1.67,C60 | BCP,Poly(3-bromothiophene),Ag,Chlorobenzene,DMF,False,130,Spin-coating,N2,0.1,False,1.03,19.3,0.72,14.5,vqTZoRnDQCf5HPY2_5MKkU_BxqgN
FA0.9MA0.1PbI3,FA; MA,Pb,I,1.54,TiO2-c | TiO2-mp,Spiro-MeOTAD,Au,Unknown,DMF,False,150,Spin-coating,Air,0.09,False,,,,11.01,vqcqgmHaXwK8sdnVFKfiw9TOrkTY
MAPbI3,MA,Pb,I,1.6,PCBM-60 | bis-C60,NiO-c,Ag,Toluene,DMF; DMSO,False,95.0,Spin-coating,Unknown,0.1,False,1.04,21.11,0.732,16.1,vqhyeDjni5xmBczq-KrWYeS2_2uf
MAPbI3,MA,Pb,I,1.6,PCBM-60,NiO-np,Au,Toluene,DMSO; GBL,False,100.0,Spin-coating,N2,0.038,False,1.03,19.84,0.76,15.5,vqpfi9hQZa5ahA5K2UwbW4xFlyuv
MAPbI,MA,Pb,I,1.58,C60 | BCP,PTAA,Cu,Ethyl acetate,DMF; DMSO,False,100,Spin-coating,N2,0.16,False,1.016,19.103,0.708,13.75,vqqnVXMv21V0T1By4kfaSj4wQIBO
MAPbI3,MA,Pb,I,1.6,TiO2-c,Spiro-MeOTAD,Au,Unknown,none >> IPA,False,Unknown >> 150.0,Spin-coating >> CBD,N2 >> N2,0.1,False,1.05,22.15,0.76,17.76,vr5TPAfzbRf7o5s8gHyLke8QWDAY
MAPbI3,MA,Pb,I,1.6,C60,PEDOT:PSS,Ag,Vacuum,DMF,False,100.0,Spin-coating,N2,0.09,False,0.9,18.4,0.636,10.5,vrBpCg04SIpDaQckoaj0AfgsKy4v
MAPbI3,MA,Pb,I,1.6,TiO2-c,Spiro-MeOTAD,Ag,Unknown,DMF,False,65; 75; 85; 95,Spin-coating,N2,0.07,False,,,,12.0,vrRgdFKpbhNgkXysmuHlnLbfrGls
MAPbI3,MA,Pb,I,1.6,TiO2-c | TiO2-nw,Spiro-MeOTAD,Ag,Unknown,DMF >> IPA,False,70.0 >> 70.0,Spin-coating >> CBD,Unknown,0.0785,False,0.87,16.0,0.58,8.1,vrSKuKktNvhZCNp5RJGYY1TVMKXH
MAPbI3,MA,Pb,I,1.6,PCBM-70 | ZnO-np,PEDOT:PSS,Al,Unknown,DMF >> IPA,False,Unknown >> 95.0,Spin-coating >> Spin-coating,Unknown,0.055,False,0.94,13.9,0.71,9.3,vrUTrGn4kKXllEEIyggohnajjNFZ
MAPbI3,MA,Pb,I,1.6,TiO2-c,"3,6-di(2H-imidazol-2-ylidene)cyclohexa 1,4-diene-C6",Au,Unknown,DMF >> IPA,False,Unknown >> 70,Spin-coating >> CBD,Unknown,0.07,False,0.88,15.28,0.55,7.34,vrnWgQ7opzOfnFSbxCXoHKiXjMaM
Cs0.1FA0.75MA0.15PbBr0.51I2.49,Cs; FA; MA,Pb,Br; I,,TiO2-c | TiO2-mp,Spiro-MeOTAD,Au,Antisolvent,DMF; DMSO,False,Unknown,Spin-coating,N2,0.16,False,1.14,23.2,0.797,21.4,vs4o4TPqygswuYPEm0YEFRvFrV59
MAPbI3,MA,Pb,I,1.6,TiO2-c | TiO2-mp,Spiro-MeOTAD,Au,Unknown,DMF >> IPA,False,Unknown >> 100,Spin-coating >> CBD,Air >> Air,0.1,False,0.99,24.0,0.52,12.0,vsP17rIrZ00AVnt2MBbUGlvgI1d-
MAPbI3,MA,Pb,I,1.5,TiO2-c | PCBM-60,Spiro-MeOTAD,Au,Unknown,none >> IPA,False,Unknown >> 100.0,Evaporation >> Spin-coating,Vacuum >> Unknown,0.16,False,1.111,19.5,0.6459999999999999,14.0,vslzBa8_XUJUuWjwPv40GlhT1RT-
MAPbI3,MA,Pb,I,1.6,PCBM-60 | Zr(acac)4,PolyTPD,Ag,Unknown,DMF; DMSO >> IPA,False,Unknown >> 100,Spin-coating >> CBD,Unknown,0.1,False,1.05,23.1,0.8029999999999999,20.1,vt7KyvD3OI-h_pFWHmu34FW5UST9
FA0.83MA0.17PbBr0.51I2.49,FA; MA,Pb,Br; I,1.57,SnO2-c,Spiro-MeOTAD,Ag,Anisole,DMF; DMSO,False,100.0,Spin-coating,Unknown,0.0925,False,1.21,21.5,0.77,19.9,vtMuqBsPIfYtB4S3nkK-K8jm9i12
MAPbI3,MA,Pb,I,1.6,TiO2-c | TiO2-mp,none,Carbon,Toluene,DMF; DMSO,False,100.0,Spin-coating,Unknown,0.14,False,0.91,16.81,0.61,9.32,vtX4DBlygZeU3xNT51BD3MEbqKdp
MAPbI3,MA,Pb,I,1.6,C60 | BCP,PTAA,Ag,Chlorobenzene,DMF,False,100.0,Spin-coating,N2,0.09,False,1.0,20.9,0.82,17.1,vtYpHdjSQm3FxZ9VA_yazt86r_hP
Cs0.05FA0.79MA0.16PbBr0.51I2.49,Cs; FA; MA,Pb,Br; I,1.6,TiO2-c | TiO2-mp,Carbozole @ S14,Au,Chlorobenzene,Unknown,False,100,Spin-coating,Air,0.09,False,0.94,17.9,0.75,12.67,vtuBRGLxvAOkvxrULJqr8EoEZ-pn
MAPbI3,MA,Pb,I,1.6,TiO2-c | TiO2-mp,PTB7,Ag,Unknown,DMF,False,70; 100,Spin-coating,Air,0.06,False,0.93,18.0,0.57,9.57,vu0Fk3jB7nWzjI2kVg0A4f7UlMkA
Cs0.4FA0.6PbBr0.24I0.75,Cs; FA,Pb,Br; I,1.8,BCP | C60,NiO nanocrystals | VNPB,,,,False,,,,,False,,,,17.1,vu7DZRg4hzmUXW3qYAjDvWGIJrPi
MAPbI3,MA,Pb,I,1.61,TiO2-c,Spiro-MeOTAD,Au,Unknown,DMF,False,100.0,Spin-coating,N2,0.1,False,0.87,20.8,0.71,12.8,vuBI-9XHK1wmP1eF2qwwAXrOxxg3
MAPbI3,MA,Pb,I,1.55,TiO2-c | TiO2-mp,P3HT,Au,Unknown,DMF >> IPA,False,70.0 >> 70.0,Spin-coating >> CBD,N2 >> N2,0.1,False,0.963,13.42,0.55,7.12,vuHjXLUjN0ZE9eQbBojxdV8OlDBm
(TBA)0.5Cs0.05FA0.75MA0.15PbBr0.51I2.49,(TBA); Cs; FA; MA,Pb,Br; I,,TiO2-c,Spiro-MeOTAD,Au,Chlorobenzene,DMF; DMSO,False,110.0,Spin-coating,N2,0.1,False,1.19,23.43,0.71,19.81,vuLtHauw58VDmJAAT9JxOedjPxWu
MAPbI3,MA,Pb,I,1.6,SnO2-np,Spiro-MeOTAD,Au,Ethyl acetate,DMF; DMSO,False,100.0,Spin-coating,Unknown,0.1,False,1.06,22.61,0.768,18.0,vuPMtOKljxv5AnLWzHIJ218a59XW
MAPbI3,MA,Pb,I,1.6,PCBM-60 | C60 | LiF,PEDOT:PSS,Ag,Toluene,DMSO; GBL,False,100.0,Spin-coating,N2,0.11,False,1.12,19.04,0.72,15.28,vuPmyA-yLDi6PY6QEi8Khwta7bGr
Cs0.05FA0.79MA0.16PbBr0.51I2.49,Cs; FA; MA,Pb,Br; I,1.51,TiO2-c,Spiro-MeOTAD,Au,Chlorobenzene,DMF; DMSO,False,150.0,Spin-coating,Unknown,0.1,False,1.12,22.8,0.76,19.2,vuU5Fm_-lIlwNM2YPyCxdpjXPH6x
MAPbI3,MA,Pb,I,1.6,MATS | PCBM-60,PEDOT:PSS,Al,Unknown,DMF >> Ethanol,False,Unknown >> 100.0,Spin-coating >> Spin-coating,N2 >> N2,0.16,False,0.82,17.53,0.59,8.48,vuXwFerZ2UVqaZ_Eux33eVAJw4cO
MAPbI3,MA,Pb,I,1.6,TiO2-c,Spiro-MeOTAD,Ag,Chlorobenzene,DMF; DMSO >> none,True,60; 80; 100 >> Unknown,Spin-coating >> Recrystallization,Unknown >> Methylamin,0.1,False,1.09,21.85,0.615,14.4,vub9tjNfbObpU3PixEZ_zP01I_jT
Cs0.05FA0.79MA0.16PbBr0.51I2.49,Cs; FA; MA,Pb,Br; I,,TiO2-c | TiO2-mp,PTAA,Au,Antisolvent,acetonitrile; DMF; DMSO >> IPA,False,Unknown,Spin-coating >> Spin-coating,Unknown,0.0916,False,1.08,22.1,0.76,18.2,vudyMGHuAnLagxL71gtjC8EkC865
FA0.97MA0.03PbBr0.09I2.91,FA; MA,Pb,Br; I,,C60 | BCP,PTAA,Cu,Unknown,DMF; DMSO,False,Unknown >> 150.0,Spin-coating >> Spin-coating,Dry air >> Dry air,0.1,False,1.05,25.11,0.79,20.93,vufAjFEiJagvnLUIZl7bOSZSD3_t
Cs0.05FA0.81MA0.14PbBr0.45I2.55,Cs; FA; MA,Pb,Br; I,,SnO2-nw | SnO2-nw,Spiro-MeOTAD,Au,Chlorobenzene,DMF; DMSO,False,Unknown,Spin-coating,Unknown,2.25,False,1.032,22.34,0.71,16.28,vufC4lqZzhyiyPg1tnP0rCl4tEA9
Cs0.2FA0.8PbI3,Cs; FA,Pb,I,,TiO2-c,Florinated polymer | Spiro-MeOTAD,Ag,Unknown,Cyclohexyl-2-pyrrolidone; DMF,False,170.0,Spin-coating,N2,0.1,False,0.98,24.3,0.765,18.2,vunzzhaj_xBlpcpykhRrmnYdcMP4
MAPbI3,MA,Pb,I,1.56,IT-M | Zn(acac)2,PTAA,Ag,Unknown,DMF; DMSO >> IPA,False,Unknown >> 100.0,Spin-coating >> Spin-coating,Unknown,0.1,False,,20.07,0.58,12.5,vv1D6qIn3gVMtohz6IjPT-LwFFCL
MAPbI3,MA,Pb,I,1.63,TiO2-c,Spiro-MeOTAD,Au,Unknown,DMSO >> IPA,True,Unknown >> 100.0,Spin-coating >> CBD,N2 >> N2,0.1,False,1.039,19.71,0.609,13.38,vvK0MT2q9QLR3qnccPSs-Q46So_O
FA0.83MA0.17PbBr0.51I2.49,FA; MA,Pb,Br; I,1.62,TiO2-c | TiO2-mp,A101,Au,Chlorobenzene,DMF; DMSO,False,100.0,Spin-coating,Unknown,0.1,False,0.98,17.15,0.66,11.04,vvKA68Oja3dA6snlC4eSDSrCwQrw
MAPbI3,MA,Pb,I,1.6,PCBM-60 | Bphen,PEDOT:PSS,Ag,Unknown,DMF,False,100,Spin-coating,Unknown,0.07,False,0.93,21.62,0.73,14.68,vvNzorFy73dGiAE8kOV802N0TrH6
MAPbI3,MA,Pb,I,1.57,TiO2-c | TiO2-mp,Spiro-MeOTAD,Au,Vacuum,acetonitrile,False,100.0,Spin-coating,Unknown,0.096,False,1.06,18.94,0.61,12.1,vvOPyKruyfx0NI1zNELkcSYLt9ip
MAPbI3,MA,Pb,I,1.6,TiO2-c,Spiro-MeOTAD,Au,Unknown,DMF,False,100.0,Spin-coating,Unknown,0.1032,False,0.93,20.14,0.66,12.23,vvTmzfKRReGCA7Zi-I-i_pLmmQtx
MAPbI3,MA,Pb,I,1.6,TiO2-c,Spiro-MeOTAD,Ag,Ethyl acetate,DMF,False,100.0,Spin-coating,Air,0.12,False,1.069,23.5,0.732,18.38,vvfRQB1oSyvHdk2HOZFMgyj0bhxk
