Repository: GouravSidana/firstML

# firstML
My first Machine Learning Project

File: filtered_perovskite.csv (part 146 of 155)
Formula,A_ion,B_ion,X_ion,Bandgap,ETL,HTL,Backcontact,Antisolvent,Solvent,Solv_annel,Anneal_temp,Dep_procedure,Synth_atm,Cell_area,Is_module,Voc,Jsc,FF,PCE,entry_id
MAPbI3,MA,Pb,I,1.6,TiO2-c | TiO2-mp,Spiro-MeOTAD,Au,Unknown,H2O >> none >> IPA,False,Unknown >> Unknown >> 70.0,Electrodeposition >> Gas reaction >> CBD,Air >> Air; I2 >> N2,0.4,False,0.78,18.86,0.61,9.0,vvh9Whc3Z8D6aiKaKYrnhRNwebpX
MAPbI3,MA,Pb,I,1.6,TiO2-c,Spiro-MeOTAD,Ag,Unknown,DMF,False,100.0,Spin-coating,Unknown,0.045,False,0.95,21.9,0.75,15.2,vvyJ_3LKvygyGHFPGwzNDPTomjvL
MAPbI3,MA,Pb,I,1.6,PCBM-60,PEDOT:PSS,Al,Toluene,DMF; DMSO,False,85.0,Spin-coating,N2,0.1,False,1.07,22.25,0.774,18.4,vvzVbt9hZ8dBlak2y41ilZYVtm7y
MAPbI3,MA,Pb,I,1.6,PCBM-60 | PEI,NiO-c,Ag,Unknown,DMF; DMSO,False,Unknown,Spin-coating,Unknown,0.096,False,1.01,19.5,0.685,13.54,vw-t5w9R1CjErLPIMAu7me1XK6Bv
MAPbI3,MA,Pb,I,1.6,TiO2-c | TiO2-mp | HOOC-C11H22-SH,Spiro-MeOTAD,Au,Unknown,DMF >> IPA,False,120 >> 100,Spin-coating >> CBD,Air >> Air,0.12,False,0.97,18.28,0.5770000000000001,10.32,vw1zknf4AwJGBfcmATUlXbaFwn_l
MAPbI3,MA,Pb,I,1.58,TiO2-c,Spiro-MeOTAD,Ag,Ethyl acetate,DMF; DMSO,False,105,Spin-coating,N2,0.12,False,1.05,22.54,0.684,16.19,vw7XuB4vfP44JaS7Y9HCUCXdOUQB
MAPbI3,MA,Pb,I,1.6,TiO2-c | TiO2-mp,Spiro-MeOTAD,Au,Chlorobenzene,DMSO; GBL,False,100.0,Spin-coating,N2,0.1,False,1.04,22.71,0.61,14.31,vw9RqPCVX86zzeUHrtexA1Skf2JG
MAPbI3,MA,Pb,I,1.6,TiO2-c | TiO2-mp,TPBS,Au,Unknown,DMF >> IPA,False,70.0 >> 25.0,Spin-coating >> CBD,Unknown,0.08,False,0.932,15.75,0.7,10.29,vwIN6P06EgFqRgpFvqOreZqzbjpK
MAPbI3,MA,Pb,I,1.6,TiO2-c | TiO2-mp,"5,7-disubstituted azulene",Au,Unknown,DMF >> IPA,False,Unknown >> 70,Spin-coating >> CBD,N2 >> N2,0.04,False,0.91,17.3,0.54,8.5,vwQQH5nd_EoWo3h66vh60fxndNpG
MAPbI3,MA,Pb,I,1.55,C60 | BCP,PTAA,Cu,Unknown,DMF,False,100.0,Doctor blading,N2,0.08,False,1.09,22.4,,20.7,vwYSXMKf0ScD7Dy5qrJypI7WjU-Y
EDA0.01FA0.99SnI3,EDA; FA,Sn,I,1.38,"1,2-diaminoethane | C60 | BCP",PEDOT:PSS,Ag | Au,Chlorobenzene,DMF; DMSO,False,70.0,Spin-coating,N2,0.405,False,0.56,22.8,0.74,9.37,vwjrMOjXul5TNWGZMgtmuQUndPp0
MAPbI3,MA,Pb,I,1.6,TiO2-c | TiO2-mp,"cyclopenta[2,1-b; 3,4-b′]dithiophene",MoO3 | ITO,Unknown,DMSO; GBL,False,80.0,Spin-coating,N2,2.34,True,0.984,20.25,0.6829999999999999,13.61,vwmmfDohkia14TKUrYCyD27I-6L5
MAPbI3,MA,Pb,I,1.6,PCBM-60 | DPO,NiO-c,Ag,Chlorobenzene,DMF; DMSO,False,100.0,Spin-coating,N2,0.1,False,1.04,20.8,0.772,17.9,vwmvaYtgD1kG0XBU5efcVnYA1svv
MAPbI3,MA,Pb,I,1.6,TiO2-c,Spiro-MeOTAD,Au,Unknown,DMF >> IPA,False,70.0 >> 150.0,Spin-coating >> Spin-coating,Air >> Air,0.1,False,1.022,20.59,0.735,15.45,vwuyVYK_Xm9QdQE9xfqY3NeTuynF
FA0.85MA0.15PbBr0.45I2.55,FA; MA,Pb,Br; I,,TiO2-c,Spiro-MeOTAD,Au,Chlorobenzene,DMF; DMSO,True,150; 100,Spin-coating,N2,0.1,False,1.101,22.56,0.768,18.0,vwv2iouPbOyKhpm45G-utQqY0F2n
MAPbI3,MA,Pb,I,1.6,TiO2-c | TiO2-mp,Spiro-MeOTAD,Au,Unknown,DMF >> IPA,False,70.0 >> 70.0,Spin-coating >> CBD,Ambient >> Ambient,0.04,False,1.004,16.5,0.6729999999999999,11.1,vxA2DKjvKdNiWLBQ6OtMb-5X1Vmn
MAPbI3,MA,Pb,I,1.6,TiO2-c | TiO2-mp,Spiro-MeOTAD,Ag,Unknown,DMF >> IPA,False,70.0 >> 100.0,Spin-coating >> CBD,N2 >> N2,0.1,False,1.06,23.26,0.61,15.04,vxMx2WdZb51vd__ZzfGRC0tu1fLY
MAPbI3,MA,Pb,I,1.6,PCBM-60 | C60 | BCP,PEDOT:PSS,Al,Unknown,DMF,False,80.0,Spray-coating,N2,0.1,False,0.97,11.69,0.61,7.0,vxTwOYyaVjCxD5IlL9bvhcGHvybf
MAPbI3,MA,Pb,I,1.6,PCBM-70 | ZrO2,PEDOT:PSS,Ag,Unknown,DMF >> IPA,False,70.0 >> 100.0,Spin-coating >> Spin-coating,Unknown,0.1,False,0.79,16.79,0.537,7.12,vxV1RVL_rzLLZ6313JGQVMOMHp1c
MAPbI3,MA,Pb,I,1.55,PCBM-60,PEDOT:PSS,Al,Unknown,DMF >> IPA,False,70.0 >> 100.0,Spin-coating >> Spin-coating,Unknown,0.045,False,0.89,14.79,0.6809999999999999,8.92,vxVRxFZjAKP0F4AcaN4XS88cT6Iw
MAPbI3,MA,Pb,I,1.5,SnO2-np,Spiro-MeOTAD,MoO3 | Ag,Unknown,DMF; DMSO,False,70.0; 100.0,Spin-coating,N2,0.1,False,1.045,18.3,0.693,13.2,vxaS45I3kCeVJPFp4j3D7u903_-j
Cs0.17FA0.83PbBr0.51I2.49,Cs; FA,Pb,Br; I,,TiO2-c | TiO2-mp,Spiro-MeOTAD,Au,Chlorobenzene,DMSO >> DMF; DMSO,False,100.0,Spin-coating,N2,0.1,False,0.97,14.63,0.527,7.62,vxbAJhnMsPGdy2KeJMVQ72G-onqX
MAPbI3,MA,Pb,I,1.6,TiO2-c | TiO2-mp,Spiro-MeOTAD,Ag,Unknown,DMF >> IPA,False,Unknown >> 70.0,Spin-coating >> CBD,N2 >> N2,0.09,False,0.939,21.14,0.731,14.51,vxgeQh34f7wEZQdibh3wWFs8qMu4
FA0.4MA0.6PbBr0.1I2.9,FA; MA,Pb,Br; I,1.56,C60 | BCP,PTAA | PFN-P2,Cu,Diethyl ether,DMSO,False,130.0,Spin-coating,Dry air,0.0754,False,1.01,21.4,0.725,15.6,vxhbb88v9k1YwTacAon_hbZgywp9
MAPbI3,MA,Pb,I,1.6,C60 | BCP,PEDOT:PSS,Ag,Unknown,none >> IPA,False,Unknown >> 60.0,Evaporation >> Spin-coating,Vacuum >> N2,0.0706,False,0.915,21.18,0.738,14.31,vxlk8EWzcrb85O3vYvstZNafpB-Z
FA0.85MA0.15PbBr0.45I2.55,FA; MA,Pb,Br; I,,TiO2-c | TiO2-mp,H64,Au,Chlorobenzene,DMF; DMSO,False,100.0,Spin-coating,N2,0.1,False,0.88,17.27,0.47,7.18,vxwbWURg60UzsG_tE0K-dzATBJfD
Cs0.05FA0.79MA0.16PbBr0.51I2.49,Cs; FA; MA,Pb,Br; I,,PCBM-60 | BCP,NiO-c,Au,Chlorobenzene,DMF; DMSO,False,100.0,Spin-coating,Dry air,0.16,False,1.04,20.4,0.72,15.3,vxzEKtkbZBAJyB6T4ozMixvAf_bR
Cs0.05FA0.79MA0.16PbBr0.3I2.7,Cs; FA; MA,Pb,Br; I,,TiO2-c,CuPc(tBu)4,Au,Chlorobenzene,DMF; DMSO,False,100.0,Spin-coating,Ar,0.09,False,1.03,21.9,0.58,13.1,vy2V5La4EVt5R8SiosoB7W-DXcCk
(PBA)0.5BA1.5MA3Pb4I13,(PBA); BA; MA,Pb,I,1.65,PCBM-60 | BCP,PTAA,Ag,Unknown,DMF; DMSO,False,100,Spin-coating,N2,0.08,False,1.17,15.1,0.677,12.0,vyCvKtIB7U7YO63gGd1UM8giKJl9
Cs0.15FA0.75MA0.1PbBr0.7I2.3,Cs; FA; MA,Pb,Br; I,,ZnO-c,Spiro-MeOTAD,Ag,Chlorobenzene,DMSO,False,110.0,Spin-coating,N2,0.1,False,1.08,19.44,0.682,14.32,vynEVEBkLultBqDGj9zhrCVEoIym
MAPbI3,MA,Pb,I,1.6,PCBM-60 | Bphen,PEDOT:PSS,Ag,Unknown,DMF,False,Unknown,Spin-coating,N2,0.1,False,0.98,22.71,0.773,17.22,vypm4KYbVtq0J5ZMGGF6FAeodMfy
Cs0.05FA0.79MA0.16PbBr0.51I2.49,Cs; FA; MA,Pb,Br; I,,SnO2-c,Spiro-MeOTAD,Au,Ether,DMF; DMSO,False,60; 100,Spin-coating,Unknown,0.1,False,1.06,20.35,0.672,14.36,vys6QK8HRcvSQauYKTFh3HD_XXN8
MAPbI3,MA,Pb,I,1.6,ZnO-c,Spiro-MeOTAD,Ag,Unknown,DMF >> IPA,False,70.0 >> 25.0,Spin-coating >> CBD,N2 >> N2,0.09,False,0.968,16.14,0.52,8.15,vyvcV4TleKEkhDqraxVJz8CXClF4
MAPbI3,MA,Pb,I,1.6,TiO2-c | C60,Spiro-MeOTAD,Au,Vacuum,DMSO; GBL,False,Unknown,Inkjet printing,Air,1.0,False,0.96,19.44,0.5770000000000001,10.75,vyvxLWALJBkUPqHnbn_JWJV67a4H
CsPbBrI2,Cs,Pb,Br; I,,ZnO-c,Spiro-MeOTAD,Au,Unknown,DMF; DMSO,False,140.0,Spin-coating,N2,0.1,False,1.18,15.48,0.68,12.59,vzD8RBRuP4atoiqeHoT08a_udNgd
CsPbBrI2 | CsPbBrI2,Cs | Cs,Pb | Pb,Br; I | Br; I,1.91,TiO2-c,PTAA,Au,Unknown,DMF; DMSO >> Octane >> IPA,False,300 >> Unknown,Spin-coating >> Spin-coating >> CBD,Unknown,0.09,False,1.1840000000000002,14.2,0.7659999999999999,12.88,vzDkJ7ZMzIpsC1eaYg_Ijlvl8XZJ
MAPbI3,MA,Pb,I,1.6,PCBM-60 | BCP,DMZ,Ag,Chlorobenzene,DMF; DMSO,False,100.0,Spin-coating,Unknown,0.11,False,,,,17.62,vzF7Ahvv1gO6eSaEKUlGm9rWxATf
MAPbI3,MA,Pb,I,1.6,ZnO,Spiro-MeOTAD,Ag,Unknown,DMF >> IPA,False,Unknown,Spin-coating >> Spin-coating,Air >> Air,0.02,False,1.0,21.8,0.726,15.9,vzFQDh7gwHPHOCwZBK41st8AAw4q
Cs0.05FA0.80MA0.15PbBr0.45I2.55,Cs; FA; MA,Pb,Br; I,,SnO2-c,Spiro-MeOTAD,Au,Chlorobenzene,DMF; DMSO,False,100.0,Spin-coating,N2,0.16,False,1.125,22.86,0.736,20.1,vzNaT9ewgEVMILZK6oJSKjFmo1wC
MAPbI3,MA,Pb,I,1.6,C60 | BCP,PTAA,Ag,Chlorobenzene,DMF; DMSO,False,120,Spin-coating,N2,0.09,False,1.01,23.64,0.731,17.46,vzRqn7R7EdPaGuvhQimlPaLP6Klp
FA0.85MA0.15PbBr0.45I2.55,FA; MA,Pb,Br; I,,TiO2-c | TiO2-mp,Spiro-MeOTAD,Au,Chlorobenzene,DMF; DMSO,False,180; 105,Spin-coating,Unknown,0.09,False,1.01,19.05,0.741,14.25,vzVT0N1g9idCdNxodfglBl9VSo8E
CsLa0.02Pb0.98BrI2,Cs,La; Pb,Br; I,1.919,TiO2-c | TiO2-mp,none,Carbon,Unknown,DMF; DMSO,False,50 >> 260,Spin-coating,Unknown,0.09,False,1.12,11.66,0.612,8.03,vzbg4keeiGftA93Jn5mFTpEwrlVz
MAPbI3,MA,Pb,I,1.6,TiO2-c | TiO2-mp,P3HT,Au,Unknown,DMF,False,100.0,Spin-coating,N2,0.025,False,,,,,vzcCYzSGUPvzCKILK0NxfWAozUi0
CsPbI3,Cs,Pb,I,,TiO2-c,PTAA,Au,Unknown,Ethyl acetate,False,Unknown,Spin-coating >> CBD,Air,0.09,False,1.18,13.59,0.726,11.64,vzf-DGcJFxS957OhVP5Q0O6_Q_2V
FA0.79MA0.21PbI3,FA; MA,Pb,I,,TiO2-c | TiO2-mp | ZrO2-mp,none,Carbon,Unknown,DMF >> IPA,False,70.0 >> 70.0,Drop-infiltration >> CBD,N2 >> N2,0.1,False,0.89,19.2,0.56,10.1,vzi6zME1--OWvGwduea9Q4JdkRNT
MAPbI3,MA,Pb,I,1.6,PCBM-60,PEDOT:PSS,Ag,Chlorobenzene,DMF; DMSO,False,95.0,Spin-coating,Unknown,0.09,False,1.05,21.26,0.73,16.3,vziYi8r0HByqtTIJT14iz5giEYu6
MAPbI3,MA,Pb,I,1.6,TiO2-c | Al2O3-mp,Spiro-MeOTAD,Ag,Unknown,DMF,False,100,Spin-coating,Air,0.08,False,0.979,15.2,0.611,9.42,vzk_vyyr3rn5havCpX301PC_juJA
MAPbI3,MA,Pb,I,1.6,TiO2-c | Graphene,Spiro-MeOTAD,Au,Diethyl ether,DMF; DMSO,False,65.0,Spin-coating,N2,0.1,False,1.07,15.6,0.67,11.2,vzqGeRnZUpo7YpAfIzFReuFYHqcH
MAPbI3,MA,Pb,I,1.6,WOx | SnO2-np,Spiro-MeOTAD,Ag,Unknown,DMF; DMSO,False,100.0,Spin-coating,N2,0.1,False,1.11,23.01,0.8029999999999999,19.81,vzzu8pv_HVNosrSFxcmE-M8IyizN
MAPbI3,MA,Pb,I,1.59,PCBM-60 | BCP,PolyTPD,Ag,Anisole,DMF; DMSO,False,100,Spin-coating,N2,0.0919,False,0.98,21.3,0.67,14.0,w-07ataaA9ZLI3CGo5M2thiDkXP0
Cs0.05FA0.95PbI3,Cs; FA,Pb,I,,TiO2-c,Spiro-MeOTAD,Au,Chlorobenzene,DMSO; GBL,False,100.0,Spin-coating,Unknown,0.1,False,,,,,w-AL525K1EhXktZSsoNFgDwuuc1K
MAPbI3,MA,Pb,I,1.55,TiO2-c | TiO2-mp,Spiro-MeOTAD,Ag,Unknown,DMF; DMSO,False,100.0,Spin-coating,Unknown,0.07,False,1.1,21.7,0.706,16.8,w-AwvDitrjLYFcC-SPOPn-U2srPb
MAPbI3,MA,Pb,I,1.59,PCBM-60 | LiF,PTAA,Ag,Diethyl ether,DMF; DMSO,False,100.0,Spin-coating,N2,0.1,False,1.033,21.38,0.795,13.49,w-GNLAHMXT0eH6PRcDg2C8WolVMI
MAPbI3,MA,Pb,I,1.6,C60; PhIm,TaTM | F6-TCNNQ; TaTm,Ag,Unknown,none,False,Unknown,Co-evaporation,N2,0.1,False,1.084,20.45,0.688,15.2,w-Slz2wnt0M6Jy-RiPZz1FzWBI7N
FA0.95GU0.05SnI3,FA; GU,Sn,I,,C60 | BCP,PEDOT:PSS,Ag,Chlorobenzene,DMSO,False,70.0,Spin-coating,N2,0.1,False,0.51,20.9,0.6970000000000001,7.4,w-VKX-PR7KwtPG2DrQKb6rH5rrSI
CsPbI3,Cs,Pb,I,,TiO2-c,Spiro-MeOTAD,Ag,Unknown,DMF >> IPA,False,180.0 >> 150.0,Spin-coating >> Spin-coating,Unknown,0.12,False,1.072,19.17,0.76,15.61,w-Vb3zWf7XV8ozvHwYtWZr7Q3oA6
FAMAPbI3,FA; MA,Pb,I,,TiO2-np,Spiro-MeOTAD,Ag,Unknown,DMF; DMSO >> IPA,False,Unknown >> 120.0,Spin-coating >> Spin-coating,Ar >> Ar,0.12,False,0.97,23.59,0.622,14.3,w-WAq6bDV37huliwi2bBMgdeANit
MAPbI3,MA,Pb,I,1.6,TiO2-c | TiO2-mp,Spiro-MeOTAD,Ag,Unknown,DMF >> IPA,False,70.0 >> 100.0; 150.0,Spin-coating >> Spin-coating,Ar >> Ar,0.12,False,0.922,16.89,0.635,9.9,w-cclVhyQYiAG9_-Km9kJ9oC4dt9
Cs0.05FA0.79MA0.16PbBr0.54I2.46,Cs; FA; MA,Pb,Br; I,,TiO2-c | TiO2-mp,EH44,Au,Chlorobenzene,DMF; DMSO,False,100.0,Spin-coating,N2,0.1,False,1.101,20.81,0.703,16.1,w-xfd0BVMTWI1k6VUHdeIOlAgSX6
MAPbI3,MA,Pb,I,1.6,C60 | BCP,NiO-np,Ag,Chlorobenzene,DMF,False,100.0,Spin-coating,Unknown,0.06,False,1.06,21.87,0.76,17.62,w0AzrsqtSId6qaHCc1b-5nTr3St8
MAPbI3,MA,Pb,I,1.53,TiO2-c,Spiro-MeOTAD,Au,Unknown,DMF; NMP >> IPA,False,Unknown >> 100.0,Spin-coating >> Spin-coating,Unknown,0.096,False,0.02,1.0,0.62,12.4,w0MaWr88r9VTqG0G32lbFtAzyIRx
MAPbI3,MA,Pb,I,1.6,PCBM-60,PEDOT:PSS,Al,Unknown,DMF,False,100.0,Spin-coating,N2,0.08,False,0.941,18.6,0.66,12.0,w0zVCyFQ52qrFmKkewdy_ObaNtEy
MAPbI3,MA,Pb,I,1.6,TiO2-c | TiO2-mp,Spiro-MeOTAD,MoO3 | Ag,Unknown,DMF,False,100.0,Spin-coating,N2,0.1,False,0.95,22.15,0.72,15.15,w17tg_q5YCX8lvbUzlQ8QAY4aELk
Cs0.2FA0.65MA0.15PbBr0.55I2.55,Cs; FA; MA,Pb,Br; I,1.85,TiO2-c,Spiro-MeOTAD,Au,Chlorobenzene,DMF; DMSO,False,100,Spin-coating,N2,0.1,False,1.11,22.09,0.6809999999999999,16.69,w18vRHMI5Vtejg7ctwXzIpY2Dh9S
MAPbI3,MA,Pb,I,1.6,TiO2-c,Spiro-MeOTAD,Au,Toluene,DMSO; GBL,False,100.0,Spin-coating,N2,0.09,False,1.05,22.9,0.67,16.12,w1U9mHepMGb8b0uobWwjjAolNWGQ
FA0.9MA0.1PbBr0.03I2.91,FA; MA,Pb,Br; I,,TiO2-c | SnO2-np,Spiro-MeOTAD,Carbon | FTO,Unknown,DMF; DMSO >> IPA,False,Unknown >> 150,Spin-coating >> Spin-coating,Air,0.1,False,0.76,18.74,0.62,13.52,w1aSkN91-76xrfx86X-ocKwu5j0J
MAPbI3,MA,Pb,I,1.6,TiO2-c | TiO2-mp,Spiro-MeOTAD,Au,Unknown,DMF >> IPA,False,100.0 >> 100.0,Spin-coating >> Spin-coating,Unknown,0.1,False,1.028,19.34,0.66,13.12,w1ffcXd20Kjv7xhLk_SBbMvXTd4u
MAPbI3,MA,Pb,I,1.6,TiO2-c | TiO2-mp,CuSCN,Au,Diethyl ether,DMF; DMSO,False,60.0; 100.0,Spin-coating,Unknown,0.122,False,1.013,23.1,0.731,17.1,w1lSYJt-XuPUV4ru2t8GVmhtb5TX
MAPbI3,MA,Pb,I,1.6,TiO2-nw | TiO2-np,Carbon-nt,Ag,Unknown,H2O >> H2O; HI >> IPA,False,200.0 >> 80.0 >> 80.0,Electrodeposition >> Dipp-coating >> CBD,Unknown,0.1,False,0.86,14.5,0.56,7.0,w1n97eeHGCosh0qK3wGe5t9uMajR
MAPbI3,MA,Pb,I,1.55,TiO2-c | AAO,Spiro-MeOTAD,Au,Unknown,DMF >> Unknown,False,Unknown >> 105.0,Drop-infiltration >> Spin-coating,Vacuum >> Unknown,0.06,False,0.96,12.06,0.735,8.49,w1nColETHjWcI0l6Gt8u33er3UC2
MAPbI3,MA,Pb,I,1.6,TiO2-c | TiO2-mp,rGO-flakes | Spiro-MeOTAD,Au,Diethyl ether,DMF; DMSO,False,50; 100,Spin-coating,N2,0.1,False,,,,18.0,w1ttCNviwjtGrHTN8A80o8SK1X8E
Cs0.05FA0.79MA0.16PbBr0.51I2.49,Cs; FA; MA,Pb,Br; I,,TiO2-c,Spiro-MeOTAD,Au,Chlorobenzene,DMF; DMSO,False,100,Spin-coating,Unknown,0.16,False,1.12,23.2,0.7,18.15,w1yGIhAQh7UZBlZm3g7xjfZCsVYF
MAPbI3,MA,Pb,I,1.6,SnO2-np,Spiro-MeOTAD,Au,Diethyl ether,DMF; NMP,False,100.0,Spin-coating,Unknown,0.16,False,1.02,20.48,0.7390000000000001,15.39,w27dddjt9mFw3sXg3Gf9A9q5ufyQ
Cs0.05FA0.79MA0.16PbBr0.51I2.49,Cs; FA; MA,Pb,Br; I,,TiO2-mp,Spiro-MeOTAD,Au,Chlorobenzene,DMF; DMSO,False,100.0,Spin-coating,N2,0.1,False,0.95,19.8,0.51,9.59,w29IVMlGSJihAQcDhh7ec8QIYEuz
Cs0.1FA0.9PbBr0.51I2.49,Cs; FA,Pb,Br; I,,TiO2-c | TiO2-mp,Spiro-MeOTAD,Au,Unknown,H2O >> IPA,False,70.0 >> 100.0,Spin-coating >> CBD,Air >> Air,0.126,False,0.95,19.7,0.63,11.9,w2M5CzkqDqcbyYPLSHYZ9KShfIZ3
MAPbI3,MA,Pb,I,1.6,TiO2-c | TiO2-mp,Spiro-MeOTAD,Au,Ethyl acetate,DMF; DMSO,False,100.0,Spin-coating,N2,0.1,False,1.052,21.503,0.72,16.28,w2MFnK50RHdr6394DiyWonhvuh-D
MAPbI3,MA,Pb,I,1.5,none,Diketopyrrolopyrrole,MoO3 | Ag,Toluene,DMF; DMSO; NMP,False,100.0,Spin-coating,Unknown,0.1,False,0.87,17.9,0.66,10.0,w2Zqhtr5DP6GlWquHtrP62XlsSgn
CsPbI3,Cs,Pb,I,1.6,TiO2-c | TiO2-mp,Spiro-MeOTAD,Au,Unknown,DMF >> IPA,False,Unknown >> 70.0,Spin-coating >> CBD,Unknown,0.1032,False,1.04,21.19,0.61,13.38,w2c7n1GbPrbWRxK2aOvOLSYklYhw
MAPbI3,MA,Pb,I,1.6,PCBM-60 | C60 | BCP,PEDOT:PSS,Ag,Unknown,DMF,False,90.0,Spin-coating,N2,0.08,False,1.08,23.01,0.77,18.9,w2hu0eJT7SrJczCWzGurioJp7pJT
FA0.83MA0.17PbBr0.51I2.49,FA; MA,Pb,Br; I,1.63,TiO2-c,Spiro-MeOTAD,Au,Chlorobenzene,DMF; DMSO,False,100,Spin-coating,Unknown,0.05,False,1.12,22.09,0.726,17.97,w2n8UXK6e5Jbw_AkJpVYTlB0k9-o
MAPbI3,MA,Pb,I,,PCBM-60 | BCP,PEDOT,Ag,Chlorobenzene,Unknown,False,100,Spin-coating,N2,0.0725,False,1.02,21.78,0.78,16.16,w2xNpk2lcHYnoT1ZZbHEODBX8d4U
MAPbI3,MA,Pb,I,1.6,PCBM-60,PTAA,Ag@Au-np,Diethyl ether,DMF; DMSO,False,100.0,Spin-coating,N2,0.04,False,0.99,16.8,0.518,8.9,w2z1r3UcDM-3wBJNJQkJ6Ja1Ftsh
Cs0.10FA0.75MA0.15PbBr0.51I2.49,Cs; FA; MA,Pb,Br; I,1.63,TiO2-c | TiO2-mp,Spiro-MeOTAD,Au,Chlorobenzene,DMF; DMSO,False,100.0,Spin-coating,N2,0.16,False,1.157,22.3,0.75,19.3,w3-xA4PWV6Addwau5zl_vWrKuHzW
MAPbI3,MA,Pb,I,1.6,TiO2-c | TiO2-mp,Spiro-MeOTAD,Ag,Toluene,DMF; GBL,False,95.0,Spin-coating,N2,0.09,False,1.0,20.2,0.695,14.0,w331SeCZy473GKxyGbKOfr3Iu4RC
FA0.8MA0.2PbBr0.22I,FA; MA,Pb,Br; I,1.53,C60 | BCP,Poly(3-bromothiophene),Ag,Chlorobenzene,DMF,False,130,Spin-coating,N2,0.1,False,1.01,21.8,0.76,16.9,w33Uv-CPFBHbVRKTDtxurND0fgsF
MAPbI3,MA,Pb,I,1.6,TiO2-c | TiO2-mp,Spiro-MeOTAD,Ag,Diethyl ether,DMF; DMSO,False,Unknown,Spin-coating,N2,0.04,False,0.99,22.99,0.757,17.3,w35TsM7Av12UsKbcGAvxGSyCkVzP
MAPbI3,MA,Pb,I,1.6,PCBM-60 | C60 | BCP,PEDOT:PSS,Ag,Unknown,DMF,False,90.0,Spin-coating,N2,0.06,False,0.92,18.62,0.67,11.41,w369R1Ex499fGrf9lSfMFNfVPIhZ
MAPbI3,MA,Pb,I,1.6,PCBM-60 | BCP,NiO-c,Ag,Chlorobenzene,DMSO; GBL,False,70.0,Spin-coating,N2,0.09,False,0.86,9.0,,,w37FrVyusecFjK-zUEqMb8zMEyFT
MAPbI3,MA,Pb,I,1.6,ZnSO | TiO2-mp,Spiro-MeOTAD,Au,Vacuum,DMF; NMP,False,120.0,Doctor blading,Air,0.12,False,1.07,23.24,0.78,19.34,w39Toc59_3rsupefsJkdx7yjbjjN
Cs0.05FA0.85MA0.15PbBr0.45I2.55,Cs; FA; MA,Pb,Br; I,,TiO2-c,Spiro-MeOTAD,Au,Chlorobenzene,DMF; DMSO,False,100,Spin-coating,Ar,0.1,False,1.132,22.88,0.7559999999999999,19.17,w3aIyQUuai0BXEiRlRmZq7sHPzy-
(PEA)2MA3Pb4I13,(PEA); MA,Pb,I,,PCBM-60 | BCP,PEDOT:PSS,Ag,Unknown,DMF; DMSO,True,100.0,Spin-coating,N2,0.0725,False,1.16,13.3,0.6,9.4,w3dVTWzEnsLbCgm1TpcACD0YN_Xh
MAPbI3,MA,Pb,I,1.6,PCBM-60,PEDOT:PSS,Al,Unknown,DMF,False,100.0,Spin-coating,Unknown,0.13,False,0.71,19.82,0.7,9.81,w3smvSRRykjF74gDEJXrie8pUiWg
MAPbI3,MA,Pb,I,1.5,TiO2-c | TiO2-mp,Spiro-MeOTAD,Au,Chlorobenzene,DMF; DMSO,False,100.0,Spin-coating,N2,0.16,False,1.06,21.8,0.706,16.3,w428mTgIPBI0SRpeutWBbufpqbv7
MAPbI3,MA,Pb,I,1.6,TiO2-c,Spiro-MeOTAD,Au,Unknown,DMF,False,100.0,Spin-coating,Unknown,0.16,False,0.99,14.6,0.63,8.5,w43D4SMOjgEzMS5X69C4db5aj5Zo
MAPbI3,MA,Pb,I,1.59,TiO2-c | TiO2-mp,Spiro-MeOTAD,Ag,Unknown,none,False,150.0,Closed space sublimation,Vacuum,0.1,False,0.998,20.4,0.73,15.0,w45gNdzIpY86MYEQdq8FabHgGjZ9
MAPbI3,MA,Pb,I,,TiO2-c,Spiro-MeOTAD,Ag,Unknown,DMF,False,Unknown,Spin-coating,Unknown,,False,0.97,20.6,0.643,12.9,w4BZQb-a5ZIlaPrd2O1lrlhZASRT
MAPbI3,MA,Pb,I,1.6,SnO2-c,Spiro-MeOTAD,MoO3 | Au,Chlorobenzene,DMF,False,100.0,Spin-coating,N2,0.05,False,1.05,21.51,0.742,16.77,w4BnuLVbka1f0YsEKGn3YPaXwYkK
Cs0.05FA0.79MA0.16Pb1.0Br0.51I2.49,Cs; FA; MA,Pb,Br; I,,C60 | BCP,CuPc | PEI,Ag,Chlorobenzene,DMF; DMSO,False,100,Spin-coating,N2,0.09,False,1.07,20.22,0.737,15.95,w4t_lHuPymGjv1VVdXWgFFUTf_gI
MAPbI3,MA,Pb,I,1.6,TiO2-c | TiO2-mp,NiO,Au,Unknown,DMF,False,100.0,Spin-coating,N2,0.17,False,0.68,10.64,0.461,,w5Dl5zhJDMeuvPtVdqUZ7qsYp1ad
MAPbI3,MA,Pb,I,1.6,TiO2-c | TiO2-mp,none,Carbon,Unknown,DMF >> IPA,False,100.0 >> 100.0,Spin-coating >> CBD,Air >> Air,0.1,False,0.93,20.5,0.625,12.0,w5JMzNScfmA63OgBTBR4dQWGGRYo
MAPbI3,MA,Pb,I,1.6,PCBM-60 | LiF,PEDOT:PSS,Al,Toluene,DMSO; GBL,False,100.0,Spin-coating,Unknown,6.0,True,0.81,19.0,0.57,8.7,w5iqOt6fr1dyzr8wRdE0Ey4SmtNc
MAPbI3,MA,Pb,I,1.6,TiO2-c | TiO2-mp,Graphene oxide | Spiro-MeOTAD,Au,Chlorobenzene,DMF; DMSO,False,90.0,Spin-coating,N2,0.06,False,0.87,21.7,0.66,12.5,w64KMnIeoXpbeOCDCq21XqBHYpuV
CsPbBrI2,Cs,Pb,Br; I,,SnO2-np,Spiro-MeOTAD,Ag,Unknown,DMSO,False,50; 160,Spin-coating,Unknown,0.075,False,1.04,14.8,0.73,11.2,w6SCh59wRKwC0vIZKB_rGq5iZ3Jy
MAPbI3,MA,Pb,I,1.6,TiO2-c,Spiro-MeOTAD,Ag,Chlorobenzene,DMF; DMSO,False,70; 100,Spin-coating,Air,0.1,False,1.1,21.57,0.6920000000000001,16.46,w6uAI3d_KmIazcclFuvPrv65Nhrm
MAPbI3,MA,Pb,I,1.6,TiO2-c | TiO2-mp,Spiro-MeOTAD,Ag,Chlorobenzene,DMSO,False,100.0,spin-coatng,Unknown,0.09,False,1.07,20.9,0.7,15.65,w6vlB5kHU_pG7MRIHOtVSDM_031e
MAPbI3,MA,Pb,I,1.6,SnO2-c | Al2O3-mp | NiO-np,Spiro-MeOTAD,Au,Unknown,DMF,False,130.0,Spin-coating,Air,0.17,False,1.01,23.32,0.753,17.71,w6xypqztXw9qMroOwlvO3ivq5eFW
MAPbI3,MA,Pb,I,1.6,TiO2-c | TiO2-mp,Spiro-MeOTAD,Ag,Chlorobenzene,DMF,False,100.0,Spin-coating,N2,0.09,False,1.05,21.6,0.74,15.8,w74CzJwVKcFAoiF9-GMvRCl3LPZN
MAPbI3,MA,Pb,I,1.6,TiO2-c,Spiro-MeOTAD,Au,N2,DMF,False,100.0,Spin-coating,Air,0.1,False,,,,17.98,w7BXcd-kOUOU7H4zd-jlCST5qkNw
(PEA)2MA39Pb40I121,(PEA); MA,Pb,I,,TiO2-c,Spiro-MeOTAD,Au,Unknown,DMF,False,100.0,Spin-coating,Unknown,0.049,False,1.09,22.56,0.742,18.24,w7DONSRuUbvoJKm12zTvv_oaaTNN
MAPbI3,MA,Pb,I,1.6,PO-TAZ | ZnO-c,Spiro-MeOTAD,Ag,Unknown,DMF >> IPA,False,Unknown,Spin-coating >> Spin-coating,N2 >> N2,0.11,False,1.0,20.0,,15.2,w7EAMGXOIS1giy2ZjJ757-P0xqfu
Cs0.05FA0.7917MA0.1583PbBr0.5I2.5,Cs; FA; MA,Pb,Br; I,,TiO2-c | TiO2-mp,SDTFCz2,Au,Chlorobenzene,DMF; DMSO,False,100.0,Spin-coating,N2,0.16,False,1.003,16.06,0.6890000000000001,11.09,w7FF5pebT5Y_napOKFZW6mWL83h4
FA0.83MA0.17PbBr0.51I2.49,FA; MA,Pb,Br; I,,TiO2-c | TiO2-mp,none,Carbon,Chlorobenzene,DMF; DMSO,False,100,Spin-coating,Air,0.09,False,0.8170000000000001,18.4,0.578,9.66,w7GsAsls8dPHrhlS4mi65gfka4h1
MAPbI3,MA,Pb,I,1.5,PCBM-60,PEDOT:PSS,Al,Unknown,DMF >> DMF,False,Unknown >> 90.0,Spin-coating >> Spin-coating,N2 >> N2,0.1,False,0.92,20.1,0.755,13.9,w7PwAMMfnIjNr_RnkSIsgIAjL4wK
MAPbI3,MA,Pb,I,1.56,PCBM-60,PEDOT:PSS,Al,Toluene,DMF; DMSO,False,100.0,Spin-coating,Unknown,0.1,False,0.95,22.54,0.812,17.36,w7RsXW-pzFc4Ah8mAKBD3HmZ7fY_
FA0.85MA0.15PbBr0.45I2.55,FA; MA,Pb,Br; I,,TiO2-c | TiO2-mp,Spiro-MeOTAD,Au,acetonitrile; Chlorobenzene,DMF; DMSO,False,10.0,Spin-coating,N2,0.159,False,1.03,23.1,0.773,18.5,w7WAhZRUEz7cIQ7kbIvep2JGL7aE
CsPbBrI2,Cs,Pb,Br; I,1.94,TiO2-c,PTAA,Au,Unknown,DMF; DMSO >> IPA,False,300.0 >> 150,Spin-coating >> Spin-coating,N2 >> N2,0.09,False,,,,,w7WM46cOiL9z-yAYuW1CdkDUfAW4
Cs0.05FA0.85MA0.10PbBr0.39I2.61,Cs; FA; MA,Pb,Br; I,,TiO2-c,Spiro-MeOTAD,Au,Chlorobenzene,DMF; DMSO,False,100.0,Spin-coating,Ar,0.16,False,1.079,23.5,0.69,17.4,w7_M13jaXpKQdEcZUutqdspUehbx
MAPbI3,MA,Pb,I,1.6,TiO2-c,Spiro-MeOTAD,Ag,Unknown,DMF,False,100,Spin-coating,Unknown,0.16,False,1.05,21.99,0.726,16.02,w7_iJtumj117lPiB2MTAY2T6pomF
MAPbI3,MA,Pb,I,1.6,TiO2-c | TiO2-mp,none,Carbon,Unknown,DMF; DMSO >> IPA,False,70.0 >> 100.0,Spin-coating >> CBD,Air >> Air,0.1,False,0.93,16.88,0.603,9.42,w7d6o0-ffBaLwqHSeyUMB84gxBLs
MAPbI3,MA,Pb,I,1.6,PCBM-70,PEDOT:PSS,Ag,Ethyl acetate,DMF; DMSO,False,100; 150,Spin-coating,Air,0.096,False,0.85,16.86,0.743,10.71,w7fSTrWoPEiyy5kvLLrG4rmfZAsJ
MAPbI3,MA,Pb,I,1.54,TiO2-c,Spiro-MeOTAD,Ag,Petroleum ether,DMF,False,100.0,Spin-coating,N2,0.16,False,0.93,16.8,0.52,8.2,w7iYtaFLmXQf8d5UVNLjZ1xo_qye
Cs0.1FA0.27MA0.63PbI3,Cs; FA; MA,Pb,I,,SnO2-c | C60-SAM,Spiro-MeOTAD,Au,Diethyl ether,DMF; DMSO,False,65; 100,Spin-coating,N2,0.1,False,1.098,22.82,0.7979999999999999,19.98,w7us8ToLVpRRqr7tgLgvsxdUZ4NI
MAPbI3,MA,Pb,I,1.6,TiO2-c | TiO2-mp,Spiro-MeOTAD,Au,Chlorobenzene,DMSO; GBL,False,70; 110; 150,Spin-coating,Air,0.09,False,1.0,22.6,0.64,14.5,w85aDUsdh6XEqL5gh8AJS0N9DQbD
MAPbI3,MA,Pb,I,1.6,PCBM-60,NiO-c,AgAl,Chlorobenzene,DMSO; GBL,False,100.0,Spin-coating,Unknown,0.09,False,1.05,19.64,0.735,15.16,w87jqiLUxgw11KeIkonJ45bC-nMX
FA0.85MA0.15PbBr0.45I2.55,FA; MA,Pb,Br; I,,PDI-V | C60 | BCP,P3CT-Na,Ag,Chlorobenzene,DMF; DMSO,False,60.0; 85,Spin-coating,Unknown,0.09,False,1.072,21.45,0.784,18.04,w89ybROUccLItiXby80zbdtefFIf
FA0.8MA0.2PbBr0.6I2.4,FA; MA,Pb,Br; I,,PCBM-60 | ZnO-np,PEDOT:PSS,Ag,Chlorobenzene,DMF; DMSO,False,Unknown,Spin-coating,N2,0.1,False,,,,,w8EXztwf9UyamAuOmoZZUH3iWSYB
MAPbI3,MA,Pb,I,1.6,PCBM-60,PEDOT:PSS,Au,Chlorobenzene,DMF,False,100.0,Spin-coating,N2,0.08,False,1.03,12.82,0.539,7.13,w8Euc9uDsf_F2WdOhmiPpBBNWdvb
MAPbI3,MA,Pb,I,1.6,C60,Spiro-MeOTAD,Au,Diethyl ether,DMF,False,100.0,Spin-coating,N2,0.1,False,0.89,23.0,0.63,13.1,w8WWW7pRF_axOvzbx38G4swbsdfj
Cs0.05FA0.8075MA0.1425PbBr0.45I2.55,Cs; FA; MA,Pb,Br; I,,SnO2-c,Spiro-MeOTAD,Carbon | Graphite,Ethyl acetate,DMF; DMSO,False,120.0,Spin-coating,N2,1.0,False,1.13,20.94,0.72,17.02,w8h7XZeOaXh9KdOlcqM_AT2YhMwy
MAPbI3,MA,Pb,I,1.55,TiO2-c | TiO2-mp,Spiro-MeOTAD,Au,Unknown,Unknown,False,Unknown >> 20.0,Spin-coating,N2,0.1,False,,,,17.5,w8qdp-YQ8zcbgCUpqjapP00djDIn
MAPbI3,MA,Pb,I,,C60 | BCP,PTAA,Cu,Unknown,acetonitrile; MA(MeOH),False,100,Slot-die coating,Unknown,0.1,False,1.057,23.56,0.8059999999999999,20.08,w8um-dsck74ljbh4ecBg9G5Y0_wN
FA0.3MA0.7PbI3,FA; MA,Pb,I,1.57,SnO2-np,Spiro-MeOTAD,Ag,Ethyl acetate,DMF; DMSO,False,60; 100,Spin-coating,N2,0.045,False,1.04,22.96,0.7190000000000001,17.27,w96tloO32zY5MlWiAXgkAAXOwdso
Cs0.05FA0.79MA0.16PbBr0.51I2.49,Cs; FA; MA,Pb,Br; I,1.62,SnO2-c,Spiro-MeOTAD,Au,Chlorobenzene,DMF; DMSO,False,100.0,Spin-coating,Unknown,0.16,False,1.11,21.3,0.75,18.8,w97qeKwDz2a6J_PNEGnVUUyHgXBY
MAPbI3,MA,Pb,I,1.6,TiO2-c | TiO2-nanofibers,PTAA,Au,Diethyl ether,DMF; DMSO,False,65; 100,Spin-coating,N2,0.1256,False,0.865,17.4,0.5579999999999999,8.4,w9BiFqRJY1dwp9kyhSwgIxtdiKTp
MAPbI3,MA,Pb,I,1.6,TiO2-c | 2-PA-SAM,Spiro-MeOTAD,Au,Chlorobenzene,DMF,False,Unknown,Spin-coating,Unknown,0.1,False,1.01,21.83,0.75,15.4,w9H4uye48m9C4WN0Bxq1DZhndCxU
FAPbBr0.3I2.7,FA,Pb,Br; I,,TiO2-c | TiO2-mp,Spiro-MeOTAD,Au,Chlorobenzene,DMF; DMSO,False,100.0,Spin-coating,Air,0.09,False,0.99,19.12,0.6829999999999999,12.93,w9SQUtyo7eXPHvMIDA38me_8uqoT
MAPbI3,MA,Pb,I,1.6,TiO2-c | TiO2-mp,Spiro-MeOTAD,Ag,Unknown,DMF,False,100.0,Spin-coating,Unknown,0.1,False,0.86,15.31,0.72,9.49,w9Y4d_ROWcymfGfRPEYoXI0NQN4I
MAPbI3,MA,Pb,I,,TiO2-c | TiO2-mp,B186,Au,Chlorobenzene,DMSO,False,105,Spin-coating,Unknown,0.24,False,0.96,19.6,0.7040000000000001,13.44,w9hovDyYbyQHRXlpcwk4sTGTNmer
MAPbI3,MA,Pb,I,1.6,PCBM-60,PEDOT:PSS,Al,Chlorobenzene,Unknown,False,Unknown,Spin-coating,N2,0.09,False,0.86,20.32,0.685,11.98,w9nhou03RluB4Js0w99eD1B45nsA
FA0.3MA0.7PbI3,FA; MA,Pb,I,,SnO2-c | C60-SAM,Spiro-MeOTAD,Au,Diethyl ether,DMF; DMSO,False,65; 100,Spin-coating,N2,0.1,False,1.092,22.74,0.784,19.47,w9uPzspo1b-0oSRGHCkUSR205JXs
MAPbI3,MA,Pb,I,1.6,SnO2-c,Spiro-MeOTAD,Au,Unknown,DMF; DMSO >> IPA,False,70.0 >> 135.0,Spin-coating >> Spin-coating,Ar >> Ar,0.1,False,1.06,21.0,0.73,16.2,w9yXV-z-k9Od60MuWP31mNck2e2i
MAPbI3,MA,Pb,I,1.6,TiO2-c | TiO2-mp,Spiro-MeOTAD,Au,Unknown,DMF >> IPA,False,70.0 >> 70.0,Spin-coating >> Spin-coating,N2 >> N2,0.1,False,1.01,19.4,0.6579999999999999,12.9,w9ylEss95C4GKCB5ANxrfu7xXaTY
MAPbI3,MA,Pb,I,,SnO2-np,P3HT,Au,Unknown,DMF; DMSO,False,100,Spin-coating,N2,0.09,False,0.78,18.26,0.496,7.08,wA34sSUaT61d1FWcFI58Je3aDE-1
FA0.87MA0.13PbBr0.13I2.83,FA; MA,Pb,Br; I,,SnO2-np,none,Carbon,Unknown,DMF; DMSO >> DMF; IPA,False,Unknown >> 140.0,Spin-coating >> Spin-coating,Air >> Air,0.08,False,1.02,20.19,0.5720000000000001,11.66,wA4-8vSQ3qYv6pWushr0wgxo3gp1
MAPbI3,MA,Pb,I,1.6,TiO2-c | TiO2-mp,Spiro-MeOTAD,Au,Unknown,DMF >> IPA,False,70.0 >> 70.0; 90,Spin-coating >> CBD,Unknown,0.25,False,0.841,5.8,0.5,9.6,wAA08evYEY6sHMsEqHYqssgrx-iO
CsPbI3,Cs,Pb,I,,SnO2-np | ZnO-np,Spiro-MeOTAD,MoO3 | Ag,Unknown,DMF; DMSO,False,350.0,Spin-coating,N2,0.1,False,1.01,17.47,0.715,12.59,wAC53svj2LZ8BDShf5Km8HSwiikN
MAPbI3,MA,Pb,I,1.626,TiO2-c | PCBM-60,Spiro-MeOTAD,Au,Diethyl ether,DMF; DMSO,False,65.0; 100.0,Spin-coating,N2,0.09,False,1.01,18.07,0.721,13.22,wADxrpimcucPNqCT6fNpVmgCWrvF
FA0.9MA0.1PbBr0.1I2.9,FA; MA,Pb,Br; I,1.56,SnO2-c,Spiro-MeOTAD,Au,Unknown,DMF; DMSO >> IPA,False,Unknown >> 150.0,Spin-coating >> Spin-coating,Dry air >> Dry air,0.125,False,1.05,21.72,0.741,16.98,wAE87h82CEbrKeNCc7ksYilwWY9h
Cs0.17FA0.83PbBr0.51I2.49,Cs; FA,Pb,Br; I,,LiF | C60 | SnO2-c,NiO-c,Ag,Unknown,DMF; DMSO,False,100.0,Spin-coating,Dry air,0.39,False,0.95,19.1,0.58,10.6,wAEjhI3vYvvSIorrvMJYs7MBCtE7
MAPbI3,MA,Pb,I,1.6,PCBM-60,PEDOT:PSS,Al,Unknown,DMF,False,100.0,Spin-coating,N2,0.08,False,0.89,17.4,0.65,10.2,wAItqdQgI8OC3O9c_t1BW2LALTg0
MAPbI3,MA,Pb,I,1.57,TiO2-c | TiO2-mp,Spiro-MeOTAD,Ag,Diethyl ether,DMF,False,100.0,Spin-coating,Air,0.1,False,1.05,22.18,0.73,16.99,wANZrEPQzfs98zn7Bq5ZnzOcHH-t
MAPbI3,MA,Pb,I,1.6,TiO2-c | TiO2-mp,Spiro-MeOTAD,Au,Unknown,DMF >> IPA,False,Unknown >> 100.0,Spin-coating >> CBD,N2 >> N2,0.1,False,0.935,19.3,0.6709999999999999,12.39,wAP7O_5pRXQUnE1XVtrq0ICW1KhI
MAPbI3,MA,Pb,I,1.6,TiO2-c,Spiro-MeOTAD,Ag,Unknown,DMF >> none,False,Unknown >> 100.0,Spin-coating >> Gas reaction,Methylamin; N2 >> Methylamin; N2,0.1,False,1.1,14.47,0.68,10.87,wA_wagI6Ep9MKabgmM8L_61xHz6C
MAPbI3,MA,Pb,I,1.6,CPTA | BACl,Spiro-MeOTAD,MoO3 | Au,Unknown,Methylammonium acetate,False,60.0; 100.0,Spin-coating,Ambient,0.05,False,1.065,20.24,0.731,15.76,wAqeYnk0oj1IoNiy5nOFrDzro153
(PEA)2MA3Pb4I13,(PEA); MA,Pb,I,,PCBM-60 | BCP,PEDOT:PSS,Ag,Unknown,DMF; DMSO,True,100.0,Spin-coating,N2,0.0725,False,1.06,14.1,0.58,8.7,wAzP8RRLMhVmdWvX773gwu6StyxI
(PEA)2Cs59Pb60I181,(PEA); Cs,Pb,I,1.73,SnO2-np,Spiro-MeOTAD,Au,Chlorobenzene,DMSO,False,25; 50; 75; 100,Spin-coating,Unknown,0.16,False,1.07,16.59,0.7,12.2,wB50hZg33mi_n5CBcY--2BPfdFVN
MAPbI3,MA,Pb,I,1.6,TiO2-c | TiO2-mp | ZrO2-mp,none,Carbon,Unknown,GBL,False,50.0,Drop-infiltration,Unknown,0.1,False,0.92,23.62,0.7,15.12,wB5nNcEc-AmXR3g3eG8bA-1hTp3N
MAPbI3,MA,Pb,I,1.6,PCBM-60 | BCP,Graphene | AuCl3 | PEDOT:PSS,Al,Toluene,DMF; DMSO,False,100.0,Spin-coating,Unknown,0.16,False,1.01,20.25,0.772,15.79,wB7V6yRtc5W2vt1v8M9QfEw1SV6_
FA0.83MA0.17PbBr0.50I2.50,FA; MA,Pb,Br; I,,TiO2-c | TiO2-mp,Spiro-MeOTAD,Au,Chlorobenzene,DMF; DMSO,False,100.0,Spin-coating,Unknown,0.1,False,,,,17.6,wBFUT5_fEihKZCElxJoNsBOShnW9
MAHg0.075Pb0.925I3,MA,Hg; Pb,I,,PCBM-60,PEDOT:PSS,Ag,Toluene,DMF,False,100.0,Spin-coating,N2,0.45,False,0.88,17.0,0.7,10.5,wBJCooDDGSY8N8Hp5GUvIKPxfuzK
MAPbI3,MA,Pb,I,1.59,TiO2-c | TiO2-mp,Spiro-MeOTAD,Au,Chlorobenzene,DMF; DMSO,False,100.0,Spin-coating,N2,0.096,False,1.1,21.81,0.794,19.18,wBY_pqKBKA6NinVCLkhO9NwQwSAw
Cs0.2FA0.8PbI3,Cs; FA,Pb,I,,TiO2-c,Spiro-MeOTAD,Ag,Unknown,Cyclohexyl-2-pyrrolidone; DMF,False,170.0,Spin-coating,Unknown,0.0256,False,0.973,22.0,0.622,13.3,wBqc-slCTrQG4LHvwspbGzt9ywlF
MAPbI3,MA,Pb,I,1.55,TiO2-c | TiO2-mp,P3HT,Au,Unknown,DMF >> IPA,False,70.0 >> 70.0,Spin-coating >> CBD,N2 >> N2,0.1,False,1.017,18.189,0.649,12.01,wBrCH-RmPGqiDPBieTQTlxmcCB-9
MAPbI3,MA,Pb,I,1.59,PCBM-60 | BCP,PTAA | PFN,Cu | Ag,Diethyl ether,DMF; DMSO,False,60; 100,Spin-coating,Unknown,,False,1.08,20.8,0.81,18.2,wC0KLxwM3aUWkE86Lv6dU3FMZ1sY
FA0.4MA0.6PbI3,FA; MA,Pb,I,,TiO2-c | TiO2-mp | ZrO2-mp,none,Carbon,Unknown,Unknown,False,100.0,Spin-coating,Unknown,0.07,False,0.953,24.92,0.57,13.5,wC4CR1rYo2IXXDKlizZ62UGBrj2k
Cs0.05FA0.81MA0.14PbBr0.43I2.57,Cs; FA; MA,Pb,Br; I,,TiO2-c,Spiro-MeOTAD,Au,Anisole,DMF; DMSO,False,150.0,Spin-coating,Air,0.14,False,1.133,20.84,0.737,17.4,wCAT-sAuVjZR3fp88Z9LR7Zvb8Bs
MAPbI3,MA,Pb,I,1.6,CPTA | BACl,Spiro-MeOTAD,MoO3 | Au,Unknown,Methylammonium acetate,False,60.0; 100.0,Spin-coating,Ambient,0.05,False,1.11,23.15,0.774,19.88,wCKq0tYjE3zli40bwL-tT9slYcph
FA0.83MA0.17PbBr0.51I2.49,FA; MA,Pb,Br; I,1.57,PCBM-60,PEDOT:PSS,PEI | PEDOT:PSS | PDMS,Chlorobenzene,DMF; DMSO,False,100.0,Spin-coating,N2,1.01,False,1.03,16.32,0.68,11.66,wCSFApXQ_v3q_B59fngGOacbqsPZ
FA0.15MA0.85PbI3,FA; MA,Pb,I,,TiO2-c | SnO2-np,Spiro-MeOTAD,Ag,Chlorobenzene,DMF; DMSO,False,120.0,Spin-coating,N2,0.12,False,,,,,wCVNns9PQOOit1eK1i1Hqi17Ihtt
MAPbI3,MA,Pb,I,1.6,TiO2-c | Na2SO4,Spiro-MeOTAD,Ag,Ethyl ether,DMF,False,100.0,Spin-coating,Unknown,0.1,False,1.1,21.34,0.7190000000000001,16.84,wCiR_EHbYRC0PfxK9nZ3Pu0FeTGL
MAPbI3,MA,Pb,I,1.6,TiO2-c | SrTiO3:TiO2-mp,Spiro-MeOTAD,Ag,Unknown,Unknown,False,Unknown,Unknown,Unknown,0.087,False,0.83,19.3,0.56,9.98,wD-q_LMswhdQ_1q9-QljM9yNhPi3
MAPbI3,MA,Pb,I,1.6,PCBM-60,PEDOT:PSS,Ag,Chlorobenzene,DMF,False,90.0,Spin-coating,Unknown,10.0,False,1.02,20.81,0.69,14.64,wD0jV_1Fa9XqB7botbN5UqE1PMqV
MAPbI3,MA,Pb,I,1.55,TiO2-c | Al2O3-mp,PEDOT,Au,Unknown,DMF,False,100.0,Spin-coating,N2,0.0625,False,1.06,20.2,0.68,14.5,wD47kTZqxTEwMtkPhIpqYe1oangP
MAPbI3,MA,Pb,I,1.6,TiO2-c | TiO2-mp | Al2O3-mp,NiO-mp,Carbon,Unknown,DMF >> IPA,False,25 >> 70,Drop-infiltration >> CBD,N2 >> N2,0.1,False,0.913,12.6,0.66,7.51,wDGmHxmbBxOCgB8TuWE_eMOTxML8
MAPbI3,MA,Pb,I,1.56,TiO2-c,Spiro-MeOTAD,MoO3 | Ag,Chlorobenzene,DMF; DMSO,False,100.0,Spin-coating,N2,0.1,False,,,,16.48,wDGwnzzsWTrL-OeC29Ysb8hHnxas
BA2MA3Pb4I13,BA; MA,Pb,I,1.66,PCBM-60,PEDOT:PSS,Al,Unknown,DMF,False,150.0,Spin-coating,Ar,0.05,False,,,,,wDReSaM_-d8Q5ZTzvbvSIhBuTxLN
Cs0.025FA0.81MA0.15PbBr0.45I2.5,Cs; FA; MA,Pb,Br; I,,TiO2-c,Spiro-MeOTAD,Au,Chlorobenzene,DMF; DMSO,False,105.0,Spin-coating,N2,0.09,False,1.094,22.05,0.784,18.91,wDZ6suLyZwuAInVNud3ZyOssJiB0
Cs0.10MA0.90PbI3,Cs; MA,Pb,I,1.54,PCBM-60,PEDOT:PSS,Al,Unknown,DMF; GBL,False,110.0,Spin-coating,N2,1.3,False,1.05,10.1,0.73,7.68,wDZUN6gvjhLuSDjmAQZTZuZ-mtmx
Cs0.05FA0.83MA0.12PbBr0.45I2.55,Cs; FA; MA,Pb,Br; I,,PCBM-60,Spiro-MeOTAD,Au,Unknown,Unknown,False,Unknown,Spin-coating,Unknown,0.1,False,1.13,21.67,0.622,15.2,wD_xucQDMYd4Mk8hG3ZBjQVyBMpF
MAPbI3,MA,Pb,I,1.6,PCBM-60; CTAB,Ag-nw; PEDOT:PSS,Ag,Unknown,DMF; DMSO,False,100.0,Spin-coating,Unknown,0.16,False,0.84,22.2,0.649,12.1,wDadfU5HEzxogFyuoyqaGEH9Mvk3
Cs0.05FA0.79MA0.16PbBr0.51I2.49,Cs; FA; MA,Pb,Br; I,,PCBM-60,CuI | Cu@CuI-nw,Ag,Diethyl ether,DMF; DMSO,False,120.0,Spin-coating,N2,0.1,False,1.05,23.05,0.7609999999999999,18.41,wDahwGhxeTV4Mnw2WvG1A9Pm4IRA
CsPbBrI2,Cs,Pb,Br; I,1.95,TiO2-c,PTAA,Au,Unknown,DMF; DMSO >> IPA,False,300.0 >> 150,Spin-coating >> Spin-coating,N2 >> N2,0.09,False,,,,,wDeRz2j_xRkoDWTsciyglwZlCnoW
Cs0.05FA0.83MA0.12PbBr0.45I2.55,Cs; FA; MA,Pb,Br; I,,TiO2-np,Spiro-MeOTAD,Au,Chlorobenzene,DMF; DMSO,False,100.0,Spin-coating,Ar,0.1,False,1.17,22.57,0.7290000000000001,20.4,wDo8Ts8EaOENBFqUUu8F4Rsv2qWs
Cs0.08FA0.77MA0.15PbBr0.51I2.49,Cs; FA; MA,Pb,Br; I,1.6,C60 | BCP,PTAA,Cu,Ethyl acetate,DMF; DMSO,False,100,Spin-coating,N2,0.16,False,1.085,19.89,0.758,16.36,wDrJhacQE3muqX4bTe974kZAKU-R
Cs0.05FA0.79MA0.16PbBr0.51I2.49,Cs; FA; MA,Pb,Br; I,1.63,CdS,CuPc,Carbon,Chlorobenzene,DMF; DMSO,False,100.0,Spin-coating,Unknown,0.071,False,0.97,20.06,0.56,10.82,wEOUf7Th51nBmHAvwdF2-8clrpDc
MAPbI3,MA,Pb,I,1.6,TiO2-c | TiO2-mp,Spiro-MeOTAD,Au,Unknown,DMF,False,130.0,Spin-coating,Air,0.17,False,1.01,22.71,0.68,15.61,wEdPe0L1-hPj2AIyq5aln2nC5bQn
MAPbI3,MA,Pb,I,1.6,TiO2-c,Spiro-MeOTAD,Au,Unknown,DMF,False,100.0,Spin-coating,Unknown,0.1032,False,0.93,19.74,0.65,11.95,wEwGw-5ftqdMs-nK5PJEOEMuCtvx
MAPbI3,MA,Pb,I,1.6,SnO2-c,Spiro-MeOTAD,Au,Diethyl ether,DMF; DMSO,False,65; 100,Spin-coating,Air,0.012,False,1.09,23.38,0.733,19.95,wEwaChk90_lczHf1WiD3xLKgMqf1
Cs0.05FA0.79MA0.16PbBr0.51I2.49,Cs; FA; MA,Pb,Br; I,,C60 | BCP,V1036:C2,Cu,Ethyl acetate,DMF; DMSO,False,100.0,Spin-coating,N2,0.16,False,1.03,20.8,0.765,16.38,wFB-udtYdi1YpC7t92KDTs8yKS8w
MAPbI3,MA,Pb,I,1.6,PCBM-70,PEDOT:PSS,Al,Chlorobenzene,DMSO; GBL,False,100.0,Spin-coating,Unknown,0.15,False,0.964,18.21,0.72,12.58,wFDQ_w0ceyeXNFzbUfD6YHwlnZv0
MAPbI3,MA,Pb,I,1.6,TiO2-c,Spiro-MeOTAD,Ag,Unknown,DMF >> IPA,False,Unknown >> 70.0,Spin-coating >> CBD,N2 >> N2,0.09,False,0.81,19.36,0.455,7.16,wFI9bDz6qMIbCrrpJZyTT-a1I2bC
MAPbI3,MA,Pb,I,1.5,TiO2-c,Spiro-MeOTAD,Au,Unknown,DMF,False,100.0,Spin-coating,Unknown,0.1,False,1.014,19.04,0.73,14.01,wFWn-EaIzfK6U1qj4DLbRSyWA8Fv
MAPbI3,MA,Pb,I,1.5,TiO2-c,Spiro-MeOTAD,Au,Unknown,DMF >> IPA,False,Unknown,Spin-coating >> CBD,Unknown,0.0314,False,0.93,16.1,0.59,8.9,wFXx5tzJ0OeJNZnhDHNDD7AQxfXT
FA0.85MA0.15PbBr0.45I2.55,FA; MA,Pb,Br; I,,TiO2-c | TiO2-mp,Spiro-MeOTAD,PEDOT:PSS | Ag-nw | PDMS,Chlorobenzene,DMF; DMSO,False,100.0,Spin-coating,N2,0.1,False,1.07,15.24,0.688,11.12,wG2Cx7XrNlGwO_0161JT1ydpTyaS
FA0.85MA0.15PbBr0.45I2.55,FA; MA,Pb,Br; I,,PCBM-60,PEDOT:PSS,Ag,Chlorobenzene,DMSO; GBL,False,100.0,Spin-coating,Unknown,0.09,False,0.972,17.56,0.71,12.11,wG545LUrb-d0Iof8hKxGFIvseF_1
MAPbI3,MA,Pb,I,1.6,TiO2-c | SnO2-np,Spiro-MeOTAD,Ag,Chlorobenzene,DMF; DMSO,False,100.0,Spin-coating,Unknown,0.1,False,1.03,23.25,0.76,18.21,wG6AORItSfksoyl-59HgrsKwjwaG
MAPb1.0I3,MA,Pb,I,1.5,C60,IDF-SFXPh | MoO3,Ag,Chlorobenzene,DMF; DMSO,False,60; 85,Spin-coating,N2,0.04,False,1.03,21.0,0.688,14.9,wGCzGIigzpTO7FxV7tUSupbMfJ8s
MAPbI3,MA,Pb,I,1.6,TiO2-c | TiO2-mp,Spiro-MeOTAD,Au,Chlorobenzene,DMF; DMSO,False,100.0,Spin-coating,N2,0.16,False,1.09,21.9,0.72,17.5,wGElPda5bJ7Mp_ngAiv4FIUOIdI8
MAPbI3,MA,Pb,I,1.6,TiO2-c | TiO2-mp,TPA-BPV-TPA,Au,Diethyl ether,DMF; DMSO,False,100,Spin-coating,Unknown,0.1,False,1.1,21.11,0.7070000000000001,16.42,wGGuz66h0GNUYHKOqbPlL5kc9q_l
FA0.8MA0.2PbBr0.6I2.4,FA; MA,Pb,Br; I,1.61,PCBM-60 | ZnO-np,PEDOT:PSS,Ag,Unknown,DMF; DMSO,False,80; 120,Spin-coating,Unknown,,False,0.97,20.1,0.77,15.1,wGHycv2MNppBssb1GBV0J4GKLcH0
MAPbI3,MA,Pb,I,1.6,PCBM-60,PEDOT:PSS,Ag,Toluene,DMSO; GBL,False,80.0,Spin-coating,N2,0.1,False,0.82,19.52,0.58,9.29,wGJWJRhAUwePeOyg_pIoD0dV_uCd
MAPbI3,MA,Pb,I,1.6,TiO2-c | TiO2-mp | ZrO2-mp | PbTiO3,none,Carbon,Unknown,DMF; DMSO,False,90.0,Spin-coating,Unknown,0.2,False,1.0,21.72,0.49,10.5,wGOgFsqQFrEH87j4Jix7E65UV9u-
MAPbI3,MA,Pb,I,,PCBM-60 | BCP,PEDOT:PSS,Ag,Unknown,DMF; DMSO,False,110,Spin-coating,N2,0.1,False,,,,,wGR9_tvzzZuuYBPTAQEthcbJYZIq
Cs0.08FA0.8MA0.12PbBr0.36I2.64,Cs; FA; MA,Pb,Br; I,,TiO2-c | TiO2-mp | CBA-SAM,Spiro-MeOTAD,Au,Chlorobenzene,DMF; DMSO,False,105.0,Spin-coating,Unknown,0.1,False,1.101,24.25,0.7979999999999999,20.87,wGeH2n7iWuP7GK5Sz1snVZowmDjW
Cs0.05FA0.79MA0.16PbBr0.51I2.49,Cs; FA; MA,Pb,Br; I,,TiO2-c | TiO2-mp,PTB7,Au,Chlorobenzene,DMF; DMSO,False,100.0,Spin-coating,Unknown,0.09,False,1.06,18.44,0.625,12.21,wGiZ-mwb4XR6SmzIA086yP4_4J5n
MAPbI3,MA,Pb,I,1.6,PCBM-60 | PEI,PEDOT:PSS,Au,Unknown,DMF,False,100.0,Spin-coating,N2,0.1,False,0.97,19.73,0.7040000000000001,13.58,wGkYNBuuJr8WqDCZyps0yk0q9Tkf
FA0.81MA0.15PbBr0.45I2.51,FA; MA,Pb,Br; I,,TiO2-c | TiO2-mp,Spiro-MeOTAD,Au,Unknown,DMF; GBL,False,100.0,Spin-coating,Air,0.16,False,0.949,18.13,0.609,10.79,wH1MBa9QRmiQUFnCp1q6NuWqRwiU
MAPbI3,MA,Pb,I,1.5,PCBM-60 | BCP,MoOx | F4TCNQ,Ag,Chlorobenzene,DMF; DMSO,False,60; 80,Spin-coating,N2,0.09,False,1.06,19.78,0.758,15.81,wH3PQGylejIEryvp3CL3Wp1AijNG
Cs0.05FA0.7885MA0.1615PbBr0.34I2.66,Cs; FA; MA,Pb,Br; I,,C60 | BCP,PEDOT:PSS,Ag,Ethyl acetate,DMF; DMSO,False,105.0,Spin-coating,N2,0.25,False,,,0.7,12.0,wH4TYSuQ67RzZciU0wh7UGNwa7o6
MAPbI3,MA,Pb,I,1.6,SnO2-c | SnO2-mp | TiO2-c,Spiro-MeOTAD,Au,IPA,DMF,False,150.0,Spin-coating,Unknown,0.075,False,1.11,21.32,0.743,17.71,wHZSVuJL6cZuc3RG9K5fI5h9YsUh
MAPbI3,MA,Pb,I,1.6,TiO2-c | TiO2-mp,Spiro-MeOTAD,Au,Unknown,DMF; DMSO,False,100.0,Spin-coating,N2,0.159,False,1.009,21.3,0.755,16.1,wHkb8sLt6fXv-o9m7N3TAytpEztQ
Cs0.05FA0.79MA0.16PbBr0.51I2.49,Cs; FA; MA,Pb,Br; I,,TiO2-c | TiO2-mp,Spiro-MeOTAD,Au,Chlorobenzene,DMF; DMSO,False,100.0,Spin-coating,Unknown,1.0,False,1.12,23.0,0.72,18.1,wHqeRXyR3Mu5-UEs_NQW77W--ifR
MAPbI3,MA,Pb,I,1.6,PCBM-60 | BCP,PEDOT:PSS,Ag,Unknown,DMF,False,100.0,Spin-coating,N2,0.045,False,0.78,18.5,0.62,17.69,wHr1o6MwOLwY5mEYH-yQoMVFirtN
MAPbBrI2,MA,Pb,Br; I,1.79,PCBM-60 | BCP,NiO-c,Ag,Chlorobenzene,DMF,False,100.0,Spin-coating,N2,0.1,False,1.147,15.3,0.752,13.2,wHs99yTWXqAuf5hms07-S9tIYuRE
MAPbI3,MA,Pb,I,1.6,PCBM-60,NiO-np,Ag,Chlorobenzene,DMF,False,80.0,Spin-coating,Unknown,0.1,False,1.041,20.32,0.6920000000000001,14.62,wI0aGFWcciiMvZ_V2MaGX5R_oheG
CsCu0.003Pb0.997Br3,Cs,Cu; Pb,Br,,TiO2-c | TiO2-mp,none,Carbon,Unknown,DMF >> Methanol,False,Unknown >> 250.0,Spin-coating >> Spin-coating,Ambient >> Ambient,0.1,False,1.455,6.34,0.768,7.08,wI2b7cnrM5CfljfO6-BLL4OvChVU
Cs0.0664FA0.666MA0.2668PbBr0.256I0.744,Cs; FA; MA,Pb,Br; I,1.71,TiO2-np,Spiro-MeOTAD,Au,Unknown,DMF >> IPA,False,70.0 >> 135.0,Spin-coating >> Spin-coating,Air >> N2 >> Air,0.102,False,1.037,19.67,0.685,13.96,wI2tMNEdDbNJkn5Hac84fCSTvCuv
MAPbI3,MA,Pb,I,1.59,TiO2-c,Spiro-MeOTAD,Ag,Unknown,DMF >> IPA,True,Unknown >> 100,Spin-coating >> Spin-coating,Ar >> Ar,0.15,False,0.956,21.9,0.674,14.1,wI3TuEJQhpXNcIyqdB1igxCWFpJ3
Cs0.05FA0.79MA0.16PbBr0.51I2.49,Cs; FA; MA,Pb,Br; I,,TiO2-c,Spiro-MeOTAD,Au,Chlorobenzene,DMF; DMSO,False,100.0,Spin-coating,Unknown,0.1,False,1.11,22.5,0.748,18.76,wIPsaLnAfEOGW6wnGwkcI64aAiOK
MAPbI3,MA,Pb,I,1.6,IPH,PEDOT:PSS,Ba | Ag,Unknown,DMF,False,85.0,Spin-coating,N2,0.01,False,0.97,11.0,0.77,7.65,wIVTBNAvk1U1DLzXO96QNnSyx1f4
FA0.66MA0.34Pb0.5Sn0.5I3,FA; MA,Pb; Sn,I,1.26,C60 | BCP,PEDOT:PSS,,,,False,,,,,False,0.7,27.2,0.69,13.0,wIhc-fo5UZBHZ_lI0ckgwTSNr1Rn
MAPbI3,MA,Pb,I,1.55,TiO2-c,DOR3T-TBDT; PCBM-70,MoO3 | Ag,Unknown,DMF,False,95.0,Spin-coating,N2,0.1,False,0.99,21.2,0.679,14.3,wIkgWN-aBITmLSR2OXodS52KIlVN
MAPbI3,MA,Pb,I,1.6,PCBM-60 | PEI,PEDOT:PSS,Ag,Toluene,DMF; GBL,False,100.0,Spin-coating,Unknown,0.04,False,0.86,14.65,0.68,8.56,wIq8mm1viZFmcAieePw8jTJShGG1
(PEA)2MA59Pb60I181,(PEA); MA,Pb,I,,TiO2-c,Spiro-MeOTAD,Au,Unknown,DMF,False,100.0,Spin-coating,Unknown,0.049,False,1.06,22.45,0.773,18.4,wJH70iQOe2IWpJ3Gr-vN9uANaIe4
MAPbI3,MA,Pb,I,1.6,TiO2-c | TiO2-mp,PTAA,Au,Chlorobenzene,DMSO,False,100.0,Spin-coating,Unknown,0.16,False,1.05,22.58,0.763,18.03,wJPBDX0n1p9dfIYUXldgPsN7jISW
MAPbBr3,MA,Pb,Br,2.31,TiO2-c | TiO2-mp,Spiro-MeOTAD,Au,Toluene,DMF; DMSO,False,100.0,Spin-coating,N2,0.1,False,1.4,7.12,0.757,7.54,wJUxlxqK27TP9i4pIKtQ0E8bJEfj
MAPbI3,MA,Pb,I,1.6,TiO2-c,Spiro-MeOTAD,MoO3 | Ag,Chlorobenzene,DMSO; GBL,False,100.0,Spin-coating,N2,0.09,False,1.08,22.53,0.75,18.17,wJXmDpyzopC4y3onePp8iRp57CyI
Cs0.05FA0.95PbI3,Cs; FA,Pb,I,,SnO2-c,Spiro-MeOTAD,Au,Chlorobenzene,DMF; DMSO,False,100.0,Spin-coating,N2,0.1024,False,1.05,24.0,0.74,18.61,wJcGyDa07MBHRvRDuDbF5w2UR-Q4
MAPbI3,MA,Pb,I,1.6,(RhCp*Cp)2 | C60,Spiro-MeOTAD,Ag,Unknown,none,False,Unknown,Co-evaporation,Vacuum,0.0919,False,0.994,17.5,0.59,10.0,wJuMWs_DcWwQXKLF5HVOoFs-SI6H
