Repository: GouravSidana/firstML

# firstML
My first Machine Learning Project

File: filtered_perovskite.csv (part 147 of 155)
Formula,A_ion,B_ion,X_ion,Bandgap,ETL,HTL,Backcontact,Antisolvent,Solvent,Solv_annel,Anneal_temp,Dep_procedure,Synth_atm,Cell_area,Is_module,Voc,Jsc,FF,PCE,entry_id
MAPbI3,MA,Pb,I,1.6,TiO2-c | TiO2-mp,Spiro-MeOTAD,Ag,Unknown,DMF >> none,False,Unknown >> 100.0,Spin-coating >> Gas reaction,Dry air >> Dry air; Methylamin,0.1,False,1.02,20.52,0.72,15.54,wK2wmi294-SFGTWw4aK2rZ6QNM_J
MAPbI3,MA,Pb,I,1.6,PCBM-60 | LiF,PEDOT:PSS,Al,Unknown,DMF,False,100.0,Spin-coating,N2,0.1,False,0.98,21.21,0.777,16.2,wK3A4L5rUKKLPADiVDRSqwbeJZN8
MAPbI3,MA,Pb,I,1.6,ZnO-np,P3HT,Au,Unknown,none >> IPA,False,Unknown,Evaporation >> CBD,Vacuum >> N2,0.13,False,0.95,14.7,0.62,8.7,wK5btwgxKkrCF3XSJ8aTIL-Zd5Gu
MAPbI3,MA,Pb,I,1.5,TiO2-c | TiO2-mp,Spiro-MeOTAD,Au,Unknown,DMF >> IPA,False,90.0 >> 90.0,Spin-coating >> CBD,Unknown,0.07,False,0.95,18.52,0.6809999999999999,12.0,wK6Gw3mG94j_M8FNaONDiMUN3iBG
MAPbI3,MA,Pb,I,1.6,TiO2-c | TiO2-mp,Spiro-MeOTAD,Au,Unknown,GBL,False,100,Spin-coating,Unknown,0.092,False,0.83,20.2,0.618,10.3,wK7KsKTEruIOtETPMVmWDNFMHO__
MAPbI3,MA,Pb,I,1.6,PCBM-60 | BCP,PEDOT:PSS,Ag,Chlorobenzene,DMF; DMSO,False,95.0,Spin-coating,Unknown,0.07,False,0.82,15.4,0.7140000000000001,9.1,wK7ahBT5wcnO191U1SMgiWIcQmn9
FA0.85MA0.15PbBr0.45I2.55,FA; MA,Pb,Br; I,1.73,TiO2-c | TiO2-mp,PTAA,Au,Chlorobenzene,DMF; DMSO,False,100.0,Spin-coating,Ar,0.16,False,0.86,17.61,0.622,9.47,wKAl5ZNGARbgWz7FIjLBoxca6DZj
MAPbI3,MA,Pb,I,1.6,ZnO-c | ZnO-nw,Spiro-MeOTAD,Au,Unknown,DMF; DMSO >> IPA,False,Unknown >> 100.0,Spin-coating >> CBD,N2 >> N2,0.1,False,1.01,15.29,0.53,8.22,wKTvkvQ1v3gyfxiLgIRCPUOGqZtV
MAPbI3,MA,Pb,I,1.6,TiO2-c | TiO2-mp,Spiro-MeOTAD,Au,Chlorobenzene,DMF; DMSO,False,105.0,Spin-coating,Air,0.09,False,1.06,22.37,0.722,17.13,wK_PEGKb1DUh1jBUIm5SEUDV-XDF
MAPbI3,MA,Pb,I,1.6,TiO2-c | TiO2-mp,Spiro-MeOTAD,Au,Unknown,DMF >> IPA,False,Unknown >> 100.0,Spin-coating >> CBD,N2 >> N2,1.0,False,1.07,17.8,0.53,10.1,wKbag3WuK6fLoNFFk6axDwC-GcDy
Cs0.05FA0.7885MA0.1615PbI3,Cs; FA; MA,Pb,I,,TiO2-c,EDOT-MPH,Au,Chlorobenzene,DMF; DMSO,False,40; 100,Spin-coating,N2,0.0831,False,1.03,19.4,0.73,14.6,wKduunsf-dWsF4G71J_HJviU2YQk
MAPbI3,MA,Pb,I,1.6,PCBM-60,NiO-c,Ag,Chlorobenzene,DMSO; GBL,False,100.0,Spin-coating,N2,4.0,False,0.83,0.095,0.65,18.65,wKyvSMSo_SI0kIDE1VI-D0m2GTGB
MAPbI3,MA,Pb,I,1.6,PCBM-60 | ZnO-np,Graphene oxide,Al,Unknown,DMF,False,100.0,Spin-coating,N2,0.0725,False,0.84,12.88,0.73,7.9,wKzo9gcatPnHc_U8eWgyx_mwuxzT
MAPbI3,MA,Pb,I,1.6,PCBM-60 | TIPD,PEDOT:PSS | NiO-c,Al,Unknown,DMF,False,100.0,Spin-coating,Unknown,0.04,False,0.965,22.4,0.701,15.1,wL-2oIMm9NvOyhii09NTHBQ8Wg98
Cs0.05FA0.79MA0.16PbBr0.51I2.49,Cs; FA; MA,Pb,Br; I,,C60 | BCP,PTAA,Cu,Diethyl ether,DMF; DMSO,False,100.0,Spin-coating,N2,0.06,False,,,,17.1,wL71CujYnABeprQnPY9vP7520Ue6
MAPbI3,MA,Pb,I,1.6,TiO2-c,Spiro-MeOTAD,Au,N2,DMF,False,100.0,Spin-coating,Unknown,0.16,False,0.96,20.7,0.74,14.0,wLAGANtxprw5jEoeIjU39RoF8ps7
Cs0.05FA0.81MA0.14PbBr0.45I2.55,Cs; FA; MA,Pb,Br; I,1.59,SnO2-np,Spiro-MeOTAD,Au,Chlorobenzene,DMF; DMSO,False,100.0,Spin-coating,Unknown,0.0405,False,1.062,21.73,0.76,17.27,wLIib2xHdk4yCupFL4KnfYxl-1GB
FA0.83MA0.17Ge0.03Pb0.97Br0.3I2.7,FA; MA,Ge; Pb,Br; I,,SnO2-np,Spiro-MeOTAD,Au,Chlorobenzene,DMF; DMSO,False,150.0,Spin-coating,N2,0.09,False,1.12,24.62,0.77,21.98,wLT6dRGFbEx2tXkohlwyg6QFXZd6
MAPbI3,MA,Pb,I,1.6,C-PDTON | SnO,Spiro-MeOTAD,Ag,Unknown,DMF >> IPA,False,Unknown,Spin-coating >> CBD,Air >> Air,0.04,False,1.06,21.04,0.753,16.72,wLjpVxEe6EjLxCU4JDJDGpO8VMz3
MAPbI3,MA,Pb,I,1.6,TiO2-c,Spiro-MeOTAD,Au,Unknown,DMF >> none,False,70.0 >> 150.0,Spin-coating >> Gas reaction,Air >> Air; MAI,0.09,False,0.93,15.7,0.69,10.12,wM-eYosAQwYI2O-svHoUpvPXK9Dl
MAPbI3,MA,Pb,I,1.6,PCBM-60,Spiro-MeOTAD,Ag,Unknown,none,False,Unknown,Flash evaporation,Vacuum,0.1,False,0.96,12.13,0.59,7.41,wM4w0oX5ASG_yj5hpZaxqBKbqV1X
MAPbI3,MA,Pb,I,1.6,PCBM-60 | BCP,NiO-np,Ag,Toluene,DMF; DMSO,False,60; 100,Spin-coating,Unknown,0.0464,False,1.079,18.71,0.8270000000000001,16.63,wMB2DEzmgRs8z4Ltz05uHVxxoBwj
MAPbI3,MA,Pb,I,1.6,PCBM-60 | Zr(acac)4,NiO-c,Ag,Chlorobenzene,DMF; DMSO,False,100.0,Spin-coating,Unknown,0.04,False,1.04,22.89,0.723,17.21,wMD5IBMCQFvlnrMU6TcxBaWCr043
CsPbBr2I,Cs,Pb,Br; I,2.1,NiO-c | TiO2-c,none,Carbon,Unknown,DMSO,False,200,Spin-coating,Unknown,,False,1.213,11.81,0.61,8.74,wMJUlpIpiXTjIwWfz4aONiJElGmD
CsPbBrI2,Cs,Pb,Br; I,1.9,Nb2O5,none,Carbon,Unknown,DMF; DMSO,False,350.0,Spin-coating,N2,0.09,False,1.18,13.5,0.64,10.37,wMMGfUpGAKFRTacNQvUlDieS5zBr
MAPbI3,MA,Pb,I,1.6,TiO2-c,Spiro-MeOTAD,Ag,Unknown,DMF >> IPA,False,70.0 >> 100.0,Spin-coating >> CBD,Air >> Air,0.04,False,0.86,17.45,0.52,7.85,wMPDPnqkx-EyLGfeGpyJkkCL3y_q
FABiPbI3,FA,Bi; Pb,I,1.6,TiO2-c | TiO2-mp,Spiro-MeOTAD,Au,Unknown,DMF,False,100.0,Spin-coating,Unknown,0.1032,False,0.87,23.18,0.61,12.26,wMRlMbm-zsvNjV_WXXqVr8-Np5eI
MAPbI3,MA,Pb,I,1.6,TiO2-c | TiO2-mp,PTAA,Au,Chlorobenzene,DMSO,False,100.0,Spin-coating,Unknown,0.16,False,1.07,22.62,0.795,19.31,wMU20yiKgc_P92kc2URBW8cTob3a
(PEA)2PbI4 | MA1Pb1I3 | (PEA)2PbI4,(PEA) | MA | (PEA),Pb | Pb | Pb,I | I | I,,C60 | BCP,MoO3 | TaTm,Ag,Unknown,none >> none >> none,False,Unknown,Co-evaporation >> Co-evaporation >> Co-evaporation,Vacuum >> Vacuum >> Vacuum,0.1,False,1.05,20.6,0.66,14.3,wMUp1JuTco9hbOX9vGUcI_ln0qkc
MAPbI3,MA,Pb,I,1.6,TiO2-c | TiO2-mp,Spiro-MeOTAD,Au,Unknown,DMF,False,140.0,Spin-coating,Air,0.1,False,0.932,20.4,0.605,11.54,wM_Ojwr8jPdkzJ4jTxZd66l-eN6x
MAPbI3,MA,Pb,I,1.6,TiO2-c | TiO2-mp,Spiro-MeOTAD,AgAl,Diethyl ether,DMF; DMSO,False,Unknown,Spin-coating,N2,0.09,False,1.08,21.1,0.7140000000000001,16.24,wN6NoHdJ7hAvvLZAcvdyUMASj_BL
GUMA4Pb4I13,GU; MA,Pb,I,,C60 | BCP,PEDOT:PSS,Ag,Toluene,DMF; DMSO,False,100.0,Spin-coating,N2,0.1,False,0.96,14.0,0.63,8.5,wNIu603PwS23tgsoctad5Qb2G4ZT
MAPbI3,MA,Pb,I,1.55,TiO2-c | CdSe-tetrapod,Spiro-MeOTAD,Au,Unknown,DMF,False,90.0,Spin-coating,Ar,0.02,False,0.87,4.7,0.66,13.6,wNQ_xPfxLLZz2pyxBTSGun5mNV9U
MAPbI3,MA,Pb,I,1.6,TiO2-c | TiO2-mp,Spiro-MeOTAD,Au,Diethyl ether,DMF,False,65; 100,Spin-coating,Unknown,0.125,False,1.06,21.2,0.75,16.5,wNdGFDecoR0jiU_qliyfakBTvNgo
MAPbI3,MA,Pb,I,1.6,PCBM-60,PEDOT:PSS,Al,Chlorobenzene,DMF; GBL,False,Unknown,Spin-coating,Unknown,0.1,False,0.911,14.04,0.747,9.51,wNe1AUjusMDHZo4gd3emEOXEs3zo
MAPbI3,MA,Pb,I,1.5,TiO2-c,Spiro-MeOTAD,Au,Unknown,DMF >> IPA,False,Unknown >> 150,Spin-coating >> Spin-coating,N2 >> N2,0.102,False,1.05,22.2,0.741,15.5,wNrcb5d0bhqKs3OLtvKEyIJCWXK3
MAPbI3,MA,Pb,I,1.6,TiO2-c,Spiro-MeOTAD,Ag,Chlorobenzene,DMF,False,100,Spin-coating,N2,0.12,False,1.0490000000000002,18.93,0.705,14.0,wO0hwdor273NLxwsvLLwcfj9uuxj
Cs0.15FA0.85PbI3,Cs; FA,Pb,I,,TiO2-c,Spiro-MeOTAD,Au,Chlorobenzene,DMF; DMSO,False,130.0,Spin-coating,Unknown,0.09,False,1.0,24.0,0.715,17.2,wO92N2_XGCCO-pTPb0U7t16_WRJF
MAPbI3,MA,Pb,I,1.6,TiO2-c | TiO2-mp,Spiro-MeOTAD,Au,Chlorobenzene,DMF; DMSO,False,100.0,Spin-coating,N2,0.16,False,1.105,22.5,0.73,18.0,wO9cuhtYPTydeT2SUm2eIdEOI461
FA0.3MA0.7PbBr0.15I2.85,FA; MA,Pb,Br; I,1.6,C60; PCBM-60 | bis-C60,NiO,Ag,Toluene,DMSO; GBL,False,100,Spin-coating,N2,0.0314,False,1.06,20.48,0.77,16.72,wOEhLO9x_GYeDnTwETmIuFqyWgnp
MAPbI3,MA,Pb,I,1.6,Nb2O5,Spiro-MeOTAD,Ag,Diethyl ether,DMF; DMSO,False,120.0,Spin-coating,Ar,0.06,False,1.07,21.9,0.662,15.59,wOHU_I2GrEl-yilg_xzuIY1EqrmG
MAPbI3,MA,Pb,I,1.6,PCBM-60 | ZnO,PEDOT:PSS,Al,Unknown,DMF,False,100.0,Spin-coating,N2,0.04,False,0.94,21.4,0.63,12.6,wO_VV0TCFl2_NGuJF_cUUSrweCh_
MAPbI3,MA,Pb,I,,PCBM-60 | TBAOH,Unknown,Ag,Unknown,DMSO; GBL,False,170,Slot-die coating,Unknown,,False,1.08,19.1,0.723,14.98,wOk0kFhxGDmyY_Cf1xK2J7aGS8th
FAMAPbI3,FA; MA,Pb,I,1.546,TiO2-c | TiO2-mp,Spiro-MeOTAD,Ag,Unknown,DMF >> IPA >> IPA,False,60.0 >> 60.0 >> 60.0 >> 60.0,Spin-coating >> CBD >> Spin-coating,Unknown,0.084,False,0.985,23.85,0.7709999999999999,18.12,wOy5SVvKrtcWb-PMh3i_Chf64Jym
Cs0.08FA0.77MA0.15PbBr0.51I2.49,Cs; FA; MA,Pb,Br; I,1.6,C60 | BCP,PTAA,Cu,Ethyl acetate,DMF; DMSO,False,100,Spin-coating,N2,0.16,False,1.08,18.997,0.707,14.5,wP804sGdrelY-KKqKPLa_3zalejz
MAPbI3,MA,Pb,I,1.6,TiO2-c | TiO2-mp,none,Carbon,Chlorobenzene,DMF; DMSO,False,100.0,Spin-coating,Unknown,0.08,False,0.93,21.18,0.57,11.2,wPBh43_F6zHR2UhrDqHcMfEhDvTo
MAPbI3,MA,Pb,I,1.51,TiO2-c | TiO2-mp,Triazine-Flu,Au,Unknown,DMF >> IPA,False,Unknown >> 70.0,Spin-coating >> CBD,Unknown,0.16,False,0.94,20.6,0.65,12.6,wPI4grFs3xuyUBAKEwWB0jo4VJG9
MAPbI3,MA,Pb,I,1.6,PCBM-60 | BCP,NiMgLiO,Ag,Toluene,DMSO; GBL,False,100.0,Spin-coating,Unknown,0.09,False,1.061,16.236,0.743,12.81,wPU5k_NXKpqmsAbGn4KsCGGFxukP
MAPbI3,MA,Pb,I,1.6,C60,none,Carbon,Diethyl ether,DMF; DMSO,False,95.0,Spin-coating,N2,0.1,False,,,,,wPfE4r_FyrcXwysrIZgBFos4VfRJ
MAPbI3,MA,Pb,I,1.6,SnO2-c,Spiro-MeOTAD,Ag,Chlorobenzene,DMF; DMSO,False,100.0,Spin-coating,N2,0.04,False,1.02,23.56,0.68,16.34,wPi6K0XX4dLD3Ph1sEBAz1P9RUlT
MAPbI3,MA,Pb,I,1.6,ZnO-c | TiO2-mp,Spiro-MeOTAD,Au,Chlorobenzene,DMF; DMSO,False,100.0,Spin-coating,Unknown,0.09,False,,,,,wPlL_fKoj5hqY0YhE9u0stQPiKFX
CsPbBrI2,Cs,Pb,Br; I,,TiO2-c,IEICO-4F | Spiro-MeOTAD,MoO3 | Ag,Chlorobenzene,DMSO,False,100.0,Spin-coating,Unknown,0.16,False,1.14,15.79,0.79,14.2,wPxVdW9Jim-3t78iXQ-XFn-z8aS0
MAPbI3,MA,Pb,I,1.59,C60 | BCP,PEDOT:PSS,Ag,Toluene,DMSO; GBL,False,100,Spin-coating,N2,0.1,False,0.94,21.2,0.61,12.17,wPz8CJ9FKGuw_CBA3Nrsw4UewuZz
MAPbI3,MA,Pb,I,1.62,PCBM-60 | Zr(acac)4,NiO-c,Al,Toluene,DMF,False,100.0,Spin-coating,N2,0.1,False,1.1,23.53,0.7,18.05,wQ2T_V8NMM-iPlwLaU0Gd3SxiWSB
MAPbI3,MA,Pb,I,1.6,SnO2-np | PbF2,Spiro-MeOTAD,Au,Toluene,Unknown,False,Unknown,Spin-coating,N2,0.06,False,1.12,18.62,0.687,14.1,wQ6-Zbt3x-_RBAxzlMf8w21gnVv7
MAPbI3,MA,Pb,I,1.6,TiO2-c | TiO2-nw,Spiro-MeOTAD,Au,Ar,DMF,False,100.0,Spin-coating,N2,0.16,False,1.019,21.56,0.7,15.41,wQ9VonetX343pnU7AYiBexAgrChJ
MAPbI3,MA,Pb,I,,PCBM-60 | BCP,PEDOT:PSS,Ag-nanocubes | Ag | MoO3,Unknown,DMF,False,25; 60; 65,Spin-coating,Air,,False,1.02,15.69,0.6,9.73,wQF2DKV2UnV4xjtvDvLMgOYkffrp
(4FPEA)2MA4Pb5I16,(4FPEA); MA,Pb,I,,PCBM-60 | PEI,PTAA,Ag,Unknown,DMF,False,100,Spin-coating,Air,0.05,False,,,,,wQOxNT6LnOJ735gwV0ZygyeLBypv
CsPbBrI2,Cs,Pb,Br; I,,TiO2-c,PTAA,Au,Unknown,DMF >> Ethyl acetate,False,300.0 >> Unknown,Spin-coating,N2 >> N2,0.09,False,1.207,14.32,0.753,13.01,wQaYX7FaftlqkffB_ldVbBjW8S3d
MAPbI3,MA,Pb,I,1.6,TiO2-c | TiO2-mp,BDTT:DPPD:TT,Au,Diethyl ether,DMF; DMSO,False,65; 100,Spin-coating,Air,0.1,False,0.96,22.84,0.67,14.81,wQvt9NUrFfbRmZjVbQw9D_xxORop
MAPbI3,MA,Pb,I,1.6,ZnO-c | ZnO-nw | TiO2-c,Spiro-MeOTAD,Au,Unknown,DMF >> IPA,False,70.0 >> 70.0,Spin-coating >> CBD,Air >> Air,0.1,False,0.9,16.35,0.53,7.75,wR54DjE2FwL6FXkmw83IJIOSEcwO
MAPbI3,MA,Pb,I,1.6,TiO2-c | TiO2-mp,Spiro-MeOTAD,Au,Chlorobenzene,DMSO,False,100.0,Spin-coating,Unknown,0.16,False,1.07,21.3,0.78,18.0,wRB4BkajRdUVIl6IAFrfrnLI-FEo
MAPbI3,MA,Pb,I,1.6,TiO2-c | TiO2-mp,C5PcH2 | MoOx,Au,Toluene,DMSO,False,120.0,Spin-coating,N2,0.1243,False,0.97,19.1,0.51,9.4,wRVy2e73asLkdZTFevDvssJ9T5OE
MAPbI3,MA,Pb,I,1.58,PCBM-60,PEDOT:PSS,Ag,Unknown,DMF,False,100.0,Spin-coating,N2,0.12,False,0.979,19.08,0.555,10.41,wRa1MqEN3RngZCon7IMABRHCcvLA
MAPbI3,MA,Pb,I,1.6,TiO2-c | Au-np,P3HT,Ag,Unknown,DMF,False,Unknown,Spin-coating,N2,0.0725,False,0.99,17.5,0.68,11.8,wRe1s0fUHjYK3LI-muqH-OhVA1CK
BA2MA3Pb4.0I13,BA; MA,Pb,I,,PCBM-60 | BCP,PEDOT:PSS,Ag,Unknown,DMF,False,150,Hot-casting,Unknown,0.196,False,1.14,19.23,0.68,14.9,wRqT2c0JMGApBNIq0aIWdgYjeQSj
FA0.83MA0.17PbBr0.51I2.49,FA; MA,Pb,Br; I,1.62,SnO2-np,Spiro-MeOTAD,MoO3 | Ag,Chlorobenzene,DMF; DMSO,False,100.0,Spin-coating,Unknown,0.16,False,1.12,23.41,0.74,19.4,wRwEJLgNBEz7B7AetO3UT9Akp65M
FAPbI3,FA,Pb,I,1.48,TiO2-c,Spiro-MeOTAD,Au,Chlorobenzene,DMF; DMSO >> IPA,False,140.0 >> Unknown,Spin-coating >> Spin-coating,Air >> Air,0.09,False,1.05,20.33,0.764,16.3,wS-svbF3IuqqWKbhpbU7zJ9HEzoI
MAPbI3,MA,Pb,I,1.6,C60 | BCP,PEDOT:PSS,Al,Unknown,DMF >> IPA,False,70 >> 100,Spin-coating >> Spin-coating,Unknown,0.096,False,0.94,17.65,0.782,12.97,wS1suHZzCLOpYgNq8fOgNjck7xn2
MAPbI3,MA,Pb,I,1.6,PCBM-60,PEDOT:PSS | PTAA,Al,2-Butanol,DMF; DMSO,True,100.0,Spin-coating,Unknown,0.12,False,1.11,22.5,0.6779999999999999,16.97,wSSD6qWj0gAV6GJfJnz8RzlHf6vG
Cs0.05FA0.81MA0.14PbBr0.45I2.55,Cs; FA; MA,Pb,Br; I,,TiO2-c,Spiro-MeOTAD,Au,Chlorobenzene,DMF; DMSO,False,130.0,Spin-coating,N2,0.04,False,1.16,23.65,0.763,20.93,wSV-aBQUYc7Huykgr4y5s0_d4KSy
MAPbI3,MA,Pb,I,1.6,C60 | BCP,PEDOT:PSS,Ag,Toluene,DMF,False,70; 120,Spin-coating,N2,0.1,False,0.97,17.9,0.74,12.1,wSXexSmGBENQy_C_shxJchJYun5D
FA0.85MA0.15PbBr0.45I2.55,FA; MA,Pb,Br; I,,TiO2-c | TiO2-mp,Spiro-MeOTAD,Au,Chlorobenzene,DMF; DMSO,False,100.0,Spin-coating,N2,0.16,False,1.08,22.6,0.731,17.96,wSa76lvTa1_kQkKZjGZuA_wbeYMt
FA0.85MA0.15PbBr0.45I2.55,FA; MA,Pb,Br; I,,TiO2-c | TiO2-mp,Spiro-MeOTAD,Au,Chlorobenzene,DMF; DMSO,False,105.0,Spin-coating,Dry air,0.09,False,1.08,22.17,0.7979999999999999,19.17,wSiVPn3-BaG0ezW3RFKzu0NZoLw5
MAPbI3,MA,Pb,I,1.6,TiO2-c,Spiro-MeOTAD,Au,Diethyl ether,DMF; DMSO,False,65; 100,Spin-coating,N2,0.1,False,1.05,22.3,0.6,14.05,wSo3pU_JafaiBf4Xvjih2iP2lGZ6
MAPbI3,MA,Pb,I,1.59,TiO2-c | TiO2-mp,Spiro-MeOTAD,Au,Unknown,H2O >> IPA,False,Unknown >> 85,Spin-coating >> CBD,Air >> Air,0.04,False,0.96,19.2,0.58,12.8,wSv8aY4mdIUG3IDBz1vderi9cxQe
MAPbI3,MA,Pb,I,1.6,TiO2-c | Ag-np | TiO2-c,Spiro-MeOTAD,Ag,Diethyl ether,DMF; DMSO,False,65; 100,Spin-coating,Unknown,0.04,False,1.0,22.91,0.7140000000000001,16.37,wT1UcfeklbES_O0ylz0557XAC4h_
FA0.15MA0.85PbBr0.15I2.85,FA; MA,Pb,Br; I,,Poly(9-vinylcarbazole) | PCBM-60,Ag-np; NiO-c,AgAl,Chlorobenzene,DMSO; GBL,False,100.0,Spin-coating,N2,0.1169999999999999,False,1.1,22.32,0.7490000000000001,18.4,wT4EeMSEQPegm0txkgkLfDdHPCtL
MAPbI3,MA,Pb,I,1.6,PCBM-60 | BCP,PEDOT:PSS,Ag,Toluene,DMSO; GBL,False,80; 100,Spin-coating,Unknown,0.07,False,0.85,18.66,0.73,11.11,wT7VA1MloqQnJk7aANlgHVOeyVLj
MAPbI3,MA,Pb,I,1.6,TiO2-c,Spiro-MeOTAD,Ag,Ethyl acetate,DMF,False,100.0,Spin-coating,Air,0.12,False,1.088,21.24,0.741,17.21,wTQ0rEPFBS_7YteJq9k1EaqCAhid
MAPbI3,MA,Pb,I,1.59,PCBM-60 | PEI,NiO-c,Ag,Unknown,DMSO; GBL,False,Unknown,Doctor blading,Ambient,,True,1.026,16.34,0.585,9.81,wTQ68bVWVFc4l6K6TvigPwLQID6x
Cs0.05FA0.79MA0.16PbBr0.47I2.53,Cs; FA; MA,Pb,Br; I,,TiO2-c | TiO2-mp,Spiro-MeOTAD,Ag,Chlorobenzene,DMF; DMSO,False,100.0,Spin-coating,Unknown,0.144,False,1.12,23.0,0.7070000000000001,18.2,wTRVFpiPubf-MB1nh3kiOFXT7Bge
MAPbI3,MA,Pb,I,1.6,TiO2-c | TiO2-mp | ZrO2-mp,none,Carbon,Unknown,GBL,False,50.0,Drop-infiltration,Air,0.1,False,0.84,21.5,0.59,10.32,wTjPReRCrUisTnMtJ1t8lFO32MCL
MAPbI3,MA,Pb,I,1.6,PCBM-60 | C60,PEDOT:PSS,Al,Unknown,DMF,True,100.0,Spin-coating,Air,0.09,False,0.89,17.33,0.63,9.75,wTjre3VV3DuAcDXg6ASCrCRSIbMk
MAPbI3,MA,Pb,I,1.6,TiO2-c | TiO2-mp | Al2O3-mp,none,Carbon,Unknown,DMF,False,70.0,Drop-infiltration,N2,0.09,False,0.85,13.85,0.67,7.9,wTqaXjX09_UijtrewuTMCi8qu2rZ
MAPbI3,MA,Pb,I,1.6,TiO2-c | TiO2-mp | ZrO2-mp,none,Carbon,Unknown,DMF; DMSO >> IPA,False,100.0 >> 70.0,Drop-infiltration >> CBD,N2 >> N2,0.085,False,0.83,25.0,0.51,10.7,wTst1A1ARUfcXOFddU-KJzQnKasq
MAPbI3,MA,Pb,I,1.6,TiO2-c | TiO2-mp | ZrO2-mp,none,Carbon,Unknown,DMF,False,60.0,Spin-coating,Air,0.0875,False,0.91,24.03,0.6459999999999999,14.12,wTz-L5i42L45CQhMYPDHezFF6a9G
MAPbI3,MA,Pb,I,,TiO2-c | Al2O3-mp,Spiro-MeOTAD | PEDOT:PSS,Transparent Conductive Adhesive | PET:Ni mesh,Unknown,DMF >> none,False,50; 100; 120 >> 25,Spin-coating >> Spin-coating,N2 >> N2,0.248,False,0.99,17.1,0.56,9.1,wU1kmlBPyOv9g4WhEPxEBu81QJZl
MAPbI3,MA,Pb,I,1.6,TiO2-c,P(VDF-TrFE) | Spiro-MeOTAD,MoO3 | Ag,Chlorobenzene,DMSO; GBL,False,100.0,Spin-coating,N2,0.09,False,1.13,23.99,0.76,20.5,wUNIqAJsjLh3jeWT5AZ5LzMEljeT
MAPbI3,MA,Pb,I,1.59,PCBM-60 | BCP,PolyTPD,Ag,Anisole,DMF; DMSO,False,100,Spin-coating,N2,0.0919,False,1.02,21.1,0.68,14.8,wUZ985Itp_qpSslocuOEfIT4TgvO
MAPbI3,MA,Pb,I,1.6,TiO2-c,Spiro-MeOTAD,Ag,Unknown,DMF,False,95.0,Spin-coating,N2,0.072,False,1.01,20.02,0.68,13.75,wUeLkMeFWaiWx3Cc2nRm_x5QVx9a
CsPbBrI2,Cs,Pb,Br; I,1.89,TiO2-np,NiMgLiO,Sb,Chlorobenzene,DMF; DMSO,False,260.0,Spin-coating,N2,0.09,False,1.28,15.0,0.77,14.1,wUeZhPLhA23ZFtTMqIHsMLvB6DJX
MAPbI3,MA,Pb,I,1.6,PCBM-60,PEDOT:PSS,Ag,Unknown,DMF,False,90.0,Spin-coating,N2,0.1,False,0.97,17.9,0.7,12.1,wUxV69tw8wdiNDAY1KckLXLN_T5R
Cs0.05FA0.77MA0.16PbBr0.48I2.52,Cs; FA; MA,Pb,Br; I,,SnO2-np,EHCz-MeFl,MoOx | Al,Chlorobenzene,DMF; DMSO,False,100.0,Spin-coating,Unknown,0.1,False,1.058,21.58,0.64,14.52,wUyedJ3Tg3lOnSPWxdXpNX9EHxPF
Cs0.0475FA0.75MA0.152Rb0.05PbBr1.2I1.8,Cs; FA; MA; Rb,Pb,Br; I,1.78,ITO | PTAA,PC60BM/Rh,,,,False,,,,,False,1.16,17.98,0.748,15.59,wV9HdwwhO8DzB5tHuLkZaElba_j6
MAPbI3,MA,Pb,I,1.6,TiO2-c,JY6,Ag,Unknown,DMF,False,95.0,Spin-coating,N2,0.09,False,1.07,21.39,0.81,18.54,wVGs9xsZB4XNGdDLkpJ2MrgTCdDP
MAPbI3,MA,Pb,I,1.6,TiO2-c,Spiro-MeOTAD,Au,Unknown,DMF; DMSO >> DMF; IPA,False,100.0 >> 100.0,Spin-coating >> Spin-coating,N2 >> N2,0.25,False,0.99,16.5,0.67,10.9,wVOCZlnX4gNxjGs3aIj4yLHDI3gM
Cs0.99Rb0.01PbBrI2,Cs; Rb,Pb,Br; I,1.9,TiO2-c | TiO2-mp,P3HT,Au,Hot air,DMSO,False,280,Spin-coating,N2,0.09,False,1.32,16.25,0.8,17.2,wVTviHd7IFZbDHaE8IsVoWNDgBlD
MAPbI3,MA,Pb,I,1.6,TiO2-c,Spiro-MeOTAD,Au,Toluene,DMSO; GBL,False,100.0,Spin-coating,N2,0.04,False,1.09,20.28,,,wVk_sc0pMbxJgnWgOQH5igcxYEbo
FA0.85MA0.15PbBr0.45I2.55,FA; MA,Pb,Br; I,1.6,PCBM-60 | LiF,BTF1,Ag,Chlorobenzene,Unknown,False,100.0,Spin-coating,Unknown,0.059,False,0.95,14.9,0.7070000000000001,10.02,wVngYEOy1JAbtNHBEMZvn112xj-l
MAPbI3,MA,Pb,I,1.5,PCBM-60 | PFN,PEDOT:PSS,Ag,Unknown,DMF; DMSO,False,60; 80,Spin-coating,N2,0.06,False,0.96,17.3,0.733,12.2,wVp-U-PBi0m_-djmSAT6BGkoIaVp
MAPbI3,MA,Pb,I,1.6,TiO2-c | TiO2-np,Spiro-MeOTAD,Ag,Ar,DMF,False,100.0,Spin-coating,N2,0.16,False,0.957,16.0,0.53,8.1,wWCqCFCbxkZO8MZzhfzNSYzpIkHh
FA0.83MA0.17PbBr0.51I2.49,FA; MA,Pb,Br; I,1.62,C60 | BCP,TAPC,Ag,Chlorobenzene,DMF; DMSO,False,100.0,Spin-coating,N2,0.1,False,1.0,21.7,0.75,16.4,wWExGk78essC8YEHloIHEJyXuGoI
MAPbBr1.5I1.5,MA,Pb,Br; I,,C60,Spiro-MeOTAD,MoO3 | Au | MoO3,Diethyl ether,DMF; DMSO,False,100,Spin-coating,N2,0.0757,False,1.11,11.85,0.6990000000000001,9.18,wW_wBwwTgDIUlBj7I1AxtcCd27SS
Cs0.05FA0.83MA0.17PbBr0.45I2.55,Cs; FA; MA,Pb,Br; I,,TiO2-c,Spiro-MeOTAD,Au,Ethyl acetate,DMF; DMSO,False,100,Spin-coating,N2,0.105,False,1.15,21.91,0.74,18.6,wWt8CcxKyzhQ4NG5AnLaZv0F-nYO
MAPbI3,MA,Pb,I,1.6,PCBM-60 | PEI,PEDOT:PSS,Ag,Chlorobenzene,DMSO; GBL,False,100.0,Spin-coating,N2,0.1,False,1.0,15.0,0.53,7.95,wX7HevrmF3mPCFfm9WN4Hj-Zxm69
MAPb1.0I3,MA,Pb,I,1.6,TiO2-c | TiO2-mp,CJ-02,Au,Chlorobenzene,DMF,False,100,Spin-coating,Unknown,0.09,False,1.067,18.57,0.635,12.57,wXC8mhR9P7VIzxs6zuAmzH2x3sQF
MAPbI3,MA,Pb,I,1.6,PCBM-60 | LiF,PEDOT:PSS,Ag,Unknown,DMF >> DMF,False,Unknown >> 100.0,Spin-coating >> Spin-coating,Unknown,0.1,False,1.08,19.3,0.7290000000000001,15.2,wXKG3m0ACp03rjVBYiJsH00ckvpV
Cs0.05FA0.7885MA0.1615PbBr0.45I2.55,Cs; FA; MA,Pb,Br; I,,TiO2-c | TiO2-mp,PVP | Spiro-MeOTAD,Au,Chlorobenzene,DMF; DMSO,False,100.0,Spin-coating,Ar,0.16,False,1.15,22.1,0.81,20.7,wXLHY2lH3dhUshrS3KLE3KX-rCf1
MAPbI3,MA,Pb,I,1.6,PCBM-60 | Zr(acac)4,PEDOT:PSS,Al,Unknown,DMF,False,25,Spin-coating,Unknown,0.2,False,0.94,20.82,0.59,11.66,wXPBVn0eCv5GtwrfWghWbNToSHnA
Cs0.05FA0.7885MA0.1615PbBr0.1I0.9,Cs; FA; MA,Pb,Br; I,,SnO2-np,Spiro-MeOTAD,Au,Chlorobenzene,DMF; DMSO,False,160,Spin-coating,N2,,False,1.06,24.28,0.735,18.9,wXRNe781ZDccrz1JpekT9cYb1TSE
MAPbI3,MA,Pb,I,1.6,TiO2-c | TiO2-mp,Spiro-MeOTAD,Au,Unknown,DMF >> IPA,False,70.0 >> 70.0,Spin-coating >> Spin-coating,Unknown,0.56,False,0.909,10.828,0.55,9.7,wXh9WKQJkhY8o6ShGvLjLsImvSIT
MAPbI3,MA,Pb,I,1.6,PCBM-60 | LiF,PEDOT:PSS,Al,Dichloromethane,DMSO; GBL,False,100.0,Spin-coating,Unknown,0.04,False,0.94,17.8,0.68,11.46,wXlHSrWHWEv3AN7EkO1T-urmX0nw
MAPbI3,MA,Pb,I,1.6,TiO2-c,Spiro-MeOTAD,Au,Unknown,DMF; DMSO,False,80.0,Spin-coating,N2,0.09,False,0.997,15.1,0.7390000000000001,11.12,wXqznZWYPwTdEWTl1jMvufOGcmza
FA0.6MA0.4PbI3,FA; MA,Pb,I,,PCBM-60 | Bphen,PEDOT:PSS,Ag,Unknown,DMF >> IPA,False,70.0 >> 80.0,Spin-coating >> Spin-coating,Air >> Air,0.1,False,0.925,17.01,0.633,9.97,wXsYXMRBeiR2MZ2hAVu1Dz0xle8S
GUMA4Pb4I13,GU; MA,Pb,I,,C60 | BCP,PEDOT:PSS,Ag,Toluene,DMF; DMSO,False,100.0,Spin-coating,N2,0.1,False,0.96,15.6,0.6459999999999999,9.7,wY0aZpNzNj0DhHKIR3s50w_6WWFx
MAPbI3,MA,Pb,I,1.6,TiO2-c | TiO2-mp,Spiro-MeOTAD,Au,Diethyl ether,DMF; DMSO,False,50.0; 100.0,Spin-coating,Unknown,0.1,True,,,,7.7,wY6QY-Lj3SmS1qjc6jnsmUcNda75
MAPbI3,MA,Pb,I,1.6,TiO2-c | TiO2-mp,CuP,Au,Unknown,DMF >> IPA,False,100 >> 70,Spin-coating >> CBD,Unknown,0.126,False,1.072,21.609,0.6629999999999999,15.36,wYLet6EJbOWyLr-rbMNQ05yabKOd
Cs0.09MA0.91PbI3,Cs; MA,Pb,I,1.59,TiO2-c | TiO2-mp,Spiro-MeOTAD,Au,Chlorobenzene,DMSO; GBL,False,90.0,Spin-coating,Unknown,0.09,False,1.05,22.42,0.74,17.5,wYSwzPYUEGpz2sZLmfKrVUKFFsIw
MAPbI3,MA,Pb,I,1.5,ZnO-np,NiO-c,Al,Unknown,DMF >> IPA,False,70.0 >> 100.0,Spin-coating >> Spin-coating,N2 >> N2,0.1,False,0.99,21.7,0.7070000000000001,15.1,wYW77XFClAT1ZtUZqR-DwaZpC39Z
Cs0.05FA0.81MA0.14PbBr0.43I2.57,Cs; FA; MA,Pb,Br; I,,TiO2-c | TiO2-mp,Spiro-MeOTAD,Ag,Ether,DMF; DMSO,False,150.0,Spin-coating,Unknown,0.14,False,0.765,19.08,0.562,9.76,wYZB1HTX4MkAGP4iURj4ILr9OA0m
MAPbI3,MA,Pb,I,1.6,TiO2-c | TiO2-mp,none,Carbon,Unknown,DMF >> IPA,False,100.0 >> 100.0,Spin-coating >> CBD,Air >> Air,0.1,False,0.98,21.8,0.68,14.6,wYjQCaPG_aGIf-uUvt8Yvlf_Vs9g
Cs0.15FA0.85PbBr0.3I2.7,Cs; FA,Pb,Br; I,,TiO2-c,PbS-QDs | Spiro-MeOTAD,Au,Anisole,DMF; DMSO,False,100.0,Spin-coating,N2,0.09,False,1.146,23.06,0.7979999999999999,19.35,wYkRrPqwywXU8MqX3bf0SPsz47tb
MAPbI3,MA,Pb,I,1.6,TiO2-c | TiO2-mp,Spiro-MeOTAD,Au,Unknown,DMF >> IPA,False,40; 100 >> 100,Spin-coating >> Spin-coating,N2 >> N2,0.1,False,0.87,18.18,0.52,8.22,wYsxOcn-O9aHNh4AQOSsy233g-uF
MAPbI3,MA,Pb,I,1.6,PCBM-60 | ZnO-np,PEDOT:PSS,Ag,Chlorobenzene,DMF; DMSO,False,Unknown,Spin-coating,N2,0.1,False,0.93,21.1,0.76,15.0,wZ9xCMKE1-P0iSL1fNuY6pkLJbST
FA0.85MA0.15PbBr0.45I2.55,FA; MA,Pb,Br; I,,TiO2-c | TiO2-mp,Spiro-MeOTAD,Au,Toluene,DMF; DMSO,True,110,Spin-coating,Unknown,1.0,False,1.07,22.48,0.63,15.2,wZCF8XguiWGelpOViEKqDoyz3TzM
Cs0.08FA0.76MA15PbBr0.51I2.49,Cs; FA; MA,Pb,Br; I,1.62,PCBM-60,NiO-c,Ag,Chlorobenzene,DMF; DMSO,False,100.0,Spin-coating,N2,0.09,False,0.88,19.4,0.49,8.3,wZFCDQ9WRcRYmvcDrDKopIXlZb0V
Cs0.05MA0.95PbI3,Cs; MA,Pb,I,,PCBM-60 | BCP,NiO-c,Ag,Chlorobenzene,DMF; DMSO,False,100.0,Spin-coating,Ar,0.06,False,1.03,21.14,0.7909999999999999,17.22,wZHB-MNx8516At2cMi6ndxKhQAIJ
MAPbI3,MA,Pb,I,1.6,PCBM-60 | PEOz,NiO,Ag,Chlorobenzene,DMF; DMSO,False,100,Spin-coating,Ambient,0.1,False,1.03,21.59,0.703,15.63,wZRnFvZEpYZBaYM0xItgp2pj3gmL
Cs0.05FA0.79MA0.16PbBr0.3I2.7,Cs; FA; MA,Pb,Br; I,,TiO2-c | TiO2-mp,Spiro-MeOTAD,Au,Chlorobenzene,DMF; DMSO,False,100,Spin-coating,Unknown,0.1,False,1.13,21.72,0.735,18.11,wZY2m6YRwRZhTAPBt5PJ8FV-dfya
MAPbI3,MA,Pb,I,1.6,TiO2-c | TiO2-mp,Spiro-MeOTAD,Ag,Unknown,DMF; DMSO >> IPA,False,Unknown >> 150.0,Spin-coating >> Spin-coating,N2 >> N2,0.1,False,0.97,17.85,0.727,12.69,wZwKnyeKdhy5fd9vvlqb0RawzKPP
MAPbI3,MA,Pb,I,1.6,TiO2-c | TiO2-mp,Spiro-MeOTAD,Ag,Unknown,DMF >> none,False,90.0 >> 110.0,Spin-coating >> Gas reaction,Air >> MAI; Vacuum,0.07,False,0.992,21.21,0.45,9.47,wZxGEVfy62ubMOPHqOK2WNVYgud8
MAPbI3,MA,Pb,I,1.6,TiO2-c | TiO2-mp,Spiro-MeOTAD,Au,Unknown,DMF,False,Unknown,Spin-coating,N2,0.1,False,0.9,14.0,0.7,9.0,wZxil8a5FkUmRlvr79S-FzYubG6J
MAPbI3,MA,Pb,I,1.63,TiO2-c,Spiro-MeOTAD,Au,Unknown,DMSO >> IPA,True,Unknown >> 100.0,Spin-coating >> CBD,N2 >> N2,0.1,False,1.088,20.56,0.685,15.27,w_BiSuEpVcjL14H7xWCoTK8EGvio
MAPbI3,MA,Pb,I,1.6,TiO2-c | TiO2-mp,Spiro-MeOTAD,Au,Chlorobenzene,DMF >> IPA,False,70.0 >> 100.0,Spin-coating >> Spin-coating,N2 >> N2,0.1,False,1.07,21.7,0.7240000000000001,16.8,w_JiFjvnWzG_G4V4iopr8bN8suO0
Cs0.2FA0.8PbBr0.45Cl0.09I2.46,Cs; FA,Pb,Br; Cl; I,1.66,C60 | BCP,PTAA,,,,False,,,,,False,1.2,20.78,0.814,20.31,w_cHVRdx1RcrHhUEmos7X_vHBxkk
MAPbI3,MA,Pb,I,1.6,TiO2-c | TiO2-mp | ZrO2-mp | Co3O4-mp,none,Carbon,Unknown,GBL,False,Unknown,Drop-infiltration,Unknown,70.0,False,0.915,22.1,0.57,11.39,w_eXoIIsLYwVToO2AiRVxvLQhBM0
FA0.85MA0.15PbBr0.45I2.55,FA; MA,Pb,Br; I,,SnO2-np,Spiro-MeOTAD,Ag,Chlorobenzene,DMF; DMSO >> IPA,False,100.0 >> 100,Spin-coating >> Spin-coating,N2 >> N2,0.102,False,1.196,23.67,0.774,21.48,wa1zrYgjM5-Ze1msn_CmacFniIWj
MAPbI3,MA,Pb,I,1.6,C60,Spiro-MeOTAD,Au,Unknown,none >> 2-methoxyethanol; Ethanol,False,Unknown >> 150,Evaporation >> Spin-coating,Vacuum >> N2,3.5,True,1.0,18.06,0.66,12.2,wa5kTDk8d8TkwZ3URMAUsKdwZz4s
MAPbI3,MA,Pb,I,1.6,TiO2-c,Spiro-MeOTAD,Ag,Toluene,DMSO; GBL,False,85.0,Spin-coating,N2,0.12,False,1.03,19.4,0.65,13.1,waAVZNjbGlDHbDXcM14vkzpXvTKB
MAPbI3,MA,Pb,I,1.59,TiO2-c | TiO2-mp,Spiro-MeOTAD,Au,Chlorobenzene,DMF; DMSO,False,100,Spin-coating,Air,0.0794,False,1.05,17.98,0.7,13.17,waGR_s-p8ngMjxXwerQG9xOthnQt
MAPbI3,MA,Pb,I,1.6,TiO2-c | TiO2-mp,MoOx | Spiro-MeOTAD,Ag,Unknown,DMF >> IPA,False,Unknown >> 105.0,Spin-coating >> CBD,Unknown,0.1,False,0.91,21.76,0.58,11.4,waM87_QNnC7O8f3dYxwC-ojvX4xL
MAPb1.0I3,MA,Pb,I,1.55,PCBM-60 | BCP,NiO-c,Ag,Toluene,DMF; DMSO,False,100,Spin-coating,N2,1.02,False,1.092,22.58,0.763,18.81,waRN1k0ZfhhMwfTZ42-YyX8j1liU
MAPbI3,MA,Pb,I,1.6,C60 | BCP,PEDOT:PSS,Al,N2,DMSO; GBL,False,100.0,Spin-coating,N2,0.06,False,0.79,23.17,0.59,10.79,waWAktiRRxI9ZZ7S3qXFaMOcuyLs
MAPbI3,MA,Pb,I,1.6,TiO2-c,Spiro-MeOTAD,Au,Unknown,DMF >> none,False,70.0 >> Unknown,Spin-coating >> Diffusion-gas reaction,Unknown,0.09,False,0.95,19.9,0.648,12.3,waZrppHS_6mWdz-IGIMpQvBNvHeT
MAPbI3,MA,Pb,I,,PCBM-60 | BCP,PTAA,Ag,Unknown,Unknown,False,80,Spin-coating,N2,0.04,False,0.97,19.5,0.736,14.03,wa_5A6qfZUom72qLfMGUJL51PXj2
MAPbI3,MA,Pb,I,1.6,TiO2-c,Spiro-MeOTAD,Ag,Chlorobenzene,DMF; DMSO,False,Unknown,Spin-coating,Unknown,0.05,False,1.05,19.66,0.635,14.82,waeyRn8ihTXbxZ7nJtCsFRsV7rAG
FA0.97MA0.03PbBr0.09I2.91,FA; MA,Pb,Br; I,,SnO2-np,Spiro-MeOTAD,Au,Unknown,DMF >> IPA,False,Unknown >> 70.0; 150,Spin-coating >> Spin-coating,N2 >> N2,0.1225,False,1.08,24.44,0.7859999999999999,20.79,waiqqbpJwRRqOil_X_pZdU5IquYi
MAPbI3,MA,Pb,I,1.6,TiO2-c,H101,Au,Unknown,DMF,False,95.0,Spin-coating,Unknown,0.1,False,,,,,wajmOQQA_8nqlm3c0IJdgAHtpO32
MAPbBr1.2I1.8,MA,Pb,Br; I,1.77,TiO2-c,PTAA,Au,Unknown,DMF,False,110.0,Spin-coating,N2,0.13,False,1.08,12.2,0.66,8.7,wavbim9hFxrWLqaUbPZrYlLIAEfi
MAPbI3,MA,Pb,I,1.6,PCBM-60 | BCP,NiO-c,Au,Unknown,DMF; DMSO >> IPA,False,Unknown | 115.0,Spin-coating >> Spin-coating,Unknown,0.0625,False,1.046,21.41,0.667,14.94,wbCUfJVSKURDeKtBuMBSdG6Z5hkR
MAPbI3,MA,Pb,I,1.6,PCBM-60,PEDOT:PSS,Al,Unknown,DMF,False,100.0,Spin-coating,N2,0.13,False,0.93,15.98,0.63,9.31,wbTUgCYdSNrBpeXy_8YjM25uhc2M
FA0.85MA0.15PbBr0.45I2.55,FA; MA,Pb,Br; I,,TiO2-c | TiO2-mp,PO-Spiro-OMeTAD,Au,Ethyl ether,DMF; DMSO,False,150.0,Spin-coating,Unknown,0.0955,False,1.09,22.4,0.72,17.5,wbZbm_gXJJgSl-B5wnia9gJ6m7qE
MAPbI3,MA,Pb,I,1.486,TiO2-c | TiO2-mp,Spiro-MeOTAD,Ag,Diethyl ether,DMF; DMSO,False,65; 125,Spin-coating,Unknown,0.14,False,1.08,21.92,0.73,17.3,wbayTPfe89ff4bZtUdjdDVKRkR53
MAPbI3,MA,Pb,I,1.6,TiO2-c | TiO2-mp,none,Carbon,Ethyl acetate; Toluene,DMF; DMSO,False,60; 100,Spin-coating,Dry air,0.48,False,0.974,18.86,0.5820000000000001,10.7,wbg-yFPcI-UoaQ51l3Tx_VFsc0a3
MAPbI3,MA,Pb,I,1.6,PCBM-60,PEDOT:PSS,Au,Chlorobenzene,DMF,False,100.0,Spin-coating,N2,0.08,False,1.02,14.33,0.604,8.81,wbtG_J_H_tcxEKvgYv6jRSA6mAxj
MAPb0.6Sn0.4I3,MA,Pb; Sn,I,,PCBM-60 | bis-C60,PEDOT:PSS,Ag,Chlorobenzene,DMF; DMSO,False,100,Spin-coating,Unknown,0.059,False,0.82,24.34,0.748,14.83,wbuhKXd6bp_PRnNovlEZ-bcnSL1q
MAPbI3,MA,Pb,I,1.5,ZnO,Spiro-MeOTAD,Au,Unknown,DMF >> IPA,False,60.0; 100 >> 100.0,Spin-coating >> CBD,Unknown,0.1,False,1.04,19.62,0.73,15.24,wbveg6SA4KacEIpd0W9oXcEv-V8U
MAPbBr0.18I0.82,MA,Pb,Br; I,1.66,SnO2 | PCBM-60,Spiro-MeOTAD,,,,False,,,,,False,1.08,17.0,0.74,14.0,wc4mBqtOXZ4Muwid1yqnsEH4jRIL
MAPbI3,MA,Pb,I,1.6,SnO2-c,Spiro-MeOTAD,Ag,Chlorobenzene,DMF; DMSO,False,100.0,Spin-coating,N2,0.04,False,1.05,22.83,0.72,17.23,wcAMoO9ej-_YdgshXyB7ur4dd-5v
MAPbI3,MA,Pb,I,1.6,C60 | BCP,PEDOT:PSS,Ag,Chlorobenzene,DMF; DMSO,False,60; 80,Spin-coating,N2,0.06,False,1.003,21.33,0.73,15.52,wcBd1Om7I-WVivZzEX9gGNLkS964
MAPbI3,MA,Pb,I,1.6,PCBM-60 | C60 | BCP,MoO3 | PEDOT:PSS,Cu | Ag | MoO3,Unknown,DMSO >> IPA,False,70 >> 100,Spin-coating >> Spin-coating,N2 >> N2,0.1,True,1.0,17.28,0.706,12.18,wcJjGeYoZ79VfRWKHM60uMSMD3XO
MAPbI3,MA,Pb,I,1.6,TiO2-c | TiO2-mp,Spiro-MeOTAD,Au,Unknown,DMF >> IPA,False,Unknown >> 100,Spin-coating >> CBD,N2 >> N2,0.2,False,0.97,18.79,0.64,12.1,wcJzpA3NiZG87zDTfnhPtaa6W4nR
MAPbI3,MA,Pb,I,1.6,C70 | LiF,PEDOT:PSS,Al,Unknown,DMF,False,95,Spin-coating,N2,0.1,False,0.88,20.79,0.5579999999999999,10.22,wcO0f6ZJHNYYUFxsqVVdMGc-JnLi
MAPbI3,MA,Pb,I,1.6,TiO2-c | TiO2-mp,Spiro-MeOTAD,Au,Unknown,DMF >> IPA,False,Unknown >> 100,Spin-coating >> CBD,N2 >> N2,0.2,False,1.03,18.5,0.73,13.91,wceFsPa3aBo84SwVKv91vn-Z2kXg
MAPbI3,MA,Pb,I,1.6,TiO2-c | TiO2-nw,Spiro-MeOTAD,Au,Chlorobenzene,DMF; DMSO,False,100.0,Spin-coating,Unknown,0.1,False,1.04,22.04,0.765,17.57,wchsawINWZtcM1SBdotL8btYQna_
(PEA)2MA3Pb4I13,(PEA); MA,Pb,I,,PCBM-60 | BCP,PTAA,Ag,Unknown,DMF; DMSO,False,100.0,Spin-coating,Air,0.1,False,1.13,13.7,0.605,9.37,wchzBlxVDdtTN89CTmfFMGEEV1JO
MAPbI3,MA,Pb,I,1.61,PCBM-60 | bis-C60,PEDOT:PSS,Ag,Unknown,DMF,False,90.0,Spin-coating,N2,0.314,False,0.89,16.0,0.74,10.5,wcoSt137_seKrhGgDzH7iq_O7noP
MAPbI3,MA,Pb,I,1.6,TiO2-c | TiO2-mp,Spiro-MeOTAD,MoO3 | Ag,Chlorobenzene,DMF,False,110.0,Spin-coating,N2,0.1,False,0.95,18.18,0.68,11.72,wd06D6SsIWJSrA8OwP2s20dVR2LV
FA0.9MA0.1PbBr0.2I2.7,FA; MA,Pb,Br; I,,SnO2-np,CI-GO | PTAA,Au,Unknown,DMF; DMSO >> IPA >> IPA >> IPA,False,Unknown >> Unknown >> Unknown >> 130.0,Spin-coating >> Spin-coating >> Rinsing >> Spin-coating,N2 >> N2 >> N2 >> N2,1.02,False,1.08,23.18,0.733,18.02,wd7W5JWMMwSAJjZmbVMvneO-lmg9
MAPbI3,MA,Pb,I,1.6,TiO2-c | TiO2-mp,"2-((2-(4-(2-ethylhexyl)-4H-dithieno[3,2-b:2′,3′-d]pyrrol-2-yl) thiazol-5-yl)methylene) malononitrile",Ag,Diethyl ether,DMF,False,100.0,Spin-coating,Unknown,2.04,False,1.01,24.01,0.6629999999999999,15.38,wd9RgyIP_lrTnlYBl1o9e1_5ije-
Cs0.1FA0.75MA0.15PbBr0.5I2.5,Cs; FA; MA,Pb,Br; I,1.59,PCBM-60 | C60 | BCP,PEDOT:PSS,Ag,Toluene,DMSO; GBL,False,100.0,Spin-coating,N2,0.0314,False,0.98,12.37,0.69,8.46,wdBDbE2xwk0rJfVALlON1nIEMxNb
MAPbI3,MA,Pb,I,1.6,TiO2-c | TiO2-mp | ZrO2-mp,none,Carbon,Unknown,GBL,False,50.0,Drop-infiltration,Air,5.0,True,0.91,23.0,0.67,14.02,wdKckitjjnBpSasvp0dacq-3uSuZ
MAPbI3,MA,Pb,I,1.6,TiO2-c | TiO2-mp,Spiro-MeOTAD,Au,Unknown,DMF >> IPA,False,70.0 >> 70.0,Spin-coating >> Spin-coating,N2 >> N2,0.09,False,1.07,16.24,0.55,9.59,wdZCZBRq7QXBuBWr2IplGzT4LT14
FA0.95MA0.05PbBr0.15I2.85,FA; MA,Pb,Br; I,1.53,SnO2-np,Spiro-MeOTAD,Au,Unknown,DMF; DMSO >> IPA,False,Unknown >> 140.0,Spin-coating >> Spin-coating,N2 >> N2,0.1,False,1.137,24.2,0.807,21.6,wdkYTmD7rjsvUgbWOXYOGo_2ih1S
MAPbI3,MA,Pb,I,1.6,TiO2-c | TiO2-mp,"cyclopenta[2,1-b; 3,4-b′]dithiophene",MoO3 | Ag,Unknown,DMSO; GBL,False,80.0,Spin-coating,N2,0.16,False,1.025,22.02,0.698,15.76,wdlzlaTA6NRKuyJxTnNQGdNJIW99
MAPbI3,MA,Pb,I,1.6,PCBM-60 | BCP,PEDOT:PSS,Ag,Unknown,Unknown,False,Unknown,Unknown,Unknown,0.0725,False,0.89,16.66,0.72,10.59,wdvNK2xO5nRc5JIjfMNgvV1WlmNJ
MAPbI3,MA,Pb,I,1.6,TiO2-c,Spiro-MeOTAD,Ag,Chlorobenzene; Ethyl acetate,DMF,False,100.0,Spin-coating,N2,0.1,False,1.01,22.0,0.682,15.7,we1OXcHQ0VcUzxc_1Xiktn3LrO7V
FA0.85MA0.15PbBr0.45I2.55,FA; MA,Pb,Br; I,,TiO2-c | TiO2-mp,Y1,Au,Chlorobenzene,DMF; DMSO,False,100.0,Spin-coating,Ar,0.126,False,1.06,16.57,0.63,11.1,weNAaIBUrfYzl_Jh6A3a0Csv_rTG
CsPbBr3,Cs,Pb,Br,,TiO2-c | TiO2-mp,CsSnBr3-QDs,Carbon,Unknown,DMF >> Methanol,False,80.0 >> 250.0,Spin-coating >> Spin-coating,Unknown,0.25,False,1.3,8.18,0.765,8.13,wekDaROfIB6ju5fPwWjjRuQCQyYe
MAPbI3,MA,Pb,I,1.6,TiO2-c | TiO2-nw,Spiro-MeOTAD,Ag,Unknown,DMF >> IPA,False,70.0 >> 70.0,Spin-coating >> Spin-coating,Unknown,0.1,False,0.87,20.25,0.532,9.33,wetFUofE9kLy7pmnV1kM770HbovY
MAPbI3,MA,Pb,I,1.59,TiO2-c | PCBM-60,P3HT,MoO3 | Ag,Unknown,DMF >> IPA,False,70.0 >> 100.0,Spin-coating >> Spin-coating,Unknown,0.1,False,0.96,26.14,0.4679999999999999,11.74,wf2UYQTQRY9mjjyaV_WYcpqtNo6n
MAPbI3,MA,Pb,I,1.6,TiO2-c | TiO2-mp,Spiro-MeOTAD,Au,Unknown,DMF,False,100.0,Spin-coating,Unknown,0.2,False,0.83,18.6,0.55,8.5,wf80wgnKTQhivO0ZawcyagVJUnYs
Cs0.2FA0.8PbI3,Cs; FA,Pb,I,,TiO2-c,Florinated polymer | Spiro-MeOTAD,Ag,Unknown,Cyclohexyl-2-pyrrolidone; DMF,False,170.0,Spin-coating,N2,0.1,False,1.0,24.3,0.737,17.8,wfWoPsGf7caau8xRUFWGp8ApjMea
MAPbI3,MA,Pb,I,1.61,TiO2-c | TiO2-mp,Spiro-MeOTAD,Au,Unknown,DMF >> IPA,False,70.0 >> 100.0,Spin-coating >> CBD,Unknown,0.09,False,0.96,21.1,0.68,13.9,wfX1Bg7wfFiru_WNkIk2amLkD9Y_
MAPbI3,MA,Pb,I,1.6,PCBM-60 | BCP,PEDOT:PSS,Al,Unknown,DMF,True,100.0,Spin-coating,Unknown,0.1,False,0.95,17.5,0.55,9.5,wfdO6A90ar0Gyv40q10RFjBLneqj
MAPbI3,MA,Pb,I,1.56,TiO2-c,Spiro-MeOTAD,Ag,Chlorobenzene,DMF,False,100.0,Spin-coating,N2,0.07,False,1.036,23.13,0.679,15.76,wffbqikpwwHXs8F0kd39wFzNBNfI
CsPbBrI2 | BA2CsPb2BrI6,Cs | BA; Cs,Pb | Pb,Br; I | Br; I,,TiO2-c | PCBM-60,Spiro-MeOTAD,Au,Chlorobenzene; DMSO,DMF; DMSO,False,150.0 >> 150.0,Spin-coating,Unknown,0.06,False,1.017,14.57,0.629,9.3,wfrjJ8vu_4kAc8K9bXL2eX4MKYk2
MAPbI3,MA,Pb,I,1.6,TiO2-c,Spiro-MeOTAD,Au,Dichloromethane,DMSO; GBL,False,100.0,Spin-coating,N2,0.09,False,1.08,19.37,0.7,14.64,wg16X_2DXQSk7tFApRl8P3Hs1tOK
MAPbI3,MA,Pb,I,1.6,C60,NiO-c,Ag,Toluene,DMSO; GBL,False,100.0,Spin-coating,Unknown,0.1119999999999999,False,1.09,20.6,0.7559999999999999,16.97,wg1UBymH7d-WmYtcL1KBwvrxUKQl
MAPbI3,MA,Pb,I,1.59,TiO2-c | Polystyrene-ns | TiO2-mp,Spiro-MeOTAD,Au,Unknown,DMF; DMSO >> IPA,False,65 >> 100,Spin-coating >> Spin-coating,Unknown,0.105,False,0.97,19.7,0.64,12.2,wgGNNoihZlyzwGI50Hr7NyfnTmVe
FA0.92MA0.08PbI3,FA; MA,Pb,I,,SnO2-c,Spiro-MeOTAD,Au,Chlorobenzene; Ether,DMF; DMSO >> DMF; DMSO,False,Unknown >> 100.0,Spin-coating >> Spin-coating,N2 >> N2,0.12,False,1.03,22.65,0.72,16.98,wgHe6SmvqXj1Ogmey_pyJIIs7QTz
MAPbI3,MA,Pb,I,1.6,TiO2-c | TiO2-mp,Spiro-MeOTAD,Au,Unknown,DMF; DMSO >> IPA,False,Unknown >> 150.0,Spin-coating >> Spin-coating,Unknown,0.09,False,0.95,19.75,0.612,11.48,wgqp0HXg_rOnSmwq3clcHOrAOmgE
FA0.85MA0.15PbBr0.5I2.5,FA; MA,Pb,Br; I,1.627,Black P-QDs,Spiro-MeOTAD,Au,Chlorobenzene,DMF; DMSO,False,100.0,Spin-coating,N2,0.09,False,0.945,15.98,0.581,8.77,whHMzwjZi0L5Y2oScNmGRE-BCRg6
MAPbI3,MA,Pb,I,1.6,TiO2-c | TiO2-mp,none,Carbon,Unknown,DMF,False,100.0,Spin-coating,Unknown,0.09,False,0.804,16.6,0.6,8.0,whN6iD0fniWMLj4aOxUb1noUakxQ
MAPbI3,MA,Pb,I,1.6,TiO2-c | TiO2-mp,Spiro-MeOTAD,Au,Unknown,DMF; DMSO >> IPA,False,60 >> 150,Spin-coating >> Spin-coating,Unknown,0.09,False,0.922,18.58,0.6940000000000001,11.84,whNPVRgeNpIukhaQoX3mlZ6jdaGB
MAPbI3,MA,Pb,I,1.6,TiO2-c,Spiro-MeOTAD,Ag,Unknown,DMF,False,100.0,Spin-coating,Air,0.075,False,0.943,21.74,0.64,13.12,whZpJ_nf-qe4xlIHGDfLnLUaYBj6
Cs0.05FA0.79MA0.16PbBr0.51I2.49,Cs; FA; MA,Pb,Br; I,1.63,SnO2-np,Spiro-MeOTAD,,,,False,,,,,False,1.12,23.04,0.8,20.65,whby32fyrQ4q6CIGaCiRxeCDyH6b
MAPbI3,MA,Pb,I,1.5,PCBM-60 | LiF,PEDOT:PSS,Al,Unknown,2-methoxyethanol,False,100.0,Spin-coating,Air,0.1,False,0.935,17.82,0.7879999999999999,13.35,whissDcpu1UCU58xfmNDsxtYyxt7
MAPbI3,MA,Pb,I,1.6,PCBM-60 | BCP,NiO-c,Ag,Chlorobenzene,DMF; DMSO,False,Unknown,Spin-coating,N2,0.1,False,1.03,19.67,0.775,15.66,whjA3UA5ppirSYjgRe5kJYeHVuCp
MAPbI3,MA,Pb,I,1.6,TiO2-c,PTAA,Au,Unknown,DMF >> IPA,False,60.0 >> 105.0,Spin-coating >> Spin-coating,N2 >> N2,0.096,False,1.01,19.5,0.7859999999999999,15.5,whmxcjoDPaPqjmQbM8NM3IRY0mMs
MAPbI3,MA,Pb,I,1.6,PCBM-60,PEDOT:PSS,Al,Toluene,DMF; DMSO,False,Unknown,Spin-coating,N2,0.142,False,1.03,22.64,0.748,17.45,wi2g5pm9TnnerkfJAJAsWmsGRqxc
CsPb0.75Sn0.25Br2I,Cs,Pb; Sn,Br; I,,SnO2-np | C60,Spiro-MeOTAD,Au,Chlorobenzene,DMSO,False,150.0,Spin-coating,Unknown,0.06,False,1.21,12.57,0.758,11.1,wi83ST50l_fvnzt9fUrrPJC-E0r7
MAPbI3,MA,Pb,I,1.6,TiO2-c | TiO2-nw,none,Carbon,Unknown,Unknown,False,75; 105,Spin-coating,Ar,0.16,False,0.95,18.92,0.48,8.57,wi8t3knM8HRfEDnHab1SE9eBbD8z
MAPbI3,MA,Pb,I,1.6,TiO2-c | TiO2-mp,Spiro-MeOTAD,Ag,Diethyl ether,DMF; DMSO,False,100,Spin-coating,Air,0.1,False,1.07,23.23,0.75,18.62,wiJpP2kNT58iDTeWaR-Toyys1VRU
MAPbI3,MA,Pb,I,,TiO2-c | TiO2-mp,Spiro-MeOTAD,Ag,Unknown,DMF >> IPA,False,25; 100; 25 >> 100,Spin-coating >> Dipp-coating,Unknown,0.0625,False,0.98,18.77,0.64,11.79,wiOC29-Td-6S516xv_vKARzc6yjT
FAPbI3,FA,Pb,I,1.859,C60 | BCP,2PACz,Cu,N2,2-methoxyethanol; acetonitrile; NMP; DMF,False,Unknown,Slot-die coating,Unknown,0.16,False,1.231,13.686,0.622,10.48,wiVjdg05NG2iQPawtutBNC4dpG1b
MAPbBr0.3I2.7,MA,Pb,Br; I,,PCBM-60 | BCP,PEDOT:PSS,Ag,Unknown,DMF; DMSO >> IPA,False,Unknown >> 100.0,Spin-coating >> Spin-coating,N2 >> N2,0.1,False,0.94,16.7,0.696,10.83,wiWqVcId_3wmqksAvodJqyuCdnkP
MAPbI3,MA,Pb,I,1.6,TiO2-c,Spiro-MeOTAD,Au,Chlorobenzene,DMF; DMSO,False,40; 100,Spin-coating,N2,0.0831,False,1.06,18.7,0.76,10.0,wi_PmxA9iJnh3HxPZKR1D2XxE-wR
MAPbI3,MA,Pb,I,1.6,TiO2-c,PEG | Spiro-MeOTAD,Ag,Chlorobenzene,DMSO; GBL,False,100,Spin-coating,Glovebox,0.045,False,1.0,22.0,0.76,16.92,wibTVHMb6qKb6GZeXIu6u7AtLACF
CsPbBrI2,Cs,Pb,Br; I,1.91,TiO2-c,PTAA,Au,Unknown,DMSO,False,60; 250,Spin-coating,Air,0.09,False,1.32,15.34,0.795,16.14,wibsMYDL9eqPH-BQiI3BncipA8gl
MAPbI3,MA,Pb,I,1.6,TiO2-c | TiO2-mp,Spiro-MeOTAD,Au,Ether,DMF; DMSO,False,65; 100,Spin-coating,Unknown,0.04,False,1.02,22.03,0.632,14.59,wifFZBDhjO7fKVe3QxufjrhPMEXx
CsPbI3,Cs,Pb,I,1.5,PCBM-60 | BCP,NiO-c,Ag,Isopropyl acetate; Toluene,DMF,False,100.0,Spin-coating,Air,0.0464,False,1.1,20.87,0.731,16.75,wifJv1UfJkhnDNCZGhRyhcnerp3g
Cs0.05FA0.79MA0.16PbBr0.51I2.49,Cs; FA; MA,Pb,Br; I,,PCBM-60 | BCP,sGO,Ag,Chlorobenzene,DMF; DMSO,False,100.0,Spin-coating,Unknown,0.1,False,0.917,17.32,0.526,8.35,wihRTQxguQ8kQUftIyQ1F97UN8EK
FA0.85MA0.15PbBr0.45I2.55,FA; MA,Pb,Br; I,,TiO2-c | TiO2-mp,Spiro-MeOTAD,Au,Chlorobenzene,DMF; DMSO,False,Unknown,Spin-coating,N2,0.2,False,1.117,22.47,0.7,17.57,wimPT2pzuQ7pf-u5gw6h2h8E_hL5
MAPbI3,MA,Pb,I,1.6,PCBM-60 | BCP,PEDOT:PSS,Ag,Unknown,none >> none,False,120.0 >> Unknown,Evaporation >> Gas reaction,Vacuum >> Chlorobenzene; MAI,0.09,False,0.96,17.95,0.794,13.65,wimcipdcm9r2XhYJiPoEzaE2mQae
Cs0.25FA0.75PbBr0.9I2.1,Cs; FA,Pb,Br; I,1.729,SnO2-np,Spiro-MeOTAD,,,,False,,,,,False,1.207,18.48,0.775,17.29,wj2nybNg0drl0ZK9vo5hryNwQqRH
MAPbI3,MA,Pb,I,1.6,TiO2-c | PCBM-60,Spiro-MeOTAD,Au,Unknown,none >> IPA,False,Unknown >> 100.0,Evaporation >> Spin-coating,Unknown,0.08,False,1.11,21.0,0.7659999999999999,17.6,wjQ4MAuv81_2hqswq0gDrhk1lca6
MAPbI3,MA,Pb,I,1.6,PCBM-60,Spiro-MeOTAD,Au,Unknown,DMF,False,65; 100,Spin-coating,Air,0.125,False,1.024,18.764,0.7,13.51,wjdapRcaYHmqfbjnJAGpW5Ek6zqO
MAPbI3,MA,Pb,I,1.6,TiO2-c,Spiro-MeOTAD,Au,Chlorobenzene,DMSO; GBL,False,100.0,Spin-coating,Unknown,0.1,False,1.03,23.02,0.701,16.61,wjjyEWkkOw4_pazo9bVXUr6u8nu5
MAPbI3,MA,Pb,I,1.6,SnO2-c | TiO2-mp,Spiro-MeOTAD,Ag,Unknown,DMF; DMSO >> IPA,False,Unknown >> 150.0,Spin-coating >> Spin-coating,N2 >> N2,0.07,False,0.96,22.14,0.66,13.99,wjtxwqZwNfJoqedbbA35qltKEp53
Cs0.15FA0.26MA0.59PbI3,Cs; FA; MA,Pb,I,,TiO2-c | TiO2-mp,Spiro-MeOTAD,Au,Unknown,DMSO >> IPA,False,Unknown,Spin-coating >> Spin-coating,Unknown,0.16,False,1.063,21.7,0.762,17.6,wk9u5Y6tMvhApjMX2Rb4Rnm6RIe2
MAPbI3,MA,Pb,I,1.6,TiO2-c | TiO2-mp,Spiro-MeOTAD,Au,Chlorobenzene,DMSO,False,100.0,Spin-coating,N2,0.1,False,1.002,20.42,0.68,14.1,wkIQalZ3wHD-PesU_aObN9sDEmL2
MAPbI3,MA,Pb,I,1.6,TiO2-c | TiO2-mp,PEH-8,Au,Chlorobenzene,DMSO,False,100.0,Spin-coating,N2,0.16,False,0.969,18.2,0.695,12.25,wkQ1nAuXjuc8NbnFDTRg9k3AJ6BP
MAPbI3,MA,Pb,I,1.6,TiO2-c,PTAA,MoO3 | Ag,Diethyl ether,DMSO; GBL,False,100.0,Spin-coating,N2,0.05,False,,,,,wkd9wVCo8qF8qSZY1d03PhiP8ypE
FA0.85MA0.15PbBr0.45I2.55,FA; MA,Pb,Br; I,,TiO2-c | TiO2-mp,"S,N-heteropentacene",Au,Tetrachloroethane,DMF; DMSO,False,100.0,Spin-coating,Ar,0.16,False,1.05,22.2,0.73,16.9,wkkK8KrMJUiGn-2NhOgV1vVeF503
MAPbI3,MA,Pb,I,1.6,C70,Spiro-MeOTAD,Au,Unknown,DMF,False,100.0,Spin-coating,Ar,0.07,False,0.995,15.1,0.69,10.4,wkpwH77swhw9kyviko2wcN94rM2H
MAPbI3,MA,Pb,I,1.6,TiO2-c,Spiro-MeOTAD,Au,Unknown,Unknown,False,Unknown,Spin-coating,Unknown,0.1,False,0.92,19.2,0.57,10.07,wkuVeqQghviaAhsp6Ogah22uH2UW
MAPbI3,MA,Pb,I,1.59,PCBM-60 | BCP,PTAA | PFN,Cu | Ag,Diethyl ether,DMF; DMSO,False,60; 100,Spin-coating,Unknown,,False,1.08,21.5,0.81,18.8,wl-He0noxR0sOaxl-TGLxEVLZZbp
