Repository: GouravSidana/firstML

# firstML
My first Machine Learning Project

File: filtered_perovskite.csv (part 148 of 155)
Formula,A_ion,B_ion,X_ion,Bandgap,ETL,HTL,Backcontact,Antisolvent,Solvent,Solv_annel,Anneal_temp,Dep_procedure,Synth_atm,Cell_area,Is_module,Voc,Jsc,FF,PCE,entry_id
Cs0.2FA0.8PbI3,Cs; FA,Pb,I,,TiO2-c,Florinated polymer | Spiro-MeOTAD,Ag,Unknown,Cyclohexyl-2-pyrrolidone; DMF,False,170.0,Spin-coating,N2,0.1,False,1.0,24.3,0.737,17.8,wl7HAe-ZvF5kxNJ5nCAkNVQWX1wU
MAPbI3,MA,Pb,I,1.6,TiO2-c,Spiro-MeOTAD,Au,Unknown,DMF,False,90.0,Spin-coating,N2,0.1,False,0.82,13.69,0.64,7.18,wlfAdyWDVYP-DA-fvYyxOZYOLkex
MAPbI3,MA,Pb,I,1.56,SnO2-np,Spiro-MeOTAD | Cu9S5-np,Au,Vacuum,DMSO,False,100.0,Spin-coating,Unknown,0.1,False,1.03,22.35,0.74,17.07,wli7bgUuBXwvpOzUmrjlJ4xAyoGT
FA0.81MA0.15PbBr0.45I2.55,FA; MA,Pb,Br; I,,PCBM-60 | C60 | BCP,PTAA,Cu,Unknown,DMF; DMSO >> IPA,False,105.0 >> 105,Spin-coating >> Spin-coating,N2 >> N2,0.07,False,1.2,22.43,0.78,20.99,wloIExiQtiAsxbiWzSgGtoy9tjLO
Cs0.1FA0.765MA0.135PbBr0.45I2.55,Cs; FA; MA,Pb,Br; I,1.611,TiO2-c | TiO2-mp,Spiro-MeOTAD,Au,Chlorobenzene,Unknown,False,100.0,Spin-coating,Ar,0.16,False,1.061,21.28,0.696,15.71,wlr4xmm_09hL7SrMiEXEqjgEmU2j
MAPbI3,MA,Pb,I,1.6,PCBM-60,PEDOT:PSS,Al,Chlorobenzene,DMF; DMSO,False,100.0,Spin-coating,N2,0.13,False,0.86,17.6,0.71,10.7,wltVmpvdZwgf9ouMFW8sCCPcAAyt
Cs0.05FA0.81MA0.14PbBr0.43I2.57,Cs; FA; MA,Pb,Br; I,,TiO2-c | TiO2-mp,Spiro-MeOTAD,Ag,Ether,DMF; DMSO,False,150.0,Spin-coating,Unknown,0.14,False,0.79,15.82,0.639,9.67,wmANhWSMZK6tvBKt80_zMDb_PL87
Cs0.05FA0.5MA0.45PbBr0.04I2.96,Cs; FA; MA,Pb,Br; I,,SnO2-np | B2Cat2,Spiro-MeOTAD,Au,Unknown,DMF; DMSO >> IPA,False,70.0 | 150.0,Spin-coating >> Spin-coating,N2 >> N2,0.09408,False,1.138,22.96,0.72,18.82,wmOy5ervgXhc4dXu-qdD8eLkGeKt
MAPbI3,MA,Pb,I,1.5,SnO2-c | C60,PPyra-TXA,MoO3 | Ag,Chlorobenzene,DMF; DMSO,False,100.0,Spin-coating,Unknown,0.102,False,1.1,20.6,0.797,18.06,wmV4pyO9gKIbC3a0DzmrWx7yq93P
Cs0.09FA0.58MA0.33PbBr0.65I2.35,Cs; FA; MA,Pb,Br; I,1.59,TiO2-c,Spiro-MeOTAD,Au,Ethyl acetate,DMF; DMSO,False,100,Spin-coating,O2,0.09,False,1.1,22.8,0.73,18.3,wmkUhUJClsr3gGxKNl6CqHq_oXHY
MAPbI3,MA,Pb,I,1.6,SnO2-c,Spiro-MeOTAD,Ag,Toluene,DMSO; GBL,False,100.0,Spin-coating,Unknown,0.0314,False,1.01,17.2,0.52,9.04,wmnUZ_Q2m_LfQ5EOt8hksdYXa_Ch
MAPbI3,MA,Pb,I,1.6,PCBM-60 | BCP,PEDOT:PSS,Ag,Unknown,DMF,False,100.0,Spin-coating,N2,0.0464,False,0.92,13.65,0.7,8.8,wmxnKQr4T_a2qY8h3qSwDf_Se1w-
MAPbI3,MA,Pb,I,1.6,PCBM-60 | AZO-np,NiO-c,Ag,Unknown,DMF >> Ethanol,False,Unknown >> 100.0,Spin-coating >> Spin-coating,Unknown,0.19,False,0.97,17.67,0.63,11.02,wn2e39eNrxPH4LARQKcEg0q_W5wn
MAPbI3,MA,Pb,I,1.6,TiO2-c,Spiro-MeOTAD,Au,Unknown,DMF >> IPA,False,Unknown >> 100.0,Spin-coating >> Spin-coating,N2 >> Vacuum,0.049,False,0.979,19.47,0.529,10.05,wn3M4eUuMTS5VD-IE8v38grolVq1
MAPbI3,MA,Pb,I,1.6,TiO2-c | TiO2-mp,Spiro-MeOTAD,Au,Ethyl acetate,DMF; DMSO,False,100.0,Spin-coating,N2,0.1,False,1.05,21.278,0.72,16.14,wn68E0aiqnb-PTBj0OQ31sRtAlMU
FA0.85MA0.15PbBr0.45I2.55,FA; MA,Pb,Br; I,1.67,TiO2-c | TiO2-mp,none,Au,Chlorobenzene,DMF; DMSO,False,100.0,Spin-coating,N2,0.16,False,0.86,9.16,0.63,10.0,wn6U6roiXQVeXkVSlUrj8g5RYPW9
MAPbI3,MA,Pb,I,1.6,PCBM-60 | BCP,NiO-c,Ag,Chlorobenzene,DMF; DMSO,False,100.0,Spin-coating,N2,0.04,False,1.1,20.25,0.79,17.59,wn6tIowvsS0ZsKEeTu53ZpUwb_3o
MAPbI3,MA,Pb,I,1.6,TEABr | PCBM-60 | PEI,NiO-c,Ag,Unknown,DMSO; GBL,False,70.0,Spin-coating,Air,0.09,False,1.12,18.62,0.7509999999999999,15.71,wn8gX_hEAKR80v2wU-IEnWKRf4hs
MAPbI3,MA,Pb,I,1.6,TiO2-c | TiO2-mp,Spiro-MeOTAD,Au,Unknown,DMF >> IPA,False,Unknown,Spin-coating >> CBD,Unknown,0.285,False,1.0,21.3,0.66,14.1,wnNMWBZYlTYlXBb8l1Y1LNbjz0Nk
MAPbI3,MA,Pb,I,1.6,C60 | BCP,NiO-np,Ag,Chlorobenzene,DMF,False,100.0,Spin-coating,Unknown,0.06,False,1.07,22.5,0.79,18.96,wnO1SXckoy4fLLHPUajbCyuLLlfe
MAPbI3,MA,Pb,I,1.6,PCBM-60 | C60 | BCP,PTAA,Al,Unknown,DMF >> IPA,False,110.0 >> 105.0,Spin-coating >> Spin-coating,Unknown,0.0725,False,1.07,22.0,0.768,18.3,wndpz5K_lMoZ27v5O8MxEv1vkwPx
MAPbI3,MA,Pb,I,1.6,PCBM-60 | BCP,NiO-np,Ag,Toluene,DMF; DMSO,False,60; 100,Spin-coating,Unknown,0.0464,False,1.08,17.85,0.693,13.37,wnhTMWM_Ut6BwTDN4mwY66-3RYpB
FA0.85MA0.15PbBr0.45I2.55,FA; MA,Pb,Br; I,,TiO2-c,Spiro-MeOTAD,Au,Toluene,DMF; DMSO,False,400.0,Spin-coating,N2,1.0,False,1.122,22.14,0.711,17.68,wnl1CyOCHUl1TygQuVViRNwIw4B6
FA0.3MA0.7PbI3,FA; MA,Pb,I,,SnO2-c | C60-SAM,CZ-STA; CZ-TA,Au,Diethyl ether,Unknown,False,100.0,Spin-coating,N2,0.08,False,,,,,wo2IDIASCqdKnURISdD-DlSKNTnN
MAPbI3,MA,Pb,I,1.6,ZnO-c,Spiro-MeOTAD,MoO3 | Ag,Vacuum,DMF,False,100.0,Spin-coating,Air,0.1,False,0.022,1.06,0.73,17.38,wo4R4jpqeb9uebEoj2oufFw4Sknp
FA0.9MA0.1PbBr0.03I2.97,FA; MA,Pb,Br; I,1.581,SnO2-np,Spiro-MeOTAD,Au,Unknown,DMF; DMSO >> IPA,False,70.0 | 150.0,Spin-coating >> Spin-coating,N2 >> N2,0.065,False,1.05,23.6,0.7120000000000001,17.62,wo91UYQk7tDQewxrSJmhvMGLCnX3
Cs0.05FA0.8075MA0.1425PbBr0.51I2.49,Cs; FA; MA,Pb,Br; I,,ZnO-c,Co-Porphyrin,Au,Diethyl ether,DMF; DMSO,False,120.0,Spin-coating,N2,0.1,False,1.08,22.79,0.7559999999999999,18.76,woB_OPiF7jIQXFhnZluk77azfd7W
MAPbI3,MA,Pb,I,1.6,PCBM-60 | BCP,PEDOT:PSS,Ag,Unknown,none >> IPA,False,60.0 >> Unknown,Evaporation >> CBD,Vacuum >> N2,0.09,False,0.88,15.83,0.617,8.59,woBgUsJPF7QD3iiqt67XRZmqcvDG
MAPbI3,MA,Pb,I,1.6,TiO2-c | TiO2-mp | ZrO2-mp,none,Carbon,Unknown,GBL,False,50.0,Spin-coating,Air,1.05,True,,,,10.2,wobT5uKiGXZa9aYkppSaYlcTh_Fl
MAPbI3,MA,Pb,I,1.6,PCBM-60 | C60 | BCP,PEDOT:PSS,Al,Unknown,DMF >> IPA,False,Unknown >> 100.0,Spin-coating >> Spin-coating,Air >> Air,0.05,False,0.92,16.85,0.733,11.38,woq-cr_HZfkAO7XURgCC5KViKAwR
Cs0.17FA0.83PbBr1.5I1.5,Cs; FA,Pb,Br; I,1.86,SnO2-np,Spiro-MeOTAD,Au,Chlorobenzene,DMF; DMSO,False,100.0,Spin-coating,N2,0.0893,False,1.175,15.8,0.6459999999999999,12.0,woxUVm1Odb64ipGIWd06_B4q19D_
MAPbI3,MA,Pb,I,1.6,PCBM-60 | Bphen,PEDOT:PSS | Graphene oxide,Ag,Unknown,DMF,False,100,Spin-coating,N2,0.1,False,0.87,20.1,0.691,12.11,wp-iTxhLugeXiJcvoG8ZNSEC8o_J
FA0.9MA0.1PbBr0.1I2.9,FA; MA,Pb,Br; I,1.56,SnO2-c,Spiro-MeOTAD,Au,Unknown,DMF; DMSO >> IPA,False,Unknown >> 150.0,Spin-coating >> Spin-coating,Dry air >> Dry air,0.125,False,1.11,23.06,0.7929999999999999,20.24,wp0GM3tALC7udVLuKQrPg8hT1Dzk
CsPbBr2I,Cs,Pb,Br; I,1.88,ZnO-c,none,Carbon,IPA,DMSO,False,280.0,Spin-coating,N2,0.09,False,1.03,11.6,0.63,7.6,wp6Z69ku-IW_zCWf0GMqhaibCt3Q
MAPbI3,MA,Pb,I,1.6,TiO2-c | TiO2-mp,Spiro-MeOTAD,Au,Unknown,DMF >> DMF; IPA,False,Unknown >> 100.0,Spin-coating >> Spin-coating,N2 >> N2,0.1,False,0.83,16.39,0.74,10.13,wp8OLK-xT9p3G9_1m6t-lXaLyzEe
MAPbI3,MA,Pb,I,1.56,IT-M | Zn(acac)2,PTAA,Ag,Unknown,DMF; DMSO >> IPA,False,Unknown >> 100.0,Spin-coating >> Spin-coating,Unknown,0.1,False,1.07,20.03,0.56,11.94,wpFwzqtgr65DMyNBNgvffLEXU1Ri
MAPbI3,MA,Pb,I,1.6,C60,none,Carbon,Diethyl ether,DMF,False,100.0,Spin-coating,N2,4.0,False,1.02,20.13,0.511,10.48,wpKhKNKdNPBkiUh13vtLbvRO83hK
Cs0.05FA0.79MA0.160Pb1.0Br0.3I2.7,Cs; FA; MA,Pb,Br; I,,SnO2-c,Spiro-MeOTAD,Au,Chlorobenzene,DMF; DMSO,False,100,Spin-coating,N2,0.09,False,1.061,21.3,0.71,16.1,wpOyxfi1EI5oSK6FX9EnknB0r8hx
MAPbI3,MA,Pb,I,1.5,PCBM-60,PEDOT:PSS,Al,Unknown,DMF >> Ethanol,False,70.0 >> 100.0,Spin-coating >> Spin-coating,Air >> Air,0.045,False,0.87,17.28,0.797,11.75,wpR-jQAq3-PZppfJjRTLRDHDHMjI
Cs0.05FA0.85MA0.5PbBr0.25I2.75,Cs; FA; MA,Pb,Br; I,,TiO2-c | TiO2-mp,DBC-OMeDPA,Au,Chlorobenzene,DMF; DMSO,False,120.0,Spin-coating,N2,0.16,False,1.13,24.8,0.79,22.0,wpcy9-SRbW319uGx-MnosukSPThX
Cs0.05FA0.79MA0.16PbBr0.51I2.49,Cs; FA; MA,Pb,Br; I,,ZnO,NiO-c | NiO-mp,Al,Chlorobenzene,DMF; DMSO,False,100.0,Spin-coating,Unknown,0.2,False,1.02,22.86,0.6940000000000001,16.2,wpdPvkmUWhZTenN61Vi0fkeW_tgy
MAPbI3,MA,Pb,I,1.6,C60 | BCP,PANI-PAMSA,Al,Toluene,DMF,False,100.0,Spin-coating,Ambient,0.1,False,,,,9.0,wpftFmnB3e2jj_cqK4MFI-xbZ0SS
MAPbI3,MA,Pb,I,1.6,PCBM-60 | C60 | BCP,PTAA,Al,Unknown,DMF >> IPA,True,100.0 >> 100.0,Spin-coating >> Spin-coating,N2 >> N2,0.1,False,1.05,21.5,0.655,14.8,wplZLmpfd7_e3N__CSfqhU4YjgXP
FA0.83MA0.17PbBr0.5I2.5,FA; MA,Pb,Br; I,,Nb2O5-c,Spiro-MeOTAD,Au,Chlorobenzene,DMF; DMSO,False,100.0,Spin-coating,Ar,0.09,False,1.06,24.3,0.72,18.6,wprXS2K9e2M4ONz1v4gssK0yMb74
MAPbI3,MA,Pb,I,1.6,PCBM-60 | BCP,NiO-c,Ag,Diethyl ether,DMF; DMSO,False,50; 100,Spin-coating,Air,0.1,False,0.93,19.9,0.627,11.64,wpu-F6VfoImV03vxgoQhgC3dtLIJ
FA0.85MA0.15PbBr0.45I2.55,FA; MA,Pb,Br; I,,SnO2-c,SWCNTs | Spiro-MeOTAD,Au,Anisole,DMF; DMSO,False,100.0,Spin-coating,N2,0.1,False,,,,,wpvw09yXRg9tkZmg2MZufSOyEnY5
MAPbBr0.43I2.57,MA,Pb,Br; I,,PCBM-60,PEDOT:PSS,Ca | Al,Unknown,DMF,False,100.0,Spin-coating,N2,0.1,False,0.97,14.3,0.664,9.04,wqH5JLYb82niVf6heXJSXCC7yZKK
CsPbBrI2,Cs,Pb,Br; I,,Nb2O5 | PCBM-60 | Bphen,NiO-c,Ag,Unknown,DMF; DMSO,False,45; 160,Spin-coating,Unknown,0.04,False,1.06,13.75,0.764,11.17,wqJibdkkyh6HNdBop_5be_FLAVo0
MAPbI3,MA,Pb,I,1.6,TiO2-c | TiO2-mp,Spiro-MeOTAD,Au,Unknown,DMF >> IPA,False,Unknown >> 40; 100; 130,Spin-coating >> CBD,N2 >> N2,0.1,False,0.87,21.08,0.44,8.18,wqP_0lPLpBZIA-X5XXu3JEsdpQ2p
(TBA)0.03MA0.97PbI3,(TBA); MA,Pb,I,,TiO2-c | TiO2-mp,Spiro-MeOTAD,Au,Unknown,DMF,False,100.0,Spin-coating,N2,0.0625,False,0.81,18.71,0.58,8.85,wqlDdRLAIe-CnnVm72M0aNsBGras
(NH4)6.8FA0.15MA2.04Pb7.8Br0.45I24.14,(NH4); FA; MA,Pb,Br; I,,TiO2-c | TiO2-mp,Spiro-MeOTAD,Au,Chlorobenzene,DMF; DMSO,False,100.0,Spin-coating,Unknown,0.1,False,1.05,22.12,0.7120000000000001,16.5,wr2Qy94OCHRxiyrs2SP9ggGoBuXQ
MAPbI3,MA,Pb,I,1.56,CdS-np,NiO-c,Au,Chlorobenzene,DMF; DMSO,False,100.0,Spin-coating,N2,0.1,False,1.012,19.73,0.669,13.29,wr2vsBzsbvu1CoKJXyFJvil6z6L5
MAPbI3,MA,Pb,I,1.6,TiO2-nw,Spiro-MeOTAD,Ag,Unknown,DMF,False,105.0,Spin-coating,Air >> N2,0.09,False,0.794,16.44,0.64,8.3,wr7nHeKLlx7lUfuxVI50LRC70sDw
MAPbI3,MA,Pb,I,1.6,TiO2-c,Spiro-MeOTAD,Au,Toluene,DMF,False,100.0,Spin-coating,N2,0.09,False,1.05,17.79,0.63,11.72,wr8_tvqrfY7HkWIaHCaZX7E2B0tz
FA0.85MA0.15PbBr0.45I2.55,FA; MA,Pb,Br; I,1.61,C60 | BCP,PTAA,Cu,Chlorobenzene,DMF; DMSO,False,100,Spin-coating,N2,0.09,False,,16.7,0.65,11.4,wrC1uMFg6Uw3o89Zq6NImDeSTbLo
CsPbBr0.75I2.25,Cs,Pb,Br; I,,TiO2-c | TiO2-mp,Spiro-MeOTAD,Au,Unknown,DMSO,False,280.0,Spin-coating,Dry air,0.16,False,1.16,14.7,0.653,11.1,wrCDChsp5FYfaQPFAD-K-NpTnfZG
MAPbI3,MA,Pb,I,1.6,Nb2O5,Spiro-MeOTAD,Ag,Unknown,DMF,False,105.0,Spin-coating,Unknown,0.15,False,0.93,18.29,0.6,10.29,wrDB-k-NvemhZWzvqLKFpq3xm2dC
MAPb0.9Sr0.1I3,MA,Pb; Sr,I,,TiO2-c | TiO2-mp,Spiro-MeOTAD,Au,Unknown,DMSO; acetonitrile >> IPA,False,40 | 105,Spin-coating >> Spin-coating,Unknown,0.09,False,,,,,wrKumfPzmA_GgWGbE-vPX7k6KfjI
MAPbI3,MA,Pb,I,1.6,TiO2-c | TiO2-mp,Spiro-MeOTAD,Ag,Unknown,DMF; DMSO >> IPA,True,105.0 >> 105.0,Spin-coating >> CBD,Air >> Air,0.1,False,1.01,22.91,0.72,16.66,wrZXcPgDlxF17tZr98WfUloW29q_
BA2MA3Pb4I13,BA; MA,Pb,I,,TiO2-c,Spiro-MeOTAD,Ag,Unknown,DMF,False,100.0,Spin-coating,N2,0.1,False,1.06,16.6,0.5870000000000001,10.5,wrgWqViCfTsRSHob7R2veSrzY6ir
MAPbI3,MA,Pb,I,1.6,SnO2-c,Spiro-MeOTAD,Ag,Chlorobenzene,DMF; DMSO,False,100,Spin-coating,Unknown,0.06,False,1.09,21.2,0.7,15.27,wrnSpSHBClVwx9WDZ-MDTVhzI2DU
MAPbI3,MA,Pb,I,1.6,TiO2-c | TiO2-mp,Spiro-MeOTAD,AgAl,Ether,DMSO; GBL,False,110.0,Spin-coating,Unknown,0.09,False,1.02,22.67,0.706,16.42,wsGZOTjC0VqYHQ788cDGPSepJHxJ
MAPbI3,MA,Pb,I,1.6,TiO2-np,Spiro-MeOTAD,Au,Ar,DMF,False,100.0,Spin-coating,N2,0.16,False,0.812,17.51,0.56,7.91,wsHRdokR9fQCjBfKwko3LapiwnDM
Cs0.91Rb0.09PbBr3,Cs; Rb,Pb,Br,2.31,TiO2-c | TiO2-mp,J61-ITIC,Carbon,Unknown,DMF >> Methanol,False,90.0 >> 250.0,Spin-coating >> Spin-coating,Unknown,0.09,False,1.5,8.18,0.8,10.34,wsNRnKK29oYAandTy-QpabjaFd8F
MAPbI3,MA,Pb,I,1.6,TiO2 | C60,PTAA,Au | Organosilicate,Unknown,DMF; HPA,False,100.0,Spin-coating,Dry air,0.12,False,1.0,20.0,0.75,15.7,wsOTJ_Xwx86MYgqtVdAbMV-hjvvt
MAPbI3,MA,Pb,I,1.6,PCBM-60 | Rhodamine 101,PEDOT:PSS,LiF | Ag,Toluene,DMSO; GBL,False,100.0,Spin-coating,N2,0.11,False,1.07,21.6,0.82,18.3,wsR6-9btKLHJiIMeIRBZSgKejbgh
MAPbI3,MA,Pb,I,1.6,C60 | BCP,PEDOT:PSS,Ag,Chlorobenzene,DMF,False,80,Spin-coating,N2,0.1,False,0.94,19.9,0.7929999999999999,14.8,wsRe4m8CKNNDeBVRj2CCZQAWP8Br
MAPbBrI2,MA,Pb,Br; I,,C60,Spiro-MeOTAD,MoO3 | Au | MoO3,Diethyl ether,DMF; DMSO,False,100,Spin-coating,N2,0.0757,False,1.11,15.1,0.728,12.19,wsVzUb8GHCh9oNFl-UWGS3yCs2bN
MAPbI3,MA,Pb,I,1.6,TiO2-c | PCBM-60,ACR-TPA,Au,Diethyl ether,DMF,False,65; 100,Spin-coating,Unknown,0.125,False,1.03,20.85,0.67,14.6,wsnINZSACp8CPKKGMPhWxkSf4gh7
MAPbI3,MA,Pb,I,1.6,PCBM-60,NiO-c,Ag,Toluene,DMSO; GBL,False,100.0,Spin-coating,Unknown,0.0314,False,1.0,18.9,0.69,13.0,wsnUzeQE0LxofPwZ6_l7wXtS5bO9
Cs0.17FA0.83PbBr0.51I2.49,Cs; FA,Pb,Br; I,,TiO2-c | TiO2-mp,Spiro-MeOTAD,Au,Chlorobenzene,DMSO >> DMF; DMSO,False,100.0,Spin-coating,N2,0.1,False,0.99,16.99,0.617,10.38,wsvVfMbTUJ7KwkSoOwJtq-KAJOLt
MAPbI3,MA,Pb,I,1.55,SnO2-c,Spiro-MeOTAD,Au,Unknown,none,False,100.0,Co-evaporation,Vacuum,0.08,False,0.97,18.24,0.586,9.9,wt-jWq5geaBYJ63meiSRScsGOnCm
MAPbI3,MA,Pb,I,1.6,PCBM-60 | BCP,PEDOT:PSS,Ag,Unknown,DMF,False,100.0,Spin-coating,Dry air,0.045,False,0.91,18.1,0.76,12.6,wtFY6IHgXJR0DPtkylK6JOFdpgvn
FA0.88MA0.12PbBr0.15I2.85,FA; MA,Pb,Br; I,,TiO2-c | TiO2-mp,Spiro-MeOTAD,Au,Unknown,DMF; DMSO >> IPA,False,Unknown >> 100.0,Spin-coating >> Spin-coating,Unknown,0.06,False,0.88,18.55,0.66,10.85,wtH3OTSh-80GNJwi-VcHn_sglvrB
FA0.3MA0.7PbI3,FA; MA,Pb,I,,SnO2-c | C60-SAM,CZ-STA; CZ-TA,Au,Diethyl ether,Unknown,False,100.0,Spin-coating,N2,0.08,False,1.07,13.04,0.774,18.22,wtMBtYuT4Gry1E-_kV_Lp3b2lKfJ
MAPbI3,MA,Pb,I,1.6,ZnO-np,Spiro-MeOTAD,Au,Unknown,DMF >> IPA,False,Unknown,Spin-coating >> CBD,Unknown,0.1,False,0.022,0.483,0.915,10.3,wtTRnq0J13sXGmEGaeJOcf2WRgNs
Cs0.05FA0.81MA0.14PbBr0.45I2.55,Cs; FA; MA,Pb,Br; I,,TiO2-c | TiO2-mp,LD22,Au,Chlorobenzene,DMF; DMSO,False,100.0,Spin-coating,Dry air,0.1,False,1.04,20.82,0.75,16.24,wtc6VcM7TAvIGPXIO0fTeYjSbcMi
CsPbBrI2,Cs,Pb,Br; I,1.82,TiO2-c,P3HT,Au,MeOAc,Toluene >> IPA,False,265.0 >> 200.0,Spin-coating >> Dipp-coating,Air,0.05,False,,18.17,,,wtobf9ry0h9RpTg4RiEv53ftq_4d
MAPbI3,MA,Pb,I,1.6,TiO2-c | TiO2-nw,Spiro-MeOTAD,Au,Unknown,GBL,False,105,Spin-coating,Unknown,0.1,False,0.77,22.3,0.68,11.7,wtzEG1-QeZhVHbcXKTxiz2i3S0by
MAPbI3,MA,Pb,I,1.6,PCBM-60 | BCP,PEDOT:PSS,Al,Unknown,DMF >> IPA,False,100.0 >> 100.0,Spin-coating >> Spin-coating,N2 >> N2,0.06,False,0.99,15.1,0.501,7.5,wtzcgSE6c_7r3fuK78OUSxMptIvE
MAPbI3,MA,Pb,I,1.6,TiO2-c | TiO2-mp,Spiro-MeOTAD,Au,Unknown,DMF >> IPA,False,Unknown >> 100.0,Spin-coating >> CBD,Unknown,0.06,False,0.89,18.2,0.649,10.5,wu2dOTkDCm0KYIPTCxA3vsSPvUTo
FAMAPbI3,FA; MA,Pb,I,,PCBM-60 | BCP,NiO-c | NiO-nw,Ag,Unknown,DMF >> DMF; IPA,False,70.0 >> 70.0,Spin-coating >> Spin-coating,Unknown,0.1,False,1.06,22.23,0.73,17.23,wuBr_w6HNpqvwkSVvAWz0AQNZ_Uc
MAPbI3,MA,Pb,I,1.6,TiO2-c | TiO2-mp,BDTT:DPPD:TT,Au,Diethyl ether,DMF; DMSO,False,65; 100,Spin-coating,Air,0.1,False,0.96,23.94,0.67,15.6,wuEWePh3JzRPAauUKqbn4MbHmpPc
FASnI3,FA,Sn,I,,C60 | BCP,PEDOT:PSS,Al,Diethyl ether,DMF; DMSO,False,Unknown,Spin-coating,N2,0.04,False,0.49,23.33,0.67,7.7,wuGqWUaXL43oORL2v1zCnezQZGnz
MAPbI3,MA,Pb,I,1.6,PCBM-70 | LiF,PEDOT:PSS,Al,Unknown,DMF >> none,False,70.0 >> Unknown,Spin-coating >> Gas reaction,Air >> MAI; Vacuum,0.07,False,0.95,21.03,0.755,15.1,wuJYzMx081FQLQQ6FJ3YAHnmN1Ro
MAPbI3,MA,Pb,I,1.6,TiO2-c | TiO2-mp,Spiro-MeOTAD,Au,Toluene,DMF; DMSO,False,40; 55; 70; 100,Spin-coating,N2,0.1,False,1.0,18.47,0.735,13.42,wuPD9BN6torgEkYbSyMI_XoQZtfz
MAPbI3,MA,Pb,I,1.6,TiO2-c | TiO2-hollow spheres; TiO2-mp,Spiro-MeOTAD,Ag,Unknown,DMF >> none,False,140.0 >> 145.0,Spin-coating >> Gas reaction,Air >> Air; MAI,0.09,False,1.05,23.33,0.7559999999999999,18.67,wuXk35TC3fhabwO3uj0VEmBfM6jE
MAPbI3,MA,Pb,I,1.6,TiO2-c | TiO2-mp,Spiro-MeOTAD,Au,Diethyl ether,DMF; DMSO,False,60; 100,Spin-coating,Unknown,0.125,False,1.0490000000000002,22.8,0.71,16.98,wu_OXwPgW6_jM-2mTTjyKz3OBq5U
MAPbI3,MA,Pb,I,1.6,TiO2-c | TiO2-mp,Spiro-MeOTAD,Au,Unknown,DMF >> IPA,False,100.0 >> 100.0,Spin-coating >> Spin-coating,Unknown,0.12,False,0.89,13.85,0.61,7.52,wuapZlrtdohGXBHyvRGlffgOMsmr
MAPbI3,MA,Pb,I,1.6,TiO2-c | PCBM-60,Spiro-MeOTAD,Au,Unknown,none >> none >> none,False,Unknown,Evaporation >> Evaporation >> Evaporation,Vacuum >> Vacuum >> Vacuum,0.1,False,1.024,17.52,0.737,13.22,wuaprXn6zgEgm1BjBYkIjW7l3jYX
MAPbI3,MA,Pb,I,1.6,TiO2-c,Spiro-MeOTAD,Au,Unknown,DMF >> IPA,False,Unknown >> 130,Spin-coating >> CBD,N2 >> N2,0.1,False,1.03,20.6,0.7,14.9,wup4MqJx7dGFxAujalrre_yJg-VW
MAPbI3,MA,Pb,I,1.6,TiO2-c | TiO2-mp,Spiro-MeOTAD,Ag,Unknown,DMF >> none,False,Unknown >> 150.0,Spin-coating >> Gas reaction,Air >> Air; MAI,0.09,False,1.045,23.67,0.6729999999999999,16.66,wusxcejNwjTsm204jsdPyKlo4v5t
MAPbI3,MA,Pb,I,1.6,C60,Spiro-MeOTAD,Au,Chlorobenzene,DMF; DMSO,False,Unknown,Spin-coating,Unknown,0.09,False,0.89,21.4,0.532,10.12,wuuNwBD9mKXI8EgDwL8D0ME8bJwa
MAPbI3,MA,Pb,I,1.6,PCBM-60,PEDOT:PSS | PEG,Ag,Unknown,DMF,False,Unknown,Spin-coating,Ar,0.06,False,0.85,21.2,0.56,11.4,wuveG_m94OP28lM1bQwB2fDnD5wR
FAPbI3,FA,Pb,I,1.48,TiO2-c | TiO2-mp,Spiro-MeOTAD,Ag,Unknown,DMF,False,140.0,Spin-coating,Unknown,0.09,False,1.04,18.9,0.68,12.7,wvFhvSQF0F2ITLaWAGSx1mS31SdL
Cs0.05FA0.79MA0.16PbBr0.45I2.55,Cs; FA; MA,Pb,Br; I,1.6,TiO2-c | TiO2-mp,Spiro-MeOTAD,Au,Unknown,DMF; DMSO,False,100.0,Spin-coating,Unknown,0.0916,False,1.07,23.2,0.78,19.3,wvNwiwNQEWxC_DeIZdNau4rNpPjK
MAPbI3,MA,Pb,I,1.6,TiO2-c | TiO2-mp,none,Carbon,Chlorobenzene,DMF; DMSO,False,100.0,Spin-coating,Unknown,0.08,False,0.98,24.35,0.5820000000000001,13.35,wvQ6Elv7hPL448ZsFaJ32rvRIDdL
MAPbI3,MA,Pb,I,1.6,TiO2-c | TiO2-mp,Spiro-MeOTAD,Au,Unknown,DMF >> IPA,False,70.0 >> 70.0,Spin-coating >> CBD,Unknown,0.1,False,1.01,20.9,0.64,13.43,wvVxl5AjQ1fXKmqDG3aI8vNDcV-L
FA0.85MA0.15PbBr0.45I2.55,FA; MA,Pb,Br; I,,TiO2-c,Spiro-MeOTAD,Au,Toluene,DMF; DMSO,False,300.0,Spin-coating,N2,0.1,False,1.121,23.45,0.7340000000000001,19.31,wvdtcAVETZfnEJX8rlHKG7-p1msI
MAPbI3,MA,Pb,I,1.6,diPDI | TiO2,PEDOT:PSS,Al,Unknown,DMSO,False,110.0,Spin-coating,N2,0.1,False,0.021,0.85,0.54,9.6,wvdwsbWUMnwvw0vJLYkjGhh1v4zf
BA2MA4Pb5I16,BA; MA,Pb,I,,PCBM-60 | BCP,PEDOT:PSS,Ag,Unknown,DMF,False,100.0,Spin-coating,Unknown,0.06,False,1.08,18.16,0.76,14.94,wvlf9B8gazuYV8zXWE3-uMYDRHtU
MAPbI3,MA,Pb,I,1.6,TiO2-c | TiO2-mp,Spiro-MeOTAD,Au,Ethyl acetate,DMF; DMSO,False,100.0,Spin-coating,N2,0.1,False,1.058,21.73,0.68,15.62,wvzx181HhAPrDhdjqs342QZzQ2tR
MAPbI3,MA,Pb,I,1.6,PCBM-60 | BCP,NiMgLiO-c,Ag,Diethyl ether,DMF; DMSO,False,Unknown,Spin-coating,N2,0.09,False,1.01,20.0,0.75,15.0,wwMEuXpmTaGDvm2o_DceTwDwNR7N
FA0.78MA0.21PbBr0.21I2.79,FA; MA,Pb,Br; I,,PCBM-60 | BCP,NiPc,Ag,Unknown,DMF; DMSO >> IPA,False,Unknown >> 150.0,Spin-coating >> Spin-coating,Ar >> Ar,0.1,False,1.0,19.45,0.736,13.7,wwQ4iGG2C4jpfHhhpnjW_ZrPG81T
MAPbI3,MA,Pb,I,1.6,TiO2-c | TiO2-mp,CuI,Pt | FTO,Unknown,DMF,False,120.0,Spin-coating,Unknown,0.042,False,0.66,24.09,0.49,7.8,wwSZPY76ObkkHqDc6UfioXTSmfyn
DI2FA8Pb9I28,DI; FA,Pb,I,,TiO2-c | TiO2-mp,Spiro-MeOTAD,Au,Chlorobenzene,DMF,False,160; 100,Spin-coating,Air,0.09,False,1.03,20.7,0.71,15.02,wwuJcjcrf14HZ_HNP6i_m33Ngglc
MAPbI3,MA,Pb,I,1.59,PCBM-60 | C70,PEDOT:PSS,Al,Unknown,DMF,False,80,Spin-coating,N2,0.106,False,0.97,15.12,0.64,9.38,wx6WtiseZAUMso88-24G_uCFnzTa
Cs0.1MA0.9PbI3,Cs; MA,Pb,I,,TiO2-c | TiO2-mp,CuSCN,Au,Unknown,DMF,False,100.0,Spin-coating,N2,0.25,False,0.83,17.28,0.69,10.04,wxL4xGTgmRgJLCbxnDZ2kZbUXFAG
Cs0.05FA0.79MA0.16PbBr0.54I2.46,Cs; FA; MA,Pb,Br; I,,TiO2-c | TiO2-mp,EH44,Au,Chlorobenzene,DMF; DMSO,False,100.0,Spin-coating,N2,0.1,False,1.051,21.0,0.696,15.36,wxb6aZHoTKJuO8OuDZ_limxMzEQJ
FA0.83MA0.17PbBr0.51I2.49,FA; MA,Pb,Br; I,,TiO2-c,Spiro-MeOTAD,Au,Chlorobenzene,DMF; DMSO,False,150.0,Spin-coating,N2,0.1,False,1.064,22.32,0.685,16.28,wxnNHze6amkZQYbDIsZWO6GBQzRO
MAPbI3,MA,Pb,I,1.6,C60 | BCP,PEDOT:PSS,Al,Unknown,DMF >> IPA,False,70 >> 100,Spin-coating >> Spin-coating,Unknown,0.096,False,0.85,0.078,0.8220000000000001,17.0,wxuW-2jwFhXkddZY_q814-ejeouO
MAPbI3,MA,Pb,I,1.6,TiO2-c | TiO2-mp | ZrO2-mp,none,Carbon,Unknown,DMF,False,100.0,Drop-infiltration,Dry air,6.13,False,0.96,20.3,0.76,14.5,wxxuIP_mCWs3S4VKaF2LuLGEJc-Z
MAPbI3,MA,Pb,I,1.6,TiO2-c | TiO2-mp,Spiro-MeOTAD,Au,Unknown,DMF; DMA >> IPA,False,Unknown >> 100.0,Spin-coating >> CBD,Unknown,0.06,False,0.96,19.4,0.57,10.5,wy1IQ_8QOpD6LgVHfK5UQ_b5uUNu
MAPbI3,MA,Pb,I,1.6,TiO2-c,Spiro-MeOTAD,Au,Unknown,DMF,False,100,Spin-coating,Air,0.0625,False,0.86,15.48,0.62,8.53,wy6vVYErQOCEcvm-6j3GU6cY2b9r
CsPbBrI2,Cs,Pb,Br; I,,TiO2-c | TiO2-mp,Spiro-MeOTAD,Ag,Unknown,DMF; DMSO,False,120.0,Spin-coating,Unknown,0.12,False,1.243,13.56,0.74,11.3,wyAo8j0kEfDXn2qUT2kfCdrP7KCG
Cs0.08FA0.77MA0.15PbBr0.51I2.49,Cs; FA; MA,Pb,Br; I,1.6,C60 | BCP,PTAA,Cu,Ethyl acetate,DMF; DMSO,False,100,Spin-coating,N2,0.16,False,1.022,18.901,0.727,14.03,wyJ2588-RaCtGP8X3KNfOEEI0Onl
Cs0.09FA0.77MA0.14PbBr0.42I2.58 | (FPEA)2PbI4,Cs; FA; MA | (FPEA),Pb | Pb,Br; I | I,,TiO2-c | TiO2-mp,Spiro-MeOTAD,Au,Chlorobenzene,DMF; DMSO >> IPA,False,100.0 >> 100,Spin-coating >> Spin-coating,N2 >> N2,0.16,False,1.09,22.31,0.701,17.28,wyJnQrikzLWE9uFlYsSSbt9pRzOh
MAPbI3,MA,Pb,I,1.6,C60 | BCP,PTAA,Cu,Unknown,DMF >> IPA,True,Unknown >> 100.0,Spin-coating >> Spin-coating,Unknown,0.1,False,1.03,19.37,,13.1,wyP1UfwV4kk1vmJ78JVVM-q47luN
FA0.2MA0.8PbI3,FA; MA,Pb,I,,NDIF1,PEDOT:PSS,Ag,Toluene,DMSO; GBL,False,105.0,Spin-coating,Unknown,0.1,False,0.74,22.83,0.68,12.2,wykZeg9PmleNAdZWI7cERtwi-kS9
FA0.1MA0.9PbI3,FA; MA,Pb,I,1.58,SnO2-c,Spiro-MeOTAD,Au,liquid N2; N2,DMF,False,105.0,Spin-coating,Unknown,0.04,False,1.07,22.9,0.72,17.8,wz1vZ4rJMvbozDXxiMqj3a7xr5lA
MAPbI3,MA,Pb,I,1.62,PCBM-60 | PEI,PEDOT:PSS,Al,Chlorobenzene,DMSO; GBL,False,100.0,Spin-coating,N2,0.1,False,1.068,16.9,0.7190000000000001,13.01,wz4khKrLVIVrm3XMnePwu3OiTjs_
MAPbI3,MA,Pb,I,1.6,TiO2-c,MWCNTs; Spiro-MeOTAD,Au,Toluene,DMSO; GBL,False,100,Spin-coating,N2,0.165,False,0.96,21.5,0.68,13.98,wzMqRVfdeVA2ozYmbShCs-_xSDct
FA0.8MA0.2PbI3,FA; MA,Pb,I,,TiO2-c,Spiro-MeOTAD,Ag,Unknown,DMF; DMSO >> IPA,False,Unknown >> 120.0,Spin-coating >> Spin-coating,Ar >> Ar,0.12,False,0.98,18.75,0.615,11.33,wzVnln5_S5iVKKci1E2mzTJFaEqN
FA0.85MA0.15PbBr0.45I2.55,FA; MA,Pb,Br; I,1.6,SnO2-np | C60,Spiro-MeOTAD,Au,Chlorobenzene,Unknown,False,100.0,Spin-coating,Unknown,0.059,False,1.02,14.3,0.64,9.33,wzn_0wKNOvrumyZeaMnSfPT5VOvP
MAPbI3,MA,Pb,I,1.6,ZnO-c | ZnO-nw,Spiro-MeOTAD,Ag,Unknown,DMF >> IPA,False,70.0 >> 100.0,Spin-coating >> Spin-coating,Unknown,0.12,False,0.964,18.8,0.69,12.3,wzr3c414vE3tMUZ5r6mHXmXBaOd9
FA0.85MA0.15PbBr0.45I2.55,FA; MA,Pb,Br; I,,none,Spiro-MeOTAD,Au,Chlorobenzene,DMF; DMSO,False,100.0,Spin-coating,N2,0.1,False,0.952,19.91,0.5479999999999999,10.38,wzs7jSBsc1J9hDGqpKsxRYRncmem
Cs0.05FA0.79MA0.16PbBr0.51I2.49,Cs; FA; MA,Pb,Br; I,,TiO2-c | TiO2-mp,Spiro-MeOTAD,Au,Chlorobenzene,DMF; DMSO,False,100.0,Spin-coating,Ar,0.09,False,1.01,21.3,0.747,16.0,wztCXPyXfkcEAs7ww_OJfqDlgAb8
MAPbI3,MA,Pb,I,1.6,ITCPTC-Se | LiF,P3CT-Na,Ag,Chlorobenzene,DMF; DMSO,False,60; 80,Spin-coating,N2,0.09,False,1.02,20.115,0.6,12.29,wzturzm6YPLJhR9o8UVTsOvVR1ma
MAPbI3,MA,Pb,I,1.6,TiO2-c | TiO2-mp,BDTT:DPPD:TT,Au,Diethyl ether,DMF; DMSO,False,65; 100,Spin-coating,Air,0.1,False,0.97,22.14,0.65,14.04,wzzp9bstQuqJNOzygfSjAyfjQbDJ
MAPbI3,MA,Pb,I,1.6,TiO2-c,Spiro-MeOTAD,Au,Unknown,DMF,False,100.0,Spin-coating,Unknown,0.15,False,0.78,18.1,0.72,12.68,x--mzn93WbTgKrtEQL_kcg22Rcjf
MAPbI3,MA,Pb,I,1.59,SnO2-c,Spiro-MeOTAD,Au,Chlorobenzene,DMF; DMSO; GBL,False,Unknown,Spin-coating,Air,0.1,False,,,,13.0,x-DRHFari9rNyNbQhnM2av86EAiv
MAPbI3,MA,Pb,I,1.6,PCBM-60,NBNDD,Al,Chlorobenzene,DMSO; GBL,False,100.0,Spin-coating,Unknown,0.04,False,0.97,22.53,0.74,16.09,x-OgS017y47JwV6Am1ZGY6NCYYfD
MAPb1.0I3,MA,Pb,I,1.6,TiO2-c | TiO2-mp,none,Carbon,Unknown,DMF >> Chex; IPA,False,Unknown,Unknown,Unknown,0.1,False,0.97,19.07,0.5,8.76,x-V_fEYoD0yJfOsI0dua14iEEIi4
FA0.8MA0.2PbBr0.6I2.4,FA; MA,Pb,Br; I,,C60 | BCP,NiO,Ag,Chlorobenzene,DMF; DMSO,False,100.0,Spin-coating,Ar,1063.0,False,0.96,18.1,0.68,12.7,x-WcADMVKBQv9tTcduLuHu7_s8gZ
MAPbI3,MA,Pb,I,1.6,PCBM-60,PFN; PTPD,Al,Diethyl ether,DMF; DMSO,False,100.0,Spin-coating,Unknown,0.36,False,1.1,20.43,0.78,17.49,x-awsjtvMWLSA8hJq6mrj8QkSFxd
Cs0.05FA0.80MA0.15PbBr0.25I2.75,Cs; FA; MA,Pb,Br; I,,SnO2-np,Spiro-MeOTAD,Au,Chlorobenzene,DMF; DMSO,False,150.0,Spin-coating,N2,0.1,False,1.09,23.1,0.76,19.1,x-rJ7Jj_-DMTk6u1EEVrjuPnj7Zm
MAPbI3,MA,Pb,I,1.55,TiO2-c,Spiro-MeOTAD,Au,Unknown,DMF >> IPA,False,70 >> 100,Spin-coating >> CBD,Ar >> Ar,0.1,False,1.05,22.7,0.72,17.2,x07XS3rpTlsRbpgGpbgurWi4mpCE
MAPbI3,MA,Pb,I,1.6,PCBM-60 | BCP,NiO-c,Ag,Diethyl ether,DMF; DMSO,False,60.0,Spin-coating,Unknown,0.14,False,0.95,19.7,0.59,11.12,x08rxFU2CJ71EtOISSs-XgsiesXS
MAPbI3,MA,Pb,I,1.6,PPDIDTT | PCBM-60 | Bphen,PEDOT:PSS,Ag,Unknown,DMF; DMSO >> IPA,False,Unknown >> 85.0,Spin-coating >> Spin-coating,Unknown,0.1,False,0.99,21.1,0.7909999999999999,16.1,x0HCqz_KCrwqwALVhgVj7hdEQzA5
MAPbI3,MA,Pb,I,1.6,SnO2-np,Spiro-MeOTAD,Ag,Unknown,DMF >> IPA,False,Unknown >> 70.0,Spin-coating >> CBD,N2 >> N2,0.04,False,1.08,18.8,0.603,12.3,x0IAlaE5KXrGKUrnWYVtaVuMDhVO
MAPbI3,MA,Pb,I,1.6,TiO2-c | TiO2-mp,Spiro-MeOTAD,Au,Unknown,DMF >> IPA,False,70.0 >> 70.0,Spin-coating >> CBD,Unknown,0.1,False,0.88,17.85,0.695,10.96,x0Lh4KDcGvUqxwUtk-rBfdm0-zgf
MAPbI3,MA,Pb,I,1.57,TiO2-c,Al2O3-c | Spiro-MeOTAD,Au,Unknown,DMF,False,130.0,Spin-coating,N2,0.09,False,1.07,21.7,0.77,17.9,x0P1yhI_J20TbhKeV2j1G-pVx4BZ
MAPbI3,MA,Pb,I,1.54,ZnO-c,Spiro-MeOTAD,Ag,Unknown,DMF,False,100.0,Spin-coating,Unknown,0.1,False,0.93,21.8,0.507,10.3,x0QPRjMJ1FeM1SBKAdv8Llx9nUQi
MAPbI3,MA,Pb,I,1.6,TiO2-c | TiO2-mp,P3HT,Au,Unknown,DMF >> IPA,False,70.0 >> 70.0,Spin-coating >> CBD,Ar >> Ar,0.09,False,0.83,17.75,0.49,7.6,x0SQ1-iWlNJO6a4YCdHnBYLw4sNV
FA0.85MA0.15PbBr0.45I2.55,FA; MA,Pb,Br; I,,SnO2-c,Spiro-MeOTAD,Au,Chlorobenzene,DMF; DMSO,False,100.0,Spin-coating,Ar,0.1,False,0.98,18.91,0.61,11.3,x0n6q1nUmTsi9afrXSo5rxgaAECQ
MAPbI3,MA,Pb,I,1.6,PCBM-60,PEDOT:PSS,Ag,Chlorobenzene,DMF; DMSO,False,95.0,Spin-coating,Unknown,0.09,False,1.06,20.99,0.74,16.46,x0uagzhzuK6YGXHY22HSsDazsCRQ
Cs0.05FA0.79MA0.16PbBr0.51I2.49,Cs; FA; MA,Pb,Br; I,,SnO2-np,Spiro-MeOTAD,Ag,Chlorobenzene,DMF; DMSO,False,100.0,Spin-coating,Air,0.16,False,1.085,21.59,0.628,14.7,x103GLh1wGi-Ed4zzZUMiQBihhTu
MAPbI3,MA,Pb,I,1.6,C60,PEDOT:PSS,Al,Unknown,DMF,False,Unknown,Doctor blading,Air,1.0,False,0.8540000000000001,12.47,0.687,7.32,x1LNoglDetHf2ii5DToLBT1PO4Zu
MAPbI3,MA,Pb,I,1.62,PCBM-60 | ZnO-np,NiO-c,IZTO,Toluene,DMF; DMSO,False,100,Spin-coating,N2,,False,1.036,17.52,0.446,8.1,x1R2VBJ8b-7cUHbokhYsolAv8nHq
CsPbI3,Cs,Pb,I,1.5,PCBM-60 | BCP,NiO-c,Ag,Isopropyl acetate; Toluene,DMF,False,100.0,Spin-coating,Air,0.0464,False,1.08,18.99,0.769,15.75,x1UM5VCiguMF8xEetpW-hwFrq6Kf
MAPbI3,MA,Pb,I,1.6,TiO2-c | TiO2-mp,Spiro-MeOTAD,Ag,Diethyl ether,DMF; DMSO,False,100.0,Spin-coating,N2,0.07,False,1.052,20.54,0.642,13.88,x1aO5j6MQXQa6Skt152VgMFMph91
MAPbI3,MA,Pb,I,1.6,PTEG-1,NiO-c,Ag,Unknown,DMSO; GBL,False,100.0,Spin-coating,N2,0.1,False,1.11,21.4,0.55,13.1,x1dNtMTn9jc0HmqkcPAYReJaY8cI
FA0.85MA0.15PbBr0.45I2.55 | BA1.5FA0.5PbI4,FA; MA | BA; FA,Pb | Pb,Br; I | I,1.59,TiO2-c | TiO2-mp,Spiro-MeOTAD,Au,Chlorobenzene,DMF; DMSO >> IPA,False,100.0 >> 100,Spin-coating >> Spin-coating,N2 >> N2,0.159,False,1.11,22.3,0.74,18.3,x1hd3i_rMn7ShP_J1uGjLYIkpe6V
MAPbI3,MA,Pb,I,1.6,TiO2-c | TiO2-mp,Spiro-MeOTAD,Au,Unknown,GBL,False,110.0,Spin-coating,Dry air,0.25,False,0.78,21.1,0.5,8.2,x1kK8DrGcmtRg5wT4cS1hunzsV8h
MAPbI3,MA,Pb,I,1.55,TiO2-c | TiO2-mp,Spiro-MeOTAD,Au,Unknown,DMF >> IPA; NMP,False,27.0 >> 100.0,Spin-coating >> Spin-coating,Unknown,0.0006,False,0.94,17.63,0.55,8.99,x1pjk_5tcBx0jaBiB0HKPRzSLtXW
MAPbI3,MA,Pb,I,1.6,TiO2-c | TiO2-mp,Spiro-MeOTAD,Ag,Unknown,DMF >> IPA,False,70.0 >> 70.0,Spin-coating >> CBD,N2 >> N2,0.12,False,0.93,20.94,0.68,13.23,x2ABQ_rsPkdtTp93XaHZ-Enxzwvd
MAPbI3,MA,Pb,I,1.6,PCBM-60,PEDOT:PSS,Ag,Unknown,DMF >> IPA,False,100.0,Spin-coating >> Spin-coating,Air >> Air,0.06,False,0.97,19.69,0.74,14.13,x2ElJosqYT3Pl_CoHmB-x13ctUUw
MAPbI3,MA,Pb,I,1.6,PCBM-60 | BCP,NiO-c,Ag,Toluene,DMSO; GBL,False,100.0,Spin-coating,N2,0.0464,False,1.03,13.4,0.63,9.4,x2IDpBAsLrbAfcs9LlNbj1LhEmsF
MAPb1.0I3,MA,Pb,I,1.55,TiO2-c,Spiro-MeOTAD,Au,Diethyl ether,DMF; DMSO,False,65; 100,Spin-coating,N2,0.1,False,1.12,22.82,0.7759999999999999,20.63,x2_VZ3q4RciSnsIQwCum2VoMvmul
MAPbI3,MA,Pb,I,1.6,TiO2-c | TiO2-mp,Spiro-MeOTAD,Au,Diethyl ether,DMF; DMSO,False,100.0,Spin-coating,Air,0.12,False,1.05,19.59,0.68,11.9,x2e1U5a689QZ-N6TG3T34EkP3fjb
FA0.8MA0.2PbBr0.2I2.8,FA; MA,Pb,Br; I,1.53,C60 | BCP,Poly(3-bromothiophene),Ag,Chlorobenzene,DMF,False,140,Spin-coating,N2,0.1,False,0.97,18.2,0.66,12.0,x2eGBA6LoYbua_AuVWoAW_brNnhQ
Cs0.05FA0.8075MA0.1425PbBr0.45I2.55,Cs; FA; MA,Pb,Br; I,,SnO2-c,Spiro-MeOTAD,Carbon,Ethyl acetate,DMF; DMSO,False,120.0,Spin-coating,N2,0.1,False,1.086,20.16,0.65,14.29,x2hqOK8FA6nc7kEwDVsfAUXPVfdZ
MAPbI3,MA,Pb,I,1.6,TiO2-c | TiO2-nt,Spiro-MeOTAD,Au,Unknown,DMF >> IPA,False,Unknown >> 100.0,Spin-coating >> CBD,Unknown,0.1,False,0.884,15.1,0.64,8.5,x2hzCh_c1KG37wi-EPU9COqWq1Us
MAPbI3,MA,Pb,I,1.6,TiO2; WOx,Spiro-MeOTAD,Ag,Unknown,DMF,False,Unknown,Spin-coating,N2,0.09,False,0.89,23.07,0.71,11.9,x2kuaNW3zaf43lBEY3D4z7HiJ50x
MAPbI3,MA,Pb,I,1.6,TiO2-c | TiO2-mp,Spiro-MeOTAD,Au,Unknown,DMF; DMSO >> IPA,False,Unknown >> 150; 120,Spin-coating >> Spin-coating,N2 >> N2,0.1,False,,,,13.5,x3BrLNtlZNdz2LvAttD4CHMxVc_4
MAPbI3,MA,Pb,I,1.6,MC-43,MC-43,Ag,Unknown,DMF; DMSO >> IPA,False,Unknown >> 100.0,Spin-coating >> Spin-coating,N2 >> N2,0.09,False,1.07,20.57,0.763,16.77,x3HbSoWCuqgayeF2sqxNq7Hdjio4
Cs0.05FA0.79MA0.16PbBr0.51I2.49,Cs; FA; MA,Pb,Br; I,,TiO2-c,Spiro-MeOTAD,Au,Chlorobenzene,DMF; DMSO,True,100.0,Spin-coating,N2,0.1,False,1.13,22.56,0.77,19.67,x3MfTI3zLj0g_55gNmZ8jDazWJdu
MAPbI3,MA,Pb,I,1.6,PCBM-60 | C60/C70-N,PVBT-SO3,Ag,Unknown,DMF,False,90,Spin-coating,N2,0.055,False,0.95,22.6,0.758,16.3,x3MjETLOTDydvXohjN3MxYVPFWuG
MAPbI3,MA,Pb,I,1.6,TiO2-c | TiO2-mp | Al2O3-mp | TiO2-c,Spiro-MeOTAD,Au,Unknown,DMF >> IPA,False,70.0 >> 90.0,Dropcasting >> CBD,Air >> Air,0.04,False,0.85,13.1,0.72,8.0,x3XNj0gGO4TAJ1qSfJhMkbL37BDj
MAPbI3,MA,Pb,I,1.6,TiO2-c,Spiro-MeOTAD,Au,Chlorobenzene,DMF; DMSO,False,100.0,Spin-coating,Unknown,0.07,False,0.93,12.6,0.68,8.0,x3aJDeVEWE5t3r0I0dX3Pa9wxP9k
MAPbI3,MA,Pb,I,1.6,TiO2-c,Spiro-MeOTAD,NiO | Ag | NiO | NaYF4 | Ag,Chlorobenzene,DMF; DMSO,False,100.0,Spin-coating,N2,0.1,False,1.06,19.74,0.687,14.3,x3apPaPbGI8jwb7CynaY5qfeEHeW
MAPbI3,MA,Pb,I,1.6,SnO2-np,Spiro-MeOTAD,Ag,Vacuum,DMF; DMSO,False,100.0,Spin-coating,Unknown,0.1,False,1.05,21.33,0.73,16.44,x3lo8jHlFQPrso6zZL85M0FiR__p
MAPbI3,MA,Pb,I,1.6,PCBM-60,rGO | CuSCN,Ag,Toluene,DMSO; GBL,False,100.0,Spin-coating,N2,1.02,False,0.958,16.06,0.669,10.3,x3sSK8TEp2iMz2H2saj_r096Y8HN
MAPbI3,MA,Pb,I,1.6,ZnO-c; Graphene-np,Spiro-MeOTAD,Au,Unknown,DMF,False,Unknown,Spin-coating,Unknown,0.1,False,1.0,18.3,0.51,9.31,x3slCze3DloSfi2XmQZikjs6Ivyc
MAPbI3,MA,Pb,I,1.6,TiO2-c | TiO2-mp,BDTT:DPPD:TT,Au,Diethyl ether,DMF; DMSO,False,65; 100,Spin-coating,Air,0.1,False,0.96,23.45,0.65,14.8,x3vdhGXOA-6Ihxb7ZWRMq4UgZITn
MAPbI3,MA,Pb,I,1.6,TiO2-c | TiO2-mp,Spiro-MeOTAD,Au,Unknown,DMF >> IPA,False,Unknown >> 70.0,Spin-coating >> Spin-coating,N2,0.09,False,0.89,19.42,0.65,11.3,x4MbwakQRz_75vcZdgGpCzH_0p3s
MAPbI3,MA,Pb,I,1.6,ZnO-c | ZnO-mp,Spiro-MeOTAD,Au,Unknown,DMF >> IPA,False,Unknown,Spin-coating >> CBD,N2 >> N2,0.07,False,0.99,19.7,0.67,13.1,x4RPWQum6iSqfr0rmHSMVAbqmaL-
MAPbI3,MA,Pb,I,1.6,TiO2-c | TiO2-mp,P3TAA-co-P3HT,Ag,Unknown,DMF; DMSO,False,100.0,Spin-coating,N2,0.1,False,1.021,16.17,0.6,9.96,x4YkcIQyf26RG_SQi9SIzr1b9cto
FA0.3MA0.7PbI3,FA; MA,Pb,I,1.58,SnO2-c | C60-SAM,TET,Au,Diethyl ether,DMF; DMSO,False,100.0,Spin-coating,N2,0.08,False,1.07,21.96,0.8140000000000001,18.6,x4dJ_DngvmFv6-mO1WhJ2bGWZdtm
MAPbI3,MA,Pb,I,1.6,PCBM-60,PEDOT:PSS | PEG,Ag,Unknown,DMF,False,Unknown,Spin-coating,Ar,0.06,False,0.83,22.48,0.55,11.68,x4lYm5jEVYcUnLp86yS1Vj7R-d6o
MAPbI3,MA,Pb,I,1.6,TiO2-c,none,SWCNTs,Diethyl ether,DMF; DMSO,False,100.0,Spin-coating,N2,0.1,False,0.89,22.5,0.5,10.0,x4m0mv5yeRVGK3Pn4MoeEwHLiLLe
MAPbI3,MA,Pb,I,1.6,PTEG-1,NiO-c,Ag,Unknown,DMSO; GBL,False,100.0,Spin-coating,N2,0.1,False,1.14,21.1,0.52,12.5,x4tyBCKQSO5QzGpI0X2K2NPeEdtG
FAPbI3,FA,Pb,I,1.48,TiO2-c | TiO2-helices,Spiro-MeOTAD,Au,Unknown,DMF >> IPA,False,40.0 >> 150.0,Spin-coating >> CBD,Unknown,0.123,False,0.918,18.96,0.68,11.87,x5HREZeC5nYxdP5KdUo_0PoiQruU
FAPbBr0.45I2.55,FA,Pb,Br; I,,TiO2-c,Spiro-MeOTAD,Au,Unknown,DMF; DMSO >> none,False,100.0 >> 150.0,Ultrasonic spray >> Gas reaction,Air >> FAI; FABr; MACl; Vacuum,1.0,True,1.035,21.42,0.6409999999999999,14.2,x5N2IapINkNhvjmhJIG5d4k6ugiY
Cs0.07FA0.93PbBr0.15I2.85,Cs; FA,Pb,Br; I,1.62,TiO2-c,Spiro-MeOTAD,Ag,Unknown,none >> none >> none,False,Unknown >> Unknown >> 130.0,Evaporation >> Evaporation >> Gas reaction,Vacuum >> Vacuum >> FAI; Vacuum,0.09,False,1.03,20.75,0.66,14.01,x5TX-2esyO2I63EifwoFHcM7uf5U
MAPb0.5Sn0.5I3,MA,Pb; Sn,I,1.22,ICBM | bis-C60,PEDOT:PSS,Ag,Toluene,DMF; DMSO,False,70.0,Spin-coating,N2,0.102,False,0.87,26.2,0.69,15.18,x5UxaKC4kHgW6xXCEWR8qM3Xi-8-
MAPb1.0I3,MA,Pb,I,1.55,TiO2-c | TiO2-mp,SGT-421,Au,Toluene,DMF; DMSO,False,100,Spin-coating,N2,0.1,False,1.05,22.275,0.738,17.27,x5els51pfK-OAYF1iHeui34JOL9m
MAPbI3,MA,Pb,I,1.6,Ca | C60,TAPC | MoO3; TAPC,MoO3 | Ag,Unknown,none >> none,False,Unknown,Evaporation >> Gas reaction,Vacuum >> MAI; Vacuum,0.1,False,0.98,22.19,0.7120000000000001,15.48,x5huiAjyZC9z5yJG-_dZQCuhCxoV
MAPbI3,MA,Pb,I,1.6,PCBM-60,PEDOT:PSS,Ag,Unknown,DMF >> Ethanol,False,70.0 >> 100.0,Spin-coating >> Spin-coating,N2 >> N2,0.18,False,0.96,20.88,0.71,14.31,x5tmD9txQ9Ghza01S8vFJHUr6AC8
MAPbI3,MA,Pb,I,1.6,PCBM-60 | Zr(acac)4,NiO-np,Au,Toluene,DMF; DMSO; GBL,False,70; 100,Spin-coating,Unknown,0.04,False,,,,,x5yr8WI-uUuvlnnxuQB076CQSECa
MAPbI3,MA,Pb,I,1.5,SnO2-np,Spiro-MeOTAD,Au,Unknown,DMF >> IPA,False,70.0 >> 70.0,Spin-coating >> CBD,Unknown,0.09,False,1.01,18.6,0.61,12.1,x6Ats6ddAlbySL3TVrBv3Xs_bwhp
CsPbBrI2,Cs,Pb,Br; I,,TiO2-c | TiO2-mp,poly(DTSTPD-r-BThTPD),Au,Unknown,DMF; DMSO,False,180,Spin-coating,Air,,False,1.15,15.66,0.81,14.5,x6EjZT0PIUeVRcS2mkIEPNr8VaoC
MAPbI3,MA,Pb,I,1.6,TiO2-c | TiO2-mp,Spiro-MeOTAD,MoOx | Al,Toluene,DMSO; GBL,False,100.0,Spin-coating,Unknown,0.06,False,0.93,17.0,0.44,8.8,x6RyV4o2VLzJY0DV4hWM2-AA1tSk
MAPbI3,MA,Pb,I,1.6,TiO2-c | Al2O3-mp,Spiro-MeOTAD,Au,Unknown,Unknown,False,100.0,Spin-coating,Unknown,0.0625,False,1.04,17.5,0.73,14.3,x6cBvk4VVPOytKyWi09jWQMqu52O
MAPbI3,MA,Pb,I,1.6,PCBM-60,PEDOT:PSS,Al,Unknown,DMF,False,100.0,Spin-coating,N2,0.09,False,0.94,12.77,0.693,8.32,x6pBLoxVl4tl7sBoIPKew9iLefn6
MAPbBr0.3I2.7,MA,Pb,Br; I,,PCBM-60 | BCP,PEDOT,Ag,N2,DMF,False,140,Spin-coating,N2,1.0,False,,,,13.0,x6zSmMFq700HOW7ero3L5Hb9x_82
FA0.85MA0.15PbBr0.45I2.55,FA; MA,Pb,Br; I,,TiO2-c | TiO2-mp,Spiro-MeOTAD,Au,Toluene,DMF; DMSO,False,100.0,Spin-coating,Unknown,0.15,False,1.08,23.59,0.784,19.96,x7-g1nrbRuXINKD1QY3TtoVWzcIO
CsPbI3,Cs,Pb,I,1.69,TiO2-c,PTAA,Au,Unknown,DMF; DMSO,False,150.0,Spin-coating,Air,0.01,False,1.08,19.8,0.765,16.17,x7Urqyx24uMCh3RCP9mRouWp1VGS
MAPbI3,MA,Pb,I,1.55,TiO2-c | Al2O3-mp,Spiro-MeOTAD,Ag,Unknown,DMF,False,100,Spin-coating,Air,0.09,False,0.9,16.1,0.55,8.6,x7e0Xm-1wYRcfJoAhDN1LsOBe8n3
MAPbI3,MA,Pb,I,1.6,TiO2-c | TiO2-mp,Spiro-MeOTAD,Au,Unknown,DMF,False,100.0,Spin-coating,Unknown,0.1032,False,0.86,16.96,0.72,10.44,x86OYYamOjiZwC_HQo0e2j5fUE3W
FA0.83MA0.17PbBr0.51I2.49,FA; MA,Pb,Br; I,1.62,TiO2-c | TiO2-mp,A101,Au,Chlorobenzene,DMF; DMSO,False,100.0,Spin-coating,Unknown,0.1,False,0.99,17.56,0.66,11.42,x88LJ1EX5YsrUwHi-SJNTynbbkj3
Cs0.05FA0.81MA0.14PbBr0.45I2.55,Cs; FA; MA,Pb,Br; I,,TiO2-c | TiO2-mp,asy-PBTBDT,Au,Chlorobenzene,DMF; DMSO,False,100.0,Spin-coating,N2,0.09,False,1.06,21.9,0.629,14.5,x8CIefKznITCeFczeDzZAVLHMstT
MAPbI3,MA,Pb,I,1.6,SnO2-np,Spiro-MeOTAD,Ag,Vacuum,DMF; DMSO,False,100.0,Spin-coating,Unknown,0.1,False,0.99,20.76,0.73,15.1,x8SsI_5chaTslsdST3Bj8uM5YGEL
Cs0.05FA0.77MA0.16PbBr0.48I2.52,Cs; FA; MA,Pb,Br; I,,SnO2-np,Spiro-MeOTAD,MoOx | Al,Chlorobenzene,DMF; DMSO,False,100.0,Spin-coating,Unknown,0.1,False,1.118,21.62,0.71,17.23,x8cnqbtn70NMboUbL7R0WiRxu1MF
FAPbI3,FA,Pb,I,1.48,TiO2-c,PPDT2FBT,Au,Unknown,DMSO >> IPA,False,Unknown >> 150.0,Spin-coating >> Spin-coating,Unknown,0.16,False,1.07,22.4,0.785,18.8,x8dlXYFJhXWwPRyRVtYKYbKI373Q
MAPbI3,MA,Pb,I,1.6,PCBM-60,NiO,Ag,Chlorobenzene,DMF,False,100,Spin-coating,Unknown,0.1,False,0.968,18.34,0.6559999999999999,11.64,x8muk1dnxZvRXeYD-9NmYeGdcCiP
MAPbI3,MA,Pb,I,1.6,ZnO-c | ZnO-nw,Spiro-MeOTAD,Au,Unknown,DMF; DMSO >> IPA,False,Unknown >> 100.0,Spin-coating >> CBD,N2 >> N2,0.1,False,1.02,19.65,0.585,11.9,x8s-sXo-BnEoHDLdulUzigvF-cWF
MAPbI3,MA,Pb,I,1.6,PCBM-60 | Bphen,PEDOT:PSS | Na3C6H5O7,Ag,Unknown,DMF,False,90.0,Spin-coating,N2,0.03,False,0.99,15.45,0.73,11.21,x8uyq75OszpCDaKuYipZwr5KX_Tx
MAPbI3,MA,Pb,I,1.62,PCBM-60 | PEI,PEDOT:PSS,Al,Chlorobenzene,DMSO; GBL,False,110.0,Spin-coating,N2,0.1,False,1.016,16.21,0.742,12.23,x8v-JRFUg_BOguqh3F0jcDrmNJET
MAPbI3,MA,Pb,I,1.6,TiO2-c | TiO2-mp,none,Au,Unknown,DMF >> IPA,False,Unknown >> 90.0,Spin-coating >> CBD,Unknown,0.04,False,0.91,19.0,0.65,11.2,x91jeSklDqZVWCJzbNj6zIb31cFA
MAPbI3,MA,Pb,I,,TiO2-c,none,Au,Unknown,DMF,False,Unknown,GC-LCG,Ar,,False,0.73,10.65,0.42,8.18,x95BkrR-Gh8-Fo0P0Q6dMqwvwk0g
MAPbI3,MA,Pb,I,1.6,TiO2-c | PNP,Spiro-MeOTAD,Ag,Unknown,DMF,False,100.0,Spin-coating,N2,0.04,False,0.91,21.44,0.56,8.38,x9GRl6J3OezTpiacDHLCcpHchpfl
MAPbI3,MA,Pb,I,1.6,f-C60 | C60,P3HT,MoO3 | Ag,Unknown,DMF >> IPA,False,Unknown >> 100.0,Spin-coating >> Spin-coating,Unknown,0.0757,False,1.01,19.96,0.6970000000000001,13.93,x9GZumBP_pOT-49vVDV06RgfPcV_
MAPbI3,MA,Pb,I,1.6,TiO2-c | TiO2-mp,Spiro-MeOTAD,Au,Toluene,DMSO,False,100.0,Spin-coating,Unknown,0.1,False,0.998,19.2,0.7340000000000001,14.05,x9Hl-OlPVp2EDtHZvBzShYIjd84Q
MAPbI3,MA,Pb,I,1.59,SnO2-c | PCBM-60,Spiro-MeOTAD,Ag,Anisole,DMF; DMSO,False,100,Spin-coating,N2,0.045,False,0.98,14.4,0.68,9.3,x9Hy-DTfXwId2vDNHulBuU2vVc4O
Cs0.05FA0.79MA0.16PbBr0.45I2.55,Cs; FA; MA,Pb,Br; I,,SnO2-np | PCBM-60,M107,Au,Chlorobenzene,DMF; DMSO,False,100.0,Spin-coating,Unknown,0.14,False,1.07,22.55,0.7,15.0,x9UUfeRld9-1nkAI8QU6TrsVBR_B
Cs0.05FA0.79MA0.16PbBr0.51I2.49,Cs; FA; MA,Pb,Br; I,,ZnO-np | MgO-EA | TiO2-mp,Spiro-MeOTAD,Au,Ethyl acetate,DMF; DMSO,False,125.0,Spin-coating,Air,0.11,False,1.12,23.86,0.789,20.5,x9YUOraYAI61uPW0wh9_px8TCYhO
MAPbI3,MA,Pb,I,1.6,TiO2-c | TiO2-mp,Spiro-MeOTAD,Au,Chlorobenzene,DMF; DMSO,False,100.0,Spin-coating,N2,0.06,False,0.99,20.98,0.59,12.35,x9gT_dIKv_m4O0kdCKmPRqoXfqm9
MAPbI3,MA,Pb,I,1.6,PCBM-60,rGO | CuSCN,Ag,Toluene,DMSO; GBL,False,100.0,Spin-coating,N2,1.02,False,0.96,15.51,0.815,12.14,x9uk4P1ivycLaIHCYi9ovxux70oY
MAPbI3,MA,Pb,I,1.6,SnO2-c,Spiro-MeOTAD,Ag,Unknown,DMF >> IPA,False,Unknown >> 80.0,Spin-coating >> Spin-coating,Ambient >> Ambient,0.04,False,1.06,22.04,0.742,17.35,x9wLsC1Ze4_JcEo_NxSv--cxie0j
MAPbI3,MA,Pb,I,1.6,PCBM-60 | C60 | BCP,PEDOT:PSS,Ag,Unknown,DMF >> IPA,True,Unknown >> 100.0,Spin-coating >> Spin-coating,Unknown,0.096,False,0.94,20.3,0.7609999999999999,14.1,x9ztPww7U5JUIRDCcbFTfqQP6U0h
MAPbI3,MA,Pb,I,,PCBM-60 | Bphen,PEDOT:PSS,Ag,Unknown,DMSO; GBL,False,Unknown,Spin-coating,N2,0.09,False,0.97,16.24,0.718,11.29,xA1niiiW4gsKMKfyT0u7-maESFH-
MAPbI3,MA,Pb,I,1.55,IPH | PDINO,PEDOT:PSS | PolyTPD,Ag,Unknown,none,False,Unknown,Co-evaporation,Vacuum,0.04,False,1.08,18.54,0.764,15.3,xADDRFf_XLF8va8DaTjqLXiiy6yU
MAPbI3,MA,Pb,I,1.6,TiO2-c | TiO2-mp,Spiro-MeOTAD,Au,Unknown,DMF >> none,False,70.0 >> 70.0,Spin-coating >> Gas reaction,N2 >> Air; MAI,0.1,False,1.061,20.2,0.61,13.0,xAELekqfs4khIP5CWQAFUMQdvFWg
MAPbI3,MA,Pb,I,1.6,TiO2-c,PTAA,Au,IPA,none >> none,False,Unknown >> 70.0,Evaporation >> Diffusion-gas reaction,Vacuum >> N2,0.1134,False,1.04,20.48,0.72,15.31,xAT9mLDN0kk4fy5PRqlIx84JTzNj
FA0.85MA0.15PbBr0.45I2.55,FA; MA,Pb,Br; I,,GAN,Spiro-MeOTAD,Au,Chlorobenzene,DMF; DMSO,False,100.0,Spin-coating,N2,0.1,False,0.978,18.42,0.634,11.42,xAh4vUPJ-qmZkhyteEJl2f3lREP0
MAPbI3,MA,Pb,I,1.6,TiO2-c,Spiro-MeOTAD,MoO3 | Au | MoO3,Ar,DMF; DMSO,False,100.0,Spin-coating,Unknown,0.1,False,0.988,20.4,0.58,11.7,xAtNB3zM79NJafRZJAHnezmUYjeh
MAPbI3,MA,Pb,I,1.6,TiO2-c | TiO2-mp,Spiro-MeOTAD,Au | Ag,Chlorobenzene,DMF,False,90.0,Spin-coating,Unknown,0.1,False,0.96,20.1,0.594,11.46,xB2WBh2GayZg_PA-hrFVr_boRoPA
MAPbI3,MA,Pb,I,1.6,TiO2-c,Spiro-MeOTAD,Au,Chlorobenzene,DMSO; GBL,False,100,Spin-coating,N2,0.09,False,1.08,22.3,0.76,17.35,xBNz02PvxRwH4Y2cAqfQYfrlPQC3
