Repository: GouravSidana/firstML

# firstML
My first Machine Learning Project

File: filtered_perovskite.csv (part 149 of 155)
Formula,A_ion,B_ion,X_ion,Bandgap,ETL,HTL,Backcontact,Antisolvent,Solvent,Solv_annel,Anneal_temp,Dep_procedure,Synth_atm,Cell_area,Is_module,Voc,Jsc,FF,PCE,entry_id
MAPbI3,MA,Pb,I,1.6,TiO2-c | TiO2-mp | ZrO2-mp,none,Carbon,Unknown,GBL,False,60.0,Drop-infiltration,Ar,0.1,False,0.88,20.22,0.515,9.19,xBSvyFZa5O4vppjek46pEePxgfGy
FA0.7MA0.3PbBr0.3I2.9,FA; MA,Pb,Br; I,,SnO2-np | PCBM-60,Spiro-MeOTAD,MoO3 | Au,Unknown,DMF; DMSO >> IPA,False,Unknown >> 100,Spin-coating >> Spin-coating,Unknown,0.0676,False,1.11,21.8,0.68,16.3,xB_rbhe6eC2mlo0Z-fUT_y3oolaR
MAPbI3,MA,Pb,I,1.6,TiO2-c | PCBM-60,Spiro-MeOTAD,Au,Unknown,DMF; DMSO,False,100.0,Spin-coating,Air,0.48,False,1.1,22.15,0.75,18.23,xBbME9yGW2GGS4fC1_6QjY1L1ni1
Cs0.05FA0.79MA0.16PbBr0.51I2.49,Cs; FA; MA,Pb,Br; I,1.62,SnO2-c,Spiro-MeOTAD,Au,Chlorobenzene,DMF; DMSO,False,100.0,Spin-coating,Unknown,0.16,False,1.17,21.95,0.72,19.01,xBoGBk9qFvkFj1GojEkxXSspjNEC
MAPbI3,MA,Pb,I,1.6,PCBM-60 | Ag-np | BCP,PEDOT:PSS,Ag,Vacuum,DMF,False,25; 100,Spin-coating,Unknown,0.1,False,1.0,21.4,0.62,13.3,xBubGTvHBEqIPv7sFpBTNkke99p2
MAPbI3,MA,Pb,I,1.6,TiO2-c | TiO2-mp,Spiro-MeOTAD,Au,Unknown,DMF >> IPA,False,70.0 >> 100.0,Spin-coating >> CBD,Unknown,0.126,False,0.939,18.5,0.72,12.5,xC-uQA8TqjigB9YbhwKQH_gVlsHd
MAPbI3,MA,Pb,I,1.6,TiO2-c,Spiro-MeOTAD,Ag,Unknown,DMF >> none,False,Unknown >> 110.0,Spin-coating >> Gas reaction,Air >> MAI; Vacuum,0.09,False,0.87,16.5,0.6,8.55,xC1G3i4P-Jfxeea2TAq5OGVk5oXo
MAPbI3,MA,Pb,I,1.6,TiO2-c,Spiro-MeOTAD,Ag,Unknown,DMF >> IPA,False,Unknown,Spin-coating >> CBD,Unknown,0.1,False,1.04,21.2,0.639,14.1,xC41sz9JLXz3mY4Nt-qSB5CtFRFg
FAPb0.7Sn0.3I3,FA,Pb; Sn,I,1.34,PEIA | PCBM-60 | BCP,PEDOT:PSS,Ag,Unknown,DMF; DMSO >> IPA,False,Unknown >> 130.0,Spin-coating >> Spin-coating,N2 >> N2,0.06,False,0.72,25.3,0.78,14.34,xC6UYE4Ly9k0kQ-Tg1klYgx0XNCZ
MAPbI3,MA,Pb,I,1.6,TiO2-c | TiO2-mp,Spiro-MeOTAD,Au,Chlorobenzene,DMF; DMSO,False,100.0,Spin-coating,N2,0.16,False,1.116,22.8,0.73,18.8,xC9PCQZE6TrPuIvAD7UTNl5HwoYr
MAPbI3,MA,Pb,I,1.6,SnO2-np,Spiro-MeOTAD,Ag,Vacuum,DMF; DMSO,False,100.0,Spin-coating,Unknown,0.1,False,1.08,20.06,0.63,13.57,xCRhW6p72dNP8m7Q9xFfIGLjNQnY
FA0.7MA0.3Pb0.5Sn0.5I3,FA; MA,Pb; Sn,I,1.25,C60 | BCP,PEDOT:PSS,,,,False,,,,,False,0.72,30.7,0.6,15.4,xCiyRpc3ctOBX-oUwOkv_KsT3VNm
MAPbI3,MA,Pb,I,1.6,SnO2-np,Spiro-MeOTAD,Ag,Unknown,DMF; DMSO,False,100.0,Spin-coating,Unknown >> Vacuum,0.1,False,1.07,22.75,0.7390000000000001,18.0,xCj8bMal5nwylbyLthrw3jIKXDP7
Cs0.05FA0.79MA0.16PbBr0.51I2.49,Cs; FA; MA,Pb,Br; I,1.58,TiO2-c | TiO2-mp,Spiro-MeOTAD,Au,Chlorobenzene,DMF; DMSO,False,100.0,Spin-coating,Air,0.25,False,1.14,23.6,0.77,19.8,xCt5PhCY_2mXUlO6if6FS5txT2t1
MAPbI3,MA,Pb,I,,C60 | BCP,PEDOT:PSS,Ag,Diethyl ether,DMF; DMSO,False,100,Spin-coating,Unknown,,False,0.88,20.47,0.67,12.01,xD0Qc3gvd2J230ZC-l3TObO0QPvB
MAPbI3,MA,Pb,I,1.62,PCBM-60 | Zr(acac)4,NiO-c,Al,Toluene,DMF,False,100.0,Spin-coating,N2,0.1,False,1.08,22.31,0.703,16.9,xDM_HnxVEHx7lFZFFGB5NsabXYzD
MAPbI3,MA,Pb,I,1.6,TiO2-c | TiO2-mp,Spiro-MeOTAD,Au,Diethyl ether,DMF; DMSO,False,100.0,Spin-coating,Unknown,0.1,False,1.05,22.84,0.742,17.88,xDMgu3O7qOCq8Y2j15zG-llw6v0P
Cs0.05FA0.79MA0.16Pb1.0Br0.51I2.49,Cs; FA; MA,Pb,Br; I,,C60 | BCP,CuPc | PEI,Ag,Chlorobenzene,DMF; DMSO,False,100,Spin-coating,N2,0.09,False,1.061,20.51,0.745,16.22,xDOIJTU1S9I8nQMF2ozRFeIAI3vQ
MAPbI3,MA,Pb,I,1.6,PTEG-1,NiO-c,Ag,Unknown,DMSO; GBL,False,100.0,Spin-coating,N2,0.1,False,1.1,21.7,0.39,9.4,xDPTufKeGuPLXg0Gyhb8Hoid_KhP
Cs0.08FA0.78MA0.14PbBr0.42I2.38,Cs; FA; MA,Pb,Br; I,1.61,SnO2-c | SnO2-c,NiO-np,Au,Chlorobenzene,DMF; DMSO,False,100.0,Spin-coating,Unknown,0.19,False,1.03,21.09,0.396,8.62,xDexucdBMA4k9EztfMjVOEmZE6ob
FA0.95MA0.05PbBr0.15I2.85,FA; MA,Pb,Br; I,,SnO2-np,TTE-1,Au,Diethyl ether,DMF; NMP,False,150,Spin-coating,N2,0.1,False,1.03,18.46,0.7170000000000001,13.68,xDlkZz9hZd_KU2659LSg0OS8kRhq
MAPb0.9Sn0.1I3,MA,Pb; Sn,I,1.5,PCBM-60 | bis-C60,PEDOT:PSS,Ag,Acetone,DMSO; GBL,False,100.0,Spin-coating,N2,0.09,False,0.999,20.32,0.546,11.08,xE7V24GklyDoD3IiWH6lMvYRjSSK
MAPbI3,MA,Pb,I,1.6,TiO2-c | TiO2-mp,DMFA-FA,Au,Unknown,DMF >> IPA,False,70.0 >> 70.0,Spin-coating >> CBD,Unknown,0.16,False,1.002,20.661,0.687,14.21,xE7sTrXkCQZNQfFWMTrm3RsSdade
MAPbI3,MA,Pb,I,1.6,TiO2-c | TiO2-mp,BDTT:DPPD:TT,Au,Diethyl ether,DMF; DMSO,False,65; 100,Spin-coating,Air,0.1,False,0.97,22.93,0.67,14.97,xEHGTh_WOBI9BYVLpxdKxnJUyxXi
MAPbI3,MA,Pb,I,1.6,TiO2-c | SnO2@TiO2-np,Spiro-MeOTAD,Au,Chlorobenzene,DMF; DMSO,False,100.0,Spin-coating,Unknown,0.08,False,0.91,20.6,0.43,8.18,xEzZRW_ih78Etzu-m-SmRslMgzWR
MAPbI3,MA,Pb,I,1.58,TiO2-c | TiO2-mp,Spiro-MeOTAD,Ag,Ethyl acetate,DMF; DMSO,False,105,Spin-coating,N2,0.12,False,1.1,22.95,0.72,18.18,xF0l2ifvUDIex1wOoWEwJvze9VTh
Cs0.1FA0.75MA0.15PbBr0.35I2.65,Cs; FA; MA,Pb,Br; I,,C60 | BCP,PTAA,Ag,Chlorobenzene,DMF; DMSO,False,100.0,Spin-coating,N2,0.105,False,1.02,22.19,0.72,16.23,xFKXjwZOW6s44jG3wjTfmOnYmaoF
Cs0.05FA0.7885MA0.1615PbBr0.4845I2.51555,Cs; FA; MA,Pb,Br; I,1.6,PEIE | C60,P3HT,MoOx | Cu,Ethyl acetate,DMF; DMSO,False,100.0,Spin-coating,N2,0.1,False,0.81,18.46,0.5,7.48,xFQMWjZmHAF_tzidQ5-GXz07cXx1
MAPbI3,MA,Pb,I,1.6,PCBM-60 | BCP,NiO-np,Ag,Unknown,DMF; DMSO,False,100.0,Spin-coating,N2,0.077,False,1.06,18.54,0.624,12.3,xFZJpmGFGaiRj_qng6nd-sHO_0_L
MAPbI3,MA,Pb,I,1.6,SnO2-np,Spiro-MeOTAD,Au,Chlorobenzene,DMF; DMSO,False,100.0,Spin-coating,Air,0.04,False,1.06,21.5,0.73,16.8,xFhTlFsXUXQzaAAW2Z7JBNeqW6t6
MAPbI3,MA,Pb,I,1.5,PCBM-60,PEDOT:PSS,Al,Unknown,DMF >> IPA,False,70.0 >> 100.0,Spin-coating >> Spin-coating,N2 >> N2,0.1,False,0.9,19.6,0.7240000000000001,12.8,xFueHyOhQVJ4MAZ7JssYg1t3Q1A2
MAPbI3,MA,Pb,I,1.6,PCBM-60,NiO-c,Al,Unknown,DMF,False,150.0,Spin-coating,Ar,0.5,False,1.1,21.92,0.73,17.43,xFwGm5fEdg-hfWfaDj2LK9OxfW4C
FA0.7MA0.3PbBr0.3I2.9,FA; MA,Pb,Br; I,,SnO2-np | PCBM-60,Spiro-MeOTAD,MoO3 | Au,Unknown,DMF; DMSO >> IPA,False,Unknown >> 100,Spin-coating >> Spin-coating,Unknown,0.0676,False,1.03,20.7,0.68,14.5,xG5EMIfOoYJsX7Vj3abAnuWGC_eG
CsPbI3,Cs,Pb,I,1.69,TiO2-c,PTAA,Au,Unknown,DMF; DMSO,False,150.0,Spin-coating,N2,0.09,False,1.0590000000000002,18.95,0.75,15.07,xGHRShiRMvXSlWmbbuaQF7oT6SKW
Cs0.05FA0.86MA0.09PbBr0.97I0.03,Cs; FA; MA,Pb,Br; I,,SnO2,Spiro-MeOTAD,,,,False,,,,,False,1.041,23.49,0.748,18.3,xGSuTp_-ZPoYKCW6tTZ2dhiOGJxh
MAPbI3,MA,Pb,I,1.6,C60; PCBM-60 | bis-C60,PEDOT:PSS,Ag,Unknown,Unknown,False,Unknown,Spin-coating,N2,0.0314,False,0.93,15.0,0.77,10.78,xGTV9CDptkt3Q5CyBCe-8QkfwD8C
Cs0.08FA0.77MA0.15PbBr0.51I2.49,Cs; FA; MA,Pb,Br; I,1.6,C60 | BCP,PTAA,Cu,Ethyl acetate,DMF; DMSO,False,100,Spin-coating,N2,0.16,False,1.057,19.574,0.756,15.65,xGUk46T_DJpigwVv2FgA9N0Vlv_F
MAPbI3,MA,Pb,I,1.6,TiO2-c,P3HT,Ag,Unknown,DMF; DMSO >> IPA,False,Unknown >> 50.0; 80,Spin-coating >> Spin-coating,N2 >> N2,0.048,False,1.54,24.1,0.7140000000000001,15.96,xGXLRPZ50BwD2a4SqcnYiszU8Jh0
Cs0.05FA0.81MA0.15PbBr0.45I2.55,Cs; FA; MA,Pb,Br; I,,SnO2-np,Spiro-MeOTAD,Au,Ethyl acetate,DMF; DMSO,False,120,Spin-coating,Unknown,0.16,False,1.128,21.91,0.77,19.03,xGZVTfTgYlha0TyPyyZ422Dl78kp
Cs0.5FA0.5PbI3,Cs; FA,Pb,I,1.64,SnO2-np,Spiro-MeOTAD,Au,Unknown,Octane >> Methyl acetate >> Ethyl acetate,False,Unknown,Spin-coating >> Dipp-coating >> Dipp-coating,Air >> Air >> Air,0.0579999999999999,False,1.17,18.3,0.7829999999999999,16.6,xGsdO3CBOj0-0cM_PW-ERDNeiE4c
Cs0.17FA0.83Pb0.7Sn0.3I3,Cs; FA,Pb; Sn,I,1.32,PCBM-60 | BCP,PTAA | PFN,Ag,Anisole >> N2,DMF; DMSO,False,120,Spin-coating,N2,0.0919,False,0.8,23.6,0.687,12.5,xGuIwavQiQqdAJ0LLTIEg5-5Dc8r
FA0.85MA0.15PbBr0.45I2.55,FA; MA,Pb,Br; I,,TiO2-c,Spiro-MeOTAD,Au,Toluene,DMF; DMSO,False,400.0,Spin-coating,N2,1.0,False,1.146,21.05,0.7340000000000001,17.75,xGyFj670QxjIaX9de_9ObezUj7xQ
MAPbI3,MA,Pb,I,1.6,SnO2-np,Spiro-MeOTAD,Au,Unknown,Unknown,False,Unknown,Unknown,Unknown,0.11,False,1.06,21.63,0.722,16.56,xH22xBqTz-QO89Yi1zijRXx_21YI
Cs0.1FA0.75MA0.15PbBr0.51I2.49,Cs; FA; MA,Pb,Br; I,,TiO2-c | TiO2-mp,Spiro-MeOTAD,Au,Antisolvent,DMF; DMSO,False,Unknown,Spin-coating,N2,0.16,False,1.16,20.87,0.797,19.4,xH49mq1iIMypHce86kh5Qj4DL4fK
Cs0.10FA0.81MA0.09PbBr0.03I2.97,Cs; FA; MA,Pb,Br; I,1.6,SnO2-np,Spiro-MeOTAD,Au,Unknown,DMF; DMSO >> IPA,False,70.0 | 150.0,Spin-coating >> Spin-coating,N2 >> N2,0.065,False,1.1,24.47,0.758,20.45,xH9CSMZiMroBbFCovPgjSdVx6nwU
MAPbI3,MA,Pb,I,1.6,TiO2-c | ZnO-nw | AZO-c,Spiro-MeOTAD,Au,Unknown,DMF >> IPA,False,Unknown >> 90.0,Spin-coating >> CBD,Air >> Air,0.1,False,0.858,17.23,0.6,8.9,xHBbpoOB1sX_Lr99xAzlFG32Imdo
Cs0.1FA0.75MA0.15Rb0.05PbI,Cs; FA; MA; Rb,Pb,I,1.72,TiO2-c | TiO2-mp,Spiro-MeOTAD,,,,False,,,,,False,1.262,18.8,0.755,17.9,xHPNQQnUozo-9qAtN86mYEUx4fCY
MAPbI3,MA,Pb,I,1.5,TiO2-c | TiO2-mp,"2,2′-[(4,5-Bis(1-octylnonyl)-dithieno[2,3-d:2′3′-d]thieno[3,2-b:4,5-b′]dipyrrole-2,7-diyl)bis(2,3-dihydrothieno[3,4-b][1,4]dioxin-5,5′-diyl)bis(methane-1-yl-1-ylidine)]dimalononitrile",Au,Unknown,DMF >> DMF >> Ethanol,False,Unknown >> 85.0,Spin-coating >> Spin-coating >> Air brush spray,Unknown,0.16,False,0.953,16.6,0.72,11.4,xHVOIAKc2z_LEysI31ySAnjq6MCI
Cs0.05FA0.8265MA0.1235PbBr0.39I2.61,Cs; FA; MA,Pb,Br; I,,TiO2-c | TiO2-mp,Spiro-MeOTAD,Au,Chlorobenzene,DMF; DMSO,False,100.0,Spin-coating,N2,0.1,False,1.063,20.8,0.6970000000000001,15.4,xHWLEkuXss0X5qEit29-9yVfyRbk
MAPbI3,MA,Pb,I,1.6,SnO2-c,Spiro-MeOTAD,Au,Chloroform,DMF; DMSO,False,120.0,Spin-coating,Air,0.1,False,1.172,22.82,0.69,18.45,xHWSFWmlU1lJ7IKR0BMYgj_2f45J
MAPb0.6Sn0.4I3,MA,Pb; Sn,I,,PCBM-60 | bis-C60,PEDOT:PSS,Ag,Chlorobenzene,DMF; DMSO,False,100,Spin-coating,Unknown,0.059,False,0.82,25.51,0.758,15.85,xHXu4WvPjPLXslRkdzzT87roN1h9
MAPbI3,MA,Pb,I,1.6,TiO2-c | TiO2-mp,KM07,MoO3 | Ag,Chlorobenzene,DMSO; GBL,False,100.0,Spin-coating,N2,0.16,False,1.042,19.34,0.66,13.3,xHbSsPXilxczo56mCGiazo-qa2zA
Cs0.05FA0.8075MA0.1425PbBr0.45I2.55,Cs; FA; MA,Pb,Br; I,,SnO2-np,Spiro-MeOTAD,Au,Anisole,DMF; DMSO,False,150.0,Spin-coating,N2,0.5,False,1.093,21.22,0.764,17.71,xHn72S-U-J4GBWjmAjLRSjZnOsI4
MAPbI3,MA,Pb,I,1.6,TiO2-c | Al2O3-mp,P3HT; SWCNTs | Spiro-MeOTAD,Ag,Unknown,Unknown,False,Unknown,Spin-coating,Air,0.063,False,1.02,21.4,0.71,15.4,xHp8xMDOidSZJoxbPF_Hsz1yiYhD
MAPbI3,MA,Pb,I,1.6,TiO2-c | PCBM-60 | C60-ETA,Spiro-MeOTAD,Au,Unknown,DMSO >> IPA,False,Unknown >> 100.0,Spin-coating >> CBD,N2 >> N2,0.1,False,,,,17.0,xHpu9PoYKZPR4UeHrDzPX1cS7_ct
FAPbI3,FA,Pb,I,1.48,TiO2-c,Spiro-MeOTAD,Ag,Chlorobenzene,DMF; DMSO,False,150.0,Spin-coating,Air,0.1,False,1.02,20.03,0.71,14.49,xHxvKTK3vNfeT3b-fIDnFUaISftK
MAPbI3,MA,Pb,I,1.6,TiO2-c | Al2O3-mp,Spiro-MeOTAD,Ag,Unknown,DMF,False,100,Spin-coating,Air,0.09,False,0.95,12.5,0.63,11.5,xIPQjQs9RIfDwcKWzjygBLA2qK0M
(5-AVA)0.1MA0.9PbI3,(5-AVA); MA,Pb,I,,TiO2-c | TiO2-mp | ZrO2-mp | Carbon-mp,none,Carbon,Unknown,GBL,False,50.0,Drop-infiltration,Unknown,0.8,False,0.66,21.83,0.64,9.21,xITaqYhFkyqPEETGj5edj5RH18OE
MAPbI3,MA,Pb,I,1.6,TiO2-c,Spiro-MeOTAD,Au,Chlorobenzene,DMSO,False,100.0,Spin-coating,Unknown,0.09,False,1.03,24.05,0.73,18.01,xIVVOCYmBwSGARoL3qZ0lUkVFaU8
FA0.85MA0.15PbBr0.45I2.55,FA; MA,Pb,Br; I,1.54,TiO2-c | rGO:TiO2-nanofibrse,Spiro-MeOTAD,Au,Chlorobenzene,DMF; DMSO,False,120.0,Spin-coating,Unknown,0.09,False,1.031,21.9,0.73,16.48,xIVxuCSgsMujDruWW8AAlnvQ5cIA
Cs0.05FA0.79MA0.16PbBr0.51I2.49,Cs; FA; MA,Pb,Br; I,,CdZnSeS-QDs | C60 | BCP,NiO-c,Cu,Antisolvent,Unknown,False,Unknown,Spin-coating,N2,0.1,False,1.162,22.88,0.8140000000000001,21.63,xIhCSmqMsSHqfwHTzKmVO0nci59t
MAPbI3,MA,Pb,I,1.6,TiO2-c | TiO2-mp,Spiro-MeOTAD,Au,Chlorobenzene,DMF,False,100.0,Spin-coating,N2,0.1,False,1.05,21.23,0.755,16.9,xIy_69Xtfxoc-I53FcIu-dIX2dyx
MAPbI3,MA,Pb,I,1.6,TiO2-c,Spiro-MeOTAD,Au,Chlorobenzene,DMSO; GBL,False,100.0,Spin-coating,N2,0.09,False,1.06,20.96,0.716,16.12,xJ7vLApxnyd-tlKhYFR5PpN9erMP
(5-AVA)0.1MA0.9PbI3,(5-AVA); MA,Pb,I,,TiO2-c | TiO2-mp | ZrO2-mp | Carbon-mp,none,Carbon,Unknown,GBL,False,50.0,Drop-infiltration,Unknown,0.8,False,0.91,23.43,0.64,14.14,xJUoVKRijmcfp6QuDqQNt2EY_CSL
Cs0.05FA0.79MA0.16PbBr0.51I2.49,Cs; FA; MA,Pb,Br; I,,PCBM-60 | TiO2 | BCP,PEDOT:PSS,Ag,Chlorobenzene,DMF; DMSO,False,100.0,Spin-coating,Unknown,0.16,False,0.85,20.2,0.768,13.2,xJZ7m-e6pdJ2CxrI9lakE1v16XEq
FA0.85MA0.15PbBr0.45I2.55 | PEA2PbI4,FA; MA | PEA,Pb | Pb,Br; I | I,,TiO2-c | TiO2-mp,Spiro-MeOTAD,Au,Trifluorotoluene,DMF; DMSO,False,100.0,Spin-coating,N2,0.16,False,1.15,23.44,0.78,21.02,xJb3duU4qR3uRvfE5bBvtB1IaXKI
FA0.83MA0.17PbBr0.17I2.83,FA; MA,Pb,Br; I,,SnO2-np,Spiro-MeOTAD,Au,Unknown,DMF; DMSO >> IPA,False,70.0 >> 150.0,Spin-coating >> Spin-coating,N2 >> N2,0.09,False,1.1,20.1,0.7120000000000001,15.66,xJgMO_qmlhL4qXenodPqJSxG6X3X
FAPbI3,FA,Pb,I,1.48,TiO2-c,Spiro-MeOTAD,Au,Diethyl ether,DMF; DMSO,False,50; 150,Spin-coating,Unknown,0.125,False,0.858,20.2,0.648,11.23,xJi0vC8FLZa-uxWOkL45zWpFFrY2
FAPbI3,FA,Pb,I,1.48,TiO2-c | TiO2-mp,Spiro-MeOTAD,Au,Toluene,DMF,False,155.0,Spin-coating,Unknown,0.09,False,0.82,19.2,0.54,8.6,xJlATB2hd4_z2d-atUCp_d2jlwwP
MAPbI3,MA,Pb,I,1.6,TiO2-c | TiO2-mp,Spiro-MeOTAD,Au,Chlorobenzene,DMF,False,90.0,Spin-coating,Unknown,0.16,False,1.07,21.7,0.76,17.8,xJrNYE5rPyz-V5NufCih1WXkkjuk
MAPbI3,MA,Pb,I,1.6,TiO2-c,Spiro-MeOTAD,Ag,Unknown,DMF,False,Unknown,Spin-coating,Ar,0.0625,False,0.97,20.2,0.55,11.0,xJtlMiGUtOGs2nuu6TbdrqaVjJo_
MAPbI3,MA,Pb,I,1.6,SrTiO3 | Graphene; Al2O3-mp,Spiro-MeOTAD,Au,Unknown,DMF,False,130.0,Spin-coating,Unknown,0.16,False,0.992,24.941,0.7240000000000001,17.92,xK3FunL0S2hdWgvcUO3L2aoFUzi3
MAPbI3,MA,Pb,I,1.6,ZnO-c | ZnO-mp,Spiro-MeOTAD,Au,Unknown,DMF >> IPA,False,70.0 >> 70.0,Spin-coating >> CBD,N2 >> N2,0.25,False,0.96,18.4,0.64,11.3,xKCpuWhvsIkbtaN4F9dHocUmrKj2
FASnI3,FA,Sn,I,,C60 | BCP,PEDOT:PSS,Cu,Diethyl ether,DMF; DMSO,False,60.0,Spin-coating,N2,0.09,False,0.45,24.87,0.63,7.05,xKSzLahEdSCbxGD4awKvqsOX87Me
MAPbI3,MA,Pb,I,1.6,PCBM-60,PEDOT:PSS,Ag,Chlorobenzene,DMF; DMSO,True,100.0,Spin-coating,N2,0.12,False,0.94,18.6,0.51,8.85,xKatL2s4pqjZW53LdwHr3GTsvAJw
MAPbI3,MA,Pb,I,1.56,ITIC | Zn(acac)2,PTAA,Ag,Unknown,DMF; DMSO >> IPA,False,Unknown >> 100.0,Spin-coating >> Spin-coating,Unknown,0.1,False,1.08,21.25,0.61,13.99,xKgt3ghc-wAOntmu6PuVyi8inpNv
MAPbI3,MA,Pb,I,1.6,TiO2-c,Spiro-MeOTAD,MoO3 | Au,Chlorobenzene,DMSO; GBL,False,100.0,Spin-coating,Unknown,0.09,False,1.11,23.97,0.75,19.94,xKiWd60qIRVkLhXWTrjPgMguikMP
MAPbI3,MA,Pb,I,1.6,TiO2-c | TiO2-nw,Spiro-MeOTAD,Pd,Toluene,DMF,False,70; 100,Spin-coating,Unknown,0.0314,False,1.04,22.64,0.64,15.16,xKvsfOQF7uZNOnNzvrNHRznWUW_u
FA0.5MA0.5PbI3,FA; MA,Pb,I,,PCBM-60 | BCP,NiO-c,Ag,Unknown,DMF >> IPA,False,Unknown >> 100,Spin-coating >> Spin-coating,Ar >> Ar,0.07,True,,,,10.2,xKx5gOdaWRHf8LxTpvirGRDhZp4F
CsPbI3,Cs,Pb,I,,TiO2-c,PTB7,MoO3 | Ag,Unknown,1-Octane,False,Unknown,Spin-coating,Air,0.0725,False,1.25,12.86,0.75,12.06,xKzzZVOcWXX3FAFSUYSTNagOHviF
MAPbI3,MA,Pb,I,1.6,TiO2-c,Spiro-MeOTAD,Au,Chlorobenzene,DMF,False,100.0,Spin-coating,Unknown,0.1,False,0.949,18.59,0.67,11.94,xL-MV7Vv3sDq30QVBHkbwcMxMViH
MAPbI3,MA,Pb,I,1.6,TiO2-c | TiO2-mp | ZrO2-mp,none,Carbon,Unknown,DMF >> IPA,False,Unknown >> 70.0,Drop-infiltration >> Drop-infiltration,Unknown,0.128,False,0.89,18.06,0.72,11.63,xL0IODxz1YsFu_o-95vpF05RJ-_4
Cs0.3FA0.7PbBr0.256I0.744,Cs; FA,Pb,Br; I,1.72,TiO2-np,Spiro-MeOTAD,Au,Unknown,DMF >> IPA,False,70.0 >> 135.0,Spin-coating >> Spin-coating,Air >> N2 >> Air,0.102,False,0.988,17.98,0.6759999999999999,12.01,xL2rIwMxFmRQiJ75jxPHO0Yd5JFn
MAPbI3,MA,Pb,I,1.6,PCBM-60,rGO,Ag,Toluene,DMSO; GBL,False,100.0,Spin-coating,N2,1.02,False,0.826,17.45,0.66,9.52,xL38cBjbx839ssd1B2DxtBbX8_4x
Cs0.05FA0.79MA0.16PbBr0.51I2.49,Cs; FA; MA,Pb,Br; I,,TiO2-c | TiO2-mp,TB4-ZnPc,Au,Chlorobenzene,DMF; DMSO,False,100.0,Spin-coating,N2,0.25,False,1.1,22.4,0.685,16.6,xLSeXOWndbddXvBpG3EUlUM8MlvE
MAPbI3,MA,Pb,I,1.6,TiO2-c | TiO2-mp | ZrO2-mp,none,Carbon,Unknown,GBL,False,60.0,Drop-infiltration,Air,0.1,False,0.89,23.64,0.557,11.66,xLWHXCvcqxIBdGUGsvzN8PATzeEu
MAPbI3,MA,Pb,I,1.6,TiO2-c,Spiro-MeOTAD,Au,Unknown,DMF,False,Unknown,Spin-coating,N2,0.09,False,0.99,19.4,0.61,11.8,xLWMj683u1xkOFOj1CwM1F5U_wYn
MAPbI3,MA,Pb,I,1.6,TiO2-c,Spiro-MeOTAD,Ag,Unknown,DMF,False,100,Spin-coating,Unknown,0.16,False,1.04,23.17,0.6609999999999999,15.97,xLbwWzLtl-lbNaH0HGXpAgtMvKu4
MAPbI3,MA,Pb,I,1.6,TiO2-c,Spiro-MeOTAD,Au,Unknown,DMF; DMSO >> IPA,False,80.0 >> 100.0,Spin-coating >> CBD,Unknown,0.1,False,1.06,19.4,0.54,11.3,xLkrmQnzflcmq-cGv0rvkqop1ks5
MAPbI3,MA,Pb,I,,TiO2-c | TiO2-mp,Spiro-MeOTAD,Au,Chlorobenzene,DMSO,False,105,Spin-coating,Unknown,0.24,False,1.01,22.15,0.782,17.68,xM8WvaaM0UweXmX5o1IIrMTDtSE9
Cs0.0475FA0.75MA0.152Rb0.05PbBr1.2I1.8,Cs; FA; MA; Rb,Pb,Br; I,1.78,ITO | PTAA,PC60BM/Rh,,,,False,,,,,False,1.11,16.24,0.77,13.93,xMGJvSsKDFJruAjrmvtnCW4A3LNB
MAPbI3,MA,Pb,I,1.6,TiO2-c,Spiro-MeOTAD,Au,Unknown,DMF >> DMF,False,90.0 >> 90.0,Spin-coating >> Spin-coating,N2 >> N2,0.09,False,1.09,21.5,0.79,18.5,xMwD1Z7c2j3KPI5qkixVVgpP-CVZ
MAPbI3,MA,Pb,I,1.6,C60 | BCP,none,Ag,Chlorobenzene,DMF,False,70.0,Spin-coating,N2,0.1,False,1.03,22.5,0.743,17.3,xNiOVnpCipib0P3jmyzNf54St0z0
MAPbI3,MA,Pb,I,1.6,PCBM-60 | BCP,PEDOT:PSS,Ag,Unknown,DMF; DMSO,False,60; 100,Spin-coating,N2,0.1,False,0.9,12.0,0.73,7.9,xNpLan3pmM7zHIO_pqHnroIfWmqp
MAPbI3,MA,Pb,I,1.6,C60 | BCP,PEDOT:PSS,Cu,Unknown,DMF; DMSO,True,120.0,Ultrasonic spray,Ambient,1.0,False,1.03,21.2,0.65,14.2,xNpROPsXYSUpMPQVnY072QGyMiF-
CsPbI3,Cs,Pb,I,1.69,TiO2-c,PTAA,Au,Unknown,DMF; DMSO,False,150.0,Spin-coating,Air,0.01,False,1.08,20.3,0.755,16.24,xNuqWTRtRos5rb9SbAsiwstjsuJQ
MAPbI3,MA,Pb,I,1.6,SnO2-np | PCBM-60,TZ1,Ag,Toluene,DMF; DMSO,False,100.0,Spin-coating,Ar,0.1,False,1.01,22.47,0.66,14.97,xO8_519ZPksJwqmZ95b1CgBmPA7Y
MAPbI3 | BA2PbI4,MA | BA,Pb | Pb,I | I,,PCBM-60 | C60 | BCP,PTAA,Cu,Toluene,DMF; DMSO >> IPA,False,100 >> 100,Spin-coating >> Spin-coating,Unknown,0.1,False,1.08,22.08,0.74,17.53,xOBeIQUTAKPhEAOwMyLEgPa2cDZc
Cs0.15FA0.26MA0.59PbI3,Cs; FA; MA,Pb,I,,TiO2-c | TiO2-mp,Spiro-MeOTAD,Au,Unknown,DMSO >> IPA,False,Unknown,Spin-coating >> Spin-coating,Unknown,0.16,False,1.06,21.3,0.764,17.6,xOBfjuhJVrLx87o686pP7A77t1XU
MAPbI3,MA,Pb,I,1.6,TiO2-c | TiO2-mp,Spiro-MeOTAD,Au,Chlorobenzene,DMF; DMSO,False,100.0,Spin-coating,Unknown,0.06,False,0.94,21.9,0.726,15.0,xOCMXcG4b7r-Y9KbH3h9LbB0hn9u
MAPbI3,MA,Pb,I,,PCBM-60 | BCP,Grafted rGO; Polyacrylonitrile,Ag,Unknown,DMF,False,100,Spin-coating,N2,0.046,False,0.95,14.42,0.66,9.06,xOGaDdJVGqyLmbLGE8ZoV0dkqtEq
MAPbI3,MA,Pb,I,1.6,TiO2-c | TiO2-mp,Spiro-MeOTAD,Ag,Unknown,DMF >> IPA,False,70.0 >> 100.0,Spin-coating >> CBD,N2 >> N2,0.1,False,1.04,22.83,0.63,14.96,xOOyV-lQq6bS6QzRgoCXGm-H7AsB
Cs0.05FA0.79MA0.16PbBr0.51I2.49,Cs; FA; MA,Pb,Br; I,,SnO2-c,Spiro-MeOTAD,Au,Chlorobenzene,DMF; DMSO,False,100,Spin-coating,N2,,False,1.09,21.67,0.758,17.8,xORStCuE19s2G4gMdQD-20ok4NnP
MAPbI3,MA,Pb,I,1.6,TiO2-c,Spiro-MeOTAD,Au,Chlorobenzene,DMSO; GBL,False,100.0,Spin-coating,Unknown,0.1,False,1.1,23.45,0.753,19.1,xOR_pWx1Nna4Ff9xtArl7MPX1OYl
MAPbI3,MA,Pb,I,1.61,PCBM-60,Spiro-MeOTAD,Au,Unknown,none,False,Unknown,Flash evaporation,Vacuum,0.1,False,0.98,12.84,0.58,7.54,xOVXFMEvjnTOsVtTN37srydAF7mY
FA0.9MA0.1PbI3,FA; MA,Pb,I,,SnO2-c | NPC60 OH,Spiro-MeOTAD,Ag,Unknown,DMF; DMSO | IPA,False,Unknown | 125,Spin-coating | Dropcasting,N2 | N2,0.0757,False,1.12,23.28,0.762,19.83,xOh5mMOBTbz-QARh-xAS8cmn4Twm
FA0.83MA0.17PbBr0.50I2.50,FA; MA,Pb,Br; I,,TiO2-c | TiO2-mp,Spiro-MeOTAD,Au,Chlorobenzene,DMF; DMSO,False,100.0,Spin-coating,Unknown,0.1,False,,,,17.32,xOnX4gp872La0KAxyuuXZpIUR0pS
Cs0.05FA0.79MA0.16PbBr0.51I2.49,Cs; FA; MA,Pb,Br; I,,SnO2-c,Spiro-MeOTAD,Ag,Chlorobenzene,DMF; DMSO,False,100.0,Spin-coating,Unknown,0.1,False,1.16,23.13,0.79,21.2,xOo8Gs4Y14TBFzqzHYXP0-M-TZ2s
MAPbBr0.03I2.97,MA,Pb,Br; I,,TiO2-c | TiO2-mp,Spiro-MeOTAD,Au,Unknown,DMF; DMSO >> DMF; DMSO >> IPA,False,70.0 >> 70.0 >> 80.0,Spin-coating >> Spin-coating >> Spin-coating,N2 >> N2 >> N2,0.16,False,1.025,21.8,0.74,17.2,xP-b-z2WfwJI4nvBwLzFqni61vXS
FA0.7MA0.3Pb0.5Sn0.5I3,FA; MA,Pb; Sn,I,1.25,C60 | BCP,PEDOT:PSS,,,,False,,,,,False,0.76,29.8,0.65,15.0,xPDAWnaNytahUCiJr1umYzh_EDWA
MAPbI3,MA,Pb,I,1.6,TiO2-c,Spiro-MeOTAD,Ag,Ethyl acetate,DMF,False,100.0,Spin-coating,Air,0.12,False,1.051,20.25,0.713,15.41,xPJJa0jDvK1UeVKNrzr9T9-Z7MgB
Cs0.05FA0.8075MA0.1425PbBr0.45I2.55,Cs; FA; MA,Pb,Br; I,1.62,SnO2-c | PCBM-60,Spiro-MeOTAD,Au,Chlorobenzene,DMF; DMSO,False,100.0,Spin-coating,N2,0.08,False,1.13,23.0,0.736,18.5,xPKHKusK5CIvUTP316B9B-O5ShOl
Cs0.05FA0.81MA0.14PbBr0.45I2.55,Cs; FA; MA,Pb,Br; I,,TiO2-c,P3HT,MoO3 | Ag,Chlorobenzene,DMF; DMSO,False,100.0,Spin-coating,N2,0.04,False,1.03,20.85,0.5920000000000001,12.78,xPRBSdwhq-yG51Vg_vKHD-kTrzs_
MAPbBrI2,MA,Pb,Br; I,,TiO2-c,PTAA,Au,Toluene,DMSO; GBL,False,Unknown,Spin-coating,Unknown,0.03,False,1.113,20.02,0.7,15.53,xPUR20j5mkuUev4xwFB6IiA4Hnke
MAPbI3,MA,Pb,I,1.6,TiO2-c | TiO2-mp,Spiro-MeOTAD,IZO | Au,Toluene,DMSO; GBL,False,100.0,Spin-coating,Unknown,0.16,False,0.949,19.6,0.626,11.65,xPYUisrZLTphfPNdGQsoTCbnd30W
MAPbI3,MA,Pb,I,1.6,TiO2-c,Spiro-MeOTAD,Ag,Unknown,DMF,False,100.0,Spin-coating,N2,0.1,False,0.87,18.92,0.65,10.96,xPmll95AQRFROz4HlCMblKKMBqa7
MAPbI3,MA,Pb,I,1.57,TiO2-c,none,Carbon,Unknown,DMF >> IPA,False,100.0 >> 100.0,Spin-coating >> CBD,Unknown,0.15,False,0.95,17.2,0.71,11.6,xPtTmqtsqYWvP_TSOSkarsCQbQfI
Cs0.1FA0.1MA0.8Pb1.0I3,Cs; FA; MA,Pb,I,,PCBM-60,NiO,Ag,Unknown,DMSO; GBL,False,100,Spin-coating,N2,0.045,False,,,,7.86,xPtXab7hbc7xXrMVPz8RFNhV8nFe
FA0.83MA0.17PbBr0.46I2.54,FA; MA,Pb,Br; I,1.57,TiO2-c | TiO2-mp,Spiro-MeOTAD,Au,Chlorobenzene,DMF; DMSO,False,100.0,Spin-coating,N2,0.16,False,1.11,15.5,0.59,10.2,xQFh-5a2Xm5jgd5xqyAnzOr5pEi0
MAPbI3,MA,Pb,I,1.6,SnO2-c | PCBM-60,Spiro-MeOTAD | PbS,Au,Chlorobenzene,DMF; DMSO,False,60; 100,Spin-coating,Unknown,0.09,False,,,,,xQHsnUM4Q2d391W_CBObC9BJqM67
MAPbI3,MA,Pb,I,1.6,TiO2-c | TiO2-mp,Spiro-MeOTAD,Au,Unknown,DMF >> none,False,Unknown >> 100.0,Spin-coating >> Diffusion-gas reaction,Air >> Methylamin; Vacuum,0.16,False,1.05,22.63,0.6,14.13,xQMqzu25dRylW6TQERNllFagbGuj
MAPbI3,MA,Pb,I,1.6,SFX-PDI4 | TiO2-c,NiMgLiO-c,Ag,Chlorobenzene,DMF; DMSO,False,100.0,Spin-coating,Unknown,0.126,False,1.075,20.0,0.711,15.29,xQUTXWfm_L_IaIC-7-y8wE_BHkg_
MAPbI3,MA,Pb,I,1.6,PCBM-60 | PEI,PEDOT:PSS,Ag,Chlorobenzene,DMSO; GBL,False,100.0,Spin-coating,Unknown,0.04,False,1.08,20.2,0.78,17.1,xQaZdp6HeUHdtgZp1fryNZI-rh42
MAPbI3,MA,Pb,I,1.56,TiO2-c,Spiro-MeOTAD,Ag,Unknown,DMF,False,Unknown,Spin-coating,N2,0.06,False,0.99,14.66,0.489,7.1,xQgUR3L64I3TcUWVjdo-hLYMiaUI
Cs0.05FA0.79MA0.16PbBr0.51I2.49,Cs; FA; MA,Pb,Br; I,1.63,CdS,CuPc,Carbon,Chlorobenzene,DMF; DMSO,False,100.0,Spin-coating,Unknown,0.071,False,0.95,19.04,0.58,10.59,xR-F7laMxaiiceGr-42KSDQaPsFS
MAPbI3,MA,Pb,I,1.6,SnO2-c,Spiro-MeOTAD,Au,Diethyl ether,DMF,False,100.0,Spin-coating,Air,0.102,False,1.0590000000000002,21.02,0.7440000000000001,16.55,xR61twuQ1CQvLzDgh1rSZljDv60D
MAPbI3,MA,Pb,I,1.5,PCBM-60,NiO-c,Ag,Toluene,DMF; DMSO,False,40; 100,Spin-coating,N2,0.09,False,0.97,23.04,0.643,14.37,xRFXE2p6-aMcXsepr9ug8_Irfx5n
MAPbI3,MA,Pb,I,1.6,Ti3C2Tx,Spiro-MeOTAD,Ag,Chlorobenzene,DMF; DMSO,False,100.0,Spin-coating,Ar,0.04,False,1.08,22.63,0.7,17.17,xRGCACXg2U8YNEq6atgDaja90rmZ
MAPb0.85Sn0.15I3,MA,Pb; Sn,I,1.51,PCBM-60 | bis-C60,PEDOT:PSS,Ag,Unknown,DMSO; GBL,False,100.0,Spin-coating,Unknown,0.09,False,1.018,20.85,0.5870000000000001,12.46,xRNYp8s_kR4-Zqc-pZX4_Ixfar0n
FA0.85MA0.15PbBr0.45I2.55,FA; MA,Pb,Br; I,,SnO2-c,Mo(tfd-COCF3)3 | SWCNTs | Spiro-MeOTAD,Au,Anisole,DMF; DMSO,False,100.0,Spin-coating,N2,0.1,False,,,,,xRUeCM9GlTrf2RlJ9-S9Bu8Fw06B
MAPbI3,MA,Pb,I,1.6,C60 | BCP,DFH,Ag,Chlorobenzene,DMF; DMSO,False,35.0,Spin-coating,N2,0.1,False,1.08,22.0,0.81,19.3,xR_jnv1ibW4XlplK9mII2PLxn_9r
MAPbI3,MA,Pb,I,1.6,TiO2-c | TiO2-mp,Spiro-MeOTAD,Au,Chlorobenzene,DMF; DMSO,False,100.0,Spin-coating,Unknown,0.1,False,1.13,22.81,0.792,20.46,xRcnxB18P7ZOseEFsMSYh0Nzejd_
Cs0.05FA0.84MA0.11PbBr0.1I2.9,Cs; FA; MA,Pb,Br; I,,PCBM-60 | C60 | BCP,PTAA,Cu,Chlorobenzene,DMF; DMSO,False,105.0,Spin-coating,N2,0.07,False,1.07,21.85,0.65,15.2,xRqeLuohX2JheqmZWhOsXyq86hmL
MAPbI3,MA,Pb,I,1.6,TiO2-c | TiO2-mp,Spiro-MeOTAD,Au,Chlorobenzene,DMF,False,100.0,Spin-coating,N2,0.16,False,1.02,20.11,0.7,14.41,xRrwnbh2tx3G2mWHSt_m8YJdbNCf
MAPb1.0I3,MA,Pb,I,1.55,PCBM-70 | ZnO-np,PEDOT:PSS,Al,Unknown,DMF; Methylfomramid,False,120,Spin-coating,N2,0.09,False,0.92,17.9,0.71,11.5,xRvzHY_bKX_OE4qsAeqvndMTaie5
MAPbI3,MA,Pb,I,1.6,TiO2-c,Spiro-MeOTAD,Au,Toluene,DMSO; GBL,False,100.0,Spin-coating,N2,0.1,False,1.05,22.3,0.6779999999999999,7.0,xSCUiTwPDIz8uDgWZpU64DNu24N2
MAPbI3,MA,Pb,I,1.53,TiO2-c | TiO2-mp,Spiro-MeOTAD,Au,Unknown,DMF >> none,False,110.0 >> 145.0,Spin-coating >> Gas reaction,Air >> Air; MAI,0.1,False,0.905,17.16,0.73,11.29,xSN4QIIjRZ6Ez3q6QMnQyX7SVXLq
MAPbI3,MA,Pb,I,1.6,TiO2-c,Spiro-MeOTAD,Au,Diethyl ether,GBL; NMP,True,Unknown,Spin-coating,Air,0.06,False,0.861,22.55,0.61,11.82,xSUMmQzYUWvNunwCfPhPML3IP4eu
MAPbI3,MA,Pb,I,1.6,PCBM-60,Cu0.67Cr0.33O2,Ag,Chlorobenzene,DMF; DMSO,False,100.0,Spin-coating,Dry air,0.1,False,1.07,20.48,0.7,15.3,xSkQHclq6jgl78TuL6_Lk-0jqaeb
MAPbI3,MA,Pb,I,1.6,PCBM-70,PEDOT:PSS,Al,Chlorobenzene,DMSO; GBL,False,100.0,Spin-coating,Unknown,0.15,False,0.988,18.41,0.74,13.37,xSn9oZyZsG3B-cPElM5F8IqILvyn
MAPbI3,MA,Pb,I,1.6,TiO2-c | TiO2-mp | Al2O3-c | ZrO2-mp,none,Carbon,Unknown,GBL,False,50.0,Spin-coating,N2,0.108,False,0.9,23.45,0.68,14.42,xSo9B66yqg6Il4wkRej9_QQ5GOWd
CsBi0.04Pb0.96I3,Cs,Bi; Pb,I,1.56,TiO2-c,CuI,Au,Unknown,DMF; DMSO,False,100.0,Spin-coating,Unknown,0.09,False,0.98,18.77,0.6709999999999999,12.34,xSodCAWJXVLLcSxc3QFLIkVJgMNT
MAPbI3,MA,Pb,I,1.5,TiO2-c | TiO2-mp,MeO-BPZTPA,Au,Unknown,DMF >> IPA,False,Unknown >> 90.0,Spin-coating >> CBD,Unknown,0.1,False,0.917,16.89,0.669,10.36,xSpiUICbTqc1kKjMSwyWis1a16tK
MAPbI3,MA,Pb,I,1.6,PEDOT:PSS | PEI | PCBM-60,Spiro-MeOTAD,Au,Unknown,none >> IPA,False,Unknown >> 110,Evaporation >> Spin-coating,Vacuum >> N2,0.1,False,1.0,17.4,0.655,11.4,xSrGXP0R1xUK96Kmkt-LFurZSrGQ
MAPbI3,MA,Pb,I,1.6,TiO2-c | TiO2-mp,PTAA,Au,Chlorobenzene,DMSO,False,100.0,Spin-coating,Unknown,0.16,False,1.09,22.28,0.7929999999999999,19.32,xSseALLDWSf6SEAzXqywn3ho7zz3
MAPbI3,MA,Pb,I,1.6,f-C70 | C60,P3HT,MoO3 | Ag,Unknown,DMF >> IPA,False,Unknown >> 100.0,Spin-coating >> Spin-coating,Unknown,0.0757,False,1.01,21.21,0.727,15.58,xSuGrcZD-cS3KrdQl6NMPfSWjzQb
Cs0.1FA0.9PbI3,Cs; FA,Pb,I,,TiO2-c | TiO2-mp | ZrO2-mp,none,Carbon,Unknown,DMF; DMSO,False,150.0,Drop-infiltration,N2,0.1,False,0.92,22.92,0.66,13.93,xT0Auf8z3n1YrXcQrCYewsFwBnfY
FA0.85MA0.15PbBr0.45I2.55,FA; MA,Pb,Br; I,,TiO2-c | TiO2-mp,PTAA,Au,Toluene,DMSO; GBL,False,100.0,Spin-coating,N2,0.16,False,1.12,22.5,0.757,19.0,xT1zp9Q_q0ZpNtSB0xMlg4IYhqVM
MAPbI3,MA,Pb,I,1.6,PCBM-60,NiO-c,Al,Unknown,DMF; DMSO >> IPA,False,Unknown >> 100.0,Spin-coating >> Spin-coating,N2,0.16,False,1.05,21.08,0.747,16.53,xTDW1eM5ZK1f6A04XHaHxA9U4GXi
MAPbI3,MA,Pb,I,1.6,Fullerene-SAM,CuSCN | Ta:Wox-np,Carbon,Unknown,DMF; DMSO,False,100.0,Spin-coating,N2,0.102,False,1.009,17.21,0.71,12.31,xTPEW0toiJ6yT_wr66rCZiIJNsid
Cs0.05FA0.79MA0.16PbBr0.3I2.7,Cs; FA; MA,Pb,Br; I,,TiO2-c,CuPc(tBu)4,Au,Chlorobenzene,DMF; DMSO,False,100.0,Spin-coating,Ar,0.09,False,1.06,20.8,0.53,11.6,xTTvQ2TACx9n3IDPXRwNGXqqCoLv
MASnBr2I,MA,Sn,Br; I,1.77,TiO2-c | TiO2-mp,Spiro-MeOTAD,Au,Unknown,DMSO,False,100.0,Spin-coating,N2,0.09,False,0.16,1.0,,,xT_PbjLLaiyZxbIs72mtY8mXP32V
FA0.5MA0.5Pb0.5Sn0.5I3,FA; MA,Pb; Sn,I,,PCBM-60 | ZnO-np,PEDOT:PSS,Ag,Chlorobenzene,DMF; DMSO,False,100.0,Spin-coating,N2,0.04,False,0.69,25.5,0.705,12.4,xTbnvK9k1X0l_YVyp7mHJSK19gzf
MAPbI3,MA,Pb,I,1.6,PCBM-60 | TiO2,PEDOT:PSS,Al,Unknown,DMF,False,100,Spin-coating,Unknown,0.08,False,0.94,15.8,0.66,15.8,xTeQk3IXAhjuQL4Cc1o6na4fJtbK
MAPbI3,MA,Pb,I,1.55,TiO2-c,Spiro-MeOTAD,Au,Unknown,DMF,False,130.0,Ultrasonic spray,N2,0.95,True,0.83,20.4,0.7,10.4,xTr8WCwOjhXiXCucgEwwnU0EYYJm
FA0.85MA0.15PbBr0.45I2.55,FA; MA,Pb,Br; I,,TiO2-c,Spiro-MeOTAD,Au,Toluene,DMF; DMSO,False,400.0,Spin-coating,N2,0.1,False,1.128,23.6,0.779,20.75,xTrjgupHt0Pq2O-_d5TzltZA1eGL
MAPbI3,MA,Pb,I,1.6,TiO2-c | TiO2-mp | ZIF-8-10,Spiro-MeOTAD,Au,Chlorobenzene,DMSO,False,90.0,Spin-coating,Ar,0.1,False,0.99,19.55,0.72,13.94,xTw9pMHUF4tslKnCIo0Ub_2ylbmE
FA0.25MA0.75PbI3,FA; MA,Pb,I,,TiO2-c,PHPT-py,Au,Diethyl ether,DMF; DMSO,False,130.0,Spin-coating,N2,0.1,False,,,,,xU3pQfOvZknYR6IoxMVDpH3fIvyu
MAPbI3,MA,Pb,I,1.6,TiO2-c | TiO2-mp,Spiro-MeOTAD,Au,Toluene,DMSO,False,125.0,Spin-coating,Unknown,0.04,False,1.042,20.4,0.7240000000000001,15.4,xU5I7u66gKstwbDf8uCa5p_HtiNn
MAPbI3,MA,Pb,I,1.6,PCBM-60 | BCP,PEDOT:PSS,Ag,Unknown,DMF,False,80.0,Spin-coating,N2,0.04,False,,,,,xUHjoBhTSQWVbJBVqamLYm6vuUUH
Cs0.15FA0.85PbBr0.9I2.1,Cs; FA,Pb,Br; I,1.68,SnO2-np,Spiro-MeOTAD,,,,False,,,,,False,1.188,19.96,0.769,18.23,xUHmxj-HQsRENJL7oLa12YsuN85T
MAPbI3,MA,Pb,I,1.6,TiO2-c | TiO2-mp,Spiro-MeOTAD,Ag,Unknown,DMF >> IPA,False,Unknown >> 125.0,Spin-coating >> Spin-coating,Unknown,0.06,False,1.02,19.93,0.74,15.12,xUMqbFQxRd5T38zqqVXWrH1I0EJU
MAPbI3,MA,Pb,I,1.6,C60 | BCP,PTAA,Cu,N2,2-methoxyethanol,False,95.0,Doctor blading,Air,0.08,False,1.108,22.76,0.797,20.1,xUR_xMJsT16rKn8nL9Eo6K1biyTc
MAPbI3,MA,Pb,I,1.6,TiO2-c,PolyTPD | Spiro-MeOTAD,Au,Unknown,DMF,False,95.0,Spin-coating,Unknown,0.16,False,1.021,22.9,0.76,17.8,xUVgYIShbkekKohsNopTExbaSAzc
MAPbI3,MA,Pb,I,1.6,TiO2-c,none,Au,Unknown,DMF >> DMF >> none,False,100.0 >> 100.0 >> 175.0,Spin-coating >> Spin-coating >> Gas reaction,Air >> Air >> N2,0.09,False,0.76,21.57,0.5820000000000001,9.52,xUd3Ki2OsXRYefc2Ql3RE_WFYdM5
FA0.38MA0.62PbI3,FA; MA,Pb,I,,TiO2-c,Spiro-MeOTAD,Au,Diethyl ether,DMF; DMSO >> DMF; DMSO,False,Unknown >> 100.0,Spin-coating >> Spin-coating,Unknown,0.136,False,1.071,21.62,0.736,17.03,xUm2y7WHAJaJ6n7euHup8KnNX_aC
MAPbI3,MA,Pb,I,1.6,TiO2-c | TiO2-mp | ZrO2-mp,none,Carbon,Unknown,GBL,False,60.0,Drop-infiltration,Ar,0.1,False,0.89,19.53,0.5539999999999999,9.63,xUmg9cHDz3xUrULjvSjomQw2HaP9
MAPbI3,MA,Pb,I,1.6,TiO2-c,Spiro-MeOTAD,Ag,Unknown,DMF >> IPA,False,20.0 >> 100.0,Spin-coating >> Spin-coating,N2 >> N2,0.065,False,1.041,21.9,0.735,16.8,xV1w70ncl6mb905SljwKdHutzeCk
MAPbI3,MA,Pb,I,1.6,PCBM-60,PEDOT:PSS,Ag,Toluene,DMSO; GBL,False,100.0,Spin-coating,Unknown,0.1,False,0.85,19.08,0.66,10.64,xVLLpZHgQ10EmXKqf3i8ehOQ9qM8
MAPbI3,MA,Pb,I,1.6,PCBM-60 | BCP,PEDOT:PSS,Ag,Unknown,DMF,False,100.0,Spin-coating,Dry air,0.1,False,0.98,20.9,0.79,16.24,xVRwUnd3OpUobQ3osIJQbwu8F-tn
MAPbBr0.3I2.7,MA,Pb,Br; I,,C60; PCBM-60 | BCP,NiO-c,Ag,Toluene,DMF; DMSO,False,100.0,Spin-coating,Unknown,0.1,False,1.014,22.77,0.782,18.06,xVRxaDqCuKuIdCwsBGfqP7gmzcHT
Cs0.05FA0.5MA0.5PbBr1.5I1.5,Cs; FA; MA,Pb,Br; I,,PCBM-60 | Zr(acac)4,NiO-np,Ag,Ethyl acetate,DMF; DMSO,False,100.0,Spin-coating,N2,0.0576,False,1.07,19.64,0.755,15.86,xVkIOesEc9MsyMXcxTDe6RSHIaoG
MAPbI3,MA,Pb,I,1.6,C60 | B4PyMPM,Spiro-MeOTAD,Au,Unknown,none | IPA,False,Unknown | 100,Evaporation | Spin-coating,N2 | N2,0.15,False,1.09,19.5,0.7170000000000001,14.9,xW2hdXEFHtVjaKn7SXAk8neIiFe5
MAPbI3,MA,Pb,I,1.6,TiO2-c,Spiro-MeOTAD,Ag,Unknown,DMF,False,85; 100,Spin-coating,Unknown,0.06,False,0.91,16.28,0.74,10.99,xW3weYq1_zd6BX4NiNFW2KhD3rt2
CsPbBr3,Cs,Pb,Br,2.33,TiO2-c | TiO2-mp,none,Carbon; NiPt-nw,Unknown,DMF >> Methanol,False,Unknown >> 250,Spin-coating >> Spin-coating,Air >> Air,0.25,False,1.431,6.49,0.7659999999999999,7.2,xWVwCzc_y-pXkvTqoi9_xSwaLUj-
FA0.85MA0.15PbBr0.15I0.85,FA; MA,Pb,Br; I,,SnO2-c | PCBM-60,XPP,MoO3 | Ag,Chlorobenzene,DMF; DMSO,False,100.0,Spin-coating,N2,0.1119999999999999,False,1.08,23.29,0.7190000000000001,18.1,xWu4PN_Z24GQLP9OTk1uoRgYj7oI
FA0.85MA0.15PbBr0.45I2.55,FA; MA,Pb,Br; I,,TiO2-c | TiO2-mp,M7-Br,Au,Chlorobenzene,DMF; DMSO,False,100.0,Spin-coating,Air,0.1,False,1.045,21.94,0.6759999999999999,14.4,xWuJKHPlwod20LAERQjIuBW7wMOZ
MAPbI3,MA,Pb,I,1.6,TiO2-c | TiO2-mp,Spiro-MeOTAD,Ag,Diethyl ether,DMF; DMSO,False,100.0,Spin-coating,Unknown,0.1,False,1.042,20.63,0.698,15.11,xWvxCHvOZYzp9I3z2n9-gBBHRWVD
Cs0.07FA0.77MA0.16PbBr0.50I2.50,Cs; FA; MA,Pb,Br; I,1.639,TiO2-c | TiO2-mp,Spiro-MeOTAD,Au,Chlorobenzene,DMF; DMSO,False,100.0,Spin-coating,N2,0.16,False,1.06,16.7,0.73,13.0,xWyFYIhgtG2ThtaZnCgF3HvP3Woj
MAPbI3,MA,Pb,I,1.6,PCBM-70,PEDOT:PSS,Al,Chlorobenzene,DMSO; GBL,False,100.0,Spin-coating,Unknown,0.15,False,0.981,18.32,0.69,12.33,xWyIsIzYVfQETFBeN7LzJQVJWXl9
MAPbI3,MA,Pb,I,1.6,PCBM-60 | TIPD,PEDOT:PSS,Al,Unknown,DMF >> none,False,Unknown >> 150.0,Spin-coating >> Gas reaction,N2 >> MAI; Vacuum,0.1,False,0.89,21.2,0.644,12.15,xX6K8r2mFFWVDvwcUdbktJK0DZFz
FA0.5MA0.5PbBr0.45I2.55,FA; MA,Pb,Br; I,,TiO2-c | TiO2-mp,NiO,Au,Unknown,DMF; DMSO >> IPA,False,70.0 >> 100.0,Spin-coating >> Spin-coating,Unknown,0.1,False,0.855,19.04,0.574,9.35,xXF9gMcBlWtRtlP6txyf6Qw2JFwv
MAPbI3,MA,Pb,I,1.6,TiO2-c | TiO2-mp,TPBC,Au,Unknown,DMF >> IPA,False,70.0 >> 25.0,Spin-coating >> CBD,Unknown,0.08,False,0.923,15.61,0.68,9.86,xXSlgYi2gdlgqZA71OOd3gkJWX02
FA0.85MA0.15PbBr0.45I2.55,FA; MA,Pb,Br; I,,TiO2-c | TiO2-mp,"3,6-Pyr",Au,Chlorobenzene,DMF; DMSO,False,100,Spin-coating,Unknown,0.1,False,1.085,21.45,0.768,17.89,xXVUpmXypUEdgnnry1snjpgieeNL
FA0.81MA0.15PbBr0.45I2.55,FA; MA,Pb,Br; I,,PCBM-60 | C60 | BCP,PTAA,Cu,Unknown,DMF; DMSO >> IPA,False,105.0 >> 105,Spin-coating >> Spin-coating,N2 >> N2,0.07,False,1.18,22.61,0.75,20.01,xXVg8T19r7AXBk1r0Ep_JkrXmOpC
MAPbI3,MA,Pb,I,1.6,C60 | BCP,DBFMT,Ag,Unknown,DMF >> IPA,False,Unknown >> 90,Spin-coating >> Spin-coating,N2 >> N2,0.1,False,0.95,15.62,0.688,10.25,xXeOAXIdYTv5tZgn_ngL6osa0Xkh
MAPbI3,MA,Pb,I,1.6,TiO2-c | TiO2-mp,Spiro-MeOTAD,Ag,Unknown,DMF; DMSO >> IPA,False,Unknown >> 100,Spin-coating >> Spin-coating,Unknown,0.09,False,1.02,21.75,0.67,14.86,xXggZPrqO8CHiOvz8kRPiMJkNf-N
CsPbBr3,Cs,Pb,Br,,TiO2-c | TiO2-mp,MnS,Carbon,Unknown,DMF >> none,False,Unknown,Spin-coating >> Evaporation,Air >> Vacuum,0.1,False,1.44,7.23,0.76,7.91,xXjnkRx7u51xU7aaAj6TQUQ33KJ7
MAPbI3,MA,Pb,I,1.596,PCBM-60,NiO-c,Ag,Unknown,DMF >> none,False,90.0 >> 110.0,Spin-coating >> Gas reaction,Unknown >> MAI; Vacuum,0.07,False,1.012,16.49,0.49,8.22,xXlI5G_Ee16FSIcflP78pueenGYT
Cs0.05FA0.81MA0.14PbBr0.45I2.55,Cs; FA; MA,Pb,Br; I,,TiO2-c | TiO2-mp,ZnPcNO2-OPh,Au,Chlorobenzene,DMF; DMSO,False,100.0,Spin-coating,Unknown,0.15,False,1.071,20.832,0.644,14.35,xXps920JtrLewvSOWnPihgHhQnQq
MAPbI3,MA,Pb,I,1.55,TiO2-np,Spiro-MeOTAD,Au,Ar,DMF,False,110,Spin-coating,N2,0.16,False,0.996,16.9,0.7,11.8,xXqmmPFIue59Hwq1keQIV2r7Q1-c
MAPbI3,MA,Pb,I,1.6,TiO2-c | TiO2-mp,Spiro-MeOTAD,Au,Unknown,DMF >> IPA,False,100.0,Spin-coating >> CBD,N2 >> N2,0.12,False,0.98,13.2,0.62,8.0,xXyYOVlreyg_ci4SrqMXZVawwR66
MAPbI3,MA,Pb,I,1.6,TiO2-c | TiO2-mp,Spiro-MeOTAD,Ag,Toluene,DMSO; GBL,False,100.0,Spin-coating,Unknown,0.09,False,0.95,19.3,0.667,12.2,xXzHselnp1-ZKHuNFM-hW2WDk4r2
Cs0.07FA0.93PbI3,Cs; FA,Pb,I,,TiO2-c,Spiro-MeOTAD,Au,Unknown,DMF; DMSO >> none >> IPA,False,Unknown >> Unknown >> 150.0,Spin-coating >> Gas reaction >> Ion exchange,N2 >> FAI; Vacuum >> N2,2.0,True,0.962,22.08,0.608,13.2,xYclKoUMWaJCXlBo0e11dMDAMnFR
MAPbBrI2,MA,Pb,Br; I,,TiO2-c,PTAA,Au,Toluene,DMSO; GBL,False,Unknown,Spin-coating,Unknown,0.03,False,1.113,20.77,0.69,15.56,xYtoK5BM2YCSIFUMKwNC2WnEaINi
Cs0.15FA0.85PbI3,Cs; FA,Pb,I,,TiO2-c | TiO2-mp,Spiro-MeOTAD,Au,Chlorobenzene,DMF; DMSO,False,130.0,Spin-coating,Unknown,0.25,False,1.08,24.22,0.75,19.8,xZCJkhTdJ497M1z8Ax9mDSJ_dUpx
MAPbI3,MA,Pb,I,1.6,TiO2-c | TiO2-mp,Spiro-MeOTAD,Au,Chlorobenzene,DMSO,False,100.0,Spin-coating,N2,0.138,False,1.01,18.2,0.7290000000000001,13.4,xZE6vKi_CW3Lpy21NkFxBPorW7VL
MAPbI3,MA,Pb,I,1.6,ZnO-c,Spiro-MeOTAD,Ag,Chlorobenzene,DMF,False,70.0,Spin-coating,Unknown,0.09,False,1.19,16.6,0.64,12.68,xZILXKOBO-FDewAVbSewkde-yWzM
MAPbI3,MA,Pb,I,1.6,ICBA | C60 | BCP,PEDOT:PSS,Al,Unknown,DMF,False,100.0,Spin-coating,N2,0.06,False,0.88,13.8,0.589,7.15,xZJ8n1SLbxx6ANFgPjQ9KgGnkGyK
Cs0.05FA0.85MA0.15PbBr0.45I2.55,Cs; FA; MA,Pb,Br; I,1.6,TiO2-c,Spiro-MeOTAD,Au,IPA,DMF; DMSO,False,100,Spin-coating,Air,0.16,False,1.16,22.54,0.711,19.12,xZVvslfY4E2dIngDSjnBfYaPf9s1
MAPbI3 | (BI)2PbI2,MA | (BI),Pb | Pb,I | I,,TiO2-c | TiO2-mp,Spiro-MeOTAD,Au,Chlorobenzene,DMSO >> IPA,False,100.0 >> Unknown,Spin-coating >> Spin-coating,Unknown,0.1,False,1.06,21.5,0.732,16.7,xZWY3t474xlzn1Qlq_lI6UgYiXgV
FA0.85MA0.15PbBr0.45I2.55,FA; MA,Pb,Br; I,,TiO2-c | TiO2-mp | Trimethylamine oxide,Spiro-MeOTAD,Au,Chlorobenzene,DMF; DMSO,False,100,Spin-coating,N2,0.1,False,1.15,23.41,0.779,20.92,xZaA4SmHAxEIdBAZyhwYE4Vwcqp6
MAPbI3,MA,Pb,I,1.6,TiO2-c | SnO2,Spiro-MeOTAD,Ag,Chlorobenzene,DMF; DMSO,False,70; 120,Spin-coating,Unknown,0.06,False,1.06,22.1,0.73,17.0,xZiu5FIpIKs_UqTMw5Q0kkQrljKr
MAPbI3,MA,Pb,I,1.6,SnO2-c | PCBM-60,IDT-TPA,Au,Chlorobenzene,DMF,False,90.0,Spin-coating,N2,0.11,False,0.98,21.67,0.508,10.8,xZllXSCpDzJ2wAwQIaBGnk086RSX
Cs0.05FA0.79MA0.16PbBr0.48I2.52,Cs; FA; MA,Pb,Br; I,1.55,PCBM-60,PANI,Au,Chlorobenzene,DMF; DMSO,False,100.0,Spin-coating,Air,0.09,False,0.93,21.74,0.75,15.19,xZt2UgcS6DcbrXs-y2_JM1NIUE-K
MAPbI3,MA,Pb,I,1.6,TiO2-c | TiO2-mp,Spiro-MeOTAD,Au,Chlorobenzene,DMF; DMSO >> none,False,100.0 >> 100,Spin-coating >> Recrystallization,Air >> Air; Methylamin,0.13,False,1.11,21.6,0.77,18.4,xZtRa8xt-IHkPVHlI8WedReh7FIw
MAPbBr3,MA,Pb,Br,,TiO2-c,Spiro-MeOTAD,Au,Diisopropyl ether,DMF; DMSO,False,100.0,Spin-coating,N2,0.09,False,1.36,7.76,0.76,8.05,x_4K45Jn04IOX7vTxe7HyUnbVoh8
MAPbI3,MA,Pb,I,1.6,BCP; PCBM-60,PEDOT:PSS,Ag,Unknown,DMF >> IPA,False,Unknown,Spin-coating >> Spin-coating,N2 >> N2,0.1,False,0.98,21.24,0.738,15.37,x_CRikU5naK3wuu7P-w9hqpbDkDk
MAPbI3,MA,Pb,I,1.6,WOx,Spiro-MeOTAD,Au,Unknown,GBL; NMP,False,Unknown,Spin-coating,N2,0.06,False,0.84,22.93,0.68,10.98,x_Cpaci52EW0kYGlm9PnieJpIgM9
MAPbI3,MA,Pb,I,1.6,PCBM-60 | BCP,PEDOT:PSS,Al,Unknown,none >> IPA,True,Unknown >> 100,Spin-coating >> Spin-coating,Vacuum >> N2,0.1,False,1.02,17.72,0.716,12.91,x_IxghyLaHyyvecCQDKNXTOBsUNl
MAPbI3,MA,Pb,I,1.55,TiO2-c,Spiro-MeOTAD,Au,Diethyl ether,DMF; DMSO,False,65.0,Spin-coating,Unknown,0.09,False,1.08,16.69,0.645,11.6,x_J2qBqOAMEZH1EhhUlmPHJVGq2R
MAPbI3,MA,Pb,I,1.6,TiO2-c,Spiro-MeOTAD,Au,Chlorobenzene,DMF,False,100.0,Spin-coating,Unknown,0.15,False,0.923,18.82,0.71,12.33,x_OMRz2Wayhjf2sESzGcd98ykgo8
MAPbI3,MA,Pb,I,1.6,TiO2-c,Spiro-MeOTAD,MoOx | ITO,Unknown,DMF,False,105.0,Spin-coating,Unknown,1.58,False,0.88,16.06,0.71,10.05,x_T75V1aTgsBSjFAwmTUBSlvVz5x
MAPbI3,MA,Pb,I,1.6,TiO2-c | TiO2-mp,Spiro-MeOTAD,MoOx | IZO | Au,Toluene,DMSO; GBL,False,100.0,Spin-coating,Unknown,0.16,False,0.8690000000000001,18.31,0.753,11.98,x_ZAk5M7ALyW8R-DoxL4XdEablu8
MAPbI3,MA,Pb,I,1.6,TiO2-c | TiO2-mp,Spiro-MeOTAD,Au,Diethyl ether,DMF,False,100.0,Spin-coating,N2,0.04,False,1.11,20.95,0.741,17.0,x_cv3_ZVTyzXNhYaqAwmiWY267Vd
Cs0.05FA0.80MA0.15PbBr0.43I2.57,Cs; FA; MA,Pb,Br; I,,TiO2-c | TiO2-mp,Spiro-MeOTAD,Au,Chlorobenzene,DMF; DMSO,False,100.0,Spin-coating,N2,0.16,False,1.08,23.9,0.75,18.5,x_mspCGjkCSsAlqwoJseRiGb4KW_
MAPbI3,MA,Pb,I,,TiO2-c | TiO2-mp,Spiro-MeOTAD,Au,Unknown,DMF; DMSO,False,Unknown,Spin-coating,N2,0.09,False,1.072,22.8,0.6940000000000001,17.0,x_tu0ryIlKoy3udPRgvHyPH5_kaw
Cs0.05FA0.79MA0.16PbBr0.51I2.49,Cs; FA; MA,Pb,Br; I,1.58,TiO2-c | TiO2-mp,Spiro-MeOTAD,Au,Chlorobenzene,DMF; DMSO,False,100.0,Spin-coating,Air,0.25,False,1.11,23.1,0.71,19.8,xa9qi3pZYAUmZcTI7HbwZEzKzM7a
MAPbI3,MA,Pb,I,1.6,TiO2-c | TiO2-mp,Spiro-MeOTAD,Ag,Unknown,DMF >> IPA,False,70.0 >> 70.0,Spin-coating >> Spin-coating,Unknown,0.1,False,0.88,12.86,0.6579999999999999,7.45,xaEx-0-V-XJM4twdKZzpg7yT3YG5
Cs0.05FA0.79MA0.16PbBr0.51I2.49,Cs; FA; MA,Pb,Br; I,,SnO2-c,CuPc,Carbon,Chlorobenzene,DMF; DMSO,True,100.0,Spin-coating,N2,0.071,False,0.8,22.1,0.56,9.96,xaHv3MBERpmgDTMgsGc6e5fMW1lC
MAPbI3,MA,Pb,I,1.6,TiO2-c | TiO2-mp,Spiro-MeOTAD,Au,Unknown,DMF; DMSO,False,125.0,Brush painting,Air,1.02,False,0.97,20.27,0.61,12.01,xaJXGWXN5iiL_OXb2E4FOpCjTLUc
MAPbI3,MA,Pb,I,1.6,TiO2-c | PCBM-60,PCDTBT8,MoO3 | Au,Unknown,DMF; DMSO >> IPA,False,Unknown >> 100.0,Spin-coating >> Spin-coating,N2 >> N2,0.0002,False,1.09,22.24,0.789,18.81,xaUVV5yhJ_Ngtnl252-92O8UU2Oh
MAPbI3,MA,Pb,I,1.6,TiO2-c | TiO2-nw,Spiro-MeOTAD,Pd,Toluene,DMF,False,70; 100,Spin-coating,Unknown,0.0314,False,0.97,20.75,0.55,11.46,xaWS5lIPDt23qhHlC7w6Bkn4-Xii
MAPbI3,MA,Pb,I,1.6,TiO2-c | TiO2-mp,Spiro-MeOTAD,Au,Unknown,DMF; DMSO >> IPA,False,Unknown >> 100.0,Spin-coating >> Spin-coating,Unknown,0.06,False,0.99,23.5,0.66,15.41,xaapyD2t8Oj4OFFfix1NkFyuG2LP
MAPb1.0I3,MA,Pb,I,1.6,PCBM-60 | BCP,NiO-c,Ag,Chlorobenzene,DMF; DMSO,False,100,Spin-coating,N2,0.1,False,1.01,19.53,0.713,14.09,xaqdmsFR5_ihQpN2tEzqZUmcmJ3Q
