Repository: GouravSidana/firstML

# firstML
My first Machine Learning Project

File: filtered_perovskite.csv (part 150 of 155)
Formula,A_ion,B_ion,X_ion,Bandgap,ETL,HTL,Backcontact,Antisolvent,Solvent,Solv_annel,Anneal_temp,Dep_procedure,Synth_atm,Cell_area,Is_module,Voc,Jsc,FF,PCE,entry_id
MAPbI3,MA,Pb,I,1.6,TiO2-c | TiO2-mp,Spiro-MeOTAD,Au,Chlorobenzene,DMF; DMSO,False,85.0,Spin-coating,Air,0.09,False,1.04,20.67,0.7120000000000001,15.25,xasSWi9BNLoqlJYL3i-WgsRHuZE5
MAPb1.0I3,MA,Pb,I,1.55,TiO2-c | TiO2-mp,Spiro-MeOTAD,Au,Unknown,DMF >> IPA,False,3; 5 >> 5,Spin-coating >> Spin-coating,Unknown,0.1,False,1.01,19.33,0.7,13.67,xb4PljjqNdKZMI6uosmWxdmHWGmQ
MAPbI3,MA,Pb,I,1.6,PCBM-60 | C60 | BCP,PEDOT:PSS,Ag,Toluene,DMSO; GBL,True,100.0,Spin-coating,Unknown,0.11,False,0.93,18.45,0.695,11.9,xb6RIj9GsvEqxYJxv5bPz7Ek-mOP
FAMAPbI3,FA; MA,Pb,I,,TiO2-c | TiO2-mp,Spiro-MeOTAD,Au,Unknown,DMF >> IPA,False,90; 120 >> 100,Spin-coating >> Ion exchange,N2 >> N2,0.0919,False,0.92,15.7,0.61,7.1,xb8ihHSyHQsaKYuTVHrMBMCKU4xu
MAPbI3,MA,Pb,I,1.6,TiO2-np | TiO2-c,PDCBT | MoO3,Ag,N2,DMF; DMSO,False,110,Spin-coating,N2,0.1,False,0.94,21.6,0.69,13.7,xbBiIvsO-lmaduidDYvVhWbeyfbE
FA0.85MA0.15PbBr0.6I2.4,FA; MA,Pb,Br; I,,PCBM-60; TDPP-CN4 | BCP,PEDOT:PSS,Ag,Anisole; Chlorobenzene,DMF; DMSO,False,100.0,Spin-coating,Air,0.919,False,0.89,16.6,0.484,7.1,xbJJVOjaKMBWBLOPPPhOv6nAtwK4
MAPbI3,MA,Pb,I,1.6,TiO2-c | TiO2-mp,Spiro-MeOTAD,Au,Unknown,DMF >> none,False,60; 100 >> 150,Spin-coating >> Gas reaction,Air >> Air; MAI,0.11,False,1.02,18.89,0.66,12.68,xbeedIH1qzFuoO2KqiFgiMO_UEla
Cs0.08FA0.77MA0.15PbBr0.51I2.49,Cs; FA; MA,Pb,Br; I,1.6,C60 | BCP,PTAA,Cu,Ethyl acetate,DMF; DMSO,False,100,Spin-coating,N2,0.16,False,1.049,19.046,0.777,15.51,xbj9sq6GtpLRafW4x2lGVrEKCDA8
MAPbI3,MA,Pb,I,1.6,PCBM-60,PEDOT:PSS,Ag,Unknown,DMF; DMSO,False,Unknown,Spin-coating,N2,0.04,False,0.981,19.65,0.743,14.32,xbp6IO17WydcY3GstM04s_JOLuso
MAPbI3,MA,Pb,I,1.6,TiO2-c | SnO2-mp,P1,Au,Diethyl ether,DMF; NMP,False,150.0,Spin-coating,Air,0.1,False,1.03,21.6,0.624,13.8,xbz97H7wm5TYKhDhPcSyBXG8cPRk
MAPbI3,MA,Pb,I,1.6,PFPDI,P3CT,Ag,Chlorobenzene,DMF; DMSO,False,60.0; 80.0,Spin-coating,Air,0.1,False,1.02,19.93,0.65,13.31,xc2eQWPosJTfm79PFMzHR6xLKwHj
MAPbBr3,MA,Pb,Br,2.31,TiO2-c | TiO2-mp,Spiro-MeOTAD,Au,Toluene,DMF; DMSO,False,Unknown,Spin-coating,N2,0.1,False,1.39,7.42,0.753,7.76,xc3DNAtbo34aeKutyv97t0zBUZjI
MAPbI3,MA,Pb,I,1.6,PCBM-60,NiO-c,Ag,Chlorobenzene,DMF; DMSO,False,100,Spin-coating,Air,0.1,False,0.99,20.4,0.703,14.14,xc9lApFDB0yRj6hESpdCntZPtOSk
MAPbI3,MA,Pb,I,1.6,TiO2-c,Spiro-MeOTAD,Au,Unknown,DMF,False,100.0,Spin-coating,N2,0.09,False,0.99,22.4,0.6859999999999999,15.21,xcCc-AnnGbPi_7XnsCYTspiO2hjI
MAPbI3,MA,Pb,I,1.6,PCBM-60,PTB7-TH; PFN,Al,Diethyl ether,DMF; DMSO,False,100.0,Spin-coating,Unknown,0.04,False,1.0,18.85,0.79,14.83,xcO9eIb_13GL7dy5zdjUD20FV0li
Cs0.05FA0.81MA0.14PbBr0.45I2.55,Cs; FA; MA,Pb,Br; I,,PCBM-60 | TIPD,NiO-c,Ag,Chlorobenzene,DMF; DMSO,False,100.0,Spin-coating,N2,0.04,False,1.04,20.05,0.7,14.7,xcjQelqsABZ2v_WlWdp3VzR6eqCj
MAPbI3,MA,Pb,I,1.5,SnO2-np,Cz-OMeTAD,Au,Chlorobenzene,DMF; DMSO,False,100.0,Spin-coating,Air,0.09,False,,,,16.22,xclQK4ZQuDYdR5yYNtvkj85IcNIW
MAPbI3,MA,Pb,I,1.6,TiO2-c | TiO2-mp,Spiro-MeOTAD,Au,Unknown,DMF >> none,False,Unknown >> 100.0,Spin-coating >> Recrystallization,N2 >> Methylamin; N2,0.1,False,1.09,23.2,0.73,16.9,xcrP6TNDSIumJKeEcHe-RQcRIUPw
MAPbI3,MA,Pb,I,1.6,PCBM-60 | Rhodamine 101,PEDOT:PSS,Ag,Unknown,DMF,False,90.0,Spin-coating,Dry air,0.1,False,0.84,17.56,0.589,8.66,xcwtrqYL7Kb-YFxQdPYl8BHbsuwU
MAPbI3,MA,Pb,I,1.6,C60 | BCP,F6-TCNNQ | TaTm,Ag,Unknown,none,False,Unknown,Co-evaporation,Vacuum,0.01,False,1.0590000000000002,21.3,0.804,18.2,xczXPG2lYPQfr4PcPSgOw2QkcpCy
MAPbI3,MA,Pb,I,1.6,TiO2-c | TiO2-mp,Spiro-MeOTAD,Au,Toluene,DMSO; GBL,False,50.0; 100.0,Spin-coating,Unknown,0.1,False,1.047,19.86,0.706,14.68,xd--tEpSJWEMeXOhwLpfD9f-rz15
Cs0.05FA0.79MA0.16PbBr0.51I2.49,Cs; FA; MA,Pb,Br; I,,TiO2-c,Spiro-MeOTAD,Au,Chlorobenzene,DMF; DMSO,False,100.0,Spin-coating,Unknown,0.1,False,1.09,22.1,0.73,17.63,xd5zRSTVz_ygnKMJoWH64sqs_wX1
MAPbI3,MA,Pb,I,1.6,C60 | BCP | LiF,PEDOT:PSS,Al,Unknown,DMSO,False,100.0,Electrospraying,Unknown,0.0177,False,0.97,16.87,0.718,11.71,xdBdE4Ydt-Hs1P10wJuAkCzJWG0z
MAPb3I3,MA,Pb,I,,TiO2-c | Fullerenol,P3HT,MoO3 | Ag,Unknown,DMF,False,105.0,Spin-coating,N2,0.03,False,0.92,20.45,0.7,13.16,xdE_TdyHfJKV0NE_apkArfDlsnPq
MAPbBr0.81I2.19,MA,Pb,Br; I,1.71,PCB-C12,PTAA,Ag,Unknown,DMF >> IPA,False,Unknown >> 100.0,Spin-coating >> Spin-coating,N2 >> N2,0.26,False,1.11,16.75,0.51,9.44,xdEwm94ydvszYtV9y3A_ciJAQ1Of
MAPbI3,MA,Pb,I,1.56,TiO2-c | TiO2-mp,Spiro-MeOTAD,Au,Unknown,DMF >> IPA,False,Unknown >> 70.0,Spin-coating >> CBD,Ar >> Ar,0.2,False,0.932,20.8,0.75,12.07,xd_WOMOKNyzkcGApjkBO5NQddKZL
MAPbI3,MA,Pb,I,1.6,TiO2-nanosphere,Spiro-MeOTAD,Au,Unknown,DMF,False,110; 115,Spin-coating,Unknown,0.1,False,0.91,20.8,0.63,11.92,xdiLh6RkhfhR512Ftn1DtLeGL-y2
MAPbI3,MA,Pb,I,1.6,PCBM-60 | BCP,NiO-c,Ag,Toluene,DMF; DMSO,False,100.0,Spin-coating,Ar,0.1,False,1.04,18.58,0.775,14.97,xdxIaQTNrDM-XFotYo09WzwvDtkR
MAPbI3,MA,Pb,I,1.6,PEIE | PCBM-60 | Bphen,PTAA | PMMA,Al,2-Butanol,DMF; DMSO,True,100.0,Spin-coating,N2,0.1,False,1.125,24.01,0.743,20.07,xe1CzNBhr5ElRrjKeAxZN-7xM3oV
MAPbI3,MA,Pb,I,1.6,TiO2-c | TiO2-mp,Spiro-MeOTAD,Au,Unknown,DMF >> IPA,False,Unknown >> 70.0,Spin-coating >> Spin-coating,Unknown,0.1,False,1.0,18.3,0.59,10.9,xe2Ce94559GK_sgpYLL3dz6ggxQE
FAMAPbI3,FA; MA,Pb,I,1.546,TiO2-c | TiO2-mp,Spiro-MeOTAD,Ag,Unknown,DMF >> IPA >> IPA,False,60.0 >> 60.0 >> 60.0 >> 60.0,Spin-coating >> CBD >> Spin-coating,Unknown,0.084,False,1.004,23.74,0.7829999999999999,18.66,xeDlnIrksfHeL4QPrbQHu6sexZKA
MAPbI3,MA,Pb,I,1.6,TiO2-c | TiO2-mp,Spiro-MeOTAD,Au,Unknown,DMF; DMSO,False,80.0,Spin-coating,Air,0.15,False,0.82,22.4,0.55,10.1,xeJuZZ96u3P5r-B_42fIbQ-W-gBe
MAPbI3,MA,Pb,I,1.6,PCBM-60,PEDOT:PSS,Al,Unknown,none >> IPA,False,Unknown >> 100.0,Evaporation >> Ultrasonic spray,Vacuum >> Air,0.06,False,1.003,21.2,0.365,7.77,xeksWZ4gNrThDb-6mROG89SngfaA
Cs0.05FA0.79MA0.16PbBr0.51I2.49,Cs; FA; MA,Pb,Br; I,,TiO2-c | TiO2-nw,Spiro-MeOTAD,Au,Chlorobenzene,DMF; DMSO,False,100,Spin-coating,Ar,0.1,False,1.08,20.19,0.7509999999999999,16.38,xeuSSpCf_52HoDymfaCgoiyd8TX7
Cs0.05FA0.79MA0.16PbBr0.51I2.49,Cs; FA; MA,Pb,Br; I,,SnO2-np,Spiro-MeOTAD,Au,Chlorobenzene,DMF; DMSO,False,100.0,Spin-coating,Unknown,0.1,False,1.12,21.74,0.764,18.59,xf0DWzazPFqnbOAJgeb5YaM7_XzT
MAPbI3,MA,Pb,I,1.5,TiO2-c | TiO2-mp,Spiro-MeOTAD,Ag,Unknown,DMSO | butanol,True,Unknown | 150,Spin-coating | Spin-coating,N2 | N2,0.1,False,0.96,19.48,0.69,12.83,xf2Wz0HZnLSfONLe3guZoOF6y5ZF
MAPbI3,MA,Pb,I,1.6,PCBM-60 | BCP,PTAA,Ag,Chlorobenzene,DMF; DMSO,False,100.0,Spin-coating,Unknown,0.06,False,,,,11.1,xf6PngFyArmyFd5RInxzCRbo7yIK
MAPbI3,MA,Pb,I,1.59,TiO2-c,Spiro-MeOTAD,Au,Chlorobenzene,DMF; DMSO,False,100,Spin-coating,N2,,False,1.08,22.89,0.763,18.05,xfAE8u9lp8ak71WrU8rIPFdnkmt0
MAPbI3,MA,Pb,I,1.6,PCBM-60 | LiF,PEDOT:PSS,Ag,Unknown,DMSO; GBL,False,90.0,Spin-coating,Unknown,0.1,False,,,,13.97,xfDW3YktT3blJxoEiIwDW0pj0cqC
MAPbI3,MA,Pb,I,1.614,PCBM-60 | BCP,PTAA,Ag,Unknown,DMF; DMSO >> IPA >> IPA,False,25 >> 100 >> 70,Spin-coating >> Spin-coating >> Spin-coating,N2 >> N2 >> N2,,False,1.09,23.34,0.75,19.15,xfV2rR2wPn8mDi6OKYsOKUmvfGYg
MAPbI3,MA,Pb,I,1.6,TiO2-c,Spiro-MeOTAD,MoO3 | Al,Unknown,DMF; DMSO >> IPA,False,Unknown >> 150,Spin-coating >> Spin-coating,Unknown,0.1,False,1.03,21.5,0.73,16.1,xfXjaw6j4e8rVAiPoU9YtNisS3sg
MAPbI3,MA,Pb,I,1.6,C60 | BCP,PT,Ag,Chlorobenzene,DMF,False,100.0,Spin-coating,Unknown,0.1,False,0.95,21.2,0.72,14.7,xfY8ErQ_ow8j2XZV03wA580EyzKm
MAPbI3,MA,Pb,I,1.56,AZO-c | ZnO-nw,Spiro-MeOTAD,Au,Unknown,DMF >> IPA,False,Unknown >> 70.0,Spin-coating >> Spin-coating,Unknown,0.038,False,0.84,21.43,0.574,10.34,xfc7OHMr-v1YuHA-ObBb2b7tNOcc
MAPbI3,MA,Pb,I,1.59,SnO2-np,Spiro-MeOTAD,Au,Ethyl acetate,DMF; DMSO,False,100,Spin-coating,Ar,0.08,False,0.92,20.52,0.52,9.9,xfzt4PYG2JDlBSNGBoUHK6EmlW59
MAPbI3,MA,Pb,I,1.6,TiO2-c | TiO2-mp,Spiro-MeOTAD,Ag,Unknown,DMF; DMSO >> IPA,True,105.0 >> 105.0,Spin-coating >> CBD,Air >> Air,0.1,False,1.0,21.46,0.7,15.02,xg3gGicPIlNFCWtkRq7xZhs4dFKV
Cs0.8FA0.2PbBr0.9I2.1,Cs; FA,Pb,Br; I,1.74,ITO | PTAA,C60 | BCP,,,,False,,,,,False,1.18,17.78,0.757,15.94,xgEnk-VuJeCl8caWAvVqVgQhSAho
MAPbI3,MA,Pb,I,1.6,TiO2-c | TiO2-mp,none,Carbon,Unknown,DMF >> IPA,False,70.0 >> 90.0,Spin-coating >> Spin-coating,Air >> Air,0.1,False,0.954,16.051,0.5329999999999999,8.16,xgHMXqx-VLClbf3FToe2iBDFwnES
FA0.85MA0.15PbBr0.45I2.55,FA; MA,Pb,Br; I,,TiO2-c | TiO2-mp,PCPDTBT,Au,Chlorobenzene,DMF; DMSO,False,100.0,Spin-coating,N2,0.09,False,0.93,15.9,0.62,9.2,xgJbvZHBPWN9q1BqikBgQCc27khH
MAPbI3,MA,Pb,I,,TiO2-c | Al2O3-mp,Spiro-MeOTAD | PEDOT:PSS,Transparent Conductive Adhesive | PET:Ni mesh,Unknown,DMF >> none,False,50; 100; 120 >> 25,Spin-coating >> Spin-coating,N2 >> N2,0.248,False,0.95,15.8,0.53,7.4,xgZATJaXh3c67aD8PIMr3vwgxZqs
MAPb0.5Sn0.5I3,MA,Pb; Sn,I,,PCBM-60 | Phen-NaDPO,PEDOT:PSS,Ag,Unknown,DMF,False,Unknown,Spin-coating,Unknown,0.04,False,0.71,27.1,0.695,13.4,xh11cVfx12GbBy4TbgPeFwI50iTN
FA0.85MA0.15PbBr0.45I2.55,FA; MA,Pb,Br; I,,ZnO-np,NiO-c | NiO-mp,Ag,Chlorobenzene,DMF; DMSO,False,100.0,Spin-coating,Unknown,0.108,False,1.12,21.08,0.76,17.98,xhAislTKLbHVEfOKpIOvesM_sf0d
MAPbI3,MA,Pb,I,1.6,In2O3 | PCBM-60,Spiro-MeOTAD,Au,Unknown,DMF >> IPA,False,70.0 >> 70.0,Spin-coating >> CBD,N2 >> N2,0.09,False,0.99,17.56,0.607,10.54,xhLPbog2fPZcCBE5G8B2ze9z7u07
MAPbI3,MA,Pb,I,1.5,PCBM-60 | ZnO-np,PEDOT:PSS,Ag,Unknown,DMF; DMSO,False,65; 100,Spin-coating,N2,0.11,False,1.03,18.58,0.5379999999999999,10.35,xhThMydhqD8sgQV4pqcw0wsxMlwI
FAMAPbBr3I,FA; MA,Pb,Br; I,1.6,PCBM-60,PEDOT:PSS,Al,Unknown,DMF >> IPA,False,110.0 >> 110.0,Spin-coating >> Spin-coating,Unknown,0.1,False,,,,,xhW5itcOJuKPpbxsZZ5IEfzQq0oO
MAPb1.0I3,MA,Pb,I,1.6,TiO2-c | TiO2-mp | ZrO2-mp,none,Carbon,Toluene,DMSO; GBL,False,100,Spin-coating,Unknown,0.1,False,1.01,23.56,0.6459999999999999,15.37,xhWhhkLvX3jUQDdTZY5QJAMBk-mM
CsPbBrI2,Cs,Pb,Br; I,,SnO2-np,none,Carbon,Unknown,DMF; DMSO,False,Unknown,Spin-coating,N2,0.08,False,1.2,12.06,0.72,9.74,xhZMhNC8BAbv7s71CnN7HLrHliKS
MAPbI3,MA,Pb,I,1.6,TiO2-c | TiO2-mp,Spiro-MeOTAD,Ag,Unknown,DMF >> n-amyl alcohol,False,70.0 >> 100.0,Spin-coating >> Spin-coating,Ar >> Ar,0.09,False,1.01,19.14,0.64,12.45,xhadUetQZI5rBn6nJfZ9Vw_NWXDi
MAPbI3,MA,Pb,I,1.6,ZnSe,Spiro-MeOTAD,Au,Unknown,DMF >> IPA,False,25.0 >> 100.0,Spin-coating >> Spin-coating,Unknown,0.1,False,1.05,21.96,0.74,17.06,xhg4jobYyYrdbhI2uJk25cyVke1n
MAPbI3,MA,Pb,I,1.6,PCBM-60,PEDOT:PSS,Al,Unknown,DMF >> IPA,False,80 >> 100,Spin-coating >> Spin-coating,Unknown,0.04,False,0.97,16.5,0.66,10.58,xhk3ZiiT2Vy64sT3MoIwVmVytlCI
MAPbI3,MA,Pb,I,1.6,TiO2-c,Spiro-MeOTAD,Ag,Unknown,DMF >> none,False,95.0 >> Unknown,Spin-coating >> Gas reaction,Dry air >> MAI,0.07,False,1.03,22.6,0.622,14.8,xhqlASwWbPdbLATeLNTmoPmN-Qd6
MAPbI3,MA,Pb,I,1.6,TiO2-c,Spiro-MeOTAD,Ag,Chlorobenzene,DMF,False,100.0,Spin-coating,N2,0.1,False,1.01,18.14,0.64,11.7,xhtfW7VcxzGqiyfdgK_oBv_vW8Wq
MAPbI3,MA,Pb,I,1.5,ZnSO,Spiro-MeOTAD,Ag,Unknown,DMF >> IPA,False,Unknown >> 70.0,Spin-coating >> CBD,Unknown,0.04,False,1.08,20.6,0.435,9.7,xi1Izn2QcVlGtdHKh12VV03k7cCd
FAPbI3,FA,Pb,I,1.48,TiO2-c,Spiro-MeOTAD,Au,Toluene,DMF,False,170.0,Spin-coating,N2,0.06,False,1.03,19.0,0.72,14.0,xi3hdQClrwLICn03r30uUZAVwfRj
Cs0.05FA0.79MA0.16PbBr0.51I2.49,Cs; FA; MA,Pb,Br; I,,SnO2-np,Spiro-MeOTAD,PEDOT:PSS | PEDOT:PSS | PDMS,Chlorobenzene,DMF; DMSO,False,100.0,Spin-coating,N2,0.1,False,1.05,22.2,0.64,15.9,xi5ynpKV-P5Lno0dsyGmlDsCAUh0
MAPbI3,MA,Pb,I,1.6,TiO2-c | TiO2-mp,Spiro-MeOTAD,Ag,Unknown,DMF,False,100.0,Spin-coating,Unknown,0.1,False,0.96,21.07,0.72,14.56,xi9Be-LNVYWsV81tQKgavTc56LPM
MAPbI3,MA,Pb,I,1.6,TiO2-c | TiO2-mp,Spiro-MeOTAD,Au,Unknown,GBL,False,100.0,Spin-coating,Unknown,0.126,False,0.939,15.43,0.612,8.81,xiBKPKSUerPijd1bHk0GZpY7IvG1
Cs0.05FA0.79MA0.16PbBr0.51I2.49,Cs; FA; MA,Pb,Br; I,,TiO2-c | TiO2-mp,M106,Ag,Chlorobenzene,DMF; DMSO,False,100.0,Spin-coating,Unknown,0.14,False,,,,11.26,xiJmbkJScHkY2pvvhzu-74jPHEw8
MAPbI3,MA,Pb,I,1.6,TiO2-c | TiO2-mp,Spiro-MeOTAD,Au,Unknown,DMF >> IPA,False,Unknown >> 95.0,Spin-coating >> Spin-coating,Unknown >> Air,0.08,False,0.957,16.4,0.72,11.22,xiZIpkPIGebFbNCCrkRfhzhfqPxo
MAPbI3,MA,Pb,I,1.6,TiO2-c | TiO2-mp | ZrO2-mp,none,Carbon,Unknown,GBL,False,50.0,Drop-infiltration,Air,0.13,False,0.865,18.19,0.7,11.08,xiZRpkwyfGz3Ak0ro1She0mMDp-F
MAPbI3,MA,Pb,I,1.5,TiO2-c,PPDT2FBT,Au,Unknown,DMF,False,100.0,Spin-coating,Unknown,0.16,False,1.05,20.5,0.73,15.46,xic-5u1dLH0Gd-TFCQ72fRiWH8T3
MAPbI3,MA,Pb,I,1.6,C60; PCBM-60 | Zr(acac)4,PEDOT:PSS,Ag,Unknown,DMF,False,100.0,Spin-coating,N2,0.1,False,,,,,xicEacdTb3Ps8LwtTID4n_f6MXEr
MAPbI3,MA,Pb,I,1.6,SrTiO3 | Graphene; Al2O3-mp,Spiro-MeOTAD,Au,Unknown,DMF,False,130.0,Spin-coating,Unknown,0.16,False,1.01,23.099,0.738,17.21,xinjqxCN6kUovS-VQkz-jCV_lRke
Cs0.05FA0.81MA0.14PbBr0.43I2.57,Cs; FA; MA,Pb,Br; I,,TiO2-c,Spiro-MeOTAD,Au,Anisole,DMF; DMSO,False,150.0,Spin-coating,Air,0.14,False,1.154,20.87,0.7759999999999999,18.68,xirvfWgyZlbCZRefQ2oncIFXI3s5
FA0.15MA0.85PbBr2.55I0.45,FA; MA,Pb,Br; I,1.53,TiO2-c | TiO2-mp,Spiro-MeOTAD,Au,Unknown,DMF; NMP >> IPA,False,Unknown >> 100.0,Spin-coating >> Spin-coating,Unknown,0.096,False,1.04,20.54,0.72,15.5,xj4fowOBLsWpRDmKKXCFqqgfcPyW
Cs0.05FA0.79MA0.16PbBr0.51I2.49,Cs; FA; MA,Pb,Br; I,,3-acetylpyridine | PCBM-60 | BCP,NiMgLiO,Ag,Chlorobenzene,DMF; DMSO,False,150.0,Spin-coating,Unknown,0.09,False,1.06,22.74,0.77,18.56,xj5MeczxtWe9ohDo-aarr7p9yR-d
MAPbI3,MA,Pb,I,1.6,TiO2-c | TiO2-mp,Spiro-MeOTAD,Cu; Cu2O,Toluene,DMSO; GBL,False,100.0,Spin-coating,N2,0.09,False,0.93,14.94,0.675,9.37,xj7BfIJEl349wL4hv-_pjlKT6xqZ
Cs0.05FA0.79MA0.16PbBr0.51I2.49,Cs; FA; MA,Pb,Br; I,,SnO2-np | PCBM-60,Spiro-MeOTAD,Au,Chlorobenzene,DMF; DMSO,False,100.0,Spin-coating,Unknown,0.1,False,1.11,22.84,0.7659999999999999,19.51,xj8p3nzivNHgfF1w9qGIaxftbXHf
FA0.83MA0.17PbBr0.51I2.49,FA; MA,Pb,Br; I,,TiO2-c | TiO2-mp,FA-CN,Au,Trifluorotoluene,DMF; DMSO,False,100.0,Spin-coating,Unknown,1.0,False,1.053,16.19,0.6859999999999999,11.69,xjNpmcI_I1vqu44OM2UBhOjfKXUx
MAPbI3,MA,Pb,I,1.6,PCBM-60,PEDOT:PSS,Au,Unknown,DMF,False,90.0,Spin-coating,N2,0.04,False,0.98,18.84,0.644,11.9,xjOLXrrtgb3JdKY0Fh6_5qmbteZ4
FA0.1MA0.9PbI3,FA; MA,Pb,I,1.51,TiO2-c | TiO2-mp,Spiro-MeOTAD,Au,Unknown,DMF; HCl,False,Unknown,Spin-coating,N2,0.1083,False,0.97,23.0,0.75,16.9,xjP9L3Cz-T4K6rnTDs9tBrjIIvED
CsPbI3,Cs,Pb,I,,TiO2-c,PTAA,Au,Methyl acetate,DMF; DMSO,False,150.0,Spin-coating,Air,0.1,False,1.09,18.03,0.78,15.39,xjTmpGxok_sE1ZNSh_gaKaWp5Ov5
FA0.85MA0.15PbBr0.45I2.55,FA; MA,Pb,Br; I,,TiO2-c | TiO2-mp,PEDOT; Graphene,Au,Unknown,DMF; DMSO,False,100.0,Spin-coating,Unknown,0.1,False,0.79,21.32,0.51,8.79,xje-aDipoygJDC2HO9oZ3CarjOAX
MAPbI3,MA,Pb,I,1.6,TiS2,Spiro-MeOTAD,Au,Chlorobenzene,DMF; DMSO,False,100.0,Spin-coating,Unknown,0.09,False,1.02,20.0,0.655,13.3,xjpg2O0jMjWzGykHmQSfyYug3Noh
Cs0.085FA0.915PbBr0.45I2.55,Cs; FA,Pb,Br; I,1.625,TiO2-c | TiO2-mp,Spiro-MeOTAD,Au,Chlorobenzene,DMF; DMSO,False,105.0,Spin-coating,N2,0.09,False,1.07,21.49,0.7170000000000001,15.85,xjpuxsJFIIar0KgLmXZI0llH4-iR
FA0.85MA0.15PbBr0.45I2.55,FA; MA,Pb,Br; I,1.55,TiO2-c | TiO2-mp,M4; PCBM-60,Au,Chlorobenzene,DMF; DMSO,False,100.0,Spin-coating,Air,0.002,False,1.015,24.0,0.654,15.9,xjx8P_x6yJXWf4ZrT-0lAGHT273q
MAPbI3,MA,Pb,I,1.5,ZnSO,Spiro-MeOTAD,Ag,Unknown,DMF >> IPA,False,Unknown >> 70.0,Spin-coating >> CBD,Unknown,0.04,False,1.08,21.2,0.601,13.7,xk4I8pxTKw393svLS6oudU7gOz_o
Cs0.08FA0.77MA0.15PbBr0.51I2.49,Cs; FA; MA,Pb,Br; I,1.6,C60 | BCP,PTAA,Cu,Ethyl acetate,DMF; DMSO,False,100,Spin-coating,N2,0.16,False,1.046,18.67,0.672,13.13,xkKR_GEF5Y2Bowm_CI7Ze-Gy2fq3
CsPbBrI2,Cs,Pb,Br; I,,TiO2-c,PTAA,Au,Unknown,DMF >> Ethyl acetate,False,300.0 >> Unknown,Spin-coating >> Dipp-coating,N2 >> N2,0.09,False,1.2009999999999998,14.48,0.7609999999999999,13.23,xka86wNdh9SasoH-AKh0mO0XI8j0
MAPbI3,MA,Pb,I,1.6,PCBM-60 | Ag-np | BCP,PEDOT:PSS,Ag,Vacuum,DMF,False,25; 100,Spin-coating,Unknown,0.1,False,0.87,15.51,0.58,7.89,xkhuFJM8AQ6DAoIcljQ0FA1PeLkY
MAPbI3,MA,Pb,I,1.61,TiO2-c | TiO2-mp,Spiro-MeOTAD,Au,Unknown,DMF >> none,False,70 >> 145,Spin-coating >> Closed space sublimation,Air >> Air,0.09,False,1.06,22.51,0.78,18.54,xkvh3RBZY5xfKpWTKK7Wd4Ur8uhD
MAPbBr1.2I1.8,MA,Pb,Br; I,1.82,C60 | bis-C60,NiO-c,Ag,Toluene,DMSO; GBL,False,100.0,Spin-coating,N2,0.14,False,1.17,14.7,0.7,12.0,xlIOm22Id5d2xFh7AOG6HPoP_lHs
MAPbI3,MA,Pb,I,1.6,PCBM-60 | Bphen,PEDOT:PSS,Al,2-Butanol,DMF,True,100; 100,Spin-coating,N2,0.12,False,,21.2,0.71,15.7,xlPXoNKmEPkqaBb46NGif90prXAG
MAPbI3,MA,Pb,I,1.6,PCBM-60 | PEI,NiO-c,Ag,Unknown,DMSO; GBL,False,70.0,Spin-coating,Air,0.09,False,1.07,19.58,0.7140000000000001,15.03,xlPyvXXEBszmR56hFA50rH899h7b
MAPbI3,MA,Pb,I,1.6,PCBM-60 | LiF,Spiro-MeOTAD,Al,Toluene,DMF; DMSO,False,65; 100,Spin-coating,Unknown,0.04,False,0.887,19.8,0.75,13.1,xl__O40ManNSZeZj6P7AnO2YbdLN
MAPbI3,MA,Pb,I,1.6,TiO2-c,Poly-N-vinylcarbazole | Spiro-MeOTAD,Au,Unknown,DMF,False,95.0,Spin-coating,Unknown,0.16,False,1.016,21.6,0.77,16.9,xld8MzhEdU5mAZPAmy5AUC0oeDFe
MAPbI3,MA,Pb,I,1.6,c-HATNA | bis-C60,c-TCTA,Ag,Toluene,DMF; DMSO,False,100.0,Spin-coating,Unknown,0.1,False,1.04,20.83,0.731,15.84,xm-VPW6wXQXQCzq7jlVyCdX1F98D
MAPbI3,MA,Pb,I,1.6,TiO2-c | TiO2-mp,Spiro-MeOTAD,Au,Hot air,DMF,False,140.0,Spin-coating,Air,0.09,False,,,,13.74,xm08H9dinUV2CgXJyVomBqJUPNyA
MAPbBrI2,MA,Pb,Br; I,,PCBM-60,PEDOT:PSS,Ca | Al,Chlorobenzene,DMF; DMSO,False,80.0; 120.0,Spin-coating,N2,0.1,False,1.04,14.43,0.8140000000000001,12.21,xmPxRyQbtGSoIodJOIaQi2GLaJ6b
MAPbI3,MA,Pb,I,1.6,SnO2-c | C60,Spiro-MeOTAD,Ag,Unknown,none,False,Unknown,Co-evaporation,Vacuum,0.0919,False,1.02,21.8,0.77,16.8,xmdqK0A3RNqXRgU20zCd2soWJ4TJ
MAPbI3,MA,Pb,I,1.55,TiO2-c,Spiro-MeOTAD,Ag,Ethyl acetate; Petroleum ether,DMF,False,100.0,Spin-coating,N2,0.16,False,1.04,22.7,0.68,16.5,xmeM3dLzSgNZZGyuc_PQ9DxfTXWN
(PDA)0.02Cs0.15FA0.83PbI3,(PDA); Cs; FA,Pb,I,,PCBM-60 | BCP,PTPD,Ag,Unknown,none >> IPA,False,80.0 >> 140.0,Spin-coating >> Spin-coating,Air >> N2,0.07,False,1.02,22.59,0.7859999999999999,18.1,xmr8m5dP5BKp3aC3_Ga-tyuRNBOT
MAPbI3,MA,Pb,I,1.55,TiO2-c | TiO2-mp | PCBM-60,Spiro-MeOTAD,Au,Unknown,DMF >> IPA,False,Unknown >> 100,Spin-coating >> CBD,Unknown,0.06,False,1.03,22.58,0.69,12.87,xn-XuicEsLmmWzbNAghM2r9l1Y2g
MAPbI3,MA,Pb,I,1.6,PCBM-60,PEDOT:PSS,Ag,Unknown,DMF,False,60; 130,Spin-coating,N2,0.09,False,0.855,17.0,0.55,8.1,xn3_5yfoHxkfY9FA9UkEQ6KQD9VD
FA0.85MA0.15PbBr0.45I2.55,FA; MA,Pb,Br; I,1.58,TiO2-c | TiO2-mp,Spiro-MeOTAD,Au,Chlorobenzene,DMF; DMSO,False,100.0,Spin-coating,Unknown,0.16,False,1.125,22.63,0.75,18.41,xnF45HNjMGXnrRjjPULc2jRktA8T
MAPbI3,MA,Pb,I,1.6,PCBM-60 | ZnO-np,NiO-c,Ag,Unknown,DMF >> IPA,False,Unknown >> 100.0,Spin-coating >> CBD,N2 >> N2,0.0525,False,1.0,17.96,0.66,11.88,xnLO-oKInkLFVcW-QJPJkHRNplRN
MAPbI3,MA,Pb,I,1.6,PCBM-60,NiO-c,Ag,Toluene,DMSO; GBL,False,100.0,Spin-coating,Unknown,0.0314,False,1.0,18.9,0.69,13.0,xnXDDHr6_T5eYUePhhDgBVkaDCPX
MAPbI3,MA,Pb,I,1.58,PCBM-60,PEDOT:PSS,AZO-np | Ag,Unknown,DMF >> IPA,False,25 >> 100,Spin-coating >> Spin-coating,N2,0.07,False,0.97,20.99,0.733,14.89,xnX_hRGUBNkOuCCdynbd9MWE-Dvu
MAPbI3,MA,Pb,I,1.6,SnO2-np,Spiro-MeOTAD,Au,Chlorobenzene,DMF; DMSO,False,100.0,Spin-coating,Unknown,0.15,False,1.11,22.15,0.75,18.52,xnZ7DkAz9bmuqB0oD70OZtPhGFor
MAPbBr0.45I2.55,MA,Pb,Br; I,,TiO2-c | TiO2-nw,Spiro-MeOTAD,Au,Unknown,DMF; DMSO >> IPA,False,25.0 >> 110.0,Spin-coating >> Spin-coating,Air >> Air,0.09,False,0.81,21.23,0.69,11.8,xniyIJUIs2fGrBoAuHZ3dbzc7wi4
Cs0.2FA0.8PbBr0.32I2.68,Cs; FA,Pb,Br; I,,TiO2-c | TiO2-mp,Spiro-MeOTAD,Au,Chlorobenzene,DMF; DMSO,False,100.0,Spin-coating,Unknown,0.1,False,1.009,22.08,0.762,17.0,xnkT6J8-qUbi3v5QMDq4cdwbGYiu
MAPbI3,MA,Pb,I,1.51,TiO2-c,Spiro-MeOTAD,Ag,Unknown,DMF,False,100.0,Spin-coating,N2,0.12,False,1.05,20.59,0.66,14.37,xnr6M3imC0mBbNwBL4lHzui-uqRP
MAPbI3,MA,Pb,I,1.6,TiO2-c | TiO2-mp,HTM,Ag,Unknown,DMF >> IPA,False,Unknown >> 145.0,Spin-coating >> Spin-coating,Dry air >> Dry air,0.1,False,1.025,19.25,0.75,14.73,xny0yNYkBDvxaW6S0hvpu3qtYTis
CsPbBr3,Cs,Pb,Br,2.26,TiO2-c,Spiro-MeOTAD,Au,Unknown,none,False,Unknown,Single-source thermal evaporation,Vacuum,0.09,False,1.4,6.46,0.792,7.14,xoP9HGh6HCayEcMo1Vg4D6Cb5tZZ
MAPbI3,MA,Pb,I,1.6,TiO2-c | TiO2-mp,Spiro-MeOTAD,Au,Unknown,DMF >> IPA,False,Unknown,Spin-coating >> Spin-coating,Unknown,0.1,False,1.01,23.8,0.532,12.8,xoQDXl7DkhBJpeINZNrVFHPUZOfv
FA0.85MA0.15PbBr0.45I2.55,FA; MA,Pb,Br; I,,TiO2-c | TiO2-mp,PCDTBT,Au,Chlorobenzene,DMF; DMSO,False,100.0,Spin-coating,N2,0.0256,False,1.03,22.04,0.7,15.92,xoWBzV9ldwYYUCIqaJkr39wjw42K
FA0.1MA0.9PbI3,FA; MA,Pb,I,1.51,TiO2-c | TiO2-mp,Spiro-MeOTAD,Au,Unknown,DMF; HCl,False,Unknown,Spin-coating,N2,0.1083,False,0.97,21.0,0.72,15.8,xoYmfsOcIIIj3dI6OBFH_cdi7Xw3
MAPbI3,MA,Pb,I,1.6,TiO2-c | TiO2-mp,PMMA | Spiro-MeOTAD,Au,Toluene,DMF; DMSO,False,100.0,Spin-coating,N2,0.1,False,1.14,23.4,0.7659999999999999,19.45,xop1tSXmrfF_cMydKrQwpYUNhWu7
MAPbI3,MA,Pb,I,1.6,TiO2-c | TiO2-mp,Spiro-MeOTAD,Ag,Diethyl ether,DMF; DMSO,False,100.0,Spin-coating,Unknown,0.07,False,1.04,20.98,0.6459999999999999,14.11,xoqYrsGyW7SGI2PL1MgK0ALh_gqo
MAPbI3,MA,Pb,I,1.6,TiO2-c | TiO2-mp,Spiro-MeOTAD,Au,Diethyl ether,DMF; DMSO,False,65.0; 100.0,Spin-coating,N2,0.09,False,1.07,21.0,0.68,15.4,xosuUNEHuMVcJGhFFIUF-wcN8rdk
CsPbBr3,Cs,Pb,Br,,TiO2-c | TiO2-mp,MnS,Carbon,Unknown,DMF >> none,False,Unknown,Spin-coating >> Evaporation,Air >> Vacuum,0.1,False,1.45,7.68,0.78,8.69,xowtdThGcZL3eww1zgC078ilF2FW
MAPbI3,MA,Pb,I,1.6,TiO2-c | TiO2-mp,Spiro-MeOTAD,Au,Unknown,DMF >> IPA,False,Unknown >> 95.0,Spin-coating >> Spin-coating,Unknown >> Air,0.08,False,0.911,18.64,0.69,11.75,xp51yIoxZKEk8sYQ-o3aPRqIGHLu
CsPbBrI2,Cs,Pb,Br; I,,TiO2-c | TiO2-mp,PF8-TAA,Au,Chlorobenzene,DMSO,False,100.0,Spin-coating,N2,0.096,False,1.24,14.56,0.816,14.73,xp5IoZybVaLuh0yhGuPgNdurkvo3
Cs0.05FA0.79MA0.12PbBr0.39I2.61,Cs; FA; MA,Pb,Br; I,,TiO2-c | TiO2-mp,Spiro-MeOTAD,Au,Chlorobenzene,DMF; DMSO,False,100.0,Spin-coating,N2,0.5,False,1.05,21.9,0.731,16.81,xp6vY4tTEhgZsui_BghmVt6b2-WA
Cs0.05FA0.79MA0.16PbBr0.51I2.49,Cs; FA; MA,Pb,Br; I,,TiO2-c | TiO2-mp,Spiro-MeOTAD,Au,Chlorobenzene,DMF; DMSO,False,100.0,Spin-coating,Dry air,0.16,False,1.115,22.6,0.75,19.6,xpFSoXvYrcQS4Db5rUGNis9y6-Lt
CsPb0.97Sm0.03Br3,Cs,Pb; Sm,Br,,TiO2-c | TiO2-mp,CuCrO2-np,Carbon,Unknown,DMF >> Methanol,False,90.0 >> 250.0,Spin-coating >> Spin-coating,Air >> Air,0.09,False,1.615,7.81,0.855,10.79,xpXStx1aHQcbXanGRyiy_3bE8rSn
Cs0.05FA0.81MA0.14PbI3,Cs; FA; MA,Pb,I,,TiO2-c,Spiro-MeOTAD,Au,Chlorobenzene,Unknown,False,100.0,Spin-coating,N2,0.1,False,1.06,22.3,0.695,16.54,xpYkq0dmtDGTn6DxpJ9XtMFUOkwd
MAPbI3,MA,Pb,I,1.6,TiO2-c | TiO2-mp,Spiro-MeOTAD,Au,Chlorobenzene,DMF; DMSO,False,100.0,Spin-coating,N2,0.16,False,1.07,22.0,0.65,15.4,xpevaWtm8k6kNcDhZtEJBAMLHcrS
MAPbI3,MA,Pb,I,1.6,ZnO-np,PTAA | PEDOT:PSS,TFSA-Graphene | PET | Ag,Unknown,DMF >> IPA,False,90.0 >> 80.0,Spin-coating >> CBD,Air,0.1,False,0.94,18.4,0.649,11.22,xppYCpIDgB9OMaqx-pdpfVTwI6cr
Cs0.15FA0.85PbBr0.15I2.85,Cs; FA,Pb,Br; I,1.59,SnO2-c | C60,Spiro-MeOTAD,Ag,N2,DMF; DMSO,False,100.0,Spin-coating,Unknown,0.092,False,1.0,22.4,0.74,15.0,xpsRTtIK4Ug7gbm5wN-wHLnBdEFD
FA0.83MA0.17PbBr0.51I2.49,FA; MA,Pb,Br; I,,TiO2-c | TiO2-mp,YN1,Au,Chlorobenzene,DMF; DMSO,False,100.0,Spin-coating,N2,0.126,False,1.07,22.36,0.67,16.03,xq6zqE1NkZdpyb7Q373apbUYxDdK
MAPbBr0.3I2.7,MA,Pb,Br; I,1.62,TiO2-c | TiO2-mp,Spiro-MeOTAD,Au,Toluene,DMSO; GBL,False,Unknown,Spin-coating,Unknown,0.04,False,1.056,20.85,0.68,14.92,xq7bnXKS5-6Bg7jvDu1l4Lh0E2Aa
Cs0.05FA0.79MA0.16PbBr0.51I2.49 | (pFPEA)PbI3,Cs; FA; MA | (pFPEA),Pb | Pb,Br; I | I,,SnO2-np,Spiro-MeOTAD,Au,Chlorobenzene,DMF; DMSO | IPA,False,100,Spin-coating | Spin-coating,Unknown,0.1,False,1.156,22.17,0.764,20.02,xqJLnsUtJFBnvuLl4gOF9fafMG5P
Cs0.05FA0.79MA0.16PbBr0.51I2.49,Cs; FA; MA,Pb,Br; I,,TiO2-c | AgInS2-QDs; TiO2-c,Spiro-MeOTAD,Au,Chlorobenzene,DMF; DMSO,False,100.0,Spin-coating,N2,0.05,False,1.1,20.4,0.77,17.5,xqKi9bFOYKaVSuYbftA6MbdDScvp
MAPbI3,MA,Pb,I,1.6,PCBM-60 | BCP,PTAA,Ag,Unknown,DMF >> Ethanol,False,80.0 >> 100.0,Spin-coating >> Spin-coating,N2 >> N2,0.057,False,1.11,12.6,0.78,10.95,xqUD14vw2-85jp0MdZVPZNf10zF2
MAPbI3,MA,Pb,I,1.6,TiO2-c | TiO2-mp,Spiro-MeOTAD,MoOx | IZO,Toluene,DMSO; GBL,False,100.0,Spin-coating,Unknown,0.16,False,0.825,16.4,0.753,10.19,xqamVZEG0cV8jqyrMDHxCfL_F5Vn
MAPbI3,MA,Pb,I,1.6,PCBM-60 | PEI,NiO-c,Ag,Unknown,DMF; DMSO,False,Unknown,Spin-coating,Unknown,0.096,False,1.02,19.28,0.622,12.11,xqdjOj9anbZRhZ8CW5Q8_b1ZRpfG
MAPbI3,MA,Pb,I,1.6,TiO2-c | TiO2-mp | ZrO2-mp,none,Carbon,Unknown,GBL,False,75.0,Drop-infiltration,Air,0.1,False,,,,,xqiJxDOtdm9YO6t7UV4k24yGWlhm
MAPbI3,MA,Pb,I,1.6,PCBM-60 | C60 | BCP,P3CT-N,Cu,Chlorobenzene,DMF; DMSO,False,60; 80; 140,Spin-coating,N2,0.1,False,,,,,xql1HCsbXm4OXoY7kHExcJV0Tvwl
MAPbI3,MA,Pb,I,1.6,HATNAS3C7,NiO-c,Ag,Toluene,DMSO; GBL,False,100.0,Spin-coating,Unknown,0.1119999999999999,False,0.95,18.28,0.7609999999999999,13.49,xqlX6eHOIqyIvbAzQPFLUvoHDDzw
MAPbI3,MA,Pb,I,1.6,PCBM-60 | PEI,PEDOT:PSS | PSS-Na,Ag-nw,Chlorobenzene,DMSO; GBL,False,100.0,Spin-coating,N2,0.09,False,1.05,17.33,0.68,12.37,xqrH1aCpZGpd97r8vtrnJNVwiRmN
MAPbI3,MA,Pb,I,1.6,PCBM-60 | BCP,NiO-c,Ag,Diethyl ether; Chlorobenzene,DMF; DMSO,False,100.0,Spin-coating,Ambient,0.11,False,0.97,20.5,0.66,13.2,xr-ns9LO9TEgxQWCSLjufqCGymMY
MAPbI3,MA,Pb,I,1.6,SnO2-np; TiO2-c,Spiro-MeOTAD,Au,Unknown,DMF >> IPA,False,100.0 >> 100.0,Spin-coating >> Spin-coating,Unknown,0.13,False,1.03,22.8,0.61,14.4,xr11l3zp7X36RylP52m0cIFnRkML
Cs0.17FA0.83PbBr0.8I2.2,Cs; FA,Pb,Br; I,1.72,SnO2-np,Spiro-MeOTAD,Au,Chlorobenzene,DMF; DMSO,False,100.0,Spin-coating,N2,0.0893,False,1.244,19.5,0.767,18.6,xr8kdngkssykmiiBk7Z01mfzBm4r
MASnCl3,MA,Sn,Cl,,TiO2-mp,HfO2 | Spiro-MeOTAD,Graphite,Unknown,DMF >> IPA,False,100.0 >> 100.0,Spin-coating >> CBD,Air >> Air,1.0,False,0.8,17.56,0.74,10.46,xrD8BJREEO6TW3VC6ZMArePTCEZO
MAPbI3,MA,Pb,I,1.6,ZnO-np,P3HT | P3HT; PMMA,Ag,Unknown,none >> IPA,False,Unknown >> Unknown,Evaporation >> Spin-coating,Vacuum >> Air,0.0708,False,0.97,15.8,0.62,11.0,xrE3KaH84zr_Nq3ocJ9hq_R6M9AX
MAPbI3,MA,Pb,I,1.6,Nb2O5 | TiO2-mp,Spiro-MeOTAD,Au,Unknown,DMF >> IPA,False,70.0 >> 100.0,Spin-coating >> Spin-coating,Unknown,0.1,False,0.95,18.45,0.72,12.5,xrEA9Gg5tNYmtNHMJqFqKomR_Y_C
Cs0.07FA0.93PbI3,Cs; FA,Pb,I,,TiO2-c,Spiro-MeOTAD,Au,Unknown,DMF; DMSO >> none >> IPA,False,Unknown >> Unknown >> 150.0,Spin-coating >> Gas reaction >> Ion exchange,N2 >> FAI; Vacuum >> N2,2.0,True,0.957,22.38,0.631,13.9,xrNRfO15pAYRetCMqpU-PEyN4OQR
MAPbI3,MA,Pb,I,,TiO2-c | TiO2-mp,Spiro-MeOTAD,Ag,Diethyl ether,DMSO,False,Unknown,Spin-coating,N2,0.04,False,1.01,18.83,0.546,7.61,xraSyp10WdfP8paUgWuhkEd1bdkC
MAPbI3,MA,Pb,I,1.6,TiO2-c | TiO2-mp,Spiro-MeOTAD,Au,Unknown,DMF,False,120.0,Spin-coating,Unknown,0.1,False,0.935,18.8,0.71,12.5,xrho9bZkMnAVS193GbFo5XrJ9Gdv
MAPbI3,MA,Pb,I,1.6,TiO2-c | TiO2-mp,Spiro-MeOTAD,Au,Unknown,DMF >> IPA,False,70.0 >> 100.0,Spin-coating >> CBD,Unknown,0.126,False,1.073,17.4,0.74,13.9,xrn7ag79YILh-pDFDPtmIMJjFPDW
Cs0.05FA0.83MA0.12PbBr0.45I2.55,Cs; FA; MA,Pb,Br; I,,C60-lactone,Spiro-MeOTAD,Au,Unknown,Unknown,False,Unknown,Spin-coating,Unknown,0.1,False,1.1,19.83,0.55,12.02,xry1f1McBlFkaaK6JtPJfiJv1ph1
MAPbI3,MA,Pb,I,1.6,TiO2-c,Spiro-MeOTAD,Ag,Unknown,DMF,False,100.0,Spin-coating,Ar,0.12,False,1.02,20.54,0.71,15.04,xryqtXbyYzWNbjx-Pbtj-rx1gAtr
MAPbBrI2,MA,Pb,Br; I,,TiO2-c | TiO2-mp,Spiro-MeOTAD,Au,Unknown,DMF >> none,False,100.0 >> 100.0,Spin-coating >> Gas reaction,Unknown >> MABr,0.1,False,1.0,21.98,0.56,12.43,xsAQS3SAQOT1BtNUvym_nh3D9D_Y
MAPbI3,MA,Pb,I,1.6,TiO2-c,Spiro-MeOTAD,Au,Unknown,DMF,False,100.0,Spin-coating,Unknown,0.049,False,1.03,22.0,0.7609999999999999,17.24,xsBsDM1M4PwiJX4s3Pq2nVzMoWDW
MAPbI3,MA,Pb,I,1.6,C60,Spiro-MeOTAD,Au,Toluene,DMF; DMSO,False,100.0,Spin-coating,Unknown,0.04,False,0.971,18.0,0.55,9.7,xsDAyzpQxgN54nf0vPleWCSb2P4T
MAPbI3,MA,Pb,I,1.6,SnO2-c,Spiro-MeOTAD,Au,Diethyl ether,DMF; DMSO,False,100.0,Spin-coating,Unknown,0.1,False,1.112,23.29,0.737,19.21,xsF4DLnoBqaOaLt-aE5QbRzd6bux
MAPbI3,MA,Pb,I,1.6,TiO2-c | TiO2-mp,Spiro-MeOTAD,Au,Unknown,DMF >> IPA,False,80.0 >> 80.0,Spin-coating >> Spin-coating,N2 >> N2,0.1,False,0.8640000000000001,17.2,0.66,9.87,xsFBNOtJjr-fUiuXnI2TxOKIKBvJ
FA0.83MA0.17PbBr0.51I2.49,FA; MA,Pb,Br; I,,TiO2-c,Spiro-MeOTAD,Au,Chlorobenzene,DMF,False,170; 100,Spin-coating,N2,0.1,False,1.08,21.33,0.7,16.1,xsJaU-8DgEd-knJdd-lkCHXdADZN
CsPbI3,Cs,Pb,I,1.69,TiO2-c,PTAA,Au,Unknown,DMF; DMSO,False,150.0,Spin-coating,Air,0.01,False,1.08,19.63,0.753,15.83,xsVrqVAhCfck5uK6lWL4JoEtvxVO
Cs0.05FA0.79MA0.16PbBr0.51I2.49,Cs; FA; MA,Pb,Br; I,,PCBM-60 | BCP,P3HT | Al2O3-mp,Ag,Ethyl acetate,DMF; DMSO,False,100.0,Spin-coating,N2,0.1,False,1.02,19.73,0.79,15.9,xshWyCPiaFUikLodRl8q6DwxS_j2
(PEA)0.15FA0.85SnI3,(PEA); FA,Sn,I,,PCBM-60 | BCP,NiO-np,Ag,Chlorobenzene,DMF; DMSO,False,80.0,Spin-coating,N2,0.1,False,0.61,22.0,0.701,9.41,xsnbtc1zFDEGuF1nN0eEZCWf5URy
MAPbI3,MA,Pb,I,1.6,TiO2-c | TiO2-mp,Spiro-MeOTAD,Ag,Unknown,DMF >> IPA,False,70.0 >> 100.0,Spin-coating >> CBD,Air >> Air,0.32,False,0.923,15.02,0.595,8.25,xspoJDmjarty10qSbYZsknsaJUgT
CsPbBrI2,Cs,Pb,Br; I,,TiO2-c,Spiro-MeOTAD,Au,Unknown,DMF; DMSO,False,50; 150; 270,Spin-coating,Unknown,0.1,False,1.21,15.43,0.805,15.04,xsqNnEac4eWUoycxckTfSnTxxG4v
(PEA)0.03MA0.97PbI3,(PEA); MA,Pb,I,1.6,TiO2-c | TiO2-mp,Spiro-MeOTAD,Au,Unknown,DMF >> none,False,Unknown >> 135.0,Spin-coating >> Gas reaction,Air >> MAI,0.2,False,1.06,21.1,0.833,18.69,xtA6O_4Bq_Z-X2S4_bK8L0bcVONu
FAPbI3,FA,Pb,I,1.48,TiO2-c | TiO2-mp,PTAA,Au,Unknown,DMF; DMSO >> IPA,False,Unknown >> 150.0,Spin-coating >> Spin-coating,N2 >> N2,0.16,False,1.06,24.7,0.775,20.2,xtB3Y3gxWnY3CuA1xhHlrxXbP3qk
MAPbI3,MA,Pb,I,1.6,PCBM-60,NiO-c | NiO-mp,Ag,Chlorobenzene,DMF; DMSO,False,100.0,Spin-coating,Unknown,0.0625,False,1.1,19.3,0.7809999999999999,16.58,xtF0uua97lQ_1S9csblL25IkEBu7
MAPbI3,MA,Pb,I,1.6,TiO2-c,Spiro-MeOTAD,Au,Unknown,none >> IPA,False,100.0 >> 100.0,Evaporation >> Spin-coating,Unknown,0.1,False,1.05,23.62,0.768,19.1,xtM4Fc316cL48kgl13erU5bgm6b5
MAPbI3,MA,Pb,I,1.6,PCBM-60 | PEI,PEDOT:PSS,Ag,Toluene,DMSO; GBL,False,100,Spin-coating,Air,0.09,False,1.01,18.76,0.76,14.4,xtQiirNRrWuHevgHu3S5uymeEj0z
Cs0.2FA0.8PbBr1.2I1.8,Cs; FA,Pb,Br; I,1.82,C60 | BCP,PTAA,Cu,Unknown,DMF,False,100.0,Doctor blading,N2,0.08,False,1.18,15.1,0.733,13.1,xtYgFY2ZrSk37IfgKj1f9N8tJ-cJ
MAPbI3,MA,Pb,I,1.5,TiO2-c | TiO2-mp | ZrO2-mp,none,Carbon,Unknown,GBL,False,Unknown,Drop-infiltration,Unknown,0.8,False,0.89,20.92,0.49,9.16,xtZ5CBBAhk9X_aEDE7S1IBipQQDQ
MAPbI3,MA,Pb,I,1.6,TiO2-c | TiO2-mp,Spiro-MeOTAD,Ag,Chlorobenzene,DMF,False,100.0,Spin-coating,N2,0.09,False,1.03,20.81,0.7020000000000001,15.03,xtcfRcOyLVBK4GB_FWB9hkMaVqcC
FA0.3MA0.7PbI3,FA; MA,Pb,I,1.6,ZnO-c | TiO2-c | PCBM-60,Spiro-MeOTAD,Ag,Unknown,DMF >> DMF; IPA,False,Unknown >> 100.0,Spin-coating >> Spin-coating,N2 >> N2,0.1,False,1.05,23.24,0.72,17.65,xtmjXt4W7_pAQHv4-aoonIK7dE-m
Cs0.2FA0.8PbBr1.2I1.8,Cs; FA,Pb,Br; I,1.77,C60 | BCP,PEDOT:PSS,Cu,Chlorobenzene,DMF; DMSO,False,100.0,Spin-coating,N2,0.073,False,1.216,17.0,0.799,16.5,xu1Su2UFbmpt80ZNFXWET7gb0sIX
FA0.83MA0.17PbBr0.0I2.51,FA; MA,Pb,Br; I,,TiO2-c | TiO2-mp,Spiro-MeOTAD,Au,Chlorobenzene,DMF; DMSO,False,100.0,Spin-coating,N2,0.1,False,1.08,22.8,0.79,19.0,xu3x-Il17k7KlXO2xdwLw6SGQX5B
MAPbI3,MA,Pb,I,1.6,PCBM-60 | bis-C60,CuSCN,Ag,Chlorobenzene,DMF; DMSO,False,100.0,Spin-coating,Unknown,0.1,False,0.91,18.54,0.62,10.46,xu5sfHTUdcrH6OuY_GPuK8zIX-Bc
MAPbI3,MA,Pb,I,1.62,PCBM-60 | Zr(acac)4,NiO-c,Al,Toluene,DMF,False,100.0,Spin-coating,N2,0.1,False,1.02,20.55,0.662,13.79,xuPx1gS6JVFzSN_rxfDwvZhzEd3B
MAPbI3,MA,Pb,I,1.6,SnO2-c,none,Carbon,Ethyl acetate,DMF; DMSO,False,100.0,Spin-coating,N2,0.08,False,0.93,22.5,0.4,8.32,xuRWkaTBJyzVlNrlMd0g4l7RnGss
Cs0.05FA0.79MA0.16PbBr0.51I2.49,Cs; FA; MA,Pb,Br; I,1.6,TiO2-c | TiO2-mp,Spiro-MeOTAD,Au,Chlorobenzene,DMF; DMSO,False,100.0,Spin-coating,N2,0.1,False,1.09,21.61,0.73,17.46,xuSwDMtxh9YMp9onuzMkLq6JGFmd
MAPbI3,MA,Pb,I,1.6,C60 | BCP,PEDOT:PSS,Al,Unknown,DMSO; GBL,False,100.0,Spin-coating,N2,0.11,False,0.77,19.33,0.64,9.46,xufp16k8_Y66FYnijXc7u2_SgjcT
MAPbI3,MA,Pb,I,1.55,PCBM-60 | ZnO-np,PEDOT:PSS,Al,Unknown,DMF,False,90.0,Spin-coating,Unknown,0.15,False,0.88,18.5,0.57,9.3,xuuKZGp733jly8oRH76wjccRc5CJ
MAPbI3,MA,Pb,I,1.6,TiO2-c,none,Carbon,Unknown,DMF >> IPA,False,100.0 >> 100.0,Spin-coating >> Spin-coating,Unknown,0.1,False,0.8540000000000001,19.5,0.557,9.3,xuvSotWcXZWJj4JYR-3e988q_6p1
MAPbI3,MA,Pb,I,1.6,TiO2-c | TiO2-mp,Spiro-MeOTAD,Au,Unknown,DMF >> IPA,False,90.0 >> 115.0,Spin-coating >> CBD,N2 >> N2,0.1,False,0.974,20.3,0.71,14.1,xvKs3-ngeF5qseCmQe3sVXuhNDdt
Cs0.05FA0.79MA0.16PbBr0.54I2.46,Cs; FA; MA,Pb,Br; I,,TiO2-c | TiO2-mp,EH44,Au,Chlorobenzene,DMF; DMSO,False,100.0,Spin-coating,N2,0.1,False,0.989,21.29,0.589,12.48,xvLTqS8rl2pZNPyJhVZnDvPFrlzy
MAPbI3,MA,Pb,I,1.6,C60 | BCP,PTAA,Cu,Unknown,DMF; DMSO >> IPA,False,Unknown >> 100.0,Spin-coating >> Spin-coating,N2,0.1,False,1.03,22.85,0.7070000000000001,17.2,xvRTD-i12ceK0iw6LuK8KasX1DM4
MAPbI3,MA,Pb,I,1.6,TiO2-c,Spiro-MeOTAD,Au,Unknown,none >> none >> none >> none,False,Unknown >> Unknown >> Unknown >> 120.0,Evaporation >> Flash evaporation >> Evaporation >> Flash evaporation,Vacuum >> Vacuum >> Vacuum >> Vacuum,0.1,False,0.98,21.88,0.69,15.37,xvakPJ-o_Xpvonrs3O0e_4FAR87A
MAPb0.5Sn0.5I3,MA,Pb; Sn,I,,PCBM-60 | Phen-NaDPO,PEDOT:PSS,Ag,Unknown,DMF,False,Unknown,Spin-coating,Unknown,0.04,False,0.68,26.3,0.685,12.3,xw495LeGksWGWJx-6VRlniQqm9j8
MAPbI3,MA,Pb,I,1.6,TiO2-c | TiO2-mp,none,Carbon,Unknown,DMF >> IPA,False,100.0 >> 100.0,Spin-coating >> CBD,Unknown,0.1,False,0.983,19.87,0.61,11.91,xw6pZPBq3faY_wd7insJ2KJyM3Fh
MAPbI3,MA,Pb,I,1.6,C60 | BCP,Polythiophene,Ag,Unknown,DMF >> IPA,False,Unknown >> 100.0,Spin-coating >> CBD,Air >> Air,0.1,False,0.93,17.4,0.78,12.2,xw9fbDtJNj1cVzW8_yssccQCh-DN
MAPbI3,MA,Pb,I,1.6,PCBM-60,PEDOT:PSS,Ca | Al,Unknown,DMF,False,120.0 | Unknown,Spin-coating,N2 >> Air,0.1,False,0.9,17.8,0.741,11.87,xwIFEQ8Q7bczuA68WA2sS4rbSYt7
MAPbI3,MA,Pb,I,1.59,TiO2-c,Spiro-MeOTAD,Ag,Unknown,DMF >> IPA,False,Unknown >> 100,Spin-coating >> Spin-coating,Ar >> Ar,0.15,False,0.885,17.7,0.544,8.5,xwJfztzWXRtXl4P9rwJqeSTxUqN_
MAPbI3,MA,Pb,I,1.6,PTEG-1,Spiro-MeOTAD,Au,Toluene,DMF; DMSO,False,Unknown,Spin-coating,Unknown,0.04,False,1.02,22.2,0.7509999999999999,17.01,xwNNlEBFAgtBHRGhLloe0QEzA_9D
FA0.2MA0.8PbI3,FA; MA,Pb,I,,C60 | BCP,PEDOT:PSS,Ag,Toluene,DMF; DMSO,False,105.0,Spin-coating,Unknown,0.1,False,0.9,19.03,0.72,12.44,xwQ_DAtBqnwX2Tkxr-lfeVaVh4hU
MAPbI3,MA,Pb,I,1.55,C60 | PEI,PTAA,Ag,Ethyl acetate,DMF; DMSO >> Chloroform,False,100,Spin-coating >> Spin-coating,Air | Air,,False,1.08,21.05,0.772,17.53,xwQg67qUXW3afz0T-9yZIMuFN3WU
MAPbI3,MA,Pb,I,1.6,PCBM-70,PEDOT:PSS,Ag,Toluene,DMSO; GBL,False,100.0,Spin-coating,N2,0.04,False,0.87,18.66,0.75,12.22,xwbrj5y67JIoY8A6yxQjuoL6ciRf
MAPbI3,MA,Pb,I,1.6,TiO2-c,Spiro-MeOTAD,Au,Dichloromethane,DMSO; GBL,False,100.0,Spin-coating,N2,0.09,False,1.03,16.35,0.65,10.95,xwgKOjGTCktmzQdN9S2Qteya4WP9
MAPbI3,MA,Pb,I,1.6,ZnO-c,Spiro-MeOTAD,Ag,N2,DMF,True,100,Spin-coating,Unknown,0.45,False,0.956,22.51,0.607,13.07,xwiFmirOlUKutf9lZNL0bGI-d1ZH
MAPbI3,MA,Pb,I,1.6,PCBM-60 | ZnO-np,PEDOT:PSS,Al,Chlorobenzene,DMSO; GBL,False,85.0,Spin-coating,Unknown,0.1,False,0.8959999999999999,19.13,0.701,12.01,xwl8rPJmIgATneVXC1UBeVQ6DvlX
MAPbI3,MA,Pb,I,1.54,PCBM-60,Cu2O,Al,Unknown,DMF,False,100.0,Spin-coating,N2,0.1,False,0.89,16.52,0.56,8.23,xwsF6dnRcrgSEofuIKmjUfgiD1D-
CsPbBr3,Cs,Pb,Br,,TiO2-c,Spiro-MeOTAD,MoO3 | Al,Unknown,DMF,False,335.0,Spin-coating,N2,0.06,False,1.1,10.62,0.6809999999999999,7.96,xx08hoJMoGN4jy-SyC6xCcNkm6ml
MAPbI3,MA,Pb,I,1.6,TiO2-c,Spiro-MeOTAD,Ag,Chlorobenzene,DMF; DMSO,False,100.0,Spin-coating,N2,0.07,False,1.09,22.5,0.74,18.1,xx1Tp1pGitf9TYj0CM4E976MNTYj
MAPbI3,MA,Pb,I,1.6,TiO2-c,Spiro-MeOTAD,Ag,Chlorobenzene,DMF; DMSO,False,Unknown,Spin-coating,Unknown,0.05,False,1.08,21.54,0.657,17.24,xx7YtXAG5H49580aUQpLPR_30sGa
CsPbI3,Cs,Pb,I,,TiO2-c,PTAA,MoOx | Ag,Unknown,Octane >> Methyl acetate,False,Unknown,Spin-coating >> Spin-coating,Air >> Air,0.0725,False,1.24,14.66,0.75,13.67,xxI-X32vRAUWnEVnoDfoYGcmHgjP
CsPbBrI2,Cs,Pb,Br; I,,SnO2-np,P3HT,Au,Ethyl acetate,DMF; DMSO,False,45.0; 160.0,Spin-coating,Air,0.1,False,1.166,13.45,0.701,11.23,xxcg0rmPWSVXOoIHjT2W7lFOML_b
Cs0.12FA0.88PbBr0.36I2.64,Cs; FA,Pb,Br; I,,TiO2-c | TiO2-mp,CuSCN,Au,Diethyl ether,DMF; DMSO >> IPA,False,150.0 >> 100.0,Spin-coating >> Spin-coating,Unknown,0.125,False,1.065,21.53,0.71,16.39,xxmKXrvYKGYb0dgtKI2wpvqlv97Q
MAPbI3,MA,Pb,I,1.56,PCBM-60 | BCP,PEDOT:PSS,Ag,Unknown,DMF; DMSO >> IPA,False,Unknown >> 140.0,Spin-coating >> Spin-coating,N2 >> N2,0.09,False,0.914,21.0,0.81,15.55,xxv9f5lEVisQl1Fl226aluxz_npV
MAPbI3,MA,Pb,I,1.6,TiO2-nw,Spiro-MeOTAD,Au,Unknown,DMF >> Chlorobenzene; IPA,False,Unknown >> 70.0,Spin-coating >> CBD,Unknown,0.16,False,1.02,23.3,0.66,15.7,xxxEnHtCPTzolH_n0JA-2x_ZX5Ey
MAPbI3,MA,Pb,I,1.6,SnO2-c,Spiro-MeOTAD,Au,Diethyl ether,DMF; DMSO,False,100.0,Spin-coating,Ambient,0.16,False,1.06,21.19,0.76,17.02,xy3X_sSIGsI32zpT_W3zNBeNnQbc
MAPbI3,MA,Pb,I,1.6,PCBM-60 | C60 | BCP,PEDOT:PSS,Ag,Unknown,DMF,False,100.0,Spin-coating,Unknown,0.1,False,0.92,15.0,0.61,8.4,xyFNVlr2KiD53NJrxotuP39XX6hx
MAPbI3,MA,Pb,I,1.6,PCBM-60 | Rhodamine 101,PEDOT:PSS | Au@SiO2-np,Ag,Toluene,DMSO; GBL,False,90.0,Spin-coating,N2,0.16,False,0.92,21.13,0.6759999999999999,13.14,xyGg4Qo-dUgMJkIYgElpHE0zsRm2
MAPbI3,MA,Pb,I,1.6,TiO2-c,DCZ-OMeTPA,MoO3 | Ag,Chlorobenzene,DMSO; GBL,False,Unknown,Spin-coating,Unknown,0.1,False,1.1,21.43,0.72,17.08,xyJgCtKvDVCvgPJry_3lNCVaraNX
MAPbI3,MA,Pb,I,1.6,PCBM-60 | LiF,NiO-c,Al,Toluene,GBL,False,100.0,Spin-coating,N2,0.14,False,0.8220000000000001,0.262,0.561,12.08,xyX0Y08tE5QBtGtpo6b8HLm9najS
MAPbI3,MA,Pb,I,1.8,PCBM-60 | Bphen,PTAA,Ag,Chlorobenzene,DMF,False,60; 100,Spin-coating,N2,0.045,False,0.97,19.59,0.636,12.13,xyfit2ITCkbkgsCnvD4hauoha6Yg
FA0.85MA0.15PbBr0.45I2.55,FA; MA,Pb,Br; I,1.59,TiO2-c | TiO2-mp,Spiro-MeOTAD,Au,Chlorobenzene,DMF; DMSO >> IPA,False,100.0,Spin-coating >> Spin-coating,N2 >> N2,0.159,False,1.12,22.5,0.78,19.4,xygUGPVgkVp5R_j3TlGW6uS7Dn8r
MAPbI3,MA,Pb,I,1.6,C60 | BCP,NiO,Ag,Toluene,DMF; DMSO,False,100,Spin-coating,N2,0.066,False,0.98,19.59,0.584,11.21,xyhaMqoi8Id93mCQ9PAXzAF9EphB
MAPbI3,MA,Pb,I,1.59,SnO2-c | PCBM-60,Spiro-MeOTAD,Ag,Anisole,DMF; DMSO,False,100,Spin-coating,N2,0.045,False,0.99,14.3,0.65,9.1,xz2CGfRHDRoApPvUGbcBJAiXopf1
MAPbI3,MA,Pb,I,1.6,PCBM-60 | LiF,PEDOT:PSS | PEI-HI,Ag,Unknown,DMSO; GBL,False,90.0,Spin-coating,Unknown,0.1,False,1.07,19.95,0.72,15.37,xzCsBTrac4yJUj3mUMdiLVIfnP_4
FA0.85MA0.15PbBr0.45I2.55,FA; MA,Pb,Br; I,,SnO2-c | SnO2-c,Spiro-MeOTAD,Au,Chlorobenzene,DMF; DMSO,False,120,Spin-coating,N2,0.1,False,1.13,22.92,0.78,20.2,xzJbTP3k51nZaIWkO-fbkQzURgIo
CsPbBrI2,Cs,Pb,Br; I,1.92,ZnO-np | SnO2-np,H-Z3,MoO3 | Ag,Unknown,DMF; DMSO,False,55.0,Spin-coating,N2,0.04,False,1.3,13.1,0.652,11.1,xzPG5znYAhlxt-bQ3pq8Rv9kff2J
MAPbI3,MA,Pb,I,1.6,SnO2-np,Spiro-MeOTAD,Ag,Chlorobenzene,DMF; DMSO,False,100.0,Spin-coating,Unknown,0.1,False,1.08,21.3,0.619,14.26,xzTf3CFmamiR-duoTGdCRXqN20Bb
MAPbI3,MA,Pb,I,,TiO2-c,Spiro-MeOTAD,Au,Unknown,DMF,False,100,Spin-coating,Unknown,,False,1.08,21.92,0.72,17.04,xzZGPUaBgL_hN2vQyIiZYayuBYHV
MAPbI3,MA,Pb,I,1.5,PCBM-60,PEDOT:PSS,Ag,Unknown,DMF >> IPA,False,Unknown,Unknown,Ambient >> Ambient,0.11,False,0.93,18.2,0.59,10.0,xz_kVNG8dSQaGjzLLPwia17BHtW_
Cs0.05FA0.79MA0.16PbBr0.51I2.49,Cs; FA; MA,Pb,Br; I,,TiO2-c | TiO2-mp,CuSCN,ITO,Dichlorobenzene,DMF; DMSO,False,100.0,Spin-coating,N2,0.16,False,0.974,18.4,0.7240000000000001,12.6,xzaB99qLtVNLmQSqIxvykQs0-rVw
MAPbI3,MA,Pb,I,1.6,PCBM-60,PEDOT:PSS,Al,Chlorobenzene,DMF,False,100.0,Spin-coating,Unknown,0.09,False,0.87,20.63,0.642,11.58,xzg5HYLekh_ctWmFwYJtGKdeFW8I
MAPbI3,MA,Pb,I,1.6,TiO2-c,Spiro-MeOTAD,Au,Chlorobenzene,DMF; DMSO,False,110.0,Spin-coating,Unknown,0.1,False,1.07,22.78,0.71,17.37,xzkNiycvdZHT51QNEZnW7gZVRFvE
nannannan,,,,,Unknown,Unknown,,,,False,,,,,False,,,,,xzq2PuUOveEMpJHPluYU99mhw1iG
MAPbI3,MA,Pb,I,1.6,PCBM-60 | AZO-np,PEDOT:PSS,Al,Unknown,DMF,False,90.0,Spin-coating,N2,0.0725,False,0.83,14.65,0.7,8.51,xzyPO0fdchO6Ka0FT3BDA1Hm5_95
MAPbI3,MA,Pb,I,1.6,TiO2-c | TiO2-mp,Spiro-MeOTAD,Au,Unknown,DMF,False,100.0,Spin-coating,N2,0.08,False,,,,,y-8NLjOd6sFEMjzt8ww5pzzXp7Qo
