Repository: GouravSidana/firstML

# firstML
My first Machine Learning Project

File: filtered_perovskite.csv (part 151 of 155)
Formula,A_ion,B_ion,X_ion,Bandgap,ETL,HTL,Backcontact,Antisolvent,Solvent,Solv_annel,Anneal_temp,Dep_procedure,Synth_atm,Cell_area,Is_module,Voc,Jsc,FF,PCE,entry_id
MAPbI3,MA,Pb,I,1.6,TiO2-c | TiO2-mp,Spiro-MeOTAD,Au,Unknown,DMF >> none,False,Unknown >> 135.0,Spin-coating >> Gas reaction,Air >> MAI,0.2,False,1.04,21.03,0.79,17.31,y-TXPbV9m1GW8SSn4qtgAxFV4086
"CsFAMA,GAPbBr0.51I2.49","Cs; FA; MA, GA",Pb,Br; I,1.72,C60 | BCP,PTAA,,,,False,,,,,False,1.148,17.3,0.813,16.1,y-YuA9S6KOHyCJZpz56oO96Xei0D
MAPbI3,MA,Pb,I,1.6,PCBM-60 | PEI,NiO-c,Ag,Hot substrate,Unknown,False,180.0,Spin-coating,N2,0.09,False,1.058,21.2,0.755,16.9,y-_N89xqJ4g4Zvq_ZrfnDiE4bG1-
Cs0.2FA0.8PbI3,Cs; FA,Pb,I,1.59,TiO2-c | TiO2-mp,Spiro-MeOTAD,Au,Chlorobenzene,DMF; DMSO,False,150.0,Spin-coating,Dry air,0.16,False,1.06,24.46,0.7709999999999999,19.98,y-pWEySqAVjOGrLvDsx5GpMGReWB
MAPbI3,MA,Pb,I,1.6,TTC | C60 | BCP,PTAA,Ag,Unknown,DMF; DMSO,False,100.0,Spin-coating,Air,0.04,False,1.04,20.698,0.748,16.1,y-tym8BOsTYzduheTSr7yZwhJksX
CsPbBrI2,Cs,Pb,Br; I,1.85,SnO2-np,IEICO; PBDTTT-E-T,MoO3 | Ag,Unknown,DMSO,False,160.0,Spin-coating,N2,0.04,False,1.127,15.98,0.779,14.03,y02d2On3dDufZG9Q0azDsyBXziZr
MAPbI3,MA,Pb,I,1.6,TiO2-c | TiO2-mp,Spiro-MeOTAD,MoO3 | Ag,Unknown,DMF,False,100.0,Spin-coating,N2,0.1,False,0.96,22.73,0.75,16.36,y0A-jvuGPPSK30nU2L8cO2mCsUCx
MAPbI3,MA,Pb,I,1.62,TiO2-c | TiO2-mp,Spiro-MeOTAD,Au,Unknown,DMF,False,100,Spray-coating,Unknown,0.09,False,0.92,19.0,0.68,11.9,y0KFdg812Hp9O_ur0MtH_UbrtUDp
MAPbBr0.2I2.8,MA,Pb,Br; I,1.64,TiO2-c | TiO2-mp,Spiro-MeOTAD,Au,Unknown,DMF; DMSO >> IPA,False,100.0 >> 100.0,Spin-coating >> Spin-coating,Air >> Air,0.1,False,1.04,20.82,0.69,15.03,y0kGJvpeHzQXS9emQpJ7x2p7oiBd
MAPbI3,MA,Pb,I,1.6,TiO2-c | TiO2-mp | ZrO2-mp,none,Carbon,Unknown,GBL,False,50.0,Drop-infiltration,Air,5.0,True,0.91,23.0,0.67,14.02,y0m8OFN8ngnmE4zh-LyhUj1H_ZyA
MAPbI3,MA,Pb,I,1.6,PCBM-60,PEDOT:PSS,Al,Unknown,DMF,False,25,Spin-coating,Unknown,0.2,False,0.94,22.09,0.58,12.13,y0qWtjt7no0ftlmFZpguFBWvEPLZ
MAPbI3,MA,Pb,I,1.6,TiO2-c,Spiro-MeOTAD,Ag,Unknown,DMF,False,100.0,Spin-coating,N2,0.0919,False,0.98,19.1,0.54,8.2,y0tIVHcPGBXGHe8MrCKwQvlw0l5O
CsPbI3,Cs,Pb,I,,TiO2-c,Spiro-MeOTAD,Au,Unknown,DMF,False,350,Spin-coating,N2,0.09,False,1.09,18.29,0.805,15.9,y14gx4iTq5Tb8dpAgdPByDl7jmvO
MAPbI3,MA,Pb,I,1.6,TiO2-c | TiO2-mp,Spiro-MeOTAD,Au,Unknown,DMF >> none,False,Unknown >> 110.0,Spin-coating >> Gas reaction,Air >> MAI,0.24,False,1.008,15.89,0.74,11.94,y1GhPPx4ncPeaVe1Zw0VYdnpuUZC
MAPbI3,MA,Pb,I,1.6,SnO2-np,PABA | Spiro-MeOTAD,Au,Chlorobenzene,DMF; DMSO,False,100.0,Spin-coating,N2,0.1,False,1.167,22.83,0.768,20.47,y1IJY-MIbHHqPO3qYkJQZBLopSSS
MAPbI3,MA,Pb,I,1.6,SnO2-c,Spiro-MeOTAD,Au,Unknown,acetonitrile; Ethanol; Methylamine,False,100.0,Spin-coating,N2,0.096,False,1.06,19.81,0.68,14.19,y1VxKrp5swSAaBTgEhKUSu60jl_e
MAPbI3,MA,Pb,I,1.59,PCBM-60 | BCP,PolyTPD,Ag,Anisole,DMF; DMSO,False,100,Spin-coating,N2,0.0919,False,0.84,20.2,0.53,9.1,y1WWDNt9b6c4i4SHL9uOK9IJkByo
MAPbI3,MA,Pb,I,1.56,TiO2-c | TiO2-mp,Co-Porphyrin,Au,Diethyl ether,DMF; DMSO >> IPA,False,Unknown >> 100.0,Spin-coating >> CBD,Air >> Air,0.1,False,,,,,y1ax5juFXx1-wsWyYapY-nBCOzch
Cs0.05FA0.8MA0.15PbBr0.47I2.53,Cs; FA; MA,Pb,Br; I,,SnO2-nw,Spiro-MeOTAD,Au,Chlorobenzene,DMF; DMSO,False,100.0,Spin-coating,Unknown,0.12,False,1.129,22.69,0.727,18.24,y1jMeLR8hOAieMuaC4nZRTJMuNyO
MAPbI3,MA,Pb,I,1.6,PCBM-60 | ZnO-np,PEDOT:PSS,Ag,Chlorobenzene,DMF,False,110.0,Spin-coating,N2,0.1,False,0.95,19.87,0.772,14.69,y1oyfEsyBWpCDY1i-DGujruwp_Bs
MAPbI3,MA,Pb,I,1.6,TiO2-c,Spiro-MeOTAD,Ag,Unknown,Unknown,False,Unknown,Spin-coating,Unknown,0.076,False,0.84,17.6,0.58,8.6,y1rs6VrM_iIeZEKj-8ir18nQut1P
MAPbI3,MA,Pb,I,1.6,TiO2-c | TiO2-mp | PCBM-60,Spiro-MeOTAD,PEDOT:PSS,Unknown,DMF,False,93.0,Spin-coating,N2,0.1,False,1.02,12.37,0.66,8.35,y1sPSSsyEQ1FH-vMOVBCWc-Jwg8t
MAPbI3,MA,Pb,I,1.6,TiO2-c | TiO2-mp,none,Carbon,Chlorobenzene,DMF; DMSO,False,105.0,Spin-coating,N2,0.08,False,0.925,21.5,0.529,10.5,y2JUDcbMuTyyhvtzUvn9cJGjXFod
MAPbI3,MA,Pb,I,1.6,PCBM-60 | BCP,NiO-c | SY1,Ag,Toluene,DMF; DMSO,False,100.0,Spin-coating,Ar,0.1,False,1.099,21.57,0.767,18.18,y2o6ejB8mTYFNhA5xrRZKY0MD29w
MAPbI3,MA,Pb,I,1.6,TiO2-c | TiO2-mp,Spiro-MeOTAD,Au,Chlorobenzene,DMSO,False,100,Spin-coating,Unknown,0.16,False,0.977,16.1,0.68,10.7,y2uBM_xW3rQQZu8FE-iNajWAs4Pw
MAPbI3,MA,Pb,I,1.6,PCBM-60,PEDOT:PSS,Ag,Chlorobenzene,DMSO; GBL,False,100.0,Spin-coating,N2,0.1,False,0.94,19.22,0.61,10.88,y3313iIfoyFJYtyfM-G7OP8xMJIc
MAPbI3,MA,Pb,I,1.6,TiO2-c | TiO2-mp,Spiro-MeOTAD,Au,Chlorobenzene,DMF; DMSO,False,100.0,Spin-coating,Ar,0.1,False,1.11,23.51,0.7,17.91,y3BbnSDWWVTLRfYHR7T5NFuMXem7
FA0.9MA0.1PbBr0.03I2.97,FA; MA,Pb,Br; I,,SnO2-np,Spiro-MeOTAD,Au,Unknown,DMF; DMSO >> IPA,False,70.0 | 140.0,Spin-coating >> Spin-coating,N2 >> N2,0.044,False,1.11,24.39,0.738,19.48,y3CSpx10xyf2zZ02u5OSqbmoehv-
MAPbI3,MA,Pb,I,1.6,PCBM-60 | LiF,PEDOT:PSS | P3HT,Ag,Unknown,none,False,Unknown,Co-evaporation,Vacuum,0.2,False,0.7,14.2,0.78,8.5,y3D9in4REnnndzSPAr9tOl6OuEfc
CsPbBr2I,Cs,Pb,Br; I,2.07,TiO2-c,Spiro-MeOTAD,Au,Unknown,DMSO,False,30; 160,Spin-coating,Unknown,0.09,False,1.22,8.72,0.66,7.02,y3FZvipk7k6llrRKfQvunjYoyXiW
Cs0.05FA0.85MA0.10PbBr0.39I2.61,Cs; FA; MA,Pb,Br; I,,TiO2-c,Spiro-MeOTAD,Au,Chlorobenzene,DMF; DMSO,False,100.0,Spin-coating,Ar,0.16,False,1.07,22.3,0.72,17.4,y3Nk0vGYVA_9R1eeG8nGSZqq5OOA
CsCa0.03Pb0.97Br3,Cs,Ca; Pb,Br,2.27,TiO2-c | TiO2-mp,none,Carbon,Unknown,DMF >> Methanol,False,90 >> 250,Spin-coating >> Spin-coating,Air >> Air,0.09,False,1.47,7.56,0.7959999999999999,8.6,y3O1wB7dxNgq-NEdZl15EfuYbW8k
MAPbI3,MA,Pb,I,1.6,TiS2,Spiro-MeOTAD,Au,Chlorobenzene,DMF; DMSO,False,100.0,Spin-coating,Unknown,0.09,False,1.1,21.5,0.64,15.2,y3QgJJMFU-zxAoB49Y5OJl40QBN6
MAPbI3,MA,Pb,I,1.6,TiO2-c,Spiro-MeOTAD,Au,Unknown,DMF,False,70.0,Spin-coating,N2,0.049,False,1.09,14.4,0.65,10.9,y3V2W3X72S_E8Y1k22z9LGJPK6Tf
Cs0.05FA0.79MA0.16PbBr0.3I2.7,Cs; FA; MA,Pb,Br; I,,TiO2-c | TiO2-mp,Spiro-MeOTAD,Au,Chlorobenzene,DMF; DMSO,False,100,Spin-coating,Unknown,0.1,False,1.14,22.66,0.742,19.23,y3gbT4Ocb80q81CQEMJnDb3WkWoq
MAPbI3,MA,Pb,I,1.56,PEIE | PCBM-60,P3HT,Au,Diethyl ether,DMF; DMSO,False,65.0; 100.0,Spin-coating,Dry air,0.12,False,1.061,21.83,0.703,16.28,y3wkqw0vKsDEvK7RYI_R8fzrscXD
MAPbI3,MA,Pb,I,1.6,SnO2-c,Spiro-MeOTAD,Au,Toluene,DMSO; GBL,False,100.0,Spin-coating,N2,0.04,False,1.08,17.31,0.58,13.6,y4AkvaoyJ3hrfxG7Xoo9730HnMF7
MAPbI3,MA,Pb,I,1.6,TiO2-c,Spiro-MeOTAD,Au,Unknown,DMSO; GBL,False,100.0,Spin-coating,N2,0.09,False,1.08,21.67,0.732,17.12,y4M_IOIuxN5eeQ18EjduXnsdGutF
MAPbI3,MA,Pb,I,1.6,PCBM-60,PEDOT:PSS,Ag,Chlorobenzene,DMF,False,100.0,Spin-coating,Unknown,0.09,False,0.8290000000000001,20.02,0.721,12.0,y4aoliKOxUwoCEbJdqUsRqFLDBn8
MAPbI3,MA,Pb,I,1.6,PCBM-60 | PN4N,NiO-c,Ag,Toluene,DMF; DMSO,False,95.0,Spin-coating,N2,0.1,False,1.088,21.77,0.78,21.1,y4dLSMJkveoU8ztQz28W8QvOco3X
MAPbI3,MA,Pb,I,1.55,PEG; ZnO-np,Spiro-MeOTAD,Au,Unknown,DMF >> IPA,False,60.0 >> 90.0,Spin-coating >> CBD,Unknown,0.1,False,1.02,15.53,0.474,7.5,y4g4uLHNvaXpWqdAsZy8KDbBWwws
MAPbI3,MA,Pb,I,1.6,PCBM-60,PEDOT:PSS,Al,Unknown,DMF; DMSO >> IPA,False,Unknown >> 100,Spin-coating >> Spin-coating,N2 >> N2,0.1,False,0.95,22.5,0.8,17.6,y4meqj1QZaV-cd0waU64_cVc720g
Cs0.05FA0.79MA0.16PbBr0.3I2.7,Cs; FA; MA,Pb,Br; I,,TiO2-c,CuPc(tBu)4,Au,Chlorobenzene,DMF; DMSO,False,100.0,Spin-coating,Ar,0.09,False,1.04,20.8,0.58,12.5,y4zTfCLkj_RV7ZPt_qCM7lf7b9s7
MAPbI3,MA,Pb,I,1.58,SnO2-np,Spiro-MeOTAD,Au,Unknown,DMF; DMSO >> IPA,False,Unknown >> 100.0,Spin-coating >> Spin-coating,N2 >> N2,0.159,False,,,,,y511mxUg-0IDjNISCznmXfOpy65t
MAPbI3,MA,Pb,I,1.6,PCBM-60,PEDOT:PSS,Ba | Ag,Unknown,DMF,False,90.0,Spin-coating,N2,0.0264,False,0.54,18.8,0.6970000000000001,12.5,y5R-GRXqQM21MxscijazIruQg4IV
Cs0.05FA0.79MA0.16PbBr0.51I2.49,Cs; FA; MA,Pb,Br; I,,TiO2-c,Spiro-MeOTAD,Au,Chlorobenzene,DMF; DMSO,False,150.0,Spin-coating,N2,0.09,False,1.114,22.68,0.785,19.83,y5SD6QSpm5kaSUqjT3bEB_pHQmvs
MAPbI3,MA,Pb,I,1.6,PCBM-60,NiO-c,Ag,Chlorobenzene,DMSO; GBL,False,100.0,Spin-coating,N2,0.09,False,0.86,0.126,0.64,26.25,y5UszpyPmesT3pV7W3uIogvor9fm
MAPbI3,MA,Pb,I,1.6,TiO2-c,Spiro-MeOTAD,Au,Unknown,DMF; DMSO,False,120,Spin-coating,Unknown,0.12,False,1.107,18.6,0.67,13.9,y5WLQbM_K6Zbj9k87Tm_sON9rtkG
MAPbI3,MA,Pb,I,1.6,PCBM-60 | C60-N,PEDOT:PSS,Ag,Unknown,DMF,False,100,Spin-coating,N2,0.06,False,1.03,15.6,0.706,11.4,y5bNOCwmKQMSEjRoT5oyVNYDcaEG
MAPbI3,MA,Pb,I,1.6,ZnO-np,Bifluo,Ag,N2,DMF,False,90.0,Slot-die coating,Air,0.0672,False,1.1,17.21,0.672,12.73,y5er7YGQIy17FMaCxxyq5rP-VQzC
FAPbI3,FA,Pb,I,1.48,TiO2-c,Benzylamine | Spiro-MeOTAD,Au,Chlorobenzene,DMF,False,100; 160,Spin-coating,N2,0.05,False,1.08,23.3,0.68,19.0,y5g7Yhn9_w7Rf3gT-dI9fexR17U_
MAPbI3,MA,Pb,I,1.5,SnO2-np,Spiro-MeOTAD,Au,Unknown,DMF >> IPA,False,70.0 >> 70.0,Spin-coating >> CBD,Unknown,0.09,False,0.944,17.39,0.5,7.55,y5kI-O73aPbotzhsS2MnEf7mswlt
MAPbI3,MA,Pb,I,1.6,PCBM-60 | BCP,NiMgLiO,Ag,Toluene,DMSO; GBL,False,100.0,Spin-coating,Unknown,0.09,False,1.071,21.13,0.6709999999999999,15.19,y5mCxgq3Fsdq2NT05KVTvnv6B_Af
MAPbI3,MA,Pb,I,1.5,PCBM-60,PEDOT:PSS,Al,Unknown,DMF >> IPA,False,70.0 >> 100.0,Spin-coating >> Spin-coating,N2 >> N2,0.1,False,0.89,18.2,0.556,9.0,y5rAyigAItWBNH4nYxBGLO2DzSO9
MAPbI3,MA,Pb,I,1.6,TiO2-c,Spiro-MeOTAD,MoOx | Ag,Unknown,DMF >> IPA,False,Unknown >> 100.0,Spin-coating >> Spin-coating,Air >> Ar,0.032,False,1.06,17.8,0.71,13.4,y5tULqTmj2i-ls6VfWG6vu-WElYK
MAPbI3,MA,Pb,I,1.6,TiO2-c | TiO2-mp,PTAA,Au,Chlorobenzene,DMSO,False,100.0,Spin-coating,Unknown,0.16,False,1.05,21.25,0.772,17.29,y6P_EGuyLK8r-5yj2olCHfGAIAF5
MAPbI3,MA,Pb,I,1.6,TiO2-c,Spiro-MeOTAD,Ag,Hot air,DMF,False,150.0,Spin-coating,Air,0.09,False,0.99,22.27,0.62,12.89,y6SRXrIxTBzYFW2b5b3VDCqHqcOS
MAPbI3,MA,Pb,I,1.6,TiO2-c,Spiro-MeOTAD,Ag,Unknown,DMF,False,100.0,Spin-coating,Unknown,0.09,False,0.93,20.2,0.65,12.3,y6YsI1BIiI1pUm0wU4-KemzDgAvI
MAPbI3,MA,Pb,I,1.6,TiO2-c,P3HT,Au,Unknown,Unknown,False,Unknown,Spin-coating,N2,0.07,False,0.96,21.99,0.69,13.88,y70NNPsFiqdpXdvL_eCrrhxtkBw9
FA0.83MA0.17PbBr0.49I2.51,FA; MA,Pb,Br; I,1.6,SnO2-np,Spiro-MeOTAD | MoO3,MoO3 | Ag,Chlorobenzene,DMF; DMSO,False,Unknown,Spin-coating,Unknown,0.1,False,1.1,23.28,0.6890000000000001,17.58,y76umcQQ1p5HyEVpcJrqCW7qM3aJ
MAPbI3,MA,Pb,I,1.6,TiO2-c,Spiro-MeOTAD,Au,Unknown,DMF; DMSO >> IPA,False,80.0 >> 100.0,Spin-coating >> CBD,Unknown,0.1,False,1.06,19.6,0.52,11.0,y7BXHPpdUWqb33U5ZeTQHI-Cpdvu
MAPbI3,MA,Pb,I,1.6,PCBM-60 | BCP,SY1,Ag,Toluene,DMF; DMSO,False,100.0,Spin-coating,Ar,0.1,False,0.954,17.39,0.633,10.5,y7ILNeXPOTBGDunRUVKT3RLWQYob
MAPbI3,MA,Pb,I,1.6,TiO2-c | TiO2-mp,HTM,Au,Chlorobenzene; TBP,DMF; DMSO,False,110.0,Spin-coating,Unknown,0.09,False,1.06,21.39,0.769,17.41,y7IjwVJX5vgfpXKiLU4xeJg1XimB
MAPbI3,MA,Pb,I,1.6,PCBM-60,PEDOT:PSS,Al,Unknown,DMF,False,90.0,Spin-coating,N2,0.1,False,0.86,17.0,0.599,8.8,y7SRZC_G4-7bZMrszXCwpGyPD1TW
Cs0.05FA0.79MA0.160Pb1.0Br0.3I2.7,Cs; FA; MA,Pb,Br; I,,SnO2-c,Spiro-MeOTAD,Au,Chlorobenzene,DMF; DMSO,False,100,Spin-coating,N2,0.09,False,1.078,22.1,0.75,17.8,y7U8WeWgW59GHGQJn9dZCm1QtS4w
Cs0.05FA0.79MA0.16PbBr0.48I2.52,Cs; FA; MA,Pb,Br; I,,TiO2-c | TiO2-mp,Spiro-MeOTAD,Au,Chlorobenzene,DMF; DMSO,False,100.0,Spin-coating,N2,0.16,False,1.139,22.539,0.772,19.02,y7YpPqABBCRocPIFh-mbVf5NYDHp
MAPbI,MA,Pb,I,1.58,C60 | BCP,PTAA,Cu,Ethyl acetate,DMF; DMSO,False,100,Spin-coating,N2,0.16,False,0.846,19.307,0.532,8.68,y7ZmVG0uHkQRSMs9um83XrLAtavZ
MAPbI3,MA,Pb,I,1.6,TiO2-c | TiO2-mp | Au@Ag,Spiro-MeOTAD,Au,Unknown,DMF,False,105,Spin-coating,N2,0.08,False,1.04,23.6,0.746,18.31,y7fnIdZoeVXyWe4c543jbWzGL0Pe
MAPbI3,MA,Pb,I,1.6,ZnO-c,Spiro-MeOTAD,Ag,Unknown,DMF >> IPA; TBP,False,70.0 >> 70.0,Spin-coating >> CBD,Unknown,0.1,False,1.065,18.2,0.6679999999999999,13.0,y7nISfZ17C9j_FrOEv-B5uQgLPQJ
MAPbI3,MA,Pb,I,1.6,PCBM-70,PEDOT:PSS,Al,Chlorobenzene,DMSO; GBL,False,100.0,Spin-coating,Unknown,0.15,False,0.992,18.32,0.71,12.85,y7rUwKKu2jJt6dBxWmaXveF9cu6v
MAPbI3,MA,Pb,I,1.6,PCBM-60 | BCP,PEDOT:PSS,Ag,Vacuum,DMF; DMSO,False,100.0,Spin-coating,Unknown,0.1,False,0.92,17.67,0.68,11.1,y7sfoA6UV8ZN02_JdkCeQM-SEWne
Cs0.05FA0.79MA0.16PbBr0.51I2.49,Cs; FA; MA,Pb,Br; I,,SnO2-np,Spiro-MeOTAD,Au,Chlorobenzene,DMF; DMSO,False,100,Spin-coating,N2,0.06,False,1.003,22.33,0.65,14.56,y7voaGJ_U09XGW6uPqo5REcPMKxB
MAPbI3,MA,Pb,I,1.6,TiO2-c | TiO2-mp,none,Carbon,Toluene,DMF; DMSO,False,75; 105,Spin-coating,N2,0.14,False,0.941,16.93,0.531,8.5,y86uxmA6ryYSUvH5EoU_Gofwf7gI
MAPbI3,MA,Pb,I,1.6,PCBM-60 | PEIE,PEDOT:PSS,Al,Chlorobenzene,DMF,False,100,Spin-coating,N2,0.1,False,1.0,17.51,0.69,12.1,y89da0W5G1Ic2eWpfYuuh27Zh_68
MAPbI3,MA,Pb,I,1.59,TiO2-c | TiO2-nw,Spiro-MeOTAD,Ag,Unknown,DMF; DMSO,False,100.0,Spin-coating,Unknown,0.4,False,0.7,16.0,,,y8D05H6LOwJN_o5G6T3fw7gTpTFk
MAPbI3,MA,Pb,I,1.6,TiO2-c,Spiro-MeOTAD,Ag,Unknown,DMF,False,100.0,Spin-coating,N2,0.16,False,0.96,18.57,0.49,8.7,y8IoFfjS878e1vPz0dc1OJM1lrXa
FAPbI3,FA,Pb,I,1.529,SnO2-np,Spiro-MeOTAD,Au,Vacuum,DMF; NNP,False,150.0,Spin-coating,Air,0.09,False,0.95,23.89,0.6779999999999999,15.39,y8LOvhScHlr0qaktDKFRRU9AU-IC
MAPbI3,MA,Pb,I,1.6,SnO2-c | PCBM-60,PdMe2Pc,Au,Unknown,DMF; DMSO,False,60; 100,Spin-coating,N2,0.09,False,1.035,19.78,0.7,14.42,y8Oo0z9aEhKTMSHCCt6_SYnruK2-
MAPbI3,MA,Pb,I,1.6,TiO2-c,Spiro-MeOTAD,Ag,Chlorobenzene,DMF,False,100.0,Spin-coating,Unknown,0.04,False,1.035,19.65,0.616,12.5,y8beHDM31_UUfYRk_pSsAr-RzTym
FA0.83MA0.17PbI3,FA; MA,Pb,I,,In2O3-c,Spiro-MeOTAD,Au,Unknown,DMF; DMSO >> IPA,False,Unknown >> 150.0,Spin-coating >> Spin-coating,Air >> Air,0.0883,False,1.154,24.37,0.792,22.26,y8c5mg5I4xFkIsUK7dA_O0DRmIAJ
MAPbI3,MA,Pb,I,1.6,TiO2-c,Spiro-MeOTAD,NiO | Ag | NiO | NaYF4 | Ag,Chlorobenzene,DMF; DMSO,False,100.0,Spin-coating,N2,0.1,False,1.06,19.96,0.731,15.8,y8dCMtLe0VIK8oqV_fFQ8s-8soE0
MAPbI3,MA,Pb,I,1.6,PCBM-60 | Carbon-QDs,LiMgNiO,Ag,Toluene,DMSO,False,100,Spin-coating,Unknown,1.02,False,1.01,16.2,0.494,8.09,y8gKuNFQ0X6MbX-9krKCdrkLe0i-
MAPbI3,MA,Pb,I,,TiO2-c | TiO2-mp,Spiro-MeOTAD,Au,Unknown,DMSO >> Ethanol,False,150; 25 >> 100,Spin-coating >> CBD,Air >> Air,0.09,False,,,,10.51,y8jXa5ToGHT7GTutMYovQlD-1KnB
MAPbI3,MA,Pb,I,1.6,TiO2-c,PO-Spiro,Au,Unknown,DMF; DMSO >> IPA,False,60.0 >> 100.0,Spin-coating >> Spin-coating,N2 >> N2,0.06,False,1.0,23.41,0.706,16.34,y8mp_gvNolqXyW4YSkG1F8LUtziS
MAPbI3,MA,Pb,I,1.6,TiO2-c | TiO2-mp,Spiro-MeOTAD,Au,Unknown,DMF >> IPA,False,70.0 >> 70.0,Spin-coating >> CBD,Unknown,0.16,False,0.84,14.84,0.59,7.33,y91uvoQ-bC8z6RiM5w014hfkckSo
MAPbI3,MA,Pb,I,1.6,TiO2-c | TiO2-mp,Q219,Carbon,Unknown,DMF >> IPA,False,70.0 >> 100.0,Spin-coating >> CBD,Air >> Air,0.1,False,0.949,17.33,0.57,9.31,y93McQrnx7FMpkSGaVgeT3RIMEeu
MAPbI3,MA,Pb,I,1.6,TiO2-c | TiO2-mp | ZrO2-mp,none,Carbon,Unknown,DMF; DMSO,False,100.0,Drop-infiltration,N2 >> N2,0.085,False,0.92,22.0,0.56,11.5,y93gTUMBSdMBBb3myoaf97YwHw81
FAPbI3,FA,Pb,I,1.526,SnO2-np,Spiro-MeOTAD,Au,Vacuum,DMF; NNP,False,150.0,Spin-coating,Air,0.09,False,1.07,24.27,0.78,20.15,y96VP3MIi1v76tpYNX4BJPlnMZZd
Cs0.06FA0.78MA0.16PbBr0.51I2.49,Cs; FA; MA,Pb,Br; I,,SnO2-c,Spiro-MeOTAD,Au,Chlorobenzene,DMF; DMSO,False,100.0,Spin-coating,N2,0.16,False,,,,13.5,y98-r2j7HHzAnPS615HVFmo_RzA3
Cs0.8FA0.69MA0.23PbBr0.9I2.1,Cs; FA; MA,Pb,Br; I,,SnO2,Spiro-MeOTAD,MoO3 ∣ ITO,Chlorobenzene,DMF; DMSO,False,130,Spin-coating,N2,0.1,False,1.18,19.12,0.7,15.79,y9CRPXDbuglbbWpYBrfCHj_IMb4n
Cs0.05FA0.84MA0.11PbBr0.1I2.9,Cs; FA; MA,Pb,Br; I,,PCBM-60 | C60 | BCP,PTAA,Cu,Chlorobenzene,DMF; DMSO,False,105.0,Spin-coating,N2,0.07,False,1.12,22.54,0.71,17.92,y9GkI1uAM-FXGgTtyn7ywQtEb-aW
MAPbI3,MA,Pb,I,1.6,PCBM-60 | BCP,PTAA | PFN,Cu,Diethyl ether,DMF; DMSO,False,100.0,Spin-coating,N2,0.1,False,1.15,21.1,0.8,19.3,y9Rpn6WVONvnbLh1raDIrO---BCH
(3AMP)FA0.75MA2.25Pb4I13,(3AMP); FA; MA,Pb,I,,C60 | BCP,PEDOT:PSS,Ag,Unknown,DMF; DMSO,False,100.0,Spin-coating,N2,0.09,False,1.06,12.57,0.736,9.83,y9dg48i7-rbiy8uS2_kXR8aRJ6fs
FA0.2MA0.8PbI3,FA; MA,Pb,I,1.58,PCBM-60 | C60 | LiF,PEDOT:PSS,Ag,Toluene,DMSO; GBL,False,100.0,Spin-coating,N2,0.11,False,,,,18.14,y9fgORf6rP6u_68hswlxOe6jfxK5
MAPbI3,MA,Pb,I,1.62,PCBM-60 | BCP,NiO-c,Ag,Chlorobenzene,DMSO; GBL,False,100.0,Spin-coating,Air,0.25,False,1.08,23.09,0.741,18.49,y9sX7QziqKaDv5_eTXeJILRH7l1B
MAPbI3,MA,Pb,I,1.6,PCBM-60 | BCP,NiO-c,Ag,Toluene,Dimethylacetamide; NMP,False,100.0,Spin-coating,Unknown,0.115,False,1.1,22.22,0.79,18.3,yAH7_biXbY3M99mN-QqGDRia8ga0
Cs0.1FA0.75MA0.15PbBr0.35I2.65,Cs; FA; MA,Pb,Br; I,,C60 | BCP,PTAA | PMMA,Ag,Chlorobenzene,DMF; DMSO,False,100.0,Spin-coating,N2,0.105,False,1.06,22.93,0.79,19.2,yAKkZb-1Jr85toXlynvoqN5jnBt7
FA0.85MA0.15PbBr0.45I2.55,FA; MA,Pb,Br; I,,PDI-V | C60 | BCP,P3CT-Na,Ag,Chlorobenzene,DMF; DMSO,False,60.0; 85,Spin-coating,Unknown,0.09,False,1.093,22.14,0.815,19.63,yAQSoGtjLsCMsjMc7pU0cRil64HD
CsPbBrI2,Cs,Pb,Br; I,,C60 | BCP,NiO-c,Ag,Unknown,DMSO,True,120.0,Spin-coating,Dry air,0.1,False,1.05,12.6,0.787,10.4,yA_7u44WALSUE2C7LFXlHOeSVEah
MAPbI3,MA,Pb,I,1.6,TiO2-c,Spiro-MeOTAD,Au,Unknown,DMF >> none,False,Unknown >> 150.0; 100,Spin-coating >> Gas reaction,Air >> MAI; Vacuum,0.09,False,0.99,19.29,0.74,14.4,yAhCGKzZAFFOXZlHi9j5pzAYUW3P
MAPbI3,MA,Pb,I,1.6,C60,NiO-c,Ag,Toluene,DMSO; GBL,False,100.0,Spin-coating,Unknown,0.1119999999999999,False,1.09,20.6,0.7559999999999999,16.97,yAqX8qi6NsurWlKfpDPvNpayOeXS
MAPbI3,MA,Pb,I,1.6,C60 | BCP,PTAA | PFN-Br,Cu,Toluene,DMF; DMSO,False,100.0,Spin-coating,Unknown,0.1,False,1.11,22.9,0.774,19.6,yB2OQwVv09oIbXwVoNY6O_5MQbr3
Cs0.05FA0.79MA0.16PbBr0.51I2.49,Cs; FA; MA,Pb,Br; I,1.62,TiO2-c,Spiro-MeOTAD,Au,Methyl-phenoxide,DMF; DMSO,False,110.0,Spin-coating,Unknown,0.09,False,1.12,22.71,0.799,19.62,yB2PqByeDlpd7K7HPbXHcJ592CJ_
Cs0.085FA0.915PbBr0.45I2.55,Cs; FA,Pb,Br; I,1.625,TiO2-c | TiO2-mp,Spiro-MeOTAD,Au,Chlorobenzene,DMF; DMSO,False,105.0,Spin-coating,N2,0.09,False,1.1,22.79,0.767,18.87,yB3vkxJ1RFGg1OVUWhuCMUjvwSvv
FAPbI3,FA,Pb,I,1.5,TiO2-c | TiO2-mp,Spiro-MeOTAD,Ag,Diethyl ether,DMF; DMSO,False,145.0,Spin-coating,Air,0.125,False,1.07,23.17,0.74,18.35,yB7RhDddajzbUq-SC-M1JrppZHF3
MAPb0.97Sb0.03I3,MA,Pb; Sb,I,,TiO2-c | TiO2-mp,Spiro-MeOTAD,Au,Unknown,DMF; GBL,False,100.0,Spin-coating,Air,0.09,False,0.877,20.9,0.386,7.08,yB9XavNKy8GakJt36LPA1nghEdxp
MAPbI3,MA,Pb,I,,TiO2-c | TiO2-mp,Spiro-MeOTAD,Ag,Unknown,DMF >> IPA >> IPA,False,100; 25 >> 25 >> 25,Spin-coating >> CBD >> Rinsing,Unknown,0.126,False,0.91,19.57,0.69,12.27,yBFkyNg2_Ou64FVOChdVm5wGM2Qh
MAPbI3,MA,Pb,I,1.6,TiO2-c | TiO2-mp | ZrO2-mp,none,Carbon,Unknown,GBL,False,60.0,Drop-infiltration,N2,0.7,False,0.91,20.4,0.492,9.14,yBNV0aGZsTjQkklhG5cCCGpOCUp2
Cs0.05FA0.7885MA0.1615PbBr0.51I2.49,Cs; FA; MA,Pb,Br; I,,TiO2-c | TiO2-mp,PTAA,Au,Chlorobenzene,DMF; DMSO,False,100.0,Spin-coating,N2,0.04,False,,,,,yBVR3DpKj3pL7zaAQnJPVl-RY2d2
MAPbI3,MA,Pb,I,1.6,PCBM-60 | PFN,PEDOT:PSS,Al,Unknown,DMF,False,95.0,Spin-coating,N2,0.09,False,0.82,17.78,0.55,8.02,yBZw3BxPoz-YxMngSJgEeob0E_Fn
MAPbI3,MA,Pb,I,1.55,PCBM-60,PEDOT:PSS | PEDOT:PSS,Al,Unknown,DMF >> IPA,False,70.0 >> 130.0,Spin-coating >> Spin-coating,N2 >> Air,0.1,False,0.91,19.4,0.8,14.1,yBcqVUMPIfgv7AC3xLIa74pJl0KS
MAPb1.0I3,MA,Pb,I,1.55,SnO2-np,Spiro-MeOTAD,Au,Unknown,Unknown,False,Unknown,Spin-coating,Unknown,0.14,False,1.13,21.6,0.77,18.8,yBiawLST_g5CT1S8dx6UwjW-iJBz
MAPbI3,MA,Pb,I,1.6,TiO2-c | TiO2-mp | Al2O3-mp,NiO-mp,Carbon,Unknown,DMF >> IPA,False,70 >> 70,Drop-infiltration >> CBD,N2 >> N2,0.1,False,0.943,17.34,0.69,11.36,yBk6yebc7xpMlNiemgKt5AfL1OTA
MAPbI3,MA,Pb,I,1.6,ZnO-np,PTAA,Au,Unknown,DMF >> IPA,False,Unknown,Spin-coating >> Spin-coating,Air >> Air,0.096,False,1.01,20.96,0.7490000000000001,15.85,yBl5qC-r3vDBauRpI6Y0WwaM9yir
Cs0.05FA0.81MA0.14PbBr0.45I2.55,Cs; FA; MA,Pb,Br; I,,TiO2-c,Spiro-MeOTAD,Au,Chlorobenzene,DMF; DMSO,False,80.0,Spin-coating,N2,0.049,False,1.16,22.7,0.764,17.5,yBmBnrL6viHulOeA1Wik3hQzz6Sk
MAPb1.0I3,MA,Pb,I,1.55,TiO2-c | TiO2-mp,SGT-422,Au,Toluene,DMF; DMSO,False,100,Spin-coating,N2,0.1,False,,,,7.8,yBrgPZrKcxA7V1KluJgICrG7cnsD
MAPbI3,MA,Pb,I,1.6,PCBM-60 | ZnO-np,P3CT-K,Al,Chlorobenzene,DMF; DMSO,False,60; 100,Spin-coating,Unknown,0.1,False,1.05,20.6,0.779,16.8,yByhFmrZAhPaOIZ5Qykij-pzefXO
FA0.85MA0.15PbBr0.45I2.55,FA; MA,Pb,Br; I,,TiO2-np,Spiro-MeOTAD,Au,Chlorobenzene,Unknown,False,100.0,Spin-coating,Unknown,0.049,False,1.02,19.37,0.481,9.51,yC6VHYs3WypqKLQnFjlf2L2DSWn4
Cs0.05FA0.79MA0.16PbBr0.31I2.7,Cs; FA; MA,Pb,Br; I,,SnO2-c,Spiro-MeOTAD,Au,Chlorobenzene,DMF; DMSO,False,100.0,Spin-coating,N2,0.16,False,1.14,22.0,0.77,19.3,yC7-TT1oymI_28IdBwhPaLx7z66Q
MAPbI3,MA,Pb,I,1.6,TiO2-c,Spiro-MeOTAD,Ag,Diethyl ether,GBL; NMP,False,150.0,Spin-coating,Unknown,0.12,False,1.07,20.4,0.6729999999999999,14.7,yCAfMEKow_-mNrxC_U-hpbL7zSSC
FA0.85MA0.15PbBr0.45I2.55,FA; MA,Pb,Br; I,,SnO2-np,Spiro-MeOTAD,Ag,Chlorobenzene,DMF; DMSO >> IPA,False,100.0 >> 100,Spin-coating >> Spin-coating,N2 >> N2,0.102,False,1.177,20.0,0.7440000000000001,17.51,yCKd3L6_emDSlsvLQ_Y4-JtnJTev
MAPbI3,MA,Pb,I,1.6,PCBM-60 | BCP,CA-Br; TPA-PT-C6,Ag,Toluene,DMF; DMSO,False,100.0,Spin-coating,N2,1.02,False,1.056,21.62,0.768,17.54,yCMBcDfOLO8qyqt8WDR0LolCZTOG
MAPbI3,MA,Pb,I,1.6,TiO2-c | Al2O3-mp,P3HT; SWCNTs,Ag,Unknown,Unknown,False,Unknown,Spin-coating,Air,0.063,False,0.9,16.1,0.62,8.9,yCVrG-c2udG7ZmnpG9Oobw6LRUgh
MAPbI3,MA,Pb,I,1.55,BCP; PCBM-60,PEDOT:PSS,Ag,Unknown,DMF >> IPA,False,70.0 >> 90.0,Spin-coating >> Spin-coating,Air >> Air,0.1,False,0.95,18.96,0.73,13.11,yCW_Blk5GIde4nQO4XzbfxumIeGz
GUMA3Pb3I12,GU; MA,Pb,I,1.75,TiO2-c,Spiro-MeOTAD,Au,Chlorobenzene,DMF; DMSO,False,80.0,Spin-coating,N2,0.09,False,1.13,18.0,0.6559999999999999,14.1,yCbZYSwjmW5yCTIdMohATY4KOR9_
MAPbI3,MA,Pb,I,1.6,BCP; PCBM-60,PEDOT:PSS,Ag,Unknown,Unknown,False,90.0,Spin-coating,Unknown,1.0,False,0.96,18.17,0.755,13.17,yCdoeV4IQn05Twcuu3AEeMeV-onK
FA0.3MA0.7PbI3,FA; MA,Pb,I,,PEAI | PCBM-60 | BCP,NiO-c,TeO2 | Ag,Unknown,DMF >> DMF; IPA,False,Unknown >> 100.0,Spin-coating >> Spin-coating,N2 >> N2,0.07,False,1.12,22.54,0.802,19.88,yCrn27s1FiVqiKqHuIoUJI00Kdmy
MAPbI3,MA,Pb,I,1.6,PCBM-70,PEDOT:PSS,Ag,N2,DMF,False,120.0,Spin-coating,N2,0.1,False,0.8959999999999999,18.86,0.741,12.0,yCugJZXWjlrlf0SlDZ9AivCoonM4
MAPbI3,MA,Pb,I,1.6,SnO2-np,2‐aminoterephthalic acid | Spiro-MeOTAD,Ag,Unknown,DMF >> IPA,False,Unknown >> 150.0,Spin-coating >> Spin-coating,Unknown,0.084,False,1.1,23.88,0.767,20.19,yCzSQ_4DqH8Ppw6X7R8G1iVOHLEz
FA0.85MA0.15PbBr0.45I2.55,FA; MA,Pb,Br; I,,TiO2-c | TiO2-mp,Spiro-MeOTAD,Au,Chlorobenzene,DMF; DMSO,False,100.0,Spin-coating,Ar,0.126,False,1.08,23.5,0.6859999999999999,17.4,yD-i_KKMXY0vxWg7hp_QrLq9jf5Q
Cs0.05FA0.81MA0.14PbBr0.45I2.55,Cs; FA; MA,Pb,Br; I,,ZnTiO3-c,Spiro-MeOTAD,Au,Chlorobenzene,DMF; DMSO,False,120.0,Spin-coating,N2,0.1,False,1.14,22.6,0.778,19.8,yD2PTA4Drole03eK6XsA65VWs8Nz
MAPbI3,MA,Pb,I,1.6,TiO2-c | TiO2-mp,Spiro-MeOTAD,Au,Unknown,DMF >> IPA,False,Unknown >> 100,Spin-coating >> CBD,Air >> Air,0.16,False,0.86,21.9,0.46,8.64,yD5ANz_N26S8bXXuCxwq0jlFH7tG
Cs0.17FA0.83PbBr0.51I2.49,Cs; FA,Pb,Br; I,,C60 | SnO2-c,NiO-c,ITO,Chlorobenzene,DMF; DMSO,False,60; 100,Spin-coating,N2,0.09,False,0.96,18.3,0.61,10.6,yD80JG5_3wvDZFlICQ1uu-M9MhU9
MAPbI3,MA,Pb,I,1.6,PCBM-60,PEDOT:PSS,Ag,Unknown,DMF | IPA,False,100,Spin-coating | Spin-coating,N2 | N2,0.1,False,0.86,12.34,0.731,7.76,yDF2Ip5hWRmE4c4lTOYULUXGbKHy
CsPbBr0.45I2.55,Cs,Pb,Br; I,,TiO2-c | TiO2-mp,Spiro-MeOTAD,Au,Unknown,DMF; DMSO >> DMSO; Methanol,False,Unknown >> 280,Spin-coating >> Spin-coating,Inert >> Inert,0.1,False,1.23,13.3,0.68,11.1,yDR0SI_r8h1yi3Uf5CvEcU6XaB5h
MAPbI3,MA,Pb,I,1.6,PCBM-60 | BCP,Graphene | AuCl3 | PEDOT:PSS,Al,Toluene,DMF; DMSO,False,100.0,Spin-coating,Unknown,0.16,False,0.97,19.69,0.763,14.57,yDRdbVSPJK4xzw_Xwk5iOsQ7a5My
MAPb0.7Sn0.255I3,MA,Pb; Sn,I,1.26,PCBM-60,PEDOT:PSS,Al,2-Butanol,DMF; DMSO,True,100.0,Spin-coating,N2,0.16,False,0.8,21.12,0.71,11.21,yDoFWE0KdbXoK28lG4ZW_JNY2P3a
FA0.84MA0.16PbBr0.4I2.6,FA; MA,Pb,Br; I,1.53,TiO2-c,Spiro-MeOTAD,Au,Chlorobenzene,DMF; DMSO,False,150.0; 100.0,Spin-coating,Unknown,0.1,False,1.08,22.32,0.747,18.07,yDuK5KVscZF_HEPbSFJylJ3x4Nzi
MAPbI3,MA,Pb,I,1.6,TiO2-c | TiO2-mp,P3HT,Au,Unknown,DMF >> IPA,False,70.0 >> 140.0,Spin-coating >> Spin-coating,Air >> Air,0.1,False,0.98,16.25,0.56,9.14,yE7jNDoCz8hnv-6f3ySyq5hXDt8l
FA0.85MA0.15PbBr0.45I2.55,FA; MA,Pb,Br; I,,TiO2-c | TiO2-mp,Spiro-MeOTAD,Au,Chlorobenzene,DMF; DMSO,False,220; 105,Spin-coating,Unknown,0.09,False,0.86,14.7,0.609,7.7,yENhIBk_rT2hcXLhCuoWiaKfbdhp
BA2MA4Pb5I16,BA; MA,Pb,I,1.58,PCBM-60,PEDOT:PSS,Cr | Au,Unknown,Methylammonium acetate,False,60; 100,Spin-coating,Air,0.05,False,1.06,20.25,0.738,14.9,yEfC7UWQkfLre4o0khZx0BURXSaJ
MAPbI3,MA,Pb,I,1.6,TiO2-c,Spiro-MeOTAD,Au,Chlorobenzene,Unknown,False,25.0; 100.0,Spin-coating,N2 >> Air,0.09,False,1.08,21.0,0.72,16.33,yEj1ad0bP8rOdhaPQ8J4813uqOMV
Cs0.04FA0.8MA0.16PbBr0.49I2.51,Cs; FA; MA,Pb,Br; I,1.62,SnO2-np,Spiro-MeOTAD,MoO3 | Al,Chlorobenzene,DMF; DMSO,False,100.0,Spin-coating,N2,0.059,False,1.06,21.98,0.7,16.3,yEun6JJruI18TogfeMm3y43B7z3y
FA0.17MA0.83PbBr0.5I2.5,FA; MA,Pb,Br; I,1.625,TiO2-c | TiO2-mp,Spiro-MeOTAD,Au,Chlorobenzene,DMF; DMSO,False,100.0,Spin-coating,N2,0.16,False,1.042,22.737,0.6759999999999999,16.01,yEwgcrfQsGl1hNk-ifOQZsIbUsif
MAPbI3,MA,Pb,I,1.6,TiO2-c,Spiro-MeOTAD,Au,Chlorobenzene,DMF; DMSO >> IPA,False,60.0; 100 >> 100; 140,Spin-coating >> Spin-coating,Unknown,0.09,False,1.04,23.09,0.753,18.09,yF2N4aoXA3z-wncPhwOBackgQFgh
Cs0.2FA0.8PbI3,Cs; FA,Pb,I,,TiO2-c,Florinated polymer | Spiro-MeOTAD,Ag,Unknown,Cyclohexyl-2-pyrrolidone; DMF,False,170.0,Spin-coating,N2,0.1,False,0.92,24.9,0.765,16.5,yFOeJ6qRyXo7lq8Z-_Oe2tDWUng0
MAPbI3,MA,Pb,I,1.6,PCBM-60 | BCP,NiMgLiO,Ag,Toluene,DMSO; GBL,False,100.0,Spin-coating,Unknown,0.09,False,1.07,21.11,0.79,17.87,yFg4Q90fE01gkPAyS4MiNU_a6SCS
MAPbI3,MA,Pb,I,1.6,TiO2-c | TiO2-mp,Spiro-MeOTAD,Au,Unknown,DMF >> IPA,False,70.0 >> 70.0,Spin-coating >> CBD,Unknown,0.25,False,1.06,17.2,0.759,13.8,yG3egS6OyZfIZwhEpFOB3WTKW1KC
FA0.85MA0.15PbBr0.45I2.55,FA; MA,Pb,Br; I,,TiO2-c | TiO2-mp,TbT-2,Au,Chlorobenzene,DMF; DMSO,False,100.0,Spin-coating,Unknown,0.16,False,1.03,19.5,0.684,13.79,yG5O9pzhOLnaCDf2rEjczZ46ARfB
FA0.83MA0.17PbBr0.03I2.97,FA; MA,Pb,Br; I,,SnO2-np,Spiro-MeOTAD,Au,Unknown,DMF; DMSO >> IPA,False,150.0,Spin-coating >> Spin-coating,Air >> Air,0.1,False,1.068,20.62,0.66,16.99,yGXOyby4Wrm-GG0nb1PdM_amTjGg
MAPbBr0.43I2.57,MA,Pb,Br; I,,PCBM-60,PEDOT:PSS,Ca | Al,Unknown,DMF,True,100.0,Spin-coating,N2,0.1,False,,,,16.52,yGfRojPU0ixOVmlLTlidCH0sYJ6X
Cs0.17FA0.83PbBr0.51I2.49,Cs; FA,Pb,Br; I,,SnO2-c | Al2O3-mp,Spiro-MeOTAD,Au,Anisole,DMF; DMSO,False,100.0,Spin-coating,Air,0.09,False,1.135,23.45,0.71,18.2,yGovs2zV9dH8EqPpjMwAlvGn2ff2
MAPbI3,MA,Pb,I,1.5,TiO2-c | TiO2-mp,Spiro-MeOTAD,Au,Diethyl ether,DMF; DMSO,False,100.0,Spin-coating,Unknown,0.0139999999999999,False,0.91,20.8,0.565,10.7,yGtuQYH0blzR69CMlWT8z4RVw7Jk
MAPbI3,MA,Pb,I,1.6,TiO2-c | TiO2-mp | ZrO2-mp,none,Carbon,Unknown,DMF,False,100.0,Drop-infiltration,Dry air,7.13,False,0.96,20.5,0.74,14.4,yHCkkJ9crsihJnIF_zcwA5KQI4L0
MAPbI3,MA,Pb,I,1.6,PCBM-60,PEDOT:PSS,Ca | Al,Unknown,DMSO,False,110.0,Spin-coating,N2,0.1,False,0.83,18.5,0.71,10.91,yHDhMDEVvw5tXNGp8bgU96hkz9o7
MAPbI3,MA,Pb,I,1.6,ZnO-c,Spiro-MeOTAD,Ag,Chlorobenzene,DMF,False,70.0,Spin-coating,Unknown,0.1,False,1.11,20.19,0.6940000000000001,15.6,yHIKRnATDmePK82MqVmf8srQzNYT
MAPbI3,MA,Pb,I,1.6,TiO2-c | TiO2-mp | ZrO2-mp,none,Carbon,Unknown,GBL,False,60.0,Drop-infiltration,Air,0.1,False,0.83,19.17,0.474,7.49,yHOAMX_a8xdUliz6iMmC6ZGXDAII
MAPbI3,MA,Pb,I,1.6,PCBM-60 | BCP,NiMgLiO,Ag,Toluene,DMSO; GBL,False,100.0,Spin-coating,Unknown,0.09,False,1.055,17.878,0.6409999999999999,12.08,yHPb5KJkYKyuQnx-ycZauHyo0-yd
FA0.7MA0.3PbI3,FA; MA,Pb,I,,SnO2-np,Spiro-MeOTAD,Ag,Unknown,DMF >> DMF; IPA,False,Unknown >> 100.0,Spin-coating >> Spin-coating,N2 >> N2,0.075,False,1.08,22.92,0.76,18.74,yHS4r1HTVH8qwzR_eMkbZTQP0VAo
Cs0.06FA0.78MA0.16PbBr0.51I2.49,Cs; FA; MA,Pb,Br; I,,SnO2-c,Spiro-MeOTAD,Au,Unknown,DMF,False,Unknown,Spin-coating,N2,0.09,False,,,0.76,19.5,yHTO6-23_wNyh7nNBpZzoo9vox0u
MAPbI3,MA,Pb,I,1.59,PCBM-60 | BCP,PEDOT:PSS,Ag,Unknown,DMF,False,100,Spin-coating,Unknown,0.1,False,0.91,19.3,0.7809999999999999,14.5,yHrwgtE78_cr5ypZ33wiJaNoIUAz
CsPbBrI2,Cs,Pb,Br; I,1.91,TiO2-c,none,Carbon,Ethyl acetate,DMF; DMSO >> Methanol,False,Unknown >> 280.0,Spin-coating >> Spin-coating,N2 >> N2,0.12,False,1.14,12.99,0.6,8.93,yHzEL-8v7sqOfKxJ5tothN-kdFkl
MAPbI3,MA,Pb,I,1.6,SnO2-c,Spiro-MeOTAD,Au,Unknown,acetonitrile; Ethanol; Methylamine,False,100.0,Spin-coating,N2,0.096,False,1.12,21.78,0.74,18.05,yI5JXFBgpG5JEPJkr-SAIL5gMmgs
Cs0.05FA0.79MA0.16PbBr0.51I2.49,Cs; FA; MA,Pb,Br; I,,SnO2-c | SnO2-mp,Spiro-MeOTAD,Au,Chlorobenzene,DMF; DMSO,False,100.0,Spin-coating,N2,0.09,False,0.997,22.0,0.57,12.7,yI6-9rs-m5oT0IHeqLQNHEBiUBKa
MAPbI3,MA,Pb,I,1.6,TiO2-c | TiO2-mp | ZrO2-mp,none,Carbon,Unknown,GBL,False,Unknown,Drop-infiltration,Unknown,0.09,False,0.86,21.64,0.6,11.25,yI7jyOJF30teJHY5YFLGxrgbUB5y
MAPbI3,MA,Pb,I,1.6,TiO2-c | TiO2-mp | HOOC-Ph-SH,Spiro-MeOTAD,Au,Unknown,DMF >> IPA,False,120 >> 100,Spin-coating >> CBD,Air >> Air,0.12,False,1.02,20.66,0.665,14.11,yIXLphNzqQHKbSrtDiFQkWqA_0OS
MAPbI3,MA,Pb,I,1.6,C60 | BCP,PCT,Ag,Chlorobenzene,DMF,False,100.0,Spin-coating,Unknown,0.1,False,1.02,21.4,0.71,15.8,yIgP-W_o2QlrSlohhiMZ1RMT3YS7
MAPbI3,MA,Pb,I,1.6,C60 | BCP,PASQ-IDT,Ag,Chlorobenzene,DMF; DMSO,False,60; 80,Spin-coating,N2,0.06,False,1.021,22.1,0.78,17.61,yIjD4_E_qFROkFq42r7yzE5IjgoF
FA0.3MA0.7PbI3,FA; MA,Pb,I,,SnO2-c | C60-SAM,Spiro-MeOTAD,Au,Diethyl ether,Unknown,False,100.0,Spin-coating,N2,0.08,False,1.11,21.3,0.7709999999999999,18.28,yIv3jisTx6l7nggZwGIog1SaXb-7
MAPbI3,MA,Pb,I,1.6,TiO2-c,Spiro-MeOTAD,Au,Chlorobenzene,DMF; DMSO,False,100.0,Spin-coating,Unknown,0.1,False,0.91,20.03,0.63,11.47,yIxIqfLAJZ3vskSGAV2s_qdyrx7L
MAPb1.0I3,MA,Pb,I,1.6,TiO2-c | TiO2-mp | Graphene oxide,Spiro-MeOTAD,Au,Unknown,DMF >> IPA,False,70,Spin-coating >> CBD,Dry air >> Dry air,6.32,True,1.071,18.207,0.6459999999999999,12.6,yIxQbsezLN3Xe87N_tjgoTiZOnl3
MAPbI3,MA,Pb,I,1.6,TiO2-c | TiO2-mp | ZrO2-mp,none,Carbon,Unknown,GBL,False,50,Spin-coating,Air,0.126,False,0.92,21.32,0.64,12.6,yJ-gx2C6xHD87qxPGxhKRYT98hUF
FA0.85MA0.15PbBr0.45I2.55,FA; MA,Pb,Br; I,1.73,TiO2-c | TiO2-mp,Spiro-MeOTAD,Au,Chlorobenzene,DMF; DMSO,False,100.0,Spin-coating,Ar,0.16,False,1.03,21.29,0.66,15.15,yJKn7yK5lm3NQ1DsFXUVYeklUA-0
MAPbI3,MA,Pb,I,1.6,TiO2-c | TiO2-mp,none,Au,Unknown,DMF >> IPA,False,Unknown >> 70.0,Spin-coating >> CBD,Unknown,0.09,False,0.73,,,7.2,yJLBpRlNtEFClUnnuYZC915-bZzD
FA0.93MA0.07PbBr0.21I2.79,FA; MA,Pb,Br; I,,TiO2-c | SnO2-np | BSO-mp,Spiro-MeOTAD,Au,Ethyl ether,DMF; DMSO,False,100,Spin-coating,Air,0.0935,False,1.01,23.68,0.723,17.97,yJV4xrh76-3rP20CT-jt4a5i670O
MAPbI3,MA,Pb,I,1.6,TiO2-c | TiO2-mp,Spiro-MeOTAD,Au,Unknown,DMF >> IPA,False,100.0 >> 100.0,Spin-coating >> Spin-coating,Unknown,0.125,False,0.925,17.32,0.66,10.57,yJXO3RtqVXplOWxz8WdGljrj7UpB
MAPbI3 | BA2MA2Pb3I310,MA | BA; MA,Pb | Pb,I | I,1.52,TiO2-c | C60,Spiro-MeOTAD,Au,Unknown,none >> none >> none,False,Unknown,Evaporation >> Gas reaction >> Gas reaction,Vacuum >> MAI; Vacuum >> Vacuum; BAI,0.045,False,1.02,23.37,0.687,16.12,yJYU6lhMyU-Cbreq3wl4tpglghqz
BA2MA3Pb4I13,BA; MA,Pb,I,1.64,PCBM-60,NiO-c,Ag,Unknown,DMF; DMSO,False,100.0,Spin-coating,N2,0.05,False,,,,9.31,yJcaF70mQtIA8cswmOLjCsLU4l8W
MAPbI3,MA,Pb,I,1.63,TiO2-c | TiO2-mp,none,Carbon,Unknown,DMF >> IPA,False,100 >> 100,Spin-coating >> CBD,Air >> Air,,False,0.857,18.93,0.561,9.1,yJfUR_cORxctNwub63D7x9dIxZJa
MAPbI3,MA,Pb,I,1.6,PCBM-60 | C60 | BCP,NiO-c,Al,Ar,DMF,False,100.0,Spin-coating,N2,0.1,False,1.06,18.0,0.56,10.6,yJgePdw2wf95uKiLfVerPvHSGZDO
(BDA)MA3Pb4I13,(BDA); MA,Pb,I,1.6,PCBM-60 | BCP,PEDOT:PSS,Ag,Unknown,DMF,False,105,Spin-coating,N2,0.035,False,1.17,13.92,0.741,12.07,yJnyFAIfk6WVabKDQEWCxY-jll9H
FA0.85MA0.15PbI3,FA; MA,Pb,I,1.56,TiO2-c,Spiro-MeOTAD,Au,Chlorobenzene,DMF; DMSO,False,150.0,Spin-coating,Air,0.09,False,1.09,24.02,0.7490000000000001,19.55,yJqEpeeDX8h7MWfzki10M3z4VDyh
FAPbI3,FA,Pb,I,1.55,TiO2-c,Spiro-MeOTAD,MoOx | Al,Unknown,Octane >> Methyl acetate >> Ethyl acetate,False,Unknown,Spin-coating >> Ligand exchange >> Dipp-coating,Air >> Air >> Air,0.0579999999999999,False,1.12,11.81,0.64,8.83,yJs4vfN3v3GNkWdvmdwvTTuu9t_3
Cs0.1FA0.9PbBr0.3I2.7,Cs; FA,Pb,Br; I,1.55,PCBM-60 | BCP,PolyTPD,Ag,Chlorobenzene,DMF; DMSO,False,80; 120; 180,Spin-coating,Unknown,0.07,False,1.07,21.8,0.72,16.4,yJvg5K8KhAUc0pEKM-2OaKlhdP_E
MAPbI3,MA,Pb,I,1.6,PCBM-60,PEDOT:PSS,Al,Unknown,DMF,False,50.0,Spin-coating,N2,0.03,False,0.87,17.61,0.61,9.35,yK-vZRqiAKBafyXOGjX1CyY6oqTY
MAPbI3,MA,Pb,I,1.6,C70 | TmPyPB,PEDOT:PSS,Ag,Unknown,DMF,False,100.0,Spin-coating,N2,0.051,False,0.57,0.104,0.46,8.3,yK1GdA-9t1xG7obUcwnMCShkvK5P
MAPbI3,MA,Pb,I,1.6,TiO2-c,Spiro-MeOTAD,Au,Chlorobenzene,Unknown,False,25.0; 100.0,Spin-coating,N2 >> Air,0.09,False,1.04,20.67,0.74,15.91,yKH4T5u-Khwxi5yKhqi4WI1DKeIu
BA2MA3Pb3SnI13,BA; MA,Pb; Sn,I,,C60 | BCP,PEDOT:PSS,Ag,Unknown,DMF; DMSO,False,100.0,Spin-coating,Unknown,0.1,False,0.8,19.8,0.71,11.2,yKJcflRCCdTSHVJzhTbs2vO8EL6M
MAPbI3,MA,Pb,I,1.6,PCBM-60 | PFN,PEDOT:PSS,Ag,Unknown,DMF,False,100.0,Spin-coating,N2,0.04,False,0.85,22.68,0.6679999999999999,12.88,yKLigUQlvnDzlSYIZKKURiQS2m6M
MAPbI3,MA,Pb,I,1.6,TiO2-c,Spiro-MeOTAD,Au,Unknown,DMF,False,90,Spin-coating,N2,0.09,False,0.89,13.1,0.59,7.8,yKMog-6A3ERhxHT4vEpiniqxckGX
MAPbI3,MA,Pb,I,1.6,TiO2-c,Spiro-MeOTAD,Au,Unknown,DMSO,False,100.0,Spin-coating,Unknown,0.1,False,1.1,23.6,0.66,17.1,yKOFM26BDNEr3lpASWe1l6U_C3db
MAPbI3,MA,Pb,I,1.6,TiO2-c,Poly-N-vinylcarbazole | SP-12,Au,Unknown,DMF,False,95.0,Spin-coating,Unknown,0.16,False,1.075,22.8,0.77,18.8,yKY2sV9HrvvgnHMa2hsxAhpT5S2k
MAPbI3,MA,Pb,I,1.6,PCBM-60 | Bphen,PEDOT:PSS,Ag,Unknown,DMF,False,25; 60,Spin-coating,N2,0.0725,False,0.91,19.07,0.72,12.61,yKZIPdyqY7bPAiHuvmbDLKWY9PU4
CsPbI3,Cs,Pb,I,,TiO2-c,Spiro-MeOTAD,Au,Unknown,DMF,False,100.0,Spin-coating,Unknown,0.09,False,1.08,16.44,0.644,11.3,yKaUMUeu7jvDtufoWyTjqz6RQTrQ
Cs0.07FA0.78MA0.15PbBr0.45I2.55,Cs; FA; MA,Pb,Br; I,1.61,TiO2-c | TiO2-mp | PCBM-60; PMMA,Spiro-MeOTAD,Au,Chlorobenzene,DMF; DMSO,False,100.0,Spin-coating,Unknown,0.16,False,1.17,22.75,0.762,20.1,yKq5nUTGdCJqph_FeSAzUraC4CcD
MAPbI3,MA,Pb,I,1.6,PFPDI,P3CT,Ag,Chlorobenzene,DMF; DMSO,False,60.0; 80.0,Spin-coating,Air,0.1,False,0.94,20.32,0.68,13.26,yKrQYybrHY8QwmL5mL7Cgz0P88jk
MAPbI3,MA,Pb,I,1.6,PCBM-60,PEDOT:PSS,Al,Unknown,DMF; DMSO,False,190.0,Spin-coating,Unknown,0.06,False,,,,9.72,yKtvXFtwrQNFwc1H77TzxMXzwT12
MAPbI3,MA,Pb,I,1.6,TiO2-c,Spiro-MeOTAD,Au,Unknown,DMF,False,Unknown,Spin-coating,Unknown,0.09,False,0.93,16.7,0.5710000000000001,8.9,yKxp-MveyHpZgO3FPBDFbG3Ib14r
MAPbI3,MA,Pb,I,1.59,PCBM-60 | BCP,PEDOT:PSS,Ag,Unknown,DMF,False,100,Spin-coating,N2,0.045,False,0.83,22.1,0.74,13.8,yL3wd6JLSu8NkG_RZ8YfqfxoYUIp
Cs0.05FA0.79MA0.16PbBr0.51I2.49,Cs; FA; MA,Pb,Br; I,,SnO2-c,Spiro-MeOTAD,Au,Chlorobenzene,DMF; DMSO,False,100.0,Spin-coating,Unknown,0.16,False,1.063,17.3,0.74,13.6,yL569Iw71W2s1HlGrEiQmL_S9UUH
MAPbI3,MA,Pb,I,1.6,SnO2-np,Spiro-MeOTAD,Au,Chlorobenzene,DMF; DMSO,False,100.0,Spin-coating,Unknown,0.1,False,1.092,22.98,0.752,18.28,yLANxyc8wlNlNFthzoPbIXUNq5W6
MAPbI3,MA,Pb,I,1.6,PCBM-60 | BCP,PEDOT:PSS,Ag,Unknown,none >> none,False,120.0 >> Unknown,Evaporation >> Gas reaction,Vacuum >> MAI,0.09,False,0.99,15.75,0.763,11.95,yLF5v9soRlrwnFDWxCcWAU1aMpNy
MAPbI3,MA,Pb,I,1.6,TiO2-c | TiO2-mp,Spiro-MeOTAD,Au,Unknown,DMF >> IPA,False,70.0 >> 70.0,Spin-coating >> CBD,Unknown,0.16,False,0.987,20.604,0.654,13.35,yLK0x_FD3lzuowkmssfPH-Su5DhD
MAPbI3,MA,Pb,I,1.6,TiO2-c | TiO2-mp,Spiro-MeOTAD,Au,Chlorobenzene,Dimethylacetamide; DMSO; NMP,False,50.0,Spin-coating,Unknown,0.1,False,1.04,20.56,0.737,15.79,yLLPpcDjaBS-K7pgj0cHu--wqmQs
MAPbI3,MA,Pb,I,1.6,C60 | BCP,CuS-np,Ag,Chlorobenzene,DMF,False,100.0,Spin-coating,N2,0.1,False,0.97,19.8,0.643,12.4,yLN1Lk-Ptgw25WYnu0r_226Bbcyx
MAPbI3,MA,Pb,I,1.6,TiO2-c | TiO2-mp,Spiro-MeOTAD,Ag,Chlorobenzene,DMSO,False,100.0,Spin-coating,Unknown,0.04,False,1.07,20.53,0.76,16.62,yLQzfxQk4eLHntwIdAzHbvCH7G-z
MAPbI3,MA,Pb,I,1.6,SnO2-c | Al2O3-mp | NiO-np,Spiro-MeOTAD,Au,Unknown,DMF,False,130.0,Spin-coating,Air,0.17,False,0.99,21.92,0.7020000000000001,15.37,yLcvuQUojgYBpvlbG6CuJPgBAsMs
MAPbI3,MA,Pb,I,1.6,TiO2-c | PCBM-60,Spiro-MeOTAD,Au,Chlorobenzene,DMF; DMSO,False,100.0,Spin-coating,N2,0.1,False,1.07,20.57,0.684,15.12,yLk3ctW2BjyDs-gK3a6_HBkXrByL
MAPbI3,MA,Pb,I,1.6,PCBM-60 | SnO2-c,NiO-c,ITO | Ag,Air,DMF; DMSO,False,60; 100,Spin-coating,N2,0.09,False,1.02,18.3,0.59,10.6,yLtQDwO3zVCwjvNZLXa4zWLr9tof
FA0.84MA0.16PbBr0.45I2.55,FA; MA,Pb,Br; I,,TiO2-c | TiO2-mp,Spiro-MeOTAD,Au,Chlorobenzene,DMF; DMSO,False,100.0,Spin-coating,Unknown,0.16,False,,,,,yLv9RT1sCNOUcRj-pLAPC3JLhBen
MAPbI3,MA,Pb,I,1.6,TiO2-c | TiO2-mp,Spiro-MeOTAD,Au,Unknown,DMF; DMSO >> IPA >> IPA,False,Unknown >> Unknown >> 70.0,Spin-coating >> Dropcasting >> Spin-coating,Air >> Air >> Air,0.125,False,1.0490000000000002,21.26,0.69,15.38,yLvuDLDUnaw6DVcRaIQTyEL4zxZf
MAPbI3,MA,Pb,I,1.6,PCBM-60,NiO-c,Ag,Unknown,DMF; DMSO,False,Unknown,Spin-coating,Unknown,0.1,False,,,,,yLwUkDa5BwUqXJUmxPLm0_go_vFs
FAPbI3,FA,Pb,I,1.49,TiO2-c | C60,Spiro-MeOTAD,Au,Unknown,DMF >> none,False,Unknown >> 170,Spin-coating >> Gas reaction,N2 >> FAI; Vacuum,0.09,False,,,,12.36,yM5FGxjQiWWqWcim2Hcsy1PDDxg0
MAPbI3,MA,Pb,I,1.55,PCBM-60,NiO-c | PMMA,Ag,Chlorobenzene,DMSO; GBL,False,100.0,Spin-coating,Unknown,0.25,False,1.106,22.05,0.762,18.63,yM6nL27u47HBfKnwLHoJoTT0F-pl
MAPbI3,MA,Pb,I,1.6,TiO2-c,Spiro-MeOTAD,Ag,Unknown,DMF >> IPA,False,Unknown >> 150.0,Spin-coating >> Spin-coating,N2 >> N2,0.075,False,1.09,22.11,0.773,18.63,yMCTBwcCYDs0aP1iBYWdClJH814H
MAPbI3,MA,Pb,I,1.6,ZnO-c,none,Carbon,Unknown,DMF >> IPA,False,Unknown >> Unknown,Spin-coating >> CBD,Dry air >> Dry air,0.12,False,0.77,18.16,0.51,7.26,yMLOwut9WuXL9MB2TClJKpukGRh6
MAPbI3,MA,Pb,I,1.6,PCBM-60 | PEI,PEDOT:PSS; PEI | PEDOT:PSS,Ag,Toluene,DMSO; GBL,False,100,Spin-coating,Air,0.09,False,1.01,19.18,0.75,14.52,yMNgErDBNRG0B2sXPDvnNXcyrQGs
Cs0.05FA0.95PbI3,Cs; FA,Pb,I,,TiO2-c,Spiro-MeOTAD,Au,Chlorobenzene,DMSO; GBL,False,100.0,Spin-coating,Unknown,0.1,False,,,,,yMTCEM1ukyenYL6b6v692TCL0fql
FA0.83MA0.17PbBr0.51I2.49,FA; MA,Pb,Br; I,1.62,TiO2-c | TiO2-mp,A102,Au,Chlorobenzene,DMF; DMSO,False,100.0,Spin-coating,Unknown,0.1,False,1.06,20.5,0.73,15.91,yMUBP5EMOeR51hQQpXVsCk4gFlPZ
FA0.3MA0.7PbI3,FA; MA,Pb,I,,SnO2-c | C60-SAM,CZ-STA; CZ-TA,Au,Diethyl ether,Unknown,False,100.0,Spin-coating,N2,0.08,False,1.07,22.3,0.807,19.29,yMVh5WJgS7ZySEiBz9Rmr9prgRBX
MAPbI3,MA,Pb,I,1.6,TiO2-c | TiO2-mp,Spiro-MeOTAD,Ag,Unknown,DMF,True,90.0,Spin-coating,Dry air,0.07,False,0.89,20.12,0.57,11.16,yMeXzkRlLZ6VXgjy64_2VMhK33KQ
MAPbI3,MA,Pb,I,1.6,TiO2-np,Spiro-MeOTAD,Au,Ar,DMF,True,100.0,Spin-coating,N2,0.16,False,0.962,20.6,0.67,13.2,yMj_Pv2wnOfptkqRM2FdOh9DY5tb
Cs0.05FA0.79MA0.16PbBr0.51I2.49,Cs; FA; MA,Pb,Br; I,,SnO2-c,Spiro-MeOTAD,Au,Chlorobenzene,DMF; DMSO,False,Unknown,Spin-coating,N2,1.0,False,1.18,21.13,0.7,17.5,yMkS4Al5dklIRtu4rTC76866kH-v
(PEA)2MA29Pb30I91,(PEA); MA,Pb,I,,TiO2-c,Spiro-MeOTAD,Au,Unknown,DMF,False,100.0,Spin-coating,Unknown,0.049,False,1.11,20.34,0.7240000000000001,16.34,yMsdubc4IpyX0nCCjboJQB_gIFXj
MAPbI3,MA,Pb,I,1.6,TiO2-c | PCBSD,HFB-OMeDPA,Au,Unknown,DMF >> IPA,False,110.0 >> 105.0,Spin-coating >> Spin-coating,N2 >> Air,0.08,False,1.09,19.9,0.7140000000000001,15.4,yMuuKJx0ascAC77IDJuUjgohBF2B
MAPbI3,MA,Pb,I,1.6,TiO2-c,Spiro-MeOTAD,Au,Unknown,none >> IPA,False,100.0 >> 100.0,Evaporation >> Spin-coating,Unknown,0.1,False,1.05,23.29,0.66,16.1,yMw4gHvdGKEEFUS28vnWhdwly751
MAPbI3,MA,Pb,I,1.6,TiO2-c | TiO2-mp,Spiro-MeOTAD,Au,Unknown,DMF >> IPA,False,70.0 >> 70.0,Spin-coating >> CBD,Ambient >> Ambient,0.04,False,0.8809999999999999,15.1,0.715,9.51,yMz_GsCGJkYPKA1kbzz7bdcP8hLX
MAPbI3,MA,Pb,I,1.6,PCBM-60 | C60 | LiF,PEDOT:PSS | PEDOT:PSS,Al,Chlorobenzene,DMF; DMSO,False,100.0,Spin-coating,N2,0.1,False,1.02,22.98,0.77,17.3,yMzcZfFkp7YOH25vMENDTkmBPTZg
MAPbI3,MA,Pb,I,1.6,TiO2-c | TiO2-mp,FT37,Au,Toluene,DMSO,False,100.0,Spin-coating,N2,0.04,False,0.953,21.5,0.6559999999999999,13.4,yN6u6tFb6Vdccr0UInw_IMXEtTjb
MAPbI3,MA,Pb,I,1.6,TiO2-c | TiO2-mp,Spiro-MeOTAD,Ag,Unknown,DMF >> IPA,False,70.0 >> 100.0,Spin-coating >> CBD,N2 >> N2,0.1,False,1.03,22.82,0.58,13.63,yNAAyHE6l6asci88Nhu9qNtXuAvt
