Repository: GouravSidana/firstML

# firstML
My first Machine Learning Project

File: filtered_perovskite.csv (part 152 of 155)
Formula,A_ion,B_ion,X_ion,Bandgap,ETL,HTL,Backcontact,Antisolvent,Solvent,Solv_annel,Anneal_temp,Dep_procedure,Synth_atm,Cell_area,Is_module,Voc,Jsc,FF,PCE,entry_id
Cs0.1FA0.9PbI3,Cs; FA,Pb,I,1.55,TiO2-c,Spiro-MeOTAD,Ag,Diethyl ether,DMF; DMSO,False,50.0; 150.0,Spin-coating,Air,0.125,False,1.07,23.4,0.759,19.0,yNCB6fm_zgpcJbk7Sub9jJNsJqpC
MAPbI3,MA,Pb,I,1.6,PCBM-60 | ZnO-np,NiO-np,Al,Toluene,DMF; GBL,False,70.0,Spin-coating,N2,0.06,False,,,,,yNE1yowQt6tslBBCuPhgtXGLdEyZ
MAPbI3,MA,Pb,I,1.6,PCBM-60,PEDOT:PSS,Ag,Chlorobenzene,DMF; DMSO,False,95.0,Spin-coating,Unknown,0.09,False,1.06,20.67,0.75,16.43,yNQNj7FXXWX5rDzYO5NPUqmRPvn6
Cs0.05FA0.81MA0.14PbBr0.42I2.58,Cs; FA; MA,Pb,Br; I,1.61,TiO2-c | TiO2-mp,none,Carbon,Chlorobenzene,DMF; DMSO,False,100,Spin-coating,N2,0.12,False,0.92,22.37,0.64,13.17,yNmBx0mm3J-22O7QjCEUcGIoNLcL
MAPbI3,MA,Pb,I,1.6,TiO2-c,Spiro-MeOTAD,MoO3 | Ag,Unknown,DMF,False,105.0,Spin-coating,N2,0.04,False,0.88,22.38,0.606,11.88,yNzhXnCHYKEI2qs_LiHv30waUppn
MAPbI3,MA,Pb,I,1.6,ZrO2-np,Spiro-MeOTAD,Au,Unknown,Unknown,False,100.0,Spin-coating,Air,0.1,False,1.01,12.42,0.69,8.66,yO0vY3szfOeF59wIlvi4_tRwmFOp
MAPbI3,MA,Pb,I,1.6,TiO2-c | TiO2-mp,Spiro-MeOTAD,Au,Unknown,DMF >> IPA,False,Unknown >> 70.0,Spin-coating >> CBD,N2 >> N2,0.1,False,1.0,18.9,0.705,13.3,yO9suil6Go28jGV6dqhSyrPcXGVi
MAPbI3,MA,Pb,I,1.6,TiO2-c | TiO2-mp,Spiro-MeOTAD,Metal,Unknown,DMF,False,Unknown,Spin-coating,Unknown,0.04,False,0.85,23.67,0.357,8.97,yOAxZbHvpHnueh76pTNHITrawfF5
CsPb0.6Sn0.4I3,Cs,Pb; Sn,I,1.38,PCBM-60 | BCP,NiO-c,Ag,Unknown,DMF; DMSO,False,60; 120,Spin-coating,N2,0.105,False,0.416,3.47,0.6409999999999999,12.51,yOUESHUjAc-R70qvQRm9fwRV8knW
MAPbI3,MA,Pb,I,1.59,PCBM-60,NiO-c,Au,Chlorobenzene,DMF,False,105,Spin-coating,N2,0.08,False,0.97,22.8,0.58,13.0,yOaQwbMM6EWGv63CDetfcYWc0z_6
MAPbI3,MA,Pb,I,1.6,TiO2-c | TiO2-mp,Spiro-MeOTAD,Au,Unknown,DMF >> IPA,False,100.0 >> 100.0,Spin-coating >> CBD,Air >> Air,0.06,False,0.947,20.8,0.64,12.6,yOju0hVs2lSNMYXE04vOzivyzRGD
CsPbBr3,Cs,Pb,Br,,SnO2-np,Spiro-MeOTAD,Au,Unknown,DMF; DMSO,True,Unknown,Spin-coating,N2,0.108,False,1.26,10.33,0.753,9.81,yOr_RbZqxhJnhpKJkwgtwysyTOMq
MAPbBr1.2I1.8,MA,Pb,Br; I,1.77,TiO2-c,PTAA,Au,Unknown,DMF,False,100.0,Spin-coating,N2,0.13,False,1.05,12.1,0.71,9.0,yP-Aub8m3BX5Qg8Ke7pfRKMqmg8J
Cs0.05FA0.79MA0.16Pb0.75Sn0.25Br0.5I2.5,Cs; FA; MA,Pb; Sn,Br; I,1.34,PCBM-60 | C60 | BCP,PEDOT:PSS,Ag,Toluene,DMSO; GBL,False,100.0,Spin-coating,N2,0.0314,False,0.82,20.98,0.71,12.29,yPGjxIFz0P_-LZ3Mxs7K7hvjgeZw
MAPbI3,MA,Pb,I,1.6,PCBM-60,NiO-c,Ag,Unknown,DMF; DMSO >> IPA,False,Unknown >> 120,Spin-coating >> Spin-coating,N2 >> N2,0.09,False,1.03,21.11,0.78,17.0,yPLVGzWQWcMScWAEfAzSQhGNvZsv
MAPbI3,MA,Pb,I,1.6,TiO2-c | TiO2-mp,BDT:TT,Au,Diethyl ether,DMF; DMSO,False,65; 100,Spin-coating,Air,0.1,False,0.86,23.68,0.64,13.33,yPgV2QrkR96gjgYNr9Q7XyeVb2SK
Cs0.05FA0.79MA0.16PbBr0.48I2.52,Cs; FA; MA,Pb,Br; I,,PCBM-60 | Bphen,NiO-c,Ag,Chlorobenzene,DMF; DMSO,False,100.0,Spin-coating,N2,0.1,False,0.99,19.2,0.748,14.2,yPkkbAG5LQnhoXrsPCYRCBd3YmVH
Cs0.15FA0.85PbI3,Cs; FA,Pb,I,,TiO2-c | TiO2-mp,Spiro-MeOTAD,Au,Chlorobenzene,DMF; DMSO,False,130.0,Spin-coating,Unknown,0.25,False,1.07,23.87,0.67,17.0,yPuPVNnqp2iTcQoeuFyGQKOOfH_w
Cs0.05FA0.79MA0.16PbBr0.48I2.52,Cs; FA; MA,Pb,Br; I,1.63,C60 | BCP,NiO-c,Cu,Ethyl acetate,DMF; DMSO,False,100,Spin-coating,Unknown,0.16,False,1.03,21.1,0.73,16.0,yQ2PuwoxfLBF-x9KEKA2KDbiBPYA
CsPbBrI2,Cs,Pb,Br; I,,TiO2-c,Spiro-MeOTAD,Ag,Unknown,DMF; DMSO,False,150,Spin-coating,N2,0.07,False,1.07,13.2,0.58,8.19,yQ6exlg1lxJdZGghqB20CNAtfBYm
MAPbI3,MA,Pb,I,1.6,TiO2-c | TiO2-mp | ZrO2-mp,none,Carbon,Toluene,DMF; DMSO,False,100.0,Spin-coating,Ambient,0.1,False,1.0,21.6,0.61,13.4,yQDeNOJuk7vURVDoQP8Scz1LoNVi
MAPb0.75Sn0.25I3,MA,Pb; Sn,I,1.3,PCBM-60 | BCP,PEDOT:PSS,Ag,Unknown,DMF; DMSO >> IPA,False,Unknown >> 110.0,Spin-coating >> Spin-coating,N2 >> N2,0.09,False,0.736,23.5,0.79,13.7,yQKDLhCemp6DEFolHlC13FaR8VBf
Cs0.05FA0.81MA0.14PbBr0.43I2.57,Cs; FA; MA,Pb,Br; I,,TiO2-c | TiO2-mp,Spiro-MeOTAD,Ag,Anisole,DMF; DMSO,False,150.0,Spin-coating,Unknown,0.14,False,1.138,21.3,0.757,18.39,yQSARKZXrVcWpiP-z4k3lfF7DPkW
Cs0.175FA0.75MA0.075PbBr0.33I2.67,Cs; FA; MA,Pb,Br; I,,NiO-c,PCBM-60 | bis-C60,Ag,Toluene,DMF; DMSO,False,95.0,Spin-coating,Unknown,0.1,False,1.09,22.8,0.746,18.6,yQWZZIh8IMuuCGdSrxUqIhg5mRc0
FA0.8MA0.2PbBr0.6I2.4,FA; MA,Pb,Br; I,,TiO2-c | TiO2-mp,Spiro-MeOTAD,Au,Chlorobenzene,DMF; DMSO,False,100.0,Spin-coating,N2,0.1,False,1.09,22.7,0.77,19.1,yQXr6HOBrwvG04D7c3dGNnqPS-5d
MAPbI3,MA,Pb,I,1.6,PFN-2TNDI,Spiro-MeOTAD,Au,Unknown,DMF >> IPA,False,70.0 >> 135.0,Spin-coating >> Spin-coating,Dry air >> Dry air,0.125,False,0.95,20.25,0.7,13.56,yQaFGlmTNL4XcUlecoYh4hQBVsSJ
MAPbI3,MA,Pb,I,1.6,SnO2-c | TiO2-mp,Spiro-MeOTAD,Au,Toluene,DMF; DMSO,False,130.0,Spin-coating,Air,0.07,False,1.01,22.85,0.696,16.06,yQkwLQKhwMWJgnwaesflRHPkG7C_
MAPbI3,MA,Pb,I,1.6,SnO2-c,Spiro-MeOTAD,MoO3 | Au,Chlorobenzene,DMF,False,100.0,Spin-coating,N2,0.05,False,1.02,17.26,0.6609999999999999,11.74,yQsi3MB2xLogpMxS-R-xzXpCDzdd
MAPbI3,MA,Pb,I,1.6,PCBM-60 | PDI-Br,NPB,Ag,Toluene,DMSO; GBL,False,100.0,Spin-coating,Unknown,0.06,False,1.09,23.92,0.742,19.33,yR-TWhMhqvaiUDUsUbZATFgps0zQ
Cs0.15FA0.85PbI3,Cs; FA,Pb,I,,C60 | BCP,Poly-TBD,Ag,Unknown,DMF; DMSO >> IPA,False,80.0 >> 140.0,Spin-coating >> Spin-coating,Air >> Air,0.1,False,1.0,23.36,0.6659999999999999,15.56,yR2dKEqYhrLmmv8muddP_a9x-0vX
MAPbI3,MA,Pb,I,1.6,TiO2-c | TiO2-mp,Spiro-MeOTAD,Au,Chlorobenzene,DMF,False,105.0,Spin-coating,Air,0.09,False,1.03,17.27,0.735,13.14,yR3AnoCdtdl5Z2p31nsLHfhmF2JY
MAPbBr0.87I2.13,MA,Pb,Br; I,1.71,TiO2-c | TiO2-mp,Spiro-MeOTAD,Ag,Unknown,DMF; DMSO >> IPA >> IPA,False,105.0 >> 105.0 >> Unknown,Spin-coating >> Spin-coating >> Spin-coating,Air >> Air >> Air,0.09,False,1.08,21.82,0.71,16.73,yR3K4XLV7GAlEA0mge-q2Kcy3Z0B
MAPbI3,MA,Pb,I,1.6,TiO2-c | TiO2-mp,Spiro-MeOTAD,Au,Unknown,DMF >> IPA,False,40; 100 >> 100,Spin-coating >> Spin-coating,N2 >> N2,0.1,False,0.86,17.78,0.57,8.71,yR4rj4M_xRtFQXugVrYkOkANLEvs
MAPbI3,MA,Pb,I,1.6,TiO2-c | TiO2-mp,Spiro-MeOTAD,Au,Unknown,DMF; DMA >> IPA,False,Unknown >> 100.0,Spin-coating >> CBD,Unknown,0.06,False,1.02,21.1,0.63,13.6,yR8lfBfKFHKYFUbmB6ycU3zDICCE
MAPbI3,MA,Pb,I,1.58,TiO2-c | TiO2-mp,Spiro-MeOTAD,Au,Unknown,Methylamine >> Methylamine,False,Unknown >> 50.0,Dropcasting >> Pneumatic pressure,Air >> Air,3.6,True,0.836,20.2,0.715,12.7,yRKtMCtSoprbHmwRzBwDifqr830u
MAPbI,MA,Pb,I,1.58,C60 | BCP,PEDOT:PSS,Cu,Ethyl acetate,DMF; DMSO,False,100,Spin-coating,N2,0.16,False,0.719,18.737,0.609,8.2,yRMRCTnTUEb8QyXFIV_2CMeP_JY5
Cs0.05FA0.81MA0.14PbBr0.43I2.57,Cs; FA; MA,Pb,Br; I,,TiO2-c | TiO2-mp,Spiro-MeOTAD,Ag,Ether,DMF; DMSO,False,150.0,Spin-coating,Unknown,0.14,False,1.098,20.16,0.7170000000000001,15.87,yROsiQtBLoaPz7rJixH2MlmAS-QU
MAPbI3,MA,Pb,I,1.6,ZnO-np,Spiro-MeOTAD,Au,Unknown,DMF >> IPA,False,120.0 >> 120.0,Spin-coating >> Spin-coating,Unknown,0.12,False,0.92,11.81,0.6609999999999999,7.2,yRS5_p5nxx9js8754zR01_eqgrif
MAPbI3,MA,Pb,I,1.6,PCBM-60,Graphene oxide | PEDOT:PSS,Al,Chlorobenzene,DMF,False,100.0,Spin-coating,N2,0.1,False,0.92,16.62,0.76,11.61,yRYMjlYkBvhTWYwHoLqZ8bU11X5J
MAPbI3,MA,Pb,I,1.6,SnO2-np | PCBA-60,PTA,MoO3 | Ag,Toluene,DMF; NMP,False,100.0,Spin-coating,N2,0.08,False,1.055,21.8,0.762,17.5,yRbO_W149qvCYJub1g0EzLxk49GF
MAPbI3,MA,Pb,I,1.59,TiO2-c | TiO2-mp | ZrO2@TiO2-mp,none,Carbon,Unknown,GBL,False,50,Drop-infiltration,Air,0.13,False,0.948,19.91,0.73,13.8,yRrsWeGFYMhRabJoiYToxctuAPEd
MAPbI3,MA,Pb,I,1.59,TiO2-c | TiO2-mp,Spiro-MeOTAD,Au,Unknown,DMF >> IPA,False,Unknown >> 100,Spin-coating >> CBD,Air >> Air,0.1,False,0.93,20.0,0.667,12.4,yS-zYDB9YN5EDOp7NvAauE8MviHz
FA0.85MA0.15PbBr0.45I2.55,FA; MA,Pb,Br; I,,TiO2-c | TiO2-mp,POSS-NH2 | Spiro-MeOTAD,Au,Chlorobenzene,DMF; DMSO,False,100.0,Spin-coating,Ar,0.2,False,1.11,22.5,0.77,19.17,yS72jTB55rhucxRzTWzwN8OyhrYt
MAPbI3,MA,Pb,I,1.6,PCBM-60 | LiF,PEDOT:PSS,Al,Unknown,DMF,False,95.0,Spin-coating,N2,0.1842,False,0.95,20.42,0.716,13.14,ySGuxdENVo4U4-jTr6Z-Oe5gWjXI
MAPbI3,MA,Pb,I,1.6,TiO2-c | TiO2-mp,Spiro-MeOTAD,Au,Chlorobenzene,DMSO,False,100,Spin-coating,Unknown,0.16,False,1.01,19.3,0.69,13.4,ySvyj7wxSARPQUCbcjtfKKbeCULK
MAPbI3,MA,Pb,I,1.6,PCBM-60 | BCB,TAPC,Ag,Toluene,DMF; NMP,False,105.0,Spin-coating,N2,0.1,False,1.054,22.34,0.746,17.57,ySysWg5K7KmDHpc4TnyyIte6NGu-
MAPbI3,MA,Pb,I,1.6,PCBM-60 | C60 | BCP,PTAA,Al,Unknown,DMF,False,100.0,Doctor blading,N2,0.1,False,0.9,18.0,0.75,12.2,yTB9STiqsQKkIzAQCDg-Fq9o1wf6
FA0.3MA0.7PbBr0.9I2.1,FA; MA,Pb,Br; I,,SnO2-np,Spiro-MeOTAD,Au,Chlorobenzene,DMF; DMSO,False,100.0,Spin-coating,N2,0.09,False,1.11,22.99,0.77,20.11,yTDF7I12iLhHURoN4gQhDEbtu1kr
FA0.5MA0.5Pb0.5Sn0.5I3,FA; MA,Pb; Sn,I,1.23,PCBM-60 | BCP,PEDOT:PSS,,,,False,,,,,False,0.88,28.63,0.79,20.09,yTHor_jXEQH5FrqjhWWT9Fr3_V7s
Cs0.05FA0.79MA0.16PbBr0.3I2.7,Cs; FA; MA,Pb,Br; I,,TiO2-c,Al2O3 | CuPc(tBu)4,Au,Chlorobenzene,DMF; DMSO,False,100.0,Spin-coating,Ar,0.09,False,1.06,20.9,0.61,13.5,yTKvtTPTEC4F4wV9W-DzcSvTYXQU
MAPbI3,MA,Pb,I,1.6,TiO2-c,Spiro-MeOTAD,Au,Unknown,DMF; DMSO,False,65; 100,Spin-coating,N2,0.1,False,0.8590000000000001,16.01,0.541,7.43,yTPaLPWRQv25nbLoEXuGr-o73Qyi
MAPbI3,MA,Pb,I,1.6,C60; Phlm,F6-TCNNQ; TaTm | TaTm,Ag,Unknown,none,False,Unknown,Co-evaporation,Vacuum,0.1,False,1.032,17.82,0.45,8.3,yTUg9POY_rbe_oUlibliWt7hflyp
FA0.85MA0.15Pb0.45I2.55,FA; MA,Pb,I,,ZnO-c,Spiro-MeOTAD,Au,Toluene,DMF; DMSO,False,100.0,Spin-coating,Unknown,0.1,False,1.144,19.45,0.614,13.67,yTazJccTIfRFhSGlFa8VTKhJip70
CsPbBrI2,Cs,Pb,Br; I,,SnO2-np,none,Carbon,Unknown,DMF; DMSO,False,Unknown,Spin-coating,N2,0.08,False,1.22,11.63,0.69,9.84,yTrwnCHxcx-2GctywHpg6vty2HcU
FAPbI3 | (PEA)2PbI4,FA | (PEA),Pb | Pb,I | I,1.48,TiO2-c,Spiro-MeOTAD,Au,Chlorobenzene,DMF; DMSO; GBL >> IPA,False,150.0 >> Unknown,Spin-coating >> Spin-coating,N2 >> N2,0.09,False,1.1,23.39,0.747,20.21,yU3cA3YO3JnE9DIGyPmaWCIBDJSO
MABa0.1Pb0.9I3,MA,Ba; Pb,I,,TiO2-c,Spiro-MeOTAD,Au,Unknown,DMF,False,Unknown,Spin-coating,N2,0.09,False,0.84,18.5,0.653,10.1,yU6EfMyr3G0az6WwzInxQp3J6Prk
MAPbI3,MA,Pb,I,1.6,TiO2-c | TiO2-mp,Spiro-MeOTAD,Ag,Unknown,DMF,False,100.0,Spin-coating,Unknown,0.1,False,1.02,20.81,0.7,15.05,yUD6as61w6nRZPX5HMZA3KX9pWa1
MAPbI3,MA,Pb,I,1.6,SnO2-c; SWCNTs,Spiro-MeOTAD,Au,Antisolvent,DMSO; GBL,False,100.0,Spin-coating,Unknown,0.1,False,1.08,22.24,0.7340000000000001,17.25,yUGbC7iXirjsB3HOIM7cy3Qp21Hc
CsPbI3,Cs,Pb,I,1.73,TiO2-c,P3HT,MoO3 | Ag,Unknown,Octane >> Octane >> Octane >> Octane,False,Unknown,Spin-coating >> Spin-coating >> Spin-coating >> Spin-coating,Air >> Air >> Air >> Air,0.00725,False,1.21,10.3,0.71,9.3,yUJfsBsJD2hk1vQ0QlEKRe74q72C
MAPbI3,MA,Pb,I,1.6,ZnO-np,PTAA,Au,Unknown,DMF,False,100.0,Spin-coating,Air,0.096,False,1.1,18.7,0.76,15.6,yUsSo8PGrJGz3906_flR5aEPqgKE
MAPbI3,MA,Pb,I,1.6,TiO2-c | TiO2-mp,Spiro-MeOTAD,Au,Chlorobenzene,DMF; DMSO,False,70.0,Spin-coating,N2,0.1,False,1.1,17.85,0.73,14.31,yUsuyNuvz_R8AosL-gwhgCPhmU0S
Cs0.17FA0.83Pb0.6Sn0.4I3,Cs; FA,Pb; Sn,I,1.28,PCBM-60 | BCP,PTAA | PFN,Ag,Anisole >> N2,DMF; DMSO,False,120,Spin-coating,N2,0.0919,False,0.77,25.2,0.63,13.0,yV4ETafhknoucq95crpteY_jVchf
Cs0.17FA0.83PbBr0.51I2.49,Cs; FA,Pb,Br; I,,TiO2-c,Spiro-MeOTAD,Ag,Diethyl ether,DMF; DMSO,False,70.0,Spin-coating,Unknown,0.09,False,1.09,21.0,0.6629999999999999,15.2,yV9hFqsIeDAL_SyIwI3f47rMZTPX
MAPbI3,MA,Pb,I,,PCBM-60 | Bphen,V2O5,Ag,Unknown,DMF,False,Unknown,Spin-coating,Unknown,0.0725,False,0.94,19.36,0.65,11.71,yVJ9pZpx1PJPTX8xlORvmJjvhzBi
MAPbI3,MA,Pb,I,1.6,TiO2-c,Spiro-MeOTAD,Au,Chlorobenzene,DMF,False,100.0,Spin-coating,Unknown,0.15,False,0.903,17.2,0.72,11.11,yVJo09qtAqQ_b2idKxYnKPOfUWb7
MAPbI3,MA,Pb,I,1.6,TiO2-c | TiO2-mp,Spiro-MeOTAD,Au,Unknown,DMF >> IPA,False,Unknown >> 70.0,Spin-coating >> CBD,Dry air >> Dry air,0.2505,False,1.07,22.7,0.63,15.3,yVXha36wsRj7XqCUVZwnqlcLmMIF
MAPbI3,MA,Pb,I,1.6,TiO2-c,Spiro-MeOTAD,MoO3 | Al,Unknown,DMF >> IPA,False,70.0 >> 100.0,Spin-coating >> Spin-coating,Ar >> Ar,0.1,False,1.03,21.3,0.69,15.1,yVYPowo-CkF41OxwDTRmrqQ3Sceg
FA0.95MA0.05PbBr0.15I2.85,FA; MA,Pb,Br; I,1.53,SnO2-np,Spiro-MeOTAD,Au,Unknown,DMF; DMSO >> IPA,False,Unknown >> 140.0,Spin-coating >> Spin-coating,N2 >> N2,0.1,False,1.077,24.0,0.779,19.1,yVfNUJjheboHYEIl2HlRdPpRO6xU
Cs0.05FA0.8075MA0.1425PbBr0.3I2.7,Cs; FA; MA,Pb,Br; I,,PCBM-60 | BCP,CL1-2,Ag,Toluene,DMF; DMSO,False,100.0,Spin-coating,N2,0.1,False,0.99,20.5,0.64,13.0,yVhgGjt84iRfLZxd0YQVsf1cNGrQ
MAPbI3,MA,Pb,I,1.6,TiO2-c | PCBA,Spiro-MeOTAD,Au,Toluene,DMF,False,100.0,Spin-coating,N2,0.04,False,1.03,20.69,0.621,13.4,yVk9WPDqbm57FxmwQAFUc1pHLt0M
MAPbI3,MA,Pb,I,1.6,PCBM-60 | C60 | BCP,MoO3 | PEDOT:PSS,Cu | Ag | MoO3,Unknown,DMSO >> IPA,False,70 >> 100,Spin-coating >> Spin-coating,N2 >> N2,0.1,True,0.98,15.32,0.628,9.43,yVlLOYtnyGdGFGPeIxjNpzTYmMKG
FAPbI3,FA,Pb,I,1.59,PCBM-60,Spiro-MeOTAD,Au,Unknown,none,False,Unknown,Vacuum flash evaporation,Vacuum,0.1,False,1.08,17.19,0.6759999999999999,12.55,yVq1pNj_vrozN_4lKNNhkXnVC7tN
MAPbI3,MA,Pb,I,1.6,TiO2-c,Spiro-MeOTAD,Au,Unknown,DMSO; GBL,False,100.0,Spin-coating,N2,0.09,False,1.1,22.42,0.76,18.69,yVwrCOiNSoJ_kPH_b8SoJhuiVikL
Cs0.05FA0.79MA0.16PbBr0.51I2.49,Cs; FA; MA,Pb,Br; I,,Polystyrene | C60 | BCP,PTAA,Cu,Diethyl ether,DMF; DMSO,False,100.0,Spin-coating,N2,0.06,False,,,,20.4,yW1ST9O3V_z4B0vHHZI71u_h-9_Y
FA0.85MA0.15PbBr0.45I2.55,FA; MA,Pb,Br; I,,TiO2-c | TiO2-mp,Spiro-MeOTAD,Au,Chlorobenzene,DMF; DMSO,False,105.0,Spin-coating,Dry air,0.09,False,1.07,21.67,0.774,18.0,yW56k5ZiXsD17rxTKHK4Y2zXayvZ
MAPbI3,MA,Pb,I,1.61,TiO2-c | TiO2-mp,Spiro-MeOTAD,Au,Unknown,DMF >> IPA,False,Unknown >> 70.0,Spin-coating >> Spin-coating,Dry air >> Dry air,0.22,False,0.888,6.6,0.7,14.0,yW5hyBlZOu3_OWkrrB0W34wRxiSo
Cs0.05FA0.79MA0.16PbBr0.51I2.49,Cs; FA; MA,Pb,Br; I,,TiO2-c | TiO2-mp,CuSCN,rGO | Au,Chlorobenzene,DMF; DMSO,False,100.0,Spin-coating,Dry air,0.16,False,1.112,23.24,0.782,20.2,yW7EFGk8Arm-_N_aIy_qTG6uSILT
MAPbI3,MA,Pb,I,1.6,none,Spiro-MeOTAD,Au,Chlorobenzene,Unknown,False,100.0,Spin-coating,N2,0.06,False,0.937,20.2,0.67,12.6,yWCKhxoCcYWVsanseXrWsohwYuFA
CsPbBrI2,Cs,Pb,Br; I,1.89,SnO2-np,Spiro-MeOTAD,MoO3 | Ag,Unknown,DMSO,False,38.0; 160.0,Spin-coating,N2,0.06,False,1.155,13.96,0.659,10.62,yWNEQR_0UR-CbMt0TsaiNbwUPxgG
MAPbI3,MA,Pb,I,1.6,TiO2-c | SiO2-np; TiO2-mp,Spiro-MeOTAD,Au,Diethyl ether,DMF; DMSO,False,100.0,Spin-coating,Unknown,0.1009999999999999,False,1.033,20.38,0.743,15.64,yWNVJVnLlzbUO1zieKhBmVnhIwTY
MAPb0.75Sn0.25I3,MA,Pb; Sn,I,1.24,PCBM-60 | C60 | BCP,PEDOT:PSS,Al,Unknown,DMF >> IPA,False,Unknown >> 100.0,Spin-coating >> Spin-coating,N2 >> N2,0.0314,True,,,,8.83,yWRwPYYeE9x3ep_mgrGtSliSO50z
MAPbI3,MA,Pb,I,1.6,none,Spiro-MeOTAD,Au,Diethyl ether,DMF; DMSO,True,25; 60; 100,Spin-coating,Unknown,0.105,False,1.111,22.46,0.742,18.51,yWSZ3BS3MelBB2QAsLBeGDSltFmU
MAPbI3,MA,Pb,I,1.6,TiO2-c,Spiro-MeOTAD,Au,Toluene,DMSO; GBL,False,100.0,Spin-coating,N2,0.09,False,1.07,20.17,0.61,13.13,yWTkvKzqAjZoFlf6PqVj0O9Ubt6o
MAPbBr0.4I2.6,MA,Pb,Br; I,,TiO2-c,Spiro-MeOTAD,Au,Unknown,DMF >> none,False,110.0 >> 120.0,Spin-coating >> Gas reaction,N2 >> MAI; Vacuum,0.16,False,1.05,22.5,0.74,17.5,yWa4pUNLCsxcDrjlOWZlr_-avnyV
CsPbBr0.15I2.85,Cs,Pb,Br; I,1.7,TiO2-c,PTAA,Au,Unknown,DMF; DMSO,False,Unknown,Spin-coating,N2,0.09,False,1.135,19.75,0.7659999999999999,16.83,yWasmoTRaHdtpEr22l9imsrJdkvo
MAPbI3,MA,Pb,I,1.6,TiO2-c | TiO2-nw | CdS,Spiro-MeOTAD,Ag,Chlorobenzene,DMF; DMSO,False,110,Spin-coating,Unknown,0.09,False,1.05,22.36,0.75,17.71,yWm8x7D2urFnPCHMbRz74tX7FySe
MAPb0.5Sn0.5I3,MA,Pb; Sn,I,,PCBM-60 | Phen-NaDPO,PEDOT:PSS,Ag,Unknown,DMF,False,Unknown,Spin-coating,Unknown,0.04,False,0.66,23.3,0.6709999999999999,10.3,yWnYmFCAOZ7yF45IDg7Iqjd9NEc4
MAPbI3,MA,Pb,I,1.6,TiO2-c | TiO2-mp,Spiro-MeOTAD,Au,Unknown,DMF >> IPA,False,Unknown >> 100.0,Spin-coating >> Spin-coating,N2 >> N2,0.059,False,0.97,19.33,0.6629999999999999,12.87,yWq0Ezuo-vZZ3AjPxOse_jm8aVK6
Cs0.05FA0.79MA0.16PbBr0.3I2.7,Cs; FA; MA,Pb,Br; I,,TiO2-c | TiO2-mp,Spiro-MeOTAD,Au,Chlorobenzene,DMF; DMSO,False,100,Spin-coating,Unknown,0.1,False,1.1,21.84,0.72,17.25,yWuamP4xblHf2QFR1NlYKWKgzhmc
Cs0.05FA0.83MA0.17PbBr0.45I2.55,Cs; FA; MA,Pb,Br; I,,TiO2-c,Spiro-MeOTAD,Au,Ethyl acetate,DMF; DMSO,False,100,Spin-coating,N2,0.105,False,1.19,21.42,0.76,19.23,yXBuk2qC1JS3IVm1GvgaKSFCGh4-
MAPbI3,MA,Pb,I,1.6,TiO2-c | TiO2-mp,Spiro-MeOTAD,Au,Unknown,DMF,False,Unknown,Spin-coating,Unknown,0.1,False,1.08,21.7,0.725,17.0,yXCObqXBayZaioIWrZsXuZBJ60Mx
CsFAPbBrI,Cs; FA,Pb,Br; I,1.7,SnO2,Spiro-MeOTAD,,,,False,,,,,False,,,,17.22,yXGaP2H31VThBvRYiCBFMyAeqxW8
MAPbI3,MA,Pb,I,1.58,TiO2-c,Spiro-MeOTAD,Ag,Unknown,Unknown,False,Unknown,Spin-coating,Unknown,0.04,False,1.02,18.03,0.606,11.06,yXJmNNacsAL0tYGxemxZXAjBLGoj
Cs0.1FA0.83MA0.17PbBr0.51I2.49,Cs; FA; MA,Pb,Br; I,,TiO2-c | TiO2-mp,Spiro-MeOTAD,Au,Chlorobenzene,DMF; DMSO,False,100,Spin-coating,N2,0.15,False,0.98,16.4,0.81,13.0,yXMOaQMuCFzn5i7vJ4i4edsKuO6A
MAPbI3,MA,Pb,I,1.6,PCBM-60 | BCP,NiO-c,Ag,Toluene,DMF; DMSO,False,100.0,Spin-coating,N2,0.1,False,0.9,14.0,0.56,7.8,yXd7WWhZwt07x-riODVJ1_yMO8iH
MAPbI3,MA,Pb,I,1.6,TiO2-c | PCBSD,Spiro-MeOTAD,Au,Unknown,DMF >> IPA,False,110.0 >> 105.0,Spin-coating >> Spin-coating,N2 >> Air,0.08,False,1.1,21.2,0.731,17.1,yXnXaFtBG931-igewbSiFSd062Jx
Cs0.05FA0.788GU0.129MA0.032PbBr0.51I2.49,Cs; FA; GU; MA,Pb,Br; I,,TiO2-c,Spiro-MeOTAD,Au,Toluene,DMF; DMSO,False,120,Spin-coating,Unknown,0.06,False,1.07,15.9,0.662,11.27,yXyNpE-xseYoUqKhQ1buM2BHoS0i
MAPbI3,MA,Pb,I,1.6,PCBM-60 | ZnO-np,PEDOT:PSS,Ag,Chlorobenzene,DMF,False,110.0,Spin-coating,N2,0.1,False,0.95,20.18,0.74,14.51,yY6zzDksRw9JNrj-c9crP6f5-p7g
MAPbI3,MA,Pb,I,1.6,PCBM-60,TAPC,Ag,Unknown,DMF; DMSO >> IPA,False,Unknown >> 105.0,Spin-coating >> Spin-coating,Unknown,0.04,False,1.0,22.37,0.768,17.16,yYB2y2UWZlzuUNfkwcT8ue-DZuXN
Cs0.05FA0.7885MA0.1615PbBr0.3I2.7,Cs; FA; MA,Pb,Br; I,1.58,PCBM-60 | BCP,PolyTPD,Ag,N2,DMF; DMSO,False,100.0,Spin-coating,Unknown,0.092,False,0.99,21.0,0.82,16.5,yYDoLeD7YyXdaFMCZFVYydW9yG_8
MAPbI3,MA,Pb,I,1.6,C60 | BCP,3C,Ag,Chlorobenzene,DMF,False,100.0,Spin-coating,N2,0.09,False,0.91,17.5,0.79,12.9,yYSssMGDCHrQMf-oSFtt3_EJIAZa
CsPbBrI2,Cs,Pb,Br; I,,SnO2-np | PN4N,Spiro-MeOTAD,MoO3 | Ag,Unknown,DMF; DMSO,False,55; 240,Spin-coating,N2,0.04,False,1.24,15.1,0.804,15.1,yYfrE9NdTq4F6nqVtJFbUd4qGVNq
MAPbI3,MA,Pb,I,1.6,PCBM-60 | TiO2,PEDOT:PSS,Al,Unknown,DMF,False,85.0,Spin-coating,Unknown,0.12,False,1.07,21.5,0.67,15.4,yYm9x3eF008AlAjpg11hOAxfCNrS
Cs0.05FA0.85MA0.15PbBr0.45I2.55,Cs; FA; MA,Pb,Br; I,,TiO2-c,Spiro-MeOTAD,Au,Bromobenzene,DMF; DMSO,False,100,Spin-coating,Ar,0.1,False,,,,16.74,yYnKq2o1EDFhEkKWr0lQGKj0ta2W
MAPbI3,MA,Pb,I,1.6,TiO2-nw,Spiro-MeOTAD,Au,Unknown,DMF >> Chlorobenzene; IPA,False,Unknown >> Unknown >> 70.0,Spin-coating >> CBD >> Spin-coating,Unknown,0.16,False,1.11,23.2,0.78,19.5,yYtK15Tqodz8QyLSI2-j5jgUHgdT
BA2MA3Pb4I13,BA; MA,Pb,I,1.66,PCBM-60 | BCP,PEDOT:PSS,Ag,Unknown,DMF,False,80,Spin-coating,Air,0.09408,False,0.94,15.5,0.72,10.5,yZ-PFPMuynGaysxGVgQINtr3BBfF
MAPbI3,MA,Pb,I,1.6,TiO2-c,Spiro-MeOTAD,Au,Unknown,none,False,Unknown,Co-evaporation,Vacuum,0.16,False,1.1,18.0,0.7,13.8,yZ0atk3RHL58Lzxt-S7HqBGeczsO
FASnI3,FA,Sn,I,,C60 | BCP,PEDOT:PSS,Ag,Chlorobenzene,DMF; DMSO,False,90.0,Spin-coating,N2,0.04,False,0.541,19.96,0.6809999999999999,7.36,yZ3AXmm8wPAC-G2VRZOW_HIIqvzN
Cs0.05FA0.79MA0.16PbBr0.51I2.49,Cs; FA; MA,Pb,Br; I,1.51,TiO2-c,Spiro-MeOTAD,Au,Chlorobenzene,DMF; DMSO,False,150.0,Spin-coating,Unknown,0.1,False,1.08,19.73,0.68,14.57,yZAb5GXL-NVj-wuZEQE1hqTTMmXZ
MAPbI3,MA,Pb,I,1.6,PCBM-60 | BCP,PTAA | PFN,Cu,Diethyl ether,DMF; DMSO,False,100.0,Spin-coating,N2,0.1,False,1.07,20.1,0.8,17.3,yZJyIRM_XbDmdeR0_LzGoGlTfp_T
FA0.2MA0.8PbI3,FA; MA,Pb,I,,PCBM-60 | BCP,PEDOT:PSS,Ag,Chlorobenzene,DMSO; GBL,False,100.0,Spin-coating,N2,0.075,False,0.95,19.0,0.745,13.5,yZQ6yU5T1sctsyjz5QEGNK4sHxJk
Cs0.02FA0.84MA0.14PbBr0.05I2.95,Cs; FA; MA,Pb,Br; I,,TiO2-c,CuSCN | Graphene,Au,Chlorobenzene,DMF; DMSO,False,100.0,Spin-coating,N2,0.15,False,1.001,20.54,0.675,13.9,yZQEMHxCm2O5w8F1dyDemX_MHisX
MAPbI3,MA,Pb,I,1.6,ZnO-c | ZnO-nw,Spiro-MeOTAD,Ag,Unknown,DMF >> IPA,False,Unknown >> 70.0,Spin-coating >> CBD,Unknown,0.1,False,0.858,15.1,0.61,7.9,yZT8d6k4GNZMMvDnT3UlwZFBEpt8
FAPbI3,FA,Pb,I,1.47,TiO2-c | TiO2-mp,Spiro-MeOTAD,Ag,Unknown,DMF,False,100.0,Spin-coating,N2,0.09,False,0.97,19.7,0.544,10.4,yZiHPc1b0eSiuM4LJQaD7Z9yrNlJ
MAPbI3,MA,Pb,I,1.6,TiO2-c | TiO2-mp,Spiro-MeOTAD,Au,Unknown,DMF >> IPA,False,Unknown,Spin-coating >> CBD,Dry air >> Dry air,0.16,False,0.835,11.24,0.7509999999999999,7.2,yZm-b52Y6vCvlyp7gRXg9pr_Y1R1
MAPbI3,MA,Pb,I,1.6,PCBM-60 | Bphen,PEDOT:PSS,Ag,Unknown,DMF,False,60; 70; 80; 90; 100; 100,Spin-coating,N2,0.725,False,0.98,21.9,0.76,16.31,yZqXfAkro3zHf5jIZb7tB9qRQtWE
MAPbI3,MA,Pb,I,1.6,TiO2-np | TiO2-c,PDCBT | MoO3,Ag,N2,DMF; DMSO,False,110,Spin-coating,N2,0.1,False,,,,16.3,yZs6pgToDI3ikgqdkV9SEYKPBipp
MAPbI3,MA,Pb,I,1.6,TiO2-c | TiO2-mp,Spiro-MeOTAD,Au,Unknown,GBL,False,100.0,Spin-coating,Dry air,0.285,False,0.942,15.8,0.7,10.5,yZtIYIz5gQdWI8ScxH58xse8dShL
Cs0.05FA0.80MA0.15PbI3,Cs; FA; MA,Pb,I,,SnO2-np,Spiro-MeOTAD,Au,Chlorobenzene,DMF; DMSO,False,150.0,Spin-coating,N2,0.1,False,1.04,22.9,0.73,17.4,yZynvoX-rj3kMb4_vv325Xoo5Zqu
Cs0.05FA0.7885MA0.1615PbBr0.51I2.49,Cs; FA; MA,Pb,Br; I,,C60 | BCP,NiO-c,Cu,Ethyl acetate,DMF; DMSO,False,100.0,Spin-coating,Unknown,0.16,False,1.09,21.2,0.74,17.1,y_Ey4y3U7ejvF8dWprJqwcRc8Mj0
MAPbI3,MA,Pb,I,1.59,TiO2-c,CZTS,Au,Unknown,DMSO >> IPA,False,Unknown >> 100,Spin-coating >> CBD,N2 >> N2,0.1,False,1.06,20.54,0.5870000000000001,12.75,y_XFBZdKUUZyqYN94V0s4VpI4mI2
MAPb0.6Sn0.4I3,MA,Pb; Sn,I,,PCBM-60 | bis-C60,PEDOT:PSS,Ag,Chlorobenzene,DMF; DMSO,False,100,Spin-coating,Unknown,0.059,False,0.82,25.51,0.758,15.85,y_b7vM_OPEcQGdE8YHtuUMUceEEs
MAPbI3,MA,Pb,I,1.6,TiO2-c,Spiro-MeOTAD,Au,Unknown,none >> IPA,False,Unknown >> 100.0,Evaporation >> CBD,Vacuum >> Unknown,0.1,False,,,,14.8,y_f8daRo58elEvvkaFqCRci2buAU
Cs0.05FA0.54MA0.41PbBr0.06I2.94,Cs; FA; MA,Pb,Br; I,,SnO2-np,Spiro-MeOTAD,Au,Unknown,DMF; DMSO >> IPA,False,70.0 >> 150.0,Spin-coating >> Spin-coating,N2 >> N2,0.09408,False,1.095,24.03,0.748,19.68,y_nw2ylXl7wh510p4RjT7-spRIWg
MAPbI3,MA,Pb,I,1.6,PCBM-60 | LiF,TRUX2,Al,Toluene,DMF,False,100.0,Spin-coating,N2,0.04,False,0.986,19.7,0.69,13.4,y_sMQEsiTh0OzVPD0-0b93ST2cwO
MAPbI3,MA,Pb,I,1.6,TiO2-c,Spiro-MeOTAD,Au,Chlorobenzene,DMF; DMSO,False,100.0,Spin-coating,Air,0.09,False,0.97,20.97,0.67,13.66,y_ukVcJYvaqO-ucXXI5PH3wrYX7M
MAPbI3,MA,Pb,I,1.55,TiO2-c | TiO2-mp,P3HT,Ag,Unknown,DMF,False,100.0,Spin-coating,N2,0.12,False,0.92,21.5,0.603,12.5,y_ux6bLOFqBc1r1A4c0spF0pcvSh
FA0.83MA0.17PbBr0.51I2.49,FA; MA,Pb,Br; I,,TiO2-c | TiO2-mp,FA-CN,Au,Trifluorotoluene,DMF; DMSO,False,100.0,Spin-coating,Unknown,1.0,False,1.045,15.58,0.684,11.14,ya6BeOkbbFol96M9AHk9aX28v5cU
Cs0.88FA0.12PbI3,Cs; FA,Pb,I,1.51,TiO2-c | TiO2-mp,Spiro-MeOTAD,Au,Diethyl ether,DMF; DMSO,False,150,Spin-coating,N2,0.125,False,,,,,ya7809vznzmm15mBU_we9uzJruVx
MAPbI3,MA,Pb,I,1.6,PCBM-60 | BCP,Z8,Ag,Chlorobenzene,DMF; DMSO,False,100.0,Spin-coating,N2,0.1,False,1.019,21.73,0.71,15.8,yaSvy2YN-AwA5ZK_sIh9CNvmSYEe
CsPbBr3,Cs,Pb,Br,2.32,TiO2-c,CuPc,Carbon,Unknown,DMF >> Methanol,False,90.0 >> 250.0,Spin-coating >> CBD,Air >> Air,0.071,False,,,,,yaZH-MCMwzzbmOeY5zo63WEeht8A
FA0.8MA0.2PbBr0.2I2.8,FA; MA,Pb,Br; I,,PCBM-60 | BCP,PEDOT:PSS,Ag,Unknown,none >> IPA,False,Unknown >> 90.0; 120.0; 150.0,Evaporation >> Spin-coating,Vacuum >> N2,0.09,False,0.99,18.26,0.6859999999999999,12.41,yafEpZYRDKtyAvYUwqlqHvGpjnpl
MAPbI3,MA,Pb,I,1.58,TiO2-c | TiO2-mp,CuS,Au,Chlorobenzene,DMSO,False,100.0,Spin-coating,Unknown,0.1,False,0.87,20.92,0.69,12.49,yaraUwJG6xHDEGImJRJ_liccpU1h
MAPbI3,MA,Pb,I,1.6,TiO2-c,PTAA,Au,Unknown,DMF; GBL,False,120.0,Spray-coating,Air,0.096,False,1.07,19.7,0.755,15.9,yarnAP_1QFfm3fOqOEFn-qkm5Idx
Cs0.24FA0.76PbBrI,Cs; FA,Pb,Br; I,,SnO2-c,Spiro-MeOTAD,Au,Unknown,none >> none >> none,False,160,Evaporation >> Evaporation >> Gas reaction,Vacuum >> Vacuum >> N2,,False,1.955,20.66,0.67,14.6,yatkzk7T74doB0rq4-Ey8NDvDHpr
MAPbI3,MA,Pb,I,1.6,TiO2-c | WO3,Spiro-MeOTAD,Ag,Unknown,DMF >> IPA,False,Unknown >> 150.0,Spin-coating >> Spin-coating,Unknown,0.078,False,1.1,23.42,0.7240000000000001,17.96,yayTo4oZHUzJa3Y4XyW77IAbLmdf
CsPbBrI2,Cs,Pb,Br; I,1.89,ZnO-np | C60,NiO-c,Ag,Unknown,DMSO,False,45 >> 160,Spin-coating,Unknown,,False,1.06,14.39,0.695,10.61,yaz20jfuubkz0r-JViKiE0yQyX2X
Cs0.05FA0.79MA0.16PbBr0.51I2.49,Cs; FA; MA,Pb,Br; I,1.63,CdS,CuPc,Carbon,Chlorobenzene,DMF; DMSO,False,100.0,Spin-coating,Unknown,0.071,False,0.94,19.93,0.53,10.02,yb-EHlR4jmDMtB3dppcUVM6e1CT-
FA0.85MA0.15PbBr0.15I0.85,FA; MA,Pb,Br; I,1.63,SnO2-np,Spiro-MeOTAD,Au,Triochloromethane,DMF; DMSO,False,120,Spin-coating,N2,,False,,,,15.26,yb0dAttuf6ubwbRPylLpcjIf4n4s
FAPbBr0.15I2.85,FA,Pb,Br; I,,PCBM-60,PEDOT:PSS,Al,Unknown,DMF; DMSO >> IPA,False,Unknown >> 150,Spin-coating >> Spin-coating,Air >> Air,0.16,False,1.07,22.1,0.77,18.2,ybHsz1_1xfGytGMlEDbBNlclWzEL
MAPbI3,MA,Pb,I,1.6,TiO2-c | TiO2-mp,Spiro-MeOTAD,Au,Diethyl ether,DMF,False,65; 100,Spin-coating,Unknown,0.125,False,1.06,20.92,0.78,17.41,ybIXcTx0EZmXe7L3tBwGgdWFe_em
(PEA)2MA4Pb5I16,(PEA); MA,Pb,I,,PCBM-60 | BCP,PEDOT:PSS,Ag,Unknown,DMF,False,100.0,Spin-coating,N2,0.06,False,1.08,14.84,0.65,10.42,ybLR3LATu_JR-0uBAuzdKTegDo4c
MAPbI3,MA,Pb,I,1.55,TiO2-c | TiO2-mp,P3HT,Au,Unknown,DMF >> IPA,False,70.0 >> 70.0,Spin-coating >> CBD,N2 >> N2,0.1,False,0.98,13.8,0.643,8.69,ybMXBKf2XB8hQmp0wRTSmxW3IRex
MAPbI3,MA,Pb,I,1.6,f-C70 | C60,P3HT,MoO3 | Ag,Unknown,DMF >> IPA,False,Unknown >> 100.0,Spin-coating >> Spin-coating,Unknown,0.0757,False,1.02,20.65,0.726,15.33,ybQcRa-flNXGYAS2XCr6T-4sEsQl
MAPbBr3,MA,Pb,Br,,PCBM-60,NiO-c,Ag,Diethyl ether,DMF; DMSO,False,100.0,Spin-coating,Unknown,0.1,False,1.045,19.9,0.65,13.58,ybcldo-dcCYvxsCWTX211btfC6Cj
MAPbI3,MA,Pb,I,1.6,TiO2-c | WO3,Spiro-MeOTAD,Ag,Unknown,DMF >> IPA,False,Unknown >> 150.0,Spin-coating >> Spin-coating,Unknown,0.078,False,1.1,23.84,0.758,19.93,ybkz1HnmqZhkxX_o6vZe0vdSwOLW
MAPb1.0I3,MA,Pb,I,1.6,PCBM-60 | C60,PEDOT:PSS,Al,Unknown,DMF,True,95,Spin-coating,Air,0.09,False,1.03,18.67,0.58,11.15,ybrsCzTCFLEQ62v0I_whDj9WCU8S
MAPbI3,MA,Pb,I,1.6,TiO2-c | TiO2-mp | ZrO2-mp,none,Carbon,Unknown,DMF,False,100.0,Drop-infiltration,Air,0.1,False,0.98,23.28,0.65,14.83,ybscysuEMG3Zw5pEEp7fdXFz9SN_
,MA | FA,Pb,Br; I,1.646,C60 | BCP,2PACz,Cu,N2,2-methoxyethanol; acetonitrile; NMP; DMF,False,Unknown,Slot-die coating,Unknown,0.16,False,1.134,18.122,0.669,13.75,ybzpJJpYMQsTimSsB34FOEr-YOH8
MAPbI3,MA,Pb,I,1.6,SnO2-np | Graphene-QDs,Spiro-MeOTAD,Au,Chlorobenzene,DMF,False,100.0,Spin-coating,N2,0.16,False,1.0,21.6,0.6,12.6,yc2HwKUkXilx56p3O-Gdlvxiehz2
MAPbI3,MA,Pb,I,1.6,TiO2-c,Spiro-MeOTAD,Au,Chlorobenzene,DMF; DMSO,False,100.0,Spin-coating,N2,0.012,False,1.13,22.79,0.6409999999999999,16.52,yc5xCMtGusvhghwWd04md5iygIma
MAPbI3,MA,Pb,I,1.6,PCBM-60,PEDOT:PSS,Al,Unknown,Cyclohexyl-2-pyrrolidone; DMF,False,100.0,Spin-coating,N2,0.1,False,0.82,17.1,0.7,9.74,ycHMTYACFngUFFT4f41wJv7dtiQ7
FA0.3MA0.7PbI3,FA; MA,Pb,I,1.6,ZnO-c | TiO2-c | PCBM-60,Spiro-MeOTAD,Ag,Unknown,DMF >> DMF; IPA,False,Unknown >> 100.0,Spin-coating >> Spin-coating,N2 >> N2,0.1,False,1.07,23.67,0.74,18.66,ycK0KPLJdIkdx5h6hNF9y431MIvo
MAPbI3,MA,Pb,I,1.6,TiO2-c | TiO2-mp,Spiro-MeOTAD,Ag,Unknown,DMF >> IPA,False,Unknown >> 70.0,Spin-coating >> CBD,N2 >> N2,0.09,False,0.92,21.5,0.69,13.42,ycKSvoOTjF0h20RVu8MgD_OE1C0C
MAPbI3,MA,Pb,I,1.6,ZnO-c | PCBM-60,P3HT,Au,Unknown,DMF >> IPA,False,70.0 >> Unknown,Spin-coating >> Spin-coating,N2 >> N2,0.1,False,1.0,14.89,0.502,7.5,ycNk-FVuZMQN7YPVet-ncbw2vEX0
MAPbI3,MA,Pb,I,1.6,PCBM-60,PEDOT:PSS | PolyTPD,Au,Unknown,none,False,Unknown,Co-evaporation,Vacuum,0.12,False,1.04,14.3,0.47,7.0,ycPGxXIenh9kpOYMooFctJeEXMh8
Cs0.05FA0.79MA0.16PbBr0.15I0.85,Cs; FA; MA,Pb,Br; I,,C60 | BCP,PTAA,Ag,Chlorobenzene,DMF; DMSO,False,100.0,Spin-coating,N2,0.1425,False,1.1,22.78,0.792,19.85,ycSbL6gv9dkWxA5Y4PtvMEiqrbuN
MAPbI3,MA,Pb,I,1.6,TiO2-c | TiO2-mp,Spiro-MeOTAD,Ag,Unknown,DMF,False,80; 100,Spin-coating,N2,0.1,False,0.89,17.85,0.66,8.82,ycUaNkP7okTulM9tgYoUzPPWeQg4
MAPbI3,MA,Pb,I,1.6,Ca | C60,TPTPA | MoO3,Ag,Unknown,none >> none,False,Unknown,Evaporation >> Evaporation,Vacuum >> Vacuum,0.1,False,1.01,22.55,0.491,11.2,ycW18aMRIarVr3ZSYHPjZ8c7IKvw
MAPbI3,MA,Pb,I,1.6,TiO2-c | TiO2-mp,Spiro-MeOTAD,Au,Unknown,DMF; DMSO >> IPA,False,Unknown >> 130.0,Spin-coating >> Spin-coating,N2 >> N2,0.089,False,1.05,18.2,0.6409999999999999,10.92,ycfbwCZlC_R8tlVDTbqFXYVtMgnP
Cs0.05FA0.79MA0.16PbBr0.3I2.7,Cs; FA; MA,Pb,Br; I,,TiO2-c | TiO2-mp,Spiro-MeOTAD,Au,Chlorobenzene,DMF; DMSO,False,100,Spin-coating,Unknown,0.1,False,1.13,20.83,0.722,16.97,ycnYtyILk0i_aol4d9on5UWh6BvY
MAPbI3,MA,Pb,I,1.6,TiO2-c,Spiro-MeOTAD,Au,Unknown,DMF,False,100.0,Spin-coating,Unknown,0.1,False,0.847,19.73,0.58,9.74,ycqXPA-rCzXrp_IpmK3ZUg1_L82E
Cs0.25FA0.75PbBr0.9I2.1,Cs; FA,Pb,Br; I,1.729,SnO2-np,Spiro-MeOTAD,,,,False,,,,,False,1.218,18.85,0.772,17.74,ycvyvYu296o5j3hOeQtBnK9-TFE8
MAPbI3,MA,Pb,I,1.6,TiO2-c | TiO2-mp,Spiro-MeOTAD,Au,Toluene,DMF; DMSO,False,40; 55; 75; 100,Spin-coating,Unknown,0.1,False,1.12,23.12,0.71,18.4,yd3Y99N8s_sJcuCFWw1EsXT9wA1X
MAPbI3,MA,Pb,I,1.6,TiO2-c | TiO2-mp,Spiro-MeOTAD,Au,Unknown,DMF >> none,False,90.0 >> 100.0,Spin-coating >> Gas reaction,Ambient >> Air; MAI,0.1,False,0.07,22.1,0.77,18.2,yd8kgqObLatg3r8K9H4i3f9rvAcI
Cs0.05FA0.79MA0.16PbBr0.45I2.55,Cs; FA; MA,Pb,Br; I,1.58,TiO2-np | PCBM-60,Spiro-MeOTAD,Au,Chlorobenzene,DMF; DMSO >> IPA,False,100 >> 100,Spin-coating >> Spin-coating,N2 >> N2,0.16,False,1.13,22.2,0.79,19.8,ydREwTocDQuXoS0a1pfGIuH3Nnye
MAPbI3,MA,Pb,I,1.31,TiO2-c,Spiro-MeOTAD,Au | Ag,Chlorobenzene,DMSO; GBL,False,80.0,Spin-coating,Unknown,0.1,False,0.99,20.8,0.616,12.8,ydmdW-kAcTOI6NQd5_6d7MvKQBce
MAPbI3,MA,Pb,I,1.6,N2200 | PCBM-60,PEDOT:PSS,Ag,2-Butanol,DMF; DMSO,False,105.0,Spin-coating,Unknown,0.04,False,0.974,20.42,0.78,15.5,ydxklpBFQ09rfbUIfcbl7i556z5x
MAPbI3,MA,Pb,I,1.6,TiO2-c | TiO2-mp,PTAA,Carbon,Chlorobenzene,DMF; DMSO,False,100.0,Spin-coating,N2,1.0,False,1.008,20.8,0.51,10.7,ye4op0fntYAkJjfC_eOIiSVy6R2j
MAPbI3,MA,Pb,I,1.6,TiO2-c | TiO2-mp,Spiro-MeOTAD,Au,Unknown,DMF >> IPA,False,100.0 >> 100.0,Spin-coating >> Spin-coating,Unknown,0.1,False,,,,,yeDJyFbELPifNswABP_EntBOOkDU
MAPbI3,MA,Pb,I,1.6,PCBM-60,PEDOT:PSS,Al,2-butylalcohol,DMF; DMSO,True,100.0,Spin-coating,Air,0.12,False,0.996,22.08,0.741,16.28,yeKOqOVmn6sdq1cXHp00ziRD1gH0
MAPbI3,MA,Pb,I,1.6,TiO2-c | TiO2-mp,Spiro-MeOTAD,MnO3 | Ag,Chlorobenzene,DMF,False,110.0,Spin-coating,N2,0.1,False,0.95,22.15,0.72,15.15,yeVVCZupMrvdRW2MoM1A3QxJ36mC
Cs0.1FA0.75MA0.15PbBr0.35I2.65,Cs; FA; MA,Pb,Br; I,,C60 | BCP,PTAA | PMMA,Ag,Chlorobenzene,DMF; DMSO,False,100.0,Spin-coating,N2,0.105,False,1.12,23.07,0.8029999999999999,21.0,yebYqUw60GupysYkAJaub5K0t7ch
MAPbI3,MA,Pb,I,1.59,PCBM-60,NiO-c,Ag,Toluene,DMSO; GBL,False,100.0,Spin-coating,Unknown,0.0314,False,1.07,20.5,0.79,17.3,yednI_QrZP4SspOiEZchQBlqI7tR
MAPbI3,MA,Pb,I,1.58,PCBM-60,PEDOT:PSS,Ca | Al,Unknown,DMF; DMSO >> Ethanol; IPA,False,Unknown >> 100.0,Spin-coating >> Spin-coating,N2 >> N2,0.044,False,1.036,18.66,0.7390000000000001,14.31,yedyq-I9-cAkibd9s664h1hUpESE
MAPbI3,MA,Pb,I,1.6,PCBM-60 | BCP,PEDOT:PSS,Al,Unknown,DMF,True,100.0,Spin-coating,Unknown,0.1,False,0.96,17.7,0.57,9.3,yehRmoDsKwU_Q_4eqQxXhKM7jlPZ
MAPbI3,MA,Pb,I,1.6,SnO2-c; SWCNTs,Spiro-MeOTAD,Au,Antisolvent,DMSO; GBL,False,100.0,Spin-coating,Unknown,0.1,False,1.09,22.75,0.75,18.97,yeiVGBcZnTtpZlNN-iVZtgoZHpk5
FA0.85MA0.15PbBr0.45I2.55,FA; MA,Pb,Br; I,,TiO2-c | TiO2-mp,Spiro-MeOTAD,Au,Diethyl ether,DMF; DMSO,False,145,Spin-coating,Unknown,0.125,False,1.128,21.472,0.725,17.55,yf0b3spbA-Q6wyJ7zfMXIri_qmbQ
MAPbBr0.075I2.95,MA,Pb,Br; I,1.6,TiO2-c,Spiro-MeOTAD,Au,Unknown,DMSO; GBL,False,100.0,Spin-coating,N2,0.09,False,1.06,21.8,0.71,16.37,yfAn7z4f0Xrlr-tZk-UfS8CqygiB
MAPbI3,MA,Pb,I,1.6,C60 | PCBM-60 | BCP,PEDOT:PSS,Ag,N2,DMF,False,100.0,Slot-die coating,Air,0.1,False,0.89,13.8,0.72,8.9,yfB_8_c36iWcdN_f1CQ8b7HagHFz
FA0.83MA0.17PbBr0.52I2.48,FA; MA,Pb,Br; I,1.64,TiO2-c | TiO2-mp,Spiro-MeOTAD,Au,Chlorobenzene,DMF; DMSO,False,100.0,Spin-coating,N2,0.16,False,1.14,21.6,0.69,17.1,yfLwrJ34_-Df0P4mBQjjumgmyOK2
MAPbBr0.28I0.72,MA,Pb,Br; I,1.7,SnO2 | PCBM-60,PTAA,,,,False,,,,,False,1.12,17.0,0.77,14.5,yfZ8MpbkuqkxiM9jGqanPomuiSsU
FAPbBr3,FA,Pb,Br,,SnO2-c,Spiro-MeOTAD,Au,Chlorobenzene,DMF,True,100; 160,Spin-coating,Unknown,0.11,False,1.04,24.8,0.746,19.3,yfde74AH7hnCLGzNAVlCNVsf23yg
MAPbI3,MA,Pb,I,1.6,PCBM-60 | BCP,PEDOT:PSS,Ag,Unknown,DMF; DMSO,False,75.0,Spin-coating,N2,0.09,False,1.02,22.68,0.82,17.7,yfsporRX5pDkfnrgkXXQPaY_7VCU
MA2PA4Pb5I16,MA; PA,Pb,I,1.67,TiO2-c,Spiro-MeOTAD,Au,Unknown,DMSO,False,100.0,Spin-coating,N2,0.09,False,1.09,15.02,0.523,8.37,yftGC5OUrwtjbYT4Oi4XEJbdUCup
MAPbI3,MA,Pb,I,1.6,PCBM-60 | LiF,PEDOT:PSS | PCDTBT,Ag,Unknown,none,False,Unknown,Co-evaporation,Vacuum,0.2,False,1.05,20.7,0.71,15.2,yftVIkMQConmLjpS4XvJZVnmI0Sg
Cs0.05FA0.827MA0.123PbBr0.369I2.631,Cs; FA; MA,Pb,Br; I,,SnO2-c,Spiro-MeOTAD,Au,Chlorobenzene,DMF; DMSO,False,120; 100,Spin-coating,Unknown,0.16,False,1.107,22.4,0.753,18.65,yg0ACFxmmjwJ5BA9DSTTDkezkSr-
MAPbI3,MA,Pb,I,1.6,PCBM-60 | C60 | BCP,PEDOT:PSS,Al,Unknown,DMF,False,120.0,Spray-coating,N2,0.1,False,0.73,16.8,0.58,7.2,yg14Me3ozSeQ03w-URH8wl-58doD
MAPb1.0I3,MA,Pb,I,1.55,TiO2-c | TiO2-mp,C12-silane-SAM | Spiro-MeOTAD,Au,Unknown,Unknown,False,Unknown,Unknown,Unknown,0.1,False,0.942,19.12,0.609,11.47,yg1ZnAQihgIOVZUtoMNBYn6pZUW0
MAPbI3,MA,Pb,I,1.6,TiO2-c,Spiro-MeOTAD,Au,Chlorobenzene,Unknown,False,25.0; 100.0,Spin-coating,N2 >> Air,0.09,False,1.04,20.35,0.73,15.45,yg85mLMhW0K1sxvm1JhtQ5keA18J
(BDA)MAPbI4,(BDA); MA,Pb,I,,C60 | BCP,PEDOT:PSS,Ag,Toluene,DMF; DMSO,False,100.0,Spin-coating,N2,0.1,False,0.9,18.5,0.52,8.7,ygP0-HGN9JxcE6_MCcq10pW8xTSE
MAPbI3,MA,Pb,I,1.5,SnO2-c | C60,PPyra-XA,MoO3 | Ag,Chlorobenzene,DMF; DMSO,False,100.0,Spin-coating,Unknown,0.102,False,1.07,19.1,0.787,16.08,ygSeRxtuIcshKGGqvi44ITZJBvAt
MAPbI3,MA,Pb,I,1.59,C60 | BCP,PEDOT:PSS,Ag,Toluene,DMSO; GBL,True,100,Spin-coating,N2,0.1,False,1.06,21.53,0.79,18.03,ygawjcAoXJKISETnnK4B6NUfrGA1
MAPbI3,MA,Pb,I,1.6,TiO2-c | TiO2-mp,PEDOT,FTO | SLG,Unknown,DMF >> IPA,False,Unknown,Spin-coating >> CBD,Unknown,0.5,False,0.89,20.08,0.69,12.33,ygfp-liw0N8_0zIvmnLx4PFvHMDm
MAPbI3,MA,Pb,I,1.6,ZnO-c,Spiro-MeOTAD,Au,Unknown,DMF,False,Unknown,Spin-coating,Unknown,0.1,False,0.88,21.0,0.41,7.7,ygt3gsbuCo7OXMXn_vCU_wwWrWRn
MAPbI3,MA,Pb,I,1.6,PCBM-60,MoS2; PEDOT:PSS,Ag,Unknown,DMF,False,130.0,Spin-coating,Unknown,0.1,False,0.905,22.531,0.511,10.43,ygwRJ-bF1GFlivcwrbHpumaRIhZb
BA2FA60Pb61Br4I180,BA; FA,Pb,Br; I,,TiO2-c,Spiro-MeOTAD,Au,Chlorobenzene,DMF; DMSO; GBL,False,150.0,Spin-coating,N2,0.09,False,1.07,24.1,0.7609999999999999,20.62,yh1iDSiZZnLdTHbTo6xiaTbywACD
MAPbI3,MA,Pb,I,1.6,TiO2-c | TiO2-mp,Spiro-MeOTAD,Au,Unknown,DMF >> IPA,False,60; 70 >> 70; 115,Spin-coating >> CBD,Unknown,1.1,False,1.018,21.16,0.728,20.65,yh7MjzAWv278rHj4WA0VCaDnf4R8
,MA | FA,Pb,Br; I,1.713,C60 | BCP,2PACz,Cu,N2,2-methoxyethanol; acetonitrile; NMP; DMF,False,Unknown,Slot-die coating,Unknown,0.16,False,1.192,18.087,0.688,14.84,yh8TBfAkQZkwsv_GabFG8qEzgSqs
MAPbI3,MA,Pb,I,1.6,PCBM-60 | BCP,NiO-np,Ag,Toluene,DMSO,False,100.0,Spin-coating,Unknown,0.1,False,0.91,13.21,0.63,7.57,yhTB_seI_kfAm_sUJZKEhKNK651V
MAPbI3,MA,Pb,I,1.6,PCBM-60 | TIPD,PEDOT:PSS,Al,Unknown,DMF >> none,False,Unknown >> 150.0,Spin-coating >> Gas reaction,N2 >> MAI; Vacuum,0.1,False,0.89,22.57,0.645,12.95,yhTQeO5Z-PrvE6M6Om3r1mEH7zfz
(BDA)MA4Pb5I16,(BDA); MA,Pb,I,,PCBM-60 | LiF,PEDOT:PSS,Au,Unknown,DMF,False,120.0,Spin-coating,Air,0.1,False,1.09,22.25,0.736,17.91,yhdu_6p4CSlugbA_Xj8nlPKOb3pp
MAPbI3,MA,Pb,I,1.6,none,Spiro-MeOTAD,Au,Unknown,DMF; DMSO,False,Unknown,Spin-coating,Unknown,0.06,False,1.05,17.4,0.7440000000000001,13.56,yhgjtQpD15t6EEeSY4P7x5vontbn
MAPbI3,MA,Pb,I,1.6,TiO2-c,Spiro-MeOTAD,Ag,Unknown,DMF,False,100.0,Spin-coating,N2,0.09,False,0.98,19.24,0.71,13.36,yhudTfny8d1FPd63FR9TtuzwvnZm
Cs0.1FA0.7MA0.2PbBr0.2I2.8,Cs; FA; MA,Pb,Br; I,,EVA | PCBM-60 | BCP,PEDOT:PSS,Ag,Chlorobenzene,DMF; DMSO,False,100.0,Spin-coating,N2,2.5,True,0.931,16.57,0.58,8.95,yi-0fxSF-B7CQ7ScH9f2txM3_oi-
MAPbI3,MA,Pb,I,1.6,TiO2-c | TiO2-mp,none,Au,Toluene,DMF >> IPA,False,Unknown >> 100.0,Spin-coating >> Ion exchange,Ar >> MABr,1.0,False,1.047,21.25,0.745,16.58,yi93weiKlwX0FG_1xphp8oORwwHz
BA2MA4Pb5I16,BA; MA,Pb,I,,PCBM-60 | BCP,PEDOT:PSS,Ag,Unknown,DMF,False,100.0,Spin-coating,Unknown,0.06,False,1.13,18.63,0.77,16.26,yiGjK8m2CMQsfgnRE4qYopaYunlx
MAPbI3,MA,Pb,I,1.6,TiO2-c | TiO2-mp,Spiro-MeOTAD,Au,Unknown,DMF >> IPA,False,40.0 >> 100.0,Spin-coating >> Spin-coating,N2 >> N2,0.15,False,0.94,17.65,0.5429999999999999,9.11,yiiqsZCT0nRl3V7ANCRHiIFy-Zq0
Cs0.05FA0.79MA0.16PbBr0.51I2.49,Cs; FA; MA,Pb,Br; I,1.63,CdS | PCBM-60,CuPc,Carbon,Chlorobenzene,DMF; DMSO,False,100.0,Spin-coating,Unknown,0.071,False,1.0,20.86,0.68,14.1,yilvxTftywxHv5eXhEBuQt_hIQ4H
MAPbI3,MA,Pb,I,1.6,TiO2-c | TiO2-mp,DPPS | Spiro-MeOTAD,Au,Chlorobenzene,DMF,False,170.0,Spin-coating,N2,0.009,False,0.889,19.38,0.64,11.03,yiqOQz7aj5hlUJ_-yzGBp9AcGR0n
MAPbI3,MA,Pb,I,1.6,PCBM-60 | LiF,PEDOT:PSS,Al,Unknown,DMF,False,100.0,Spin-coating,N2,0.1,False,0.98,20.88,0.757,15.5,yiwAE1y1LYvvoT3LBuY1GD-FoSX7
CsPbBrI2,Cs,Pb,Br; I,,ZnO-np | C60,NiO-c,Ag,Unknown,DMSO,False,160.0,Spin-coating,Unknown,0.09,False,1.21,15.59,0.78,14.69,yjI1wRJXTUx5ullkBtTUrS5ynwjf
MAPbI3,MA,Pb,I,,TiO2-c | C60-SAM,Spiro-MeOTAD,Au,Unknown,DMF,False,25; 90; 120,Spin-coating,N2,0.0625,False,0.97,21.6,0.7,15.7,yjT0-BuKQe3RSRBzNZM2j6U2i7Qk
MAPbI3,MA,Pb,I,1.6,PCBM-60 | BCP,PEDOT:PSS,Ag,Unknown,DMF,False,100.0,Spin-coating,N2,0.1,False,0.965,19.6,0.715,13.4,yjijOI63K9N7-ZxAkj2ZkmkLTQvd
Cs0.2FA0.8PbI3,Cs; FA,Pb,I,,SnO2-c | C60-SAM,Spiro-MeOTAD,Au,Diethyl ether,DMF; DMSO,False,150.0,Spin-coating,Unknown,0.08,False,1.06,21.94,0.778,18.16,yk0IB2D1FqY1IZZhLGe8GciGnwIi
MAPb0.4Sn0.6Br1.8I1.2,MA,Pb; Sn,Br; I,1.29,PCBM-60,PEDOT:PSS,Ag,Ether,DMF; DMSO,False,80.0,Spin-coating,N2,0.04,False,0.76,21.38,0.67,10.9,yk1qrdS1MhgMEGN_i1BiSkI6FBRh
MAPbI3,MA,Pb,I,1.6,C60 | SnO2-np,NiO-c,Ag,Toluene,DMSO; GBL,False,100.0,Spin-coating,Unknown,0.1119999999999999,False,1.12,21.8,0.7709999999999999,18.5,yk7zrKXlAJLyhsgbsNiGNrWv1msX
MAPbI3,MA,Pb,I,1.6,TiO2-c,Spiro-MeOTAD,Ag,Unknown,DMF,False,100.0,Spin-coating,N2,0.075,False,1.04,19.9,0.609,12.6,ykJKX-JN5sETnICsr5Ijg4pNnE8O
FAPbI3,FA,Pb,I,1.51,C60,PTAA,Ag,Chlorobenzene,DMF; DMSO,False,150,Spin-coating,N2,0.11,False,0.94,20.89,0.52,10.21,ykQtyplQ32vuwvjVRbU2LDVurEF0
FA0.9MA0.1PbBr0.03I2.97,FA; MA,Pb,Br; I,,SnO2-np,Spiro-MeOTAD,Au,Unknown,DMF; DMSO >> IPA,False,70.0 | 140.0,Spin-coating >> Spin-coating,N2 >> N2,0.044,False,1.12,24.45,0.74,20.26,ykRYourRvI5tFX4vnhjBIbC0XSHc
Cs0.05FA0.79MA0.16PbBr0.51I2.49,Cs; FA; MA,Pb,Br; I,,TiO2-c | TiO2-mp,"2,7-BCz-OMeTAD",Au,Chlorobenzene,DMF; DMSO,False,100.0,Spin-coating,N2,1.0,False,1.089,22.38,0.725,17.6,ykUdT78M9pKuTz3BgrjBQwRxKvlI
FA0.83MA0.17PbBr0.51I2.49,FA; MA,Pb,Br; I,1.62,SnO2-np,Spiro-MeOTAD,MoO3 | Ag,Chlorobenzene,DMF; DMSO,False,100.0,Spin-coating,Unknown,0.16,False,1.13,23.29,0.73,19.28,yka5O9RnCkoIxC2RiXnhElsvDki6
Cs0.2FA0.8PbI3,Cs; FA,Pb,I,,TiO2-c,Spiro-MeOTAD,Ag,Unknown,Cyclohexyl-2-pyrrolidone; DMF,False,170.0,Spin-coating,Unknown,0.0256,False,1.04,23.5,0.728,17.8,ykcAV0xLf7OTdYBEcAd-mLYfIAuK
MAPbI3,MA,Pb,I,1.6,PCBM-60,PEDOT:PSS,Ag,Toluene,DMSO; GBL,False,100.0,Spin-coating,N2,0.1,False,0.94,19.93,0.69,12.85,ykcifj15pK6XYsHDuW96xWfxF0fY
MAPbI3,MA,Pb,I,1.6,SnO2-c,Spiro-MeOTAD,Au,Unknown,DMF >> IPA,False,25; 75 >> 135,Spin-coating >> Spin-coating,Dry air >> Dry air,0.1031,False,1.07,21.94,0.71,16.67,ykiGS7HZs-XcaBbyxlzaXwbORXLr
MAPbI3,MA,Pb,I,1.6,TiO2-c,Spiro-MeOTAD,Au,Unknown,DMF,False,100.0,Spin-coating,Unknown,0.16,False,0.88,21.8,0.418,8.1,ykvJVss41K5jKPex8Gu4sHbonNHy
Cs0.1FA0.9PbBr0.3I2.7,Cs; FA,Pb,Br; I,1.62,TiO2-c | TiO2-mp,Spiro-MeOTAD,Au,Chlorobenzene,DMF; DMSO,False,105.0,Spin-coating,Unknown,0.09,False,1.08,22.91,0.772,18.21,yl4JA7N9JkQRXiu2rc9hBRDUJlTv
MAPbI3,MA,Pb,I,1.6,TiO2-c | PCBM-60,Spiro-MeOTAD,Ag,Unknown,DMSO; GBL,False,100.0,Spin-coating,N2,0.125,False,1.09,21.25,0.7090000000000001,16.5,ylO9LcIy-_-Vzju2UyJJvR-V-lBf
Cs0.17FA0.83PbBr1.5I1.5,Cs; FA,Pb,Br; I,1.86,SnO2-np,Spiro-MeOTAD,Au,Chlorobenzene,DMF; DMSO,False,100.0,Spin-coating,N2,0.0893,False,1.296,16.2,0.715,15.01,ylXmFsUnZzxxMLZs1JHaGRwvB9ue
