Repository: GouravSidana/firstML

# firstML
My first Machine Learning Project

File: filtered_perovskite.csv (part 153 of 155)
Formula,A_ion,B_ion,X_ion,Bandgap,ETL,HTL,Backcontact,Antisolvent,Solvent,Solv_annel,Anneal_temp,Dep_procedure,Synth_atm,Cell_area,Is_module,Voc,Jsc,FF,PCE,entry_id
MAPbI3,MA,Pb,I,1.6,PCBM-60 | LiF,PEDOT:PSS,Al,Chlorobenzene,DMSO; GBL,False,100.0,Spin-coating,N2,0.1,False,0.99,21.01,0.8079999999999999,16.88,yl_8EnslOjJsnvRVCcR0PZOw1qas
MAPbI3,MA,Pb,I,1.6,PCBM-60 | PEI,NiO-c,Ag,Hot substrate,Unknown,False,180.0,Spin-coating,N2,1.0,False,1.06,21.0,0.691,15.4,ylgO2AhjGTmkv1Os1aeVu0g0JuFY
Cs0.17FA0.83PbBr0.51I2.49,Cs; FA,Pb,Br; I,,C60 | BCP,NiO-c,Cu,Chlorobenzene,DMF; DMSO,False,100.0,Spin-coating,N2,0.16,False,0.968,20.4,0.7440000000000001,14.7,ylpgUXziAjCLH0TYbayFiBQ1QLYN
Cs0.08FA0.77MA0.15PbBr0.51I2.49,Cs; FA; MA,Pb,Br; I,1.6,C60 | BCP,PTAA,Cu,Ethyl acetate,DMF; DMSO,False,100,Spin-coating,N2,0.16,False,1.045,18.395,0.787,15.14,ym7Jra4D3gH4NGyIZC2bHUT1BQIv
MAPbI3,MA,Pb,I,1.6,ZnO-c,Spiro-MeOTAD,Au,Unknown,none >> none,False,Unknown >> 90.0,Evaporation >> Evaporation,Vacuum >> Vacuum,0.04,False,0.86,15.6,0.623,8.36,ymEU4NUErHkitt7SqN6SnG1mgDKk
MAPbI3,MA,Pb,I,1.6,ZnO-c | TiO2-mp,Spiro-MeOTAD,Au,Chlorobenzene,DMF; DMSO,False,100.0,Spin-coating,Unknown,0.09,False,1.09,23.64,0.757,18.6,ymG48tGc18Cere_hn0WeGwwVWRop
FA0.85MA0.15PbBr0.45I2.55,FA; MA,Pb,Br; I,,TiO2-c | TiO2-mp,Spiro-MeOTAD,Au,Chlorobenzene,DMF; DMSO,False,220; 105,Spin-coating,Unknown,0.09,False,,,,,ymGmUJiYnB47otCuM9QKA35jPsm2
MAPbI3,MA,Pb,I,1.6,TiO2-c,Spiro-MeOTAD,Au,Unknown,DMF >> IPA,False,Unknown >> 115.0,Spin-coating >> CBD,N2 >> N2,0.1,False,0.948,20.62,0.7170000000000001,14.02,ymHkGownZ-fgb7hguO85ABUsq3zm
MAPbI3,MA,Pb,I,1.6,TiO2-c,PHPT-py,Au,Chlorobenzene,DMF; DMSO,False,130.0,Spin-coating,Air,0.1,False,1.11,22.96,0.736,18.73,ymaquqcsuaky9oDrkD89e7M5V9gn
MAPb1.0Br0.45I2.55,MA,Pb,Br; I,1.6,TiO2-c,Spiro-MeOTAD,Ag,Unknown,DMF >> IPA,False,140,Spin-coating >> Spin-coating,N2 >> N2,0.09,False,1.02,20.74,0.7,14.71,ymhaVuD4LanObv8Iztpc4THdBM2i
Cs0.125FA0.875PbBr0.375I2.625,Cs; FA,Pb,Br; I,1.6,TiO2-c | TiO2-mp,Spiro-MeOTAD,Au,Diethyl ether,DMF; DMSO,False,145,Spin-coating,Unknown,0.125,False,1.129,21.87,0.73,18.03,ymwQUDVHn-3WY4eLM2MpL513m6vR
(F3EA)0.04BA1.96MA3Pb4I13,(F3EA); BA; MA,Pb,I,1.66,PCBM-60 | BCP,PEDOT:PSS,Ag,Unknown,DMF,False,80,Spin-coating,Air,0.09408,False,0.95,15.08,0.773,11.06,ymz1h8JxAB12Ag0356BORV98YImU
MAPbI3,MA,Pb,I,1.6,TiO2-c | TiO2-mp,Spiro-MeOTAD,Au,Ethyl acetate,DMF; DMSO,False,100.0,Spin-coating,N2,0.1,False,1.057,21.793000000000003,0.72,16.52,ymzTjwAC06WzaBcA43xjSblFggVE
CsPbBrI2,Cs,Pb,Br; I,,ZnO-np | C60,NiO-c,Ag,Unknown,DMSO,False,160.0,Spin-coating,Unknown,0.09,False,1.18,15.14,0.72,12.84,ynASbgr7ZiNmP7FRVsvT9bu4Ywd8
FA0.85MA0.15PbBr0.45I2.55,FA; MA,Pb,Br; I,,TiO2-c,Spiro-MeOTAD,Au,Toluene,DMF; DMSO,False,400.0,Spin-coating,N2,0.1,False,1.115,23.58,0.7559999999999999,20.08,ynBFOpCz-GwQlddhu6S2wam3DcCQ
Cs0.05FA0.7917MA0.1583PbBr0.5I2.5,Cs; FA; MA,Pb,Br; I,,TiO2-c | TiO2-mp,SDTFCz2,Au,Chlorobenzene,DMF; DMSO,False,100.0,Spin-coating,N2,0.16,False,1.0,16.71,0.77,12.87,ynQdPGIn1_nZ4_LndUjmid_QMf7p
MAPbI3,MA,Pb,I,1.6,TiO2-c,Spiro-MeOTAD,Au,Chlorobenzene,DMF; DMSO,False,110.0,Spin-coating,Unknown,0.1,False,1.101,22.52,0.74,18.33,ynSPdmFCwIY25UKmWG1fi4dmq_uh
MAPbI3,MA,Pb,I,1.6,TiO2-np,Spiro-MeOTAD,Au,Unknown,DMF,False,115.0,Spin-coating,N2,0.105,False,1.09,22.88,0.77,19.2,ynZi0iQcnoDaRh6UFsz-MjimFlnf
MAPbI3,MA,Pb,I,1.6,TiO2-c | TiO2-mp,Spiro-MeOTAD,Au,Unknown,DMF >> IPA,False,100.0 >> 100.0,Spin-coating >> Spin-coating,Air >> Air,0.09,False,0.95,17.89,0.49,8.47,ynbLit2Mk0fwpsQakn51-cUXaXgK
MAPbI3,MA,Pb,I,1.6,ZnO-np,P3HT | P3HT; PMMA,Au,Unknown,none >> IPA,False,Unknown >> Unknown,Evaporation >> Spin-coating,Vacuum >> Air,0.0708,False,0.97,15.8,0.62,11.0,yniFb_d7eVJaOq8KMn5-pPIEwUVn
FA0.5MA0.5PbI3,FA; MA,Pb,I,,TiO2-c | TiO2-mp,Spiro-MeOTAD,Au,Unknown,DMF >> IPA,False,Unknown >> 160.0,Spin-coating >> Spin-coating,Unknown,0.1,False,0.86,17.52,0.52,7.83,yniQT30a0if17asLVy27SKpBPWXZ
MAPbI3,MA,Pb,I,1.56,TiO2-c | TiO2-mp,Co-Porphyrin,Au,Diethyl ether,DMF; DMSO >> IPA,False,Unknown >> 100.0,Spin-coating >> CBD,Air >> Air,0.1,False,,,,19.8,ynj02Qmts84VOmcndhUDu_cEWpBB
MAPbI3,MA,Pb,I,1.6,PCBM-60,PEDOT:PSS,Ca | Al,Unknown,DMSO,False,110.0,Spin-coating,Unknown,0.1,False,0.86,21.3,0.67,12.3,ynorINtndet_XWBRZsu8F5WVN7ZB
MAPbI3,MA,Pb,I,1.6,TiO2-c | TiO2-mp,none,Ti3C2,Unknown,DMF >> IPA,False,Unknown >> 125.0,Spin-coating >> Spin-coating,Unknown,0.08,False,0.95,22.96,0.63,13.83,yo71S6eVBAS3WXHavKF4VFhejZsP
FAPbI3,FA,Pb,I,1.48,SnO2-c,Spiro-MeOTAD,Ag,Diethyl ether,DMF; NMP,False,100; 150,Spin-coating,Dry air,0.1,False,1.032,23.19,0.696,16.64,yo8I7HXMOhxa3_Qo-vMeJ-20qZl0
MAPbI3,MA,Pb,I,1.6,PCBM-60,PEDOT:PSS,Al,Toluene,DMSO; GBL,False,100,Spin-coating,Unknown,0.09,False,1.07,18.79,0.7,14.0,yoMky4Ubw8aos8Cacja1Z4nE4UHV
MAPbI3,MA,Pb,I,1.6,TiO2-c,Spiro-MeOTAD,Au,Toluene,DMSO; GBL,False,100.0,Spin-coating,Unknown,0.1,False,1.07,21.85,0.742,17.31,yoV9t297-pBER_7BKZ2aY0pzf1FM
FA0.5MA0.5Pb0.5Sn0.5I3,FA; MA,Pb; Sn,I,,PCBM-60 | ZnO-np,PEDOT:PSS,Ag,Chlorobenzene,DMF; DMSO,False,100.0,Spin-coating,N2,0.04,False,0.63,29.7,0.637,12.0,yoVQiF4Vp12Y_3JAiSP7ziBqX2Xa
MAPbI3,MA,Pb,I,1.6,Fullerene @ F2,PEDOT:PSS,Mg | Ag,Toluene,DMF; NMP,False,80,Spin-coating,Air,0.16,False,0.91,17.6,0.71,11.4,yo_IgxfP6QNR93omFo6ON9G3CbKd
Cs0.05FA0.79MA0.16PbBr0.51I2.49,Cs; FA; MA,Pb,Br; I,,SnO2-np,Spiro-MeOTAD,Au,Chlorobenzene,DMF; DMSO,False,100,Spin-coating,N2,0.06,False,1.026,23.2,0.72,17.14,yo_PjlVsZG5fojYoLq2joaeuZKs7
MAPbI3,MA,Pb,I,1.6,TiO2-c,Spiro-MeOTAD,MoO3 | Ag,Unknown,DMF >> IPA,False,100.0 >> 135.0,Spin-coating >> Spin-coating,N2 >> N2,0.02,False,0.93,21.34,0.54,10.8,yocnGgzWsCjP2cqIRqW66sEFCtYp
MAPbI3 | BA2PbI4,MA | BA,Pb | Pb,I | I,,PCBM-60 | C60 | BCP,PTAA,Cu,Toluene,DMF; DMSO >> Chlorobenzene,False,100 >> 100,Spin-coating >> Spin-coating,Unknown,0.1,False,1.06,21.2,0.59,13.19,yowGLcUyOtEN_wumI4J7YjNiLiwB
MAPbI3,MA,Pb,I,1.6,TiO2-c,Spiro-MeOTAD,Au,Chlorobenzene,DMSO; GBL,False,100,Spin-coating,N2,0.09,False,1.08,21.3,0.73,16.77,yoynGW5LUT0Jmf6TF-0q3hMCNqys
MAPbI3,MA,Pb,I,1.62,TiO2-c | TiO2-mp,Spiro-MeOTAD,Au,Unknown,DMF,False,100,Spray-coating,Unknown,0.09,False,0.96,18.4,0.67,11.9,yp9YKHfbm2FqEQXarCnmL1DacPKf
MAPbI3,MA,Pb,I,1.6,TiO2-c,"TPE-2,7-Carbazole W1",Ag,Unknown,DMF,False,95.0,Spin-coating,Unknown,0.1,False,1.01,21.55,0.69,14.92,ypCo0ongmtUipT53x4a5Uq35Iwcu
FA0.75MA0.25PbBr0.25I2.75,FA; MA,Pb,Br; I,,TiO2-c,Spiro-MeOTAD,Au,Chlorobenzene,DMF; DMSO,False,150.0; 100.0,Spin-coating,N2 >> Vacuum,0.1,False,1.06,23.34,0.7759999999999999,19.2,ypLKpduM9yGqdKAYb5g5flKUJE8P
MAPbI3,MA,Pb,I,1.6,PCBM-60,TAE,Ag,Chlorobenzene,DMSO; GBL,False,80.0,Spin-coating,N2,0.1,False,1.0,14.8,0.65,9.3,ypMqNuM1EP9YZtz3zW-ZH8zKf_SV
FA0.8MA0.2PbBr0.6I2.4,FA; MA,Pb,Br; I,,PCBM-60 | ZnO-np,PEDOT:PSS,Ag,Chlorobenzene,DMF; DMSO,False,Unknown,Spin-coating,N2,0.1,False,,,,,ypV9LgUGnEV8wNGro4u6qG8fcC3y
MAPbI3,MA,Pb,I,1.6,TiO2-c | TiO2-mp,Spiro-MeOTAD,Ag,Unknown,DMF >> none,False,Unknown,Spin-coating >> Gas reaction,N2 >> MAI,0.1,False,0.96,20.5,0.7,13.8,ypgrDJ7HkEuhQFTMsaNMp0yI1DGu
Cs0.05FA0.788GU0.032MA0.129PbBr0.51I2.49,Cs; FA; GU; MA,Pb,Br; I,1.605,TiO2-c,Spiro-MeOTAD,Au,Toluene,DMF; DMSO,False,120,Spin-coating,Unknown,0.06,False,1.12,23.1,0.784,20.29,ypkY2ooRyQYWH-WZQkATtGG2eo2j
MAPbI3,MA,Pb,I,1.57,TiO2-c | TiO2-mp,Spiro-MeOTAD,Au,Unknown,Unknown >> Unknown,False,Unknown,Unknown >> Unknown,Unknown >> Unknown,0.1,False,0.93,18.3,0.5770000000000001,9.83,ypmwaiflG9g-TSIHLqzgYNvRw_mT
MAPbI3,MA,Pb,I,1.6,PCBM-60 | ZnO-np,PEDOT:PSS,Ag,Unknown,DMF >> IPA,False,70.0 >> 100.0,Spin-coating >> Spin-coating,Unknown,0.12,False,0.97,15.68,0.618,9.37,ypppQR2EKlP_fDeBsN3WiL3vyMcU
FA0.83MA0.17PbBr0.03I2.97,FA; MA,Pb,Br; I,,SnO2-np,Spiro-MeOTAD,Au,Unknown,DMF; DMSO >> IPA,False,Unknown >> 150.0,Spin-coating >> Spin-coating,Air >> Air,0.07565,False,,,,19.5,yprOADBvoFU2sugGPpqzRVru-lc9
MAPbI3,MA,Pb,I,1.6,TiO2-c | TiO2-mp,Spiro-MeOTAD,Ag,Unknown,DMF,False,100.0,Spin-coating,Unknown,0.126,False,0.83,16.82,0.73,10.2,ypu-8yBwP7SAAbTkNqfyHsjpDgzf
MAPbI3,MA,Pb,I,1.6,PCBM-60 | BCP,NiO-c,Au,Unknown,DMF; DMSO >> IPA,False,Unknown | 115.0,Spin-coating >> Spin-coating,Unknown,0.0625,False,1.1,22.24,0.737,17.94,ypwrK43xQrKh8XQcVNX8k3CVKvOr
FAPbBr0.45I2.55,FA,Pb,Br; I,,TiO2-c,Spiro-MeOTAD,Au,Unknown,DMF; DMSO >> none,False,100.0 >> 150.0,Ultrasonic spray >> Gas reaction,Air >> FAI; FABr; MACl; Vacuum,1.0,True,1.035,21.42,0.6409999999999999,14.2,yqBk-5m8Cmc2xLUBEucu_LH8Ptil
MAPbI3,MA,Pb,I,1.6,ICBA | C60 | BCP,PEDOT:PSS,Al,Unknown,DMF,False,100.0,Spin-coating,N2,0.06,False,0.96,15.4,0.653,9.66,yqHrT58fkeonoGgKsnQ7bDqWcyDI
FA0.85MA0.15PbBr0.5I2.5,FA; MA,Pb,Br; I,1.627,Black P-QDs,Spiro-MeOTAD,Au,Chlorobenzene,DMF; DMSO,False,100.0,Spin-coating,N2,0.09,False,1.03,16.77,0.652,11.0,yqgW72i6OAfO0pSvDG80PLrwaQ-F
Cs0.05FA0.79MA0.16PbBr0.48I2.52,Cs; FA; MA,Pb,Br; I,1.55,PCBM-60,PEDOT:PSS,Au,Chlorobenzene,DMF; DMSO,False,100.0,Spin-coating,Air,0.09,False,0.93,21.34,0.66,13.03,yqhl-EJNUsI8pNt3gi6S1r8T-8OM
MAPbI3,MA,Pb,I,1.6,Carbon-np; SnO2-np,CTAB | Spiro-MeOTAD,Au,Chlorobenzene,DMF; DMSO,False,100.0,Spin-coating,Ambient,0.1,False,0.95,22.5,0.58,12.45,yqoh89agKmXoeipa9cRIzGonfCGE
MAPbI3,MA,Pb,I,1.6,ITCP-M | BCP,P3CT-Na,Ag,Chlorobenzene,DMF; DMSO,False,60.0; 80.0,Spin-coating,N2,0.09,False,1.07,22.33,0.8029999999999999,19.15,yqzXdmxb6AhfdkdjcH8yhfYDQUrY
FA0.9MA0.1PbBr0.3I2.7,FA; MA,Pb,Br; I,1.5,C60 | SnS,PTAA,Ag,Chlorobenzene,DMF; DMSO,True,100.0,Spin-coating,N2,0.11,False,1.07,22.5,0.73,17.53,yr39JaUYkxHAZuHEfhB09IJRasBM
MACu0.05Pb0.95Br0.1I2.9,MA,Cu; Pb,Br; I,1.6,PCBM-60 | LiF,PEDOT:PSS,Al,Chlorobenzene,DMSO; GBL,False,100.0,Spin-coating,N2,0.1,False,0.96,20.77,0.809,16.17,yr4XhDuDWup89IIj2zMwD-bnO_FW
MAPbI3,MA,Pb,I,1.6,Nb2O5-c | TiO2-mp,Spiro-MeOTAD,Au,Unknown,DMF,False,70; 100,Spin-coating,N2,0.1,False,0.87,17.0,0.73,10.7,yrCBdnzWkjE9AUbOyt1gV95xq-Zk
Cs0.05FA0.79MA0.16PbBr0.51I2.49,Cs; FA; MA,Pb,Br; I,,TiO2-c | TiO2-mp,Spiro-MeOTAD,Au,Chlorobenzene,DMF; DMSO,False,100.0,Spin-coating,N2,0.2,False,1.05,20.23,0.73,15.4,yrCM_MJB_2i7dp_wjC4QFwfA5GtH
Cs0.02FA0.98PbI3,Cs; FA,Pb,I,,SnO2-c,Spiro-MeOTAD,Ag,Diethyl ether,DMF; NNP,False,80; 150,Spin-coating,Dry air,0.1,False,,,,,yrKBW7zvoUCsGYBSe8BmlqqB0WOK
MAPbI3,MA,Pb,I,1.6,TiO2-c,Spiro-MeOTAD,Au,Chlorobenzene,DMF; DMSO,True,100.0,Spin-coating,Unknown,0.13,False,,,,,yrLDZu5VlWdId4NMKxuObk_mvlq-
MAPbI3,MA,Pb,I,1.6,TiO2-c | TiO2-mp,TPC,Au,Unknown,DMF; DMSO >> IPA,False,Unknown,Spin-coating >> Spin-coating,Unknown,0.1,False,1.01,24.2,0.65,16.01,yrRrJ0B0tR2hm6GJqHNUsKvyLGiS
Cs0.05FA0.7885MA0.1615PbBr0.4845I2.5155,Cs; FA; MA,Pb,Br; I,,PCBM-60 | BCP,FT-OMeTPA,Ag,Chlorobenzene,DMF; DMSO,False,100.0,Spin-coating,Unknown,0.06,False,1.06,19.04,0.621,12.53,yrUDxqTOn1_6MM6VrrsVqhCAmqgg
MAPbI3,MA,Pb,I,1.6,PCBM-60 | BCP,PEDOT:PSS,IZO,Unknown,DMF,True,100.0,Spin-coating,N2,0.135,False,1.042,15.4,0.6990000000000001,11.2,yrarBoleYl9DPZCNyMF8Wom16EHC
Cs0.05FA0.79MA0.16PbBr0.51I2.49,Cs; FA; MA,Pb,Br; I,,TiO2-mp | TiO2-c,Spiro-MeOTAD,Au,Chlorobenzene,DMF; DMSO,False,100.0,Spin-coating,N2,0.09,False,1.04,19.3,0.67,13.45,yrcwIEizzte6VB5rEedHehYTePBS
MAPbI3,MA,Pb,I,1.6,PCBM-60 | BCP,P3CT-N,Ag,Chlorobenzene,DMF; DMSO,False,60; 80,Spin-coating,N2,0.09,False,1.12,22.19,0.804,18.66,yrjrkXbwbVxAvvdAOIoPnnJnMAgq
MAPbI3,MA,Pb,I,1.6,Fe2O3,Spiro-MeOTAD,Ag,Diethyl ether,DMF; DMSO,False,40; 100,Spin-coating,N2,0.09,False,1.091,20.89,0.7,13.1,yrwcQ5uZ6oIeNy5FRVDVVcGKw6Md
MAPb1.0I3,MA,Pb,I,1.55,TiO2-c | TiO2-mp,Spiro-MeOTAD,Au,Unknown,DMF,False,110,Spray-coating,Ambient,0.0672,False,0.7,17.5,0.62,7.53,ys0GbMtKfpSj8sZ_RgdzW9s5PaVV
MAPbI3,MA,Pb,I,1.6,SnO2-np,Spiro-MeOTAD,Au,Unknown,DMF,False,100.0,Spin-coating,Ambient,0.09,False,1.015,22.18,0.752,17.82,ys2NPh9VJ3FULkjwxBQjp1U_6OgC
Cs0.05FA0.81MA0.14PbBr0.45I2.55 | CsPbBr1.85I1.15,Cs; FA; MA | Cs,Pb | Pb,Br; I | Br; I,1.58 | 2.08,TiO2-c | TiO2-mp,Spiro-MeOTAD,Au,Chlorobenzene,DMF; DMSO >> Hexane,False,100 | 65,Spin-coating >> Spin-coating,N2 >> N2,0.16,False,,,,,ys6dOAtWfirZjYP2L6t14QB_jNMH
MAPbI3,MA,Pb,I,1.6,TiO2-c,Spiro-MeOTAD,Ag,Unknown,DMF,False,100.0,Spin-coating,Unknown,0.09,False,0.97,20.8,0.65,13.3,ysBHlBJEhav154kXh0_0I4yw3eju
MAPbI3,MA,Pb,I,1.6,TiO2-c | TiO2-mp,Spiro-MeOTAD,Au,Diethyl ether,DMF; DMSO,False,65; 100,Spin-coating,Unknown,0.07,False,0.98,16.0,0.77,12.03,ysCFWaF4WwNrAaJFd1gFU_Lx4jEX
CsPb0.98I3,Cs,Pb,I,1.71,TiO2-c | TiO2-mp,P3HT,Au,N2,DMF; DMSO,False,300.0,Spin-coating,N2,0.159,False,0.828,17.9,0.66,9.72,ysRjDhpCoZUd8gekc8M953N4qJPg
Cs0.06FA0.78MA0.16PbBr0.54I2.46,Cs; FA; MA,Pb,Br; I,,TiO2-c | TiO2-mp,none,Carbon,Chlorobenzene,DMF; DMSO,False,100.0,Spin-coating,Unknown,0.12,False,1.0,18.66,0.71,13.57,ysZ-w62dEial62a7C_HdLXihNmH7
Cs0.05FA0.79MA0.16PbBr0.5I2.5,Cs; FA; MA,Pb,Br; I,,TiO2-c,Spiro-MeOTAD,Au,Chlorobenzene,DMF; DMSO,False,100.0,Spin-coating,Unknown,0.125,False,1.04,22.23,0.7140000000000001,16.47,yspWJjtMQn6DG3zGGAM_3BPuD4vN
MAPbBrI2,MA,Pb,Br; I,,C60,Spiro-MeOTAD,Ag,Diethyl ether,DMF; DMSO,False,100,Spin-coating,N2,0.0757,False,1.08,14.58,0.6579999999999999,10.3,ysr5-BFB66NQoNNxnaHfX7RkgN42
MAPbI3,MA,Pb,I,1.6,PCBM-60 | bis-C60,PEDOT:PSS,Ag,Unknown,DMF,False,90.0,Spin-coating,N2,0.0314,False,0.88,17.19,0.67,10.11,yss0FzJi2Qt0jg5Y7zh6W2y6GhoN
MAPbI3,MA,Pb,I,1.59,SnO2-c,Spiro-MeOTAD,Au,Unknown,DMF >> IPA,False,Unknown >> 150.0,Spin-coating >> Spin-coating,N2 >> N2,0.075,False,1.11,23.54,0.752,19.79,yssf4gZ5CbKDUYfo_q9taLLMPYUa
CsPbBr2I,Cs,Pb,Br; I,2.05,TiO2-c,CuPc,Carbon,Unknown,DMF >> none,False,Unknown >> 280.0,Spin-coating >> Evaporation,N2 >> Vacuum,0.071,False,1.236,9.65,0.631,7.53,ytPEseZQgLnkzSqcsFs50LZs8r4m
MAPbI3,MA,Pb,I,1.5,TiO2-c | TiO2-mp | ZrO2-mp,none,Carbon,Unknown,GBL,False,50.0,Drop-infiltration,Unknown,0.16,False,0.85,22.7,0.66,12.9,ytRNastvq-CnTnBtXy_fbFe5Q-Pv
MAPbI3,MA,Pb,I,1.6,TiO2-c,none,Carbon,Unknown,DMF >> IPA,False,Unknown >> 100,Spin-coating >> CBD,N2 >> N2,0.1,False,1.01,18.54,0.556,10.4,ytTf80qKL1OftfHa67CZVg-jm1Ka
FA0.83MA0.17PbBr0.51I2.49,FA; MA,Pb,Br; I,,TiO2-c | TiO2-mp,Spiro-MeOTAD,Au,Unknown,DMF; DMSO >> IPA,False,150; 100 >> 100,Spin-coating >> Spin-coating,Unknown,0.1,False,1.08,25.2,0.7809999999999999,20.8,ytYJPjdtuatt96y9VUlScymemJaS
Cs0.05FA83MA17PbBr0.51I2.49,Cs; FA; MA,Pb,Br; I,,TiO2-c | TiO2-mp,Spiro-MeOTAD,Au,Chlorobenzene,DMF; DMSO,False,100.0,Spin-coating,Unknown,0.1,False,1.04,19.87,0.778,16.08,ytjha7TNZ-XOITMaFVKvuuOruPom
FA0.4MA0.6PbI3,FA; MA,Pb,I,,TiO2-c | TiO2-mp | ZrO2-mp,none,Carbon,Unknown,Unknown,False,100.0,Spin-coating,Unknown,0.07,False,0.932,23.54,0.557,12.05,ytlALtTcBgQCqYmoX0I6EZDlQBwb
MAPbI3,MA,Pb,I,1.6,PCBM-60 | TrNBr,PTAA,Ag,Unknown,DMF >> IPA,False,100.0 >> 100.0,Spin-coating >> Spin-coating,N2 >> Air,0.076,False,1.08,19.2,0.7120000000000001,15.0,ytlTJ5KaJv2AuTopkwpfC5IBzD3N
Cs0.05FA0.79MA0.16PbBr0.3I2.7,Cs; FA; MA,Pb,Br; I,,TiO2-c,CuPc(tBu)4,Au,Chlorobenzene,DMF; DMSO,False,100.0,Spin-coating,Ar,0.09,False,1.01,22.0,0.62,13.7,ytq5cCJqzDR_EyHXB_LU93q5htlI
MAPbI3,MA,Pb,I,1.63,PCBM-60 | BCP,NiO-np | PAS,Ag,Unknown,DMSO; GBL,False,100,Doctor blading,Unknown,1.0,False,,,0.54,11.73,yuUNd3c-aYJMLv3e5ExCGClEQTde
MAPbI3,MA,Pb,I,1.6,TiO2-c | TiO2-mp,PEH-2,Au,Chlorobenzene,DMSO,False,90.0,Spin-coating,N2,0.16,False,0.97,19.4,0.72,13.5,yuyuky-CZxstrM0jS6MZTRNB1uBf
MAPbI3,MA,Pb,I,1.6,PCBM-60,PEDOT:PSS,Ag,Unknown,none,False,150.0,Co-evaporation,Vacuum,0.12,False,0.87,14.68,0.59,7.61,yv0NJzve7ktcXJfxDTi6KYZdYSG7
MAPbI3,MA,Pb,I,1.6,TiO2-c | TiO2-mp,Spiro-MeOTAD,Au,Unknown,DMF >> IPA,False,100.0 >> 120.0,Spin-coating >> Spin-coating,Unknown,0.1,False,1.03,20.28,0.6729999999999999,14.06,yv4Xbl1FZ1iH8EVnNQOb_S0n3Uvb
MAPbI3,MA,Pb,I,,TiO2-c,Spiro-MeOTAD,Au,Chlorobenzene,DMF; DMSO,False,100,Spin-coating,N2,0.09,False,1.117,22.97,0.721,18.5,yv4k2mKoqgcyVAmzT-Py0XPfqjX2
MAPbI3,MA,Pb,I,1.6,TiO2-c,Spiro-MeOTAD,Au,Unknown,DMF,False,100.0,Spin-coating,Unknown,0.02,False,0.91,11.55,0.55,11.59,yvMQncQOauyvsmtx1-AaapYam_C9
Cs0.05FA0.83MA0.17PbBr0.51I2.49,Cs; FA; MA,Pb,Br; I,1.6,TiO2-c | In2O3,Spiro-MeOTAD,Au,Chlorobenzene,DMF; DMSO,False,100,Spin-coating,Ar,0.13,False,1.061,22.19,0.76,17.89,yvTQgWtBxOP41YyTRcCPuc3ECBmy
MAPbI3,MA,Pb,I,1.6,TiO2-c | TiO2-mp,MoOx | Spiro-MeOTAD,Ag,Unknown,DMF >> IPA,False,Unknown >> 105.0,Spin-coating >> CBD,Unknown,0.1,False,0.89,21.21,0.5760000000000001,10.0,yvdnWwOiAe0UObSIHbjCdyzlZ7I1
MAPbI3,MA,Pb,I,1.6,Phenyltrichlorosilane | PCBM-60,PEDOT:PSS,Ca | Al,Vacuum,DMF,False,Unknown,Spin-coating,Unknown,0.07,False,0.91,17.02,0.69,10.59,yvqSI2jzaZqea2VfJQglDVNrSjnh
MAPbI3,MA,Pb,I,1.6,C60 | BCP | LiF,PEDOT:PSS,Al,Unknown,DMSO,False,100.0,Electrospraying,Unknown,0.0177,False,0.96,16.74,0.752,12.04,yw49qa0Tc5-0lRc3UlXyrkfMJhSQ
MAPbI3,MA,Pb,I,1.6,PCBM-60 | C60 | BCP,PEDOT:PSS,Al,Unknown,DMF >> IPA,False,70.0 >> 70.0,Spin-coating >> Spin-coating,N2 >> N2,0.1,False,0.86,19.25,0.685,11.35,ywP83m9nYdtQf7QeXajSaBMKUJxU
MAPbI3,MA,Pb,I,1.6,TiO2-c | TiO2-mp,Spiro-MeOTAD,Au,Chlorobenzene,DMF,False,100.0,Spin-coating,Unknown,0.16,False,1.05,21.3,0.6890000000000001,15.42,ywbKCOn7rtrXFsqgTB_BWLzGWZYv
CsPbI3,Cs,Pb,I,1.67,TiO2-c | TiO2-mp,none,Carbon,Unknown,DMF,False,200.0,Spin-coating,N2,0.0625,False,,,,,ywjx_MhFcOyAOx7rbvtstPimltDu
MAPbI3,MA,Pb,I,1.6,ZnO-c,Spiro-MeOTAD,Au,Unknown,DMF; DMSO >> H2O; IPA,False,100.0 >> 100.0,Spin-coating >> CBD,Unknown,0.0707,False,1.05,20.9,0.698,15.4,ywt_LZuJyvk1UrkdW1iiOCvhEQyF
MAPbI3,MA,Pb,I,1.6,C60 | TmTyPB,MoO3 | TPTPA,Ag,Unknown,none >> none,False,Unknown,Evaporation >> Evaporation,Vacuum >> Vacuum,0.1,False,1.07,22.7,0.7040000000000001,17.1,yww72csOwb2zf9aL-SNKxZDC1LwM
MAPbI3,MA,Pb,I,1.59,TiO2-c | TiO2-mp,Spiro-MeOTAD,Au,Diethyl ether,DMF; DMSO,False,100,Spin-coating,Air,0.107,False,1.042,21.7,0.75,16.9,yxAVBpLhyzoF5RFzRKI2qx8Cn-d2
MAPbI3,MA,Pb,I,1.6,PCBM-60,PEDOT:PSS,Al,Unknown,DMF,False,Unknown,Spin-coating,Unknown,0.1,False,,,,9.0,yxCg51znVXf9FjvNEerQtIxD8BOz
MAPbI3,MA,Pb,I,1.6,PCBM-60 | PFN,PEDOT:PSS,Al,Unknown,DMF,False,100.0,Spin-coating,N2,0.04,False,0.91,21.0,0.81,15.48,yxRggVFv_0uLDCL-rDBLcyQShOTC
FAPbI3,FA,Pb,I,1.48,TiO2-c,Spiro-MeOTAD,Au,Unknown,DMF >> IPA,False,100 >> 150,Spin-coating >> CBD,Unknown,0.123,False,1.001,18.97,0.604,11.47,yxgP97S81qHA8Dsn03SysVkwA0xl
MAPbI3,MA,Pb,I,1.6,SnO2-c,Spiro-MeOTAD,Ag,Unknown,DMF,False,60.0,Spin-coating,Unknown,0.06,False,0.99,14.75,0.481,7.02,yyFIYjEXpA_vFuZW9uUJuOS5BI_3
Cs0.15FA0.85PbBr0.3I2.7,Cs; FA,Pb,Br; I,1.58,SnO2-np,Spiro-MeOTAD,,,,False,,,,,False,1.094,22.67,0.755,18.71,yyIXJ_D0oGI_cqZ3KiPiCXWo5djV
CsPbBrI2,Cs,Pb,Br; I,,ZnO-c,PTAA,Au,Unknown,Unknown,False,270.0,Evaporation,N2,0.3,False,1.193,12.7,0.6629999999999999,10.0,yyP3lVcrm0d5-G0ly0uvb2ADK5cj
MAPbI3,MA,Pb,I,1.6,PCBM-60 | bis-C60,NiO-c,Ag,Unknown,Unknown,False,Unknown,Spin-coating,Unknown,0.0314,False,1.06,17.3,0.6,10.9,yz-e9otepBA0xW9DoKaUEl92R_oH
Cs0.05FA0.81MA0.14PbBr0.45I2.55,Cs; FA; MA,Pb,Br; I,,TiO2-c | TiO2-mp,LD22,Au,Chlorobenzene,DMF; DMSO,False,100.0,Spin-coating,Dry air,0.1,False,1.03,19.6,0.65,13.04,yzSBtMKRjFzvlQTPzY-ALYhvZPQJ
FA0.5MA0.5PbBr0.45I2.55,FA; MA,Pb,Br; I,,TiO2-c | TiO2-mp,NiO-np,Au,Unknown,DMF; DMSO >> IPA,False,70.0 >> 100.0,Spin-coating >> Spin-coating,Unknown,0.1,False,,,,,yzVGFDRPUs9pSsh0DsU0_8VvwOGq
MAPbI3,MA,Pb,I,1.6,PCBM-60,NiO-c,Ag,Toluene,DMSO; GBL,False,100.0,Spin-coating,N2,0.1,False,1.05,21.5,0.615,14.0,yzbBQ0ymSZTEVn5oQKMsQ--rCI0E
Cs0.05FA0.79MA0.16PbBr0.51I2.49,Cs; FA; MA,Pb,Br; I,1.6,TiO2-c | TiO2-mp,Spiro-MeOTAD,Au,Chlorobenzene,Unknown,False,100,Spin-coating,Air,0.09,False,1.01,16.48,0.65,10.74,yzkuld270jluR_c2_zqGnI4qsZeX
FA0.83MA0.17PbBr0.51I2.49,FA; MA,Pb,Br; I,,SnO2-c,Spiro-MeOTAD,Au,Toluene,DMF; DMSO,False,100.0,Spin-coating,Unknown,0.07,False,1.12,22.2,0.78,19.0,yzwU4OCXgfaL5QFyNCAw-C0yEKQl
MAPbI3,MA,Pb,I,1.6,ITCPTC-Th | LiF,P3CT-Na,Ag,Chlorobenzene,DMF; DMSO,False,60; 80,Spin-coating,N2,0.09,False,1.055,22.45,0.79,18.75,z-3NDmpZX257cAQpKIK4eNet1WVc
MAPbI3,MA,Pb,I,1.6,TiO2-c,Spiro-MeOTAD,Au,Diethyl ether,DMF; DMSO,False,50; 100,Spin-coating,Air,0.09,False,0.919,4.17,0.919,7.5,z-5OQDcpZ2MXXfv4ObXNwIYgvfQk
MAPbI3,MA,Pb,I,1.59,TiO2-c,Spiro-MeOTAD,Ag,Unknown,DMF >> IPA,True,Unknown >> 100,Spin-coating >> Spin-coating,Ar >> Ar,0.15,False,0.979,21.2,0.561,11.6,z-bJUmMccfYHFi6A388awrDmwL97
MAPbI3,MA,Pb,I,1.6,PCBM-60 | BCP,PEDOT:PSS,Ag,Toluene,DMSO; GBL,False,100.0,Spin-coating,N2,0.1,False,0.87,16.23,0.8,11.34,z-is6UZvMtfWMj9v7IwI7mFjuSah
MAPbI3,MA,Pb,I,1.587,PCBM-60,PEDOT:PSS,Ag,Toluene,DMSO; GBL,False,100.0,Spin-coating,N2,0.1,False,0.88,20.75,0.59,10.77,z-oDlBjxm8wou8gY0dcnv1CA8iUi
MAPbI3,MA,Pb,I,1.6,TiO2-c,DTS,Au,Chlorobenzene,DMSO; GBL,False,100.0,Spin-coating,N2,0.09,False,1.07,21.81,0.746,17.36,z0JGVhLQ_TGHkrpw6-tFyRVoGEkD
MAPbI3,MA,Pb,I,1.6,TiO2-c | TiO2-mp,Spiro-MeOTAD,Au,Unknown,DMF >> IPA,False,Unknown >> 100.0,Spin-coating >> Spin-coating,Unknown,0.15,False,0.97,17.11,0.6659999999999999,12.89,z0JhH2SMnJN5Pn9PmNkQdZOYUKf4
MAPbI3,MA,Pb,I,1.6,PCBM-60 | Bphen,VOx | X-DVTPD,Ag,Unknown,DMF | IPA,False,70 | 100,Spin-coating | Dripping,Unknown,0.1,False,1.07,19.52,0.77,16.06,z0MXwWl5MlvHEYqlV9JMfTGZBo28
MAPbI3,MA,Pb,I,1.6,TiO2-c | TiO2-mp,Spiro-MeOTAD,Carbon | FTO | SLG,Unknown,DMF; DMSO >> IPA,False,Unknown >> 150.0,Spin-coating >> Spin-coating,Unknown,0.1,False,0.98,19.73,0.57,10.94,z0O0qTnx0EMav6qe9rkYEMq9zMnm
Cs0.1FA0.75MA0.15PbBr0.5I2.5,Cs; FA; MA,Pb,Br; I,1.63,SnO2-np,Spiro-MeOTAD,Au,Chlorobenzene,DMF; DMSO,False,100.0,Spin-coating,N2,0.1,False,1.06,19.1,0.72,14.6,z0UPIfqL3KmzYJSmrpu17k4K6M0S
Cs0.12FA0.88PbBr0.36I2.64,Cs; FA,Pb,Br; I,,TiO2-c | TiO2-mp,CuSCN,Au,Diethyl ether,DMF; DMSO,False,150.0,Spin-coating,Unknown,0.125,False,1.026,19.49,0.62,12.35,z0VnT0kdhB4S3qA2qxaW72EY6Wc9
MAPbI3,MA,Pb,I,1.5,SnO2-c | C60,PPyra-TXA,MoO3 | Ag,Chlorobenzene,DMF; DMSO,False,100.0,Spin-coating,Unknown,0.102,False,1.02,15.82,0.726,11.7,z0X275yYkzHr2pfYcqQihLQNV286
MAPbI3,MA,Pb,I,1.6,TiO2-c,Spiro-MeOTAD,Ag,Unknown,none,False,100,Co-evaporation,Vacuum,0.076,False,1.05,18.9,0.62,12.3,z0a4Fk8fbHZQeW5jp7QLHOizORqP
MAPbI3,MA,Pb,I,1.6,TiO2-c | TiO2-mp,BEDCE | Spiro-MeOTAD,Ag,Chlorobenzene,DMF; DMSO,False,100.0,Spin-coating,N2,0.07,False,,,,16.7,z0fL0X6BuKnYK0Dj8GI25XjQ9Cco
MAPbI3,MA,Pb,I,1.6,PCBM-60,PEDOT:PSS,Al,Chlorobenzene,DMF,False,100,Spin-coating,N2,0.14,False,0.78,16.11,0.8059999999999999,10.13,z0hvVFmOUc6-zEVuMhJfdTGppSKz
MAPbI3,MA,Pb,I,1.6,TiO2-nt,Spiro-MeOTAD,Carbon-nt,Unknown,DMF >> IPA,False,70.0 >> 70.0,Spin-coating >> CBD,Unknown,0.16,False,0.97,12.61,0.6,7.38,z0k9u_Jl55b8V7xC5Zj9X8bdK-jN
MAPbI3,MA,Pb,I,1.6,TiO2-c,Spiro-MeOTAD,Au,Toluene,DMF,False,100.0,Spin-coating,N2,0.09,False,1.03,15.17,0.57,8.95,z0oMpG_cnY_WuKL9N8PRU4CQiMDP
MAPbI3,MA,Pb,I,1.6,TiO2-c | TiO2-mp,Spiro-MeOTAD,Au,Unknown,DMF; DMSO >> IPA,False,70.0 >> 100.0,Spin-coating >> Spin-coating,N2 >> N2,0.09,False,1.009,20.11,0.624,12.66,z0sZKKMctBfGtu7ADBNai1LPcsRO
,MA | FA,Pb,Br; I,1.793,C60 | BCP,2PACz,Cu,N2,2-methoxyethanol; acetonitrile; NMP; DMF,False,Unknown,Slot-die coating,Unknown,0.16,False,1.223,15.157,0.63,11.68,z0zBzxVE8FbUAPvPrlowAiGTvIUL
MAPbI3,MA,Pb,I,1.6,TiO2-c | TiO2-mp,H111,Au,Unknown,DMF >> IPA,False,70.0 >> 70.0,Spin-coating >> CBD,Air >> Air,0.2,False,1.07,19.66,0.71,14.9,z1432LbT8kN1eR77rtc_zN9mJEPu
FA0.95MA0.05PbBr0.15I2.85,FA; MA,Pb,Br; I,,SnO2-np,TTE-1,Au,Diethyl ether,DMF; NMP,False,150,Spin-coating,N2,0.1,False,,,,12.69,z15nFgeaDvpVJ9vS_8u5HwC-Jv8A
FA0.83MA0.17PbBr0.51I2.49,FA; MA,Pb,Br; I,,SnO2-c | BMIMBF4,Spiro-MeOTAD,Ag,Anisole,DMF; DMSO,False,100.0,Spin-coating,N2,0.1,False,1.04,21.61,0.635,14.24,z1GtVjTQXIZbe_TXX0HWImxsxu1r
MAPbI3,MA,Pb,I,1.6,PCBM-60 | ZnO-np,PEDOT:PSS,Ag,Unknown,DMF >> IPA,False,70.0 >> 100.0,Spin-coating >> Spin-coating,Unknown,0.12,False,0.95,16.33,0.66,10.24,z1JIcYj2xwMjGWwchg4unc4Cthfd
MAPbI3,MA,Pb,I,1.6,TiO2-c | TiO2-mp,Al2O3-np | TPA-ZnPc,Au,Chlorobenzene,DMSO,False,90.0,Spin-coating,Air,0.06,False,1.02,20.0,0.72,13.65,z1jfUA_yRpme7eWXfojKVmpMPDmm
MAPbI3,MA,Pb,I,1.6,TiO2-c,none,Carbon; NiO,Diethyl ether,DMF; DMSO,False,130,Spin-coating,Air,1.0,False,0.79,21.2,0.531,8.89,z1sv4rP6bByRJLieFg762w9jGLo6
MAPbI3,MA,Pb,I,1.57,SnO2-c,Spiro-MeOTAD,Ag,Anisole,DMF; DMSO,False,100.0,Spin-coating,Unknown,0.0925,False,1.07,21.5,0.69,16.1,z1zkZNZmkHsNL4CxNfCiXxjNpwFM
MAPbI3,MA,Pb,I,1.6,TiO2-c,Spiro-MeOTAD,Au,Unknown,GBL,False,120.0,Spin-coating,N2,0.8,False,1.04,21.36,0.63,14.32,z23juk53bTi_TiCqe6dDtyeMWut5
FA0.85MA0.15PbBr0.45I2.55,FA; MA,Pb,Br; I,1.67,TiO2-c | TiO2-mp,TiS2-np,Au,Chlorobenzene,DMF; DMSO,False,100.0,Spin-coating,N2,0.16,False,0.935,21.79,0.65,12.34,z2Dqe4xO_OdvjW4SR04DzBSLNdkN
MAPbI3,MA,Pb,I,1.6,C60 | BCP,Ni | Au,Al,Unknown,DMF; GBL,False,100.0,Spin-coating,N2,0.06,False,1.02,12.92,0.769,10.1,z2EChW8ZvMFzB8wBB3TGoZjKCUNS
MAPbI3,MA,Pb,I,1.6,TiO2-c,Spiro-MeOTAD,Au,Unknown,none >> none,False,Unknown >> 120.0,Evaporation >> Evaporation,Vacuum >> Vacuum,0.49,False,0.98,20.91,0.69,14.14,z2Eys0yYQMxXs7xMULs6i-199kr5
Cs0.05FA0.79MA0.16PbBr0.51I2.49,Cs; FA; MA,Pb,Br; I,,SnO2-c,Spiro-MeOTAD,Ag | ITO,Chlorobenzene,DMF; DMSO,False,Unknown,Spin-coating,N2,1.0,False,1.14,19.18,0.495,10.8,z2I2dHLeNaA4Avfa5d9Qats0H0mN
MAPbI3,MA,Pb,I,1.6,PCBM-60 | ZnO-np,PEDOT:PSS,Al,Unknown,DMF,False,100.0,Spin-coating,N2,0.0725,False,0.93,15.09,0.66,9.26,z2O1PWNF27Fzpdc52lYiJMigfRxd
MAPbI3,MA,Pb,I,1.5,TiO2-c | TiO2-mp | Al2O3-mp,Spiro-MeOTAD,Au,Unknown,DMF,False,120.0,Spin-coating,Unknown,0.16,False,0.929,23.501,0.738,16.1,z2Rrg7i1SADjOQPQgqpvyqDB3Y4V
MAPbI3,MA,Pb,I,1.6,TiO2-c,Spiro-MeOTAD,Ag,Unknown,DMF,False,Unknown,Spin-coating,N2,0.07,False,0.976,18.55,0.677,12.28,z2X4EhTkkQcoJQZEU7kN17E0pUsT
Cs0.05FA0.83MA0.12PbBr0.36I2.64,Cs; FA; MA,Pb,Br; I,1.61,TiO2-c,Spiro-MeOTAD,Au,Anisole,DMF; DMSO,False,150,Spin-coating,Dry air,0.14,False,1.18,22.1,0.8,20.86,z2iJfBZiBCmFehFrX-jseR1sZpwn
Cs0.05FA0.79MA0.16PbBr0.49I2.51,Cs; FA; MA,Pb,Br; I,,TiO2-c | TiO2-mp,Spiro-MeOTAD,Au,Chlorobenzene,DMF; DMSO,False,100.0,Spin-coating,N2,0.16,False,1.142,23.2,0.73,19.4,z2jTMjYAMyxKwSnEfkCgrQfjNmeC
MAPbI3,MA,Pb,I,1.59,PCBM-60 | BCP,PEDOT,Ag,N2,DMF,False,140,Spin-coating,N2,1.0,False,,,,8.1,z2naxHNolEwihyzXA1NYNH_oNG1W
MAPbI3,MA,Pb,I,1.6,TiO2-c,tri-TPA,Au,Unknown,DMF,False,100.0,Spin-coating,Air,0.096,False,1.03,21.4,0.7440000000000001,16.4,z2uCQqbVQp_df3cdfGdnwtZHklPQ
Cs0.05FA0.8MA0.15PbBr0.4I2.6,Cs; FA; MA,Pb,Br; I,,TiO2-c | TiO2-mp,PTAA,Au,Chlorobenzene,DMF; DMSO,False,100.0,Spin-coating,N2,0.16,False,1.092,21.7,0.71,16.8,z2xH_wIg09sF2IuSw3LMc-M0vDrf
MAPbI3,MA,Pb,I,1.6,TiO2-c | TiO2-mp,Spiro-MeOTAD,Au,Unknown,DMF,False,105,Spin-coating,Air,0.09,False,1.01,18.7,0.73,13.8,z2y99SAw-7Uqr6lt5p6-duNK2mm2
MAPbI3,MA,Pb,I,1.58,TiO2-c | TiO2-mp,Spiro-MeOTAD,Au,Unknown,DMF,False,100.0,Spin-coating,Air,0.07,False,0.92,19.5,0.735,13.2,z2zkssgBK4WVeBvMXB-tMnSggarJ
MAPbI3,MA,Pb,I,1.6,PCBM-60 | C60 | BCP,PTAA,Al,Unknown,DMF >> IPA,True,100.0 >> 100.0,Spin-coating >> Spin-coating,N2 >> N2,0.1,False,1.09,21.2,0.6409999999999999,14.8,z3GrEjHX59IKsq-A_RY84wLk-fAL
FA0.6MA0.4PbBr0.3I2.9,FA; MA,Pb,Br; I,,SnO2-np,Spiro-MeOTAD,Au,Unknown,DMF; DMSO >> IPA,False,70.0 >> 150.0,Spin-coating >> Spin-coating,N2 >> N2,0.102,False,1.01,21.64,0.7140000000000001,15.7,z3HxbBpL6o-fWbOZzFl3ovjv-eUP
MAPbI3,MA,Pb,I,1.6,TiO2-c | CPTA,Spiro-MeOTAD,Au,Chlorobenzene,DMF; DMSO,False,60.0; 80.0,Spin-coating,Unknown,0.06,False,1.03,19.71,0.736,14.95,z3RAv_-vjlYG1vCxLslWVXP1nI_o
MAPbI3,MA,Pb,I,1.6,PCBM-60 | BCP,Graphene | AuCl3 | PEDOT:PSS,Al,Toluene,DMF; DMSO,False,100.0,Spin-coating,Unknown,0.16,False,0.95,19.2,0.727,13.27,z3XkvoajaB8fJU3Qx5Ms-p2Sdo17
FA0.83MA0.17PbBr0.51I2.49,FA; MA,Pb,Br; I,1.62,TiO2-c | TiO2-mp,Spiro-MeOTAD,Au,Chlorobenzene,DMF; DMSO,False,100.0,Spin-coating,Unknown,0.1,False,1.03,19.82,0.72,14.73,z3jc6UgoOUkukm2uCuymG3kr1z9Z
MAPbI3,MA,Pb,I,1.6,PCBM-60 | BCP,Z9,Ag,Chlorobenzene,DMF; DMSO,False,100.0,Spin-coating,N2,0.1,False,1.0,22.12,0.63,14.03,z3rHM0KfJAb48sOmeSC5vG73-8xO
CsPbI3,Cs,Pb,I,,TiO2-c,Spiro-MeOTAD,MoO3 | Al,Unknown,Octane >> Ethyl acetate,False,Unknown,Spin-coating >> Dipp-coating,Air >> Air,0.0579999999999999,False,1.21,11.27,0.82,11.2,z3rdnMqPajTS8de6b4aTgJGSQt8c
FA0.81MA0.15PbBr0.45I2.55,FA; MA,Pb,Br; I,,PCBM-60 | C60 | BCP,PTAA,Cu,Unknown,DMF; DMSO >> IPA,False,105.0 >> 105,Spin-coating >> Spin-coating,N2 >> N2,0.07,False,1.19,22.72,0.71,19.2,z3zzUVPh56tcBf8HwzRqPfgwc4gb
MAPbI3,MA,Pb,I,1.6,TiO2-c | TiO2-mp,Spiro-MeOTAD,Au,Ethyl acetate,DMF; DMSO,False,100.0,Spin-coating,N2,0.1,False,1.055,19.587,0.65,13.48,z4OFQmwZ3wUs3Yf9PDvOF6Lzz9Wc
MAPbI3,MA,Pb,I,1.6,TiO2-c | TiO2-mp,Spiro-MeOTAD,Au,Diethyl ether,DMF; DMSO,False,100.0,Spin-coating,Unknown,0.1,False,1.03,22.78,0.738,17.36,z4X3iK2rdwWfUW5a0Ufux_Mi_Ong
MAPbI3,MA,Pb,I,1.6,TiO2-c | TiO2-mp,Spiro-MeOTAD,Ag,Unknown,DMF >> IPA,False,Unknown >> 100.0,Spin-coating >> Spin-coating,Unknown,0.1,False,1.05,22.0,0.5,11.55,z4bf8J4jjZYKUp5Mia-FApppsywH
Cs0.2MA0.8PbI3,Cs; MA,Pb,I,,TiO2-c | TiO2-mp,CuSCN,Au,Unknown,DMF,False,100.0,Spin-coating,N2,0.25,False,0.83,15.59,0.56,7.4,z4gF4D1rbUQ5wh8oq90rGjZYA6P-
MAPbI3,MA,Pb,I,1.6,TiO2-c | TiO2-mp | ZrO2-mp,none,Carbon,Diethyl ether,DMF; DMSO,False,100.0,Spin-coating,Unknown,0.1,False,0.93,19.72,0.54,9.92,z4jjtHYCZr734_XxPaOvOcAdYCS9
MAPbI3,MA,Pb,I,1.6,PTCBI,Spiro-MeOTAD,Ag,Unknown,acetonitrile; Methylamine,False,100.0,Spin-coating,N2,0.0919,False,1.04,22.2,0.61,12.7,z4oOETWerd-qEp_UazJQ3RohZH3y
MAPbI3,MA,Pb,I,1.6,TiO2-c,Spiro-MeOTAD,Au,Chlorobenzene,DMF,False,150.0,Spin-coating,N2,0.09,False,1.04,20.03,0.75,16.72,z52mhldpCKfxTDoO7Vwz8ygPwrl3
MAPbI3,MA,Pb,I,1.6,PCBM-60,PEDOT:PSS,Al,Unknown,DMF,False,90.0,Spin-coating,N2,0.017,False,0.84,19.58,0.66,10.77,z53k0lidwSk3NFacFGOftFJirfRg
FA0.7MA0.3PbBr0.3I2.9,FA; MA,Pb,Br; I,,SnO2-np | PCBM-60,Spiro-MeOTAD,MoO3 | Au,Unknown,DMF; DMSO >> IPA,False,Unknown >> 100,Spin-coating >> Spin-coating,Unknown,0.0676,False,1.05,20.4,0.43,9.22,z55mSR4ITP7_zET1SwvCHjklss4f
FA0.88MA0.12PbBr0.36I2.64,FA; MA,Pb,Br; I,,TiO2-c | TiO2-mp,PTAA,Au,Ethyl ether,DMF; DMSO,False,150.0,Spin-coating,Unknown,0.16,False,1.13,23.3,0.8,21.06,z5GRoNu489pSgz5NJ7HPm4f23dOt
CsPbBrI2,Cs,Pb,Br; I,,TiO2-c,Spiro-MeOTAD,Au,Chlorobenzene,DMF; DMSO,False,165.0,Spin-coating,Unknown,0.09,False,1.29,15.02,0.779,15.14,z5HX9ifP6oerJwnR0PzpLmCC-WjN
MAPbI3,MA,Pb,I,1.6,PCBM-60,PEDOT:PSS,Al,Toluene,DMF; DMSO,False,Unknown,Spin-coating,N2,0.142,False,0.92,17.5,0.684,11.12,z5i7VF-fgx8qYTaEoTwl1VaB84m_
FA0.83MA0.17PbBr0.50I2.50,FA; MA,Pb,Br; I,1.627,TiO2-c | TiO2-mp,Spiro-MeOTAD,Au,Chlorobenzene,DMF; DMSO,False,100.0,Spin-coating,N2,0.16,False,1.03,16.6,0.71,12.2,z5wV2v3dgozAsZJifqPBZbP55oX1
FA0.83MA0.17PbBr0.50I2.50,FA; MA,Pb,Br; I,,TiO2-c | TiO2-mp,Spiro-MeOTAD,Au,Chlorobenzene,DMF; DMSO,False,100.0,Spin-coating,Unknown,0.1,False,1.062,22.18,0.688,16.22,z5zyZXcFsnWZbhBETaYRMcyjrYfP
MAPbI3,MA,Pb,I,1.6,TiO2-c | TiO2-mp,CuI,Au,Unknown,DMF >> IPA,False,40; 100 >> 100,Spin-coating >> Spin-coating,N2 >> N2,0.1,False,0.73,32.72,0.31,7.4,z63ghg4PjnI_oeqjxE8swm4e8itM
MAPbI3,MA,Pb,I,1.52,TiO2-c | TiO2-mp | Al2O3-mp,Spiro-MeOTAD,Au,Unknown,DMF,False,130,Spin-coating,Air,0.17,False,0.98,22.94,0.736,16.53,z64t1b9BI5Oh-mpwi1oa1jRTOb9j
MAPbI3,MA,Pb,I,1.6,PCBM-70 | BCP,PEDOT:PSS,Ag,Chlorobenzene,DMF; DMSO,False,70; 100,Spin-coating,Unknown,0.06,False,0.85,18.23,0.81,12.0,z6AJzaTa-i9TPucPMFoqy5-mbfT-
FA0.84MA0.16PbBr0.45I2.55,FA; MA,Pb,Br; I,,TiO2-c | TiO2-mp,Au-nw | Spiro-MeOTAD,Au,Unknown,DMF; DMSO,False,100.0,Spin-coating,N2,0.09,False,0.833,20.21,0.555,9.34,z6HFcl4m3Auf7Y25M4NuwMXVQrFD
GU0.075MA0.925PbI3,GU; MA,Pb,I,,TiO2-c | TiO2-mp,Spiro-MeOTAD,Au,Chlorobenzene,DMSO,False,100.0,Spin-coating,Unknown,0.16,False,1.061,22.49,0.7859999999999999,18.75,z6M1mMZ3TkLBIT62gXvp9nVGEEnB
MAPbI3,MA,Pb,I,1.6,PCBM-60,PEDOT:PSS,Al,Unknown,DMF,False,100.0,Spin-coating,N2,0.08,False,0.87,17.1,0.61,9.1,z6PIObKK8tAGcitayjY3AIsyBa2Q
MAPbI3,MA,Pb,I,1.6,TiO2-c | TiO2-mp,Spiro-MeOTAD,Ag,Unknown,DMF >> IPA,False,Unknown >> 125.0,Spin-coating >> Spin-coating,Unknown,0.06,False,1.0,19.97,0.72,14.43,z6intUvrpfBsHcOrg88e3DcACVcb
FA0.85MA0.15PbBr0.45I2.55,FA; MA,Pb,Br; I,,TiO2-c | TiO2-mp,Spiro-MeOTAD,Au,Chlorobenzene,DMF; DMSO,False,100.0,Spin-coating,N2,0.09,False,1.1,23.0,0.56,14.0,z6oe1qOtSeQ8WMeSTwa2QgM7vCBy
MAPbI3,MA,Pb,I,1.56,TiO2-c | TiO2-mp,Spiro-MeOTAD,Au,Unknown,Dimethylacetamide,False,100.0,Spin-coating,Unknown,0.1369999999999999,False,0.929,18.57,0.67,11.6,z6tgdCY9zY1Ctwpeab-k6Jk5NWTk
Cs0.05FA0.81MA0.14PbBr0.45I2.55,Cs; FA; MA,Pb,Br; I,,PCBM-60 | BCP,PTAA,Ag,Unknown,DMF,False,100.0,Spin-coating,N2,0.1,False,1.1,20.85,0.7,16.05,z6ytocnAH34uizVPolP2dU2oTNnJ
MAPbI3,MA,Pb,I,1.6,C60 | BCP,PEDOT:PSS,Al,Unknown,DMF >> IPA,False,Unknown >> 100,Spin-coating >> Spin-coating,Unknown,0.0757,False,1.01,2.94,0.77,16.15,z71gtiDS0FtOoHkj8Mv_YkaPQuVF
Cs0.1MA0.9PbI3,Cs; MA,Pb,I,1.6,PCBM-60 | bis-C60,PEDOT:PSS,Ag,Toluene,DMSO; GBL,False,100.0,Spin-coating,N2,0.1,False,1.0,18.57,0.7440000000000001,13.81,z72CF4cnMEzhMRd-M52nSZ_im8OB
MAPbI3,MA,Pb,I,1.6,PCBM-60 | PEIE,NiO-c,Ag,Toluene,DMF,False,100.0,Spin-coating,N2,0.1,False,1.07,16.51,0.773,13.66,z73460qKKRR9UZjx5psS4D_ooxtV
MAPbI3,MA,Pb,I,1.6,TiO2-c | TiO2-nw,none,Carbon,Toluene,DMF; DMSO,False,75; 100,Spin-coating,Unknown,0.16,False,0.97,17.44,0.6,10.15,z7IzdAjQGUDJwgMiXamV_LSFx_Ub
MAPbI3,MA,Pb,I,1.6,PCBM-60,PEDOT:PSS,Al,Unknown,DMF,False,90.0,Spin-coating,Air,0.16,False,0.91,17.26,0.6,9.42,z7NzIV15ENcGi3shTLcvMDvesPEF
FA0.3MA0.7PbI3,FA; MA,Pb,I,,SnO2-c | C60-SAM,Spiro-MeOTAD,Au,Diethyl ether,DMF; DMSO,False,100,Spin-coating,N2,0.08,False,1.108,23.2,0.767,19.7,z7Sinly7FHFEZGiCifKi0q7Yzoge
MAPbI3,MA,Pb,I,1.6,PCBM-60,PEDOT:PSS,Al,Chlorobenzene,DMSO; GBL,False,100.0,Spin-coating,Unknown,0.1,False,0.86,13.0,0.774,8.67,z7cSBnjpwY419chc3Tjks0tD8YI7
MAPbI3,MA,Pb,I,1.59,PCBM-60 | PEIE,PEDOT:PSS,Ag,Unknown,DMF,False,100.0,Spin-coating,N2,0.4,False,0.87,19.11,0.67,11.13,z7hBymvOHZa5Vzz_0eitAisf4ysL
BA2Cs0.15MA2.85Pb4I13,BA; Cs; MA,Pb,I,1.63,TiO2-c,Spiro-MeOTAD,Au,Unknown,DMF; DMSO,False,100.0,Spin-coating,N2,0.09,False,,,,,z7i62n_5B61Rd5GPnvFDtCPRzBQV
FAMAPbBr0.45I2.55,FA; MA,Pb,Br; I,1.65,TiO2-c | TiO2-mp,Spiro-MeOTAD,Au,Unknown,DMF; DMSO,False,70 >> 140,Spin-coating >> Spin-coating,N2 >> N2,,False,0.984,21.204,0.67,13.98,z7qrOhgM6jeSANQY2pSGe8XOnu5R
MAPbI3,MA,Pb,I,1.6,PCBM-60 | BCP,NiMgLiO,Ag,Toluene,DMSO; GBL,False,100.0,Spin-coating,Unknown,0.09,False,1.032,17.527,0.387,7.0,z8-wZ1hEYCKv44wN1o-qJf1rc7zo
MAPbI3,MA,Pb,I,1.6,TiO2-c | TiO2-mp,Spiro-MeOTAD,Au,Unknown,GBL,False,100,Spin-coating,Unknown,0.096,False,0.855,16.7,0.588,8.4,z81bkHl5FPhX2CDoifbcBU1R01Li
MAPbI3,MA,Pb,I,1.6,SnO2-c,Spiro-MeOTAD,Au,Diethyl ether,DMF; DMSO,False,70.0,Spin-coating,N2,0.08567,False,1.121,23.21,0.762,19.82,z8McklduGb8N0Q66v1ZmgQsg0rlD
Cs0.05FA0.81MA0.14PbBr0.45I2.55,Cs; FA; MA,Pb,Br; I,,TiO2-c,Spiro-MeOTAD,Au,Chlorobenzene,DMF; DMSO,False,100.0,Spin-coating,N2,0.049,False,,,,20.4,z8NmKAx11g-G1v3FRab0TstVpp6D
MAPbBr0.39I2.61,MA,Pb,Br; I,1.641,TiO2-c | TiO2-mp,PTAA,Au,Unknown,DMF; GBL,False,100.0,Spin-coating,Unknown,0.096,False,0.901,16.386,0.6,10.38,z8RD2210hmng2tH-snn154MVo4y2
FA0.93MA0.03PbBr0.09I2.91,FA; MA,Pb,Br; I,1.55,SnO2-np,Spiro-MeOTAD,Au,Unknown,DMF >> IPA,False,70.0 >> 135.0,Spin-coating >> Spin-coating,Unknown,0.108,False,1.1,25.28,0.732,20.28,z8SyC9ewLjOPaBsXrF1lGw5shrD0
FA0.85MA0.15PbBr0.45I2.55,FA; MA,Pb,Br; I,,TiO2-c | TiO2-mp,Spiro-MeOTAD,Au,Trifluorotoluene,DMF; DMSO,False,100.0,Spin-coating,N2,0.1,False,1.12,22.6,0.71,18.0,z8ThkwhgJLM1Qdzp6J7SsFW3lTpy
MAPbI3,MA,Pb,I,1.58,TiO2-c | TiO2-mp,Spiro-MeOTAD,Ag,Diethyl ether,DMF; DMSO,False,100,Spin-coating,Air,0.1,False,1.02,22.89,0.741,17.3,z8ZZpD5zMprlkO22K4KnsefYTXSV
MAPbI3,MA,Pb,I,1.6,TiO2-c | TiO2-mp,none,Carbon,Unknown,DMF; DMSO,False,100.0,Spin-coating,N2,0.07,False,0.913,16.52,0.75,11.27,z8m5Z2MgZefvJCfHi5nFP7MP0gdv
FA0.85MA0.15PbBr0.45I2.55,FA; MA,Pb,Br; I,,TiO2-c | TiO2-mp,Spiro-MeOTAD,Au,Chlorobenzene,DMF; DMSO,False,100.0,Spin-coating,N2,1.2,False,1.13,21.4,0.746,18.4,z90WnEDru3oXK0KxRo6T1LTuJhWD
MAPbI3,MA,Pb,I,1.6,TiO2-c | TiO2-mp,Spiro-MeOTAD,Au,Vacuum,DMF; DMSO,False,100.0,Slot-die coating,Air,1.0,False,0.79,14.23,0.71,8.0,z962sknbNT4MwmvXYJ0xUNhhyEZW
MAPbI3,MA,Pb,I,1.6,PCBM-60,PTAA,Al,Chlorobenzene,DMF; DMSO,False,100.0,Spin-coating,Dry air,0.05,False,1.06,20.93,0.76,16.89,z96ap6eHfSTqiyqDcCXytlvWh7fS
MAPbI3,MA,Pb,I,1.6,PCBM-60 | BCP,NiO-c,Ag,Toluene,Dimethylacetamide; NMP,False,100.0,Spin-coating,Unknown,0.115,False,,,,18.99,z9HyTnGm0BqwRiISRnqrtf_JqqkH
MAPbBr0.45I2.55,MA,Pb,Br; I,1.65,ZnO-c | ZnO-nw | TiO2-c,Spiro-MeOTAD,Au,Unknown,DMF >> IPA,False,Unknown >> 70,Spin-coating >> CBD,Air >> Air,0.1,False,0.87,17.41,0.6,9.12,z9IklJs-Lwg6j-gMObQUOAHu3Fso
MAPbI3,MA,Pb,I,1.6,PCBM-60 | C60 | BCP,PTAA,Cu,Toluene,DMF; DMSO,False,65; 100,Spin-coating,Unknown,0.1,False,1.16,21.5,0.7170000000000001,17.9,z9KaYrIrO_h10kjH0YGj4Wlx3OxF
MAPbI3,MA,Pb,I,1.6,PCBM-60 | LiF,PEDOT:PSS,Al,Chlorobenzene,DMF,False,100.0,Spin-coating,Unknown,0.06,False,0.951,17.13,0.679,11.09,z9aRHJ3fA8X8G6QwdvqxMgBRvmVi
Cs0.05FA0.79MA0.16PbBr0.51I2.49,Cs; FA; MA,Pb,Br; I,,PCBM-60 | BCP,NiMgLiO,Ag,Chlorobenzene,DMF; DMSO,False,150.0,Spin-coating,Unknown,0.09,False,0.96,20.73,0.705,15.68,z9cWsq6fAdiZ4MV9uXnMZgEiClly
MAPbI3,MA,Pb,I,1.59,SnO2-np,Spiro-MeOTAD,Au,Ethyl acetate,DMF; DMSO,False,100,Spin-coating,Ar,0.08,False,1.02,21.09,0.74,15.98,z9s0ZW2w3luf1TYTSPQEnZmqqi6S
MAPbI3,MA,Pb,I,1.6,TiO2-c | TiO2-mp,Spiro-MeOTAD,Au,Ethyl acetate,DMF; DMSO,False,100.0,Spin-coating,N2,0.1,False,1.002,21.1,0.67,14.12,z9x2-6_pUw-tSDLUhZkKp7_Tzl4l
FA0.83MA0.17PbBr0.5I2.5,FA; MA,Pb,Br; I,,TiO2-c | TiO2-mp,Spiro-MeOTAD,Au,Chlorobenzene,DMF; DMSO,False,100.0,Spin-coating,Unknown,0.2,False,1.112,16.05,0.474,8.43,zA3_4pVrvBhU0hx1Y9lZnfuQsepz
Cs0.03MA0.97PbBr0.09I2.91,Cs; MA,Pb,Br; I,1.6,TiO2-c | TiO2-mp,Spiro-MeOTAD,Au,Chlorobenzene,DMF; DMSO,False,100.0,Spin-coating,N2,0.1,False,0.984,20.52,0.722,14.58,zAAf06tPNXPfwpgQNDBBHaQH_U2h
MAPbI3,MA,Pb,I,1.6,TiO2-c,Spiro-MeOTAD,Au,Chlorobenzene,DMF; DMSO,False,100.0,Spin-coating,Unknown,0.07,False,0.92,13.4,0.72,9.0,zAGEugVcqid9X1Zd10kao6GeJ1ue
CsPbI3,Cs,Pb,I,,TiO2-c,Spiro-MeOTAD,Ag,Unknown,DMF >> IPA,False,180.0 >> 150.0,Spin-coating >> Spin-coating,Unknown,0.12,False,1.104,19.15,0.8059999999999999,16.3,zAiOF7hCXEIAMv1jYzXtMa2OSVhF
MAPb1.0I3,MA,Pb,I,1.6,PCBM-60 | C60,PEDOT:PSS,Al,Unknown,DMF,True,95,Spin-coating,Air,0.09,False,1.04,20.98,0.7,10.74,zAl6RBBmCs8783gh_U_N974uECat
MAPbI3,MA,Pb,I,1.6,SnO2-c,Spiro-MeOTAD,Au,Diethyl ether,DMF,False,100.0,Spin-coating,Air,0.102,False,1.107,23.34,0.74,19.13,zAm7IYkqfdA1rZnNHHy_lxMDlwSV
Cs0.05FA0.81MA0.14PbBr0.4I2.6,Cs; FA; MA,Pb,Br; I,1.61,TiO2-c | TiO2-mp,1‐adamantylamine | Spiro-MeOTAD,Au,Chlorobenzene,DMF; DMSO,False,100.0,Spin-coating,N2,0.16,False,1.155,22.57,0.804,21.3,zApGZGCvunCqUbV9X0ntlEC_Sxew
MAPb1.0I3,MA,Pb,I,1.55,PCBM-70 | ZnO-np,PEDOT:PSS,Al,Unknown,DMF; Benzylamine,False,120,Spin-coating,N2,0.09,False,0.8,18.1,0.77,11.4,zAruLAgc8ulnXSEIkVLPwjg6Y8Va
FAPbI3,FA,Pb,I,1.57,TiO2-c,Spiro-MeOTAD,MoO3 | Ag,Unknown,DMF,False,150.0,Spin-coating,N2,0.1,False,0.83,16.02,0.6409999999999999,8.52,zB2H_MivglDnZ-EaXHV1le_XqYVk
MAPbI3,MA,Pb,I,1.6,PCBM-60 | C60 | BCP,P3CT-N,Cu,Chlorobenzene,DMF; DMSO,False,60; 80; 140,Spin-coating,N2,0.1,False,1.11,22.8,0.802,20.22,zB6klzUsg1Kdt5YRwYHk4vQCozQy
MAPbI3,MA,Pb,I,1.6,SnO2-c,Spiro-MeOTAD,Au,Unknown,acetonitrile; Methylamine,False,100.0,Spin-coating,Air,0.0925,False,1.04,22.6,0.76,17.4,zBCwe4trjc2aSKjYijSGblJ4x85b
(APMim)PbBrI3,(APMim),Pb,Br; I,,TiO2-c,CuSeCN,Au,Chlorobenzene,DMSO,False,130.0,Spin-coating,N2,0.25,False,1.01,23.2,0.721,16.9,zBEpWwi_cOmgYzx69QG35rf6lDcG
MAPbI3,MA,Pb,I,1.6,PCBM-60 | BCP,NiO-c,Ag,Toluene,DMSO; NMP,False,100.0,Spin-coating,N2,0.0464,False,1.04,14.4,0.74,11.05,zBEyMewksjCxLjpjS6MjArViV5k7
Cs0.05FA0.8075MA0.1425PbBr0.45I2.55,Cs; FA; MA,Pb,Br; I,1.6,TiO2-c | TiO2-mp,CuCrO2,Au,Chlorobenzene,DMF; DMSO,False,100.0,Spin-coating,Unknown,0.16,False,1.04,23.2,0.69,16.47,zBFS06um1ZKUBWVd6YFiMad-T8Jt
MAPbI3,MA,Pb,I,1.6,C60,Spiro-MeOTAD,MoO3 | Au | MoO3,Diethyl ether,DMF; DMSO,False,100,Spin-coating,N2,0.0757,False,1.02,20.92,0.6629999999999999,14.15,zBHDYBymClA-6aOv0__dn6jy9DIM
MAPbI3,MA,Pb,I,1.6,TiO2-c | TiO2-mp,Spiro-MeOTAD,Ag,Unknown,DMF >> n-hexyl alchohol,False,70.0 >> 100.0,Spin-coating >> Spin-coating,Ar >> Ar,0.09,False,1.0,18.18,0.605,10.98,zBakeSYTogvOwFFpSAYlu7PbtK5T
