Repository: GouravSidana/firstML

# firstML
My first Machine Learning Project

File: filtered_perovskite.csv (part 154 of 155)
Formula,A_ion,B_ion,X_ion,Bandgap,ETL,HTL,Backcontact,Antisolvent,Solvent,Solv_annel,Anneal_temp,Dep_procedure,Synth_atm,Cell_area,Is_module,Voc,Jsc,FF,PCE,entry_id
FA0.83MA0.17PbBr0.0I2.51,FA; MA,Pb,Br; I,,TiO2-c | TiO2-mp,Spiro-MeOTAD,Au,Chlorobenzene,DMF; DMSO,False,100.0,Spin-coating,N2,0.1,False,1.06,22.08,0.767,17.63,zBhVfbJQLu-1ir0yjLqovAmItiFR
FAPb0.4Sn0.6I3,FA,Pb; Sn,I,1.29,PCBM-60,PEDOT:PSS,Ag,Chlorobenzene,DMF; DMSO,False,100.0,Spin-coating,N2,0.12,False,0.603,26.03,0.523,8.21,zBuJipSx9rqCKC72oCF_KGfTUtyW
FA0.5MA0.5PbBr0.45I2.55,FA; MA,Pb,Br; I,,TiO2-c | TiO2-mp,NiO,Au,Unknown,DMF; DMSO >> IPA,False,70.0 >> 100.0,Spin-coating >> Spin-coating,Unknown,0.1,False,0.87,19.44,0.616,10.41,zC1EQbgtNSXnw92-FRxPGcw9g4ki
MAPbI3,MA,Pb,I,1.6,TiO2-c | TiO2-mp,Spiro-MeOTAD,Au,Unknown,DMF >> IPA,False,70.0 >> 70.0,Spin-coating >> Spin-coating,N2 >> N2,0.56,False,0.86,16.8,0.75,11.1,zC1U7JgS4ldnZ61gQEQWqaDsZzhW
MAPbI3,MA,Pb,I,1.6,TiO2-c,Spiro-MeOTAD,Au,Unknown,DMF; DMSO,False,100.0,Spin-coating,N2,0.16,False,0.884,21.32,0.59,11.15,zC3cv17zFjkrlZsuGT2-AgxzJ3RZ
MAPbI3,MA,Pb,I,1.6,TiO2-c,Spiro-MeOTAD,Au,Chlorobenzene,DMF; DMSO >> none,False,100.0 >> 100,Spin-coating >> Recrystallization,Air >> Air; Methylamin,0.13,False,1.03,20.8,0.706,15.2,zC4QUfMFRqD_fmJWnpPBEOudNyXA
Cs0.05FA0.79MA0.16PbBr0.51I2.49 | (pFPEA)PbI3,Cs; FA; MA | (pFPEA),Pb | Pb,Br; I | I,,SnO2-np,Spiro-MeOTAD,Au,Chlorobenzene,DMF; DMSO | IPA,False,100,Spin-coating | Spin-coating,Unknown,0.1,False,1.153,22.32,0.795,20.37,zC57rG6k62K2c85F2C4ZET_wITX-
Cs0.125FA0.75MA0.125PbBr0.33I2.67,Cs; FA; MA,Pb,Br; I,,NiO-c,PCBM-60 | bis-C60,Ag,Toluene,DMF; DMSO,False,95.0,Spin-coating,Unknown,0.1,False,1.1,22.5,0.738,18.2,zC8ad3k-f_nRkSlQIJv2ucu15arZ
MAPbI3,MA,Pb,I,1.6,PCBM-60,PEDOT:PSS,Al,Chlorobenzene,DMF; DMSO,False,100.0,Spin-coating,N2,0.04,False,,,,17.43,zCFs2hkF6DOov12rRe5kyxVCBw91
MAPbI3,MA,Pb,I,1.6,TiO2-c | TiO2-mp,Spiro-MeOTAD,Au,Unknown,DMF >> none,False,60; 100 >> 150,Spin-coating >> Gas reaction,Air >> Air; MAI,0.11,False,1.02,21.98,0.7,15.6,zCNd4C3fHT5uf_Yf7szZ8NWegL4w
MAPbI3,MA,Pb,I,1.6,ZnO-np,Bifluo,Ag,N2,DMF,False,90.0,Slot-die coating,Air,0.0672,False,1.08,15.9,0.667,11.45,zCZjpaJ0eFfRLmexx_mOPdgQRwfa
FA0.83MA0.17PbBr0.03I2.97,FA; MA,Pb,Br; I,,SnO2-np,Spiro-MeOTAD,Au,Unknown,DMF; DMSO >> IPA,False,150.0,Spin-coating >> Spin-coating,Air >> Air,0.1,False,1.08,22.55,0.71,17.45,zCcN1v7Txlfx1xkBg33Fi6PlRqyB
MAPbI3,MA,Pb,I,1.6,PCBM-60 | BCP,PEDOT:PSS,Ag,Unknown,none >> none,False,120.0 >> Unknown,Evaporation >> Gas reaction,Vacuum >> Chlorobenzene; MAI,0.09,False,0.99,17.06,0.8,13.57,zCrGioQlZKZJZxv-T0mxN9jeHvLv
MAPbI3,MA,Pb,I,1.6,PCBM-60 | PFN,PEDOT:PSS,Al,Unknown,DMF,False,100.0,Spin-coating,Unknown,0.5,False,,,,12.3,zCuyqpqbLsH1uENhmhjdFqjzZwGz
CsPbBrI2,Cs,Pb,Br; I,,TiO2-c,P3HT,Ag,Unknown,DMSO,False,43 >> 160,Spin-coating,Unknown,0.0625,False,1.28,15.79,0.7829999999999999,15.82,zCvZZSCSV7Ofj30U1-tWE4Bs5XWm
MAPbI3,MA,Pb,I,1.6,TiO2-c | TiO2-mp,none,Carbon,Unknown,DMF >> IPA,False,100.0 >> 100.0,Spin-coating >> CBD,Air >> Air,0.1,False,0.868,20.28,0.623,10.97,zCvvOre9KXF9GSqS_lTHf7UVcaFD
MAPbI3,MA,Pb,I,1.6,ZnO-c | Hexamethylenetetramine,Spiro-MeOTAD,Au,Chlorobenzene,DMF,False,70.0,Spin-coating,N2,0.09,False,1.16,21.33,0.69,16.93,zD-w3qmNT_fYT_Ry996KHtGAe7Ki
Cs0.05FA0.79MA0.16PbBr0.51I2.49,Cs; FA; MA,Pb,Br; I,,TiO2-c | TiO2-mp,Spiro-MeOTAD,ITO | Au,Chlorobenzene,DMF; DMSO,False,100.0,Spin-coating,N2,0.25,False,1.07,21.32,0.6759999999999999,15.4,zDAW4ZdWcnoT4D0Xiif8dmY7F8jD
FA0.85MA0.15PbBr0.45I2.55,FA; MA,Pb,Br; I,,TiO2-c | TiO2-mp,Spiro-MeOTAD,Au,Unknown,DMF; DMSO,False,100.0,Spin-coating,Unknown,0.0125,False,1.11,23.12,0.75,19.25,zDBLLK8wYhKYOnAADy8eQ6fBzQxL
Cs0.05FA0.6MA0.35PbBr0.3I2.7,Cs; FA; MA,Pb,Br; I,,SnO2-c,Spiro-MeOTAD,Au,Unknown,DMF; DMSO >> IPA,False,70.0 >> 70.0,Spin-coating >> CBD,N2 >> N2,0.1,False,1.1,23.83,0.76,19.97,zDLh0hNN1dwKSIjcx_3e-YIB0zMe
CsPbI3,Cs,Pb,I,,TiO2-c | TiO2-mp,P3HT,Au,Unknown,DMF; H2O,False,100.0,Spin-coating,N2,0.09,False,1.04,16.53,0.66,9.7,zDq0NxhNjZH6YwjycmsJLIr_EH1R
MAPbI3,MA,Pb,I,1.62,PCBM-60 | Zr(acac)4,NiO-c,Al,Toluene,DMF,False,100.0,Spin-coating,N2,0.1,False,1.06,22.84,0.597,14.47,zDzo6Cy2VnPPK5BoQAbv71l0wHbw
MAPbI3,MA,Pb,I,1.56,PCBM-60 | PEI,NiO-c,Ag,Toluene,DMSO; GBL,False,100.0,Spin-coating,N2,0.1058,False,1.05,20.12,0.7,15.02,zE5QgHv0Lnr6TU479il4A3R1L5gh
MAPbI3,MA,Pb,I,1.6,ZnO-np,Spiro-MeOTAD,Au,Diethyl ether,DMF; DMSO,False,65.0; 100.0,Spin-coating,Unknown,0.09,False,,,,15.5,zEED4I2rV9g4jCa2IR7MW2JL5My3
MAPbI3,MA,Pb,I,1.59,TiO2-c | Polystyrene-ns | TiO2-mp,Spiro-MeOTAD,Au,Unknown,DMF; DMSO >> IPA,False,65 >> 100,Spin-coating >> Spin-coating,Unknown,0.105,False,0.94,21.2,0.67,13.5,zEIqqbys6c_7jYfhpcK_QgdSkjNC
MAPbI3,MA,Pb,I,1.6,diPDI | TiO2,PEDOT:PSS,Al,Unknown,DMSO,False,110.0,Spin-coating,N2,0.1,False,0.021,0.85,0.51,9.2,zETAwXUeY1PqFPjUHOXDRqy8iGoQ
MAPbI3,MA,Pb,I,1.61,SnO2-np,PBDT(T)(2F)T,Ag,Chlorobenzene,DMF; DMSO,False,100,Spin-coating,N2,,False,1.03,16.59,0.68,14.14,zEpDy2aPsF3Lt5JY1oCmP_JlLhAc
MAPbI3,MA,Pb,I,1.6,PCBM-60,PFN; PTPD,Al,Diethyl ether,DMF; DMSO,False,100.0,Spin-coating,Unknown,0.25,False,1.1,20.58,0.79,17.83,zF1Xwlz7EEew8qh_hiSlsaYxYKPC
MAPbI3,MA,Pb,I,1.5,PCBM-60,NiO-c,Ag,Toluene,DMSO; GBL,False,100.0,Spin-coating,Unknown,0.1,False,1.08,19.19,0.71,14.6,zF5P5upaWuMcqTXa9z5euU4YOjKI
MAPbI3,MA,Pb,I,1.6,PCBM-60,NiO-c | N719 dye,Ag,Chlorobenzene,DMF; DMSO,False,100.0,Spin-coating,Unknown,0.06,False,1.05,20.1,0.73,15.3,zF686y16HLDsvxgSE7P0Cp6Qod94
FAPbI3,FA,Pb,I,1.48,SnO2-np,Spiro-MeOTAD,Au,Chlorobenzene,DMF; DMSO,False,100.0,Spin-coating,N2,0.1,False,1.1,21.14,0.6779999999999999,15.77,zF76TWVr_9CUrlYwjbHmqmgsEd0e
MAPbI3,MA,Pb,I,1.6,C60 | BCP,m-MTDATA,Ag,Unknown,none,False,Unknown,Co-evaporation,Unknown,0.1,False,1.01,18.9,0.75,14.4,zF7WCj7Py1lmCgShKmq369LfiSpq
CsBi3I10,Cs,Bi,I,1.77,TiO2-c | TiO2-mp,Spiro-MeOTAD,Au,Unknown,DMF; DMSO,False,125.0,Spin-coating,N2,0.124,False,0.33,0.09,,,zF8pez1Ks-kjYLtyiYdQv6idX6eJ
FA0.85MA0.15PbBr0.45I2.55,FA; MA,Pb,Br; I,,TiO2-c | SnO2-np,Spiro-MeOTAD,Au,Ethyl acetate,DMF; DMSO,False,120.0,Spin-coating,Unknown,0.16,False,1.086,22.19,0.738,17.78,zFAV1CHSAlshQvmNfYT2xv2OauJo
MAPbI3,MA,Pb,I,1.5,TiO2-c | TiO2-mp,Spiro-MeOTAD,Au,Unknown,GBL,False,100,Spin-coating,Unknown,0.207,False,0.85,17.2,0.57,8.5,zFJKG2HpQv5VxAfqgODIZeH5CrJ2
FA0.85MA0.15PbBr0.51I2.49,FA; MA,Pb,Br; I,,TiO2-c | TiO2-mp,PTAA-1F,Au,Ethyl ether,Unknown,False,150.0,Spin-coating,Unknown,0.1,False,1.14,23.4,0.823,22.0,zFKb4lHOzV-0pQvCAuUxuAdXcEM4
MAPbI3,MA,Pb,I,1.6,TiO2-c | TiO2-mp,Spiro-MeOTAD,MoO3 | Ag,Unknown,DMF,False,105.0,Spin-coating,Air,0.1,False,0.915,17.2,0.537,8.44,zFRHaHDuU23CxSs0jd-TXjAfoGWd
(PEA)2MA5Pb4Cl2I10,(PEA); MA,Pb,Cl; I,,TiO2-c | TiO2-mp,P3HT,Au,Unknown,DMF,False,Unknown,Spin-coating,Air,,False,0.933,21.32,0.41,8.16,zFS6SP43dw9s4eAZ6Y77TYeM06Fl
MAPbI3,MA,Pb,I,1.6,TiO2-c | TiO2-mp,BDTT:DPPD:TT,Au,Diethyl ether,DMF; DMSO,False,65; 100,Spin-coating,Air,0.1,False,0.96,23.54,0.67,15.45,zFSxzRrDjXieRy5Oz0U0QsQxuOSc
MAPbI3,MA,Pb,I,1.6,TiO2-c,Spiro-MeOTAD,Au,Unknown,DMF,False,120,Spin-coating,N2,0.0314,False,1.05,23.5,0.7,17.3,zFTIAf-hMUnR8UQsl4J8iV5-vm49
MAPbI3,MA,Pb,I,1.6,TiO2-c,2mF-X59,Au,Chlorobenzene,DMF; DMSO,False,100.0,Spin-coating,Unknown,0.09,False,0.96,23.77,0.643,14.75,zFUF9rgSiIwGN2Wwt8w_CnQ-ox-B
CsPbBr3,Cs,Pb,Br,,TiO2-c,none,Carbon,Unknown,none >> none,False,Unknown,Evaporation >> Evaporation,Vacuum >> Vacuum,0.1,False,1.372,7.11,0.73,7.12,zFcx8vdEHCb5_EcVsek_12ZG3QTr
MAPbI,MA,Pb,I,1.58,C60 | BCP,PTAA,Cu,Ethyl acetate,DMF; DMSO,False,100,Spin-coating,N2,0.16,False,1.016,21.067,0.77,16.49,zFdqK_yttS2S0SnTE0mIuZSn45Dg
MAPbI3,MA,Pb,I,1.6,TiO2-c | TiO2-mp,YC-3,Ag,Diethyl ether,DMF; DMSO,False,Unknown,Spin-coating,N2,0.04,False,0.99,22.76,0.7,15.39,zFeEwB_LZwjzyeaBYpCnz2QFs1Lx
Cs0.05FA0.8MA0.15PbBr0.47I2.53,Cs; FA; MA,Pb,Br; I,,SnO2-c,none,Carbon | CuSCN,Chlorobenzene,DMF; DMSO,False,100.0,Spin-coating,N2,0.115,False,1.02,19.83,0.66,13.4,zFhl3CQ7YXPiqXGw2YX4IFRRO8tL
MAPbI3,MA,Pb,I,1.6,CPTA | BACl,Spiro-MeOTAD,MoO3 | Au,Unknown,Methylammonium acetate,False,60.0; 100.0,Spin-coating,Ambient,0.05,False,1.081,22.59,0.721,17.62,zFjomPEBOimxgErW68XYtvCbjr2X
MAPbI3,MA,Pb,I,1.6,TiO2-c | TiO2-mp | Al2O3-mp,NiO-mp,Carbon,Unknown,DMF >> IPA,False,70 >> 70,Drop-infiltration >> CBD,N2 >> N2,0.1,False,0.921,15.64,0.69,9.99,zFx7IRKWyornLbUBG6xxUcbb3gBl
MAPbI3,MA,Pb,I,1.6,PCBM-60 | BCP,PEDOT:PSS,Ag,Unknown,DMF; DMSO,False,40; 100,Spin-coating,N2,0.1,False,0.91,13.1,0.73,8.7,zG0XBJ9ZHn0Pqs660dWrfHYFMD8h
MAPbI3,MA,Pb,I,1.6,PCBM-60 | PEI,NiO-c,Ag,Toluene,DMSO; GBL,False,100.0,Spin-coating,Unknown,0.0409999999999999,False,1.05,22.3,0.79,18.6,zGIP3BVhcJ1KGViBmr4Eqbrmcix3
MAPb1.0Br0.6I2.4,MA,Pb,Br; I,,PCBM-60 | BCP,PEDOT:PSS,Ag,Unknown,DMF,False,100,Spin-coating,N2,0.0725,False,0.89,17.07,0.85,12.39,zG_poHwXIux6W9jVXqE7tAw_yfNM
MAPbI3,MA,Pb,I,1.6,ZnO-c | Al2O3-c | TiO2-mp,Spiro-MeOTAD,Au,Unknown,DMF >> IPA,False,70.0 >> 25.0,Spin-coating >> CBD,Unknown,0.09,False,0.82,15.73,0.52,8.84,zGgQc22am2Ez58EalDEanuidUBmk
Cs0.05FA0.79MA0.16PbBr0.51I2.49,Cs; FA; MA,Pb,Br; I,,TiO2-c | TiO2-mp,Spiro-MeOTAD,Au,Chlorobenzene,DMF; DMSO,False,100.0,Spin-coating,N2,0.1,False,1.06,21.6,0.69,15.71,zGm4Q5xan1sK2YSerGzVD43e2h7t
MAPbI3,MA,Pb,I,1.6,PCBM-60 | bis-C60,CuCo2O4,Ag,Chlorobenzene,DMF; DMSO,False,100.0,Spin-coating,Unknown,0.1,False,0.99,19.68,0.7,13.64,zH-Qslribhn3IFGPeTqSi9nhJxtp
MAPbI3,MA,Pb,I,1.6,TiO2-c | TiO2-mp,Spiro-MeOTAD,Au,Diethyl ether,DMF; DMSO,False,100.0,Spin-coating,Air,0.1,False,1.025,22.31,0.726,16.48,zH2PYt0wBasIaqnKwCCSl6o0x4o0
FA0.85MA0.15PbBr0.45I2.55,FA; MA,Pb,Br; I,,TiO2-c | TiO2-mp,Spiro-MeOTAD,Au,Chlorobenzene,DMF; DMSO,False,100.0,Spin-coating,Unknown,0.09,False,1.1,23.34,0.74,18.33,zHCQxwSU_oP5JdldcNFIJACOitAh
MAPbI3,MA,Pb,I,1.6,TiO2-c | TiO2-nanowalls,Spiro-MeOTAD,Au,Unknown,DMF >> IPA,False,Unknown >> 80.0,Spin-coating >> CBD,Unknown,0.125,False,0.99,16.0,0.6409999999999999,10.3,zHH68OGna2DQ93JW6pkaBgnfq9pN
Cs0.05FA0.81MA0.14PbBr0.45I2.55,Cs; FA; MA,Pb,Br; I,,TiO2-c | TiO2-mp,Spiro-MeOTAD,Au,Chlorobenzene,DMF; DMSO,False,Unknown,Spin-coating,N2,0.2,False,1.147,22.86,0.77,20.33,zHXvAdB6MGahFTalwIeu89Mh5qz0
FA0.97MA0.03PbBr0.09I2.91,FA; MA,Pb,Br; I,,TiO2-c,Spiro-MeOTAD,MoO3 | Ag,Diethyl ether,DMF,False,130.0,Spin-coating,Air,2.8,True,1.04,21.75,0.73,16.51,zHiO2PghcGNJg0KsCbIY67PuAxA7
MACo0.1Pb0.9I3,MA,Co; Pb,I,,PCBM-60,PTAA,Al,Unknown,DMF >> Ethanol,False,70.0 >> 100.0,Spin-coating >> Spin-coating,Unknown,0.045,False,1.07,24.42,0.82,21.43,zHlpVavlkZa1jkqas2p8gCBQ6hCM
FA0.75MA0.25PbBr0.24I2.76,FA; MA,Pb,Br; I,,TiO2-c,Spiro-MeOTAD,Au,Chlorobenzene,DMF; DMSO,False,150; 100,Spin-coating,N2,0.1,False,1.07,23.38,0.777,19.44,zHmDRzG1G9zm0o3hVP46OOPY46W-
FA0.5MA0.5Pb0.5Sn0.5I3,FA; MA,Pb; Sn,I,1.25,PEABr | PCBM-60 | BCP,PEDOT:PSS,Ag,Vacuum,DMF; DMSO,False,100.0,Doctor blading,N2,0.09,False,0.64,21.62,0.7,9.69,zHuxSkBNp3THoWAqOsjtqRF_rz6e
MAPbI3,MA,Pb,I,1.6,PCBM-60,NiO-c,Au,Unknown,DMF; DMSO >> IPA,False,Unknown >> 100.0,Spin-coating >> CBD,N2 >> N2,0.15,False,0.973,20.66,0.48,9.71,zI-t276TSHsg-kzbEU8SCsuHMbQ7
Cs0.05FA0.81MA0.14PbBr0.45I2.55,Cs; FA; MA,Pb,Br; I,,C60 | BCP,PEDOT:PSS,Cu,Ethyl acetate,Unknown,False,120.0,Spin-coating,Unknown,0.16,False,0.8370000000000001,20.37,0.79,13.44,zI03o3nALn7hgK_WwEMYdGx1VClb
Cs0.17FA0.83PbBr0.3I2.7,Cs; FA,Pb,Br; I,,SnO2-c | SnO2-c,V1056,Au,Anisole,DMF; DMSO,False,100.0,Spin-coating,Dry air,0.0919,False,1.13,22.7,0.68,15.0,zI38JsZhQFEWnRHIYboVn596mpRM
MAPbI3,MA,Pb,I,,PCBM-60 | Bphen,PEDOT:PSS,Ag,Unknown,DMF,False,100.0,Spin-coating,N2,0.0725,False,0.91,20.34,0.69,12.42,zIKvgZ9DY2SytnwRk0pQVjNePU-c
MAPbI3,MA,Pb,I,1.6,TiO2-c | TiO2-mp,Spiro-MeOTAD,Au,Ethyl acetate,DMF; DMSO,False,100.0,Spin-coating,N2,0.1,False,1.014,21.39,0.66,14.23,zIMohtJZiGdZRrIRbDtkDsHnYnso
MAPbI3,MA,Pb,I,1.6,PCBM-60 | BCP,PEDOT:PSS,Ag,Toluene,DMSO; GBL,False,Unknown,Spin-coating,N2,0.075,False,0.94,18.42,0.77,13.5,zIUYpRt-CcbnZdaphMc3iUD12btz
MAPbI3,MA,Pb,I,1.6,PCBM-60 | BCP,PTAA | MoS2,Ag,Diethyl ether,DMF; DMSO,False,100.0,Spin-coating,N2,0.06,False,1.13,22.66,0.8029999999999999,20.55,zIr6L9x4mmnrDfFfbCstq3mycj6v
MAPbI3,MA,Pb,I,1.6,TiO2-c | TiO2-mp,Spiro-MeOTAD,Au,Unknown,DMF; DMSO >> IPA,False,150.0 >> 120.0,Spin-coating >> Spin-coating,N2 >> N2,0.1,False,1.01,23.19,0.557,13.04,zJ4rqnY_ZP5RXvm3b39u5uOEBQWi
MAPbI3,MA,Pb,I,1.6,TiO2-c | TiO2-mp,none,Carbon | Al,Unknown,DMF >> IPA,False,Unknown >> 90.0,Spin-coating >> CBD,Air >> Air,0.08,False,0.973,20.57,0.623,12.47,zJLH8bmOFMxMKDhmJLuXKruNKkuR
MAPbI3,MA,Pb,I,1.6,CDIN,Spiro-MeOTAD,Ag,Toluene,DMSO; GBL,False,100.0,Spin-coating,Unknown,0.1119999999999999,False,1.02,19.7,0.7040000000000001,14.15,zJq8ehJZkh69fHUJ_7k9EVJBD1ql
FA0.3MA0.7PbI3,FA; MA,Pb,I,,SnO2-c | C60-SAM,CZ-STA,Au,Diethyl ether,Unknown,False,100.0,Spin-coating,N2,0.08,False,1.04,13.13,0.698,16.07,zJySjMkLZPqyPNDkNK2MFic9Rc1a
FA0.85MA0.15PbBr0.45I2.55,FA; MA,Pb,Br; I,,TiO2-c | TiO2-mp,Spiro-MeOTAD,Au,Chlorobenzene,DMF; DMSO,False,Unknown,Spin-coating,Unknown,0.1,False,1.05,20.64,0.74,16.01,zJyfubb3BE9YNdqXYMXqWyGVClVa
FA0.83MA0.17PbBr0.51I2.49,FA; MA,Pb,Br; I,,PCBM-60 | Zr(acac)4,NiO-np,Ag,Chlorobenzene,DMF; DMSO,False,100.0,Spin-coating,Unknown,0.12,False,1.07,21.6,0.77,17.05,zK27ZlPLbjIvcKrd7L6xazArdivq
Cs0.05FA0.79MA0.16PbBr0.51I2.49,Cs; FA; MA,Pb,Br; I,,SnO2-c,Spiro-MeOTAD,Au,Chlorobenzene,DMF; DMSO,False,100,Spin-coating,N2,,False,1.07,21.64,0.74,17.21,zKFp6eFuIQPqz1P4O5xnASMZ1QlB
MAPbI3,MA,Pb,I,1.6,TiO2-c | TiO2-mp,Spiro-MeOTAD,Au,Unknown,GBL,False,110.0,Spin-coating,Dry air,0.25,False,0.89,21.0,0.62,11.5,zKH2dJT_OXz3CU1dH3FN_v0tvraF
FA0.85MA0.15PbBr0.45I2.55,FA; MA,Pb,Br; I,,SnO2-c,Spiro-MeOTAD,Au,n-Butyl alcohol,DMF; DMSO,False,120.0,Spin-coating,Unknown,8.3,True,1.66,13.38,0.62,13.85,zKHo8fIIQIKaJhZ4_sf7KkPTOzgh
MAPbI3,MA,Pb,I,1.6,TiO2-c | TiO2-mp,Spiro-MeOTAD,Au,Unknown,DMF >> IPA,False,70.0 >> 100.0,Spin-coating >> Spin-coating,Unknown,0.1,False,1.08,14.0,0.7,10.6,zKYre53ZHnd7zC4S25DbKkvdTn_O
MAPbI3,MA,Pb,I,1.6,TiO2-c,Spiro-MeOTAD,MoO3 | Ag,Chlorobenzene,DMSO; GBL,False,100.0,Spin-coating,N2,0.1,False,1.06,22.13,0.7,17.52,zK_iVBzBXLTkX3W1Y5Y4AtuZTzWy
MAPbI3,MA,Pb,I,1.6,PCBM-60 | PEOz,NiO,Ag,Chlorobenzene,DMF; DMSO,False,100,Spin-coating,Ambient,0.1,False,1.06,21.49,0.748,17.02,zKb-mmX_r6LBcxr2pWO3t2u43fvq
FAMAPbI3,FA; MA,Pb,I,,PCBM-60 | BCP,PEDOT:PSS,Ag,Unknown,DMF >> IPA,False,Unknown >> 100.0,Spin-coating >> Spin-coating,Unknown,0.09,False,0.96,21.6,0.758,15.7,zKfjODfjpStcVHfEq3w7MoLUnnWM
MAPbI3,MA,Pb,I,1.6,TiO2-c | SiO2-mp,Spiro-MeOTAD,Au,Unknown,DMF,False,100.0,Spin-coating,Unknown,0.09,False,1.03,17.32,0.66,12.36,zKwTAQeqwFAvxDwIj0oo7rAnIC_y
MAPbI3,MA,Pb,I,1.6,PCBM-60 | BCP | LiF,PEDOT:PSS,Al,Unknown,DMF,False,100.0,Spin-coating,N2,0.04,False,0.91,16.02,0.68,9.93,zL1BwwcfPHesD1JjL6DqHeulAYrS
Cs0.05FA0.7885MA0.1615PbBr0.34I2.66,Cs; FA; MA,Pb,Br; I,,C60 | BCP,PEDOT:PSS,Ag,Ethyl acetate,DMF; DMSO,False,105.0,Spin-coating,N2,0.1,False,0.82,18.23,0.64,13.0,zL3lKRTh_Mn4O5A0dkcgTm6NfVWb
MAPbI3,MA,Pb,I,1.6,Nb2O5,Spiro-MeOTAD,Au,Unknown,DMF,False,100.0,Spin-coating,N2,0.09,False,0.98,22.0,0.62,13.4,zLEPaZLeYCMJTQQprtu2qmKFv0Ji
BAFA60Pb61I184,BA; FA,Pb,I,,TiO2-c,Spiro-MeOTAD,Au,Chlorobenzene,DMF; DMSO; GBL,False,150.0,Spin-coating,N2,0.09,False,1.06,23.92,0.74,18.84,zLJfwYnCLqazOZBqABSkDrV53pNC
MAPbI3,MA,Pb,I,1.6,TiO2-c,Spiro-MeOTAD,Au,Unknown,DMF,False,100.0,Spin-coating,N2,0.1,False,0.905,15.68,0.66,9.32,zLNWu-oPnOzlYl222LseDFZRIlbR
MAPbI3,MA,Pb,I,1.6,TiO2-np,P3HT,Au,Unknown,DMSO,False,100,Spin-coating,N2,0.1,False,0.92,18.0,0.62,10.6,zLdPwfnb8YSdRR2mQTqiZahrJzS_
BA2MA2Pb3I10,BA; MA,Pb,I,1.96,PCBM-60 | BCP,NiO-c,Ag,Unknown,Dimethylacetamide; NMP,False,100.0,Spin-coating,Unknown,0.06,False,1.21,12.95,0.7020000000000001,10.4,zLf6LMIHGH89KXoNWcJc1qdEFErc
MAPbBr0.27I2.73,MA,Pb,Br; I,,PCBM-60 | Bphen,PEDOT:PSS,Ag,Unknown,DMF; DMSO >> none >> none >> none,False,100.0 >> 100.0 >> 1000 >> Unknown,Spin-coating >> Gas reaction >> Solvent annealing >> Recrystallization,N2 >> Air; DMSO; HBr >> Air; DMSO >> Air; Methylamin,0.04,False,1.025,20.88,0.805,17.23,zLjzt4tI6_mPVPunjcqqgIQmAQ6B
MAPbI3,MA,Pb,I,1.6,ZnO-np,Spiro-MeOTAD,Ag,Unknown,DMF >> IPA,False,Unknown >> 80.0,Spin-coating >> Spin-coating,Ambient >> Ambient,0.04,False,1.06,18.34,0.645,12.53,zLvijOSnFYmtRpEvna2WY8fb2MdO
Cs0.05FA0.7885MA0.1615PbBr0.4845I2.51555,Cs; FA; MA,Pb,Br; I,1.6,C60 | BCP,PTAA,Cu,Ethyl acetate,DMF; DMSO,False,100.0,Spin-coating,N2,0.1,False,1.13,19.48,0.49,10.79,zLwiD4GXWrwAxwHy8TVtNxh_cKGW
CsBa0.03Pb0.97Br3,Cs,Ba; Pb,Br,2.27,TiO2-c | TiO2-mp,none,Carbon,Unknown,DMF >> Methanol,False,90 >> 250,Spin-coating >> Spin-coating,Air >> Air,0.09,False,1.52,7.56,0.794,9.0,zM4SyMQ3R6cKncDQq-N4eB7Bp37H
MAPbI3,MA,Pb,I,1.6,TiO2-c | TiO2-mp,PTAA,Au,Toluene,DMF; NMP,False,60.0; 100.0,Spin-coating,N2,0.1,False,1.07,21.4,0.675,15.4,zMB_rzdSo-v66gp_0vnoprKps6VJ
MAPbI3,MA,Pb,I,1.5,PCBM-60 | Poly(2-ethyl-2-oxazoline),PEDOT:PSS,Ag,Unknown,Unknown,False,Unknown,Unknown,Unknown,0.1,False,0.91,20.5,0.772,14.52,zMJ6ddina1RbbfBmjUuyVp0OitNZ
MAPbI3,MA,Pb,I,1.65,TiO2-c,Spiro-MeOTAD,Au,Unknown,DMF >> IPA,False,Unknown,Spin-coating >> CBD,N2 >> N2,0.09,False,1.02,20.71,0.64,13.5,zMNOfR9GJHBWrfutAtzHgDigiT1f
MAPbBr0.6I2.4,MA,Pb,Br; I,1.68,PCBM-60,PEDOT:PSS,Ca | Al,Toluene,DMSO; GBL,False,100.0,Spin-coating,N2,0.045,False,0.99,16.4,0.69,11.2,zMZq0qhRRDgRW7jlk6Ta8kFCSjXc
MAPbI3,MA,Pb,I,1.6,TiO2-nw,CuSCN,Carbon,Unknown,DMF,False,100,Spin-coating,Air,0.09,False,0.83,21.15,0.57,10.01,zMm66qH-AA2KdS0rZn_dtcxEuUZO
Cs0.05FA0.81MA0.14PbI3,Cs; FA; MA,Pb,I,,TiO2-c,Spiro-MeOTAD,Au,Chlorobenzene,Unknown,False,100.0,Spin-coating,N2,0.1,False,0.94,19.1,0.3289999999999999,7.49,zMrnxt1KU9LbN99eFphDiuRkULwa
FA0.85MA0.15PbBr0.45I2.55,FA; MA,Pb,Br; I,,TiO2-c | TiO2-mp,Spiro-MeOTAD,Au,Chlorobenzene,DMF; DMSO,False,100.0,Spin-coating,N2,0.126,False,1.07,21.86,0.73,17.08,zMsB2jBdWyGMfg53tdFz3XZcAQ9J
MAPbI3,MA,Pb,I,1.6,PCBM-60 | LiF,WO3,Al,Toluene,DMF; DMSO,False,100.0,Spin-coating,N2,0.04,False,0.86,19.7,0.72,11.0,zMskp67nxuvGxdTEfp7u4GwTA4LV
MAPbI3,MA,Pb,I,1.6,PCBM-60,NiO-np,Ag,Chlorobenzene,DMF,False,100.0,Spin-coating,Unknown,0.06,False,1.07,21.76,0.65,15.2,zMu1RYxCiVFIg9_RfKPZEGRheYyJ
Cs0.01FA0.76MA0.14PbBr0.45I2.55,Cs; FA; MA,Pb,Br; I,,TiO2-c | TiO2-mp | SnO2-c,V1021,Au,Trifluorotoluene,DMF; DMSO,False,100.0,Spin-coating,N2,0.16,False,1.118,22.62,0.752,19.01,zMwbCc_xBLd5uR9o6d8cLrbKs9nm
Cs0.15FA0.72MA0.13PbBr0.45I2.55,Cs; FA; MA,Pb,Br; I,,TiO2-c | TiO2-mp,Spiro-MeOTAD,Au,Chlorobenzene,DMF; DMSO,False,100.0,Spin-coating,Air,0.09,False,,,,,zN1xU7L2yagNE2e5DQuN2PNT1T_O
FA0.85MA0.15PbBr0.45I2.55,FA; MA,Pb,Br; I,,TiO2-c | TiO2-mp,Spiro-MeOTAD,Au,Toluene,DMF; DMSO,True,110,Spin-coating,Unknown,0.25,False,1.08,22.15,0.68,16.3,zNAV2UwljxRxXu8tP945OIzWxhNW
Cs0.15FA0.85PbI3,Cs; FA,Pb,I,,PCBM-70,PEDOT:PSS,Ag,Gas,DMF; DMSO,False,150,Spin-coating,N2,,False,0.879,19.66,0.5479999999999999,9.48,zNAW3tnM-Yid1s2SgGi3tVvY4nyJ
FA0.85MA0.15PbBr0.45I2.55,FA; MA,Pb,Br; I,,TiO2-c,Spiro-MeOTAD,Au,Toluene,DMF; DMSO,False,300.0,Spin-coating,N2,0.1,False,1.128,23.29,0.7290000000000001,19.15,zNFh-4by95asH6bOYWJb1tbkIGzE
MAPbI3,MA,Pb,I,1.6,PCBM-60 | BCP,PEDOT:PSS,Ag,Toluene,DMF; DMSO,False,100.0,Spin-coating,Unknown,0.1,False,0.9,18.68,0.7959999999999999,13.38,zNIlHpZ-NsffpiFoOlgfpbcuBPgk
FA0.75K0.1MA0.15PbBr0.55I2.55,FA; K; MA,Pb,Br; I,1.59,TiO2-c,Spiro-MeOTAD,Au,Chlorobenzene,DMF; DMSO,False,100,Spin-coating,N2,0.1,False,1.07,22.93,0.677,16.62,zNLsaQ3KUy0SYTAQP-TNgSxizpb-
MAPbI3,MA,Pb,I,1.6,TiO2-np,Spiro-MeOTAD,Au,Ar,DMF,False,100.0,Spin-coating,N2,0.16,False,0.942,19.85,0.65,12.08,zNUwUhsH54wDNQCFq_aJLNLdxBvw
BA2MA2Pb4I13,BA; MA,Pb,I,,C60 | BCP,PTAA,Ag,Unknown,Unknown,False,100.0,Spin-coating,Air,0.03,False,1.07,16.8,0.6759999999999999,12.2,zNY5y8oiFbmi-FNMCbZRXaBiORm0
Cs0.05FA0.8075MA0.1425PbBr0.45I2.55,Cs; FA; MA,Pb,Br; I,,TiO2-c | TiO2-mp,Spiro-MeOTAD,Au,Chlorobenzene,DMF; DMSO,False,100.0,Spin-coating,Air,0.16,False,1.1,24.0,0.78,20.5,zNamXfwg0t4oMC2kKKFLnVcGnHMe
Cs0.05FA0.79MA0.16PbBr0.51I2.49,Cs; FA; MA,Pb,Br; I,,SnO2-np,Spiro-MeOTAD,Au,Chlorobenzene,DMF; DMSO,False,100.0,Spin-coating,N2,0.17,False,1.141,22.07,0.748,18.84,zNdSPO_OlfCrkiIiXVGA4AUEY0d_
Cs0.05FA0.79MA0.16PbBr0.51I2.49,Cs; FA; MA,Pb,Br; I,,TiO2-c | TiO2-mp,Spiro-MeOTAD,Au,Chlorobenzene,DMF; DMSO >> IPA,False,Unknown >> 100.0,Spin-coating >> Spin-coating,Unknown,0.09,False,1.022,19.37,0.767,15.19,zNrivkgKmlDrYn2nP2y74OQnQ0Tu
FA0.9MA0.1PbBr0.15I2.85,FA; MA,Pb,Br; I,,TiO2-c,Spiro-MeOTAD,Au,Unknown,DMF; DMSO >> IPA,False,Unknown >> 150.0,Spin-coating >> Spin-coating,Air >> Air,0.14,False,1.11,22.37,0.78,19.37,zO1_7UzrXYSPK-MBcA89GpuJOzdI
MAPbI3,MA,Pb,I,1.6,PCBM-60 | TiO2-c,NiO-np,Ag,Chlorobenzene,DMF; DMSO,False,100.0,Spin-coating,Unknown,1.02,False,1.06,21.75,0.8,18.44,zOG5irF9yQ0w-_dD-1CYuvY-CL3Q
MAPbI3,MA,Pb,I,1.6,TiO2-c | ZnO-nw | AZO-c,Spiro-MeOTAD,Au,Unknown,DMF >> IPA,False,Unknown >> 90.0,Spin-coating >> CBD,Air >> Air,0.1,False,0.867,19.21,0.57,9.5,zOQlpa4ZHFE5VK2FcBDe4IClFX_-
(HEA)2Cs2.9FA26.1Pb30Br9.3I83.7,(HEA); Cs; FA,Pb,Br; I,1.66,TiO2-c | TiO2-mp,Spiro-MeOTAD,Au,Chlorobenzene,DMF; DMSO,False,105.0,Spin-coating,Unknown,0.09,False,1.1,20.81,0.7959999999999999,17.64,zOVykejY58mKpjQ2lG1d9UurJU9N
Cs0.05FA0.81MA0.14PbBr0.43I2.57,Cs; FA; MA,Pb,Br; I,,TiO2-c,Spiro-MeOTAD,Au,Anisole,DMF; DMSO,False,150.0,Spin-coating,Air,0.14,False,1.119,20.7,0.735,17.03,zOe0rj0Ov0HxTS5cqqBa9IDmH4Vd
FA0.85MA0.15PbBr0.45I2.55,FA; MA,Pb,Br; I,,TiO2-c | TiO2-mp,Spiro-MeOTAD,Au,Chlorobenzene,DMF; DMSO,False,105.0,Spin-coating,Air,0.09,False,1.08,22.39,0.736,17.73,zOgf-D9LmN5GmNK2JRLttZ5nqqlW
MAPbI3,MA,Pb,I,1.6,PCBM-60 | BCP,NiO-c,Ag,Toluene,DMF; DMSO,False,100.0,Spin-coating,Ar,0.1,False,1.042,21.37,0.746,16.92,zOjX8qTfsouerPDiFTdENcKq-V7a
MAPbI3,MA,Pb,I,1.6,C60,Spiro-MeOTAD,Ag,Unknown,none,False,100.0,Co-evaporation,Vacuum,0.1,False,0.98,16.59,0.698,11.3,zOtYDvMnQRmGawFz_scoWZh64aeA
MAPbI3,MA,Pb,I,1.6,SnO2-c,Spiro-MeOTAD,Au,Unknown,DMF >> IPA,False,25; 75 >> 135,Spin-coating >> Spin-coating,Dry air >> Dry air,0.1031,False,,,,,zOwAZ-Y_pyzXcdlBziSK66pgualQ
MAPbI3,MA,Pb,I,1.6,TiO2-c,Spiro-MeOTAD,Au,Unknown,DMF >> IPA,False,70.0 >> 150.0,Spin-coating >> Spin-coating,Air >> Air,0.1,False,1.043,21.04,0.75,16.45,zP55ckQdNrm6lWulcj6tNbgM26W6
Cs0.08FA0.77MA0.15PbBr0.51I2.49,Cs; FA; MA,Pb,Br; I,1.6,C60 | BCP,PTAA,Cu,Ethyl acetate,DMF; DMSO,False,100,Spin-coating,N2,0.16,False,1.045,19.402,0.786,15.93,zPARqmCwCeuCiK5VuEH_XzkwC1uM
MAPbI3,MA,Pb,I,1.6,PCBM-60,NiO-np,Ag,Unknown,DMSO,False,100.0,Spin-coating,Unknown,0.07,False,0.955,17.24,0.63,10.37,zPE1kXBAwVd_9hXKSDS6EMaVONb1
MAPb0.2Sn0.8Br0.4I2.6,MA,Pb; Sn,Br; I,1.26,PCBM-60,PEDOT:PSS,Ag,Toluene,DMF; DMSO,False,80.0,Spin-coating,N2,0.04,False,0.79,15.88,0.625,7.88,zPGENkWprw-sqNdvowmQYQXqKrkk
MAPbI3,MA,Pb,I,1.5,TiO2-c,PPDT2FBT,Au,Unknown,DMF,False,100.0,Spin-coating,Unknown,0.16,False,1.08,20.7,0.7909999999999999,17.7,zPKxS51L6PEmva21lsZ154ezirey
MAPbI3,MA,Pb,I,1.63,TiO2-c | TiO2-mp,Spiro-MeOTAD,Ag,Unknown,DMSO; GBL,False,100.0,Spin-coating,Unknown,0.1,False,1.06,23.81,0.71,17.85,zPNwHMQw70hQce89fVCaBkChriMs
FA0.9MA0.1PbBr0.03I2.97,FA; MA,Pb,Br; I,,SnO2-np,MEAI | Spiro-MeOTAD,Au,Unknown,DMF; DMSO >> IPA,False,70.0 | 140.0,Spin-coating >> Spin-coating,N2 >> N2,0.044,False,1.08,23.79,0.691,17.74,zPO4r00n-cYe5Ul5EF090qQDFc3-
MAPbI3,MA,Pb,I,1.6,PCBM-60 | TiO2-c,NiO-np,Ag,Chlorobenzene,DMF; DMSO,False,100.0,Spin-coating,Unknown,1.02,False,1.07,21.88,0.79,18.49,zPZyYD4mjIuzG1OecNFj-EJqBoky
Cs0.1FA0.9PbI3,Cs; FA,Pb,I,,TiO2-c | TiO2-mp,Spiro-MeOTAD,Au,Unknown,DMF >> IPA,False,160.0 >> 160.0,Spin-coating >> Spray-coating,N2 >> N2,0.16,False,1.03,21.8,0.67,15.0,zPijZP_HKYb2XH0ogcaTFo3Xo3xm
FA0.85MA0.15PbI3,FA; MA,Pb,I,,SnO2-np,PEAI | Spiro-MeOTAD,Au,Unknown,DMF; DMSO >> IPA,False,70.0 >> 150.0,Spin-coating >> Spin-coating,N2 >> N2,0.0739,False,1.11,24.59,0.7829999999999999,21.37,zQ44Kl21xikFeRrfEP6N9OPpHxIl
MAPbI3,MA,Pb,I,1.6,PCBM-60,PEDOT:PSS,Ag,Unknown,DMF,False,100.0,Spin-coating,Unknown,0.1,False,0.95,17.0,0.58,9.36,zQA5duGJFf7Pkk-wyRltSHm3oy-v
MAPbI3,MA,Pb,I,,SnO2-np,Spiro-MeOTAD,Au,Diethyl ether,DMF; DMSO,False,100,Spin-coating,Unknown,,False,0.89,0.15,0.52,24.7,zQCdT8CNTXgledBBs2FBu41dCOMF
MAPbI3,MA,Pb,I,1.6,PCBM-60 | BCP,PEDOT:PSS,Ag,Unknown,none >> none,False,120.0 >> Unknown,Evaporation >> Gas reaction,Vacuum >> MAI; toluene,0.09,False,0.92,16.92,0.78,12.14,zQDU0KXla4qWxGBt7ZAscKAYTtSm
CsPbI3,Cs,Pb,I,1.69,TiO2-c | TiO2-mp,Spiro-MeOTAD,Au,Unknown,DMF,False,350,Spin-coating,N2,0.16,False,1.07,14.2,0.61,9.3,zQLPNktd109MWTU3x4oKqNA3zQPK
MAPbI3,MA,Pb,I,1.6,TiO2-c | TiO2-mp,Spiro-MeOTAD,Au,Unknown,DMSO >> IPA,False,Unknown >> 80.0,Spin-coating >> Spin-coating,Air >> Air,0.1,False,0.956,21.1,0.75,14.2,zQO7Ujaqc0uzrBAk_1wVJemqzqUN
FA0.85MA0.15PbBr0.45I2.55,FA; MA,Pb,Br; I,,TiO2-c | TiO2-mp,PTAA,Au,Chlorobenzene,DMF; DMSO,False,100.0,Spin-coating,Unknown,0.159,False,,,,15.31,zQnZxM4f0x6vVW7Mgu9CTRCPP5N-
FA0.3MA0.7PbI3,FA; MA,Pb,I,,TiO2-c | SnO2-np | PCBM-60,Spiro-MeOTAD,Ag,Unknown,DMF >> IPA,False,Unknown >> 100.0,Spin-coating >> Spin-coating,N2 >> N2,0.07,False,1.036,23.638,0.7609999999999999,18.82,zQs1J15sStbvOjCQtC32lDvhLR7Z
MAPbI3,MA,Pb,I,1.6,TiO2-c | TiO2-mp,Spiro-MeOTAD,Ag,Unknown,DMF,False,100.0,Spin-coating,Unknown,0.1,False,0.84,12.83,0.7,7.54,zQxQr9utodxzcm-6284pmrIDwxeu
MAPbI3,MA,Pb,I,1.6,TiO2-c | TiO2-mp,Spiro-MeOTAD,Au,Unknown,DMF >> IPA,False,60; 70 >> 70; 115,Spin-coating >> CBD,Unknown,1.1,False,1.0590000000000002,20.199,0.7,14.96,zQyOfqUrgVlMYDOlDCq3LmZNYjzN
MAPbI3,MA,Pb,I,1.6,TiO2-c | TiO2-mp,Spiro-MeOTAD,Ag,Unknown,DMF >> none,False,Unknown >> 150.0,Spin-coating >> Gas reaction,Air >> Air; MAI,0.09,False,0.973,20.15,0.598,11.72,zRAFNJZ4Bbd0VDGd5ifvSRh3GxSF
GU0.14MA0.86PbI3,GU; MA,Pb,I,,TiO2-c | TiO2-mp,Spiro-MeOTAD,Au,Chlorobenzene,DMSO,False,100.0,Spin-coating,Unknown,0.16,False,1.082,23.19,0.8,19.21,zRAGSktSyk2o74qI_o8uImXO2Pgp
MAPbI3,MA,Pb,I,1.6,TiO2-c | TiO2-mp,Spiro-MeOTAD,Ag,Unknown,Unknown,False,Unknown,Spin-coating,N2,0.07,False,0.9,21.3,0.52,10.5,zRJ5tYcs5X0BpYNQy2qUBgam4hSu
FA0.83MA0.17PbBr0.51I2.49,FA; MA,Pb,Br; I,,TiO2-c | TiO2-mp,Spiro-MeOTAD,Au,Chlorobenzene,DMF; DMSO,False,100.0,Spin-coating,N2,0.16,False,1.095,20.9,0.73,17.1,zRJFLRFLJEXpWHXCHls-PkQW2nwx
MAPbI3,MA,Pb,I,1.6,PCBM-60,PEDOT:PSS,Ag,Toluene,DMF,False,70.0,Spin-coating,N2,0.06,False,0.88,21.56,0.8,15.66,zRW8N5FBEwvhyWHOtL-IYrr2BOri
FA0.85MA0.15PbBr0.15I2.85,FA; MA,Pb,Br; I,,ZnO-c | TiO2-c,Spiro-MeOTAD,Au,Unknown,DMF >> IPA,False,100 >> 80; 100,Spin-coating >> CBD,Air >> Air,0.1,False,1.13,21.4,0.78,18.9,zRXG7vf2lhlo0TWywAm5jkCaJXJT
MAPbI3,MA,Pb,I,1.6,TiO2-c,P3HT | SWCNTs | PMMA,Cu,Unknown,DMF,False,100.0,Spin-coating,Unknown,0.1,False,1.04,20.83,0.55,11.91,zRjc2wL4A8wAfRoVDkOho7_cgvHI
MAPbI3,MA,Pb,I,,SnO2-c,Spiro-MeOTAD,Au,Diethyl ether,DMF; DMSO,False,65; 100,Spin-coating,N2,0.1,False,1.083,24.7,0.737,19.6,zRnG779U3fb6Mp7Y90XDl3QQ27Zp
MAPbI3,MA,Pb,I,1.6,PCBM-60,PEDOT:PSS,Al,Unknown,DMF,False,50.0,Spin-coating,N2,0.03,False,,,,10.1,zRqfsRl6NrqJL4O_GneOgp-J6bER
MAPbI3,MA,Pb,I,1.6,TiO2-c | TiO2-mp; TiO2-nw,Spiro-MeOTAD,Au,Toluene,DMSO; GBL,False,85.0,Spin-coating,Unknown,0.1,False,1.06,21.18,0.675,15.15,zRuVKtJ7b2JDgCBvgb3MayNWi7v8
FA0.85MA0.15PbI3,FA; MA,Pb,I,,TiO2-c | TiO2-mp,Spiro-MeOTAD,Ag,Unknown,DMF >> IPA,False,70.0 >> 100.0,Spin-coating >> Spin-coating,Unknown,0.3,False,1.045,21.955,0.613,14.06,zRvf-ikTRflEbdTkFOxS79Sltcu0
FAPbI3,FA,Pb,I,1.47,TiO2-c | TiO2-mp,Spiro-MeOTAD,Ag,Unknown,DMF >> none,False,Unknown >> 100,Spin-coating >> Gas reaction,FAI; N2; Vacuum,0.09,False,0.94,22.2,0.59,12.4,zRw6tJQg0OkymSr32PKa8DLeO-92
FA0.7MA0.3PbBr0.10I2.90,FA; MA,Pb,Br; I,1.58,SnO2-np,Spiro-MeOTAD,Au,Unknown,DMF >> IPA,False,70 >> 150,Spin-coating >> Spin-coating,N2 >> N2,0.1,False,1.06,23.9,0.71,17.4,zSAcige736umdeGzs0muN-pMVWoc
CsPb1.0Br1.2I1.8,Cs,Pb,Br; I,,TiO2-c | TiO2-mp,PTAA,Au,Chlorobenzene,DMF; DMSO,False,Unknown,Spin-coating,Air,0.1,False,1.288,12.3,0.65,10.3,zSGIVRCLX8dGTdZBudI1MPY9HjPC
MAPbI3,MA,Pb,I,1.6,ZnO-c | 3-aminopropanioc acid-SAM,Spiro-MeOTAD,MoO3 | Ag,Unknown,DMF,False,80.0,Spin-coating,N2,0.052,False,1.07,22.51,0.65,15.67,zSHUCpeic4Wx4Cx6HLDgAdIJYYQl
FA0.85MA0.15Pb0.45I2.55 | (NH4)8FA2.4Pb9I28.4,FA; MA | (NH4); FA,Pb | Pb,I | I,,TiO2-c | TiO2-mp,Spiro-MeOTAD,Au,Chlorobenzene,DMF; DMSO,False,105.0,Spin-coating,Dry air,0.09,False,1.09,22.61,0.759,18.63,zSIt4SG5y_g8cNGoJVfpzVDXp5xb
MAPbI3,MA,Pb,I,1.6,PCBM-60 | TiO2-np,PEDOT:PSS,Al,Unknown,DMF,False,Unknown,Spin-coating,N2,0.01,False,0.87,12.7,0.629,7.0,zSNwTbr4jWZ2-dzixihCyxaRRR1i
MAPbI3,MA,Pb,I,1.6,TiO2-c | TiO2-mp,Spiro-MeOTAD,Au,Unknown,DMF >> IPA,False,100.0 >> 100.0,Spin-coating >> Spin-coating,Unknown,0.1,False,,,,,zSR_iOyRAq0KMgtPhEZoen-34SqJ
CsPbI3,Cs,Pb,I,,TiO2-c,Spiro-MeOTAD,Au,Unknown,DMF,False,100.0,Spin-coating,Unknown,1.0,False,1.09,12.34,0.58,7.8,zSTNgTTuNeDM137NA1EP98st7ORb
MAPbI3,MA,Pb,I,1.6,PCBM-60,PEDOT:PSS,Ag,Toluene,DMSO; GBL,False,Unknown,Spin-coating,Unknown,0.11,False,1.11,20.11,0.8059999999999999,18.0,zSh6IJgNUBNMfS6t35kai2wXJwJZ
MAPbI3,MA,Pb,I,1.6,TiO2-c,Spiro-MeOTAD,Au,Unknown,DMSO >> IPA,False,25.0 >> 70.0,Spin-coating >> Spin-coating,N2 >> N2,0.09,False,0.95,17.0,0.6829999999999999,11.5,zT5NVDvPKtFcbzBasIuLKf6VnSGq
FA0.85MA0.15PbBr0.45I2.55,FA; MA,Pb,Br; I,,TiO2-c | TiO2-mp,Spiro-MeOTAD,Au,Chlorobenzene,DMF; DMSO,False,105.0,Spin-coating,N2,0.09,False,0.021,1.06,0.7090000000000001,20.44,zTFMIzJSKJ8fWQYqpkgpXtlAhkoY
FAPbI3,FA,Pb,I,1.48,TiO2-c | TiO2-mp,Spiro-MeOTAD,Au,Chlorobenzene,DMF,False,150.0,Spin-coating,Unknown,0.09,False,0.99,20.83,0.665,13.74,zTMzuIS-5gVvZPvno9N0GHvPzF03
Cs0.07FA0.775MA0.145PbBr0.45I2.55,Cs; FA; MA,Pb,Br; I,,TiO2-c | TiO2-mp | PCBM-60; PMMA,Spiro-MeOTAD,Au,Chlorobenzene,DMF; DMSO,False,100,Spin-coating,N2,0.16,False,1.155,23.1,0.768,20.49,zTRAgNHGb-0sEMS1sMmRYbkX8dRU
MAPbI3,MA,Pb,I,,TiO2-c | TiO2-mp,DM2,Au,Chlorobenzene,DMSO,False,105,Spin-coating,Unknown,0.24,False,0.97,21.31,0.562,11.73,zTYDa0864Egh8tHTpf3gBuTnSiLF
MAPbI3,MA,Pb,I,1.6,C60 | BCP,CuOx,Ag,Chlorobenzene,DMF,False,Unknown,Spin-coating,Unknown,0.1,False,0.97,23.5,0.747,17.0,zTYIA4WkpCgDwiokClRlfdnDelcE
FAPb0.75Sn0.25I3,FA,Pb; Sn,I,1.5,TiO2-c | ZnO-c,Spiro-MeOTAD,Pt | FTO,Unknown,DMSO; GBL,False,158.0,Spin-coating,Air,0.09,False,0.8,23.3,0.7,13.05,zTnG1qJcQ2NwXxaMP_5JqwxFQ-v9
MAPbI3,MA,Pb,I,1.6,TiO2-c | TiO2-mp,Spiro-MeOTAD,Au,Unknown,DMF,False,100.0,Spin-coating,Unknown,0.15,False,0.99,21.24,0.738,15.58,zU0ZgIeXM-IIEXdAYBN_vWiLmYTK
MAPbI3,MA,Pb,I,1.605,TiO2-c,Spiro-MeOTAD,Au,Unknown,none >> none,False,Unknown >> 150,Co-evaporation >> Diffusion-gas reaction,Vacuum >> MAI; N2,0.09,False,1.01,22.4,0.7,15.84,zU0kVHUXWXHANfqX0SbU0_bKASPp
MAPbI3,MA,Pb,I,1.6,TiO2-c | TiO2-mp,Spiro-MeOTAD,Au,Diethyl ether,DMF,False,50; 100,Spin-coating,Unknown,1.0,False,1.045,19.5,0.58,11.5,zUBxTkhzwfqvxwOrZ-_zeQF61T5F
MAPbI3,MA,Pb,I,1.6,TiO2-c | TiO2-nw,Spiro-MeOTAD,Au,Chlorobenzene,DMF; DMSO,False,100.0,Spin-coating,Unknown,0.1,False,1.04,22.04,0.765,17.57,zUI_zn60l4dk1FeaKpwQBMGqkJaD
MAPbI3,MA,Pb,I,1.59,ZnO-np,Spiro-MeOTAD,Ag,Unknown,DMF >> IPA,False,60.0 >> 110.0,Spin-coating >> CBD,N2 >> N2,0.1,False,1.05,16.66,0.731,12.8,zUSzlJt03VRzs37UC3h0eNnIEb_Q
MAPbBr3,MA,Pb,Br,2.31,TiO2-c | TiO2-mp,Spiro-MeOTAD,Au,Toluene,DMF; DMSO,False,Unknown,Spin-coating,N2,0.1,False,1.41,7.39,0.759,7.91,zUoGgiCewfILMqUKN1AEfRzX8RnP
FA0.83MA0.17PbBr0.22I2.78,FA; MA,Pb,Br; I,,SnO2-c | PCBM-60-np,PDCBT | Ta-Wox,Au,Chlorobenzene,DMF; DMSO,False,110.0,Spin-coating,N2,0.1,False,1.05,23.5,0.68,16.8,zUwus09jayfXJXbuLti1OcIJno7_
Cs0.05FA0.76MA0.19PbBr0.6I2.4,Cs; FA; MA,Pb,Br; I,1.59,SnO2-c | 3-(1-pyridinio)-1-propanesulfonate,Spiro-MeOTAD,Au,Chlorobenzene,DMF; DMSO,False,100,Spin-coating,Unknown,0.09,False,1.14,23.2,0.7879999999999999,20.5,zVBxfjgX4Q6z79SZY1S6yXrUCLgB
MAPbI3,MA,Pb,I,1.6,TiO2-mp,Spiro-MeOTAD,Ag,Unknown,DMF,False,100.0,Spin-coating,Air,0.15,False,0.835,16.91,0.58,8.23,zVDMOVhUSuAqHGD0BSR3BAr90eqV
MAPbI3,MA,Pb,I,1.5,SnO2-np | KCl,Spiro-MeOTAD,Ag,Vacuum,DMF; DMSO,False,100.0,Spin-coating,Unknown,0.1,False,1.04,21.58,0.71,15.94,zVPzjjAADFO68c0FBymZjUmojeEw
FA0.85MA0.15PbBr0.45I2.55,FA; MA,Pb,Br; I,,TiO2-c | TiO2-mp,Spiro-MeOTAD,Au,Unknown,DMF; DMSO >> IPA,False,70.0 >> 100.0,Spin-coating >> Spin-coating,N2 >> N2,0.16,False,1.108,22.96,0.799,20.0,zVUcJVneL7wevnlYMLkKBbvjXYIv
(Cl-PEA)2MA3Pb4I13,(Cl-PEA); MA,Pb,I,,PCBM-60 | BCP,PEDOT:PSS,Ag,Unknown,DMF,False,Unknown,Spin-coating,N2,,False,1.01,15.46,0.705,11.01,zVaXmLnTS2ayTd2ZqwI0E5RHizNZ
Cs0.88K0.12PbBr3,Cs; K,Pb,Br,2.25,TiO2-c | TiO2-mp,none,Carbon,Unknown,DMF >> Methanol,False,90.0 >> 250.0,Spin-coating >> Spin-coating,Air >> Air,0.09,False,1.446,6.8,0.784,7.71,zVmnJae_OKNCtG_aveG2X7B43dL-
Cs0.05FA0.81MA0.14PbBr0.45I2.55,Cs; FA; MA,Pb,Br; I,1.6,SnO2-c,Spiro-MeOTAD,Au,Chlorobenzene,DMF; DMSO,False,100.0,Spin-coating,N2,0.12,False,1.124,23.22,0.782,20.4,zW3NVwHPieY9ELa2UjteA7wAcRZ3
MAPbI3,MA,Pb,I,1.6,TiO2-c | TiO2-mp,Spiro-MeOTAD,Au,Diethyl ether,DMF; DMSO,False,50; 100,Spin-coating,Unknown,0.1,False,1.05,18.44,0.7040000000000001,13.7,zW3rdu0pDFp7Rpv3pUausEwH_CkU
Cs0.05FA0.79MA0.16PbBr0.51I2.49,Cs; FA; MA,Pb,Br; I,,SnO2-np | TPPO,Spiro-MeOTAD,Au,Chlorobenzene,DMF; DMSO,False,Unknown,Spin-coating,Unknown,0.1,False,1.106,24.3,0.77,20.69,zWG1iGJOJ943rb3AGf0qkPDbcHt8
MAPbI3,MA,Pb,I,1.6,PCBM-60 | BCP,NiO-c | PNP-BC,Ag,Toluene,DMF; DMSO,False,100.0,Spin-coating,Ar,0.1,False,1.063,21.81,0.7829999999999999,12.22,zWjt_J1MMFTJv_YqGpKzptGh9gD_
MAPbI3,MA,Pb,I,1.6,TiO2-c | TiO2-mp,Spiro-MeOTAD,Ag,Unknown,DMF >> IPA,False,50; 100 >> 100,Spin-coating >> Spin-coating,N2 >> N2,0.1,False,1.05,21.62,0.616,14.2,zWnY1no3d6woUGB68vgJAZ1OXyMo
MAPbI3,MA,Pb,I,1.6,PCBM-60 | BCP,NiO-c,Ag,Toluene,DMF; DMSO,False,100.0,Spin-coating,Ar,0.1,False,1.06,20.44,0.7490000000000001,16.16,zWqULyPFSQTrtNxtAEmM_WxmkPkY
FA0.83MA0.17PbBr0.51I2.49,FA; MA,Pb,Br; I,,SnO2-c,Spiro-MeOTAD,Au,Toluene,DMF; DMSO,False,100.0,Spin-coating,Unknown,0.07,False,1.1,22.22,0.758,18.49,zX7robaMZJW55QMz-VaVf6sZ-eEA
MAPbI3,MA,Pb,I,1.55,IBF-Ep,PEDOT:PSS,Ca | Al,Unknown,DMF,False,90.0; 100.0,Spin-coating,Air,0.0544,False,0.86,16.9,0.62,9.0,zXA1UpBh1F3dK4nreEqZ1FNT2jpo
MAPbBr0.45I2.55,MA,Pb,Br; I,,TiO2-c | TiO2-nw,Spiro-MeOTAD,Au,Unknown,DMSO >> IPA,False,Unknown,Spin-coating >> Spin-coating,Unknown,0.09,False,0.99,22.3,0.72,15.93,zXATXnL90AG87-sx-IpLZS3tF543
MAPbI3,MA,Pb,I,1.6,TiO2-c | WO3,Spiro-MeOTAD,Ag,Unknown,DMF >> IPA,False,Unknown >> 150.0,Spin-coating >> Spin-coating,Unknown,0.078,False,1.09,23.54,0.7859999999999999,17.55,zXKdsSVw-6wTft2Q3xpTRJE15-38
MAPbI3,MA,Pb,I,1.6,TiO2-c,Spiro-MeOTAD,Au,Unknown,DMF >> IPA,False,90 >> Unknown,Spin-coating >> Spin-coating,N2 >> N2,0.1,False,0.9,18.37,0.5670000000000001,9.4,zXLRnIdNXa8_1umK3df5m3HH_Sv6
Cs0.05FA0.79MA016PbBr0.5I2.5,Cs; FA; MA,Pb,Br; I,,SnO2-c | SnO2-np,Spiro-MeOTAD | Al2O3-c,Au,Chlorobenzene,DMF; DMSO,False,100.0,Spin-coating,N2,0.12,False,1.1,21.8,0.774,19.4,zXNFtxy8sGgjvkpa5R93lR5YZPeK
MAPbI3,MA,Pb,I,1.5,TiO2-c | TiO2-mp,Spiro-MeOTAD,Au,Unknown,DMF >> IPA,False,90.0 >> 90.0,Spin-coating >> CBD,Unknown,0.07,False,0.77,13.93,0.7,7.46,zXQkDq1NoGstrjH5SjiOd7nrzvtH
MAPbI3,MA,Pb,I,1.6,TiO2-nw,Spiro-MeOTAD,Au,Unknown,DMF >> Chlorobenzene; IPA,False,Unknown >> Unknown >> 70.0,Spin-coating >> CBD >> Spin-coating,Unknown,0.16,False,1.08,7.0,0.77,19.4,zXalvFlZgrn2YjY9nckg__PuWuxY
MAPbI3,MA,Pb,I,1.6,PCBM-60 | BCP,NiMgLiO,Ag,Toluene,DMSO; GBL,False,100.0,Spin-coating,Unknown,0.09,False,1.068,21.228,0.768,17.41,zXd4yaSyl4Cydznd7rcKo2ndP9eW
MAPbI3,MA,Pb,I,1.6,PCBM-60 | LiF,MC8-TPA,Al,Chlorobenzene,DMF; DMSO,False,100.0,Spin-coating,N2,0.05,False,0.88,20.2,0.72,12.8,zXlr7nxowr8LvqF805W75TXVjMtZ
MAPbI3,MA,Pb,I,1.6,TiO2-c | TiO2-mp,Spiro-MeOTAD,Au,Unknown,DMF >> IPA,False,Unknown >> 70.0,Spin-coating >> CBD,Unknown,0.1,False,1.03,22.95,0.6890000000000001,16.3,zXmjvJxMoRPtZMMQt9OKzKs8qnL5
Cs0.05FA0.7885MA0.1615PbBr0.34I2.66,Cs; FA; MA,Pb,Br; I,,C60 | BCP,PEDOT:PSS,Ag,Ethyl acetate,DMF; DMSO,False,105.0,Spin-coating,N2,0.1,False,,,0.64,9.8,zXp0LE2BJjf5A7lcR2sMaNhSODGe
FA0.85MA0.15PbBr0.45I2.55,FA; MA,Pb,Br; I,,TiO2-c | TiO2-mp,Spiro-MeOTAD,Ag,Unknown,DMF >> IPA,False,Unknown >> 100.0,Spin-coating >> Spin-coating,Unknown,0.0625,False,1.025,21.2,0.72,15.7,zXwe0VunMnFlNntFexYKsPGT6is7
MAPbI3,MA,Pb,I,1.6,PCBM-60 | C60-N,PEDOT:PSS,Ag,Unknown,DMF,False,100,Spin-coating,N2,0.06,False,1.02,14.9,0.713,10.8,zY1MBrIcoVCzUFxhXB45vk0C2qV5
MAPbI3,MA,Pb,I,1.6,TiO2-c | SrTiO3-mp,Spiro-MeOTAD,Au,Unknown,DMF,False,100.0,Spin-coating,Unknown,0.1,False,0.932,14.85,0.546,7.55,zY3Kgf8-9JrK7dSCWRH0XpL9HlmD
Cs0.133FA0.733MA0.133PbBr0.095I0.905,Cs; FA; MA,Pb,Br; I,1.65,TiO2-np,Spiro-MeOTAD,Au,Unknown,DMF >> IPA,False,70.0 >> 135.0,Spin-coating >> Spin-coating,Air >> N2 >> Air,0.102,False,1.107,21.68,0.763,18.3,zY4tfXHXmLrFj_YQvaZoZFp55yCv
MAPbI3,MA,Pb,I,1.6,PCBM-60,CuO,Ca | Al,Unknown,DMF,False,100.0,Spin-coating,N2,0.04,False,1.06,16.08,0.7040000000000001,11.99,zY5muzQ1nrC-nREgpWWinF8y3p5S
MAPbI3,MA,Pb,I,1.6,TiO2-c,3-Hexylthiophene | Spiro-MeOTAD,Au,Unknown,DMF; DMSO >> IPA,False,Unknown >> 100.0,Spin-coating >> Spin-coating,Unknown,0.0625,False,,,,16.76,zY714-9kiyrZ8n7LqqG6as8CvTWC
MAPb1.0I3,MA,Pb,I,1.6,TiO2-c | TiO2-mp,Spiro-MeOTAD,Au,Unknown,DMF; DMSO,False,Unknown,Spin-coating,N2,0.1,False,1.074,22.57,0.725,18.0,zYAsIKXQYLILYWpXH-JucAqX581o
FA0.85MA0.15PbBr0.45I2.55,FA; MA,Pb,Br; I,,C60 | TiO2-c,Spiro-MeOTAD,Au,Chlorobenzene,DMF; DMSO,False,100.0,Spin-coating,N2,1.0,False,1.1,22.64,0.778,19.38,zYE1oSLqY2EW5KFTxosU-QENu0uB
(TBA)0.05MA0.95PbI3,(TBA); MA,Pb,I,,TiO2-c | TiO2-mp,Spiro-MeOTAD,Au,Unknown,DMF,False,100.0,Spin-coating,N2,0.0625,False,0.85,17.75,0.53,8.01,zYECRWbaJ84X-wgoDRY8IJEsMLQi
MAPbI3,MA,Pb,I,1.55,TiO2-c | TiO2-mp,Spiro-MeOTAD,Ag,Chlorobenzene,DMF; DMSO,False,100.0,Spin-coating,Unknown,0.12,False,1.055,24.16,0.701,17.88,zYLhOvaLmA9ZOkDwbvVYABKefZSl
Cs0.05FA0.79MA0.16PbBr0.51I2.49,Cs; FA; MA,Pb,Br; I,,SnO2-np | DPC60,Spiro-MeOTAD,Au,Chlorobenzene,DMF; DMSO,False,100.0,Spin-coating,Unknown,0.1,False,1.14,22.82,0.753,19.54,zYMI1VlxfYT6P8qttRd-8bEm44hE
MAPbI3,MA,Pb,I,1.6,SnO2-c,Spiro-MeOTAD,Au,Toluene,DMF; DMSO,False,100.0,Spin-coating,N2,0.1,False,,,,,zYn9mjWjeoznuGi5CEElHAhY7U67
Cs0.05FA0.79MA0.16PbBr0.51I2.49,Cs; FA; MA,Pb,Br; I,,TiO2-c | TiO2-mp,HTM2,Au,Chlorobenzene,DMF; DMSO,False,100.0,Spin-coating,N2,0.08,False,1.05,21.13,0.61,13.93,zYq4GNKC2ClunBVXlLuQcAakNMC2
MAPbI3,MA,Pb,I,1.6,TiO2-c | TiO2-mp,Spiro-MeOTAD,Ag,Unknown,DMF >> none,False,Unknown >> 100.0,Spin-coating >> Gas reaction,Unknown >> MAI; Vacuum,0.07,False,0.904,19.94,0.669,12.06,zYxpS7GgH6sVNA7HcYuiK5s5w4j_
MAPbI3,MA,Pb,I,1.6,TiO2-c | TiO2-mp,TPA‐ANT‐TPA,Ag,Chlorobenzene,DMF; DMSO,False,100.0,Spin-coating,Unknown,0.1,False,1.03,21.03,0.79,17.5,zZ1_6UBolL4MkMjk4clLddi559mF
FA0.15MA0.85PbI3,FA; MA,Pb,I,,TiO2-c | SnO2-np,Spiro-MeOTAD,Ag,Chlorobenzene,DMF; DMSO,False,120.0,Spin-coating,N2,0.12,False,,,,,zZ2MyTnmhHDJnhNC-wQCDWkUuNKR
CsPbBr2I,Cs,Pb,Br; I,2.08,TiO2-c,none,Carbon,Unknown,DMSO,False,280,Spin-coating,N2,,False,1.23,10.61,0.59,7.15,zZAVy85Ikz2IxBcSVe-VLtTfU6Rt
MAPbI3,MA,Pb,I,1.6,PCBM-60,PEDOT:PSS,Ag,Chlorobenzene,DMF; DMSO,False,60.0; 85.0,Spin-coating,N2,0.09,False,,,,,zZJzQQJ7EE2EGJF0Hji47FIpR_dk
FA0.93MA0.03PbBr0.09I2.91,FA; MA,Pb,Br; I,1.55,TiO2-np,Spiro-MeOTAD,Au,Unknown,DMF >> IPA,False,70.0 >> 135.0,Spin-coating >> Spin-coating,Unknown,0.108,False,1.06,24.9,0.775,20.43,zZTW_7e_NZsQVjuwA8CPWAexQaUU
MAPbI3,MA,Pb,I,1.6,TiO2-c | TiO2-mp,DPPS | Spiro-MeOTAD,Au,Chlorobenzene,DMF,False,180.0,Spin-coating,N2,0.009,False,0.887,20.32,0.564,10.17,zZVeaKDwS_EqGhq52GX5X6bF0QuM
FA0.4MA0.6PbI3,FA; MA,Pb,I,,ZnO-c,Spiro-MeOTAD,Ag,Unknown,DMF >> IPA,False,Unknown >> 100.0,Spin-coating >> CBD,Unknown,0.045,False,0.984,22.39,0.6,13.4,zZbRO8H4vrDKSOoqP0ya1QPVT6Uw
MAPbI3,MA,Pb,I,1.6,TiO2-c | TiO2-mp,Spiro-MeOTAD,Ag,Toluene,DMSO; GBL,False,85.0,Spin-coating,Unknown,0.12,False,0.923,19.6,0.542,9.8,zZenBX0R_YRyUjVybnkhWG1beED0
Cs0.05FA0.79MA0.16PbBr0.51I2.49,Cs; FA; MA,Pb,Br; I,,C60 | BCP,NiO-c | Mg(AcO)2,Cu,Ethyl acetate,DMF; DMSO,False,100.0,Spin-coating,N2,0.16,False,1.055,22.2,0.77,18.0,zZgu1p47ZzPpvV4NzhltYUBguHIC
MAPbI3,MA,Pb,I,1.6,PCBM-60,PEDOT:PSS,Ag,Chlorobenzene,DMF; DMSO,False,95.0,Spin-coating,Unknown,0.09,False,1.06,20.75,0.73,16.06,zZl7FB2b63UolKy3AASFZot-Rlf7
