Repository: GouravSidana/firstML

# firstML
My first Machine Learning Project

File: filtered_perovskite.csv (part 155 of 155)
Formula,A_ion,B_ion,X_ion,Bandgap,ETL,HTL,Backcontact,Antisolvent,Solvent,Solv_annel,Anneal_temp,Dep_procedure,Synth_atm,Cell_area,Is_module,Voc,Jsc,FF,PCE,entry_id
MAPbI3,MA,Pb,I,1.6,TiO2-c | TiO2-mp,Spiro-MeOTAD,Au,Unknown,DMF >> IPA,False,Unknown >> 70.0,Spin-coating >> CBD,Unknown,0.1,False,0.96,18.3,0.69,12.1,zZqL9I_i8F_9BZ9gW-BQGoLKMole
CsPbI3,Cs,Pb,I,,TiO2-c,Spiro-MeOTAD,Ag,Unknown,DMF,False,210.0,Spin-coating,N2,0.1,False,1.071,20.15,0.767,16.55,zZrd_76LoTI2MxUBsmjD0gUXn2Vx
MAPbI3,MA,Pb,I,1.6,CPTA | BACl,Spiro-MeOTAD,MoO3 | Au,Unknown,Methylammonium acetate,False,60.0; 100.0,Spin-coating,Ambient,0.05,False,0.99,19.33,0.794,15.23,zZwE4it14GdZpDcPW9ObCmcKvMlW
Cs0.05FA0.81MA14PbBr2.55I0.45,Cs; FA; MA,Pb,Br; I,1.59,TiO2-c | TiO2-mp,PTAA,Au,Chlorobenzene,DMF; DMSO >> IPA,False,110,Spin-coating,Unknown,,False,1.083,22.89,0.763,18.92,zZwgpJ2nvPZwba0_LpXns82jFIxR
MAPbI3,MA,Pb,I,1.6,TiO2-c | TiO2-mp,Q221,Carbon,Unknown,DMF >> IPA,False,70 >> 100,Spin-coating >> Spin-coating,Unknown,0.08,False,0.945,15.87,0.67,10.05,zZy9YiDD35437H0Jj7Xxe1mV_6jC
FAPbI3,FA,Pb,I,1.48,TiO2-c,Spiro-MeOTAD,Au,Chlorobenzene,DMSO; GBL,False,150.0,Spin-coating,Unknown,0.09,False,1.08,22.56,0.738,17.98,z_-Z7T2EG94xUM2TDF4dfePbXGpS
MAPbI3,MA,Pb,I,,TiO2-c,Spiro-MeOTAD,Au,Unknown,DMF,False,25; 90; 120,Spin-coating,N2,0.0625,False,0.97,18.7,0.63,12.2,z_0bePq2VR5zF8NkuHZkU03o-hTQ
MAPbI3,MA,Pb,I,1.6,TiO2-c,Spiro-MeOTAD,Au,Unknown,DMF,False,90.0,Spin-coating,N2,0.13,False,0.89,20.4,0.691,12.5,z_5Y2Yll_2AaGGBe5jElm9QUpCA-
Cs0.1FA0.9PbI3,Cs; FA,Pb,I,,TiO2-c,Spiro-MeOTAD,Ag,Toluene,DMSO,False,100.0,Spin-coating,Unknown,0.12,False,1.04,20.3,0.72,15.3,z_90fZQf2W4w4EzFbbIvMxU81FhS
MAPbI3,MA,Pb,I,1.6,TiO2-c | TiO2-mp,Spiro-MeOTAD,Au,Toluene,Dimethylacetamide; NMP,False,105.0,Spin-coating,N2,0.09,False,1.02,22.21,0.75,17.08,z_F8kNkym5_1bn2TJ8toKBMJeew0
FA0.85MA0.15PbBr0.45I2.55,FA; MA,Pb,Br; I,,SnO2-c | PCBM-60,Spiro-MeOTAD,Au,Anisole,DMF; DMSO,False,100.0,Spin-coating,Unknown,0.09,False,1.14,21.7,0.65,16.0,z_FOXIMrCUGTFPx6fOSoKRZDnXOw
MAPbI3,MA,Pb,I,1.6,TiO2-c,Spiro-MeOTAD,Au,Unknown,DMF,False,100.0,Spin-coating,N2,0.1,False,1.092,22.25,0.773,18.77,z_GeN7y9Pebx322qviRJECrO1lDq
MAPbI3,MA,Pb,I,1.6,TiO2-c | TiO2-mp,Spiro-MeOTAD,Au,Unknown,acetonitrile,False,100.0,Spin-coating,Unknown,0.096,False,1.07,20.05,0.75,16.13,z_JYtYsiCP7Hf4SdYW2z1VNCD0zt
MAPbI3,MA,Pb,I,1.6,TiO2-c | TiO2-mp,Spiro-MeOTAD,Au,Diethyl ether,DMF,False,120.0,Spin-coating,N2,0.096,False,1.047,20.88,0.68,14.87,z_KfVzzcdf996h60RWGWqCff6Abp
Cs0.05FA0.81MA0.14PbBr0.45I2.55,Cs; FA; MA,Pb,Br; I,,Carbon-QDs; SnO2-c,Spiro-MeOTAD,MoO3 | Au,Chlorobenzene,DMF; DMSO,False,130.0,Spin-coating,N2,0.1,False,1.09,22.7,0.741,18.33,z_NCOsXsxM3OPvboUqlK2bqX3i2h
HAMAPbI3,HA; MA,Pb,I,1.6,TiO2-c | TiO2-mp,MEH-PPV,Au,Unknown,DMF,False,100.0,Spin-coating,Unknown,0.1032,False,0.8,17.7,0.62,8.87,z_OaeZnNQ8qbMnY7Jd4IPcWesobj
MAPbI3,MA,Pb,I,1.6,TiO2-c | SnO2,Spiro-MeOTAD,Ag,Chlorobenzene,DMF; DMSO,False,70; 120,Spin-coating,Unknown,0.06,False,1.06,21.9,0.72,16.7,z_ZUCYo9tmL4pcgXwBtZW3W39a4y
MAPbI3,MA,Pb,I,1.6,TiO2-c,Spiro-MeOTAD,Ag,Unknown,DMF,False,100.0,Spin-coating,Unknown,0.09,False,0.81,19.8,0.58,9.5,z_l7u9Tu9_pY7-PjlqWj_5oOuTXY
MAPbI3,MA,Pb,I,1.6,TiO2-c,DR3T,Au,Chlorobenzene,DMSO; GBL,False,100.0,Spin-coating,N2,0.09,False,1.03,20.32,0.7340000000000001,15.27,z_luYNXh-7gpa9HvFQBQOTSpaQMK
MAPbI3,MA,Pb,I,1.6,PCBM-60 | LiF,PEDOT:PSS,Al,Unknown,DMF,False,100.0,Spin-coating,N2,0.04,False,0.91,20.8,0.79,15.0,z_pMDbbcA4x6hUHiNE1nm3N9VmtP
MAPbI3,MA,Pb,I,1.6,PCBM-60,PEDOT:PSS,Ag,Chlorobenzene,DMF; DMSO,False,95.0,Spin-coating,Unknown,0.09,False,1.04,21.01,0.76,16.61,za35blUAlLVjW53icmiig_8645N3
MAPbI3,MA,Pb,I,1.6,TiO2-c,Spiro-MeOTAD,Au,Unknown,DMF,False,Unknown,Spin-coating,N2,0.15,False,0.9,16.2,0.66,9.6,za826kRKomm8OVSF5cpvXDd3LgRX
MAPbI3,MA,Pb,I,1.6,TiO2-c | PCBM-60,Spiro-MeOTAD,Au,Diethyl ether,DMF; DMSO,False,100.0,Spin-coating,Unknown,0.1,False,1.01,16.21,0.584,9.57,zaDHw3TwY0gU6Rntrg6LFHWqvVIx
MAPbI3,MA,Pb,I,,TiO2-c,Spiro-MeOTAD,Au,Unknown,DMF,False,100,Spin-coating,Unknown,,False,1.07,19.29,0.633,13.06,zaKKHPgPYSo3bSCW0vuLUONXny1H
FA0.2MA0.8PbBr0.15I2.85,FA; MA,Pb,Br; I,,C60 | BCP,PEDOT:PSS,Ag,Toluene,DMSO; GBL,False,60; 100,Spin-coating,N2,0.1,False,0.93,18.27,0.7040000000000001,11.97,zaSjPgR6qGNOD5KiBpTrG4uEXo9g
CsPbBrI2,Cs,Pb,Br; I,1.89,ZnO-np | C60,NiO-c,Ag,Unknown,DMSO,False,45 >> 160,Spin-coating,Unknown,,False,1.11,14.95,0.7340000000000001,12.19,zaxUM-XS8pnsCD3GEJ0n1wmunTD7
MAPbI3,MA,Pb,I,1.6,ZnSO | TiO2-mp,Spiro-MeOTAD,Au,Vacuum,DMF; NMP,False,120.0,Doctor blading,Air,0.12,False,1.01,21.82,0.73,16.15,zazpYKMJ1SR8eo-MHJv5U8DanNNP
MAPbI3,MA,Pb,I,1.6,TiO2-c | TiO2-mp,Spiro-MeOTAD,Au,Unknown,DMF,False,90.0,Spin-coating,N2,0.09,False,1.06,21.4,0.76,17.3,zb-pVuO0S8FGUb6quCe0HPAVqKku
MAPbI3,MA,Pb,I,1.6,Carbon-QDs; TiO2-c,Spiro-MeOTAD,Au,Unknown,DMF >> IPA,False,70.0 >> 135.0,Spin-coating >> Spin-coating,Unknown,0.108,False,1.09,19.0,0.72,14.91,zb3hWfSXPnOgMxSwU5_5Ez5BDrMR
Cs0.17FA0.83Pb0.99999Sn0.00001I3,Cs; FA,Pb; Sn,I,1.58,PCBM-60 | BCP,PTAA | PFN,Ag,Anisole >> N2,DMF; DMSO,False,120,Spin-coating,N2,0.0919,False,0.97,20.7,0.757,15.6,zbDXBfjupm_dZK7piqwBvfsphVTj
FA0.85MA0.15PbBr0.45I2.55,FA; MA,Pb,Br; I,,TiO2-c,Spiro-MeOTAD,Au,Chlorobenzene,DMF; DMSO,False,100.0,Spin-coating,Unknown,0.09,False,1.06,22.87,0.68,16.6,zbOd0SyySK5qE-WLoJE9cpao0ist
MAPbI3,MA,Pb,I,1.6,ZnO-c | CdS,Spiro-MeOTAD,Ag,Chlorobenzene,DMF,False,100.0,Spin-coating,N2,0.1,False,0.79,19.22,0.603,9.2,zbsLJrG8eJL935Fj9ou7_KwbcPNX
MAPbI3,MA,Pb,I,1.6,PCBM-60 | LiF,PEDOT:PSS,Ag,Toluene,DMSO; GBL,False,100.0,Spin-coating,Unknown,0.1,False,1.04,20.8,0.77,16.7,zbxlL-iw_-8vDIDHDnQ8Y-fFjIB6
BAMA3Pb4I13,BA; MA,Pb,I,1.6,PCBM-60 | BCP,PEDOT:PSS,Ag,Unknown,DMF,False,105,Spin-coating,N2,0.035,False,1.01,12.68,0.726,9.27,zc3wyPDdi2Z-7nuCOEZR2J2I6YBr
MAPbI3,MA,Pb,I,1.6,PEDOT:PSS,PCBM-60 | Carbon,Ag,Unknown,DMF,False,180,Spin-coating,Ambient,0.1,False,0.96,23.69,0.71,16.2,zcGTvfSP1KEigGFBS9Vjspz84AHl
MAPbI3,MA,Pb,I,1.6,TiO2-c | TiO2-mp | MgO,Spiro-MeOTAD,Ag,Toluene,DMSO >> IPA,False,100.0 >> 100.0,Spin-coating >> CBD,Unknown,0.026,False,1.07,18.0,0.63,11.7,zcPbNbHSUZyp-j-6ihTK53DE7vTy
MAPbI3,MA,Pb,I,1.6,ZnO-c,Spiro-MeOTAD,Au,Unknown,DMF; DMSO >> H2O; IPA,False,100.0 >> 100.0,Spin-coating >> CBD,Unknown,0.0707,False,1.08,21.4,0.7140000000000001,16.6,zcV5Qvy9BzGFlLIugUOsB3I7fOs4
FA0.83MA0.17PbBr0.17I0.83,FA; MA,Pb,Br; I,,SnO2-c,Spiro-MeOTAD,Au,Toluene,DMF; DMSO,False,65; 105,Spin-coating,N2,0.04,False,1.08,20.97,0.725,16.46,zcYg_NkfcJPk3YPspGc_6iNDuL9z
MAPbI3,MA,Pb,I,1.6,TiO2-c,Spiro-MeOTAD,Ag,Chlorobenzene; Ethyl acetate,DMF,False,100.0,Spin-coating,N2,0.1,False,1.01,20.6,0.682,14.6,zcsfMyD-CElbk3kaoW745rtbbC33
MAPbI3,MA,Pb,I,1.6,ZnO-c,Spiro-MeOTAD,Ag,Unknown,DMF >> IPA,False,Unknown >> 80.0,Spin-coating >> Spin-coating,Air >> Air,0.12,False,1.09,20.7,0.654,14.8,zctiJTSyS4uA6-1SbP9rRFcKIVF-
MAPbI3,MA,Pb,I,1.6,PCBM-60,PEDOT:PSS,Ag,Chlorobenzene,DMSO; GBL,False,100.0,Spin-coating,Air,0.1,False,0.948,20.3,0.645,12.42,zd6Bo11KjOcPyvYIzWbk-RzY1KH1
FAPbCl3,FA,Pb,Cl,,PCBM-70; PTB7-Th,none,Ca | Al,Toluene,DMF,False,Unknown,Spin-coating,N2,0.04,False,0.76,17.99,0.56,7.67,zdvSAolWc_q0-_HNKjLhRglHHJrU
MAPbI3,MA,Pb,I,1.6,TiO2-nw,Spiro-MeOTAD,Ag,Unknown,DMF,False,100.0,Spin-coating,N2,0.1,False,0.69,15.13,0.61,7.95,zdy3uVxx-I7gNQ7-M2JzeidCgYV6
CsPbBrI2,Cs,Pb,Br; I,1.91,SnO2-np,Spiro-MeOTAD,Ag,Unknown,DMSO,False,50; 160,Spin-coating,Unknown,0.075,False,1.1,,,13.1,ze-wi2wf0Cph1UtqMQXeHwLbuRwQ
MAPbI3,MA,Pb,I,1.6,TiO2-c | TiO2-mp,none,Carbon,Unknown,DMF,False,100.0,Spin-coating,Unknown,0.09,False,0.794,17.0,0.55,7.4,ze8PNnPoxTq5AO6H1dDMJ5DyhKKR
FA0.85MA0.15PbBr0.45I2.55,FA; MA,Pb,Br; I,,PCBM-60 | BCP,PII2T8TSi,Ag,Chlorobenzene,Unknown,False,100.0,Spin-coating,Unknown,0.06,False,1.05,18.42,0.759,14.61,zeI9YeBzYczCej6NiEA03lA5xxZZ
MAPbI3,MA,Pb,I,1.6,TiO2-c | TiO2-mp,none,Carbon,Toluene,DMF; DMSO,False,75; 105,Spin-coating,N2,0.14,False,0.93,16.91,0.525,8.26,zedNZmwx84AC8ZzYlJ1v2CbLtN8N
MAPbI3,MA,Pb,I,1.6,PCBM-60 | BCP,H7,Au,Toluene,DMF; DMSO,False,100.0,Spin-coating,Ar,0.01,False,0.86,19.91,0.66,11.32,zerzRIRHbZRlmjeLyQARNveQJEjF
CsBi0.04Pb0.96I3,Cs,Bi; Pb,I,1.56,TiO2-c,CuI,Au,Unknown,DMF; DMSO,False,100.0,Spin-coating,Unknown,0.09,False,1.0,18.35,0.675,12.38,zf47TUqmGdQYCUTxUxnBlTIvhKid
MAPbI3,MA,Pb,I,1.6,TiO2-c,Spiro-MeOTAD,Au,Unknown,DMF,False,100.0,Spin-coating,N2,0.1,False,0.97,19.71,0.59,11.28,zfVscDR0g4vwaoXkE1GZaTkbyXvb
MAPbI3,MA,Pb,I,1.59,PCBM-60,PEDOT:PSS,Ca | Al,Unknown,DMF,False,120,Spin-coating,N2,0.038,False,,,,11.02,zfVtXtTWTjk7HXQylHwCJ-nxnIbX
MAPbBr0.15I2.85,MA,Pb,Br; I,,TiO2-c | TiO2-nw,Spiro-MeOTAD,Au,Unknown,DMF; DMSO >> IPA,False,Unknown >> 140.0,Spin-coating >> Spin-coating,N2 >> N2,0.09,False,1.02,20.99,0.77,16.47,zfZmoEXhO9osc82gDtDMd18dEWAF
Cs0.05FA0.81MA0.14PbBr0.45I2.55,Cs; FA; MA,Pb,Br; I,,SnO2-nw,Spiro-MeOTAD,Au,Chlorobenzene,DMF; DMSO,False,Unknown,Spin-coating,Unknown,2.25,False,1.128,22.45,0.75,19.04,zfaDRGpncL_awlXC-MtCZQKzBB_q
MAPbI3,MA,Pb,I,1.6,TiO2-c,Spiro-MeOTAD,Au,Unknown,acetonitrile; DMSO >> IPA,False,Unknown >> 105.0,Spin-coating >> Spin-coating,Air >> Air,0.09,False,0.99,16.93,0.74,12.36,zfeYDqXfXM4gJGPJKapBw0yUEbyz
MAPbI3,MA,Pb,I,1.6,TiO2-c,JY6,Ag,Unknown,DMF,False,95.0,Spin-coating,N2,0.09,False,1.07,21.31,0.78,17.79,zfoiX7U9QycU0rI8-gnVI6pAkjQT
MAPbI3,MA,Pb,I,1.6,SnO2-np,Spiro-MeOTAD,Au,Diethyl ether,DMF; DMSO,False,100.0,Spin-coating,Unknown,0.1,False,1.1,18.3,0.649,12.7,zftojxgmKRloZA55wPUtSgpsSeZX
FA0.85MA0.15Pb1.0Br0.45I2.55,FA; MA,Pb,Br; I,,TiO2-c,C202,Au,Unknown,Unknown,False,Unknown,Unknown,Unknown,0.1,False,1.05,23.0,0.731,17.5,zg5T0kmb9kGBiLQ4EHqCfJUH_ejI
MAPbI3,MA,Pb,I,1.6,TiO2-mp,"2,5-bis (5-(5-(5-hexylthiophen-2-yl)thiophen-2-yl) furan-2-yl) thiazolo[5,4-d] thiazole",Ag,Unknown,DMF >> IPA,False,Unknown >> 100.0,Spin-coating >> CBD,Unknown,0.1,False,0.955,17.28,0.64,10.6,zgQqmRg5dAnwYxehQCWyCQ6xKBZd
MAPbI3,MA,Pb,I,1.56,PCBM-60 | C60 | BCP,TB(MA),Ag,Unknown,DMF,False,90.0,Spin-coating,N2,0.1,False,1.08,23.25,0.77,19.33,zgXCQAU8Juf2B1Q47uqjGsgwzoRk
Cs0.05FA0.81MA0.14PbBr0.45I2.55,Cs; FA; MA,Pb,Br; I,,TiO2-c | TiO2-mp,CuSCN | rGO,Au,Chlorobenzene,DMF; DMSO,False,100.0,Spin-coating,N2,0.09,False,1.027,21.08,0.6940000000000001,15.03,zgYlhjROvHh2hROfb63lXJ_jCTdF
MAPbI3,MA,Pb,I,1.55,TiO2-c,Spiro-MeOTAD,MoOx | Au | Cu | MoOx,Unknown,DMF,False,105.0,Spin-coating,N2,0.0314,False,0.992,13.3,0.71,9.4,zgZl7QJfgvaiWqTIkwNsVFsKJ65i
MAPbI3,MA,Pb,I,1.6,PCBM-60,PEDOT:PSS,Ag,Unknown,DMF,False,60.0; 100.0,Spin-coating,N2,0.0725,False,0.88,19.17,0.66,11.03,zgfM5Fr2xgZfPNvsu2FqaJHIPRkm
MAPbI3,MA,Pb,I,1.5,PTAA,In2O3,Au,Diethyl ether,DMF; DMSO,False,65.0; 100.0,Spin-coating,N2,0.12,False,0.983,21.59,0.609,12.92,zgtnKlmuR_E37sBdEid6E_ZTXK57
MAPbI3,MA,Pb,I,1.6,none,none,Ag,Chlorobenzene,DMF; DMSO,False,100.0,Spin-coating,Unknown,0.1,False,1.008,19.41,0.7490000000000001,14.65,zh6NOCdG9mKQc-pSm5c4xlXpSzew
MAPbI3,MA,Pb,I,1.6,TiO2-c | TiO2-mp,Spiro-MeOTAD,Au,Unknown,GBL,False,100.0,Spin-coating,Unknown,0.1,False,0.85,16.07,0.72,9.69,zh8wucoCnV8hMDfXLKTURwN33SEk
MAPbI3,MA,Pb,I,1.6,TiO2-c | TiO2-mp,Spiro-MeOTAD,Au,Unknown,DMF >> IPA,False,60; 70 >> 70; 115,Spin-coating >> CBD,Unknown,1.1,False,1.021,19.77,0.69,19.4,zhGQ_SJIIVJj0tGhaoeL2o_EttPG
nannannan,,,,,Unknown,Unknown,,,,False,,,,,False,,,,,zhTyy0GZcNHId9-Jye13Pm0ODCah
MAPbI3,MA,Pb,I,1.6,TmPyPB | C60 | TmPyPB,MoO3 | TPTPA,Ag,Unknown,none >> none,False,Unknown,Evaporation >> Evaporation,Vacuum >> Vacuum,0.051,False,1.05,21.9,0.74,17.0,zhbysblT1P5zuPcWRKlgi8eafWcb
FAPbI3,FA,Pb,I,1.51,C60,PTAA,Ag,Chlorobenzene,DMF; DMSO,False,100,Spin-coating,N2,0.11,False,1.09,20.1,0.62,13.5,zhosZ8YzS-avUntCcxxJ8ETEII64
MAPbI3,MA,Pb,I,1.61,ZnO-np,P3HT,Ag,Unknown,none >> IPA,False,Unknown,Evaporation >> Spin-coating,Vacuum >> Air,0.07,False,,,,11.3,zhvJadlGzPD27rLgJtHgjurApuT2
MAPbI3,MA,Pb,I,1.6,TiO2-c | TiO2-mp,Spiro-MeOTAD,Ag,Diethyl ether,DMF; DMSO,False,65; 100,Spin-coating,Unknown,0.125,False,1.039,23.84,0.7140000000000001,17.69,zi2mOZJCZk8x0kPWXNr-hIXW-vZn
Cs0.05FA0.747K0.05MA0.153PbBr0.51I2.49,Cs; FA; K; MA,Pb,Br; I,,TiO2-c | TiO2-c,Spiro-MeOTAD,Au,Chlorobenzene,DMF; DMSO,False,100,Spin-coating,Unknown,0.1,False,1.13,22.5,0.8,20.28,ziFKwmyOcyaOK4uI-uBqnOLtNYLO
MAPbI3,MA,Pb,I,1.6,SnO2-c,P3HT | Spiro-MeOTAD,Au,Ethyl acetate,DMF; DMSO,False,100.0,Spin-coating,Unknown,0.1,False,1.08,19.74,0.757,16.2,ziZpXo4peEilDMTP2_tveKbpJ-dq
FA0.85MA0.15PbBr0.45I2.55,FA; MA,Pb,Br; I,,TiO2-c,Spiro-MeOTAD,Au,Toluene,DMF; DMSO,False,200.0,Spin-coating,N2,0.1,False,1.102,23.43,0.73,18.86,ziqfKD0n8aOenqe-jEe2cPE5T0nU
MAPbI3,MA,Pb,I,1.59,SnO2-c,Spiro-MeOTAD,Au,Chlorobenzene,DMF; DMSO,False,110.0,Spin-coating,N2,0.12,False,0.95,14.99,0.596,8.47,zirtvMbJzP__kDNodzeYmt-77Ely
FA0.83MA0.17PbBr0.17I0.83,FA; MA,Pb,Br; I,,PCBM-60 | Bphen,PEDOT:PSS,Ag,Unknown,DMF,False,100.0,Spin-coating,N2,0.0725,False,1.01,22.14,0.76,16.99,ziy8aGXNNXGYu61kgtekYQO7A4LK
CsFAPbI3,Cs; FA,Pb,I,1.56,SnO2-np,Spiro-MeOTAD,Ag,Chlorobenzene,DMSO,False,130,Spin-coating,N2,,False,1.06,23.88,0.7070000000000001,17.94,zj3VhLhhx6Otf9cPa4e_rD7PZq89
MAPbI3,MA,Pb,I,1.6,TiO2-c | TiO2-mp,Spiro-MeOTAD,Au,Unknown,DMF >> IPA,False,80.0 >> 100.0,Spin-coating >> Spin-coating,Ar >> Ar,0.25,False,0.96,16.86,0.51,8.25,zj4MHSNW3A8s9QwtbAgMqZvA2SR6
MAPbI3,MA,Pb,I,1.6,SnO2-np,CuIn1.5Se3-QDs,Au,Ethyl acetate,DMF; DMSO,False,100,Spin-coating,Air,0.12,False,0.979,20.46,0.685,13.72,zjIBPNbNsHUke41Tjy4nN-rKujtO
MAPbI3,MA,Pb,I,1.6,TiO2-c,Spiro-MeOTAD,Au,Unknown,DMF >> none,False,Unknown >> 150.0,Spin-coating >> Gas reaction,Air >> Air; MAI,0.1,False,0.88,18.27,0.69,11.09,zjLfFAKYKqS8RM-Fc1xZ7-xXi_pz
Cs0.05FA0.79MA0.16PbBr0.51I2.49,Cs; FA; MA,Pb,Br; I,,TiO2-c | TiO2-mp,ZnPc-DPP-ZnPc,Au,Chlorobenzene,DMF; DMSO,False,100.0,Spin-coating,N2,0.25,False,1.1,20.6,0.738,16.8,zjPMvCxJtlAq5CASz7dtAKAwzLjH
MAPbI3,MA,Pb,I,1.6,C60 | BCP,NiO-np,Ag,Chlorobenzene,DMF,False,100.0,Spin-coating,Unknown,0.06,False,1.07,22.13,0.79,19.66,zjmWIwBJiqFGfvwiXtNkovdMlcLg
MAPbI3,MA,Pb,I,1.6,TiO2-c | TiO2-mp,Spiro-MeOTAD,Au,Toluene,Dimethylacetamide; NMP,False,105.0,Spin-coating,N2,0.09,False,1.03,21.79,0.75,16.67,zk1kxRxO7pBNNTGyYrvM9irupnnr
FA0.85MA0.15PbBr0.45I2.55,FA; MA,Pb,Br; I,,TiO2-c | TiO2-mp,Spiro-MeOTAD,Au,Unknown,DMF; DMSO >> IPA,False,70.0 >> 100.0,Spin-coating >> Spin-coating,N2 >> N2,0.16,False,1.13,20.85,0.754,18.21,zk34lzrzSqb4GxzmX_4XXLrYS_x0
MAPbI3,MA,Pb,I,1.6,PCBM-60 | Zr(acac)4,PEDOT:PSS,Al,Unknown,DMF,False,25,Spin-coating,Unknown,0.2,False,0.99,22.27,0.63,14.03,zk7TR7fbygadH2A2mfLBQx3mu3iS
BA2MA3Pb4I13,BA; MA,Pb,I,,TiO2-c,Spiro-MeOTAD,Ag,Unknown,DMSO,False,100.0,Spin-coating,N2,0.1,False,0.99,14.8,0.5720000000000001,8.46,zk7Z1EjR6F2f2YMJrwrPvwUnEkwY
MAPb1.0I3,MA,Pb,I,1.6,TiO2-c,Spiro-MeOTAD,Au,Unknown,DMF; DMSO,False,50; 100,Spin-coating,N2,0.16,False,1.088,23.2,0.7340000000000001,18.5,zk8sGiOpybn4zyw6rOSvTcRMnwMN
Cs0.08FA0.77MA0.15PbBr0.51I2.49,Cs; FA; MA,Pb,Br; I,1.6,C60 | BCP,PEDOT:PSS,Cu,Ethyl acetate,DMF; DMSO,False,100,Spin-coating,N2,0.16,False,0.745,20.333,0.67,10.11,zkF89FUkwXGqPqUo0LVbtuiapkM5
MAPbI3,MA,Pb,I,1.6,TiO2-c | TiO2-mp,Spiro-MeOTAD,Au,Unknown,DMF; DMSO >> IPA,False,Unknown >> 130.0,Spin-coating >> Spin-coating,N2 >> N2,0.089,False,,,,15.4,zkJ-9N0ztwrOhW179yUauzaGeadd
MAPbI3,MA,Pb,I,1.6,ZnO-c | MgO | TiO2-mp,TPB(2-MeOTAD),Au,Unknown,DMF >> IPA,False,70.0 >> Unknown,Spin-coating >> CBD,Unknown,0.1,False,0.96,18.93,0.6609999999999999,12.02,zkThy_zdM5AHl5pwaislnQEWpZtD
FA0.2MA0.8PbI3,FA; MA,Pb,I,,PCBM-60,PEDOT:PSS,Ag,Toluene,DMSO; GBL,False,105.0,Spin-coating,Unknown,0.1,False,0.97,22.29,0.685,15.0,zko_KpmXK8AnSS3d4GHuem9ZKZ3G
MAPbI3,MA,Pb,I,1.6,TiO2-c,Spiro-MeOTAD,Au,Chlorobenzene,DMF; DMSO,False,110.0,Spin-coating,Unknown,0.1,False,1.07,22.41,0.67,16.02,zlJTFocOnlC1NcGrtyrqm45LsQnU
MAPbI3,MA,Pb,I,1.6,PCBM-60,PEDOT:PSS,Al,Chlorobenzene,DMF,False,100.0,Spin-coating,N2,0.09,False,,,,8.6,zlKvp-L5OcLzHj9O2bDzZ0zOtLkU
MAPbI3,MA,Pb,I,1.6,TiO2-c,Spiro-MeOTAD,Au,Chlorobenzene,DMSO; GBL,False,100.0,Spin-coating,Unknown,0.09,False,1.0,16.3,0.799,13.0,zlgYi0k3unUVAQca5cirl--6Z1RR
MAPbI3,MA,Pb,I,1.6,PCBM-60 | SnO2-c,NiO-c,ITO | Ag,Air,DMF; DMSO,False,60; 100,Spin-coating,N2,0.09,False,1.02,19.5,0.67,12.8,zlmOrHoAY6i9lc-HeRZpJyvskaWW
MAPbI3,MA,Pb,I,1.6,C60 | BCP,MoO3 | NPB,Al,Unknown,none,False,Unknown,Co-evaporation,Vacuum,0.04,False,1.07,17.8,0.63,12.1,zlpFr-tM9agI5o5-bjYHKEx8Sh0C
MAPbI3,MA,Pb,I,1.6,PCBM-60 | PCBC,PEDOT:PSS,Al,Unknown,DMF >> Ethanol,True,70 >> 100,Spin-coating >> Spin-coating,N2 >> N2,0.16,False,0.88,21.5,0.772,14.6,zlvUwlBW1dgJRMp4A15_Jb6Nt-_I
FA0.75MA0.25PbBr0.5I2.5,FA; MA,Pb,Br; I,,TMAH,Spiro-MeOTAD,Au,Antisolvent,DMF; DMSO,False,100.0,Spin-coating,N2,0.1,False,1.05,22.8,0.7390000000000001,17.7,zmD_bxdsSU408DRqliJAQYxV7DpS
MAPbI3,MA,Pb,I,1.6,TiO2-c | TiO2-mp,Spiro-MeOTAD,Ag,Unknown,DMF,False,100.0,Spin-coating,Air,0.09,False,0.88,15.83,0.579,8.06,zmLhVbngDVYd_sETmyCJ84LMUG8n
MAPbI3,MA,Pb,I,1.55,PCBM-60 | Bphen,NiO-c,Al,2-Butanol,DMF; DMSO,False,100.0,Spin-coating,N2,0.12,False,1.06,16.5,0.69,14.1,zmeIWFWfMpH6bBFJOB0Fw2absgh2
MAPbI3,MA,Pb,I,1.6,TiO2-c,Spiro-MeOTAD,Au,Unknown,none,False,100,Evaporation,Vacuum,0.1,False,0.95,18.7,0.75,13.3,zmeO87vXgRNEsV9k73p_ED254MVd
MAPbI3,MA,Pb,I,1.6,SnO2-c,ZnBu4Pc,Au,Unknown,Unknown,False,Unknown,Unknown,Unknown,0.11,False,0.97,20.78,0.5920000000000001,11.73,zmqnobdazxQZZYGRZYNE9pujTXxP
Cs0.1FA0.9PbBr0.3I2.7,Cs; FA,Pb,Br; I,,TiO2-c | TiO2-mp,Spiro-MeOTAD,Au,Chlorobenzene,DMF; DMSO,False,105.0,Spin-coating,Dry air,0.09,False,1.09,22.86,0.7959999999999999,19.81,zn5uHQ0oufMdfzLTgVFH69NIZwli
Cs0.15FA0.85PbI3,Cs; FA,Pb,I,,TiO2-c,Spiro-MeOTAD,Au,Toluene,DMF; DMSO,False,170.0,Spin-coating,N2,0.1,False,1.1,21.77,0.77,18.45,znBPgFYmcq3yhDFzUxF-t6s1F-Fy
FA0.85MA0.15PbBr0.45I2.55,FA; MA,Pb,Br; I,,TiO2-c | TiO2-mp,Spiro-MeOTAD,Au,Chlorobenzene,DMF; DMSO,False,90.0,Spin-coating,N2,0.16,False,1.087,22.3,0.74,17.9,znHeRc4gdft7FC_nHrX_KwMt5wuS
Cs0.02FA0.37MA0.61PbBr0.04I2.96,Cs; FA; MA,Pb,Br; I,,SnO2-np,PEDOT:PSS,Ag,Ethyl acetate,DMF; DMSO,False,100,Spin-coating,Unknown,0.1,False,0.98,17.77,0.415,7.22,zneIhQMmdrmMoaqwHHrkgIrqaj3s
Cs0.5FA0.5PbI3,Cs; FA,Pb,I,1.63,TiO2-c,Spiro-MeOTAD,MoOx | Al,Unknown,Octane >> Methyl acetate >> Ethyl acetate,False,Unknown,Spin-coating >> Ligand exchange >> Dipp-coating,Air >> Air >> Air,0.0579999999999999,False,1.13,14.8,0.62,10.26,znufJ9uFoetFQTZhSKPZ413CM2DO
MAPbI3,MA,Pb,I,1.6,PCBM-60,PTAA,Ag,Chlorobenzene,DMF; DMSO,False,100.0,Spin-coating,Unknown,0.065,False,1.06,22.5,0.748,17.76,zoMpKwJqhz5tI5mRP5oNOKaz334s
FA0.85MA0.15PbBr0.45I2.55,FA; MA,Pb,Br; I,,TiO2-c | TiO2-mp,TDAC,Au,Chlorobenzene,DMF; DMSO,False,150.0,Spin-coating,N2,0.1,False,0.97,16.0,0.74,11.5,zoPeDwuJy726ZfC7GiToUuXy6O4K
Cs0.02FA0.95MA0.03PbBr0.09I2.91,Cs; FA; MA,Pb,Br; I,,TiO2-c,Spiro-MeOTAD,Au,Unknown,DMF; DMSO >> IPA,False,80.0 >> 140.0,Spin-coating >> Spin-coating,N2 >> N2,0.049,False,1.15,24.8,0.78,22.3,zoTsgMGaXE2yHMzBjZ_FQk5pnDrl
MAPbI3,MA,Pb,I,1.6,TiO2-c | TiO2-mp,Spiro-MeOTAD,Au,Diethyl ether,DMF; DMSO,False,Unknown,Spin-coating,Unknown,0.16,False,1.02,18.8,0.7290000000000001,14.9,zoXFwNzprOwRTRd2zbDWOzdQB2Rd
MAPbI3,MA,Pb,I,1.6,TiO2-c | TiO2-mp,none,Au,Unknown,DMF >> IPA,False,Unknown >> 70.0,Spin-coating >> CBD,Unknown,0.09,False,0.84,19.0,0.68,10.85,zoeBJDXBM1MDKtVratVeDmI9sTkw
FA0.25MA0.75PbI3,FA; MA,Pb,I,,TiO2-c,Spiro-MeOTAD,Au,Diethyl ether,DMF; DMSO,False,130.0,Spin-coating,N2,0.1,False,1.11,25.25,0.74,20.78,zokRw9OKzXMlJdY6aVRBJyATadnZ
CsPbBr0.2I2.8,Cs,Pb,Br; I,1.82,TiO2-c,Spiro-MeOTAD,Au,Unknown,DMSO,False,120,Spin-coating,N2,,False,1.01,15.61,0.7559999999999999,10.5,zozUb1SXq_ZNNSWI3NeIuo9t8kW-
MAPbI3,MA,Pb,I,1.6,PCBM-60 | AZO-np,PEDOT:PSS,Ag,N2,DMF; DMSO,False,110.0,Spin-coating,N2,0.1,False,0.97,17.64,0.75,12.8,zp8IyqKmABSW0Lj_xyrq9tTojn-N
MAPbI3,MA,Pb,I,1.6,SnO2-np,Spiro-MeOTAD,Au,Chlorobenzene,DMF; DMSO,False,100.0,Spin-coating,Unknown,0.1,False,1.079,22.68,0.738,18.06,zp9e8Et3JDea6cKMB5pWTDqzjACq
MAPbI3,MA,Pb,I,1.6,TiO2-c,Spiro-MeOTAD,MoO3 | Au | MoO3,Ar,DMF; DMSO,False,100.0,Spin-coating,Unknown,0.1,False,0.988,20.4,0.58,13.6,zp9h61vJJe-b_YUPd4so-WBmgeHl
FA0.85MA0.15PbI3,FA; MA,Pb,I,,TiO2-c,Spiro-MeOTAD,Au,Chlorobenzene,DMF; DMSO,False,150.0,Spin-coating,Unknown,0.09,False,1.05,25.4,0.7709999999999999,20.56,zpBtum_KTWcVtVzIqS40Ze83oPJg
MAPbI3,MA,Pb,I,1.6,TiO2-c,PTAA,Au,Unknown,DMF; GBL,False,120.0,Spray-coating,Air,40.0,True,1.0,22.0,0.7020000000000001,15.5,zpKoSboTnyrGzzONGDySpeWfcTFc
FA0.2MA0.8PbI3,FA; MA,Pb,I,,PCBM-60,PEDOT:PSS,Ag,Toluene,DMSO; GBL,False,100.0,Spin-coating,N2,0.1,False,0.994,22.7,0.691,15.6,zpP4UCc76OF5tTup8kdqXHEs-xch
Cs0.05FA0.83MA0.12PbBr0.5I2.5,Cs; FA; MA,Pb,Br; I,,TiO2-c,Spiro-MeOTAD,Au,Chlorobenzene,DMF; DMSO,False,100.0,Spin-coating,N2,0.1,False,,,,18.6,zpRxE5VSgG78G4NhcAxDwTdeePxg
MAPbI3,MA,Pb,I,1.6,SnO2-c | PCBM-60,Spiro-MeOTAD,Au,Unknown,DMF; DMSO,False,100.0,Spin-coating,N2,0.08,False,1.12,21.43,0.74,17.8,zqAq0GLazm7hPwW_vWD8zneZS2om
MAPbI3,MA,Pb,I,1.6,TiO2-c,Spiro-MeOTAD,Au,Chlorobenzene,DMSO; GBL,False,100.0,Spin-coating,Unknown,0.09,False,1.06,20.99,0.7240000000000001,16.09,zqDtVNPpq-mENgOQnKTl1G03ygsW
MAPbI3,MA,Pb,I,1.6,PCBM-60 | AZO,NiO-c,Ag,Unknown,DMF; DMSO >> IPA,True,70.0 >> 100.0,Spin-coating >> Spin-coating,N2 >> N2,0.18,False,0.93,18.2,0.72,12.2,zqPQdrxsNvxNN3rMbNl0uTRCGgo3
MAPbI3,MA,Pb,I,1.6,PCBM-60 | LiF,NiO-np,Al,Toluene,DMF; GBL,False,70.0,Spin-coating,N2,0.06,False,1.03,19.0,0.69,13.4,zqU2hdhWdxYYML2i1zd5TyUboYQL
MAPbI3,MA,Pb,I,1.6,ZnO-c | ZnO-nw | TiO2-c,Spiro-MeOTAD,Au,Unknown,DMF >> IPA,False,70.0 >> 70.0,Spin-coating >> CBD,Air >> Air,0.1,False,0.89,17.82,0.52,8.25,zqekaFQIk43aFsrB_xekBloFJHQp
MAPbI3,MA,Pb,I,1.6,TiO2-c,Spiro-MeOTAD,MoOx | Ag,Unknown,DMF >> IPA,False,100.0 >> 100.0,Spin-coating >> Spin-coating,Dry air >> Dry air,0.1,False,1.02,19.9,0.687,14.9,zqfNnSw3nvVD9RbKP0Ht65CqLbwa
(HEA)2Cs1.9FA17.1Pb20Br3.15I59.85,(HEA); Cs; FA,Pb,Br; I,1.59,TiO2-c | TiO2-mp,Spiro-MeOTAD,Au,Chlorobenzene,DMF; DMSO,False,105.0,Spin-coating,Unknown,0.09,False,1.09,22.51,0.7829999999999999,18.79,zqlWkYiU2zaXaSXKNH6i0a-OFr2H
MAPbI3,MA,Pb,I,1.63,PCBM-60 | BCP,PEDOT:PSS,Ag,Chlorobenzene,DMSO; GBL,False,Unknown,Spin-coating,N2,0.0314,False,0.9,15.8,0.76,10.8,zqtDWnVVBlyiFcvYwP21YobkNFMb
MAPbI3,MA,Pb,I,1.6,PCBM-60 | ZnO-np,PEDOT:PSS,Ag,Chlorobenzene,DMF,False,110.0,Spin-coating,N2,0.1,False,0.95,20.43,0.7859999999999999,14.97,zqzOWY_uk1WbGG20Ibxl1sQgUq_v
MAPbI3,MA,Pb,I,1.6,TiO2-c | TiO2-mp | ZrO2-mp,none,Carbon,Unknown,DMF,False,100.0,Doctor blading,Unknown,0.1,False,0.843,15.92,0.56,7.56,zqzgx6QM3ulQD8PD1vZYcOYoAevY
MAPbI3,MA,Pb,I,,PCBM-60 | C60,PTAA,Al,Chlorobenzene,DMF; DMSO,False,100,Spin-coating,N2,,False,1.0759999999999998,23.3,0.747,18.7,zrSqsDe72gapeljNchJ2CAGmQLEs
Cs0.15FA0.85PbBr0.3I2.7,Cs; FA,Pb,Br; I,1.57,SnO2-c | C60,Spiro-MeOTAD,Ag,N2,DMF; DMSO,False,100.0,Spin-coating,Unknown,0.092,False,1.1,22.9,0.74,17.6,zr_zStgnXl8appkfwLawyRKjXaAe
FA0.85MA0.15PbBr0.45I2.55,FA; MA,Pb,Br; I,,TiO2-c | TiO2-mp,Spiro-MeOTAD,SWCNTs | Ag,Chlorobenzene,DMF; DMSO,False,100.0,Spin-coating,N2,0.16,False,1.1,20.3,0.61,14.6,zrc2Zyr0HF6rjwRHrY77s6nERilV
MAPbI3,MA,Pb,I,1.6,TiO2-c,Spiro-MeOTAD,Au,Chlorobenzene,Unknown,False,25.0; 100.0,Spin-coating,N2 >> Air,0.09,False,1.1,21.68,0.73,17.48,zrc5ADwDog6rPYB6aJn0hStVSRNH
MAPbI3,MA,Pb,I,1.6,TiO2-c | TiO2-mp,Me-QTPA,Au,Unknown,DMF >> IPA,False,90.0 >> 90.0,Spin-coating >> CBD,Unknown,0.1,False,0.917,14.58,0.6779999999999999,9.07,zrqbT3XXHhNzwqREdUofQmVze36S
MAPbI3,MA,Pb,I,1.6,TiO2-c,Spiro-MeOTAD,Ag,Diethyl ether,GBL; NMP,False,150.0,Spin-coating,Unknown,1.2,False,1.09,21.3,0.6609999999999999,15.3,zs0-fnCrVAaCIIm6i2vHJ3vvbFPc
FA0.3MA0.7PbI3,FA; MA,Pb,I,,SnO2-c | C60-SAM,CZ-STA; CZ-TA,Au,Diethyl ether,Unknown,False,100.0,Spin-coating,N2,0.08,False,1.08,22.51,0.815,19.55,zs46oXcy-XnKYiQUt_KQcGZtQgog
MAPbI3,MA,Pb,I,1.55,ZnO-c | ZnO-c | Ba(OH)2,Spiro-MeOTAD,Ag,Unknown,DMF >> IPA,False,Unknown >> 70.0,Spin-coating >> CBD,N2 >> N2,0.1,False,1.125,23.5,0.78,20.62,zs5H3EJeMdMh9WXThrWcScPofn3K
Cs0.1FA0.7MA0.2PbBr0.2I2.8,Cs; FA; MA,Pb,Br; I,,BCP,NiO-np,Ag,Chlorobenzene,DMF; DMSO,False,100.0,Spin-coating,N2,0.1,False,1.01,19.02,0.754,14.69,zsN0CiTFNRDdrDrRsYboXzFEjXrL
MAPbI3,MA,Pb,I,1.6,SnO2-np,Spiro-MeOTAD,Au,Unknown,DMF; DMSO,False,100.0,Roller-coating,Air,0.1,False,0.98,20.22,0.62,12.34,zsi7DwgEjHlk5o5WK6VSXesrPFgf
MAPbI3,MA,Pb,I,1.6,TiO2-c,Spiro-MeOTAD,Au,Dry air,DMF,False,100.0,Spin-coating,N2,0.1,False,1.1,21.95,0.74,17.87,zsjBId4FiHrxVep4VnM3gQjia4Wu
MAPbI3,MA,Pb,I,1.6,PCBM-60 | C60 | BCP,PEDOT:PSS,Ag,Unknown,DMF,False,90.0,Spin-coating,N2,0.06,False,0.91,15.32,0.64,8.92,zslwygcdTIXRIxvmpaa9e1xFmPqE
MAPbI3,MA,Pb,I,1.6,PCBM-60,PEDOT:PSS,Al,2-Butanol,DMF; DMSO,False,100.0,Spin-coating,N2,0.09,False,0.943,20.29,0.6709999999999999,12.84,zsmdvqNjhnO0nGLiwP9auXRxIGI8
MAPbI3,MA,Pb,I,1.6,TiO2-c,3-Methylthiophene | Spiro-MeOTAD,Au,Unknown,DMF; DMSO >> IPA,False,Unknown >> 100.0,Spin-coating >> Spin-coating,Unknown,0.0625,False,1.04,22.33,0.71,15.03,zt4hfawZhPlzW5LZ4JPUSywP9QGo
MAPbI3,MA,Pb,I,1.6,PCBM-60 | Bphen,PEDOT:PSS,Ag,Unknown,DMF,False,100.0,Spin-coating,N2,0.1,False,1.0,20.99,0.72,15.07,zt7zhZ3TRmK4VF_HlpPwGOSu27Rt
Cs0.05FA0.81MA0.14PbBr0.45I2.55,Cs; FA; MA,Pb,Br; I,,SnO2-c | KCl,Spiro-MeOTAD,Au,Chlorobenzene,DMF; DMSO,False,100.0,Spin-coating,Unknown,0.1,False,1.085,22.64,0.747,18.4,ztFgpI2sf5l7x16Ik5gLe0FzRXUq
FA0.5MA0.5PbBr0.3I2.7,FA; MA,Pb,Br; I,,PCBM-60 | Bphen,PTAA,Ag,Unknown,DMF; DMSO >> IPA,False,Unknown >> 100.0,Spin-coating >> Spin-coating,Air >> Air,0.06,False,1.03,19.43,0.746,14.97,ztHS8dnFuW7DcUw-ZGs4mXYWk1yx
CsPbBr3 | FAPbBr1.5Cl1.5,Cs | FA,Pb | Pb,Br | Br; Cl,,TiO2-c | TiO2-mp,none,Carbon,Unknown,DMF >> Methanol | Cyclohexane,False,90 >> 250 | 85,Spin-coating >> Spin-coating | Spin-coating,Air >> Air | Air,,False,1.43,7.36,0.7809999999999999,8.24,ztLW8-USXBaEz2-82-FoTa4zVICH
MAPbI3,MA,Pb,I,1.6,SnO2-c,Spiro-MeOTAD,Au,Unknown,DMF; DMSO >> IPA,False,75.0 >> 135.0,Spin-coating >> Spin-coating,N2 >> N2,0.12,False,1.05,20.1,0.6970000000000001,14.7,ztP7I_umb1uShsoSpXYcRwpSzwuC
FAPbBrxIx,FA,Pb,Br; I,,PCBM-60 | PEI,PEDOT:PSS,PEDOT:PSS,Unknown,DMF,False,100,Spin-coating,Unknown,1.0,False,1.006,16.74,0.637,10.8,ztQoPevnd-ckP7f8IP08tiA8J5Jo
MAPbI3,MA,Pb,I,1.6,TiO2-c | PCBA,Spiro-MeOTAD,Au,Toluene,DMF,False,100.0,Spin-coating,N2,0.04,False,0.98,22.3,0.56,12.3,ztgTRz1DQRRUMnm8or-sUkFuHzjq
Cs0.05FA0.79MA0.16PbBr0.51I2.49,Cs; FA; MA,Pb,Br; I,,TiO2-c,Spiro-MeOTAD,Au,Unknown,DMF; DMSO,False,100.0,Spin-coating,N2,0.0831,False,1.16,20.56,0.74,17.75,ztmfy0xSBW06y0dVE4q94r0fSqB6
MAPbI3,MA,Pb,I,1.6,ZnO-np,PTAA | PEDOT:PSS,TETA-Graphene | PET | Ag,Unknown,DMF >> IPA,False,90.0 >> 80.0,Spin-coating >> CBD,Air,0.1,False,0.95,17.17,0.6779999999999999,11.06,ztqOJBccU6Re8yDH0S4uA9PVDa-Y
MAPbI3,MA,Pb,I,1.6,SnO2-c | C60,Spiro-MeOTAD,Ag,Unknown,none,False,Unknown,Co-evaporation,Vacuum,0.0919,False,1.01,17.3,0.7,11.5,zttlM7nXlXdQ9TSrd86WxW4QNuB3
MAPbI3,MA,Pb,I,1.6,TiO2-c,Spiro-MeOTAD,MoO3 | Ag,Chlorobenzene,DMSO; GBL,False,100.0,Spin-coating,N2,0.09,False,1.06,24.14,0.72,18.42,ztvNTS1YmC_MSVG18z-QHOfOXNd9
MAPbBr0.15I2.85,MA,Pb,Br; I,,PCBM-60 | ZnO-np,PEDOT:PSS,Ag,Chlorobenzene,DMSO; GBL,False,100,Spin-coating,N2,0.135,False,1.02,21.55,0.823,18.09,zu2igNTYtTj2KkCA3IzQraLRIwXc
Cs0.05FA0.79MA0.16PbBr0.51I2.49,Cs; FA; MA,Pb,Br; I,1.62,SnO2-c,Spiro-MeOTAD,Au,Chlorobenzene,DMF; DMSO,False,100.0,Spin-coating,Unknown,0.16,False,1.08,22.1,0.72,17.2,zu4IkgkAPOVfZ5v-F3ZUIsIKuhuL
MAPbI3,MA,Pb,I,1.6,TiO2-c | TiO2-mp,Spiro-MeOTAD,Ag,Unknown,Unknown,False,Unknown,Spin-coating,Unknown,0.07,False,0.89,21.53,0.652,13.1,zuBoewEpK1uYYVUY4ziFhzqXc8jP
MAPbI3,MA,Pb,I,1.55,TiO2-c | AAO,Spiro-MeOTAD,Au,Unknown,DMF >> Unknown,False,Unknown >> 105.0,Drop-infiltration >> Spin-coating,Vacuum >> Unknown,0.06,False,1.02,15.38,0.755,11.81,zuM7JDDqvgoLdbBNujjvudqvjRL8
MAPbI3,MA,Pb,I,1.6,TiO2-c | TiO2-mp,Spiro-MeOTAD,Au,Unknown,DMF >> IPA,True,70; 100 >> 100,Spin-coating >> Spin-coating,Air >> Air,0.1256,False,1.05,19.01,0.726,14.55,zuhpDFf7LY3ySjFRQhbjVV-LRfdF
MAPbI3,MA,Pb,I,1.6,TiO2-c | TiO2-mp,Spiro-MeOTAD,MoOx | Al,Toluene,DMSO; GBL,False,100.0,Spin-coating,Unknown,0.06,False,,,,,zujOykONHC-gAVXdsLwlEK08L1fw
MAPbI3,MA,Pb,I,1.6,TiO2-c,Spiro-MeOTAD,Au,Ar,DMF,False,Unknown,Spin-coating,Unknown,0.16,False,1.07,22.6,0.77,18.6,zuwkykMqQsn8M3cXMEeBaOSkYqj1
MAPbI3,MA,Pb,I,1.6,TiO2-c | TiO2-mp | ZrO2-mp,none,Carbon,Unknown,GBL,False,50.0,Drop-infiltration,Unknown,0.071,False,0.8740000000000001,23.73,0.66,14.19,zux0ijtvt1lY334GmvfJap_ecEJ5
MAPbI3,MA,Pb,I,1.6,TiO2-c,Spiro-MeOTAD,Au,Unknown,DMF,False,85,Spin-coating,N2,0.1,False,1.05,21.76,0.762,17.42,zuxsLi6ltpVOT17cKtgD9Jcc1ZNZ
MAPbI3,MA,Pb,I,1.6,SnO2-c,TATSFHBP,Ag,Unknown,DMF >> IPA,False,Unknown >> 70.0,Spin-coating >> Spin-coating,Unknown,0.04,False,1.05,15.69,0.58,9.48,zv79XTCWlqhcJEqXBSIA5ucMLQOV
MAPbI3,MA,Pb,I,1.6,TiO2-c | TiO2-mp,HTM,Ag,Unknown,DMSO >> IPA,False,Unknown >> 145.0,Spin-coating >> Spin-coating,Unknown,0.1,False,1.0,18.6,0.718,13.4,zv7pOgbmP-ooHX93sTDODbmjB_4Z
MAPbI3,MA,Pb,I,1.6,TiO2-c,Spiro-MeOTAD,Au,Unknown,DMF,False,100.0,Spin-coating,Unknown,0.2239999999999999,False,1.0,15.29,0.6,9.2,zvFlo5KFoUPvbIbR4lR0k7SAqZUw
Cs0.05FA0.82MA0.13PbBr0.45I2.55,Cs; FA; MA,Pb,Br; I,,C60 | BCP,PTAA | LiF,Ag,Chlorobenzene,DMF; DMSO,False,120.0,Spin-coating,Unknown,0.09,False,1.12,22.89,0.785,20.12,zvILoolg41RSHxmEwVZRGd6PS3Dr
MAPbI3,MA,Pb,I,1.59,TiO2-c | Polystyrene-ns | TiO2-mp,Spiro-MeOTAD,Au,Unknown,DMF; DMSO >> IPA,False,65 >> 100,Spin-coating >> Spin-coating,Unknown,0.105,False,0.95,17.6,0.66,10.7,zvQUPVHXwRFtbenShDUpmck-XuIJ
Cs0.05FA0.79MA0.16PbBr0.54I2.46,Cs; FA; MA,Pb,Br; I,,TiO2-c | TiO2-mp,EH44,Au,Chlorobenzene,DMF; DMSO,False,100.0,Spin-coating,N2,0.1,False,1.06,21.21,0.718,16.16,zvQV4YDeuOgb7IYsIW5FYVEb2ruW
FA0.85MA0.15PbBr0.45I2.55,FA; MA,Pb,Br; I,,TiO2-c | TiO2-mp,PTAA,Au,Unknown,DMF; DMSO,False,100.0,Spin-coating,N2,0.096,False,1.08,23.7,0.8029999999999999,20.5,zvSWtA6zwCEkWEGWTrp3iqlPv39Z
MAPbI3,MA,Pb,I,1.6,2PDI-3S | PEIE,PTAA,Ag,Chlorobenzene,DMF; DMSO,False,100.0,Spin-coating,N2,0.16,False,0.99,18.37,0.41,7.36,zvVtfbcJLotDBhjVASbdyxA5mt2W
MAPbI3,MA,Pb,I,1.6,ZnO-c,Spiro-MeOTAD,Ag,Chlorobenzene,DMF,False,Unknown,Spin-coating,Unknown,0.09,False,1.1,16.29,0.63,11.29,zvopU1unIP61tUnYCrDogmoUmn5t
MAPbI3,MA,Pb,I,1.6,PCBM-60,PEDOT:PSS,Ca | Al,Toluene,DMSO; GBL; NMP,False,90.0,Spin-coating,Unknown,0.1,False,0.867,14.67,0.8079999999999999,10.28,zvth0v2Ql7-YcvszK0qgpNXJRv-v
FA0.5MA0.5PbI3,FA; MA,Pb,I,,PCBM-60,PEDOT:PSS,Ca | Al,Unknown,DMF >> IPA,False,85.0 >> 90.0,Spin-coating >> Inkjet printing,N2 >> N2,0.1,False,0.932,13.7,0.7,8.8,zw2UHcD_slhkYa2psgfmof5cx07Q
MAPbI3,MA,Pb,I,1.6,SnO2-np,Spiro-MeOTAD,Au,Diethyl ether,DMF; NMP,False,50; 140,Spin-coating,Air,0.06,False,1.11,21.6,0.75,18.0,zw8fSvwUcY-BXMe7pOhKShZAEVG1
GU0.125MA0.875PbI3,GU; MA,Pb,I,,TiO2-c | TiO2-mp,Spiro-MeOTAD,Au,Chlorobenzene,DMSO,False,100.0,Spin-coating,Unknown,0.16,False,1.07,22.4,0.77,18.3,zwDNi9nj15w0O8D_ayqHbjD7QVqH
MAPbI3,MA,Pb,I,1.6,Ca | C60,TPTPA | TPTPA; MoO3,MoO3 | Ag,Unknown,none >> none,False,Unknown,Evaporation >> Evaporation,Vacuum >> Vacuum,0.1,False,1.07,22.4,0.614,14.7,zwJQEHaA1wB4QAODBUAxOetOdntj
MAPbI3,MA,Pb,I,1.5,none,Spiro-MeOTAD,Au,Unknown,DMF >> IPA,False,100.0 >> 55.0,Spin-coating >> CBD,N2 >> N2,0.08,False,0.96,17.52,0.495,8.27,zwQF6rURrOcLxNkMWf2oSdJGXuIi
MAPbI3,MA,Pb,I,1.6,TiO2-c | TiO2-mp,Spiro-MeOTAD,Au,Diethyl ether,DMF; DMSO,False,100.0,Spin-coating,Unknown,0.1,False,0.95,20.84,0.69,13.84,zwV9oCetSrN7zgCxRqHPFnnC7WHe
FA0.85MA0.15PbI3,FA; MA,Pb,I,,TiO2-c,Spiro-MeOTAD,Au,Chlorobenzene,DMF; DMSO,False,150,Spin-coating,N2,0.09,False,1.06,24.84,0.727,19.16,zwWGKNXG1O_MHAQFKt7akwrkAUF3
Cs0.05FA0.79MA0.16PbBr0.5I2.5,Cs; FA; MA,Pb,Br; I,1.5,TiO2-c | TiO2-mp,Spiro-MeOTAD,Au,Chlorobenzene,DMF; DMSO,False,100.0,Spin-coating,N2,0.12,False,,,,,zwhg0dtA2Ko5SsEFEnYtwwXkqUN0
MAPbI3,MA,Pb,I,1.6,TiO2-c | TiO2-mp,Spiro-MeOTAD,Au,Chlorobenzene,DMF; DMSO,False,105.0,Spin-coating,Unknown,0.09,False,1.14,22.5,0.79,20.2,zwi9pOUXdv3H5R77ovG2R16bE4c_
MAPbI3,MA,Pb,I,1.6,TiO2-c,TFB,Au,Chlorobenzene,DMSO; GBL,False,100.0,Spin-coating,N2,0.1,False,1.02,18.11,0.617,11.41,zwj2Ev36EiNPqaier5_mUB__GpyN
MAPbI3,MA,Pb,I,1.53,TiO2-c,Spiro-MeOTAD,Ag,Unknown,DMF; DMSO,False,95.0,Spin-coating,Unknown,0.1,False,1.04,22.3,0.684,15.9,zwsQ1dL51hSEGzBP6MyysrqxlC_P
MAPbI3,MA,Pb,I,1.6,PCBM-60 | BCP,NiMgLiO,Ag,Toluene,DMSO; GBL,False,100.0,Spin-coating,Unknown,0.09,False,1.057,19.943,0.7909999999999999,16.68,zwvCmy-RQSO1iFcUlVQcpuMKOF0o
FA0.83MA0.17PbBr0.51I2.49,FA; MA,Pb,Br; I,1.6,TiO2-c,Spiro-MeOTAD,Au,Chlorobenzene,DMF; DMSO,False,100,Spin-coating,Unknown,0.05,False,1.09,17.58,0.649,12.43,zxITuGvMtXNZzy4yydzuAoj8JzJZ
MAPbI3,MA,Pb,I,1.6,SnO2-c,Spiro-MeOTAD,Ag,Toluene,DMSO; GBL,False,100.0,Spin-coating,Unknown,0.0314,False,1.1,17.26,0.47,8.83,zxJu-m4uok8pEjHwE_pK7_q0bqjv
MAPbI3,MA,Pb,I,1.6,TiO2-c | ZrO2-mp,none,Carbon,Unknown,GBL,False,60.0,Drop-infiltration,N2,0.7,False,0.84,23.1,0.4039999999999999,7.94,zxKV4fh75GEuaWfXDxU96e7C1csh
MAPbI3,MA,Pb,I,1.6,SnO2-np,Spiro-MeOTAD,Au,Chlorobenzene,DMF; DMSO,False,100.0,Spin-coating,Unknown,0.1,False,1.075,22.45,0.7240000000000001,17.5,zxLNXH_YbudIIlmo9NLK9X1ypVHe
FA0.9MA0.1PbI3,FA; MA,Pb,I,1.525,SnO2-np,Spiro-MeOTAD,Au,Unknown,DMF; DMSO,False,70 | 150,Spin-coating >> Spin-coating | Spin-coating,Unknown,0.0887,False,1.1,23.29,0.804,20.59,zxMr7boRVYvnJlkMbnQ8ZN_iZody
MAPbI3,MA,Pb,I,1.6,C60 | BCP,PEDOT:PSS,Cu,Unknown,DMF; DMSO,True,120.0,Ultrasonic spray,Ambient,0.0754,False,0.97,22.0,0.76,16.3,zxWFWgiIO11FVtNp-GXIyb9iMlpZ
MAPbI3,MA,Pb,I,1.6,TiO2-c,Spiro-MeOTAD,Ag,Unknown,DMF,False,100,Spin-coating,Unknown,0.16,False,1.02,20.29,0.5539999999999999,11.22,zxX7AWc7xrL1U-ArEdRHXr8DDa80
MAPbI3,MA,Pb,I,1.62,SnO2-np | Choline Chloride,Spiro-MeOTAD,Au,Chlorobenzene,DMF; DMSO,False,100,Spin-coating,Unknown,0.1,False,1.145,22.8,0.7240000000000001,18.9,zxYvTbcMOQNbVLWiJFNugemPTO3U
MAPbI3,MA,Pb,I,1.6,TiO2-c | TiO2-mp,Spiro-MeOTAD,Ag,Unknown,Unknown,False,Unknown,Spin-coating,N2,0.07,False,0.97,21.9,0.55,11.89,zxhSfPPAHVlBVKrn7Ccp78ju6rbY
MAPbI3,MA,Pb,I,1.6,TiO2-c | TiO2-mp,Spiro-MeOTAD,Au,Ethyl acetate,DMF; DMSO,False,100.0,Spin-coating,N2,0.1,False,0.985,22.545,0.63,14.05,zxxD3k9xX1o_1Cpq31Vamu4s1JdS
FA0.7MA0.3Pb0.5Sn0.5I3,FA; MA,Pb; Sn,I,1.22,C60 | BCP,PEDOT:PSS,Cu,Ethyl acetate,DMF; DMSO,False,100.0,Spin-coating,N2,0.073,False,0.831,31.4,0.8079999999999999,21.1,zy-pfdAuqeWYNSx_IqRK2vtwRLVN
MAPbI3,MA,Pb,I,1.6,SnO2-np; ZnO-np | Al2O3-mp,Spiro-MeOTAD,Ag,Unknown,DMF >> IPA,False,70 >> 70,Spin-coating >> CBD,Unknown,0.04,False,1.07,19.5,0.728,15.2,zy0F2sYsUO7lTkpy-vcahxrJ6KML
MAPbI3,MA,Pb,I,1.6,TiO2-c | TiO2-mp,Spiro-MeOTAD,Au,Unknown,DMF,False,100,Spin-coating,N2,0.0625,False,0.73,19.98,0.6859999999999999,10.05,zy_W7fC7H9UM0he-w0ZmYOOpHIhF
MAPbI3,MA,Pb,I,1.6,PCBM-60,PEDOT:PSS,Ca | Al,Unknown,DMSO,False,110.0,Spin-coating,Unknown,0.1,False,0.87,21.7,0.69,13.0,zyqYgNIYDIQMpgLvD_Z9Jur7yVU7
Cs0.05FA0.79MA0.16PbBr0.5I2.5,Cs; FA; MA,Pb,Br; I,,TiO2-c | TiO2-mp,Spiro-MeOTAD,Au,Chlorobenzene,DMF; DMSO,False,100.0,Spin-coating,N2,0.16,False,1.09,17.2,0.65,12.4,zz4lRUnaUlJo_WHSE5TiSrElmVHI
MAPbI3,MA,Pb,I,1.6,TiO2-c | TiO2-mp,Spiro-MeOTAD,Au,Unknown,DMF; DMSO,False,100.0,Spin-coating,Unknown,0.136,False,,,,16.62,zz5FsCgDTRYQP69Bhx7e6YubK0Nn
MAPbI3,MA,Pb,I,1.6,PCBM-60,Nafion; PEDOT:PSS,Al,Unknown,DMF >> none,False,Unknown >> 150,Spin-coating >> Gas reaction,N2 >> MAI; Vacuum,0.04,False,1.01,19.49,0.7609999999999999,15.03,zz6JvQ54mzwNxl0ZYiDuaM7st5OG
MAPbI3,MA,Pb,I,1.6,TiO2-c | TiO2-mp,HTM,Au,Chlorobenzene,DMF; DMSO,False,110.0,Spin-coating,Unknown,0.09,False,1.03,18.94,0.742,14.49,zzP8yK-ER3WsetvwAWLAeyQXPmVb
MAPbI3,MA,Pb,I,1.6,TiO2-c,TPDCN,Au,Chlorobenzene,DMF; DMSO,False,Unknown,Spin-coating,N2,0.1,False,0.88,22.21,0.518,10.11,zzTVubeZZXZ7qtE84wEAniPUJQ1q
FA0.85MA0.15PbBr0.45I2.55,FA; MA,Pb,Br; I,,TiO2-c | TiO2-mp,Spiro-MeOTAD,Au,Chlorobenzene,DMF; DMSO,False,100.0,Spin-coating,Air,0.09,False,,,,,zzUsWf8TFpQxKYWB6jcT1RhZHzWG
MAPbI3,MA,Pb,I,1.6,TiO2-c | TiO2-mp,Spiro-MeOTAD,Ag,Unknown,DMF,False,90,Spray-coating,Unknown,0.06,False,0.97,13.1,0.55,7.0,zzWmvvMCjbgxrnv6lvDISU7jQnDJ
MAPbI3,MA,Pb,I,1.6,ZnO-c | ZnO-nw,Spiro-MeOTAD,Au,Unknown,DMF >> IPA,False,90.0 >> 90.0,Spin-coating >> CBD,Air >> Air,0.1,False,0.981,22.14,0.55,11.9,zzZw_wGNpfUjQTtHnuNTSLZ_qG8s
MAPbI3,MA,Pb,I,1.6,PCBM-60 | BCP,PEDOT:PSS,Ag,Chlorobenzene,DMSO; GBL,False,100.0,Spin-coating,N2,0.018,False,0.91,16.22,0.79,11.8,zzdMGwagDZsgwpm8rCyYpDBkdOnR
MAPbI3,MA,Pb,I,1.6,SnO2-c,Spiro-MeOTAD,Au,Chlorobenzene,DMF; DMSO,False,100.0,Spin-coating,Unknown,0.09,False,1.07,21.63,0.71,16.43,zzo4cqAqKXO34NtM9ZItcLbh302O
MAPbI3,MA,Pb,I,1.6,PCBM-60 | BCP,PEDOT:PSS,Ag,Toluene,DMF; GBL,True,100.0,Spin-coating,Unknown,0.125,False,1.0,20.3,0.78,15.9,zzsi9PLwayzu6t_th5OYrfmZsCIJ
